Repository: kujaxr/obsidian-vault

File: 材料工程师/SCL-S-23-0039M-I5MCE S 1.5L MT-电子水泵进水管-肖晶.pdf.md
# SCL-S-23-0039M-I5MCE S 1.5L MT-电子水泵进水管-肖晶.pdf

 
上海汽车中心实验室 
报告编号Report number 
SCL-S-23-0039M 
委托者: 郭强 
Request person, dept： 
委托编号:  SCL-S-23-0039 
Request number:  
送样日期:  2023.2.16 
Request date:  
报告日期:  2023.2.27 
Report date: 
第1页,共5页 
 
上海·嘉定区安研路201 号 
邮编. 201804 
No. 201 Anyan Road, Jiading District, Shanghai. 
Post code :201804 
 
SMPV-0.2.3-002-QA -F01 
零件号Part number 
10253669 
 零件名称 
Part name 
水泵进水管总成   
图纸日期Drawing date 
/ 
零件生产日期Part production date 
2022.3.28 
 供货商 
Supplier 
浙江世纪华通车业有限公司 
车型/项目Car type/project 
I5MCE S 1.5L MT 
阶段性报告 Interim report                结论性报告 Conclusion report          
 
Ⅰ.任务描述 Task description 
实验室受委托对NSE MaJor 水泵进水管总成泄漏的问题进行失效分析（共1 例），失效零件具体信息如下： 
零件信息：Part information 
失效来源 
Failure source 
售后 
失效数量 
Failure Number 
1 
散件供应商 
Component supplier 
浙江世纪华通车业有限公司 
生产基地 
Production base 
/ 
VIN 码 
VIN 
LSJA36E39NZ214827 
车辆里程数 
Car mileage 
2095 km 
车制造日期 
Vehicle production date 
/ 
销售日期 
Sale date 
/ 
维修站名称 
Sale agent 
四川新元素鑫威汽车服务有限
公司 
SQE/DRE 
郭强 
失效背景 
Failure background 
发动机冷却水泵进水管端泄漏 
原材料信息：Raw material information 
原材料及牌号 
Raw material specification 
PA66-GF30 
原材料厂商 
Raw material producer 
巴斯夫 PA66-GF30 A3HG6 WIT 
金属热处理状态 
Metal heat treatment state 
/ 
/ 
/ 
失效零件见图1：  
 
Ⅱ. 结论与建议  
售后送检电子水泵进水管总成，泄漏位置端口橡胶密封圈无切边破损，泄漏位置塑料管体内壁内凸，CT 扫描 
显示管壁夹层孔洞明显，进水管零件存在明显成型缺陷。接口端面有一处破损孔洞，与夹层孔洞形成泄漏通路，
在一定压力下，冷却液从薄弱部位泄漏。 
 
 
 
 
 
 
 
分发: 
Distribution 
SQE：郭强 
检验者Author 
肖晶 
Xiao Jing 
审核Auditor 
吴文安 
Wu Wenan 
批准Approver 
 
日期Date 
2023.2.27 
日期Date 
2023.2.27 
日期Date 
2023.2.27 


 
上海汽车中心实验室 
报告编号Report number 
SCL-S-23-0039M 
委托者: 郭强 
Request person, dept： 
委托编号:  SCL-S-23-0039 
Request number:  
送样日期:  2023.2.16 
Request date:  
报告日期:  2023.2.27 
Report date: 
第2页,共5页 
 
上海·嘉定区安研路201 号 
邮编. 201804 
No. 201 Anyan Road, Jiading District, Shanghai. 
Post code :201804 
 
SMPV-0.2.3-002-QA -F01 
III. 调查结果 Investigation Results 
序号 
No. 
试验项目 
Test item 
额定值 
Requirement 
试验结果 
Test result 
评价 Evaluation 
合格 
qualified 
不合格 
unqualified 
出水管壳体 
1 
材质分析 
GB/T6040 
PA66 
PA66 
× 
 
2 
熔点 
ISO11357 
≥255℃ 
256 
× 
 
 
 
 
 
 
 
 
 
 
 
 
 
 
 
 
 
 
 


 
上海汽车中心实验室 
报告编号Report number 
SCL-S-23-0039M 
委托者: 郭强 
Request person, dept： 
委托编号:  SCL-S-23-0039 
Request number:  
送样日期:  2023.2.16 
Request date:  
报告日期:  2023.2.27 
Report date: 
第3页,共5页 
 
上海·嘉定区安研路201 号 
邮编. 201804 
No. 201 Anyan Road, Jiading District, Shanghai. 
Post code :201804 
 
SMPV-0.2.3-002-QA -F01 
图一 失效件照片 
    
 
 
 
    
 
  
 
 
 
 
 
 
端口密封圈无切边破损 
泄漏位置端口，内壁内凸，且
表面有一处孔洞 


 
上海汽车中心实验室 
报告编号Report number 
SCL-S-23-0039M 
委托者: 郭强 
Request person, dept： 
委托编号:  SCL-S-23-0039 
Request number:  
送样日期:  2023.2.16 
Request date:  
报告日期:  2023.2.27 
Report date: 
第4页,共5页 
 
上海·嘉定区安研路201 号 
邮编. 201804 
No. 201 Anyan Road, Jiading District, Shanghai. 
Post code :201804 
 
SMPV-0.2.3-002-QA -F01 
CT 扫描 
 
 
 
 
 
 
 
 
 
CT 扫描显示端
口位置，夹层孔
洞明显，与端口
孔洞形成通路 


 
上海汽车中心实验室 
报告编号Report number 
SCL-S-23-0039M 
委托者: 郭强 
Request person, dept： 
委托编号:  SCL-S-23-0039 
Request number:  
送样日期:  2023.2.16 
Request date:  
报告日期:  2023.2.27 
Report date: 
第5页,共5页 
 
上海·嘉定区安研路201 号 
邮编. 201804 
No. 201 Anyan Road, Jiading District, Shanghai. 
Post code :201804 
 
SMPV-0.2.3-002-QA -F01 
 
 
 
 
 
泄漏点

File: 材料工程师/SCL-S-23-0040M-RX9 9AT-变速箱壳体-邵百明.pdf.md
# SCL-S-23-0040M-RX9 9AT-变速箱壳体-邵百明.pdf

 
 
上海汽车中心实验室 
报告编号Report number 
SCL-S-23-0040M 
委托者:  QA 张博敏 
Request person, dept： 
委托编号:   
Request number:  
送样日期:  20230223 
Request date:  
报告日期:  20230224 
Report date: 
第1页,共5页 
 
上海·嘉定区安研路201 号 
邮编. 201804 
No. 201 Anyan Road, Jiading District, Shanghai. 
Post code :201804 
 
SMPV-0.2.3-002-QA -F01 
零件号Part number 
/ 
 零件名称 
Part name 
变速箱壳体 
Gearbox housing 
图纸日期Drawing date 
/ 
零件生产日期Part production date 
/ 
 供货商 
Supplier 
亚明 
车型/项目Car type/project 
RX9 9AT 
阶段性报告 Interim report                结论性报告 Conclusion report          
 
Ⅰ.任务描述 Task description 
实验室受委托对变速箱壳体进行失效分析，失效零件具体信息如下： 
As requested, SCL has analyzed the gearbox housing. The information of the failed part is as following： 
零件信息：Part information 
失效来源 
Failure source 
售后 
失效数量 
Failure Number 
1 
散件供应商 
Component supplier 
/ 
生产基地 
Production base 
/ 
VIN 码 
VIN 
/ 
车辆里程数 
Car mileage 
/ 
车制造日期 
Vehicle production date 
/ 
销售日期 
Sale date 
/ 
维修站名称 
Sale agent 
/ 
SQE/DRE 
SQE: 汤凯钧 
失效背景 
Failure background 
售后4S 店检查，发现新车变速箱壳体局部出现渗漏。 
原材料信息：Raw material information 
原材料及牌号 
Raw material specification 
/ 
原材料厂商 
Raw material producer 
/ 
金属热处理状态 
Metal heat treatment state 
/ 
 
 
失效零件见图1：The failed part is shown in figure 1.  
Ⅱ. 结论与建议 Conclusions and Suggestions 
结论Conclusions：  
（1）变速箱壳体渗漏是由于内部具有贯穿性的高温脱模拉裂的裂纹。The leakage of the gearbox case is due to the 
high temperature hot crack of penetration inside; The crack is caused by high temperature demoulding. 
 建议Suggestions：  
（1）优化开裂部位的模具，比如增加拔模角度、减少挤压的深度，同时关注影响脱模的其它因素，如表面脱模剂
的喷涂量、挤压销的表面粗糙度和冷却。Optimize the mold at the cracked part, such as increasing the draft angle and 
reducing the extrusion depth, and pay attention to other factors that affect the mold release, such as the amount of surface 
release agent sprayed, the surface roughness and cooling of the extrusion pin. 
（2）控制好保压时间，避免脱模时壳体的温度高，强度低。Control the holding time to avoid high temperature and low 
strength of the shell during demoulding.  
分发: 
Distribution 
质量分析科: 张博敏；SCL:樊良伟；SQE：汤凯钧 
检验者Author 
邵百明 
Shao Baiming 
审核Auditor 
邵百明 
Shao Baiming 
批准Approver 
 
日期Date 
2023.02.24 
日期Date 
2023.02.24 
日期Date 
2023.02.24 


 
 
上海汽车中心实验室 
报告编号Report number 
SCL-S-23-0040M 
委托者:  QA 张博敏 
Request person, dept： 
委托编号:   
Request number:  
送样日期:  20230223 
Request date:  
报告日期:  20230224 
Report date: 
第2页,共5页 
 
上海·嘉定区安研路201 号 
邮编. 201804 
No. 201 Anyan Road, Jiading District, Shanghai. 
Post code :201804 
 
SMPV-0.2.3-002-QA -F01 
III. 调查结果 Investigation Results 
售后一辆RX9 新车，在4S 店检查时，发现9AT 变速箱壳体出现渗漏；送检的失效件如图1 所示；着色探伤
显示渗漏处存在圆弧形的裂纹；清除表面的探伤试剂后，仔细观察也可见，手摸有轻微的顿挫感。 
 
 
 
 
图1 送检的失效件 
渗漏点 
着色渗透结果 
清除表面渗透剂 


 
 
上海汽车中心实验室 
报告编号Report number 
SCL-S-23-0040M 
委托者:  QA 张博敏 
Request person, dept： 
委托编号:   
Request number:  
送样日期:  20230223 
Request date:  
报告日期:  20230224 
Report date: 
第3页,共5页 
 
上海·嘉定区安研路201 号 
邮编. 201804 
No. 201 Anyan Road, Jiading District, Shanghai. 
Post code :201804 
 
SMPV-0.2.3-002-QA -F01 
CT 检查结果如图2 所示；裂纹呈现圆形，已完全贯穿内外表面。 
 
 
图2 CT 扫描结果 
    通过敲击，取出断口，如图3 所示。断裂面起伏较大，类似层状撕裂；通常在高温下断裂会表现出该特征。 
 
（a）断口样品 


 
 
上海汽车中心实验室 
报告编号Report number 
SCL-S-23-0040M 
委托者:  QA 张博敏 
Request person, dept： 
委托编号:   
Request number:  
送样日期:  20230223 
Request date:  
报告日期:  20230224 
Report date: 
第4页,共5页 
 
上海·嘉定区安研路201 号 
邮编. 201804 
No. 201 Anyan Road, Jiading District, Shanghai. 
Post code :201804 
 
SMPV-0.2.3-002-QA -F01 
 
 
(b)宏观断口 
图3 取样及宏观断口形貌     
利用扫描电镜对断裂面进行微观检测分析，结果如图4 所示。 
 
 
（a）局部低倍                                   （b）区域1 形貌 
 
 
（c）区域2 形貌                               （d）区域3 形貌 
区域1 
区域2 
区域3 


 
 
上海汽车中心实验室 
报告编号Report number 
SCL-S-23-0040M 
委托者:  QA 张博敏 
Request person, dept： 
委托编号:   
Request number:  
送样日期:  20230223 
Request date:  
报告日期:  20230224 
Report date: 
第5页,共5页 
 
上海·嘉定区安研路201 号 
邮编. 201804 
No. 201 Anyan Road, Jiading District, Shanghai. 
Post code :201804 
 
SMPV-0.2.3-002-QA -F01 
 
 
     （e）其它大部分区域                    （f）局部靠近机加工表面的微区  过载断口形貌 
图4 微观断口形貌 
 
     由上图可以看出：断口仅在个别靠近机加工表面的局部区域发现有过载的韧窝+准解理的断口形貌特征；而
其他大部分区域断口形貌较圆润，是高温下断裂的形貌特征。由此可以判断：壳体开裂是在高温下形成的。 
     从裂纹产生的位置和大小、以及毛坯的形状（图5），可以判断：该裂纹非铸造缩收裂纹，应该是铸件处于
高温状态受到外力产生的；从毛坯结构来看，是高温脱模困难、拉裂的。    
 
 
 
图5 壳体铸造毛坯形状

File: 材料工程师/SCL-S-23-0041M-GS61-连杆-朱玲斌.pdf.md
# SCL-S-23-0041M-GS61-连杆-朱玲斌.pdf

 
上海汽车中心实验室 
SAIC CENTER LAB 
委托者:  QA  娄亚飞 
Request person, dept： 
委托编号:   
Request number:  
送样日期:  2023.2.20 
Request date:  
报告日期:  2023.3.6 
Report date: 
第1页,共5页 
 
报告编号 
Report number 
SCL-S-23-0041M 
上海·嘉定区安研路201 号 邮编. 201804 
No. 201 Anyan Road, Jiading District, Shanghai. Post code :201804 
 
SMPV-0.2.3-002-QA -F01 
零件号Part number 
10631329 
 零件名称 
Part name 
连杆 
Connecting rod 
图纸日期Drawing date 
/ 
零件生产日期Part production date 
/ 
 供货商 
Supplier 
昆山正大 
车型/项目Car type/project 
GS61 
阶段性报告 Interim report                结论性报告 Conclusion report          
 
Ⅰ.任务描述 Task description 
实验室受委托对连杆的断裂区异常进行失效分析，失效零件具体信息如下： 
As requested, SCL has analyzed the abnormal of connecting rod. The information of the failed part is as following： 
零件信息：Part information 
失效来源 
Failure source 
生产装配 
失效数量 
Failure Number 
1 
散件供应商 
Component supplier 
/ 
生产基地 
Production base 
/ 
VIN 码 
VIN 
/ 
车辆里程数 
Car mileage 
/ 
车制造日期 
Vehicle production date 
/ 
销售日期 
Sale date 
/ 
维修站名称 
Sale agent 
/ 
SQE/DRE 
DRE  陈力平 
失效背景 
Failure background 
GS61 发动机解析时发现连杆涨断区域有明显缺口。 
It was found that there was an obvious gap in the connecting rod expansion zone when the GS61 engine was analyzed. 
原材料信息：Raw material information 
原材料及牌号 
Raw material specification 
46MnVS5 
原材料厂商 
Raw material producer 
/ 
金属热处理状态 
Metal heat treatment state 
/ 
 
 
失效零件见图1：The failed part is shown in figure 1.  
Ⅱ. 结论与建议 Conclusions and Suggestions 
 
结论Conclusions：  
（1） 连杆涨断过程中扩展路径存在一定的高度差，最终断裂部位形成交错区域，掉落后变成孔洞，连杆断面未
发现缺陷。 
（2） 连杆材料成分、硬度和密度合格，金相组织正常。 
 
建议Suggestions：  
（1） 发现类似零件做报废处理并通知供应商。  
 
分发 
Distribution 
发动机  陈力平  QA  娄亚飞  张轶凡 
检验者Author 
朱玲斌 
Zhu Lingbin 
审核Auditor 
邵百明 
Shao Baiming 
批准Approver 
 
日期Date 
2023.3.6 
日期Date 
2023.3.7 
日期Date 
2023.3.7 


 
上海汽车中心实验室 
SAIC CENTER LAB 
委托者:  QA  娄亚飞 
Request person, dept： 
委托编号:   
Request number:  
送样日期:  2023.2.20 
Request date:  
报告日期:  2023.3.6 
Report date: 
第2页,共5页 
 
报告编号 
Report number 
SCL-S-23-0041M 
上海·嘉定区安研路201 号 邮编. 201804 
No. 201 Anyan Road, Jiading District, Shanghai. Post code :201804 
 
SMPV-0.2.3-002-QA -F01 
III. 调查结果 Investigation Results 
郑州发动机质保科在对GS61 发动机进行解析时，发现2 缸连杆大头端涨断连接区有缺孔。送检失效连杆至
实验室进行分析 
送检失效件如1 所示，由图可知： 
 
送检失效件如图1a 所示，连杆的其中一侧涨断面局部缺损； 
 
实测失效连杆两侧涨断面的断裂区高度差，正常一侧：0.34mm（图1b），缺损一侧：1.35mm（图1c），
缺损一侧断口宏观未见明显缺陷（图1d）；涨断过程中，螺纹孔两侧的裂纹扩展高度存在差异，同时向
外侧出现了类似图1e 的扩展形态，导致交错部位涨断后脱离，在供应商筛选环节未掉落而识别出来，流
入我们公司； 
 
根据供应商反馈，正常涨断面高度差内控2mm 以内，生产过程中会有极小比例的涨断面微量缺损的零
件存在，零件生产后供应商和我司会各振动筛选一次，筛选出的零件报废处理。 
 
 
a  送检失效件 
 
 
b  正常一侧涨断面高度差                      c  失效侧涨断面高度差 
 


 
上海汽车中心实验室 
SAIC CENTER LAB 
委托者:  QA  娄亚飞 
Request person, dept： 
委托编号:   
Request number:  
送样日期:  2023.2.20 
Request date:  
报告日期:  2023.3.6 
Report date: 
第3页,共5页 
 
报告编号 
Report number 
SCL-S-23-0041M 
上海·嘉定区安研路201 号 邮编. 201804 
No. 201 Anyan Road, Jiading District, Shanghai. Post code :201804 
 
SMPV-0.2.3-002-QA -F01 
  
d  断口宏观 
 
e  本次失效断裂扩展路径 
图1   送检失效件 
对缺口附近的断口进行SEM 分析，结果见图2，可知：  
 
整个断口均为解理特征（图2a，2b），断面未见缺陷，为正常的涨断微观形貌； 
 
结合宏观分析结果，认为连杆涨断面出现缺口是由于涨断时断裂扩展路径交错导致的局部缺损。 
 
a  断口低倍形貌  


 
上海汽车中心实验室 
SAIC CENTER LAB 
委托者:  QA  娄亚飞 
Request person, dept： 
委托编号:   
Request number:  
送样日期:  2023.2.20 
Request date:  
报告日期:  2023.3.6 
Report date: 
第4页,共5页 
 
报告编号 
Report number 
SCL-S-23-0041M 
上海·嘉定区安研路201 号 邮编. 201804 
No. 201 Anyan Road, Jiading District, Shanghai. Post code :201804 
 
SMPV-0.2.3-002-QA -F01 
 
 
   b  局部放大形貌1-解理                        c  局部放大形貌2-解理 
图2  连杆断口SEM 形貌    
材料测试  Material Test Results 
对失效连杆材料进行材料检测，其结果如下：  
 
连杆材料成分、硬度和密度合格，金相组织正常。 
表1  材料检测结果 
序号 
No. 
测试项目 
Test item 
额定值 
Requirement 
试验结果 
Test result 
评价 Evaluation 
合格 
OK 
不合格 
Not OK 
1 
成分 
46MnVS5 
 
 
 
C 
0.42~0.48 
0.472 
× 
 
Si 
0.4~0.8 
0.532 
× 
 
Mn 
0.9~1.3 
1.169 
× 
 
P 
≤0.03 
0.018 
× 
 
S 
0.04~0.07 
0.067 
× 
 
Cr 
≤0.3 
0.235 
× 
 
Ni 
≤0.2 
0.167 
× 
 
V 
0.1~0.2 
0.167 
× 
 
2 
硬 度 
HB：285~341 
HB：334，340，331  
× 
 
3 
密度 
≥7.82g/cm3 
7.84 
× 
 
4 
金相组织 
铁素体含量≤25% 
＜20%（图3b） 
× 
 
晶粒度≥5 级 
9 级（图3b） 
× 
 
 
 


 
上海汽车中心实验室 
SAIC CENTER LAB 
委托者:  QA  娄亚飞 
Request person, dept： 
委托编号:   
Request number:  
送样日期:  2023.2.20 
Request date:  
报告日期:  2023.3.6 
Report date: 
第5页,共5页 
 
报告编号 
Report number 
SCL-S-23-0041M 
上海·嘉定区安研路201 号 邮编. 201804 
No. 201 Anyan Road, Jiading District, Shanghai. Post code :201804 
 
SMPV-0.2.3-002-QA -F01 
 
 
   a  表面脱碳形态                            b   珠光体比例  
图3  失效连杆金相

File: 材料工程师/SCL-S-23-0042M-IP42_尾门线束过孔护套-谷朝阳.pdf.md
# SCL-S-23-0042M-IP42_尾门线束过孔护套-谷朝阳.pdf

 
 
上海汽车中心实验室 
报告编号Report number 
SCL-S-23-0042M 
委托者:  刘凤磊 
Request person, dept： 
委托编号:  SCL-S-23-0042M 
Request number:  
送样日期:  2023.02.28 
Request date:  
报告日期:  2023.02.28 
Report date: 
第1页,共3页 
 
上海·嘉定区安研路201 号 
邮编. 201804 
No. 201 Anyan Road, Jiading District, Shanghai. 
Post code :201804 
 
SMPV-0.2.3-002-QA -F01 
零件号Part number 
11558209 
 零件名称 
Part name 
尾门线束过孔护套 
图纸日期Drawing date 
/ 
零件生产日期Part production date 
/ 
 供货商 
Supplier 
芜湖天海 
车型/项目Car type/project 
IP42 
阶段性报告 Interim report                结论性报告 Conclusion report          
 
Ⅰ.任务描述 Task description 
实验室受委托对IP42 尾门线束过孔护套开裂问题进行失效分析，失效零件具体信息如下： 
零件信息：Part information 
失效来源 
Failure source 
郑州基地 
失效数量 
Failure Number 
8 
散件供应商 
Component supplier 
张家港天乐 
生产基地 
Production base 
郑州基地 
VIN 码 
VIN 
/ 
车辆里程数 
Car mileage 
0KM 
车制造日期 
Vehicle production date 
/ 
销售日期 
Sale date 
/ 
维修站名称 
Sale agent 
/ 
SQE/DRE 
刘凤磊/谢京京 
失效背景 
Failure background 
无特殊工况，正常使用后断裂 
原材料信息：Raw material information 
原材料及牌号 
Raw material specification 
EPDM 
原材料厂商 
Raw material producer 
张家港天乐 
失效零件见图1：The failed part is shown in figure 1.  
 
Ⅱ. 结论与建议 Conclusions and Suggestions 
结论Conclusions：  
1． 失效件受异常外力从内而外划破导致失效。 
2． 零件材料符合技术要求。 
 
 
 
 
 
 
 
 
分发: 
Distribution 
刘凤磊/谢京京 
检验者Author 
谷朝阳 
Gu Chaoyang 
审核Auditor 
吴文安 
Wu Wenan 
批准Approver 
        
                代 
日期Date 
2023.03.03 
日期Date 
2023.03.06 
日期Date 
2023.03.06 


 
 
上海汽车中心实验室 
报告编号Report number 
SCL-S-23-0042M 
委托者:  刘凤磊 
Request person, dept： 
委托编号:  SCL-S-23-0042M 
Request number:  
送样日期:  2023.02.28 
Request date:  
报告日期:  2023.02.28 
Report date: 
第2页,共3页 
 
上海·嘉定区安研路201 号 
邮编. 201804 
No. 201 Anyan Road, Jiading District, Shanghai. 
Post code :201804 
 
SMPV-0.2.3-002-QA -F01 
 
图1 失效件 
Fig. 1 Failure Part  
 
III. 调查结果 Investigation Results 
1．材料分析：材料调查结果如表1 所示， GC-MS 曲线失效件与正常件曲线一致，零件
材料符合技术要求。  
序
号 
No. 
试验项目 
Test item 
额定值 
Requirement 
试验结果 
Test result 
评价 Evaluation 
第一次 第二次 
合格 
qualified 
不合格 
unqualified 
 
 
 
 
1 
材质分析 
EPDM 
EPDM 
× 
 
2 
邵氏硬度 
50±5 
45.2 
× 
 
表1 调查结果 
Tab. 1 Investigation Results 
2．断口形貌如图所示，系外力由内到外刺破导致，橡胶件内表面有较长的划痕。 


 
 
上海汽车中心实验室 
报告编号Report number 
SCL-S-23-0042M 
委托者:  刘凤磊 
Request person, dept： 
委托编号:  SCL-S-23-0042M 
Request number:  
送样日期:  2023.02.28 
Request date:  
报告日期:  2023.02.28 
Report date: 
第3页,共3页 
 
上海·嘉定区安研路201 号 
邮编. 201804 
No. 201 Anyan Road, Jiading District, Shanghai. 
Post code :201804 
 
SMPV-0.2.3-002-QA -F01 
 
图2 内表面断口 
图3 外表面断口

File: 材料工程师/SCL-S-23-0043M-LS7-行星轴-朱玲斌.pdf.md
# SCL-S-23-0043M-LS7-行星轴-朱玲斌.pdf

 
上海汽车中心实验室 
SAIC CENTER LAB 
委托者:  SEAT  王永健 
Request person, dept： 
委托编号:   
Request number:  
送样日期:  2023.3.1 
Request date:  
报告日期:  2023.3.15 
Report date: 
第1页,共6页 
 
报告编号 
Report number 
SCL-S-23-0043M 
上海·嘉定区安研路201 号 邮编. 201804 
No. 201 Anyan Road, Jiading District, Shanghai. Post code :201804 
 
SMPV-0.2.3-002-QA -F01 
零件号Part number 
10995925 
 零件名称 
Part name 
行星轴 
Planetary shaft 
图纸日期Drawing date 
/ 
零件生产日期Part production date 
/ 
 供货商 
Supplier 
上海兴城 
车型/项目Car type/project 
LS7 
阶段性报告 Interim report                结论性报告 Conclusion report          
 
Ⅰ.任务描述 Task description 
实验室受委托对行星轴的断裂进行失效分析，失效零件具体信息如下： 
As requested, SCL has analyzed the fracture of planetary shaft. The information of the failed part is as following： 
零件信息：Part information 
失效来源 
Failure source 
售后抱怨 
失效数量 
Failure Number 
1 
散件供应商 
Component supplier 
/ 
生产基地 
Production base 
/ 
VIN 码 
VIN 
/ 
车辆里程数 
Car mileage 
2800 公里 
车制造日期 
Vehicle production date 
/ 
销售日期 
Sale date 
/ 
维修站名称 
Sale agent 
/ 
SQE/DRE 
DRE  王永健 
失效背景 
Failure background 
LS7 售后报短里程（2800km）行星轴断裂。 
The planetary shaft of LS7 fractured in the aftermarket, and the mileages is 2800km. 
原材料信息：Raw material information 
原材料及牌号 
Raw material specification 
4320 
原材料厂商 
Raw material producer 
/ 
金属热处理状态 
Metal heat treatment state 
/ 
 
 
失效零件见图1：The failed part is shown in figure 1.  
Ⅱ. 结论与建议 Conclusions and Suggestions 
结论Conclusions：  
（1） 行星轴受到异常载荷，首先在行星齿和行星轴的工作区域磨损，磨损导致行星轴局部减薄，严重磨损后行
星轴随后发生双向疲劳断裂，在这过程中，轴销也因为受力过大剪切断裂。怀疑失效车辆曾运行过超负荷
工况。 
（2） 行星轴材料成分、表面硬度、芯部硬度、硬化层深度和表面DLC 厚度都符合要求,金相组织正常。 
（3） 轴销硬度合格，金相组织正常 
 
建议Suggestions：  
（1） 关注车辆使用工况。 
分发 
Distribution 
SEAT  王永健  QA  杨慧东 
检验者Author 
朱玲斌 
Zhu Lingbin 
审核Auditor 
邵百明 
Shao Baiming 
批准Approver 
 
日期Date 
2023.3.15 
日期Date 
2023.3.15 
日期Date 
2023.3.15 


 
上海汽车中心实验室 
SAIC CENTER LAB 
委托者:  SEAT  王永健 
Request person, dept： 
委托编号:   
Request number:  
送样日期:  2023.3.1 
Request date:  
报告日期:  2023.3.15 
Report date: 
第2页,共6页 
 
报告编号 
Report number 
SCL-S-23-0043M 
上海·嘉定区安研路201 号 邮编. 201804 
No. 201 Anyan Road, Jiading District, Shanghai. Post code :201804 
 
SMPV-0.2.3-002-QA -F01 
III. 调查结果 Investigation Results 
售后报1 例LS7 短里程（2800km）无法行驶，拆解发现差速器行星轴断裂。 
图1a 为送检的失效件，可以知道： 
 
差速器外观基本完好，行星轴所在的轴孔有明显磨损，用于锁定行星轴的轴销沿着行星轴孔断裂，剩余
部分残留在销孔中（图1a 虚线），说明失效过程中轴销未松脱； 
 
行星轴两侧与行星齿工作接触区域严重磨损（图1b），单侧减薄非常明显，磨损具有不均匀的特征（图
1c），这说明在初始磨损阶段，行星轴的轴销定位未失效，行星轴不会转动，磨损主要集中在一定区域； 
 
据反馈，车辆为员工车，被公司品牌部借去运到海拉尔，具体使用情况未透露，回来后发现无法行驶。 
 
 
a  送检失效差速器及局部放大形貌 
 
b  行星轴取出后全貌 
 
 
c  未断裂一侧的行星轴不同端面痕迹对比（磨损具有不均匀性） 
图1  送检失效件形貌 
 
 
断裂的轴销残留 


 
上海汽车中心实验室 
SAIC CENTER LAB 
委托者:  SEAT  王永健 
Request person, dept： 
委托编号:   
Request number:  
送样日期:  2023.3.1 
Request date:  
报告日期:  2023.3.15 
Report date: 
第3页,共6页 
 
报告编号 
Report number 
SCL-S-23-0043M 
上海·嘉定区安研路201 号 邮编. 201804 
No. 201 Anyan Road, Jiading District, Shanghai. Post code :201804 
 
SMPV-0.2.3-002-QA -F01 
断口分析  Fracture Analysis 
分别对行星轴断口和轴销断口进行SEM 分析，结果见图2 和图3，可知： 
 
行星轴剩余断口特征为主要双向疲劳，最后过载断裂（图2）； 
 
轴销断口为剪切韧窝，载荷过大引起的失效； 
 
结合宏观及背景调查，认为行星轴受到异常载荷，首先在行星齿和行星轴的工作区域磨损，磨损导致行
星轴局部减薄，严重磨损后行星轴随后发生双向疲劳断裂，在这过程中，轴销也因为受力过大剪切断裂。
怀疑失效车辆曾运行过超负荷工况。 
 
 
a  断口低倍形貌                         b  位置1 形貌-疲劳 
 
 
 
c  位置2 形貌-疲劳                              d 位置3 形貌-韧窝 
图2  行星轴断口 
疲劳区 
过载区 
疲劳区 
1 
3 
2 


 
上海汽车中心实验室 
SAIC CENTER LAB 
委托者:  SEAT  王永健 
Request person, dept： 
委托编号:   
Request number:  
送样日期:  2023.3.1 
Request date:  
报告日期:  2023.3.15 
Report date: 
第4页,共6页 
 
报告编号 
Report number 
SCL-S-23-0043M 
上海·嘉定区安研路201 号 邮编. 201804 
No. 201 Anyan Road, Jiading District, Shanghai. Post code :201804 
 
SMPV-0.2.3-002-QA -F01 
 
 
a 轴销低倍形貌                    b 位置1 形貌-韧窝 
 
 
c 位置2 形貌-韧窝                         d 位置3 形貌-韧窝 
图3   轴销断口形貌 
 
材料测试  Material Test Results 
对行星轴材料进行检测，结果见表1，可知： 
 
行星轴材料成分、表面硬度、芯部硬度、硬化层深度和表面DLC厚度都符合要求,金相组织正常。 
 
轴销硬度合格，金相组织正常。 
                                
 
 
 
1 
2 
3 


 
上海汽车中心实验室 
SAIC CENTER LAB 
委托者:  SEAT  王永健 
Request person, dept： 
委托编号:   
Request number:  
送样日期:  2023.3.1 
Request date:  
报告日期:  2023.3.15 
Report date: 
第5页,共6页 
 
报告编号 
Report number 
SCL-S-23-0043M 
上海·嘉定区安研路201 号 邮编. 201804 
No. 201 Anyan Road, Jiading District, Shanghai. Post code :201804 
 
SMPV-0.2.3-002-QA -F01 
表1  材料检测结果 
序号 
No. 
测试项目 
Test item 
额定值 
Requirement 
试验结果 
Test result 
评价 Evaluation 
合格 
OK 
不合格 
Not OK 
1 
行星轴 
 
 
1.1 
成分 
4320 
 
 
 
C 
0.17~0.22 
0.219 
× 
 
Si 
0.15~0.35 
0.275 
× 
 
Mn 
0.40~0.60 
0.595 
× 
 
P 
≤0.025 
0.0042 
× 
 
S 
≤0.04 
0.016 
× 
 
Cr 
0.40~0.60 
0.526 
× 
 
Ni 
1.65~2.0 
1.872 
× 
 
Mo 
0.20~0.30 
0.249 
× 
 
1.2 
芯部硬度 
380~460HV30 
459、454 
× 
 
1.3 
表面硬度 
680~780HV10 
693、704 
× 
 
1.4 
硬化层深度 
0.8~1.3 
1.00 
× 
 
1.5 
 
金相组织 
（GB/T 
25744-2010） 
马氏体：1-4 级 
2 级 
× 
 
残余奥氏体：1-3 级 
2 级 
× 
 
碳化物：1-3 级 
1 级 
× 
 
芯部组织：1-3 级 
2 级 
× 
 
1.6 
DLC 
厚度：2.5~4.5um 
2.83，2.9 
× 
 
2 
轴销 
 
 
2.1 
轴销硬度 
HV：420~545 
HV1：461，448，454 
/ 
 
2.2 
轴销金相 
/ 
回火屈氏体 
/ 
 
 
 
 
                  a  渗层及表面形貌                          b  表面组织及残奥 


 
上海汽车中心实验室 
SAIC CENTER LAB 
委托者:  SEAT  王永健 
Request person, dept： 
委托编号:   
Request number:  
送样日期:  2023.3.1 
Request date:  
报告日期:  2023.3.15 
Report date: 
第6页,共6页 
 
报告编号 
Report number 
SCL-S-23-0043M 
上海·嘉定区安研路201 号 邮编. 201804 
No. 201 Anyan Road, Jiading District, Shanghai. Post code :201804 
 
SMPV-0.2.3-002-QA -F01 
 
 
c  芯部组织                      d   DLC厚度 
 
e  硬化层深度 
图4  行星轴金相 
 
图5  轴销金相

File: 材料工程师/SCL-S-23-0044M-AP32-空调进气格栅面板侧挡板-冯帆.pdf.md
# SCL-S-23-0044M-AP32-空调进气格栅面板侧挡板-冯帆.pdf

 
上海汽车中心实验室 
报告编号Report number 
SCL-S-23-0044M 
委托者:徐翰 
Request person, dept： 
委托编号: SCL-S-23-0044 
Request number:  
送样日期:2023.02.28 
Request date:  
报告日期:2023.03.10 
第1页,共3页 
 
上海·嘉定区安研路201 号 
邮编. 201804 
No. 201 Anyan Road, Jiading District, Shanghai.    
Post code :201804 
 
SMPV-0.2.3-002-QA -F01 
零件号Part number 
11041703/11041704 
 零件名称 
Part name 
侧角总成 
图纸日期Drawing date 
/ 
零件生产日期Part production date 
/ 
 供货商 
Supplier 
天原胜德 
车型/项目Car type/project 
AP32 
阶段性报告 Interim report                结论性报告 Conclusion report          
 
Ⅰ.任务描述 Task description 
实验室受委托对外门槛脱胶进行失效原因分析，失效零件具体信息如下： 
As requested, SCL has analyzed the failure of Sill Moulding. The information of the failed part is as following： 
零件信息：Part information 
失效来源 
Failure source 
宁德基地 
失效数量 
Failure number 
100+ 
零件名称 
Part name 
空调进气格栅面板侧密封件 
生产基地 
Production base 
/ 
VIN 码 
VIN 
/ 
车辆里程数 
Car mileage 
/ 
车制造日期 
Vehicle production date 
2023/02/24 
销售日期 
Sale date 
/ 
维修站名称 
Sale agent 
/ 
SQE 
徐翰 
失效模式描述 
Failure circumstance  
PDI 检查发现侧密封件断裂 
原材料信息：Raw material information 
原材料及牌号 
Raw material specification 
PP-KF06 UV BK001 
原材料厂商 
Raw material producer 
 上海金发 
散件供应商 
Component supplier 
天原胜德 
金属热处理状态 
Metal heat treatment state 
/ 
失效零件见图1、2：The failed part is shown in figure 1, 2.  
 
Ⅱ. 结论与建议 Conclusions and Suggestions 
结论Conclusions： 
1. 零件受到外力挤压，导致断裂。 
2. 零件材料符合技术要求。 
 
 
 
 
 
 
 
分发: 
Distribution 
SQE：徐翰 
检验者Author 
冯帆  
Feng Fan 
审核Auditor 
狄春峰 
Di Chunfeng 
批准Approver 
 
日期Date 
2023.03.10 
日期Date 
2023.03.10 
日期Date 
2023.03.13 


 
上海汽车中心实验室 
报告编号Report number 
SCL-S-23-0044M 
委托者:徐翰 
Request person, dept： 
委托编号: SCL-S-23-0044 
Request number:  
送样日期:2023.02.28 
Request date:  
报告日期:2023.03.10 
第2页,共3页 
 
上海·嘉定区安研路201 号 
邮编. 201804 
No. 201 Anyan Road, Jiading District, Shanghai.    
Post code :201804 
 
SMPV-0.2.3-002-QA -F01 
 
Ⅲ. 调查结果 Investigation Results  
序号 
No. 
试验项目 
Test item 
额定值 
Requirement 
试验结果 
Test result 
评价 Evaluation 
合格 
OK 
不合格 
Not OK 
1 
IR 
GB/T 6040 2002 
PP-T 
PP-T1） 
X 
 
2 
DSC oC 
GB/T19466.3-2006 
≥156 
1651） 
X 
 
3 
灰分 % 
ISO 1172 
20±2 
21.91） 
X 
 
备注：1）脚注1 按实验计划表 
 
小结：零件材料符合技术要求。 
 
Ⅳ. 宏观分析 Macroscopic observation 
 
实验室共收到4 个失效样件，其装车状态的实效情况如图1 所示。 
如图1 所示，零件断口圈出部分有应力发白，可以判定为韧性断裂且该位置为断裂起始位置，箭头所指方向有明
显飞边，可以判断其断裂方向，由外向内。结合图2 分析， 零件卡脚受到挤压变形，判断零件断裂的原因为受到
外侧外力挤压。 
 


 
上海汽车中心实验室 
报告编号Report number 
SCL-S-23-0044M 
委托者:徐翰 
Request person, dept： 
委托编号: SCL-S-23-0044 
Request number:  
送样日期:2023.02.28 
Request date:  
报告日期:2023.03.10 
第3页,共3页 
 
上海·嘉定区安研路201 号 
邮编. 201804 
No. 201 Anyan Road, Jiading District, Shanghai.    
Post code :201804 
 
SMPV-0.2.3-002-QA -F01 
图1. 失效断口 
 
图2. 失效件

File: 材料工程师/SCL-S-23-0045M-EC32-行李箱锁扣-孙明升.pdf.md
# SCL-S-23-0045M-EC32-行李箱锁扣-孙明升.pdf

 
 
上海汽车中心实验室 
报告编号Report number 
SCL-S-23-0045M 
委托者: 刘海玲 
Request person, dept： 
委托编号: SCL-S-23-0045M  
Request number:  
送样日期:  20230302 
Request date:  
报告日期:  20230403 
Report date: 
第1页,共9页 
 
上海·嘉定区安研路201 号 
邮编. 201804 
No. 201 Anyan Road, Jiading District, Shanghai. 
Post code :201804 
 
SMPV-0.2.3-002-QA -F01 
零件号Part number 
11372437 
 零件名称 
Part name 
行李箱盖锁扣 
Luggage compartment lid latch 
图纸日期Drawing date 
2022.06.27 
零件生产日期Part production date 
/ 
 供货商 
Supplier 
浙江龙纪 
车型/项目Car type/project 
EC32-M0 
阶段性报告 Interim report                结论性报告 Conclusion report          
 
Ⅰ.任务描述 Task description 
实验室受委托对EC32 行李箱盖锁扣断裂问题进行失效分析，失效零件具体信息如下： 
As requested, SCL has analyzed the fracture of luggage compartment lid latch of EC32. The information of the failed part is 
as following： 
零件信息：Part information 
失效来源 
Failure source 
工程开发 
失效数量 
Failure Number 
1 件断裂+多件库存件存在裂纹 
散件供应商 
Component supplier 
/ 
生产基地 
Production base 
/ 
VIN 码 
VIN 
/ 
车辆里程数 
Car mileage 
6112km 
车制造日期 
Vehicle production date 
/ 
销售日期 
Sale date 
/ 
维修站名称 
Sale agent 
/ 
SQE/DRE 
/ 
失效背景 
Failure background 
海拉尔基地，EC32 在试验进行到64.67%时，行李箱盖锁扣断裂。 
原材料信息：Raw material information 
原材料及牌号 
Raw material specification 
SCM435 
原材料厂商 
Raw material producer 
宝钢 
金属热处理状态 
Metal heat treatment state 
/ 
 
 
失效零件见图1：The failed part is shown in figure 1.  
Ⅱ. 结论与建议 Conclusions and Suggestions 
结论Conclusions：  
（1）该失效锁扣存在初始脆性沿晶裂纹，在使用过程中疲劳扩展，最终过载断裂；初始裂纹是热镦变形局部大应
力引起的过载裂纹或后续电镀前或过程中高强钢由于内应力大引起的延迟开裂。 
（2）锁扣材料硬度超上限值，不符合要求。 
建议Suggestions：  
（1）对标其它产品，优化热镦工艺或变更材料，以减少变形开裂，同时在铆接后增加去应力，消除热镦后可能产
生的内应力。 
分发Distribution 
DRE：刘海玲；SCL：朱浩； 
检验者Author 
孙明升 
Sun Mingsheng 
审核Auditor 
邵百明 
Shao Baiming 
批准Approver 
 
日期Date 
2023.04.03 
日期Date 
2023.04.03 
日期Date 
2023.04.03 


 
 
上海汽车中心实验室 
报告编号Report number 
SCL-S-23-0045M 
委托者: 刘海玲 
Request person, dept： 
委托编号: SCL-S-23-0045M  
Request number:  
送样日期:  20230302 
Request date:  
报告日期:  20230403 
Report date: 
第2页,共9页 
 
上海·嘉定区安研路201 号 
邮编. 201804 
No. 201 Anyan Road, Jiading District, Shanghai. 
Post code :201804 
 
SMPV-0.2.3-002-QA -F01 
III. 调查结果 Investigation Results 
海拉尔基地，环境温度-16℃，EC32-EP-E22SIV873（后驱64kwh 敞篷版）-CET，行驶里程6112km，试验进度
64.67%时，进行附件检查，打开尾门时发现尾门锁扣断裂掉落。失效零件如图1 所示。 
 断裂区域表面无磕碰，无变形，断裂面匹配紧密。 
 对库存零件进行排查，发现多例行李箱盖锁扣存在裂纹，裂纹不仅仅是在对应失效件断裂位置，在折弯
处均观察到裂纹，如图2 所示。  
 
图1 失效件及断裂位置  
 
断裂位置 


 
 
上海汽车中心实验室 
报告编号Report number 
SCL-S-23-0045M 
委托者: 刘海玲 
Request person, dept： 
委托编号: SCL-S-23-0045M  
Request number:  
送样日期:  20230302 
Request date:  
报告日期:  20230403 
Report date: 
第3页,共9页 
 
上海·嘉定区安研路201 号 
邮编. 201804 
No. 201 Anyan Road, Jiading District, Shanghai. 
Post code :201804 
 
SMPV-0.2.3-002-QA -F01 
 
（a）新件-09# 
 
 
                   （b）位置1                                   （c）位置2 
位置1 
位置2 
位置3 
位置4 


 
 
上海汽车中心实验室 
报告编号Report number 
SCL-S-23-0045M 
委托者: 刘海玲 
Request person, dept： 
委托编号: SCL-S-23-0045M  
Request number:  
送样日期:  20230302 
Request date:  
报告日期:  20230403 
Report date: 
第4页,共9页 
 
上海·嘉定区安研路201 号 
邮编. 201804 
No. 201 Anyan Road, Jiading District, Shanghai. 
Post code :201804 
 
SMPV-0.2.3-002-QA -F01 
 
 
                        （d）位置3                               （e）位置4 
图2 库存新件 
断口分析 Fracture Surface Analysis 
（一）断口宏观形貌 
断口宏观形貌如图3 所示，共有两个断口，分别为断口1#和断口2#。根据颜色和形貌，两断口主要分为A、
B、C 三个区域：区域A 颜色较深，深色物质超声波清洗无法完全去除，可能为断裂面上残留部分电泳漆；区域
B 断口起伏较小，有明显的沙滩纹，应该为疲劳断口；区域C 起伏大，粗糙。 
 
 
                       （a）断口1#                               （b）断口2# 
图3 断口的宏观形貌 
（二）断口微观形貌 
对图3 中断口不同区域进行进一步观察，断口微观形貌如图4、5 所示。其中区域1 表面覆盖颗粒状异物，
结合能谱检测结果图6 所示，其中6-a 为区域1 能谱检测结果，6-b 为区域4 能谱检测结果，对比发现区域1 含
1 
A 
B 
C 
A 
B 
C 
2 
3 
4 
3 
1 
2 
4 


 
 
上海汽车中心实验室 
报告编号Report number 
SCL-S-23-0045M 
委托者: 刘海玲 
Request person, dept： 
委托编号: SCL-S-23-0045M  
Request number:  
送样日期:  20230302 
Request date:  
报告日期:  20230403 
Report date: 
第5页,共9页 
 
上海·嘉定区安研路201 号 
邮编. 201804 
No. 201 Anyan Road, Jiading District, Shanghai. 
Post code :201804 
 
SMPV-0.2.3-002-QA -F01 
有明显的锌Zn 含量，说明表面镀锌已经进入到断裂面上；区域2 呈冰糖状，为沿晶形貌；区域3 具有疲劳辉纹
和二次裂纹形貌，为疲劳断口；区域4 为沿晶+韧窝形貌，靠近表面有部分剪切唇，微观为韧窝形貌，因此该区
域为过载断口。 
综上：该锁扣首先发生脆性的沿晶开裂，在使用过程中发生疲劳扩展，最终过载断裂。 
 
 
                    （a）区域1                                （b）区域2 
 
 
                   （c）区域3                                  （d）区域4 
图4 断口1#微观形貌 


 
 
上海汽车中心实验室 
报告编号Report number 
SCL-S-23-0045M 
委托者: 刘海玲 
Request person, dept： 
委托编号: SCL-S-23-0045M  
Request number:  
送样日期:  20230302 
Request date:  
报告日期:  20230403 
Report date: 
第6页,共9页 
 
上海·嘉定区安研路201 号 
邮编. 201804 
No. 201 Anyan Road, Jiading District, Shanghai. 
Post code :201804 
 
SMPV-0.2.3-002-QA -F01 
 
 
                    （a）区域1                                （b）区域2 
 
 
                   （c）区域3                                  （d）区域4 
图5 断口2#微观形貌 
 
 
             （a）区域1 能谱检测结果                      （b）区域4 能谱检测结果 
图6 能谱测试结果（EDS） 


 
 
上海汽车中心实验室 
报告编号Report number 
SCL-S-23-0045M 
委托者: 刘海玲 
Request person, dept： 
委托编号: SCL-S-23-0045M  
Request number:  
送样日期:  20230302 
Request date:  
报告日期:  20230403 
Report date: 
第7页,共9页 
 
上海·嘉定区安研路201 号 
邮编. 201804 
No. 201 Anyan Road, Jiading District, Shanghai. 
Post code :201804 
 
SMPV-0.2.3-002-QA -F01 
材料测试  Material Test Results 
     材料检测结果如表1 所示。硬度略超上限值，不符合技术要求；金相组织为回火屈氏体，组织正常。对存在
裂纹的库存件，在折弯处制取金相试样，结果如图7 所示，裂纹呈树枝状，由表面向芯部扩展；在裂纹开裂区域
可以发现表面镀锌部分进入到裂纹中，结合图6-a 中，断裂面表面存在明显的Zn，可以推断在电镀锌之前或者电
镀锌过程中裂纹已经存在。 
该裂纹存在明显的树枝状分叉，类似应力腐蚀开裂，不同于热镦后形成的笔直裂纹，很可能由于硬度高，内
应力大，在电镀过程中或电镀前发生了延迟开裂，或者镦后出现了裂纹，该裂纹在后期进一步延迟开裂。 
表1 材料检测结果 
序号 
No. 
试验项目 
Test item 
额定值 
Requirement 
试验结果 
Test result 
评价 Evaluation 
合格 
qualified 
不合格 
unqualified 
SCM435 
1 
硬度HRC 
38～45 
45，45.3，45.6，45.5，44.8 
 
× 
2 
金相组织 
/ 
回火屈氏体，见图7-a 
/ 
 
 
 
                  （a）树枝状裂纹                              （b）起裂区 
图7 折弯内侧截面金相 


 
 
上海汽车中心实验室 
报告编号Report number 
SCL-S-23-0045M 
委托者: 刘海玲 
Request person, dept： 
委托编号: SCL-S-23-0045M  
Request number:  
送样日期:  20230302 
Request date:  
报告日期:  20230403 
Report date: 
第8页,共9页 
 
上海·嘉定区安研路201 号 
邮编. 201804 
No. 201 Anyan Road, Jiading District, Shanghai. 
Post code :201804 
 
SMPV-0.2.3-002-QA -F01 
 
图8 金相组织（500x） 
现场工艺排查  Field Process Check  
 
现场工艺排查中发现，该工艺流程下生产的零件在镦凸台后在折弯内径已经出现笔直的裂纹，如图9 所示。
该开裂只发现图中箭头所示位置，其它位置未见肉眼可见裂纹，与失效件不完全相同。 
 
 
图9 镦凸台后锁扣裂纹形貌-有裂纹 
 
现场生产中，调整热处理工艺，将锁扣硬度控制到技术要求的下限值38HRC 左右，镦凸台后未见明显裂
纹，结果如图10 所示。但是据反馈在后期生产中热铆后该状态零件同样出现裂纹，实验室未收到该状态
开裂的零件，无法进行分析评判。 
裂纹 


 
 
上海汽车中心实验室 
报告编号Report number 
SCL-S-23-0045M 
委托者: 刘海玲 
Request person, dept： 
委托编号: SCL-S-23-0045M  
Request number:  
送样日期:  20230302 
Request date:  
报告日期:  20230403 
Report date: 
第9页,共9页 
 
上海·嘉定区安研路201 号 
邮编. 201804 
No. 201 Anyan Road, Jiading District, Shanghai. 
Post code :201804 
 
SMPV-0.2.3-002-QA -F01 
 
 
图10 降低硬度后锁扣镦凸台后形貌-未见裂纹 
综合分析 Comprehensive analysis 
 
该锁扣存在初始脆性沿晶裂纹，使用过程中发生疲劳扩展，最终过载断裂；推断在电镀锌之前或者电镀锌过
程中裂纹已经存在。 
 
多例库存新件在折弯处均存在裂纹；其裂纹分布的位置数量和扩展形态与现场发现的变形后零件略有不同。
综合判断：锁扣初始裂纹是热镦变形局部大应力引起的或后续电镀前或过程中高强钢由于内应力大引起的延
迟开裂。 
 
材料硬度稍超上限值，不符合技术要求38-45HRC。

File: 材料工程师/SCL-S-23-0046M-NSE-阀体连接螺钉-沈大光.pdf.md
# SCL-S-23-0046M-NSE-阀体连接螺钉-沈大光.pdf

 
 
上海汽车中心实验室 
报告编号Report number 
SCL-S-23-0046M 
委托者: SQE：承璐刚 
Request person, dept： 
委托编号:  SCL-S-23-0046M 
Request number:  
送样日期:  2023.03.03 
Request date:  
报告日期: 2023.03.15 
第1页,共3页 
 
上海·嘉定区安研路201 号 
邮编. 201804 
No. 201 Anyan Road, Jiading District, Shanghai.    
Post code :201804 
 
SMPV-0.2.3-002-QA -F01 
零件号Part number 
90000003 
 零件名称 
Part name 
阀体连接螺钉 
图纸日期Drawing date 
 
零件生产日期Part production date 
 
 供货商 
Supplier 
上海福之来 
车型/项目Car type/project 
NSE 
DVP 材料大纲签署日期DVP material test plan date 
 
阶段性报告 Interim report                结论性报告 Conclusion report          
 
Ⅰ.任务描述 Task description 
实验室受委托对南京发动机现场打断的阀体连接螺钉进行失效原因分析，失效零件具体信息如下： 
As requested, SCL has analyzed the failure of Stud.The information of the failed part is as following： 
零件信息：Part information 
零件名称 
Part name 
阀体连接螺钉 
车制造日期 
Vehicle production date 
/ 
VIN 码 
VIN 
/ 
销售日期 
Sale date 
/ 
车辆里程数 
Car mileage 
/ 
维修站名称 
Sale agent 
/ 
失效模式描述 
Failure circumstance  
现场装配出现几例打断情况 
原材料信息：Raw material information 
原材料及牌号 
Raw material specification 
/ 
原材料厂商 
Raw material producer 
/ 
散件供应商 
Component supplier 
上海福之来 
金属热处理状态 
Metal heat treatment state 
调质 
 
 
Ⅱ. 结论与建议 Conclusions and Suggestions 
结论Conclusions： 
1）失效螺栓为过载断裂； 
2）失效螺栓和同批次螺栓硬度符合标准要求。 
建议Suggestions：  
1） 排查装配过程。 
 
 
 
 
 
 
分发  
Distribution 
SQE：承璐刚  
检验者Author 
沈大光 
Shen Daguang 
审核Auditor 
邵百明 
Shao Baiming 
批准Approver 
 
日期Date 
2023.3.15 
日期Date 
2023.3.15 
日期Date 
2023.3.15 


 
 
上海汽车中心实验室 
报告编号Report number 
SCL-S-23-0046M 
委托者: SQE：承璐刚 
Request person, dept： 
委托编号:  SCL-S-23-0046M 
Request number:  
送样日期:  2023.03.03 
Request date:  
报告日期: 2023.03.15 
第2页,共3页 
 
上海·嘉定区安研路201 号 
邮编. 201804 
No. 201 Anyan Road, Jiading District, Shanghai.    
Post code :201804 
 
SMPV-0.2.3-002-QA -F01 
III. 调查结果 Investigation Results 
    南京发动机现场反馈，阀体连接螺钉现场偶有打断的现象，现场装配扭矩5-7N.m，委托中心实验室对失效
螺钉进行检测，失效零件如图1 所示。 
 
 
断口分析 Fracture Analysis: 
利用体视镜观察断口宏观形貌，断口有明显的塑性变形，如图2 所示。采用扫描电镜观察失效螺栓断口微观
形貌，主要为韧窝特征，如图3 所示，可以判断螺栓为过载断裂。 
 
 
              
 
 
 
 
图1 失效零件图片 
 
图2 断口宏观形貌 
图3 断口SEM 形貌 


 
 
上海汽车中心实验室 
报告编号Report number 
SCL-S-23-0046M 
委托者: SQE：承璐刚 
Request person, dept： 
委托编号:  SCL-S-23-0046M 
Request number:  
送样日期:  2023.03.03 
Request date:  
报告日期: 2023.03.15 
第3页,共3页 
 
上海·嘉定区安研路201 号 
邮编. 201804 
No. 201 Anyan Road, Jiading District, Shanghai.    
Post code :201804 
 
SMPV-0.2.3-002-QA -F01 
材料测试 Material Test Results 
对失效的螺钉和同批次螺钉进行材料检测，其结果如表1 所示。 
                                       表1 材料检测结果 
序号 
No. 
试验项目 
Test item 
额定值 
Requirement 
试验结果 
Test result 
评价 Evaluation 
合格 
OK 
不合格 
Not 
OK 
1 
失效螺钉 M5-8.8 
1.1 
硬度 
250-320HV 
277,270,271HV10 
X 
 
2 
同批次螺钉 M5-8.8 
2.1 
硬度 
250-320HV 
269,275,276HV10 
X

File: 材料工程师/SCL-S-23-0048M-E2A-集成壳体-周和.pdf.md
# SCL-S-23-0048M-E2A-集成壳体-周和.pdf

 
 
上海汽车中心实验室 
报告编号Report number 
SCL-S-23-0048M 
委托者:  SEAT 郑焕 
Request person, dept：SEAT Zheng Huan 
委托编号:   
Request number:  
送样日期:  2023.02.20 
Request date:  
报告日期:  2023.03.06 
Report date: 
第1页,共7页 
 
上海·嘉定区安研路201 号 
邮编. 201804 
No. 201 Anyan Road, Jiading District, Shanghai. 
Post code :201804 
 
SMPV-0.2.3-002-QA -F01 
零件号Part number 
10877214 
 零件名称 
Part name 
集成壳体 
图纸日期Drawing date 
/ 
零件生产日期Part production date 
2022.08 
 供货商 
Supplier 
浙江浩天 
车型/项目Car type/project 
E2A 
阶段性报告 Interim report                结论性报告 Conclusion report          
 
Ⅰ.任务描述 Task description 
实验室受委托对定子NTC 的短路问题进行失效分析，失效零件具体信息如下： 
As requested, SCL has analyzed the short-circuit of E-MOTOR. The information of the failed part is as following： 
零件信息：Part information 
失效来源 
Failure source 
售后 
失效数量 
Failure Number 
6 
散件供应商 
Component supplier 
浙江浩天 
生产基地 
Production base 
/ 
VIN 码 
VIN 
/ 
车辆里程数 
Car mileage 
3631km 
车制造日期 
Vehicle production date 
/ 
销售日期 
Sale date 
/ 
维修站名称 
Sale agent 
/ 
SQE/DRE 
潘伟诚/郑焕 
失效背景 
Failure background 
客户整车仪表盘偶发性绝缘故障灯，读取故障码发现A 轴电机发生绝缘故障，返厂拆解
后发现壳体电机腔内有冷却液积液。 
原材料信息：Raw material information 
原材料及牌号 
Raw material specification 
ADC12 
原材料厂商 
Raw material producer 
魏县鹏达铝业有限公司 
金属热处理状态 
Metal heat treatment state 
/ 
 
 
失效零件见图1：The failed part is shown in figure 1.  
Ⅱ. 结论与建议 Conclusions and Suggestions 
 
结论Conclusions：  
由CT结果可见，壳体内部铸件质量较差，存在大片疏松和缩孔；同时减肉槽表面有粘模现象；两个因素叠加
会有很大概率导致形成泄漏通道； 
 
建议Suggestions：  
建议供应商对减肉槽内部粘模状态进行100%确认，同时优化铸造工艺；  
 
 
 
分发: 
Distribution 
QA 潘伟诚  SEAT 郑焕 
检验者Author 
周和 
Zhou He 
审核Auditor 
樊良伟 
Fan Liangwei 
批准Approver 
 
日期Date 
2023.03.06 
日期Date 
2023.03.06 
日期Date 
2023.03.06 


 
 
上海汽车中心实验室 
报告编号Report number 
SCL-S-23-0048M 
委托者:  SEAT 郑焕 
Request person, dept：SEAT Zheng Huan 
委托编号:   
Request number:  
送样日期:  2023.02.20 
Request date:  
报告日期:  2023.03.06 
Report date: 
第2页,共7页 
 
上海·嘉定区安研路201 号 
邮编. 201804 
No. 201 Anyan Road, Jiading District, Shanghai. 
Post code :201804 
 
SMPV-0.2.3-002-QA -F01 
III. 调查结果 Investigation Results 
客户整车仪表盘偶发性绝缘故障灯，读取故障码发现A 轴电机发生绝缘故障，返厂拆解后
发现壳体电机腔内有冷却液积液。送检样品的里程数为3631km。具体失效零件形貌如图1 所
示。 
 
 
图1 失效件外观形貌 


 
 
上海汽车中心实验室 
报告编号Report number 
SCL-S-23-0048M 
委托者:  SEAT 郑焕 
Request person, dept：SEAT Zheng Huan 
委托编号:   
Request number:  
送样日期:  2023.02.20 
Request date:  
报告日期:  2023.03.06 
Report date: 
第3页,共7页 
 
上海·嘉定区安研路201 号 
邮编. 201804 
No. 201 Anyan Road, Jiading District, Shanghai. 
Post code :201804 
 
SMPV-0.2.3-002-QA -F01 
对零件整体做CT 扫描，电机腔内机加工区域以及搅拌摩擦焊区域存在小片疏松缺陷，但
均未发现明显疑似泄漏通道，结果如图2 所示。对搅拌摩擦焊区域做着色探伤，焊缝区域表面
未发现明显裂纹，结果如图3 所示。综合认为泄漏点未发生在电机腔内机加工表面以及搅拌摩
擦焊接表面。 
 
 
 
图2 零件CT 无损检测结果 


 
 
上海汽车中心实验室 
报告编号Report number 
SCL-S-23-0048M 
委托者:  SEAT 郑焕 
Request person, dept：SEAT Zheng Huan 
委托编号:   
Request number:  
送样日期:  2023.02.20 
Request date:  
报告日期:  2023.03.06 
Report date: 
第4页,共7页 
 
上海·嘉定区安研路201 号 
邮编. 201804 
No. 201 Anyan Road, Jiading District, Shanghai. 
Post code :201804 
 
SMPV-0.2.3-002-QA -F01 
 
 
图3 搅拌摩擦焊区域着色探伤结果 


 
 
上海汽车中心实验室 
报告编号Report number 
SCL-S-23-0048M 
委托者:  SEAT 郑焕 
Request person, dept：SEAT Zheng Huan 
委托编号:   
Request number:  
送样日期:  2023.02.20 
Request date:  
报告日期:  2023.03.06 
Report date: 
第5页,共7页 
 
上海·嘉定区安研路201 号 
邮编. 201804 
No. 201 Anyan Road, Jiading District, Shanghai. 
Post code :201804 
 
SMPV-0.2.3-002-QA -F01 
结合其他泄漏件测漏结果，电机腔内部减肉槽内有粘模现象，结果如图4 所示。CT 结果
可见内部有疑似泄漏通道，从冷却液空腔壁上连通到减肉槽粘模处，结果如图5 所示。 
 
 
图4 失效件局部宏观形貌 
 


 
 
上海汽车中心实验室 
报告编号Report number 
SCL-S-23-0048M 
委托者:  SEAT 郑焕 
Request person, dept：SEAT Zheng Huan 
委托编号:   
Request number:  
送样日期:  2023.02.20 
Request date:  
报告日期:  2023.03.06 
Report date: 
第6页,共7页 
 
上海·嘉定区安研路201 号 
邮编. 201804 
No. 201 Anyan Road, Jiading District, Shanghai. 
Post code :201804 
 
SMPV-0.2.3-002-QA -F01 
 
 
疑似泄漏通道 
疑似泄漏通道 


 
 
上海汽车中心实验室 
报告编号Report number 
SCL-S-23-0048M 
委托者:  SEAT 郑焕 
Request person, dept：SEAT Zheng Huan 
委托编号:   
Request number:  
送样日期:  2023.02.20 
Request date:  
报告日期:  2023.03.06 
Report date: 
第7页,共7页 
 
上海·嘉定区安研路201 号 
邮编. 201804 
No. 201 Anyan Road, Jiading District, Shanghai. 
Post code :201804 
 
SMPV-0.2.3-002-QA -F01 
 
图5 零件CT 无损检测结果 
疑似泄漏通道 
疑似泄漏通道

File: 材料工程师/SCL-S-23-0049M-AS33P-转向节-戚鹏飞.pdf.md
# SCL-S-23-0049M-AS33P-转向节-戚鹏飞.pdf

上海汽车中心实验室 
报告编号Report number 
SCL-S-23-0049M 
委托者: QA 朱丹清 
Request person, dept： 
委托编号:/   
Request number:  
送样日期:20230303   
Request date:  
报告日期:20230307 
第1页,共3页 
 
上海·嘉定区安研路201 号 
邮编. 201804 
No. 201 Anyan Road, Jiading District, Shanghai. 
    Post code :201804 
 
SMPV-0.2.3-002-QA -F01 
.零件号Part number 
10829840 
 零件名称 
Part name 
转向节 
图纸日期Drawing date 
/ 
零件生产日期Part production date 
/ 
 供货商 
Supplier 
中信戴卡 
车型/项目Car type/project 
AS33P 
阶段性报告 Interim report                结论性报告 Conclusion report          
 
Ⅰ.任务描述 Task description 
实验室受委托对AS33P 转向节零件开裂进行分析，失效零件具体信息如下： 
As requested, SCL has analyzed the fracture failure of the EP35 front knuckle. The information of the failed part is shown 
as following： 
零件信息：Part information 
失效来源 
Failure source 
售后  
失效数量 
Failure Number 
1 
散件供应商 
Component supplier 
中信戴卡 
生产基地 
Production base 
/ 
VIN 码 
VIN 
/ 
车辆里程数 
Car mileage 
1599km 
车制造日期 
Vehicle production date 
/ 
销售日期 
Sale date 
/ 
维修站名称 
Sale agent 
上海交运隆嘉 
SQE/DRE 
/ 
失效背景 
Failure background 
车辆事故导致其左前转向节断裂  
原材料信息：Raw material information 
原材料及牌号 
Raw material specification 
AlSi7Mg0.3  
原材料厂商 
Raw material producer 
/ 
金属热处理状态 
Metal heat treatment state 
T6 
 
 
失效零件见图1：The failed part is shown in figure 1. 
Ⅱ. 结论与建议 Conclusions and Suggestions 
 
结论Conclusions：（1）转向节在事故中受到异常载荷发生过载断裂，断口无异常质量缺陷。 
（2）转向节化学成分、硬度符合材料要求。 
建议Suggestions：（1）无。 
     
 
 
 
       
分发: 
Distribution 
QA 朱丹清 
检验者Author 
戚鹏飞 
Qi Pengfei 
审核Auditor 
邵百明 
Shao Baiming 
批准Approver 
 
日期Date 
2023.03.07 
日期Date 
2023.03.07 
日期Date 
2023.03.07 


上海汽车中心实验室 
报告编号Report number 
SCL-S-23-0049M 
委托者: QA 朱丹清 
Request person, dept： 
委托编号:/   
Request number:  
送样日期:20230303   
Request date:  
报告日期:20230307 
第2页,共3页 
 
上海·嘉定区安研路201 号 
邮编. 201804 
No. 201 Anyan Road, Jiading District, Shanghai. 
    Post code :201804 
 
SMPV-0.2.3-002-QA -F01 
III. 调查结果 Investigation Results  
    4S 店反馈一例AS33P 车辆事故导致其左前转向节断裂，失效转向节零件断裂位置及断口如图1 所示。
转向节一侧断口因衬套脱出留下了明显的挤压痕迹，另外一侧断口无明显塑性变形，如图2 所示。  
 
 
图1 失效转向节零件 
 
 
图2 转向节安装孔因衬套脱出形成的挤压痕迹 
断口分析 Fracture analysis 
    对转向节断口形貌进行宏观观察，未见有异常质量缺陷，结合断裂纹路判断其断口起源点如图3 所示。对断
口起源位置进行电镜观察，其形貌如图4 所示，为韧窝+少量解理形貌，为过载断裂特征。 
  
图3 失效转向节 断口 宏观形貌 
衬套脱出时的挤压痕迹 
起源点 
油污 


上海汽车中心实验室 
报告编号Report number 
SCL-S-23-0049M 
委托者: QA 朱丹清 
Request person, dept： 
委托编号:/   
Request number:  
送样日期:20230303   
Request date:  
报告日期:20230307 
第3页,共3页 
 
上海·嘉定区安研路201 号 
邮编. 201804 
No. 201 Anyan Road, Jiading District, Shanghai. 
    Post code :201804 
 
SMPV-0.2.3-002-QA -F01 
 
 
图4 失效转向节 断口 微观形貌 
材料测试  Material Test Results 
对失效转向节零件进行成分和硬度检测，结果符合材料要求，如表1 所示。 
表1  材料检测结果 
序号 
No. 
测试项目 
Test item 
额定值 
Requirement 
试验结果 
Test result 
评价 Evaluation 
合格 
OK 
不合格 
Not OK 
1 
硬度（HBW2.5/62.5） 
≥85 
115，116 
× 
 
2 
化学成分（%） 
 
 
 
 
 
Si 
6.5-7.5 
7.075 
× 
 
 
Fe 
≤0.19 
0.038 
× 
 
 
Cu 
≤0.05 
0.0020 
× 
 
 
Mn 
≤0.1 
0.032 
× 
 
 
Mg 
0.2-0.45 
0.222 
× 
 
 
Zn 
≤0.07 
0.0034 
× 
 
 
Ti 
0.08-0.25 
0.103 
×
