Repository: kujaxr/obsidian-vault

File: 材料工程师/SCL-S-23-0051M-RX9-水泵-朱玲斌.pdf.md
# SCL-S-23-0051M-RX9-水泵-朱玲斌.pdf

 
上海汽车中心实验室 
SAIC CENTER LAB 
委托者:  QA  郭强 
Request person, dept： 
委托编号:   
Request number:  
送样日期:  2023.3.7 
Request date:  
报告日期:  2023.3.9 
Report date: 
第1页,共5页 
 
报告编号 
Report number 
SCL-S-23-0051M 
上海·嘉定区安研路201 号 邮编. 201804 
No. 201 Anyan Road, Jiading District, Shanghai. Post code :201804 
 
SMPV-0.2.3-002-QA -F01 
零件号Part number 
/ 
 零件名称 
Part name 
水泵 
Water pump 
图纸日期Drawing date 
/ 
零件生产日期Part production date 
/ 
 供货商 
Supplier 
皮尔博格泵业 
车型/项目Car type/project 
RX9（GL31） 
阶段性报告 Interim report                结论性报告 Conclusion report          
 
Ⅰ.任务描述 Task description 
实验室受委托对水泵的泄漏进行失效分析，失效零件具体信息如下： 
As requested, SCL has analyzed the leakage of water pump. The information of the failed part is as following： 
零件信息：Part information 
失效来源 
Failure source 
售后抱怨 
失效数量 
Failure Number 
1 
散件供应商 
Component supplier 
/ 
生产基地 
Production base 
/ 
VIN 码 
VIN 
/ 
车辆里程数 
Car mileage 
14 公里 
车制造日期 
Vehicle production date 
/ 
销售日期 
Sale date 
/ 
维修站名称 
Sale agent 
/ 
SQE/DRE 
SQE 徐正涛 
失效背景 
Failure background 
RX9 在郑州4S 店进行PDI 检查时，发现水泵泄漏。 
The valve spring of I5M fractured in the aftermarket, and the mileages is 510km. 
原材料信息：Raw material information 
原材料及牌号 
Raw material specification 
A356 
原材料厂商 
Raw material producer 
/ 
金属热处理状态 
Metal heat treatment state 
/ 
 
 
失效零件见图1：The failed part is shown in figure 1.  
Ⅱ. 结论与建议 Conclusions and Suggestions 
 
结论Conclusions：  
（1） 水泵铸造过程中失效区域带入较多沙石颗粒导致局部区域形成空间上的通道，从而发生泄漏。 
（2） 水泵材料成分合格，硬度和金相组织正常。 
 
 
建议Suggestions：  
（1） 排查沙粒带入原因。  
 
分发 
Distribution 
QA  郭强 徐正涛  张轶凡 
检验者Author 
朱玲斌 
Zhu Lingbin 
审核Auditor 
邵百明 
Shao Baiming 
批准Approver 
 
日期Date 
2023.3.9 
日期Date 
2023.3.9 
日期Date 
2023.3.9 


 
上海汽车中心实验室 
SAIC CENTER LAB 
委托者:  QA  郭强 
Request person, dept： 
委托编号:   
Request number:  
送样日期:  2023.3.7 
Request date:  
报告日期:  2023.3.9 
Report date: 
第2页,共5页 
 
报告编号 
Report number 
SCL-S-23-0051M 
上海·嘉定区安研路201 号 邮编. 201804 
No. 201 Anyan Road, Jiading District, Shanghai. Post code :201804 
 
SMPV-0.2.3-002-QA -F01 
III. 调查结果 Investigation Results 
RX9 在朔州4S 店进行PDI 检查时，发现水泵泄漏，车辆失效里程14km。 
 
图1 为送检的失效件和正常件，可以知道： 
 
送检水泵如图1a，泄漏点外侧未见明显异常；  
 
泄漏点对应的内壁有明显的线状类似裂纹的特征存在（图1b），打开后发现空间上存在贯穿性裂纹（图
1c），断裂面明显存在异常。 
 
 
 
a  送检失效水泵及泄漏区域外侧放大形貌 
 
 
b  泄漏区域对应内壁形貌                     c  泄漏区域打开形貌 
图1  送检失效件形貌 


 
上海汽车中心实验室 
SAIC CENTER LAB 
委托者:  QA  郭强 
Request person, dept： 
委托编号:   
Request number:  
送样日期:  2023.3.7 
Request date:  
报告日期:  2023.3.9 
Report date: 
第3页,共5页 
 
报告编号 
Report number 
SCL-S-23-0051M 
上海·嘉定区安研路201 号 邮编. 201804 
No. 201 Anyan Road, Jiading District, Shanghai. Post code :201804 
 
SMPV-0.2.3-002-QA -F01 
断口分析  Fracture Analysis 
对打开的断口进行SEM 检测，结果见图2，可知： 
 
断口上存在很多颗粒性的物质（图2a，2b），能谱结果显示（图2c，2d），这些颗粒主要成分是SiO2，
正常铸造铝渣主要成分为Al2O3，而水泵采用的是砂型重力铸造，SiO2 应该是铸造型砂颗粒； 
 
金相结果显示，裂纹两侧组织无明显异常； 
 
综合宏观分析结果，认为水泵铸造过程中失效区域带入较多沙石颗粒导致局部区域形成空间上的通道，
使用时发生泄漏。失效案例应该是个例，不具有批量性。 
 
 
 
a  断口形貌1                      b   断口形貌2 
 
c  异常颗粒能谱结果1 


 
上海汽车中心实验室 
SAIC CENTER LAB 
委托者:  QA  郭强 
Request person, dept： 
委托编号:   
Request number:  
送样日期:  2023.3.7 
Request date:  
报告日期:  2023.3.9 
Report date: 
第4页,共5页 
 
报告编号 
Report number 
SCL-S-23-0051M 
上海·嘉定区安研路201 号 邮编. 201804 
No. 201 Anyan Road, Jiading District, Shanghai. Post code :201804 
 
SMPV-0.2.3-002-QA -F01 
 
d 异常颗粒能谱结果2 
 
 
e  裂纹两侧金相形貌 
图2   裂纹断口及金相形貌 
 
材料测试  Material Test Results 
对失效水泵材料进行检测，结果见表1，可知： 
 
水泵材料成分合格，硬度和金相组织正常。 
                            
 
 
 
 
 


 
上海汽车中心实验室 
SAIC CENTER LAB 
委托者:  QA  郭强 
Request person, dept： 
委托编号:   
Request number:  
送样日期:  2023.3.7 
Request date:  
报告日期:  2023.3.9 
Report date: 
第5页,共5页 
 
报告编号 
Report number 
SCL-S-23-0051M 
上海·嘉定区安研路201 号 邮编. 201804 
No. 201 Anyan Road, Jiading District, Shanghai. Post code :201804 
 
SMPV-0.2.3-002-QA -F01 
表1  材料检测结果 
序号 
No. 
测试项目 
Test item 
额定值 
Requirement 
试验结果 
Test result 
评价 Evaluation 
合格 
OK 
不合格 
Not OK 
1 
成分 
A356 
 
 
 
Si 
6.5-7.5 
6.675 
× 
 
Fe 
≤0.2 
0.171 
× 
 
Cu 
≤0.2 
0.002 
× 
 
Mn 
≤0.1 
0.0054 
× 
 
Mg 
0.25~0.45 
0.305 
× 
 
Zn 
≤0.1 
0.037 
× 
 
Al 
余量 
92.63 
× 
 
2 
硬 度 
/ 
HB2.5/62.5： 
96.7，97.4,100 
/ 
 
3 
微观组织 
/ 
白色大块状a 相+细小的共晶
Si(见图2e) 
/

File: 材料工程师/SCL-S-23-0052M-ZS HS-前格栅饰条-于季康.pdf.md
# SCL-S-23-0052M-ZS HS-前格栅饰条-于季康.pdf

 
上海汽车中心实验室 
报告编号Report number 
SCL-S-23-0052M 
委托者: 曹晓俊 
Request person, dept： 
委托编号:  SCL-S-23-0052 
Request number:  
送样日期:  2023.3.7 
Request date:  
报告日期:  2023.3.7 
第1页,共4页 
 
上海·嘉定区安研路201 号 
邮编. 201804 
No. 201 Anyan Road, Jiading District, Shanghai.    
Post code :201804 
 
SMPV-0.2.3-002-QA -F01 
零件号Part number 
/ 
 零件名称 
Part name 
前格栅饰条 
图纸日期Drawing date 
/ 
零件生产日期Part production date 
/ 
 供货商 
Supplier 
宁波华昊 
车型/项目Car type/project 
ZS/HS 
DVP 材料大纲签署日期DVP material test plan date 
/ 
阶段性报告 Interim report                结论性报告 Conclusion report          
 
Ⅰ.任务描述 Task description 
埃及总代PDI 中心内库存车前格栅镀铬条出现腐蚀、起泡，共发现19 例。实验室受委托对前格栅饰条进行失效
原因分析，失效零件具体信息如下： 
As requested, SCL has analyzed the failure of PART. The information of the failed part is as following： 
零件信息：Part information 
零件名称 
Part name 
前格栅饰条 
车制造日期 
Vehicle production date 
2022/2-2022/4 
VIN 码 
VIN 
/ 
销售日期 
Sale date 
/ 
车辆里程数 
Car mileage 
0 公里 
维修站名称 
Sale agent 
/ 
失效模式描述 
Failure circumstance  
电镀件腐蚀起泡 
原材料信息：Raw material information 
原材料及牌号 
Raw material specification 
/ 
原材料厂商 
Raw material producer 
/ 
散件供应商 
Component supplier 
宁波华昊 
金属热处理状态 
Metal heat treatment state 
/ 
失效零件见图1、2：The failed part is shown in figure 1、2.  
 
Ⅱ. 结论与建议 Conclusions and Suggestions 
 
结论：  
1）结合失效情况与扫描电镜分析，失效部位氯、硫比例增加，为外界污染导致零件腐蚀、起泡。 
2）零件镀层厚度不符合标准要求。 
3）以上两点均为主要因素 
建议： 
1）需排查外界可能的污染物 
2）供应商需调整电镀工艺，提高镀层厚度。 
3）对库存零件进行抽检。 
 
 
分发: 
Distribution 
曹晓俊 
检验者Author 
于季康 
Yu JiKang 
审核Auditor 
李娜 
Li Na 
批准Approver 
 
日期Date 
2023.3.7 
日期Date 
2023.3.7 
日期Date 
2023.3.7 


 
上海汽车中心实验室 
报告编号Report number 
SCL-S-23-0052M 
委托者: 曹晓俊 
Request person, dept： 
委托编号:  SCL-S-23-0052 
Request number:  
送样日期:  2023.3.7 
Request date:  
报告日期:  2023.3.7 
第2页,共4页 
 
上海·嘉定区安研路201 号 
邮编. 201804 
No. 201 Anyan Road, Jiading District, Shanghai.    
Post code :201804 
 
SMPV-0.2.3-002-QA -F01 
III. 调查结果 Investigation Results 
 
    埃及PDI 检查ZS/HS 前格栅饰条腐蚀、起泡。失效情况如图1、2、3 所示。 
 
 
 
图1  前格栅饰条 
 
 
图2  前格栅饰条（局部放大图） 


 
上海汽车中心实验室 
报告编号Report number 
SCL-S-23-0052M 
委托者: 曹晓俊 
Request person, dept： 
委托编号:  SCL-S-23-0052 
Request number:  
送样日期:  2023.3.7 
Request date:  
报告日期:  2023.3.7 
第3页,共4页 
 
上海·嘉定区安研路201 号 
邮编. 201804 
No. 201 Anyan Road, Jiading District, Shanghai.    
Post code :201804 
 
SMPV-0.2.3-002-QA -F01 
 
 
 
图3  前格栅饰条（局部放大图） 
 
 
扫描电镜检测结果 
对失效位置和正常位置进行扫描电镜分析，失效位置（如图4 所示）相比正常位置（如图5 所示），零件表
面Cl、Si 含量明显增加。 
 
图4  失效位置能谱图 
                             


 
上海汽车中心实验室 
报告编号Report number 
SCL-S-23-0052M 
委托者: 曹晓俊 
Request person, dept： 
委托编号:  SCL-S-23-0052 
Request number:  
送样日期:  2023.3.7 
Request date:  
报告日期:  2023.3.7 
第4页,共4页 
 
上海·嘉定区安研路201 号 
邮编. 201804 
No. 201 Anyan Road, Jiading District, Shanghai.    
Post code :201804 
 
SMPV-0.2.3-002-QA -F01 
 
 
图5  正常位置能谱图 
 
晶相分析 
对失效位置附近进行晶相分析。铜层厚度、镍层厚度均不符合标准要求。 
 
序号 
No. 
试验项目 
Test item 
额定值 
Requirement 
试验结果 
Test result 
评价 Evaluation 
合格 
qualified 
不合格 
unqualified 
1 
正面  测试依据：SMTC 5 300 003 
1.1 
铬层 
0.2-0.6µm 
0.478µm 
0.472µm、0.525µm 
X 
 
1.2 
镍层 
≥ 20µm 
5.55µm 
4.89µm、5.87µm 
 
X 
1.3 
铜层 
≥25 µm 
10.44µm 
9.13µm、9.46µm 
 
X 
2 
侧面  测试依据：SMTC 5 300 003 
2.1 
铬层 
0.2-0.6µm 
0.489µm 
0.506µm、0.510µm 
X 
 
2.2 
镍层 
≥ 20µm 
4.57µm 
3.26µm、4.24µm 
 
X 
2.3 
铜层 
≥25 µm 
7.50µm 
8.16µm、6.85µm 
 
X

File: 材料工程师/SCL-S-23-0053M-E2A-集成壳体-周和.pdf.md
# SCL-S-23-0053M-E2A-集成壳体-周和.pdf

 
 
上海汽车中心实验室 
报告编号Report number 
SCL-S-23-0053M 
委托者:  SEAT 郑焕 
Request person, dept：SEAT Zheng Huan 
委托编号:   
Request number:  
送样日期:  2023.03.05 
Request date:  
报告日期:  2023.03.08 
Report date: 
第1 页,共6 页 
 
上海·嘉定区安研路201 号 
邮编. 201804 
No. 201 Anyan Road, Jiading District, Shanghai. 
Post code :201804 
 
SMPV-0.2.3-002-QA -F01 
零件号Part number 
10877214 
 零件名称 
Part name 
集成壳体 
图纸日期Drawing date 
/ 
零件生产日期Part production date 
2022.09 
 供货商 
Supplier 
浙江浩天 
车型/项目Car type/project 
E2A 
阶段性报告 Interim report                结论性报告 Conclusion report          
 
Ⅰ.任务描述 Task description 
实验室受委托对E2A 集成壳体泄漏问题进行失效分析，失效零件具体信息如下： 
As requested, SCL has analyzed the leakage of integrated case. The information of the failed part is as following： 
零件信息：Part information 
失效来源 
Failure source 
售后 
失效数量 
Failure Number 
5 
散件供应商 
Component supplier 
浙江浩天 
生产基地 
Production base 
/ 
VIN 码 
VIN 
/ 
车辆里程数 
Car mileage 
1916km 
车制造日期 
Vehicle production date 
/ 
销售日期 
Sale date 
/ 
维修站名称 
Sale agent 
/ 
SQE/DRE 
潘伟诚/郑焕 
失效背景 
Failure background 
客户整车仪表盘偶发性绝缘故障灯，读取故障码发现A 轴电机发生绝缘故障，返厂拆解
后发现壳体电机腔内有冷却液积液。 
原材料信息：Raw material information 
原材料及牌号 
Raw material specification 
ADC12 
原材料厂商 
Raw material producer 
魏县鹏达铝业有限公司 
金属热处理状态 
Metal heat treatment state 
/ 
 
 
失效零件见图1：The failed part is shown in figure 1.  
Ⅱ. 结论与建议 Conclusions and Suggestions 
 
结论Conclusions：  
由CT结果可见，壳体内部铸件质量较差，存在大片疏松和缩孔；同时减肉槽表面有粘模现象；两个因素叠加
会导致形成泄漏通道； 
 
建议Suggestions：  
建议供应商对减肉槽内部粘模状态进行100%确认，同时优化铸造工艺；  
 
 
 
分发: 
Distribution 
QA 潘伟诚  SEAT 郑焕 
检验者Author 
周和 
Zhou He 
审核Auditor 
樊良伟 
Fan Liangwei 
批准Approver 
 
日期Date 
2023.03.08 
日期Date 
2023.03.08 
日期Date 
2023.03.08 


 
 
上海汽车中心实验室 
报告编号Report number 
SCL-S-23-0053M 
委托者:  SEAT 郑焕 
Request person, dept：SEAT Zheng Huan 
委托编号:   
Request number:  
送样日期:  2023.03.05 
Request date:  
报告日期:  2023.03.08 
Report date: 
第2 页,共6 页 
 
上海·嘉定区安研路201 号 
邮编. 201804 
No. 201 Anyan Road, Jiading District, Shanghai. 
Post code :201804 
 
SMPV-0.2.3-002-QA -F01 
III. 调查结果 Investigation Results 
 
 
图1 失效件外观形貌 


 
 
上海汽车中心实验室 
报告编号Report number 
SCL-S-23-0053M 
委托者:  SEAT 郑焕 
Request person, dept：SEAT Zheng Huan 
委托编号:   
Request number:  
送样日期:  2023.03.05 
Request date:  
报告日期:  2023.03.08 
Report date: 
第3 页,共6 页 
 
上海·嘉定区安研路201 号 
邮编. 201804 
No. 201 Anyan Road, Jiading District, Shanghai. 
Post code :201804 
 
SMPV-0.2.3-002-QA -F01 
客户整车仪表盘偶发性绝缘故障灯，读取故障码发现A 轴电机发生绝缘故障，返厂拆解后
发现壳体电机腔内有冷却液积液。送检样品的里程数为1916km。具体失效零件形貌如图1 所
示。电机壳体通过水密试验，发现电机腔减肉槽内出现气密漏点，具体位置如图2 所示，由图
可见减肉槽内壁存在粘模现象。 
对漏点附近区域做CT 扫描，结果如图3 所示。在水道以及减肉槽内泄漏点之间存在大片
疏松以及缩孔，疑似形成泄漏通道，大概率会导致冷却液渗漏。 
 
 
图2 零件水密试验泄漏位置宏观形貌 
 
水密泄漏位置 


 
 
上海汽车中心实验室 
报告编号Report number 
SCL-S-23-0053M 
委托者:  SEAT 郑焕 
Request person, dept：SEAT Zheng Huan 
委托编号:   
Request number:  
送样日期:  2023.03.05 
Request date:  
报告日期:  2023.03.08 
Report date: 
第4 页,共6 页 
 
上海·嘉定区安研路201 号 
邮编. 201804 
No. 201 Anyan Road, Jiading District, Shanghai. 
Post code :201804 
 
SMPV-0.2.3-002-QA -F01 
 
 
图3 泄漏位置周边CT 无损检测结果 
疑似泄漏通道 
Z 轴方向连通 


 
 
上海汽车中心实验室 
报告编号Report number 
SCL-S-23-0053M 
委托者:  SEAT 郑焕 
Request person, dept：SEAT Zheng Huan 
委托编号:   
Request number:  
送样日期:  2023.03.05 
Request date:  
报告日期:  2023.03.08 
Report date: 
第5 页,共6 页 
 
上海·嘉定区安研路201 号 
邮编. 201804 
No. 201 Anyan Road, Jiading District, Shanghai. 
Post code :201804 
 
SMPV-0.2.3-002-QA -F01 
对搅拌摩擦焊区域做着色探伤，焊缝区域表面未发现明显裂纹，结果如图4 所示。对失效
零件进行材料成分以及硬度测试，结果均满足材料大纲中定义的要求，如表1 所示。 
 
 
图4 焊缝表面着色探伤结果 
 


 
 
上海汽车中心实验室 
报告编号Report number 
SCL-S-23-0053M 
委托者:  SEAT 郑焕 
Request person, dept：SEAT Zheng Huan 
委托编号:   
Request number:  
送样日期:  2023.03.05 
Request date:  
报告日期:  2023.03.08 
Report date: 
第6 页,共6 页 
 
上海·嘉定区安研路201 号 
邮编. 201804 
No. 201 Anyan Road, Jiading District, Shanghai. 
Post code :201804 
 
SMPV-0.2.3-002-QA -F01 
表1 材料检测结果 
序
号 
No. 
试验项目 
Test item 
额定值 
Requirement 
试验结果 
Test result 
评价 Evaluation 
合格 
qualified 
不合格 
unqualified 
1 
集成壳体 
ADC12 
 
 
 
 
1.1 
化学成分/% 
JIS H 5302-2009 
 
 
 
 
Si 
9.6~12.0 
10.09 
X 
 
 
Mg 
≤0.30 
0.194 
X 
 
 
Ni 
≤0.50 
0.055 
X 
 
 
Ti 
≤0.30 
0.042 
X 
 
 
Fe 
≤1.30 
0.633 
X 
 
 
Cu 
1.5~3.5 
2.058 
X 
 
 
Zn 
≤1.00 
0.210 
X 
 
 
Mn 
≤0.50 
0.239 
X 
 
 
Sn 
≤0.20 
0.0086 
X 
 
 
Pb 
≤0.20 
0.054 
X 
 
 
 
 
 
 
 
1.2 
力学性能 
JIS H 5302-2009 
 
 
 
 
布氏硬度/HBW 
≥80 
89.2/91.3/92.3 
HB2.5/62.5 
X

File: 材料工程师/SCL-S-23-0054M-EP39-前盖铰链总成-孙明升.pdf.md
# SCL-S-23-0054M-EP39-前盖铰链总成-孙明升.pdf

 
 
上海汽车中心实验室 
报告编号Report number 
SCL-S-23-0054M 
委托者: DRE 路腾腾  
Request person, dept： 
委托编号:  SCL-S-23-0054M 
Request number:  
送样日期:  20230309 
Request date:  
报告日期:  20230315 
Report date: 
第1页,共5页 
 
上海·嘉定区安研路201 号 
邮编. 201804 
No. 201 Anyan Road, Jiading District, Shanghai. 
Post code :201804 
 
SMPV-0.2.3-002-QA -F01 
零件号Part number 
10155212 
 零件名称 
Part name 
前盖铰链总成 
Front lid hinge assembly 
图纸日期Drawing date 
/ 
零件生产日期Part production date 
/ 
 供货商 
Supplier 
太仓平和精工配件研发有限公司 
车型/项目Car type/project 
EP39 
阶段性报告 Interim report                结论性报告 Conclusion report          
 
Ⅰ.任务描述 Task description 
实验室受委托对EP39 前盖铰链总成断裂进行失效分析，失效零件具体信息如下： 
As requested, SCL has analyzed the fracture of front lid hinge assembly of EP39. The information of the failed part is as 
following： 
零件信息：Part information 
失效来源 
Failure source 
工程开发 
失效数量 
Failure Number 
2 
散件供应商 
Component supplier 
/ 
生产基地 
Production base 
/ 
VIN 码 
VIN 
/ 
车辆里程数 
Car mileage 
/ 
车制造日期 
Vehicle production date 
/ 
销售日期 
Sale date 
/ 
维修站名称 
Sale agent 
/ 
SQE/DRE 
吴立强/路腾腾 
失效背景 
Failure background 
EP39 前盖铰链总成沿用IP31，在PAVE 路试/四立柱台架试验时分别发生断裂。 
原材料信息：Raw material information 
原材料及牌号 
Raw material specification 
SAPH440 
原材料厂商 
Raw material producer 
/ 
金属热处理状态 
Metal heat treatment state 
/ 
 
 
失效零件见图1：The failed part is shown in figure 1.  
Ⅱ. 结论与建议 Conclusions and Suggestions 
结论Conclusions：  
（1）该铰链由于结构薄弱处应力大导致疲劳断裂。 
Fatigue fracture occurred because of high stress at the weak point of structure of this hinge 
（2）材料化学成分符合要求，金相、硬度正常。 
Chemical composition of material met with the requirements, metallographic structure and hardness were normal. 
建议Suggestions：  
（1）校核结构应力。 
Check stress of structure. 
分发:Distribution 
DRE：路腾腾；SQE：吴立强；SCL：朱浩； 
检验者Author 
孙明升 
Sun Mingsheng 
审核Auditor 
邵百明 
Shao Baiming 
批准Approver 
 
日期Date 
2023.3.15 
日期Date 
2023.3.15 
日期Date 
2023.3.15 


 
 
上海汽车中心实验室 
报告编号Report number 
SCL-S-23-0054M 
委托者: DRE 路腾腾  
Request person, dept： 
委托编号:  SCL-S-23-0054M 
Request number:  
送样日期:  20230309 
Request date:  
报告日期:  20230315 
Report date: 
第2页,共5页 
 
上海·嘉定区安研路201 号 
邮编. 201804 
No. 201 Anyan Road, Jiading District, Shanghai. 
Post code :201804 
 
SMPV-0.2.3-002-QA -F01 
III. 调查结果 Investigation Results 
EP39 前盖铰链总成沿用IP31，在PAVE 路试/四立柱台架试验时分别发生断裂。其中，在PAVE 路试断裂的前
盖铰链送至实验室进行失效分析，失效零件如图1 所示。 
 失效件在该断裂处为结构薄弱点，断裂位置处于应力集中点。 
 
图1 失效件及断裂位置 
断口分析 Fracture Surface Analysis 
断口宏观形貌如图2 所示，断口平滑，形貌一致，光亮部分为断口相互磨损区。断口微观形貌如图3 所示，
断裂面具有疲劳辉纹特征，为疲劳断裂；根据扩展纹路和疲劳辉纹判断裂纹的扩展方向（如图中黄色箭头所示）
和起源区（如图中黄色圆圈所示），起源区正好对应结构上的应力集中点；断裂面无明显异常区域。因此，该铰链
发生疲劳断裂。 
前盖铰链总成断裂 


 
 
上海汽车中心实验室 
报告编号Report number 
SCL-S-23-0054M 
委托者: DRE 路腾腾  
Request person, dept： 
委托编号:  SCL-S-23-0054M 
Request number:  
送样日期:  20230309 
Request date:  
报告日期:  20230315 
Report date: 
第3页,共5页 
 
上海·嘉定区安研路201 号 
邮编. 201804 
No. 201 Anyan Road, Jiading District, Shanghai. 
Post code :201804 
 
SMPV-0.2.3-002-QA -F01 
 
 
 
                （a）断口1#                               （b）断口2# 
图2 宏观断口形貌 
 
 
 
 
（a）断口1#微观形貌 
扩展方向 
扩展方向 
扩展方向 
 
起源区 
扩展方向 


 
 
上海汽车中心实验室 
报告编号Report number 
SCL-S-23-0054M 
委托者: DRE 路腾腾  
Request person, dept： 
委托编号:  SCL-S-23-0054M 
Request number:  
送样日期:  20230309 
Request date:  
报告日期:  20230315 
Report date: 
第4页,共5页 
 
上海·嘉定区安研路201 号 
邮编. 201804 
No. 201 Anyan Road, Jiading District, Shanghai. 
Post code :201804 
 
SMPV-0.2.3-002-QA -F01 
 
 
 
 
（b）断口2#微观形貌 
     图3 断口微观形貌 
材料测试  Material Test Results 
     材料检测结果如表1 所示。前盖铰链总成材料化学成分符合要求，硬度和金相组织正常。 
表1 材料检测结果 
序号 
No. 
试验项目 
Test item 
额定值 
Requirement 
试验结果 
Test result 
评价 Evaluation 
合格 
qualified 
不合格 
unqualified 
1 
化学成分 
SAPH440 
 
 
 
C，% 
≤0.21 
0.110 
× 
 
Si，% 
≤0.30 
0.025 
× 
 
Mn，% 
≤1.50 
1.186 
× 
 
P，% 
≤0.030 
0.012 
× 
 
S，% 
≤0.025 
0.0037 
× 
 
2 
硬度，HV1 
/ 
185.3，157.9，175.3，182.8，159.7 
/ 
 
 
起源区 
扩展方向 
扩展方向 
扩展方向 
扩展方向 


 
 
上海汽车中心实验室 
报告编号Report number 
SCL-S-23-0054M 
委托者: DRE 路腾腾  
Request person, dept： 
委托编号:  SCL-S-23-0054M 
Request number:  
送样日期:  20230309 
Request date:  
报告日期:  20230315 
Report date: 
第5页,共5页 
 
上海·嘉定区安研路201 号 
邮编. 201804 
No. 201 Anyan Road, Jiading District, Shanghai. 
Post code :201804 
 
SMPV-0.2.3-002-QA -F01 
序号 
No. 
试验项目 
Test item 
额定值 
Requirement 
试验结果 
Test result 
评价 Evaluation 
合格 
qualified 
不合格 
unqualified 
3 
金相组织 
/ 
铁素体+珠光体（如图4 所示） 
/ 
 
 
图4 金相组织（500X）

File: 材料工程师/SCL-S-23-0055-GS62-油底壳总成装配滑牙-刘华东.pdf.md
# SCL-S-23-0055-GS62-油底壳总成装配滑牙-刘华东.pdf

 
上海汽车中心实验室 
SAIC CENTER LAB 
委托者: 郑州 宋培超 
Request person, dept： 
委托编号:  / 
Request number:  
送样日期:  2023.3.8 
Request date:  
报告日期:  2023.3.9 
Report date: 
第1页,共4页 
 
报告编号 
Report number 
SCL-S-23-0055M 
上海·嘉定区安研路201 号 邮编. 201804 
No. 201 Anyan Road, Jiading District, Shanghai. Post code :201804 
 
SMPV-0.2.3-002-QA -F01 
零件号Part number 
10773562 
 零件名称 
Part name 
油底壳总成 
图纸日期Drawing date 
/ 
零件生产日期Part production date 
/ 
 供货商 
Supplier 
丹阳荣嘉精密机械有限公司 
车型/项目Car type/project 
GS62 
DVP 材料大纲签署日期DVP material test plan date 
/ 
阶段性报告 Interim report              结论性报告 Conclusion report          
 
Ⅰ.任务描述 Task description 
实验室受委托对油底壳总成失效问题进行失效原因分析，失效零件具体信息如下： 
As requested, SCL has analyzed the failure of oil pan. The information of the failed part is as following： 
零件信息：Part information 
零件名称 
Part name 
油底壳总成 
车辆制造日期 
Vehicle production date 
/ 
VIN 码 
VIN 
/ 
失效日期 
Incident date 
2023.03.06 
车辆里程数 
Car mileage 
/ 
失效地点 
Location; 
郑州发动机厂 
失效模式描述 
Failure circumstance  
拧紧油底壳后油封螺栓时，发生滑牙。 
原材料信息：Raw material information 
原材料及牌号 
Raw material specification 
ADC 12 
原材料厂商 
Raw material producer 
包头铝业 
散件供应商 
Component supplier 
丹阳荣嘉 
金属热处理状态 
Metal heat treatment state 
/ 
失效零件见图1：The failed part is shown in figure 1. 
 
Ⅱ. 结论与建议 Conclusions and Suggestions 
结论Conclusions： 
1、螺纹孔底孔尺寸过大导致挤压螺纹未成型，从而引起装配滑牙。The size of the bottom hole is too large; resulting 
in the extrusion thread is not formed, thus causing assembly failure. 
2、油底壳后油封螺纹孔区域孔隙度、硬度和化学成分均满足标准要求。The porosity, hardness and chemical 
composition of the thread hole meet the standard requirement.  
 
建议Suggestions： 
1、排查底孔尺寸过大的原因。Investigate the cause of oversized bottom hole. 
 
 
 
 
 
分发: 
Distribution 
郑州 宋培超，付石垒； SCL 李大维，樊良伟 
检验者Author 
刘华东 
Liu Huadong 
审核Auditor 
邵百明 
Shao Baiming 
批准Approver 
 
日期Date 
2023.3.9 
日期Date 
2023.3.9 
日期Date 
2023.3.9 


 
上海汽车中心实验室 
SAIC CENTER LAB 
委托者: 郑州 宋培超 
Request person, dept： 
委托编号:  / 
Request number:  
送样日期:  2023.3.8 
Request date:  
报告日期:  2023.3.9 
Report date: 
第2页,共4页 
 
报告编号 
Report number 
SCL-S-23-0055M 
上海·嘉定区安研路201 号 邮编. 201804 
No. 201 Anyan Road, Jiading District, Shanghai. Post code :201804 
 
SMPV-0.2.3-002-QA -F01 
III. 调查结果 Investigation Results  
一、宏观观察  Macroscopic Observation： 
郑州发动机厂在装配GS62 发动机油底壳后油封螺栓时，出现螺纹滑牙，已发生多例，如图1 所示。螺纹规
格为M5×0.8。 
 
 
 
图1 失效件图片 
 
二、检查分析  Inspection Analysis： 
1、剖开失效螺纹孔与正常件在体视显微镜下进行对比观察，可以发现失效螺纹孔几乎没有成型的螺牙。另外与正
常件相比，失效件底孔外径与螺牙底部已经齐平，这表明底孔直径过大，如图2 图3 所示。 


 
上海汽车中心实验室 
SAIC CENTER LAB 
委托者: 郑州 宋培超 
Request person, dept： 
委托编号:  / 
Request number:  
送样日期:  2023.3.8 
Request date:  
报告日期:  2023.3.9 
Report date: 
第3页,共4页 
 
报告编号 
Report number 
SCL-S-23-0055M 
上海·嘉定区安研路201 号 邮编. 201804 
No. 201 Anyan Road, Jiading District, Shanghai. Post code :201804 
 
SMPV-0.2.3-002-QA -F01 
 
 
图2  失效件螺纹孔形貌                           图3  正常件螺纹孔形貌 
2、通过体视显微镜粗略测量失效螺纹孔底孔直径约为4.9mm，正常件底孔直径约为4.5mm，如图4图5所示。 
 
 
图4  失效件底孔直径                       图5  正常件底孔直径 
3、观察底孔区域，可以明显发现机加工痕迹，可以推断底孔直径过大是在开孔过程中产生，如图6所示。 
 
图6 失效件底孔形貌 


 
上海汽车中心实验室 
SAIC CENTER LAB 
委托者: 郑州 宋培超 
Request person, dept： 
委托编号:  / 
Request number:  
送样日期:  2023.3.8 
Request date:  
报告日期:  2023.3.9 
Report date: 
第4页,共4页 
 
报告编号 
Report number 
SCL-S-23-0055M 
上海·嘉定区安研路201 号 邮编. 201804 
No. 201 Anyan Road, Jiading District, Shanghai. Post code :201804 
 
SMPV-0.2.3-002-QA -F01 
三、材料测试  Material Test Results 
对失效件进行材料检测，其结果如表1所示： 
表1  材料检测结果 
序号 
No. 
测试项目 
Test item 
额定值 
Requirement 
试验结果 
Test result 
评价 Evaluation 
合格 
OK 
不合格 
Not OK 
1 
化学成分 
ADC12（%） 
JIS H 5302-2006 
 
 
Si 
9.6～12.0 
10.23 
× 
 
 
Mg 
≤0.35 
0.253 
× 
 
 
Ti 
≤0.3 
0.037 
× 
 
 
Fe 
≤1.3 
0.536 
× 
 
 
Cu 
1.5～3.5 
1.948 
× 
 
 
Zn 
≤1.0 
0.148 
× 
 
 
Mn 
≤0.5 
0.253 
× 
 
 
Sn 
≤0.2 
0.0081 
× 
 
 
Ni 
≤0.5 
0.050 
× 
 
 
Pb 
≤0.2 
0.034 
× 
 
2 
硬度 
≥80HB 
95.6/98.1/96.3 HB2.5/62.5 
× 
 
3 
螺纹孔孔隙度 
前五牙：D5/1 
其余牙：D5/2 
合格 
（图2） 
×

File: 材料工程师/SCL-S-23-0056M-IP42 热铆球头-朱浩.pdf.md
# SCL-S-23-0056M-IP42 热铆球头-朱浩.pdf

 
上海汽车中心实验室 
报告编号Report number 
SCL-S-23-0056M 
委托者: SQE 童俊 
Request person, dept： 
委托编号:  / 
Request number:  
送样日期:  20230306 
Request date:  
报告日期:  20230316 
Report date: 
第1页,共4页 
 
上海·嘉定区安研路201 号 
邮编. 201804 
No. 201 Anyan Road, Jiading District, Shanghai. 
Post code :201804 
 
SMPV-0.2.3-002-QA -F01 
零件号Part number 
11151317 
 零件名称 
Part name 
尾门气弹簧支架 
The bracket of tail valve spring 
图纸日期Drawing date 
/ 
零件生产日期Part production date 
/ 
 供货商 
Supplier 
上海津照 
车型/项目Car type/project 
IP42 
DVP 材料大纲签署日期DVP material test plan date 
/ 
阶段性报告 Interim report                结论性报告 Conclusion report          
 
Ⅰ.任务描述 Task description 
实验室受委托对热铆接球头进行断裂原因分析，失效零件具体信息如下： 
As requested, SCL has analyzed the fracture of the hot riveted ball head. The information of the failed part is as 
following： 
零件信息：Part information 
零件名称 
Part name 
铆接球头 
Riveted ball head 
车制造日期 
Vehicle production date 
/ 
VIN 码 
VIN 
/ 
销售日期 
Sale date 
/ 
车辆里程数 
Car mileage 
/ 
维修站名称 
Sale agent 
/ 
失效模式描述 
Failure circumstance  
IP42 尾门气弹簧支架的热铆接球头断裂。 
The hot riveted ball head of IP42 tail valve spring bracket fractured 
原材料信息：Raw material information 
原材料及牌号 
Raw material specification 
45# 
原材料厂商 
Raw material producer 
/ 
散件供应商 
Component supplier 
/ 
金属热处理状态 
Metal heat treatment state 
/ 
失效零件见图1：The failed part is shown in figure 1. 
 
Ⅱ. 结论与建议 Conclusions and Suggestions 
结论Conclusions： 
（1） 失效件断裂形貌为沿晶+穿晶，铆接区组织为马氏体； 
（2） 失效球头热铆接后硬度过高而发生脆性开裂。 
 
建议Suggestions： 
（1） 加强热铆接过程管理，避免球头热铆接后因快速冷却而淬硬。 
 
 
 
 
 
分发: 
Distribution 
QA 童俊 
检验者Author 
朱浩 
Zhu Hao 
审核Auditor 
叶青亮 
Ye Qingliang 
批准Approver 
 
日期Date 
2023.03.16 
日期Date 
2023.03.16 
日期Date 
2023.03.16 


 
上海汽车中心实验室 
报告编号Report number 
SCL-S-23-0056M 
委托者: SQE 童俊 
Request person, dept： 
委托编号:  / 
Request number:  
送样日期:  20230306 
Request date:  
报告日期:  20230316 
Report date: 
第2页,共4页 
 
上海·嘉定区安研路201 号 
邮编. 201804 
No. 201 Anyan Road, Jiading District, Shanghai. 
Post code :201804 
 
SMPV-0.2.3-002-QA -F01 
III. 调查结果 Investigation Results  
IP42 装配后工作人员用手动方式打开尾门时，尾门气弹簧支架的热铆接球头断裂。 
图1 为送检失效件及新件的相关形貌，可以知道： 
热铆接球头在球头根部发生断裂，如图1 所示；断口无明显的塑性变形，断口较粗糙，断口边缘区域已产生
明显的锈迹，可初步判定整个断口出现了二次开裂，首先开裂为外侧暗色区域，且保留了一段时间，所以出现明
显锈迹，随后发生二次开裂，为白色明亮区域，宏观形貌类似脆性断裂，形成具有金属光泽的小刻面，如图2 所
示。 
 
图1 失效件 
 
图2 断裂面放大形貌 
断口分析  Fracture Analysis 
用酒精超声波仔细清洗断口后，在扫描电镜下仔细观察断口的微观形貌，观察结果如图3a所示，断口源区（A
区）形貌特征为沿晶+穿晶（图3b和c），白色明亮区域（B区）形貌特征为沿晶（图3d），且在断裂面上未发现明
显的杂质。 


 
上海汽车中心实验室 
报告编号Report number 
SCL-S-23-0056M 
委托者: SQE 童俊 
Request person, dept： 
委托编号:  / 
Request number:  
送样日期:  20230306 
Request date:  
报告日期:  20230316 
Report date: 
第3页,共4页 
 
上海·嘉定区安研路201 号 
邮编. 201804 
No. 201 Anyan Road, Jiading District, Shanghai. 
Post code :201804 
 
SMPV-0.2.3-002-QA -F01 
 
 
 
 
图3 断口及正常件微观形貌特征： 
(a) 断口的表面形貌；(b、c) A区微观形貌特征；(d) B区微观形貌特征 
 
材料测试  Material Test Results 
对失效球头进行材料检测，同时对比同批次球头零件，其结果如下： 
 对失效件和同批次零件进行显微维氏硬度对比分析，结果见表1，可见失效件断裂区域的硬度值远远高于
同批次零件； 
 失效件铆接区金相组织为马氏体，同批次零件铆接区的金相组织为索氏体。 
 
表1  材料检测结果 
序号 
No. 
测试项目 
Test item 
额定值 
Requirement 
试验结果 
Test result 
评价 Evaluation 
合格 
OK 
不合格 
Not OK 
1 
失效件（铆接区） 
 
 
1.1 
化学成分，% 
 
 
 
 
 
C 
0.42-0.50 
0.480 
X 
 
 
Si 
0.17-0.37 
0.219 
X 
 
B 
A 
(a) 
(b) 
(c) 
(d) 


 
上海汽车中心实验室 
报告编号Report number 
SCL-S-23-0056M 
委托者: SQE 童俊 
Request person, dept： 
委托编号:  / 
Request number:  
送样日期:  20230306 
Request date:  
报告日期:  20230316 
Report date: 
第4页,共4页 
 
上海·嘉定区安研路201 号 
邮编. 201804 
No. 201 Anyan Road, Jiading District, Shanghai. 
Post code :201804 
 
SMPV-0.2.3-002-QA -F01 
 
Mn 
0.50-0.80 
0.667 
X 
 
 
Cr 
≤0.25 
0.049 
X 
 
 
Ni 
≤0.30 
0.0015 
X 
 
 
Cu 
≤0.25 
0.020 
X 
 
1.2 
硬度，HV1 
200-450 
556, 560, 575 
/ 
X 
1.3 
微观组织 
/ 
马氏体（图4a） 
/ 
 
2 
同批次零件（铆接区） 
 
 
2.1 
硬度，HV1 
200-450 
285, 290, 278 
X 
 
2.2 
微观组织 
/ 
索氏体（图4b） 
/ 
 
 
 
 
图4 失效件和同批次零件铆接区金相组织：(a) 失效件；(b) 同批次零件 
(a) 
(b)

File: 材料工程师/SCL-S-23-0057M-S11L-车轮饰盖-狄春峰.pdf.md
# SCL-S-23-0057M-S11L-车轮饰盖-狄春峰.pdf

 
上海汽车中心实验室 
SAIC CENTER LAB 
委托者:  殷丰庆 
Request person, dept： 
委托编号:  SCL-S-23-0057M 
Request number:  
送样日期:  2023.03.10 
Request date:  
报告日期:  2023.03.14 
Report date: 
第1页,共3页 
 
报告编号 
Report number 
SCL-S-23-0057M 
上海·嘉定区安研路201 号 邮编. 201804 
No. 201 Anyan Road, Jiading District, Shanghai. Post code :201804 
 
SMPV-0.2.3-002-QA -F01 
零件号Part number 
11346356 
 零件名称 
Part name 
车轮饰盖 
图纸日期Drawing date 
/ 
零件生产日期Part production date 
2022.7 
 供货商 
Supplier 
广州金钟 
车型/项目Car type/project 
S11L 
DVP 材料大纲签署日期DVP material test plan date 
/ 
阶段性报告 Interim report                结论性报告 Conclusion report          
 
Ⅰ.任务描述 Task description 
实验室受委托对车轮饰盖进行失效原因分析，失效零件具体信息如下： 
As requested, SCL has analyzed the failure of wheel cover. The information of the failed part is as following： 
零件信息：Part information 
零件名称 
Part name 
车轮饰盖 
车制造日期 
Vehicle production date 
2022.11 
VIN 码 
VIN 
LSJWL4092NS119699 
销售日期 
Sale date 
/ 
车辆里程数 
Car mileage 
腐蚀试验车完成10 年腐蚀实验 
维修站名称 
Sale agent 
/ 
失效模式描述 
Failure circumstance  
车轮饰盖电镀件卡脚断裂，四轮都有类似失效 
原材料信息：Raw material information 
原材料及牌号 
Raw material 
specification 
ABS+电镀 
原材料厂商 
Raw material producer 
锦湖 710 
散件供应商 
Component supplier 
/ 
金属热处理状态 
Metal heat treatment state 
/ 
失效零件见图1：The failed part is shown in figure 1.  
Ⅱ. 结论与建议 Conclusions and Suggestions 
结论Conclusions： 1. 失效件材料不符合技术要求 
                 2. 失效件卡脚由内向外断裂 
建议Suggestions： 1. 责令供应商解释材料问题 
                 2．检查装配，耐久情况 
 
 
 
 
 
 
 
 
 
分发: 
Distribution 
智己 殷丰庆 DRE 姜雪 SCL 徐睿 
检验者Author 
狄春峰 
Di Chunfeng 
审核Auditor 
狄春峰 
Di Chunfeng 
批准Approver 
 
日期Date 
2023.3.14 
日期Date 
2023.3.14 
日期Date 
2023.3.14 


 
上海汽车中心实验室 
SAIC CENTER LAB 
委托者:  殷丰庆 
Request person, dept： 
委托编号:  SCL-S-23-0057M 
Request number:  
送样日期:  2023.03.10 
Request date:  
报告日期:  2023.03.14 
Report date: 
第2页,共3页 
 
报告编号 
Report number 
SCL-S-23-0057M 
上海·嘉定区安研路201 号 邮编. 201804 
No. 201 Anyan Road, Jiading District, Shanghai. Post code :201804 
 
SMPV-0.2.3-002-QA -F01 
 
图1 失效件 
Fig. 1 Failure Part  
Ⅲ. 宏观分析 Macroscopic observation 
1） 失效背景 
S11L 质保腐蚀试验车，完成10 年腐蚀后回运上海检查，发现四轮轮毂中心饰盖电镀LOGO 掉落
/内陷（四个轮毂都存在问题），拆解后发现电镀件卡脚断裂。 
 
2） 失效分析 
四个失效件失效情况和断口类似，取右前失效件为例进行分析。该失效件如图1 所示，两个卡
脚断裂，另一处未完全断裂。失效件断裂卡脚放大如图2，断裂起始于卡脚内侧，受力向外发生断
裂。 
 
图2 失效件断口 
Fig.2 Fracture of failure part 


 
上海汽车中心实验室 
SAIC CENTER LAB 
委托者:  殷丰庆 
Request person, dept： 
委托编号:  SCL-S-23-0057M 
Request number:  
送样日期:  2023.03.10 
Request date:  
报告日期:  2023.03.14 
Report date: 
第3页,共3页 
 
报告编号 
Report number 
SCL-S-23-0057M 
上海·嘉定区安研路201 号 邮编. 201804 
No. 201 Anyan Road, Jiading District, Shanghai. Post code :201804 
 
SMPV-0.2.3-002-QA -F01 
观察失效件未完全断裂卡脚，卡脚内侧均可见开裂迹象。 
 
 
图3 失效件 
Fig.3 Failure part 
  
序
号 
No. 
试验项目 
Test item 
额定值 
Requirement 
试验结果 
Test result 
评价 Evaluation 
第一次 
第二次 
合格 
qualified 
不合格 
unqualified 
I 
失效件 
 
 
1 
红外（GB/T6040-2002） 
Infrared Spectroscopy 
ABS 
PC+ABS 
 
× 
2 
玻璃化转变温度 
(GB/T 19644.2-2006) 
Glass transition temperature 
(℃) 
110±5 
137/108 
 
× 
小结：零件材料不符合技术要求。 
 
综上，失效件材料不符合技术要求。失效卡脚系由内向外断裂，未完全断裂卡脚内侧也存在明
显开裂。可同步检查装配和耐久情况。

File: 材料工程师/SCL-S-23-0058M-IP42-尾门气弹簧球头-孙明升.pdf.md
# SCL-S-23-0058M-IP42-尾门气弹簧球头-孙明升.pdf

 
 
上海汽车中心实验室 
报告编号Report number 
SCL-S-23-0058M 
委托者: SQE 童俊 
Request person, dept： 
委托编号:  SCL-S-23-0058M 
Request number:  
送样日期:  20230310 
Request date:  
报告日期:  20230314 
Report date: 
第1页,共4页 
 
上海·嘉定区安研路201 号 
邮编. 201804 
No. 201 Anyan Road, Jiading District, Shanghai. 
Post code :201804 
 
SMPV-0.2.3-002-QA -F01 
零件号Part number 
11151319 
 零件名称 
Part name 
尾门气弹簧球头 
Tailgate gas spring bulb 
图纸日期Drawing date 
/ 
零件生产日期Part production date 
/ 
 供货商 
Supplier 
上海津照 
车型/项目Car type/project 
IP42 
阶段性报告 Interim report                结论性报告 Conclusion report          
 
Ⅰ.任务描述 Task description 
实验室受委托对IP42 尾门气弹簧球头断裂进行失效分析，失效零件具体信息如下： 
As requested, SCL has analyzed the fracture of tailgate gas spring bulb of IP42. The information of the failed part is as 
following： 
零件信息：Part information 
失效来源 
Failure source 
工厂装配 
失效数量 
Failure Number 
1 
散件供应商 
Component supplier 
/ 
生产基地 
Production base 
/ 
VIN 码 
VIN 
/ 
车辆里程数 
Car mileage 
/ 
车制造日期 
Vehicle production date 
/ 
销售日期 
Sale date 
/ 
维修站名称 
Sale agent 
/ 
SQE/DRE 
童俊/龚仕奇 
失效背景 
Failure background 
郑州工厂IP42 零公里装车，关闭尾门时，尾门气弹簧支架球头断裂 
原材料信息：Raw material information 
原材料及牌号 
Raw material specification 
45# 
原材料厂商 
Raw material producer 
/ 
金属热处理状态 
Metal heat treatment state 
/ 
 
 
失效零件见图1：The failed part is shown in figure 1.  
Ⅱ. 结论与建议 Conclusions and Suggestions 
结论Conclusions：  
（1）该尾门气弹簧球头发生过载断裂，断裂面无明显缺陷。 
Overload fracture occurred on the tailgate gas spring bulb, no obvious defect was found on the fracture surface. 
（2）材料化学成分符合要求，硬度、金相组织正常。 
Chemical composition of the material met the requirement , hardness and metallographic were normal. 
建议Suggestions：  
（1）排查安装中异常情况。 
Check abnormal situation during installation. 
分发Distribution 
SQE：童俊；DRE：龚仕奇；QA：胡朝林； SCL：朱浩； 
检验者Author 
孙明升 
Sun Mingsheng 
审核Auditor 
邵百明 
Shao Baiming 
批准Approver 
 
日期Date 
2023.3.14 
日期Date 
2023.3.14 
日期Date 
2023.3.14 


 
 
上海汽车中心实验室 
报告编号Report number 
SCL-S-23-0058M 
委托者: SQE 童俊 
Request person, dept： 
委托编号:  SCL-S-23-0058M 
Request number:  
送样日期:  20230310 
Request date:  
报告日期:  20230314 
Report date: 
第2页,共4页 
 
上海·嘉定区安研路201 号 
邮编. 201804 
No. 201 Anyan Road, Jiading District, Shanghai. 
Post code :201804 
 
SMPV-0.2.3-002-QA -F01 
III. 调查结果 Investigation Results 
郑州工厂IP42 零公里装车时，关闭尾门，尾门气弹簧球头断裂，失效零件如图1 所示。 
 目前该车型上尾门气弹簧球头断裂失效发生1 例。之前在IS31 新车制造上尾门气弹簧球头也出现过断裂，
详情见SCL-S-23-0034M，其尾门气弹簧发生过载断裂，材料无异常。 
 
图1 失效件及断裂位置 
断口分析 Fracture Surface Analysis 
断口宏观形貌如图2 所示，断口起伏较大，较粗糙。断口微观形貌如图3 所示，断裂面芯部为韧窝形貌，边
缘区域为剪切韧窝形貌，为过载断口；断裂面形貌一致，无明显缺陷。因此，该球头发生过载断裂。 
 
图2 宏观断口形貌 
尾门气弹簧支架断裂 


 
 
上海汽车中心实验室 
报告编号Report number 
SCL-S-23-0058M 
委托者: SQE 童俊 
Request person, dept： 
委托编号:  SCL-S-23-0058M 
Request number:  
送样日期:  20230310 
Request date:  
报告日期:  20230314 
Report date: 
第3页,共4页 
 
上海·嘉定区安研路201 号 
邮编. 201804 
No. 201 Anyan Road, Jiading District, Shanghai. 
Post code :201804 
 
SMPV-0.2.3-002-QA -F01 
 
 
                （a）断口芯部                                 （b）断口边缘 
     图3 断口微观形貌 
材料测试  Material Test Results 
     材料检测结果如表1 所示。材料化学成分符合要求，硬度和金相组织正常。 
表1 材料检测结果 
序号 
No. 
试验项目 
Test item 
额定值 
Requirement 
试验结果 
Test result 
评价 Evaluation 
合格 
qualified 
不合格 
unqualified 
45# 
 
 
1 
C 
0.42～0.50 
0.480 
× 
 
Si 
0.17～0.37 
0.219 
× 
 
Mn 
0.50～0.80 
0.667 
× 
 
P 
≤0.035 
0.024 
× 
 
S 
≤0.035 
0.0062 
× 
 
Cr 
≤0.25 
0.049 
× 
 
Ni 
≤0.30 
0.0015 
× 
 
Cu 
≤0.25 
0.020 
× 
 
2 
硬度，HV1 
/ 
190.7，186.8，179.6，180.3，186.1 
/ 
 
3 
金相组织 
/ 
铁素体+粒状珠光体（如图4 所示） 
/ 
 


 
 
上海汽车中心实验室 
报告编号Report number 
SCL-S-23-0058M 
委托者: SQE 童俊 
Request person, dept： 
委托编号:  SCL-S-23-0058M 
Request number:  
送样日期:  20230310 
Request date:  
报告日期:  20230314 
Report date: 
第4页,共4页 
 
上海·嘉定区安研路201 号 
邮编. 201804 
No. 201 Anyan Road, Jiading District, Shanghai. 
Post code :201804 
 
SMPV-0.2.3-002-QA -F01 
 
图4 金相组织（500X）

File: 材料工程师/SCL-S-23-0059M-GS62-发动机缸体-邵百明.pdf.md
# SCL-S-23-0059M-GS62-发动机缸体-邵百明.pdf

 
 
上海汽车中心实验室 
报告编号Report number 
SCL-S-23-0059M 
委托者:  QA 付石垒 
Request person, dept： 
委托编号:   
Request number:  
送样日期:  20230313 
Request date:  
报告日期:  20230314 
Report date: 
第1页,共6页 
 
上海·嘉定区安研路201 号 
邮编. 201804 
No. 201 Anyan Road, Jiading District, Shanghai. 
Post code :201804 
 
SMPV-0.2.3-002-QA -F01 
零件号Part number 
/ 
 零件名称 
Part name 
发动机缸体 
Engine cylinder 
图纸日期Drawing date 
/ 
零件生产日期Part production date 
/ 
 供货商 
Supplier 
浙江浩天 
车型/项目Car type/project 
GS62 
阶段性报告 Interim report                结论性报告 Conclusion report          
 
Ⅰ.任务描述 Task description 
实验室受委托对发动机缸体进行失效分析，失效零件具体信息如下： 
As requested, SCL has analyzed the engine cylinder. The information of the failed part is as following： 
零件信息：Part information 
失效来源 
Failure source 
工厂 
失效数量 
Failure Number 
/ 
散件供应商 
Component supplier 
/ 
生产基地 
Production base 
/ 
VIN 码 
VIN 
/ 
车辆里程数 
Car mileage 
/ 
车制造日期 
Vehicle production date 
/ 
销售日期 
Sale date 
/ 
维修站名称 
Sale agent 
/ 
SQE/DRE 
/ 
失效背景 
Failure background 
郑州工厂发现：缸体加工后，底部局部断裂。 
原材料信息：Raw material information 
原材料及牌号 
Raw material specification 
/ 
原材料厂商 
Raw material producer 
/ 
金属热处理状态 
Metal heat treatment state 
/ 
 
 
失效零件见图1：The failed part is shown in figure 1.  
Ⅱ. 结论与建议 Conclusions and Suggestions 
 
结论Conclusions：  
（1） 缸体局部断裂是由于受到较大的机加工载荷所致。The cylinder block is partially subjected to large machining 
load and causes overload fracture. 
（2） 缸体的硬度符合要求，组织正常。The hardness of the cylinder block meets the requirements and the structure is 
normal. 
建议Suggestions：  
（1） 对标不同发动机缸体的加工参数，以优化其加工工艺。Benchmark the machining parameters of different 
engine blocks to optimize the machining process of the cylinder block. 
 
分发: 
Distribution 
QA: 付石垒；发动机部：陈力平；SCL：段力，樊良伟； 
检验者Author 
邵百明 
Shao Baiming 
审核Auditor 
邵百明 
Shao Baiming 
批准Approver 
 
日期Date 
2023.3.14 
日期Date 
2023.3.14 
日期Date 
2023.3.14 


 
 
上海汽车中心实验室 
报告编号Report number 
SCL-S-23-0059M 
委托者:  QA 付石垒 
Request person, dept： 
委托编号:   
Request number:  
送样日期:  20230313 
Request date:  
报告日期:  20230314 
Report date: 
第2页,共6页 
 
上海·嘉定区安研路201 号 
邮编. 201804 
No. 201 Anyan Road, Jiading District, Shanghai. 
Post code :201804 
 
SMPV-0.2.3-002-QA -F01 
III. 调查结果 Investigation Results 
郑州工厂发现有两个机加工批次的缸体，在底部出现了局部断裂，引起缺料。送检的失效件如图1 所示。其
中1 缸、3 缸和4 缸局部出现了断裂；其它区域未见异常。 
    
 
（a）缸体整体照片  箭头指示失效部位                             （b）1 缸 
 
 
 
 
 
  
 
（c）3 缸                                         （d）4 缸 
图1 失效件及局部断裂情况 
 
断裂部位形态相同，选取1 缸断裂部位进行断口分析，结果如图2 所示。由图可见： 
 
断口靠近缸套一侧存在许多裂纹台阶，另一侧的表层区域为剪切区，由此可以判断：裂纹起源于缸套一
侧，向另一侧扩展。 
 
断口表面各区域微观形貌未见材料缺陷，其形貌为韧窝+解理，是过载断口。 
 
 
从左到右依次为1 缸、2 缸、3 缸和4 缸 
 
 


 
 
上海汽车中心实验室 
报告编号Report number 
SCL-S-23-0059M 
委托者:  QA 付石垒 
Request person, dept： 
委托编号:   
Request number:  
送样日期:  20230313 
Request date:  
报告日期:  20230314 
Report date: 
第3页,共6页 
 
上海·嘉定区安研路201 号 
邮编. 201804 
No. 201 Anyan Road, Jiading District, Shanghai. 
Post code :201804 
 
SMPV-0.2.3-002-QA -F01 
 
 
（a）断口全貌  靠近缸套一侧存在许多裂纹台阶，另一侧表层区域为剪切区 
 
 
（b）局部放大 （体视显微镜图片）                  （c）局部放大（电镜图片） 
 
 
（d） 内侧表面断口                          （e）内侧次表层断口 
裂纹台阶 
剪切区 
见图（d） 
见图（e） 
见图（f） 
见图（g） 


 
 
上海汽车中心实验室 
报告编号Report number 
SCL-S-23-0059M 
委托者:  QA 付石垒 
Request person, dept： 
委托编号:   
Request number:  
送样日期:  20230313 
Request date:  
报告日期:  20230314 
Report date: 
第4页,共6页 
 
上海·嘉定区安研路201 号 
邮编. 201804 
No. 201 Anyan Road, Jiading District, Shanghai. 
Post code :201804 
 
SMPV-0.2.3-002-QA -F01 
 
 
（f）断口中心区域                           （g）外表面剪切区 
图2 断口形貌 
 
对未开裂的缸体与缸套贴合面情况进行观察，其结果如图3 所示；大部分区域缸体与缸套贴合良好，仅在个
别区域可见存在微小的缝隙；表面未见裂纹存在。选取缝隙较大的区域（3 缸）进行剖切检查，以鉴别此区域是
否存在材料的初始缺陷，其结果如图4 所示。 
 
（a）1 缸 
 
 
（b）2 缸 
缝隙 


 
 
上海汽车中心实验室 
报告编号Report number 
SCL-S-23-0059M 
委托者:  QA 付石垒 
Request person, dept： 
委托编号:   
Request number:  
送样日期:  20230313 
Request date:  
报告日期:  20230314 
Report date: 
第5页,共6页 
 
上海·嘉定区安研路201 号 
邮编. 201804 
No. 201 Anyan Road, Jiading District, Shanghai. 
Post code :201804 
 
SMPV-0.2.3-002-QA -F01 
 
 
（c）3 缸 
 
 
（d）4 缸 
图3 未开裂区域缸体与缸套结合面的情况 
   
 
 
（a）缺陷检查                                   （b）微观组织 正常 
图4 金相检测 
 
    由图4 可以看出：缸体与缸套贴合的区域虽然出现了缝隙，但在内部未见初始裂纹或其它材料缺陷，其组织
正常。 
缸体硬度为102、101、102HB2.6/62.5，符合技术要求：≥85HB。 
缝隙 
缝隙 


 
 
上海汽车中心实验室 
报告编号Report number 
SCL-S-23-0059M 
委托者:  QA 付石垒 
Request person, dept： 
委托编号:   
Request number:  
送样日期:  20230313 
Request date:  
报告日期:  20230314 
Report date: 
第6页,共6页 
 
上海·嘉定区安研路201 号 
邮编. 201804 
No. 201 Anyan Road, Jiading District, Shanghai. 
Post code :201804 
 
SMPV-0.2.3-002-QA -F01 
综合分析： 
     基于断口检测结果来看：缸体是过载断裂，裂纹起源于缸套一侧，向另一侧扩展；整个断裂面未见材料缺陷。 
     3 缸的金相剖切检测结果显示：缸体与缸套在贴合处存在缝隙，但未见初始裂纹或其它缺陷；其金相组织正
常，硬度也符合要求。 
     据现场反馈：失效件与机加工批次具有相关性，集中于2 月4 日和2 月22 日两个加工批次；而与毛坯的批
次无相关性。 
     基于上述检测结果以及背景信息，综合判断：缸体局部受到了较大的机加工载荷而发生过载断裂。建议对标
不同发动机缸体的加工参数，以优化该缸体的加工工艺。

File: 材料工程师/SCL-S-23-0060M-IP42-电子水泵进水管-肖晶.pdf.md
# SCL-S-23-0060M-IP42-电子水泵进水管-肖晶.pdf

 
上海汽车中心实验室 
报告编号Report number 
SCL-S-23-0060M 
委托者: 郭强 
Request person, dept： 
委托编号:  SCL-S-23-0060 
Request number:  
送样日期:  2023.3.10 
Request date:  
报告日期:  2023.3.14 
Report date: 
第1页,共5页 
 
上海·嘉定区安研路201 号 
邮编. 201804 
No. 201 Anyan Road, Jiading District, Shanghai. 
Post code :201804 
 
SMPV-0.2.3-002-QA -F01 
零件号Part number 
10833756 
 零件名称 
Part name 
电子水泵进水管 
图纸日期Drawing date 
/ 
零件生产日期Part production date 
2022.9 
 供货商 
Supplier 
长沙永昌车辆零部件有限公司 
车型/项目Car type/project 
IP42 
阶段性报告 Interim report                结论性报告 Conclusion report          
 
Ⅰ.任务描述 Task description 
实验室受委托对IP42 电子水泵进水管总成泄漏的问题进行失效分析（共4 例），失效零件具体信息如下： 
零件信息：Part information 
失效来源 
Failure source 
售后 
失效数量 
Failure Number 
4 
散件供应商 
Component supplier 
长沙永昌车辆零部件有限公司 
生产基地 
Production base 
郑州 
VIN 码 
VIN 
LSJWJ4W68PZ162683 
LSJWJ4W92PZ167114 
LSJWJ4W97PZ166251 
LSJWJ4W94PZ164988 
车辆里程数 
Car mileage 
11km 
14km 
13km 
5 km 
车制造日期 
Vehicle production date 
2023.2 
销售日期 
Sale date 
/ 
维修站名称 
Sale agent 
昆山新亚通（前2 例） 
德州鸿泽 
北京祥瑞驰通 
SQE/DRE 
郭强、包文誉 
失效背景 
Failure background 
电子水泵进水管发动机端泄漏 
原材料信息：Raw material information 
原材料及牌号 
Raw material specification 
EPDM 
原材料厂商 
Raw material producer 
长沙永昌 
金属热处理状态 
Metal heat treatment state 
/ 
/ 
/ 
失效零件见图1： 
 
 
Ⅱ. 结论与建议  
经验证排查，售后反馈四例电子水泵进水管-发动机端泄漏由胶管内壁与出水口未能完全贴合导致。 
建议工厂充分评估安装方式，以保证胶管与对手件安装后完全贴合，胶管安装后避免再受其他外力影响。 
 
 
 
 
 
 
 
分发: 
Distribution 
SQE：郭强、包文誉 
检验者Author 
肖晶 
Xiao Jing 
审核Auditor 
吴文安 
Wu Wenan 
批准Approver 
  
                 代 
日期Date 
2023.3.14 
日期Date 
2023.3.14 
日期Date 
2023.3.14 


 
上海汽车中心实验室 
报告编号Report number 
SCL-S-23-0060M 
委托者: 郭强 
Request person, dept： 
委托编号:  SCL-S-23-0060 
Request number:  
送样日期:  2023.3.10 
Request date:  
报告日期:  2023.3.14 
Report date: 
第2页,共5页 
 
上海·嘉定区安研路201 号 
邮编. 201804 
No. 201 Anyan Road, Jiading District, Shanghai. 
Post code :201804 
 
SMPV-0.2.3-002-QA -F01 
III. 调查结果 Investigation Results 
序号 
No. 
试验项目 
Test item 
额定值 
Requirement 
试验结果 
Test result 
评价 Evaluation 
合格 
qualified 
不合格 
unqualified 
电子水泵进水管（第一例） 
1 
泄漏端壁厚 
5±0.4mm 
5.0-5.3 
× 
 
2 
泄漏端内径 
35-35.5mm 
35.3 
× 
 
3 
气密检测 
3bar*30s 
无泄漏 
无泄漏 
× 
 
4 
尺寸匹配校核 
卡箍、胶管、对手件尺寸 
符合 
× 
 
电子水泵进水管（第二例） 
1 
泄漏端壁厚 
5±0.4mm 
4.8-5.3 
× 
 
2 
泄漏端内径 
35-35.5mm 
35.3 
× 
 
3 
现场复装 
/ 
无泄漏 
× 
 
电子水泵进水管（第三例） 
1 
保压复测 
/ 
无泄漏 
× 
 
电子水泵进水管（第四例） 
1 
保压复测 
/ 
无泄漏 
× 
 
 
 
 
 
 
 
 


 
上海汽车中心实验室 
报告编号Report number 
SCL-S-23-0060M 
委托者: 郭强 
Request person, dept： 
委托编号:  SCL-S-23-0060 
Request number:  
送样日期:  2023.3.10 
Request date:  
报告日期:  2023.3.14 
Report date: 
第3页,共5页 
 
上海·嘉定区安研路201 号 
邮编. 201804 
No. 201 Anyan Road, Jiading District, Shanghai. 
Post code :201804 
 
SMPV-0.2.3-002-QA -F01 
图一 失效件照片 
 
 
Ⅳ. 附件 Appendices 
1、泄漏情况排查 
第一例，发动机出水口端泄漏  
 
泄漏位置 


 
上海汽车中心实验室 
报告编号Report number 
SCL-S-23-0060M 
委托者: 郭强 
Request person, dept： 
委托编号:  SCL-S-23-0060 
Request number:  
送样日期:  2023.3.10 
Request date:  
报告日期:  2023.3.14 
Report date: 
第4页,共5页 
 
上海·嘉定区安研路201 号 
邮编. 201804 
No. 201 Anyan Road, Jiading District, Shanghai. 
Post code :201804 
 
SMPV-0.2.3-002-QA -F01 
第二例，现场复装后无泄漏 
 
 
 
 
 
 
 
 
复装后无泄漏 
复装前 
复装后 
泄漏位置 


 
上海汽车中心实验室 
报告编号Report number 
SCL-S-23-0060M 
委托者: 郭强 
Request person, dept： 
委托编号:  SCL-S-23-0060 
Request number:  
送样日期:  2023.3.10 
Request date:  
报告日期:  2023.3.14 
Report date: 
第5页,共5页 
 
上海·嘉定区安研路201 号 
邮编. 201804 
No. 201 Anyan Road, Jiading District, Shanghai. 
Post code :201804 
 
SMPV-0.2.3-002-QA -F01 
第三例，停放保压无泄漏 
 
 
第四例，停放保压无泄漏

File: 材料工程师/SCL-S-23-0061M-HT2X-磁环总成-曾红梅.pdf.md
# SCL-S-23-0061M-HT2X-磁环总成-曾红梅.pdf

 
 
上海汽车中心实验室 
SAIC CENTER LAB 
委托者: TR：方磊 
Request person, dept： 
委托编号: SCL-S-23-0061 
Request number:  
送样日期:2023.03.14 
Request date:  
报告日期:2023.03.23 
Report date: 
第1页,共3页 
 
报告编号 
Report number 
SCL-S-23-0061M 
上海·嘉定区安研路201 号 邮编. 201804 
No. 201 Anyan Road, Jiading District, Shanghai. Post code :201804 
 
零件号 
Part number 
11255887 
 零件名称 
Part name 
磁环总成 
图纸日期 
Drawing date  
/ 
零件生产日期 
Production date 
 
 供货商 
Supplier 
上海盈智 
车型/项目 
Car type/project 
HT2X 
DVP 材料大纲签署日期 
DVP material test plan date 
2022.09.22 
 
           测试报告 Conclusion report               结论性报告 Conclusion report 
Ⅰ.任务描述 Task description 
电机驻车总成振动试验完成轴向宽频随机振动试验后，磁环开裂。实验室受委托对失效件进行分析，零件原材料信息如
下： 
零件信息：Part information 
零件名称 
Part name 
磁环总成 
车制造日期 
Vehicle production date 
NA 
VIN 码 
VIN 
NA 
销售日期 
Sale date 
NA 
车辆里程数 
Car mileage 
NA 
维修站名称 
Sale agent 
NA 
失效模式描述 
Failure circumstance  
电机驻车总成振动试验完成轴向宽频随机振动试验后，磁环开裂 
失效零件见图1：The failed parts is shown in figure 1.  
原材料信息：Raw material information 
原材料及牌号 
Raw material specification 
PA6+磁粉（注塑铁氧体） 
原材料厂商 
Raw material producer 
浙江户田 
散件供应商 
Component supplier 
安徽龙磁 
金属热处理状态 
Metal heat treatment state 
/ 
 
Ⅱ. 结论与建议 Conclusions and suggestions 
结论：断口处有孔洞和颗粒结团，推断磁粉在尼龙树脂中分散不均导致。  
          
 
 
 
 
 
 
 
 
 
 
分发： 
Dispenser 
TR: 方磊 
检验者： 
Identifier 
曾红梅 
Zeng Hongmei 
审核： 
Auditor 
吴文安 
Wu Wenan 
批准： 
Approver 
 
 
日期： 
Date 
2023.03.23 
日期： 
Date 
2023.03.27 
日期： 
Date 
2023.03.27 


 
 
上海汽车中心实验室 
SAIC CENTER LAB 
委托者: TR：方磊 
Request person, dept： 
委托编号: SCL-S-23-0061 
Request number:  
送样日期:2023.03.14 
Request date:  
报告日期:2023.03.23 
Report date: 
第2页,共3页 
 
报告编号 
Report number 
SCL-S-23-0061M 
上海·嘉定区安研路201 号 邮编. 201804 
No. 201 Anyan Road, Jiading District, Shanghai. Post code :201804 
 
Ⅲ. 测试结果 Test Results  
序号 
No. 
试验项目 
Test item 
额定值 
Requirement 
试验结果 
Test result 
评价 Evaluation 
合格 
qualified 
不合格 
unqualified 
一 
磁环PA6+磁粉 
1 
IR 
/ 
PA6(1) 
/ 
/ 
2 
DSC/℃ 
/ 
216(1) 
/ 
/ 
3 
密度 
3.65±0.2 
3.656(1) 
× 
 
备注：1）表示参考202303170003 
       
 
 
 
 
 
 
 
 
 
 
 
 
 
 
 
 
 
 
 
 
 
 
 
 
 
 
 
 
 
 
失效磁环 
 
靠近浇口位置断口-断口中间位置有孔洞，有颗粒结团 
 
靠近浇口位置断口-断口中间位置有孔洞，有颗粒结团 
 
开裂位置 


 
 
上海汽车中心实验室 
SAIC CENTER LAB 
委托者: TR：方磊 
Request person, dept： 
委托编号: SCL-S-23-0061 
Request number:  
送样日期:2023.03.14 
Request date:  
报告日期:2023.03.23 
Report date: 
第3页,共3页 
 
报告编号 
Report number 
SCL-S-23-0061M 
上海·嘉定区安研路201 号 邮编. 201804 
No. 201 Anyan Road, Jiading District, Shanghai. Post code :201804 
 
 
 
 
 
 
 
 
 
 
 
 
 
      
 
 
小结：开裂无论是远离浇口还是靠近浇口，断口中间位置有孔洞和颗粒结团，推断磁粉在尼龙树脂中分散不均导致。 
 
 
远离浇口位置断口-断口中间位置有颗粒结团 
 
远离浇口位置断口-断口中间位置有颗粒结团
