Repository: kujaxr/obsidian-vault

File: 材料工程师/SCL-S-23-0063M-IP42-散热器-张云.pdf.md
# SCL-S-23-0063M-IP42-散热器-张云.pdf

 
上海汽车中心实验室 
SAIC CENTER LAB 
委托者:SQE 秦扬 
Request person, dept： 
委托编号: SCL-S-22-0063M  
Request number:  
送样日期:  2023.03.20 
Request date:  
报告日期:2023.04.07 
Report date: 
第1页,共3页 
 
报告编号 
Report number 
SCL-S-23-0063M 
上海·嘉定区安研路201 号 邮编. 201804 
No. 201 Anyan Road, Jiading District, Shanghai. Post code :201804 
 
 
SMPV-0.2.3-002-QA -F01 
零件号Part number 
14050642 
 零件名称 
Part name 
散热器总成 
图纸日期Drawing date 
/ 
零件生产日期Part production date 
/ 
 供货商 
Supplier 
河南豫新 
车型/项目Car type/project 
IP42 
DVP 材料大纲签署日期DVP material test plan date 
/ 
阶段性报告 Interim report                结论性报告 Conclusion report          
 
Ⅰ.任务描述 Task description 
实验室受委托对散热器水室支架断裂部位进行失效原因分析，失效零件具体信息如下： 
As requested, SCL has analyzed the failure of the hose of the HVAC. The information of the failed part is as following： 
零件信息：Part information 
零件名称 
Part name 
散热器总成 
车制造日期 
Vehicle production date 
2022.3.3 
VIN 码 
VIN 
郑州零公里未下线车辆 
销售日期 
Sale date 
/ 
车辆里程数 
Car mileage 
0km 
维修站名称 
Sale agent 
/ 
失效模式描述 
Failure circumstance  
郑州总装车间,装配模块时水室支架处弹片断裂 
原材料信息：Raw material information 
原材料及牌号 
Raw material specification 
PA66-GF30/A218V30 34NG 
原材料厂商 
Raw material producer 
巴斯夫 
散件供应商 
Component supplier 
宁波铭发 
金属热处理状态 
Metal heat treatment state 
/ 
 
Ⅱ. 结论与建议 Conclusions and Suggestions 
 
 
 
 
 
结论Conclusions：材料定性为PA66，零件断口显示为脆断，失效发生在郑州降温时，可以确认失效是因为低
温脆断引起。建议后续供应商加强水室调湿处理的管理。 
 
 
 
 
 
 
分发: 
Distribution 
SQE：秦扬（Qin Yang） 
检验者Author 
张云 
Zhang Yun 
审核Auditor 
吴文安 
Wu Wenan 
批准Approver 
 
日期Date 
2023.04.07 
日期Date 
2023.04.10 
日期Date 
2023.04.10 


 
上海汽车中心实验室 
SAIC CENTER LAB 
委托者:SQE 秦扬 
Request person, dept： 
委托编号: SCL-S-22-0063M  
Request number:  
送样日期:  2023.03.20 
Request date:  
报告日期:2023.04.07 
Report date: 
第2页,共3页 
 
报告编号 
Report number 
SCL-S-23-0063M 
上海·嘉定区安研路201 号 邮编. 201804 
No. 201 Anyan Road, Jiading District, Shanghai. Post code :201804 
 
 
SMPV-0.2.3-002-QA -F01 
失效零件见下图：The failed part is shown as follows: 
 
失效的散热器水室局部零件和断裂部位情况。 
失效的零件断裂日期是3.16，郑州降温。 
 
III. 调查结果 Investigation Results  
1、材料分析： 
序号 
No. 
试验项目 
Test item 
额定值 
Requirement 
试验结果 
Test result 
评价 Evaluation 
合格 
OK 
不合格 
Not OK 
1、支架部位 
1 
IR 
GB/T6040-2002 
PA66 
PA66 
× 
 
2 
熔点DSC 
GB/T19466.3-2006 
250-270℃ 
259℃ 
× 
  
3 
含水率 
/ 
0.44% 
/ 
/ 
2、卡扣部位 
1 
IR 
GB/T6040-2002 
PA66 
PA66 
× 
 
2 
熔点DSC 
GB/T19466.3-2006 
250-270℃ 
259℃ 
× 
 
失效零件材料定性确认材料PA66 符合设计要求。经沟通，供应商豫新反馈3 月份天气转暖，因此失效批次
的散热器水室没有经过水煮调湿处理。 
 
 
2、断口分析： 


 
上海汽车中心实验室 
SAIC CENTER LAB 
委托者:SQE 秦扬 
Request person, dept： 
委托编号: SCL-S-22-0063M  
Request number:  
送样日期:  2023.03.20 
Request date:  
报告日期:2023.04.07 
Report date: 
第3页,共3页 
 
报告编号 
Report number 
SCL-S-23-0063M 
上海·嘉定区安研路201 号 邮编. 201804 
No. 201 Anyan Road, Jiading District, Shanghai. Post code :201804 
 
 
SMPV-0.2.3-002-QA -F01 
 
断裂部位拼接后，裂纹部位附近没有发白、夹杂、气孔等异常情况。 
 
 
断裂截面部位有玻纤的反光发白，塑料部分没有发白等韧性断裂情况，故可以判断材料为脆性断裂。 
 
     综合以上测试结果，可以看出散热器支架断裂是低温脆断，且气温上升后不再复现。建议供应商加强水室调
湿处理的管理，避免发生春季降温造成的脆断现象。

File: 材料工程师/SCL-S-23-0064M-GS62-进气螺栓阀芯-孙明升.pdf.md
# SCL-S-23-0064M-GS62-进气螺栓阀芯-孙明升.pdf

 
 
上海汽车中心实验室 
报告编号Report number 
SCL-S-23-0064M 
委托者: EN  江轩 
Request person, dept： 
委托编号:  SCL-S-23-0064M 
Request number:  
送样日期:  20230317 
Request date:  
报告日期:  20230321 
Report date: 
第1页,共6页 
 
上海·嘉定区安研路201 号 
邮编. 201804 
No. 201 Anyan Road, Jiading District, Shanghai. 
Post code :201804 
 
SMPV-0.2.3-002-QA -F01 
零件号Part number 
10710432 
 零件名称 
Part name 
进气螺栓阀体-阀芯 
Intake bolt valve body-valve core 
图纸日期Drawing date 
/ 
零件生产日期Part production date 
/ 
 供货商 
Supplier 
芜湖杰锋汽车动力系统有限公司 
车型/项目Car type/project 
GS62 
阶段性报告 Interim report                结论性报告 Conclusion report          
 
Ⅰ.任务描述 Task description 
实验室受委托对GS62 进气螺栓阀体-阀芯运动不畅进行失效分析，失效零件具体信息如下： 
As requested, SCL has analyzed valve core poor movement of GS62 intake bolt valve body. The information of the failed 
part is as following： 
零件信息：Part information 
失效来源 
Failure source 
工厂装配 
失效数量 
Failure Number 
4 
散件供应商 
Component supplier 
/ 
生产基地 
Production base 
/ 
VIN 码 
VIN 
/ 
车辆里程数 
Car mileage 
/ 
车制造日期 
Vehicle production date 
/ 
销售日期 
Sale date 
/ 
维修站名称 
Sale agent 
/ 
SQE/DRE 
刘晓东/江轩 
失效背景 
Failure background 
郑州工厂现场装车前，发现进气螺栓阀体-阀芯运动不畅 
原材料信息：Raw material information 
原材料及牌号 
Raw material specification 
阀芯材料SCM435 
原材料厂商 
Raw material producer 
/ 
金属热处理状态 
Metal heat treatment state 
/ 
 
 
失效零件见图1：The failed part is shown in figure 1.  
Ⅱ. 结论与建议 Conclusions and Suggestions 
结论Conclusions：  
（1）该进气螺栓阀芯发生局部腐蚀，腐蚀产物凸起引起干涉，导致阀芯运动不畅。 
Local corrosion occurred on the surface of the intake bolt valve core, corrosion product swelled causing interference, 
which resulted in poor movement. 
（2）表面腐蚀产物和清洗后腐蚀严重区域中均检测出异常元素氯（Cl）。 
Abnormal element Cl was found in the surface corrosion product and serious corrosion zone after cleaning. 
建议Suggestions：  
（1）排查异常元素氯（Cl）来源。 
Check the source of abnormal element Cl. 
分发:Distribution 
DRE：江轩；SQE：刘晓东；SCL：陈永弟； 
检验者Author 
孙明升 
Sun Mingsheng 
审核Auditor 
邵百明 
Shao Baiming 
批准Approver 
 
日期Date 
2023.03.21 
日期Date 
2023.03.21 
日期Date 
2023.03.21 


 
 
上海汽车中心实验室 
报告编号Report number 
SCL-S-23-0064M 
委托者: EN  江轩 
Request person, dept： 
委托编号:  SCL-S-23-0064M 
Request number:  
送样日期:  20230317 
Request date:  
报告日期:  20230321 
Report date: 
第2页,共6页 
 
上海·嘉定区安研路201 号 
邮编. 201804 
No. 201 Anyan Road, Jiading District, Shanghai. 
Post code :201804 
 
SMPV-0.2.3-002-QA -F01 
III. 调查结果 Investigation Results 
郑州工厂现场GS62 进气螺栓阀体装车前，用手按压阀芯，出现一例螺栓阀体-阀芯运动不畅，具有明显滞涩
感。之后又出现3 例相同故障，零件库存周期在6 个月左右，失效零件如图1 所示。对故障件进行拆解，阀芯表
面附着黑色异物（如图1-b 中红色箭头所示）。 
（a）进气螺栓阀体 
 
 
 
（b）阀芯 
图1 失效件及断裂位置 
阀芯表面存在黑色物质 
阀芯表面存在黑色物质 


 
 
上海汽车中心实验室 
报告编号Report number 
SCL-S-23-0064M 
委托者: EN  江轩 
Request person, dept： 
委托编号:  SCL-S-23-0064M 
Request number:  
送样日期:  20230317 
Request date:  
报告日期:  20230321 
Report date: 
第3页,共6页 
 
上海·嘉定区安研路201 号 
邮编. 201804 
No. 201 Anyan Road, Jiading District, Shanghai. 
Post code :201804 
 
SMPV-0.2.3-002-QA -F01 
对表面黑色异物利用扫描电子显微镜（SEM）直接进行观察，其形貌如图2 所示，异物呈凸起形貌。对异物进
行能谱检测（EDS），结果如图3 所示，正常区域能谱检测结果如图4 所示，对比发现：异物中C 和O 的含量明显
增多，出现明显的异常元素Cl，而正常区域中不含有Cl。 
对黑色异物进行长时间酒精超声波清洗，清洗后再次进行观察，其结果图5 和图6 所示。发现黑色异物部分
被清洗掉，露出破损基体金属，表面凹陷，发生腐蚀；严重腐蚀区域同样检测出异常元素Cl；在腐蚀处制备金相
试样，结果如图7 所示，可以看出基体金属明显凹陷。 
综上，基体金属由于异常元素Cl 等存在发生局部腐蚀，腐蚀产物凸起引起阀体-阀芯干涉，导致阀芯运动不
畅。 
 
 
 
 
图2 黑色异物形貌 


 
 
上海汽车中心实验室 
报告编号Report number 
SCL-S-23-0064M 
委托者: EN  江轩 
Request person, dept： 
委托编号:  SCL-S-23-0064M 
Request number:  
送样日期:  20230317 
Request date:  
报告日期:  20230321 
Report date: 
第4页,共6页 
 
上海·嘉定区安研路201 号 
邮编. 201804 
No. 201 Anyan Road, Jiading District, Shanghai. 
Post code :201804 
 
SMPV-0.2.3-002-QA -F01 
 
 
（a）异物1#能谱 
 
 
（b）异物2#能谱 
 
 
（c）异物3#能谱 
图3 异物能谱检测结果 


 
 
上海汽车中心实验室 
报告编号Report number 
SCL-S-23-0064M 
委托者: EN  江轩 
Request person, dept： 
委托编号:  SCL-S-23-0064M 
Request number:  
送样日期:  20230317 
Request date:  
报告日期:  20230321 
Report date: 
第5页,共6页 
 
上海·嘉定区安研路201 号 
邮编. 201804 
No. 201 Anyan Road, Jiading District, Shanghai. 
Post code :201804 
 
SMPV-0.2.3-002-QA -F01 
 
 
图4 正常区域能谱检测结果 
 
 
 
 
图5 清洗后异物处形貌 


 
 
上海汽车中心实验室 
报告编号Report number 
SCL-S-23-0064M 
委托者: EN  江轩 
Request person, dept： 
委托编号:  SCL-S-23-0064M 
Request number:  
送样日期:  20230317 
Request date:  
报告日期:  20230321 
Report date: 
第6页,共6页 
 
上海·嘉定区安研路201 号 
邮编. 201804 
No. 201 Anyan Road, Jiading District, Shanghai. 
Post code :201804 
 
SMPV-0.2.3-002-QA -F01 
 
 
 
 
图6 清洗后异物处能谱检测结果 
 
 
图7 金相检测

File: 材料工程师/SCL-S-23-0065M-IP42-尾翼鱼眼球头-邵百明.pdf.md
# SCL-S-23-0065M-IP42-尾翼鱼眼球头-邵百明.pdf

 
 
上海汽车中心实验室 
报告编号Report number 
SCL-S-23-0065M 
委托者:  QA 曹晓俊 
Request person, dept： 
委托编号:   
Request number:  
送样日期:  20230320 
Request date:  
报告日期:  20230327 
Report date: 
第1页,共8页 
 
上海·嘉定区安研路201 号 
邮编. 201804 
No. 201 Anyan Road, Jiading District, Shanghai. 
Post code :201804 
 
SMPV-0.2.3-002-QA -F01 
零件号Part number 
/ 
 零件名称 
Part name 
尾翼鱼眼球头 
Fisheye Ball Joint of Tail 
图纸日期Drawing date 
/ 
零件生产日期Part production date 
/ 
 供货商 
Supplier 
铁锚 
车型/项目Car type/project 
IP42 
阶段性报告 Interim report                结论性报告 Conclusion report          
 
Ⅰ.任务描述 Task description 
实验室受委托对尾翼鱼眼球头进行失效分析，失效零件具体信息如下： 
As requested, SCL has analyzed the tail’s fisheye ball joint. The information of the failed part is as following： 
零件信息：Part information 
失效来源 
Failure source 
售后 
失效数量 
Failure Number 
1 
散件供应商 
Component supplier 
铁锚 
生产基地 
Production base 
/ 
VIN 码 
VIN 
/ 
车辆里程数 
Car mileage 
0km 
车制造日期 
Vehicle production date 
20230302 
销售日期 
Sale date 
/ 
维修站名称 
Sale agent 
/ 
SQE/DRE 
SQE: 谢雄 
失效背景 
Failure background 
售后4S 店检查发现新车尾翼无法自动回位。 
原材料信息：Raw material information 
原材料及牌号 
Raw material specification 
/ 
原材料厂商 
Raw material producer 
/ 
金属热处理状态 
Metal heat treatment state 
/ 
 
 
失效零件见图1：The failed part is shown in figure 1.  
Ⅱ. 结论与建议 Conclusions and Suggestions 
结论Conclusions：  
（1） 鱼眼球头内部存在严重的收缩孔洞和疏松导致断裂。There are serious shrinkage holes and porosity inside the 
fisheye ball joint, leading to fracture. 
（2） 新件和通过测试零件的内部也存在严重的铸造收缩孔洞和疏松。There are also severe casting shrinkage holes 
and porosity in the interior of new and tested parts. 
建议Suggestions：  
（1） 更改零件铸造成型为热锻成型。Change the part molding process from casting molding to hot forging molding。 
（2） 基于零件的受力要求，对已装车零件进行风险评估。Based on the stress requirements of the parts, risk 
assessment is conducted on the parts of the whole vehicle. 
 
分发: 
Distribution 
QA:曹晓俊，谢雄 
检验者Author 
邵百明 
Shao Baiming 
审核Auditor 
邵百明 
Shao Baiming 
批准Approver 
 
日期Date 
2023.03.27 
日期Date 
2023.03.27 
日期Date 
2023.03.27 


 
 
上海汽车中心实验室 
报告编号Report number 
SCL-S-23-0065M 
委托者:  QA 曹晓俊 
Request person, dept： 
委托编号:   
Request number:  
送样日期:  20230320 
Request date:  
报告日期:  20230327 
Report date: 
第2页,共8页 
 
上海·嘉定区安研路201 号 
邮编. 201804 
No. 201 Anyan Road, Jiading District, Shanghai. 
Post code :201804 
 
SMPV-0.2.3-002-QA -F01 
III. 调查结果 Investigation Results 
4S 店对新车进行检查时发现：尾翼无法自动回位；其原因是内部鱼眼球头断裂，如图1 所示。 
 
 
（a）尾翼无法回位                                     （b）鱼眼球头断裂 
图1 尾翼失效情况 
     送检零件如图2 所示，在螺纹段的根部发生了断裂。 
 
图2 失效鱼眼球头和新件 
断口分析： 
失效断口宏观形貌如图3 所示。由图可见：断裂面中心有明显收缩孔洞，断口形貌呈现铸态凝固结晶的形态。 


 
 
上海汽车中心实验室 
报告编号Report number 
SCL-S-23-0065M 
委托者:  QA 曹晓俊 
Request person, dept： 
委托编号:   
Request number:  
送样日期:  20230320 
Request date:  
报告日期:  20230327 
Report date: 
第3页,共8页 
 
上海·嘉定区安研路201 号 
邮编. 201804 
No. 201 Anyan Road, Jiading District, Shanghai. 
Post code :201804 
 
SMPV-0.2.3-002-QA -F01 
 
图3 宏观断口形貌 
 利用扫描电镜对断口进行微观检测和确认，其结果如图4 所示；大部分区域为铸态结晶形貌，局部有过载
断口形貌。 
 
 
（a）全貌 
（b）中心区域 
区域1 
区域2 
区域3 
区域4 
过载断裂
的区域 


 
 
上海汽车中心实验室 
报告编号Report number 
SCL-S-23-0065M 
委托者:  QA 曹晓俊 
Request person, dept： 
委托编号:   
Request number:  
送样日期:  20230320 
Request date:  
报告日期:  20230327 
Report date: 
第4页,共8页 
 
上海·嘉定区安研路201 号 
邮编. 201804 
No. 201 Anyan Road, Jiading District, Shanghai. 
Post code :201804 
 
SMPV-0.2.3-002-QA -F01 
 
 
 
 
 
 
图4  失效件断口微观形貌 
 
（c）区域1 
（d）局部放大 
（e）区域2 
（f）区域3 
（g）区域4 
（h）区域4 表面放大 
局部放大，见
右图 
局部放大，见
右图 
过载韧窝 


 
 
上海汽车中心实验室 
报告编号Report number 
SCL-S-23-0065M 
委托者:  QA 曹晓俊 
Request person, dept： 
委托编号:   
Request number:  
送样日期:  20230320 
Request date:  
报告日期:  20230327 
Report date: 
第5页,共8页 
 
上海·嘉定区安研路201 号 
邮编. 201804 
No. 201 Anyan Road, Jiading District, Shanghai. 
Post code :201804 
 
SMPV-0.2.3-002-QA -F01 
     对3 件弯断样品的断口进行检测，其断口情况如图5 所示。 
 
 
 
 
 
（a）折弯情况 
4 个新零件中3 个
零件折弯后出现
了断裂 
（b）1#折弯件 
（c）2#折弯件 
见右图 
见右图 


 
 
上海汽车中心实验室 
报告编号Report number 
SCL-S-23-0065M 
委托者:  QA 曹晓俊 
Request person, dept： 
委托编号:   
Request number:  
送样日期:  20230320 
Request date:  
报告日期:  20230327 
Report date: 
第6页,共8页 
 
上海·嘉定区安研路201 号 
邮编. 201804 
No. 201 Anyan Road, Jiading District, Shanghai. 
Post code :201804 
 
SMPV-0.2.3-002-QA -F01 
 
 
图5 新件掰断断口检测  虚线内部主要为铸态结晶形貌 
CT 检测： 
   采用CT 对失效件以及3 件新件进行检测，其结果如图6 所示。由图可见：失效件和新件在螺纹杆部的根部均
有相同的收缩孔洞和疏松。 
 
 
 
 
（a）失效件 
（d）3#折弯件 
见右图 


 
 
上海汽车中心实验室 
报告编号Report number 
SCL-S-23-0065M 
委托者:  QA 曹晓俊 
Request person, dept： 
委托编号:   
Request number:  
送样日期:  20230320 
Request date:  
报告日期:  20230327 
Report date: 
第7页,共8页 
 
上海·嘉定区安研路201 号 
邮编. 201804 
No. 201 Anyan Road, Jiading District, Shanghai. 
Post code :201804 
 
SMPV-0.2.3-002-QA -F01 
 
 
 
（b）1#新件              （c）2#新件                    （d）3#新件 
图6 新件检测结果 
 
对通过实验的两个零件进行CT 扫描，其结果如下图7 所示；内部也存在严重的收缩孔洞和疏松。 


 
 
上海汽车中心实验室 
报告编号Report number 
SCL-S-23-0065M 
委托者:  QA 曹晓俊 
Request person, dept： 
委托编号:   
Request number:  
送样日期:  20230320 
Request date:  
报告日期:  20230327 
Report date: 
第8页,共8页 
 
上海·嘉定区安研路201 号 
邮编. 201804 
No. 201 Anyan Road, Jiading District, Shanghai. 
Post code :201804 
 
SMPV-0.2.3-002-QA -F01 
    
 
（a）通过实验的1#件                              （b）通过实验的2#件 
图7 通过台架测试的零件

File: 材料工程师/SCL-S-23-0066M-GL31-发动机出水口-肖晶.pdf.md
# SCL-S-23-0066M-GL31-发动机出水口-肖晶.pdf

 
上海汽车中心实验室 
报告编号Report number 
SCL-S-23-0066M 
委托者: QA 郭强 
Request person, dept： 
委托编号:  SCL-S-23-0066 
Request number:  
送样日期:  2023.2.17 
Request date:  
报告日期:  2023.4.3 
Report date: 
第1页,共4页 
 
上海·嘉定区安研路201 号 
邮编. 201804 
No. 201 Anyan Road, Jiading District, Shanghai. 
Post code :201804 
 
SMPV-0.2.3-002-QA -F01 
零件号Part number 
10409677 
 零件名称 
Part name 
出水管总成 
图纸日期Drawing date 
/ 
零件生产日期Part production date 
/ 
 供货商 
Supplier 
美嘉帕拉斯特汽车零部件（上海）有限
公司 
车型/项目Car type/project 
GL31 
阶段性报告 Interim report                结论性报告 Conclusion report          
 
Ⅰ.任务描述 Task description 
售后一辆iMAX8 53496 公里冷却液发生泄漏，排查发现发动机出水管处漏液，失效零件具体信息如下： 
零件信息：Part information 
失效来源 
Failure source 
售后 
失效数量 
Failure Number 
1 
散件供应商 
Component supplier 
美嘉帕拉斯特汽车零部件（上
海）有限公司 
生产基地 
Production base 
/ 
VIN 码 
VIN 
LSJWB4W96LZ184392 
车辆里程数 
Car mileage 
53496 km 
车制造日期 
Vehicle production date 
/ 
销售日期 
Sale date 
/ 
维修站名称 
Sale agent 
上海众祥荣汽车销售服务有限公
司 
SQE/DRE 
郭强 
失效背景 
Failure background 
售后反馈发动机漏液，检查发现为发动机出水管泄漏 
原材料信息：Raw material information 
原材料及牌号 
Raw material specification 
PA66-GF35/A218V35 BK 34NG 
原材料厂商 
Raw material producer 
索尔维 
金属热处理状态 
Metal heat treatment state 
/ 
/ 
/ 
失效零件见图1：  
 
Ⅱ. 结论与建议  
    售后返回件材料符合定义要求，泄漏位置焊接面未发现明显焊接不良问题，建议排查其他异常外力原因。 
 
 
 
 
 
 
 
    
 
分发: 
Distribution 
QA：郭强 
检验者Author 
肖晶  
Xiao Jing 
审核Auditor 
吴文安 
Wu Wenan 
批准Approver 
 
日期Date 
2023.4.3 
日期Date 
2023.4.3 
日期Date 
2023.4.3 


 
上海汽车中心实验室 
报告编号Report number 
SCL-S-23-0066M 
委托者: QA 郭强 
Request person, dept： 
委托编号:  SCL-S-23-0066 
Request number:  
送样日期:  2023.2.17 
Request date:  
报告日期:  2023.4.3 
Report date: 
第2页,共4页 
 
上海·嘉定区安研路201 号 
邮编. 201804 
No. 201 Anyan Road, Jiading District, Shanghai. 
Post code :201804 
 
SMPV-0.2.3-002-QA -F01 
III. 调查结果 Investigation Results 
序号 
No. 
试验项目 
Test item 
额定值 
Requirement 
试验结果 
Test result 
评价 Evaluation 
合格 
qualified 
不合格 
unqualified 
出水管壳体 
1 
材质分析 
GB/T6040 
PA66 
PA66 
× 
 
2 
熔点 
ISO11357 
≥260℃ 
262 
× 
 
 
 
 
 
Ⅳ. 附件 Appendices 
1、泄漏点分析-泄漏位置为出水管根部焊接面。 
 
   
 
 
 
 
 
 
 
 
 
 
 
 
 
泄漏位置 
图一 


 
上海汽车中心实验室 
报告编号Report number 
SCL-S-23-0066M 
委托者: QA 郭强 
Request person, dept： 
委托编号:  SCL-S-23-0066 
Request number:  
送样日期:  2023.2.17 
Request date:  
报告日期:  2023.4.3 
Report date: 
第3页,共4页 
 
上海·嘉定区安研路201 号 
邮编. 201804 
No. 201 Anyan Road, Jiading District, Shanghai. 
Post code :201804 
 
SMPV-0.2.3-002-QA -F01 
2、焊接质量分析-失效件上下壳体无虚焊，焊接面未出现焊接不良现象，零件外表面无磕碰痕迹。 
 
 
 
售后件泄漏位置
上下壳体焊接面
毛糙、不光滑，焊
接质量良好。 
 


 
上海汽车中心实验室 
报告编号Report number 
SCL-S-23-0066M 
委托者: QA 郭强 
Request person, dept： 
委托编号:  SCL-S-23-0066 
Request number:  
送样日期:  2023.2.17 
Request date:  
报告日期:  2023.4.3 
Report date: 
第4页,共4页 
 
上海·嘉定区安研路201 号 
邮编. 201804 
No. 201 Anyan Road, Jiading District, Shanghai. 
Post code :201804 
 
SMPV-0.2.3-002-QA -F01 
焊接不良对比照片 
 
 
 
焊接不良零件，上下壳
体焊接面光滑，熔合不
良

File: 材料工程师/SCL-S-23-0067M-GS61-电子主水泵-朱玲斌.pdf.md
# SCL-S-23-0067M-GS61-电子主水泵-朱玲斌.pdf

 
上海汽车中心实验室 
SAIC CENTER LAB 
委托者:  EN  刘桐 
Request person, dept： 
委托编号:   
Request number:  
送样日期:  2023.3.14 
Request date:  
报告日期:  2023.3.27 
Report date: 
第1页,共6页 
 
报告编号 
Report number 
SCL-S-23-0067M 
上海·嘉定区安研路201 号 邮编. 201804 
No. 201 Anyan Road, Jiading District, Shanghai. Post code :201804 
 
SMPV-0.2.3-002-QA -F01 
零件号Part number 
10648640 
 零件名称 
Part name 
发动机水泵 
Water pump 
图纸日期Drawing date 
2022.08.19 
零件生产日期Part production date 
/ 
 供货商 
Supplier 
马勒电驱动（太仓）有限公司 
车型/项目Car type/project 
AS33/GS61 
阶段性报告 Interim report                结论性报告 Conclusion report          
 
Ⅰ.任务描述 Task description 
实验室受委托对水泵的腐蚀进行失效分析，失效零件具体信息如下： 
As requested, SCL has analyzed the corrosion of water pump. The information of the failed part is as following： 
零件信息：Part information 
失效来源 
Failure source 
售后抱怨 
失效数量 
Failure Number 
1 
散件供应商 
Component supplier 
/ 
生产基地 
Production base 
/ 
VIN 码 
VIN 
/ 
车辆里程数 
Car mileage 
2419 公里 
车制造日期 
Vehicle production date 
/ 
销售日期 
Sale date 
/ 
维修站名称 
Sale agent 
/ 
SQE/DRE 
DRE  刘桐 
失效背景 
Failure background 
GS61 售后报（2419km）水泵通讯故障。 
The communication fault of GS61 was found in the water pump , and the mileages is 2419km. 
原材料信息：Raw material information 
原材料及牌号 
Raw material specification 
/ 
原材料厂商 
Raw material producer 
/ 
金属热处理状态 
Metal heat treatment state 
/ 
 
 
失效零件见图1：The failed part is shown in figure 1.  
Ⅱ. 结论与建议 Conclusions and Suggestions 
 
结论Conclusions：  
 
（1） 水泵盖板遇水腐蚀，可能与冷凝有关。 
 
建议Suggestions：  
（1） 关注该水泵的市场表现，模拟冷凝条件来验证失效形式。 
（2） 对比其他车型设计，是否存在类似冷凝情况。 
 
分发 
Distribution 
发动机  刘桐 
检验者Author 
朱玲斌 
Zhu Lingbin 
审核Auditor 
邵百明 
Shao Baiming 
批准Approver 
 
日期Date 
2023.3.27 
日期Date 
2023.3.27 
日期Date 
2023.3.27 


 
上海汽车中心实验室 
SAIC CENTER LAB 
委托者:  EN  刘桐 
Request person, dept： 
委托编号:   
Request number:  
送样日期:  2023.3.14 
Request date:  
报告日期:  2023.3.27 
Report date: 
第2页,共6页 
 
报告编号 
Report number 
SCL-S-23-0067M 
上海·嘉定区安研路201 号 邮编. 201804 
No. 201 Anyan Road, Jiading District, Shanghai. Post code :201804 
 
SMPV-0.2.3-002-QA -F01 
III. 调查结果 Investigation Results 
GS61 售后报3 例电子水泵通讯故障，拆解发现PCBA 腔体最低点有腐蚀痕迹，其中2 台有冷却液痕迹，
第三台无明显冷却液迹象，因此委托实验室对腐蚀原因进行分析，车辆失效里程2419km。 
图1 为送检的失效件，可以知道： 
 
水泵内部局部腐蚀（如图1a），腐蚀点从数模图上来看（图1b），是结构的低点；去除电路板后，电路板
下侧未见明显异常或者漏点； 
 
局部放大形貌显示，水泵盖子有明显的红锈和白锈特征，这是典型的有镀层的碳钢材料腐蚀形态（图1c，
1d），电路板上的锈蚀区域在盖子腐蚀点附近（图1e），已经通过腐蚀物与盖子连通； 
 
对比失效区域和未失效区域密封情况（图1f），整个圆周密封正常，腐蚀区域位于密封内侧。 
 
a  送检失效件 
 
 
b  水泵在发动机上的安装及腐蚀点位置                   c  腐蚀区域局部放大形貌 
 
 
去处电路板后形态 


 
上海汽车中心实验室 
SAIC CENTER LAB 
委托者:  EN  刘桐 
Request person, dept： 
委托编号:   
Request number:  
送样日期:  2023.3.14 
Request date:  
报告日期:  2023.3.27 
Report date: 
第3页,共6页 
 
报告编号 
Report number 
SCL-S-23-0067M 
上海·嘉定区安研路201 号 邮编. 201804 
No. 201 Anyan Road, Jiading District, Shanghai. Post code :201804 
 
SMPV-0.2.3-002-QA -F01 
 
 
d  盖板腐蚀形态                             e  电路板异常形态 
 
 
f  密封情况对比 
图1  送检失效件形貌 
断口分析  Fracture Analysis 
对腐蚀区域进行能谱检测，结果见图2，可知： 
 
水泵盖板腐蚀物主要成分为：Zn，Ni，Fe，O（图2a，2b），盖板材料为碳钢+表面镀ZnNi，腐蚀物就
是盖板正常遇水腐蚀后的形态； 
 
电路板腐蚀物主要成分：Cu，Sn，O（图2c，2d），其中Cu，Sn 是电路板常规材料，未见其他异常元
素存在； 
 
正常冷却液中含有较多的Na，K（图2e，2f），而失效上的两处明显腐蚀区域未见Na，K，因此，腐蚀
与冷却液无关； 
 
结合宏观分析结果，认为本次腐蚀很有可能与冷凝有关。 
远离失效区域密封情况 
失效区域密封情况 


 
上海汽车中心实验室 
SAIC CENTER LAB 
委托者:  EN  刘桐 
Request person, dept： 
委托编号:   
Request number:  
送样日期:  2023.3.14 
Request date:  
报告日期:  2023.3.27 
Report date: 
第4页,共6页 
 
报告编号 
Report number 
SCL-S-23-0067M 
上海·嘉定区安研路201 号 邮编. 201804 
No. 201 Anyan Road, Jiading District, Shanghai. Post code :201804 
 
SMPV-0.2.3-002-QA -F01 
 
a  水泵盖板腐蚀物能谱结果1 
 
b  水泵盖板腐蚀物能谱结果2 
 
c  电路板腐蚀处能谱结果1 
 


 
上海汽车中心实验室 
SAIC CENTER LAB 
委托者:  EN  刘桐 
Request person, dept： 
委托编号:   
Request number:  
送样日期:  2023.3.14 
Request date:  
报告日期:  2023.3.27 
Report date: 
第5页,共6页 
 
报告编号 
Report number 
SCL-S-23-0067M 
上海·嘉定区安研路201 号 邮编. 201804 
No. 201 Anyan Road, Jiading District, Shanghai. Post code :201804 
 
SMPV-0.2.3-002-QA -F01 
  
d 电路板腐蚀处能谱结果2 
 
 
冷却液烘干后形态 
 
e  冷却液能谱结果1 


 
上海汽车中心实验室 
SAIC CENTER LAB 
委托者:  EN  刘桐 
Request person, dept： 
委托编号:   
Request number:  
送样日期:  2023.3.14 
Request date:  
报告日期:  2023.3.27 
Report date: 
第6页,共6页 
 
报告编号 
Report number 
SCL-S-23-0067M 
上海·嘉定区安研路201 号 邮编. 201804 
No. 201 Anyan Road, Jiading District, Shanghai. Post code :201804 
 
SMPV-0.2.3-002-QA -F01 
 
f  冷却液能谱结果2 
图2   腐蚀物与冷却液能谱结果对比

File: 材料工程师/SCL-S-23-0068M-AP32 MY23-空滤进气管总成-曾红梅.pdf.md
# SCL-S-23-0068M-AP32 MY23-空滤进气管总成-曾红梅.pdf

 
 
上海汽车中心实验室 
报告编号Report number 
SCL-S-23-0068M 
委托者: SQE：邵鑫冬 
Request person, dept： 
委托编号:  SCL-S-23-0068 
Request number:  
送样日期: 2023.03.23 
Request date:  
报告日期: 2023.03.28 
第1 页,共3 页 
 
上海·嘉定区安研路201 号 
邮编. 201804 
No. 201 Anyan Road, Jiading District, Shanghai.    
Post code :201804 
 
SMPV-0.2.3-002-QA -F01 
零件号 
Part number 
11136101 
 零件名称 
Part name 
空滤进气管总成 
图纸日期 
Drawing date  
/ 
零件生产日期 
Production date 
/ 
 供货商 
Supplier 
平原滤清器有限公司 
车型/项目 
Car type/project 
AP32 MY23 
DVP 材料大纲签署日期 
DVP material test plan date 
2022.11.02 
 
   阶段性报告  Interim report         结论性报告 Conclusion report      
Ⅰ.任务描述 Task description 
宁德整车现场零公里AUDIT 发现进气管壳体有开裂。实验室受委托对失效件进行分析，零件原材料信息如下： 
零件信息：Part information 
零件名称 
Part name 
空滤进气管 
车制造日期 
Vehicle production date 
NA 
VIN 码 
VIN 
NA 
销售日期 
Sale date 
NA 
车辆里程数 
Car mileage 
NA 
维修站名称 
Sale agent 
NA 
失效模式描述 
Failure circumstance  
宁德整车现场零公里AUDIT 发现进气管壳体有开裂 
失效零件见图1：The failed parts is shown in figure 1.  
原材料信息：Raw material information 
原材料及牌号 
Raw material specification 
PPT20 PP-BP2015ZJ 
原材料厂商 
Raw material producer 
山东道恩 
散件供应商 
Component supplier 
平原滤清器 
金属热处理状态 
Metal heat treatment state 
/ 
 
Ⅱ. 结论与建议 Conclusions and suggestions 
结论：1、进气管壳体材料满足要求； 
      2、通过断口分析，零件受到了异常外力导致开裂。 
 
 
 
 
 
 
 
 
分发 
Distribution 
SQE: 邵鑫冬 
检验者Author 
曾红梅 
Zeng Hongmei 
审核Auditor 
吴文安 
Wu Wenan 
批准Approver 
 
 
日期Date 
2023.03.28 
日期Date 
2023.03.29 
日期Date 
2023.03.29 


 
 
上海汽车中心实验室 
报告编号Report number 
SCL-S-23-0068M 
委托者: SQE：邵鑫冬 
Request person, dept： 
委托编号:  SCL-S-23-0068 
Request number:  
送样日期: 2023.03.23 
Request date:  
报告日期: 2023.03.28 
第2 页,共3 页 
 
上海·嘉定区安研路201 号 
邮编. 201804 
No. 201 Anyan Road, Jiading District, Shanghai.    
Post code :201804 
 
SMPV-0.2.3-002-QA -F01 
Ⅲ. 测试结果 Test Results  
序号 
No. 
试验项目 
Test item 
额定值 
Requirement 
试验结果 
Test result 
评价 Evaluation 
合格 
qualified 
不合格 
unqualified 
一、空滤进气管壳体PPT20 (根据材料ADV 试验大纲) 
1 
红外 
GB/T 6040 
PP+T 
PP+T(1) 
× 
 
2 
熔点 
GB/T 19466.3 
≥158℃ 
165℃(1) 
× 
 
3 
灰分 
ISO 1172 
22±2％ 
21.8％(1) 
× 
 
4 
密度 
ISO 1183-1 
1.05±0.02 g/cm3 
1.07 g/cm3 (1) 
× 
 
备注：1）表示参考上汽中心实验室报告202303230001。 
Ⅴ. 附件 Appendices 
   
 
 
 
 
 
 
 
 
 
 
 
 
 
 
 
 
 
 
 
 
 
 
 
 
 
 
A 面开裂外貌 
 
A 面开裂外貌 
 
 
开裂外貌 


 
 
上海汽车中心实验室 
报告编号Report number 
SCL-S-23-0068M 
委托者: SQE：邵鑫冬 
Request person, dept： 
委托编号:  SCL-S-23-0068 
Request number:  
送样日期: 2023.03.23 
Request date:  
报告日期: 2023.03.28 
第3 页,共3 页 
 
上海·嘉定区安研路201 号 
邮编. 201804 
No. 201 Anyan Road, Jiading District, Shanghai.    
Post code :201804 
 
SMPV-0.2.3-002-QA -F01 
 
 
 
 
 
 
 
 
 
 
 
 
 
 
 
 
 
 
 
 
 
 
 
 
 
 
 
 
 
 
 
 
 
 
 
 
 
小结：断口外貌为脆断，结合零件上的磕痕，零件受到了异常外力导致断裂。 
 
B 面开裂外貌 
 
脆性断裂走向 
 
        脆性断裂走向 
 
脆性断裂走向 
 
裂纹附近磕痕 
 
裂纹附近磕痕

File: 材料工程师/SCL-S-23-0069M-RX5P-连杆-朱玲斌.pdf.md
# SCL-S-23-0069M-RX5P-连杆-朱玲斌.pdf

 
上海汽车中心实验室 
SAIC CENTER LAB 
委托者:  QA  倪真 
Request person, dept： 
委托编号:   
Request number:  
送样日期:  2023.3.6 
Request date:  
报告日期:  2023.3.23 
Report date: 
第1页,共3页 
 
报告编号 
Report number 
SCL-S-23-0069M 
上海·嘉定区安研路201 号 邮编. 201804 
No. 201 Anyan Road, Jiading District, Shanghai. Post code :201804 
 
SMPV-0.2.3-002-QA -F01 
零件号Part number 
10429088 
 零件名称 
Part name 
连杆 
Connecting rod 
图纸日期Drawing date 
/ 
零件生产日期Part production date 
/ 
 供货商 
Supplier 
昆山正大 
车型/项目Car type/project 
RX5 M 
阶段性报告 Interim report                结论性报告 Conclusion report          
 
Ⅰ.任务描述 Task description 
实验室受委托对连杆的断裂进行失效分析，失效零件具体信息如下： 
As requested, SCL has analyzed the fracture of connecting rod. The information of the failed part is as following： 
零件信息：Part information 
失效来源 
Failure source 
售后抱怨 
失效数量 
Failure Number 
1 
散件供应商 
Component supplier 
/ 
生产基地 
Production base 
/ 
VIN 码 
VIN 
/ 
车辆里程数 
Car mileage 
13078 公里 
车制造日期 
Vehicle production date 
/ 
销售日期 
Sale date 
/ 
维修站名称 
Sale agent 
/ 
SQE/DRE 
DRE  孔彤 
失效背景 
Failure background 
RX5 M 售后报（13078km）连杆断裂。 
The connecting rod of RX5 M fractured in the aftermarket, and the mileages is 13078km. 
原材料信息：Raw material information 
原材料及牌号 
Raw material specification 
11C60 
原材料厂商 
Raw material producer 
/ 
金属热处理状态 
Metal heat treatment state 
/ 
 
 
失效零件见图1：The failed part is shown in figure 1.  
Ⅱ. 结论与建议 Conclusions and Suggestions 
 
结论Conclusions：  
（1） 1 缸连杆疲劳断裂失效，金相和脱碳正常。 
 
 
 
建议Suggestions：  
（1） 排查失效车辆的运行情况，关注是否有积液的表征。 
 
分发 
Distribution 
QA  倪真  张轶凡 
检验者Author 
朱玲斌 
Zhu Lingbin 
审核Auditor 
邵百明 
Shao Baiming 
批准Approver 
 
日期Date 
2023.3.23 
日期Date 
2023.3.23 
日期Date 
2023.3.23 


 
上海汽车中心实验室 
SAIC CENTER LAB 
委托者:  QA  倪真 
Request person, dept： 
委托编号:   
Request number:  
送样日期:  2023.3.6 
Request date:  
报告日期:  2023.3.23 
Report date: 
第2页,共3页 
 
报告编号 
Report number 
SCL-S-23-0069M 
上海·嘉定区安研路201 号 邮编. 201804 
No. 201 Anyan Road, Jiading District, Shanghai. Post code :201804 
 
SMPV-0.2.3-002-QA -F01 
III. 调查结果 Investigation Results 
售后报1 例RX5 M 发动机异常，客户反馈行驶中熄火后无法启动。经临港发动机拆解，发现其中的第1 缸连
杆断裂，车辆失效里程13078km。 
送检的失效连杆如图1 所示，由图可知： 
 
失效连杆断裂成多段，大小头未见明显高温特征，杆身区域有轻微的弯曲特征（图1a）；  
 
对连杆的所有断口进行观察后，发现靠近连杆大头的断口有宏观疲劳表征（图1b），其微观形貌为二次
裂纹形式的疲劳； 
 
连杆疲劳源见图1c，疲劳源附近未见明显异常（图1d），金相形态见图1e，1f，连杆大头两侧实测半脱
碳：0.161mm，0.178mm，0.160mm，0.179mm，符合图纸要求（大头半脱≤0.35mm） 
 
本次案例失效模式与此前报告SCL-S-23-0026M 类似，怀疑失效连杆所在的缸有异常积液。 
 
a  送检异物形态 
 
 
b  断口低倍形貌                      c   疲劳源形貌 
 
1 
2 


 
上海汽车中心实验室 
SAIC CENTER LAB 
委托者:  QA  倪真 
Request person, dept： 
委托编号:   
Request number:  
送样日期:  2023.3.6 
Request date:  
报告日期:  2023.3.23 
Report date: 
第3页,共3页 
 
报告编号 
Report number 
SCL-S-23-0069M 
上海·嘉定区安研路201 号 邮编. 201804 
No. 201 Anyan Road, Jiading District, Shanghai. Post code :201804 
 
SMPV-0.2.3-002-QA -F01 
 
 
             d    疲劳源侧面形貌                             e  疲劳源区域金相 
 
 
f  脱碳形貌 
 
 
g  位置1 形貌-疲劳                  h 位置2 形貌-疲劳 
图1  送检失效件形貌

File: 材料工程师/SCL-S-23-0070M-GS62-张紧器总成-沈大光.pdf.md
# SCL-S-23-0070M-GS62-张紧器总成-沈大光.pdf

 
 
上海汽车中心实验室 
报告编号Report number 
SCL-S-23-0070M 
委托者: QA:丁岩 
Request person, dept： 
委托编号:  SCL-S-23-0070M 
Request number:  
送样日期:  2023.03.23 
Request date:  
报告日期: 2023.05.08 
第1页,共5页 
 
上海·嘉定区安研路201 号 
邮编. 201804 
No. 201 Anyan Road, Jiading District, Shanghai.    
Post code :201804 
 
SMPV-0.2.3-002-QA -F01 
零件号Part number 
10588443 
 零件名称 
Part name 
张紧器总成 
图纸日期Drawing date 
 
零件生产日期Part production date 
 
 供货商 
Supplier 
莱顿汽车部件有限公司 
车型/项目Car type/project 
GS62 
DVP 材料大纲签署日期DVP material test plan date 
 
阶段性报告 Interim report                结论性报告 Conclusion report          
 
Ⅰ.任务描述 Task description 
实验室受委托对张紧器的断裂进行失效原因分析，失效零件具体信息如下： 
As requested, SCL has analyzed the factor of tensioner.The information of the failed part is as following： 
零件信息：Part information 
零件名称 
Part name 
张紧器总成 
车制造日期 
Vehicle production date 
/ 
VIN 码 
VIN 
/ 
销售日期 
Sale date 
/ 
车辆里程数 
Car mileage 
/ 
维修站名称 
Sale agent 
/ 
失效模式描述 
Failure circumstance  
附件张紧器内螺纹拉脱，臂螺栓孔开裂 
原材料信息：Raw material information 
原材料及牌号 
Raw material specification 
A380 
原材料厂商 
Raw material producer 
怡球金属资源再生（中国）股份有限
公司 
散件供应商 
Component supplier 
莱顿汽车部件有限公司 
金属热处理状态 
Metal heat treatment state 
/ 
 
 
Ⅱ. 结论与建议 Conclusions and Suggestions 
结论Conclusions： 
1） 张紧器支架臂安装异常导致内螺纹拉脱，支架臂螺栓孔过载断裂； 
2） 张紧器支架臂和螺栓硬度符合技术要求。 
建议Suggestions：  
1）排查张紧器总成安装情况。 
 
 
 
 
 
 
分发  
Distribution 
QA：丁岩  
检验者Author 
沈大光 
Shen Daguang 
审核Auditor 
邵百明 
Shao Baiming 
批准Approver 
 
日期Date 
2023.05.08 
日期Date 
2023.05.08 
日期Date 
2023.05.08 


 
 
上海汽车中心实验室 
报告编号Report number 
SCL-S-23-0070M 
委托者: QA:丁岩 
Request person, dept： 
委托编号:  SCL-S-23-0070M 
Request number:  
送样日期:  2023.03.23 
Request date:  
报告日期: 2023.05.08 
第2页,共5页 
 
上海·嘉定区安研路201 号 
邮编. 201804 
No. 201 Anyan Road, Jiading District, Shanghai.    
Post code :201804 
 
SMPV-0.2.3-002-QA -F01 
III. 调查结果 Investigation Results 
宁德整车安装GS62 发动机皮带过程中，员工操作拔取张紧器销子时，工装卡紧张紧器螺栓处滑牙，张紧器
空转，拆解后发现张紧器支架臂螺栓孔出现开裂，内螺纹已完全拉脱。 
实验室收到失效件如图1 所示，由图可知； 
 张紧器支架臂螺栓孔位置发生断裂（图1c）,内螺纹已完全拉脱（图1d）; 
 失效件中的防尘盖与螺栓法兰接触面压痕痕迹相比正常件压痕痕迹更深（图1f、图1g），推断失效件此
处受到过大扭矩。 
 
                                         a 张紧器总成 
 
 
                     b 失效张紧器支架臂                           c 开裂区域放大形貌 


 
 
上海汽车中心实验室 
报告编号Report number 
SCL-S-23-0070M 
委托者: QA:丁岩 
Request person, dept： 
委托编号:  SCL-S-23-0070M 
Request number:  
送样日期:  2023.03.23 
Request date:  
报告日期: 2023.05.08 
第3页,共5页 
 
上海·嘉定区安研路201 号 
邮编. 201804 
No. 201 Anyan Road, Jiading District, Shanghai.    
Post code :201804 
 
SMPV-0.2.3-002-QA -F01 
 
               d 内螺纹形貌                              e 断裂区域宏观形貌 
 
           f 失效件防尘盖装配痕迹                   g 正常件防尘盖装配痕迹 
图1 失效件形貌 
断口分析 Fracture Analysis: 
  对图1d 的断口进行SEM 分析，见图2，可知： 
 张紧器支架臂过载断裂失效，断口形貌为准解理+少量韧窝。 


 
 
上海汽车中心实验室 
报告编号Report number 
SCL-S-23-0070M 
委托者: QA:丁岩 
Request person, dept： 
委托编号:  SCL-S-23-0070M 
Request number:  
送样日期:  2023.03.23 
Request date:  
报告日期: 2023.05.08 
第4页,共5页 
 
上海·嘉定区安研路201 号 
邮编. 201804 
No. 201 Anyan Road, Jiading District, Shanghai.    
Post code :201804 
 
SMPV-0.2.3-002-QA -F01 
 
 
                 a 断裂区域                                b 准解理+少量韧窝 
                                      图2 断口的SEM 形貌 
 
材料测试 Material Test Results 
对失效的张紧器支架臂和螺栓进行材料检测，其结果见表1，可知； 
 张紧器支架臂和螺栓硬度符合图纸要求。 
   表1 材料检测结果 
序号 
No. 
试验项目 
Test item 
额定值 
Requirement 
试验结果 
Test result 
评价 Evaluation 
合格 
OK 
不合格 
Not 
OK 
1 
张紧器 材料：A380 
1.1 
硬度/HBW 
≥80 
104;106;107HB2.5/62.5 
X 
 
2 
螺栓 材料10B30 
 
 
 
 
2.1 
硬度/HRC 
32-39 
37.0;36.7;36.9HRC 
X 
 
 
模拟装配 Simulated assembly 
为了复现失效状态，对该接头进行拧紧试验。发现： 
 逐步加大扭矩至110N.m 左右时，能够导致螺栓孔滑牙，但无法复现开裂现象,该位置实际装配扭矩为
50-60N.m（见图3a） 
 扭矩扳手与带轮非平行面拧动时，即施加一个向上或向下的压力，能够复现开裂现象，与失效模式相类
似，见图3b。 


 
 
上海汽车中心实验室 
报告编号Report number 
SCL-S-23-0070M 
委托者: QA:丁岩 
Request person, dept： 
委托编号:  SCL-S-23-0070M 
Request number:  
送样日期:  2023.03.23 
Request date:  
报告日期: 2023.05.08 
第5页,共5页 
 
上海·嘉定区安研路201 号 
邮编. 201804 
No. 201 Anyan Road, Jiading District, Shanghai.    
Post code :201804 
 
SMPV-0.2.3-002-QA -F01 
 
 
                          a 逐步施加扭矩直至失效 
 
 
 
                             b 拧紧过程中施加向上或向下的压力 
图3 现场模拟装配

File: 材料工程师/SCL-S-23-0071M-E2-PACK进出水嘴-孙明升.pdf.md
# SCL-S-23-0071M-E2-PACK进出水嘴-孙明升.pdf

 
 
上海汽车中心实验室 
报告编号Report number 
SCL-S-23-0071M 
委托者: SQE 金鑫 
Request person, dept： 
委托编号:  SCL-S-23-0071M 
Request number:  
送样日期:  20230324 
Request date:  
报告日期:  20230419 
Report date: 
第1页,共4页 
 
上海·嘉定区安研路201 号 
邮编. 201804 
No. 201 Anyan Road, Jiading District, Shanghai. 
Post code :201804 
 
SMPV-0.2.3-002-QA -F01 
零件号Part number 
11133653 
 零件名称 
Part name 
PACK 进出水嘴 
inlet and outlet nozzles of PACK 
图纸日期Drawing date 
/ 
零件生产日期Part production date 
/ 
 供货商 
Supplier 
江苏迈尔 
车型/项目Car type/project 
E2 
阶段性报告 Interim report                结论性报告 Conclusion report          
 
Ⅰ.任务描述 Task description 
实验室受委托对E2 项目PACK 进出水嘴泄露进行失效分析，失效零件具体信息如下： 
As requested, SCL has analyzed the leakage of PACK inlet and outlet nozzles of E2. The information of the failed part is as 
following： 
零件信息：Part information 
失效来源 
Failure source 
工厂装配 
失效数量 
Failure Number 
多例 
散件供应商 
Component supplier 
/ 
生产基地 
Production base 
/ 
VIN 码 
VIN 
/ 
车辆里程数 
Car mileage 
/ 
车制造日期 
Vehicle production date 
/ 
销售日期 
Sale date 
/ 
维修站名称 
Sale agent 
/ 
SQE/DRE 
金鑫/穆潇  
失效背景 
Failure background 
PACK 进出水嘴在装配前检查时，发现多例存在泄露问题。 
原材料信息：Raw material information 
原材料及牌号 
Raw material specification 
ADC12 
原材料厂商 
Raw material producer 
/ 
金属热处理状态 
Metal heat treatment state 
/ 
 
 
失效零件见图1：The failed part is shown in figure 1.  
Ⅱ. 结论与建议 Conclusions and Suggestions 
结论Conclusions：  
（1）PACK进出水嘴泄露是因为具有贯穿性裂纹；该裂纹为热态裂纹，应是脱模造成的。 
The leakage of the PACK inlet and outlet nozzle was due to a penetrating crack, which was a hot crack and should be 
caused by mold ejecting . 
（2）材料金相组织和硬度正常。 
The metallographic structure and hardness of the material were normal.  
建议Suggestions：  
（1）优化模具，增加铸造工艺过程管控，避免脱模出现裂纹；提高气密性检测压力值。 
分发: 
Distribution 
SQE：金鑫；DRE：穆潇；SCL：邱添； 
检验者Author 
孙明升 
Sun Mingsheng 
审核Auditor 
邵百明 
Shao Baiming 
批准Approver 
 
日期Date 
2023.04.19 
日期Date 
2023.04.19 
日期Date 
2023.04.19 


 
 
上海汽车中心实验室 
报告编号Report number 
SCL-S-23-0071M 
委托者: SQE 金鑫 
Request person, dept： 
委托编号:  SCL-S-23-0071M 
Request number:  
送样日期:  20230324 
Request date:  
报告日期:  20230419 
Report date: 
第2页,共4页 
 
上海·嘉定区安研路201 号 
邮编. 201804 
No. 201 Anyan Road, Jiading District, Shanghai. 
Post code :201804 
 
SMPV-0.2.3-002-QA -F01 
III. 调查结果 Investigation Results 
E2 项目PACK 进出水嘴装配前进行检查时，发现多例发生泄露问题，表面观察到0.37×0.35mm 的小孔，失
效零件如图1 所示。 
 
图1 失效件及断裂位置 
断口分析 Fracture Surface Analysis 
断口宏观形貌如图2 所示，从色彩上，断口分为两个区域，中间区域颜色深，贯穿整个截面；周围区域颜色
光亮，断口新鲜，应是人为打开断口形成的断裂面。裂纹扩展方向和起源点特征不明显。 
断口微观形貌如图3 所示，断裂面中心区域形貌如图3-b 和3-c，断裂面表面呈熔融形貌，无明显的断口形貌，
部分区域具有尖锐的共晶Si 相，应是高温下共晶析出形成的。最终断裂区如图3-d 所示，为准解理+韧窝形貌，
是过载断口。 
综上，断裂面呈一定的熔融形貌，为热态裂纹，应是脱模造成的。 
泄露位置 


 
 
上海汽车中心实验室 
报告编号Report number 
SCL-S-23-0071M 
委托者: SQE 金鑫 
Request person, dept： 
委托编号:  SCL-S-23-0071M 
Request number:  
送样日期:  20230324 
Request date:  
报告日期:  20230419 
Report date: 
第3页,共4页 
 
上海·嘉定区安研路201 号 
邮编. 201804 
No. 201 Anyan Road, Jiading District, Shanghai. 
Post code :201804 
 
SMPV-0.2.3-002-QA -F01 
 
图2 断口的宏观形貌 
 
 
                （a）断口形貌                              （b）区域A 处微观形貌 
 
 
              （c）区域B 处微观形貌                        （d）区域C 处微观形貌 
图3 断口微观形貌 
外壁 
内壁 
A 
B 
C 


 
 
上海汽车中心实验室 
报告编号Report number 
SCL-S-23-0071M 
委托者: SQE 金鑫 
Request person, dept： 
委托编号:  SCL-S-23-0071M 
Request number:  
送样日期:  20230324 
Request date:  
报告日期:  20230419 
Report date: 
第4页,共4页 
 
上海·嘉定区安研路201 号 
邮编. 201804 
No. 201 Anyan Road, Jiading District, Shanghai. 
Post code :201804 
 
SMPV-0.2.3-002-QA -F01 
材料测试  Material Test Results 
     材料检测结果如表1 所示。PACK 进出水嘴硬度和金相组织正常。垂直于断裂面制备金相组织，形貌如图4
所示，断裂面附近金相组织正常，无明显异常区域。 
表1 材料检测结果 
序号 
No. 
试验项目 
Test item 
额定值 
Requirement 
试验结果 
Test result 
评价 Evaluation 
合格 
qualified 
不合格 
unqualified 
ADC12 
 
 
1 
硬度 
/ 
89.1，86.0，89.2（HB2.5/62.5） 
/ 
 
2 
金相组织 
/ 
α 铝+初生硅+共晶硅（见图4） 
/ 
 
 
 
                 （a）500x                                    （b）1000x 
图4 金相组织 
 
 
                  （a）区域1#                                   （b）区域2# 
图5 垂直断口金相组织

File: 材料工程师/SCL-S-23-0072M-IP42-气弹簧支架-朱玲斌.pdf.md
# SCL-S-23-0072M-IP42-气弹簧支架-朱玲斌.pdf

 
上海汽车中心实验室 
SAIC CENTER LAB 
委托者:  QA  童俊 
Request person, dept： 
委托编号:   
Request number:  
送样日期:  2023.3.27 
Request date:  
报告日期:  2023.3.28 
Report date: 
第1页,共7页 
 
报告编号 
Report number 
SCL-S-23-0072M 
上海·嘉定区安研路201 号 邮编. 201804 
No. 201 Anyan Road, Jiading District, Shanghai. Post code :201804 
 
SMPV-0.2.3-002-QA -F01 
零件号Part number 
11060088 
 零件名称 
Part name 
气弹簧支架 
Air spring support 
图纸日期Drawing date 
/ 
零件生产日期Part production date 
/ 
 供货商 
Supplier 
上海津照 
车型/项目Car type/project 
IP42 
阶段性报告 Interim report                结论性报告 Conclusion report          
 
Ⅰ.任务描述 Task description 
实验室受委托对气弹簧支架的断裂进行失效分析，失效零件具体信息如下： 
As requested, SCL has analyzed the fracture of air spring support. The information of the failed part is as following： 
零件信息：Part information 
失效来源 
Failure source 
工厂装配 
失效数量 
Failure Number 
1 
散件供应商 
Component supplier 
/ 
生产基地 
Production base 
/ 
VIN 码 
VIN 
/ 
车辆里程数 
Car mileage 
0km 
车制造日期 
Vehicle production date 
/ 
销售日期 
Sale date 
/ 
维修站名称 
Sale agent 
/ 
SQE/DRE 
SQE  童俊 
失效背景 
Failure background 
IP42 在装车后检查发现气弹簧支架的球头断裂。 
The air spring support ball of IP42 was found broken after assembly. 
原材料信息：Raw material information 
原材料及牌号 
Raw material specification 
45 
原材料厂商 
Raw material producer 
/ 
金属热处理状态 
Metal heat treatment state 
/ 
 
 
失效零件见图1：The failed part is shown in figure 1.  
Ⅱ. 结论与建议 Conclusions and Suggestions 
结论Conclusions：  
（1） 失效球头由于硬度过高在镀锌前发生沿晶开裂，使用后断裂失效。 
（2） 同批次球头在热铆加热时受到较大载荷发生沿晶开裂，球头硬度正常。 
 
建议Suggestions：  
（1） 隔离失效批次零件，评估风险。 
（2） 对目前工艺生产的零件增加抽检，以确保其可靠性。 
（3） 研究球头内裂纹的产生条件，在生产过程中加以规避。 
 
分发:Distribution 
 QA 童俊 朱浩 
检验者Author 
朱玲斌 
Zhu Lingbin 
审核Auditor 
邵百明 
Shao Baiming 
批准Approver 
     
                 代 
日期Date 
2023.3.28 
日期Date 
2023.3.28 
日期Date 
2023.3.29 


 
上海汽车中心实验室 
SAIC CENTER LAB 
委托者:  QA  童俊 
Request person, dept： 
委托编号:   
Request number:  
送样日期:  2023.3.27 
Request date:  
报告日期:  2023.3.28 
Report date: 
第2页,共7页 
 
报告编号 
Report number 
SCL-S-23-0072M 
上海·嘉定区安研路201 号 邮编. 201804 
No. 201 Anyan Road, Jiading District, Shanghai. Post code :201804 
 
SMPV-0.2.3-002-QA -F01 
III. 调查结果 Investigation Results 
IP42 郑州零公里装车，关闭尾门时，气弹簧支架球头断裂。 
图1a 为送检的失效件，可以知道： 
 
失效铆接球头如图1a 所示，球头铆接区域附近；断口有明显的颜色分层，颜色最深的区域有类似电泳漆
的形态； 
 
图1b 为送检的同批次件，金相检测发现铆接区域有弯曲形态的内裂纹存在； 
 
具体失效零件批次排查中，类似球头断裂失效件此前已出现过，并进行了隔离。 
 
 
a  送检失效件及其断口形貌 
 
 
b  同批次件及其剖面形貌                 
  图1   失效件形貌 
金相位置 


 
上海汽车中心实验室 
SAIC CENTER LAB 
委托者:  QA  童俊 
Request person, dept： 
委托编号:   
Request number:  
送样日期:  2023.3.27 
Request date:  
报告日期:  2023.3.28 
Report date: 
第3页,共7页 
 
报告编号 
Report number 
SCL-S-23-0072M 
上海·嘉定区安研路201 号 邮编. 201804 
No. 201 Anyan Road, Jiading District, Shanghai. Post code :201804 
 
SMPV-0.2.3-002-QA -F01 
断口分析  Fracture Analysis 
分别对图1a 的失效件断口及图1b 的抽检裂纹区域打开进行SEM 分析，结果见图2 和图3，可知： 
 
失效球头整个断口大部分为沿晶，断裂末端有少量韧窝特征（图2b~2f）；初始裂纹区能谱显示有大量
的Zn 存在（图2g），说明球头镀锌前已经局部开裂； 
 
同批次球头裂纹打开后形貌以沿晶+韧窝为主，未发现明显高温迹象；结合铆接过程，认为该裂纹应该
是热裂纹的一种，是球头在加热到一定温度后，承受较大载荷，沿晶界发生的开裂。 
 
  
 
                a   断口低倍                               b   位置1 形貌-沿晶+表面异常覆盖物 
 
 
          c   位置2 形貌-沿晶（晶面凹坑形态）             d   位置3 形貌-沿晶（区域交界） 
 
1 
2 
3 
4 
5 


 
上海汽车中心实验室 
SAIC CENTER LAB 
委托者:  QA  童俊 
Request person, dept： 
委托编号:   
Request number:  
送样日期:  2023.3.27 
Request date:  
报告日期:  2023.3.28 
Report date: 
第4页,共7页 
 
报告编号 
Report number 
SCL-S-23-0072M 
上海·嘉定区安研路201 号 邮编. 201804 
No. 201 Anyan Road, Jiading District, Shanghai. Post code :201804 
 
SMPV-0.2.3-002-QA -F01 
 
 
             e   位置4 形貌-沿晶+韧窝                           f   位置5 形貌-韧窝 
 
g  位置1 能谱结果 
 
h  位置2 能谱结果 
图2   失效球头断口与能谱形貌 


 
上海汽车中心实验室 
SAIC CENTER LAB 
委托者:  QA  童俊 
Request person, dept： 
委托编号:   
Request number:  
送样日期:  2023.3.27 
Request date:  
报告日期:  2023.3.28 
Report date: 
第5页,共7页 
 
报告编号 
Report number 
SCL-S-23-0072M 
上海·嘉定区安研路201 号 邮编. 201804 
No. 201 Anyan Road, Jiading District, Shanghai. Post code :201804 
 
SMPV-0.2.3-002-QA -F01 
 
 
   a   局部断口低倍形貌                               b   位置1-沿晶+韧窝 
 
 
                    c   位置2-沿晶+韧窝                    d   位置3-沿晶+解理+韧窝 
图3  同批次球头裂纹打开后形貌  
 
材料测试  Material Test Results 
对失效球头和送检球头进行硬度检测，结果见表1，可知： 
 
失效球头断裂区域硬度明显超出标准要求。 
 
同批次球头开裂区域硬度正常。 
                                
 
 
 
1 
2 
3 


 
上海汽车中心实验室 
SAIC CENTER LAB 
委托者:  QA  童俊 
Request person, dept： 
委托编号:   
Request number:  
送样日期:  2023.3.27 
Request date:  
报告日期:  2023.3.28 
Report date: 
第6页,共7页 
 
报告编号 
Report number 
SCL-S-23-0072M 
上海·嘉定区安研路201 号 邮编. 201804 
No. 201 Anyan Road, Jiading District, Shanghai. Post code :201804 
 
SMPV-0.2.3-002-QA -F01 
表1  材料检测结果 
序号 
No. 
测试项目 
Test item 
额定值 
Requirement 
试验结果 
Test result 
评价 Evaluation 
合格 
OK 
不合格 
Not OK 
1 
失效球头 
 
 
1.1 
失效区域硬度 
200~450HB 
HV1：659,639,651 
 
× 
1.2 
失效区域组织 
/ 
马氏体 
/ 
 
1.3 
基体组织 
/ 
粒状珠光体 
/ 
 
2 
送检同批次球头 
 
 
2.1 
失效区域硬度 
200~450HB 
HV1：259,282,267 
× 
 
2.2 
失效区域组织 
/ 
网状铁素体+珠光体 
/ 
 
2.3 
基体组织 
/ 
粒状珠光体 
/ 
 
 
 
 a 全貌 
 
 
b  铆接区域组织                      c   基体组织 
图4  失效球头金相 


 
上海汽车中心实验室 
SAIC CENTER LAB 
委托者:  QA  童俊 
Request person, dept： 
委托编号:   
Request number:  
送样日期:  2023.3.27 
Request date:  
报告日期:  2023.3.28 
Report date: 
第7页,共7页 
 
报告编号 
Report number 
SCL-S-23-0072M 
上海·嘉定区安研路201 号 邮编. 201804 
No. 201 Anyan Road, Jiading District, Shanghai. Post code :201804 
 
SMPV-0.2.3-002-QA -F01 
 
 
a  铆接区域组织                      b   基体组织 
图5  同批次球头金相
