Repository: kujaxr/obsidian-vault

File: 材料工程师/SCL-S-23-0073M-RX5 P-发动机罩盖-朱玲斌.pdf.md
# SCL-S-23-0073M-RX5 P-发动机罩盖-朱玲斌.pdf

 
上海汽车中心实验室 
SAIC CENTER LAB 
委托者:  QA  郭强 
Request person, dept： 
委托编号:   
Request number:  
送样日期:  2023.3.27 
Request date:  
报告日期:  2023.4.10 
Report date: 
第1页,共5页 
 
报告编号 
Report number 
SCL-S-23-0073M 
上海·嘉定区安研路201 号 邮编. 201804 
No. 201 Anyan Road, Jiading District, Shanghai. Post code :201804 
 
SMPV-0.2.3-002-QA -F01 
零件号Part number 
10654463 
 零件名称 
Part name 
正时罩盖 
Timing cover 
图纸日期Drawing date 
/ 
零件生产日期Part production date 
/ 
 供货商 
Supplier 
博众 
车型/项目Car type/project 
NF1 发动机 
阶段性报告 Interim report                结论性报告 Conclusion report          
 
Ⅰ.任务描述 Task description 
实验室受委托对正时罩盖的开裂进行失效分析，失效零件具体信息如下： 
As requested, SCL has analyzed the crack of timing cover. The information of the failed part is as following： 
零件信息：Part information 
失效来源 
Failure source 
售后抱怨 
失效数量 
Failure Number 
1 
散件供应商 
Component supplier 
/ 
生产基地 
Production base 
/ 
VIN 码 
VIN 
/ 
车辆里程数 
Car mileage 
11168 公里 
车制造日期 
Vehicle production date 
/ 
销售日期 
Sale date 
/ 
维修站名称 
Sale agent 
/ 
SQE/DRE 
/ 
失效背景 
Failure background 
RX5 P 售后报（11168km）正时罩盖断裂。 
The timing cover of RX5 P cracked in the aftermarket, and the mileages was 11168km. 
原材料信息：Raw material information 
原材料及牌号 
Raw material specification 
AlSi9Cu3（Fe） 
原材料厂商 
Raw material producer 
/ 
金属热处理状态 
Metal heat treatment state 
/ 
 
 
失效零件见图1：The failed part is shown in figure 1.  
Ⅱ. 结论与建议 Conclusions and Suggestions 
结论Conclusions：  
（1） 正时罩盖在售后阶段受到异常载荷发生过载开裂。The timing cover overload cracked by abnormal load in the 
after-sale stage. 
（2） 正时罩盖材料成分合格，硬度、金相和孔隙正常。The chemical composition of the timing cover is qualified, the 
hardness、porosity and microstructure are normal. 
 
建议Suggestions：  
（1） 关注车辆使用情况及维保过程。Pay attention to the use and maintenance of vehicle. 
（2） 失效件与匹配件最好同时送检。The failure part and the matching part should be submitted for inspection at the 
same time.  
分发:Distribution 
QA  郭强  陈永弟 
检验者Author 
朱玲斌 
Zhu Lingbin 
审核Auditor 
邵百明 
Shao Baiming 
批准Approver 
 
日期Date 
2023.4.10 
日期Date 
2023.4.10 
日期Date 
2023.4.10 


 
上海汽车中心实验室 
SAIC CENTER LAB 
委托者:  QA  郭强 
Request person, dept： 
委托编号:   
Request number:  
送样日期:  2023.3.27 
Request date:  
报告日期:  2023.4.10 
Report date: 
第2页,共5页 
 
报告编号 
Report number 
SCL-S-23-0073M 
上海·嘉定区安研路201 号 邮编. 201804 
No. 201 Anyan Road, Jiading District, Shanghai. Post code :201804 
 
SMPV-0.2.3-002-QA -F01 
III. 调查结果 Investigation Results 
RX5 P 售后报1 例发动机漏油，4S 店检查发现正时罩盖其中一处螺栓孔区域有明显开裂，罩盖周边未
发现明显的磕碰及撞击痕迹，车辆失效里程11168km。这是售后第一次在该位置失效。 
图1a 为送检的失效件，可以知道： 
 
失效罩盖内外侧无明显异常，开裂区域装配痕迹正常（图1a，1b）；  
 
裂纹打开后，断面非常干净，没有任何密封胶，而螺栓孔内部有明显的密封胶残留（图1c），这说明罩
盖在打胶装配螺栓时并未开裂，开裂是后期造成的； 
 
失效区域对应的螺栓未保留，是否有撞击无法判断； 
 
据了解，失效车辆曾经在3555km 的时候有过重大交通事故，更换了很多组件，但未更换过发动机内部
组件，罩盖是否出现问题已无法排查。 
 
 
a  罩盖外侧及开裂区放大形貌 
 
 
b  罩盖内侧及开裂区放大形貌 
 


 
上海汽车中心实验室 
SAIC CENTER LAB 
委托者:  QA  郭强 
Request person, dept： 
委托编号:   
Request number:  
送样日期:  2023.3.27 
Request date:  
报告日期:  2023.4.10 
Report date: 
第3页,共5页 
 
报告编号 
Report number 
SCL-S-23-0073M 
上海·嘉定区安研路201 号 邮编. 201804 
No. 201 Anyan Road, Jiading District, Shanghai. Post code :201804 
 
SMPV-0.2.3-002-QA -F01 
 
c  裂纹打开形貌 
图1  送检失效件形貌 
 
断口分析  Fracture Analysis 
对图1c 的左右两侧断口进行SEM 检测，结果见图2，可知： 
 
整个断口形貌均为准解理（图2b，2c，2f），其特征与人为破坏的过载断口一致（图2d）； 
 
结合宏观分析结果，认为正时罩盖在售后时间段内受到异常载荷而发生过载开裂。 
 
 
            a  断口低倍（图1c 左侧）                         b   位置1 形貌-准解理 
1 
2 


 
上海汽车中心实验室 
SAIC CENTER LAB 
委托者:  QA  郭强 
Request person, dept： 
委托编号:   
Request number:  
送样日期:  2023.3.27 
Request date:  
报告日期:  2023.4.10 
Report date: 
第4页,共5页 
 
报告编号 
Report number 
SCL-S-23-0073M 
上海·嘉定区安研路201 号 邮编. 201804 
No. 201 Anyan Road, Jiading District, Shanghai. Post code :201804 
 
SMPV-0.2.3-002-QA -F01 
 
 
                  c  位置2 形貌-准解理                         d  人为破坏的断口 
 
 
         e   断口低倍（图1c 右侧）                         f  位置3 形貌-准解理 
图2   弹簧断口形貌 
 
材料测试  Material Test Results 
对失效罩盖材料进行检测，结果见表1，可知： 
 
罩盖材料成分符合要求，孔隙、硬度和金相组织正常。 
                               
 
 
 
 
3 


 
上海汽车中心实验室 
SAIC CENTER LAB 
委托者:  QA  郭强 
Request person, dept： 
委托编号:   
Request number:  
送样日期:  2023.3.27 
Request date:  
报告日期:  2023.4.10 
Report date: 
第5页,共5页 
 
报告编号 
Report number 
SCL-S-23-0073M 
上海·嘉定区安研路201 号 邮编. 201804 
No. 201 Anyan Road, Jiading District, Shanghai. Post code :201804 
 
SMPV-0.2.3-002-QA -F01 
表1  材料检测结果 
序号 
No. 
测试项目 
Test item 
额定值 
Requirement 
试验结果 
Test result 
评价 Evaluation 
合格 
OK 
不合格 
Not OK 
1 
成分 
AlSi9Cu3（Fe） 
 
 
 
Si 
8.0~11.0 
10.18 
× 
 
Fe 
≤1.3 
1.011 
× 
 
Cu 
2.0~4.0 
2.341 
× 
 
Mn 
≤0.55 
0.192 
× 
 
Mg 
0.05~0.55 
0.206 
× 
 
Zn 
≤1.2 
0.861 
× 
 
2 
硬度 
/ 
HB2.5/62.5:87.6，89.1，90.3 
/ 
 
3 
孔隙 
/ 
孔隙率：≤3.0 
/ 
 
最大孔洞：≤0.5 
4 
金相组织 
/ 
白色大块状a 相+细小的共晶
Si+灰色块状初晶Si 
/ 
 
 
 
 
                  a  孔隙                                     b  金相组织 
图3  罩盖金相

File: 材料工程师/SCL-S-23-0074M-P12L-后悬架前下摆臂外侧防尘罩-卓靖.pdf.md
# SCL-S-23-0074M-P12L-后悬架前下摆臂外侧防尘罩-卓靖.pdf

 
上海汽车中心实验室 
报告编号Report number 
SCL-S-23-0074M 
委托者: CH：葛久刚  
Request person, dept： 
委托编号:  SCL-S-23-0074M 
Request number:  
送样日期: 2023.03.23 
Request date:  
报告日期: 2023.03.27 
第1页,共4页 
 
上海·嘉定区安研路201 号 
邮编. 201804 
No. 201 Anyan Road, Jiading District, Shanghai.    
Post code :201804 
 
零件号 
Part number 
11123525 
 零件名称 
Part name 
后悬架下摆臂外侧防尘罩 
DUST-FRT LWR ARM  
图纸日期 
Drawing date  
/ 
零件生产日期 
Production date 
/ 
 供货商 
Supplier 
绍兴索密克汽车配件有限公司 
Shaoxing Somic Auto Parts Co., Ltd. 
车型/项目 
Car type/project 
P12L 
DVP 材料大纲签署日期 
DVP material test plan date 
/ 
 
阶段性报告  Stage report        结论性报告 Conclusion report       
 
Ⅰ.任务描述 Task description 
实验室受委托对后前下摆臂外侧防尘罩进行失效分析（背景：CET 路试88%时发现防尘罩破裂漏油。失效日
期：2023.03.16），零件原材料信息如下： 
As requested, SAIC Center lab has analyzed the failure of DUST-FRT LWR ARM. The information about the parts are 
shown as following： 
零件信息：Part information 
零件名称 
Part name 
防尘罩 
车制造日期 
Vehicle production date 
/ 
VIN 码 
VIN 
P12L-I22PIV369 
销售日期 
Sale date 
/ 
车辆里程数 
Car mileage 
EP1-CET 路试88% 
维修站名称 
Sale agent 
/ 
失效模式描述 
Failure circumstance  
CET 路试防尘罩破裂漏油。 
失效零件见图1：The failed parts is shown in figure 1.  
原材料信息：Raw material information 
原材料及牌号 
Raw material specification 
CR（503） 
原材料厂商 
Raw material producer 
科思创（绍兴安途） 
散件供应商 
Component supplier 
绍兴安途 
金属热处理状态 
Metal heat treatment state 
无 
Ⅱ. 结论与建议 Conclusions and suggestions 
结论：防尘罩受外力损伤导致开裂，撕裂由外及内。 
 
 
 
 
 
 
 
分发: 
Distribution 
CH： 葛久刚               
 Ge Jiugang 
检验者Author 
SCL：卓靖 
      Zhuo Jing 
审核Auditor 
吴文安 
Wu Wenan 
批准Approver 
 
 
日期Date 
2023.03.27 
日期Date 
2023.03.27 
日期Date 
2023.03.29 


 
上海汽车中心实验室 
报告编号Report number 
SCL-S-23-0074M 
委托者: CH：葛久刚  
Request person, dept： 
委托编号:  SCL-S-23-0074M 
Request number:  
送样日期: 2023.03.23 
Request date:  
报告日期: 2023.03.27 
第2页,共4页 
 
上海·嘉定区安研路201 号 
邮编. 201804 
No. 201 Anyan Road, Jiading District, Shanghai.    
Post code :201804 
 
III. 测试结果 Test Results  
1 宏观分析： 
失效件防尘罩如图1 所示，漏油处破裂，表面有明显油滞，拆卸后裂口区域内部油脂相对偏少，内侧金属件未见
异常损伤。 
图1.后悬架前下摆臂防尘罩 
Figure1.The FRT LWR CONT ARM-DUST 
 
2、裂口分析 
洗去防尘罩油脂如图2 所示，裂口外表面可见多处损伤，内表面光滑平整，未见其他损伤。 
图2. 前下摆臂球头防尘罩 
Figure2.The FRT LWR CONT ARM- DUST 
 
 
裂口外表面，如图3所示, 裂口外表面周边可见多处损伤，部分损伤与裂口相连，相连处为裂口内部撕裂起始点之
一；裂口以外区域也可见明显损伤。 
失效件 
失效件 
下控制臂总成 
外表面裂口 
油脂露出 
裂口区域，油脂偏少 
失效件 
裂口周边可见多处损伤 
内表面光滑，裂口周边无其
他损伤 
外表面 
内表面 
防尘罩内侧金属件未
见损伤 


 
上海汽车中心实验室 
报告编号Report number 
SCL-S-23-0074M 
委托者: CH：葛久刚  
Request person, dept： 
委托编号:  SCL-S-23-0074M 
Request number:  
送样日期: 2023.03.23 
Request date:  
报告日期: 2023.03.27 
第3页,共4页 
 
上海·嘉定区安研路201 号 
邮编. 201804 
No. 201 Anyan Road, Jiading District, Shanghai.    
Post code :201804 
 
 
 
图3. 前下摆臂球头防尘罩 
Figure3.The FRT LWR CONT ARM- DUST 
裂口内表面如图4所示，周边光滑平整未见其他损伤，图3中裂口起始位置可见明显的撕裂起始点，与外部损
伤相连，在裂口内部形成扩展撕裂纹路。 
图4. 前下摆臂防尘罩裂口 
Figure4.The crack of the FRT LWR CONT ARM- DUST 
损伤 
撕裂起始点2 
裂口外表面 
 
损伤纹路，与裂口相连 
表面损伤 
裂纹起始点2 
裂口内表面 
内表面周边平整光滑 
撕裂起始点1 
橡胶被撕裂成细条 
扩展裂纹 
损伤纹路，与裂口相连 
损伤 
撕裂起始点1 
扩展裂纹 


 
上海汽车中心实验室 
报告编号Report number 
SCL-S-23-0074M 
委托者: CH：葛久刚  
Request person, dept： 
委托编号:  SCL-S-23-0074M 
Request number:  
送样日期: 2023.03.23 
Request date:  
报告日期: 2023.03.27 
第4页,共4页 
 
上海·嘉定区安研路201 号 
邮编. 201804 
No. 201 Anyan Road, Jiading District, Shanghai.    
Post code :201804 
 
 
结论：防尘罩受外力损伤导致开裂，撕裂由外及内。

File: 材料工程师/SCL-S-23-0075M-S11L 门板扶手-孙晓晓.pdf.md
# SCL-S-23-0075M-S11L 门板扶手-孙晓晓.pdf

 
上海汽车中心实验室 
SAIC CENTER LAB 
委托者:金光善 
Request person, dept： 
委托编号: SCL-S-23-0075M   
Request number:  
送样日期: 2022.03.01 
Request date:  
报告日期: 2022.03.30 
Report date: 
第1页,共4页 
 
报告编号 
Report number 
SCL-S-23-0075M 
上海·嘉定区安研路201 号 邮编. 201804 
No. 201 Anyan Road, Jiading District, Shanghai. Post code :201804 
 
SMPV-0.2.3-002-QA -F01 
零件号 
Part number 
11566778 
 零件名称 
Part name 
门板 
图纸日期 
Drawing date  
/ 
零件生产日期 
Production date 
2023-2-4 
 供货商 
Supplier 
劲松 
车型/项目 
Car type/project 
S11L 
DVP 材料大纲签署日期 
DVP material test plan date 
/ 
 
   阶段性报告  Stage report        结论性报告 Conclusion report            
Ⅰ.任务描述 Task description 
实验室受委托对S11L 门板扶手表面鼓包进行失效原因分析，失效零件具体信息如下： 
 
零件信息：Part information 
零件名称 
Part name 
门板 
制造日期 
Production date 
 
VIN 码 
VIN number 
/ 
销售日期 
Sale date 
/ 
车辆里程数 
Car mileage 
16km 
销售商 
Sale agent 
/ 
失效模式描述 
Invalid situation description 
S11L 门板扶手表面售后鼓包 
原材料信息：Raw material information 
原材料及牌号 
Raw material and trademark 
PU 
原材料厂商 
Raw material producer 
尚科 
散件供应商 
Part supplier 
劲松 
金属热处理状态 
Metal heat treatment state 
/ 
失效零件见图1：The invalid part is shown in Fig 1.  
Ⅱ. 结论与建议 Conclusions and suggestions 
结论：扶手表皮无喷胶固定，受力后产生褶皱或者鼓包 
建议：由于人为受力无法避免，建议在扶手大面喷胶固定表皮，同时建议供应商做好留边的控制。
或者考虑结构优化。 
 
 
 
分发: 
Distribution 
金光善 jinguangshan@immotors.com 
检验者Author 
孙晓晓 
Sun Xiaoxiao 
审核Auditor 
尹建伟 
Yin Jianwei 
批准Approver 
 
日期Date 
2023.03.30 
日期Date 
2023.04.04 
日期Date 
2023.04.04 
 


 
上海汽车中心实验室 
SAIC CENTER LAB 
委托者:金光善 
Request person, dept： 
委托编号: SCL-S-23-0075M   
Request number:  
送样日期: 2022.03.01 
Request date:  
报告日期: 2022.03.30 
Report date: 
第2页,共4页 
 
报告编号 
Report number 
SCL-S-23-0075M 
上海·嘉定区安研路201 号 邮编. 201804 
No. 201 Anyan Road, Jiading District, Shanghai. Post code :201804 
 
SMPV-0.2.3-002-QA -F01 
 
 
  
 
 
 
 
 
 
 
 
 
 
 
 
 
 
 
 
 
 
图1 失效件 
 
失效件 


 
上海汽车中心实验室 
SAIC CENTER LAB 
委托者:金光善 
Request person, dept： 
委托编号: SCL-S-23-0075M   
Request number:  
送样日期: 2022.03.01 
Request date:  
报告日期: 2022.03.30 
Report date: 
第3页,共4页 
 
报告编号 
Report number 
SCL-S-23-0075M 
上海·嘉定区安研路201 号 邮编. 201804 
No. 201 Anyan Road, Jiading District, Shanghai. Post code :201804 
 
SMPV-0.2.3-002-QA -F01 
 
Ⅲ. 宏观分析 Macroscopic observation 
 
一、失效背景 
售后抱怨4S 店内发现S11L 门板扶手表面鼓起，共3 例出现缺陷，2 例为右前门，1 例为右后门，
见图1。 
对返回零件进行失效分析。鼓包处用手推不动，高温放置后也无任何变化，扶手背面表皮留边不
够，见图1。 
对失效零件鼓包部位进行剖切，鼓起的部分无喷胶，未鼓包的部分是有喷胶的，具体见图2。 
 
 
 
 
 
 
 
 
 
 
 
 
 
 
 
 
 
 
 
 
图2 失效件 
未鼓包部位 
鼓包部位 


 
上海汽车中心实验室 
SAIC CENTER LAB 
委托者:金光善 
Request person, dept： 
委托编号: SCL-S-23-0075M   
Request number:  
送样日期: 2022.03.01 
Request date:  
报告日期: 2022.03.30 
Report date: 
第4页,共4页 
 
报告编号 
Report number 
SCL-S-23-0075M 
上海·嘉定区安研路201 号 邮编. 201804 
No. 201 Anyan Road, Jiading District, Shanghai. Post code :201804 
 
SMPV-0.2.3-002-QA -F01 
二、失效模拟 
 
取失效件同批次门板扶手，进行高温和交变试验，试验后未有鼓包现象。 
模拟实际使用情况，尤其是右前扶手，人为受力的情况（比如胳膊肘支撑在扶手上等情况）。用
手推动扶手大面，均会有类似的鼓包或者褶皱。由于扶手只有两侧喷胶，受力一般推至有胶水的地方
就会保持不动，时间久会形成固定的褶皱或鼓包，如图3。 
 
 
 
图3  模拟件 
 
 
 
综上，由于人为受力无法避免，建议在扶手大面喷胶固定表皮，同时建议供应商做好留边的控制。

File: 材料工程师/SCL-S-23-0077M-ZS11-换挡拉索-孙明升.pdf.md
# SCL-S-23-0077M-ZS11-换挡拉索-孙明升.pdf

 
 
上海汽车中心实验室 
报告编号Report number 
SCL-S-23-0077M 
委托者: 林一凡 
Request person, dept： 
委托编号:  SCL-S-23-0077M 
Request number:  
送样日期:  20230323 
Request date:  
报告日期:  20230404 
Report date: 
第1页,共6页 
 
上海·嘉定区安研路201 号 
邮编. 201804 
No. 201 Anyan Road, Jiading District, Shanghai. 
Post code :201804 
 
SMPV-0.2.3-002-QA -F01 
零件号Part number 
10427843 
 零件名称 
Part name 
换挡拉索 
Shift cable 
图纸日期Drawing date 
/ 
零件生产日期Part production date 
/ 
 供货商 
Supplier 
宁波高发 
车型/项目Car type/project 
ZS11 MT 
阶段性报告 Interim report                结论性报告 Conclusion report          
 
Ⅰ.任务描述 Task description 
实验室受委托对ZS11 MT 换挡拉索断裂进行失效分析，失效零件具体信息如下： 
As requested, SCL has analyzed the fracture of shift cable of ZS11MT. The information of the failed part is as following： 
零件信息：Part information 
失效来源 
Failure source 
售后抱怨 
失效数量 
Failure Number 
91 例 
散件供应商 
Component supplier 
/ 
生产基地 
Production base 
/ 
VIN 码 
VIN 
/ 
车辆里程数 
Car mileage 
/ 
车制造日期 
Vehicle production date 
/ 
销售日期 
Sale date 
/ 
维修站名称 
Sale agent 
/ 
SQE/DRE 
荆晖/  
失效背景 
Failure background 
海外市场多例ZS11MT 换挡拉索断裂，导致无法换挡。 
原材料信息：Raw material information 
原材料及牌号 
Raw material specification 
SWRH62B+70# 
原材料厂商 
Raw material producer 
沙钢 
金属热处理状态 
Metal heat treatment state 
/ 
 
 
失效零件见图1：The failed part is shown in figure 1.  
Ⅱ. 结论与建议 Conclusions and Suggestions 
结论Conclusions：  
（1）该换挡拉索发生疲劳断裂，断裂面未见明显缺陷。 
Fatigue fracture occurred on the shift cable and no obvious defects was found on the fracture surface. 
（2）主芯轴和钢丝硬度和金相组织正常。 
The hardness and metallographic structure of the main mandrel and steel wire are normal. 
建议Suggestions：  
（1）收集更多的失效件，作进一步的分析。 
Collect more failed parts for further analysis. 
分发: 
Distribution 
汤萍萍；黄海钧；胡骁睿 ；张博敏；荆晖；林一凡；SCL：凌华； 
检验者Author 
孙明升 
Sun Mingsheng 
审核Auditor 
邵百明 
Shao Baiming 
批准Approver 
 
日期Date 
2023.04.04 
日期Date 
2023.04.04 
日期Date 
2023.04.04 


 
 
上海汽车中心实验室 
报告编号Report number 
SCL-S-23-0077M 
委托者: 林一凡 
Request person, dept： 
委托编号:  SCL-S-23-0077M 
Request number:  
送样日期:  20230323 
Request date:  
报告日期:  20230404 
Report date: 
第2页,共6页 
 
上海·嘉定区安研路201 号 
邮编. 201804 
No. 201 Anyan Road, Jiading District, Shanghai. 
Post code :201804 
 
SMPV-0.2.3-002-QA -F01 
III. 调查结果 Investigation Results 
2019 年5 月到2022 年12 月，智利等海外地区，售后报怨91 例ZS11MT 车型换挡困难，经确认换挡杆线束破
裂，导向管脱出。失效零件如图1 所示。 
 经上汽国际反馈，失效案例均为黑色挂挡拉索断裂，红色选挡拉索无异常。 
 海外ZS11MT 销量总计7 万台，失效率1.2%，主要集中在智利。 国内ZS12（使用相同拉索、变速箱）产
销量4 万左右，未有类似批量报怨。 
 失效里程：0-9 万公里，呈正态分布，在1 万-5 万公里失效的案例居多。 
 对失效件进行宏观观察：未发现拉索有明显弯曲发生；断裂拉索附近匹配的塑料件未见明显异常情况。 
 
 
图1 失效件及断裂位置 
断口分析 Fracture Surface Analysis 
断口宏观形貌如图2 所示，中间断裂的主芯轴拉索最粗，周围一圈为不同直径的钢丝。主芯轴断裂面存在明
黑色挂挡拉索断裂 
红色选挡拉索正常 


 
 
上海汽车中心实验室 
报告编号Report number 
SCL-S-23-0077M 
委托者: 林一凡 
Request person, dept： 
委托编号:  SCL-S-23-0077M 
Request number:  
送样日期:  20230323 
Request date:  
报告日期:  20230404 
Report date: 
第3页,共6页 
 
上海·嘉定区安研路201 号 
邮编. 201804 
No. 201 Anyan Road, Jiading District, Shanghai. 
Post code :201804 
 
SMPV-0.2.3-002-QA -F01 
显的海滩纹，应该为疲劳断口，收敛方向即为起源区。主芯轴的周围的钢丝拉索，表面覆盖部分异物，部分拉索
已经磨损，部分拉索较平，能看出疲劳特征；微观特征需利用扫描电镜作进一步的鉴别。 
主芯轴拉索断裂微观形貌如图3 所示，断裂面较平，微观形貌为二次裂纹和疲劳辉纹形貌，为疲劳断口。起
源区位于断裂面边缘，未见明显缺陷；最终断裂区如图3-d 所示，为韧窝形貌。裂纹扩展方向如图中箭头所示方
向。周围钢丝拉索断裂典型微观形貌如图4 所示，为疲劳断口，断裂面未见明显缺陷。 
综上：该拉索断裂微观形貌基本一致，为疲劳断裂，未见明显缺陷。 
 
图2 宏观断口形貌 
起源区 
扩展方向 


 
 
上海汽车中心实验室 
报告编号Report number 
SCL-S-23-0077M 
委托者: 林一凡 
Request person, dept： 
委托编号:  SCL-S-23-0077M 
Request number:  
送样日期:  20230323 
Request date:  
报告日期:  20230404 
Report date: 
第4页,共6页 
 
上海·嘉定区安研路201 号 
邮编. 201804 
No. 201 Anyan Road, Jiading District, Shanghai. 
Post code :201804 
 
SMPV-0.2.3-002-QA -F01 
 
 
                    （a）断口形貌                           （b）区域1 处微观形貌 
 
 
                    （c）区域2 处微观形貌                    （d）区域3 处微观形貌 
图3 断口微观形貌-主芯轴 
 
 
（a）钢丝1# 
1 
2 
3 
起源区 
扩展方向 


 
 
上海汽车中心实验室 
报告编号Report number 
SCL-S-23-0077M 
委托者: 林一凡 
Request person, dept： 
委托编号:  SCL-S-23-0077M 
Request number:  
送样日期:  20230323 
Request date:  
报告日期:  20230404 
Report date: 
第5页,共6页 
 
上海·嘉定区安研路201 号 
邮编. 201804 
No. 201 Anyan Road, Jiading District, Shanghai. 
Post code :201804 
 
SMPV-0.2.3-002-QA -F01 
 
 
（b）钢丝2# 
 
 
（c）钢丝3# 
图4 断口微观形貌-钢丝拉索 
材料测试  Material Test Results 
     材料检测结果如表1 所示。主芯轴和钢丝硬度和金相组织正常。 
表1 材料检测结果 
序号 
No. 
试验项目 
Test item 
额定值 
Requirement 
试验结果 
Test result 
评价 Evaluation 
合格 
qualified 
不合格 
unqualified 
主芯轴SWRH62B 
 
 
1 
硬度，HV1 
/ 
477.7，488.7，476.2，467.1，471.6 
/ 
 
2 
金相组织 
/ 
索氏体（见图5） 
/ 
 
钢丝70# 
 
 
1 
硬度，HV1 
/ 
450.9，477.7，445.5，445.5，461.2 
/ 
 


 
 
上海汽车中心实验室 
报告编号Report number 
SCL-S-23-0077M 
委托者: 林一凡 
Request person, dept： 
委托编号:  SCL-S-23-0077M 
Request number:  
送样日期:  20230323 
Request date:  
报告日期:  20230404 
Report date: 
第6页,共6页 
 
上海·嘉定区安研路201 号 
邮编. 201804 
No. 201 Anyan Road, Jiading District, Shanghai. 
Post code :201804 
 
SMPV-0.2.3-002-QA -F01 
序号 
No. 
试验项目 
Test item 
额定值 
Requirement 
试验结果 
Test result 
评价 Evaluation 
合格 
qualified 
不合格 
unqualified 
2 
金相组织 
/ 
索氏体（见图6） 
/ 
 
 
 
 
图5 主芯轴-金相组织（1000x）                  图6 钢丝-金相组织（1000x）

File: 材料工程师/SCL-S-23-0078M-EP35-管柱手柄凸轮-戚鹏飞.pdf.md
# SCL-S-23-0078M-EP35-管柱手柄凸轮-戚鹏飞.pdf

上海汽车中心实验室 
报告编号Report number 
SCL-S-23-0078M 
委托者: SQE 唐宇峰 
Request person, dept： 
委托编号:/   
Request number:  
送样日期:20230331 
Request date:  
报告日期:20230413 
第1页,共4页 
 
上海·嘉定区安研路201 号 
邮编. 201804 
No. 201 Anyan Road, Jiading District, Shanghai. 
    Post code :201804 
 
SMPV-0.2.3-002-QA -F01 
零件号Part number 
11205751 
 零件名称 
Part name 
转向管柱-手柄凸轮 
图纸日期Drawing date 
/ 
零件生产日期Part production date 
/ 
 供货商 
Supplier 
江苏南阳耐斯摩 
车型/项目Car type/project 
EP35 
阶段性报告 Interim report                结论性报告 Conclusion report          
 
Ⅰ.任务描述 Task description 
实验室受委托对EP35 转向管柱手柄凸轮零件开裂进行分析，失效零件具体信息如下： 
As requested, SCL has analyzed the fracture failure of the EP35 Steering column handle cam. The information of the 
failed part is shown as following： 
零件信息：Part information 
失效来源 
Failure source 
工程开发 
失效数量 
Failure Number 
1 
散件供应商 
Component supplier 
烟台福斯达机械制造有限公司 
生产基地 
Production base 
/ 
VIN 码 
VIN 
/ 
车辆里程数 
Car mileage 
/ 
车制造日期 
Vehicle production date 
/ 
销售日期 
Sale date 
/ 
维修站名称 
Sale agent 
/ 
SQE/DRE 
/ 
失效背景 
Failure background 
转向管柱手柄凸轮开裂  
原材料信息：Raw material information 
原材料及牌号 
Raw material specification 
SMF5030  
原材料厂商 
Raw material producer 
鞍钢(鞍山)冶金粉材 
金属热处理状态 
Metal heat treatment state 
/ 
 
 
失效零件见图1：The failed part is shown in figure 1. 
Ⅱ. 结论与建议 Conclusions and Suggestions 
 
结 论Conclusions：（1）失效凸轮存在严重生坯裂纹缺陷，致使零件过载断裂。  
 
建议Suggestions：（1）优化模具结构，降低生坯脱模力。 
  
                 
 
 
       
分发: 
Distribution 
SQE 唐宇峰 
检验者Author 
戚鹏飞 
Qi Pengfei 
审核Auditor 
邵百明 
Shao Baiming 
批准Approver 
 
日期Date 
20230413 
日期Date 
2023.04.13 
日期Date 
2023.04.13 


上海汽车中心实验室 
报告编号Report number 
SCL-S-23-0078M 
委托者: SQE 唐宇峰 
Request person, dept： 
委托编号:/   
Request number:  
送样日期:20230331 
Request date:  
报告日期:20230413 
第2页,共4页 
 
上海·嘉定区安研路201 号 
邮编. 201804 
No. 201 Anyan Road, Jiading District, Shanghai. 
    Post code :201804 
 
SMPV-0.2.3-002-QA -F01 
III. 调查结果 Investigation Results  
    SQE 反馈一例供应商处EP35 转向管柱手柄凸轮开裂失效件，凸轮为粉末冶金工艺成型，失效零件及断
口如图1 所示。对比失效件和同批次零件表面状态，可见失效件手柄上存在明显的圆形压痕，正常零件的压
痕较浅（供应商反馈为调试件流出），如图2 所示。 
 
图1 手柄凸轮失效件 
 
 
图2 同批次零件状态对比 
断口分析 Fracture analysis 
    失效零件宏观断口未发现异常情况，对凸轮断口进行微观观察，整个断裂面微观形貌上基本为图3(a)所示，
为原始粒子熔融形貌，仅极少位置具有断口特征，断口形貌呈现准解理+韧窝形貌，为过载断裂，如图3(b)所示。
根据微观形貌确认零件断口处具有生坯裂纹。 
压痕 
压痕 


上海汽车中心实验室 
报告编号Report number 
SCL-S-23-0078M 
委托者: SQE 唐宇峰 
Request person, dept： 
委托编号:/   
Request number:  
送样日期:20230331 
Request date:  
报告日期:20230413 
第3页,共4页 
 
上海·嘉定区安研路201 号 
邮编. 201804 
No. 201 Anyan Road, Jiading District, Shanghai. 
    Post code :201804 
 
SMPV-0.2.3-002-QA -F01 
 
 
(a)                                          (b)        
图3 凸轮断口 微观形貌 
材料测试  Material Test Results 
对同批次库存零件进行CT 检测，发现部分位置存在裂纹缺陷，如图4 所示。将其中一处裂纹打开后确认其
断口上为原始粒子熔融形貌，无有效冶金结合，同样属于生坯裂纹，如图5 所示。 
 
 
 
 
图4 库存件CT检测结果 


上海汽车中心实验室 
报告编号Report number 
SCL-S-23-0078M 
委托者: SQE 唐宇峰 
Request person, dept： 
委托编号:/   
Request number:  
送样日期:20230331 
Request date:  
报告日期:20230413 
第4页,共4页 
 
上海·嘉定区安研路201 号 
邮编. 201804 
No. 201 Anyan Road, Jiading District, Shanghai. 
    Post code :201804 
 
SMPV-0.2.3-002-QA -F01 
 
 
 
图5 库存件裂纹缺陷检测结果

File: 材料工程师/SCL-S-23-0079M-ES33-油门踏板-祝旭彪.pdf.md
# SCL-S-23-0079M-ES33-油门踏板-祝旭彪.pdf

 
上海汽车中心实验室 
SAIC CENTER LAB 
委托者:SQE: 郑逸锋 DRE：朱
梦臣 
Request person, dept： 
委托编号: SCL-S-23-0079M  
Request number:  
送样日期: 2023.03.28 
Request date:  
报告日期: 2023.03.31 
Report date: 
第1 页,共3 页 
 
报告编号 
Report number 
SCL-S-23-0079M 
上海·嘉定区安研路201 号 邮编. 201804 
No. 201 Anyan Road, Jiading District, Shanghai. Post code :201804 
 
零件号Part number 
11148770 
 零件名称 
Part name 
电子油门踏板 
图纸日期Drawing date 
/ 
零件生产日期Part production date 
2022-10-9 
 供货商 
Supplier 
联合汽车电子有限公司 
车型/项目Car type/project 
ES33 
DVP 材料大纲签署日期DVP material test plan date 
2022.08.16 
 
阶段性报告  Stage report        结论性报告 Conclusion report       
 
Ⅰ.任务描述 Task description 
实验室受委托对ES33 项目售后市场一例电子油门踏板左侧销轴孔断裂件进行失效分析，失效零件具体信息如下： 
零件信息：Part information 
零件名称 
Part name 
电子油门踏板 
车制造日期 
Vehicle production date 
/ 
VIN 码 
VIN 
/ 
销售日期 
Sale date 
/ 
车辆里程数 
Car mileage 
5000km 
维修站名称 
Sale agent 
/ 
失效模式描述 
Failure circumstance  
踏板面左侧销轴孔断裂 
原材料信息：Raw material information 
原材料及牌号 
Raw material specification 
PP-LGF50 0453-P10/10 
原材料厂商 
Raw material producer 
Celanese 
散件供应商 
Component supplier 
联电-西安 
金属热处理状态 
Metal heat treatment state 
/ 
失效零件见图1：The failed part is shown in figure 1.  
Ⅱ. 结论与建议 Conclusions and Suggestions 
结论：  1、失效零件材料符合要求；   
      2、零件在销轴孔处受到外力作用导致破坏，破坏方向从销轴孔内侧向外扩展。 
 
 
 
 
 
 
 
 
 
 
 
 
 
分发: 
Distribution 
SQE:郑逸锋 DRE：朱梦臣 
检验者Author 
祝旭彪 
Zhu Xubiao 
审核Auditor 
吴文安 
Wu Wenan 
批准Approver 
 
日期Date 
2023.3.31 
日期Date 
2023.4.3 
日期Date 
2023.4.3 


 
上海汽车中心实验室 
SAIC CENTER LAB 
委托者:SQE: 郑逸锋 DRE：朱
梦臣 
Request person, dept： 
委托编号: SCL-S-23-0079M  
Request number:  
送样日期: 2023.03.28 
Request date:  
报告日期: 2023.03.31 
Report date: 
第2 页,共3 页 
 
报告编号 
Report number 
SCL-S-23-0079M 
上海·嘉定区安研路201 号 邮编. 201804 
No. 201 Anyan Road, Jiading District, Shanghai. Post code :201804 
 
 
 
如图1 踏板左侧销轴孔断裂 
Ⅲ. 测试结果 Test Results  
1、材料分析： 
序号 
No. 
试验项目 
Test item 
额定值 
Requirement 
试验结果 
Test result 
评价 Evaluation 
合格 
qualified 
不合格 
unqualified 
1、踏板 PP-LGF50 0453-P10/10：按试验大纲 
1 
密度 
ISO 1183-1 
1.34±0.03g/cm3 
1.34g/cm3 1） 
× 
 
2 
熔点 
ISO 3146 
≥160℃ 
164℃2） 
× 
 
3 
IR 
GB/T 6040  
PP 
PP2） 
× 
 
4 
灰分 
ISO 1172 
50±3% 
50.4%1） 
× 
 
对失效区域取样分析，材料符合要求； 
2、断口分析： 
 
 
销轴孔断裂 
扩展 
方向 
破损起始位置 
剖切面无气孔 


 
上海汽车中心实验室 
SAIC CENTER LAB 
委托者:SQE: 郑逸锋 DRE：朱
梦臣 
Request person, dept： 
委托编号: SCL-S-23-0079M  
Request number:  
送样日期: 2023.03.28 
Request date:  
报告日期: 2023.03.31 
Report date: 
第3 页,共3 页 
 
报告编号 
Report number 
SCL-S-23-0079M 
上海·嘉定区安研路201 号 邮编. 201804 
No. 201 Anyan Road, Jiading District, Shanghai. Post code :201804 
 
对轴销进行断口分析，破坏起始点为轴销内侧，延外侧扩展，分析为轴销孔处受到外力破坏；对踏板轴销区域进
行剖切无气孔等注塑缺陷； 
小结：1、失效零件材料符合要求；   
    2、零件在销轴孔处受到外力作用导致破坏，破坏方向从销轴孔内侧向外扩展。

File: 材料工程师/SCL-S-23-0080M-I5MCE C 1.5L CVT-凸轮轴罩盖-肖晶.pdf.md
# SCL-S-23-0080M-I5MCE C 1.5L CVT-凸轮轴罩盖-肖晶.pdf

 
上海汽车中心实验室 
报告编号Report number 
SCL-S-23-0080M 
委托者: QA 郭强 
Request person, dept： 
委托编号:  SCL-S-23-0080 
Request number:  
送样日期:  2023.3.24 
Request date:  
报告日期:  2023.4.3 
Report date: 
第1页,共4页 
 
上海·嘉定区安研路201 号 
邮编. 201804 
No. 201 Anyan Road, Jiading District, Shanghai. 
Post code :201804 
 
SMPV-0.2.3-002-QA -F01 
零件号Part number 
10223992 
 零件名称 
Part name 
凸轮轴罩盖总成 
图纸日期Drawing date 
/ 
零件生产日期Part production date 
/ 
 供货商 
Supplier 
美嘉帕拉斯特汽车零部件(上海)有限
公司 
车型/项目Car type/project 
I5MCE C 1.5L CVT 
阶段性报告 Interim report                结论性报告 Conclusion report          
 
Ⅰ.任务描述 Task description 
实验室受委托对凸轮轴罩盖总成零件的漏油问题进行失效分析，失效零件具体信息如下： 
零件信息：Part information 
失效来源 
Failure source 
售后 
失效数量 
Failure Number 
1 
散件供应商 
Component supplier 
美嘉帕拉斯特汽车零部件(上海)
有限公司 
生产基地 
Production base 
/ 
VIN 码 
VIN 
LSJA36E6XMZ211637 
车辆里程数 
Car mileage 
7937km 
车制造日期 
Vehicle production date 
/ 
销售日期 
Sale date 
/ 
维修站名称 
Sale agent 
北京怡合瑞达汽车销售服务有
限公司 
SQE/DRE 
郭强 
失效背景 
Failure background 
发动机凸轮轴罩盖总成机油泄漏 
原材料信息：Raw material information 
原材料及牌号 
Raw material specification 
PA6-GF35/K-FHG7A 
原材料厂商 
Raw material producer 
DSM 
金属热处理状态 
Metal heat treatment state 
/ 
 
 
失效零件见图1：  
Ⅱ. 结论与建议  
凸轮轴罩盖材料符合定义要求，泄漏位置正面和背面均有细裂纹，裂纹连通导致机油泄漏。罩盖螺丝柱开裂
泄漏位置周边未见明显撞击磕碰痕迹，建议排查异常外力及螺丝安装情况。 
 
 
 
 
 
 
 
 
 
分发: 
Distribution 
QA：郭强 
检验者Author 
肖晶  
Xiao Jing 
审核Auditor 
吴文安 
Wu Wenan 
批准Approver 
 
日期Date 
2023.4.3 
日期Date 
2023.4.3 
日期Date 
2023.4.3 


 
上海汽车中心实验室 
报告编号Report number 
SCL-S-23-0080M 
委托者: QA 郭强 
Request person, dept： 
委托编号:  SCL-S-23-0080 
Request number:  
送样日期:  2023.3.24 
Request date:  
报告日期:  2023.4.3 
Report date: 
第2页,共4页 
 
上海·嘉定区安研路201 号 
邮编. 201804 
No. 201 Anyan Road, Jiading District, Shanghai. 
Post code :201804 
 
SMPV-0.2.3-002-QA -F01 
III. 调查结果 Investigation Results 
序号 
No. 
试验项目 
Test item 
额定值 
Requirement 
试验结果 
Test result 
评价 Evaluation 
合格 
qualified 
不合格 
unqualified 
凸轮轴罩盖总成 
1 
材质分析 
GB/T6040 
PA6 
PA6 
× 
 
2 
熔点 
ISO11357 
≥215℃ 
220 
× 
 
3 
灼烧残余 
ISO 1172 
33~37% 
36.4 
× 
 
 
 
 
 
 
 
 
 
 
 
 
 
 
 
 
 
 
 
 
 
 
 
 
 
 
 
 
 


 
上海汽车中心实验室 
报告编号Report number 
SCL-S-23-0080M 
委托者: QA 郭强 
Request person, dept： 
委托编号:  SCL-S-23-0080 
Request number:  
送样日期:  2023.3.24 
Request date:  
报告日期:  2023.4.3 
Report date: 
第3页,共4页 
 
上海·嘉定区安研路201 号 
邮编. 201804 
No. 201 Anyan Road, Jiading District, Shanghai. 
Post code :201804 
 
SMPV-0.2.3-002-QA -F01 
外观分析： 
   
 
 
 
 
 
 
 
 
泄漏位置-螺丝
柱正面裂纹 
泄漏位置-螺丝
柱背面裂纹 
图一 


 
上海汽车中心实验室 
报告编号Report number 
SCL-S-23-0080M 
委托者: QA 郭强 
Request person, dept： 
委托编号:  SCL-S-23-0080 
Request number:  
送样日期:  2023.3.24 
Request date:  
报告日期:  2023.4.3 
Report date: 
第4页,共4页 
 
上海·嘉定区安研路201 号 
邮编. 201804 
No. 201 Anyan Road, Jiading District, Shanghai. 
Post code :201804 
 
SMPV-0.2.3-002-QA -F01 
 
 
零件泄漏位置周边正面无明显磕
碰痕迹 
正面裂纹在螺
丝柱与台阶面
根部 
背面裂纹在螺
丝柱与台阶面
根部 
裂纹贯穿，
形成通路

File: 材料工程师/SCL-S-23-0082M-RX5-刀锋臂-朱玲斌.pdf.md
# SCL-S-23-0082M-RX5-刀锋臂-朱玲斌.pdf

 
上海汽车中心实验室 
SAIC CENTER LAB 
委托者:  QA  朱丹清 
Request person, dept： 
委托编号:   
Request number:  
送样日期:  2023.4.4 
Request date:  
报告日期:  2023.4.21 
Report date: 
第1页,共8页 
 
报告编号 
Report number 
SCL-S-23-0082M 
上海·嘉定区安研路201 号 邮编. 201804 
No. 201 Anyan Road, Jiading District, Shanghai. Post code :201804 
 
SMPV-0.2.3-002-QA -F01 
零件号Part number 
10718038 
 零件名称 
Part name 
刀锋臂 
Rear arm 
图纸日期Drawing date 
/ 
零件生产日期Part production date 
/ 
 供货商 
Supplier 
汇众 
车型/项目Car type/project 
RX5 
阶段性报告 Interim report                结论性报告 Conclusion report          
 
Ⅰ.任务描述 Task description 
实验室受委托对气门刀锋臂的断裂进行失效分析，失效零件具体信息如下： 
As requested, SCL has analyzed the fracture of rear arm. The information of the failed part is as following： 
零件信息：Part information 
失效来源 
Failure source 
售后抱怨 
失效数量 
Failure Number 
2 
散件供应商 
Component supplier 
/ 
生产基地 
Production base 
/ 
VIN 码 
VIN 
/ 
车辆里程数 
Car mileage 
31193km、20524km 
车制造日期 
Vehicle production date 
/ 
销售日期 
Sale date 
/ 
维修站名称 
Sale agent 
/ 
SQE/DRE 
/ 
失效背景 
Failure background 
RX5 售后报刀锋臂断裂。 
The rear arm of RX5 fractured in the aftermarket. 
原材料信息：Raw material information 
原材料及牌号 
Raw material specification 
CP800 
原材料厂商 
Raw material producer 
/ 
金属热处理状态 
Metal heat treatment state 
/ 
 
 
失效零件见图1：The failed part is shown in figure 1.  
Ⅱ. 结论与建议 Conclusions and Suggestions 
 
结论Conclusions：  
（1） 2 个刀锋臂断裂都是由于先受到异常外力引起变形，继续使用后发生疲劳断裂。 
（2） 1#和2#失效刀锋臂材料成分合格，硬度和金相组织正常。 
 
建议Suggestions：  
（1） 关注车辆使用情况。 
 
 
分发 
Distribution 
QA  朱丹清  朱麒 
检验者Author 
朱玲斌 
Zhu Lingbin 
审核Auditor 
邵百明 
Shao Baiming 
批准Approver 
 
日期Date 
2023.4.21 
日期Date 
2023.4.21 
日期Date 
2023.4.21 


 
上海汽车中心实验室 
SAIC CENTER LAB 
委托者:  QA  朱丹清 
Request person, dept： 
委托编号:   
Request number:  
送样日期:  2023.4.4 
Request date:  
报告日期:  2023.4.21 
Report date: 
第2页,共8页 
 
报告编号 
Report number 
SCL-S-23-0082M 
上海·嘉定区安研路201 号 邮编. 201804 
No. 201 Anyan Road, Jiading District, Shanghai. Post code :201804 
 
SMPV-0.2.3-002-QA -F01 
III. 调查结果 Investigation Results 
售后报2 例刀锋臂断裂失效，分别为RX5 Plus（里程31193km）和RX5 MAX（里程20524km）。调出
的维护保养记录显示，这两辆失效车除首保以及刀锋臂断裂后在4s 店进行处理，中间时间段的维护保养都
不在4s 店进行，是否存在异常无法排查。 
图1 为1#失效刀锋臂的宏观形貌，可知： 
 
1#失效刀锋臂拼接后有明显的宏观变形特征（图1a）；  
 
刀锋臂衬套骨架与边板有明显的挤压形貌，边板局部损伤明显（图1b） 
 
失效件清洗后，在靠近断裂区域有明显的撞击痕迹（图1c）； 
 
宏观断口有明显的颜色差异，最先断裂区已经严重腐蚀（图1d）； 
 
近断口起源区的刀锋臂边缘变形特征明显，断口边缘金属走向与原始刀锋臂走向形成一定角度（图1e），
这应该是撞击后变形导致的。 
 
 
a  送检失效件形貌及其宏观变形特征 
 
 
b  衬套骨架挤伤痕迹 
变形 
 


 
上海汽车中心实验室 
SAIC CENTER LAB 
委托者:  QA  朱丹清 
Request person, dept： 
委托编号:   
Request number:  
送样日期:  2023.4.4 
Request date:  
报告日期:  2023.4.21 
Report date: 
第3页,共8页 
 
报告编号 
Report number 
SCL-S-23-0082M 
上海·嘉定区安研路201 号 邮编. 201804 
No. 201 Anyan Road, Jiading District, Shanghai. Post code :201804 
 
SMPV-0.2.3-002-QA -F01 
 
 
c  局部撞击特征及其放大形貌 
 
d  断口低倍形貌 
 
 
 
e  近断口起源区域的变形 
图1  1#失效刀锋臂形貌 
图2 为2#失效刀锋臂的宏观形貌，可知： 
 
起源区 


 
上海汽车中心实验室 
SAIC CENTER LAB 
委托者:  QA  朱丹清 
Request person, dept： 
委托编号:   
Request number:  
送样日期:  2023.4.4 
Request date:  
报告日期:  2023.4.21 
Report date: 
第4页,共8页 
 
报告编号 
Report number 
SCL-S-23-0082M 
上海·嘉定区安研路201 号 邮编. 201804 
No. 201 Anyan Road, Jiading District, Shanghai. Post code :201804 
 
SMPV-0.2.3-002-QA -F01 
 
2#失效件的宏观形貌与1#失效件基本一致，具体表现：轻微的宏观变形及表面损伤（图2a）、衬套骨架
与边板的异常挤压损伤（图2b）、近断口区域的金属变形（图2d）； 
 
 
a  送检失效件形貌及其宏观变形特征 
 
 
b  衬套骨架挤伤痕迹 
 
c  断口低倍形貌 
 
轻微 
变形 
 
 
刀锋臂局部异常 
 


 
上海汽车中心实验室 
SAIC CENTER LAB 
委托者:  QA  朱丹清 
Request person, dept： 
委托编号:   
Request number:  
送样日期:  2023.4.4 
Request date:  
报告日期:  2023.4.21 
Report date: 
第5页,共8页 
 
报告编号 
Report number 
SCL-S-23-0082M 
上海·嘉定区安研路201 号 邮编. 201804 
No. 201 Anyan Road, Jiading District, Shanghai. Post code :201804 
 
SMPV-0.2.3-002-QA -F01 
 
 
d  近疲劳源的变形及次裂纹形貌 
图2  2#失效刀锋臂形貌 
    结合背景调查及1#和2#失效刀锋臂的宏观形貌，认为失效车辆可能出现过异常（事故），导致刀锋臂先发生
了变形。 
 
断口分析  Fracture Analysis 
由于1#和2#刀锋臂断口起源区域腐蚀严重，因此仅对其部分断口进行SEM 检测，结果见图3 和图4，可知： 
 
1#刀锋臂（图3）和2#刀锋臂（图4）均为疲劳断裂失效； 
 
结合宏观分析结果，2 个失效刀锋臂都存在异常受力导致变形，随后疲劳断裂失效。 
 
 
               a  1#刀锋臂局部断口                                  b  位置1 形貌-疲劳 
与断口平行
的裂纹 
 
1 
2 
3 


 
上海汽车中心实验室 
SAIC CENTER LAB 
委托者:  QA  朱丹清 
Request person, dept： 
委托编号:   
Request number:  
送样日期:  2023.4.4 
Request date:  
报告日期:  2023.4.21 
Report date: 
第6页,共8页 
 
报告编号 
Report number 
SCL-S-23-0082M 
上海·嘉定区安研路201 号 邮编. 201804 
No. 201 Anyan Road, Jiading District, Shanghai. Post code :201804 
 
SMPV-0.2.3-002-QA -F01 
 
 
                  c  位置2 形貌-疲劳                           d  位置3 形貌-韧窝 
图3  1#刀锋臂断口 
 
 
a  1#刀锋臂局部断口                           b  位置1 形貌-疲劳 
 
 
               c  位置2 形貌-疲劳                             d  位置3 形貌-韧窝 
图4   2#刀锋臂断口形貌 
1 
2 
3 
 


 
上海汽车中心实验室 
SAIC CENTER LAB 
委托者:  QA  朱丹清 
Request person, dept： 
委托编号:   
Request number:  
送样日期:  2023.4.4 
Request date:  
报告日期:  2023.4.21 
Report date: 
第7页,共8页 
 
报告编号 
Report number 
SCL-S-23-0082M 
上海·嘉定区安研路201 号 邮编. 201804 
No. 201 Anyan Road, Jiading District, Shanghai. Post code :201804 
 
SMPV-0.2.3-002-QA -F01 
材料测试  Material Test Results 
对1#和2#失效刀锋臂材料进行检测，结果见表1，可知： 
 
1#和2#失效刀锋臂材料成分合格，硬度和金相组织正常。 
                               表1  材料检测结果 
序号 
No. 
测试项目 
Test item 
额定值 
Requirement 
试验结果 
Test result 
评价 Evaluation 
合格 
OK 
不合格 
Not OK 
1 
1#失效件 
 
 
1.1 
成分 
CP800 
 
 
 
C 
≤0.25 
0.096 
× 
 
Si 
≤2.00 
0.263 
× 
 
Mn 
≤2.20 
1.920 
× 
 
P 
≤0.05 
0.011 
× 
 
S 
≤0.15 
0.0040 
× 
 
Alt 
≥0.01 
0.016 
× 
 
Cu 
≤0.02 
0.0005 
× 
 
1.2 
硬度 
/ 
276，277，271 
/ 
 
抗拉强度 
≥780MPa 
880，885，870(1) 
/ 
 
1.3 
金相组织 
/ 
铁素体+马氏体少量珠
光体（图5） 
/ 
 
2 
2#失效件 
 
 
2.1 
成分 
CP800 
 
 
 
C 
≤0.25 
0.071 
× 
 
Si 
≤2.00 
0.258 
× 
 
Mn 
≤2.20 
1.838 
× 
 
P 
≤0.05 
0.013 
× 
 
S 
≤0.15 
0.0032 
× 
 
Alt 
≥0.01 
0.017 
× 
 
Cu 
≤0.02 
0.0005 
× 
 
2.2 
硬度 
/ 
282，279，277 
/ 
 
抗拉强度 
≥780MPa 
910，895，885(1) 
/ 
 
2.3 
金相组织 
/ 
铁素体+马氏体少量珠
光体（图6） 
/ 
 
备注：（1）抗拉强度数据由硬度值根据DIN EN ISO18265-2004E 换算所得 
 


 
上海汽车中心实验室 
SAIC CENTER LAB 
委托者:  QA  朱丹清 
Request person, dept： 
委托编号:   
Request number:  
送样日期:  2023.4.4 
Request date:  
报告日期:  2023.4.21 
Report date: 
第8页,共8页 
 
报告编号 
Report number 
SCL-S-23-0082M 
上海·嘉定区安研路201 号 邮编. 201804 
No. 201 Anyan Road, Jiading District, Shanghai. Post code :201804 
 
SMPV-0.2.3-002-QA -F01 
 
 
                  a  低倍金相                                     b  芯部组织 
图5  1#刀锋臂金相 
 
 
a  低倍金相                                     b  芯部组织 
图6  2#刀锋臂金相 
 
断口 
断口

File: 材料工程师/SCL-S-23-0083M-GS61-水泵-朱玲斌.pdf.md
# SCL-S-23-0083M-GS61-水泵-朱玲斌.pdf

 
上海汽车中心实验室 
SAIC CENTER LAB 
委托者:  QA  郭强 
Request person, dept： 
委托编号:   
Request number:  
送样日期:  2023.4.15 
Request date:  
报告日期:  2023.5.9 
Report date: 
第1页,共7页 
 
报告编号 
Report number 
SCL-S-23-0083M 
上海·嘉定区安研路201 号 邮编. 201804 
No. 201 Anyan Road, Jiading District, Shanghai. Post code :201804 
 
SMPV-0.2.3-002-QA -F01 
零件号Part number 
/ 
 零件名称 
Part name 
水泵 
Water pump 
图纸日期Drawing date 
/ 
零件生产日期Part production date 
/ 
 供货商 
Supplier 
马勒电驱动 
车型/项目Car type/project 
GS61 
阶段性报告 Interim report                结论性报告 Conclusion report          
 
Ⅰ.任务描述 Task description 
实验室受委托对水泵的堵转进行失效分析，失效零件具体信息如下： 
As requested, SCL has analyzed the blockage of water pump. The information of the failed part is as following： 
零件信息：Part information 
失效来源 
Failure source 
售后抱怨 
失效数量 
Failure Number 
1 
散件供应商 
Component supplier 
/ 
生产基地 
Production base 
/ 
VIN 码 
VIN 
/ 
车辆里程数 
Car mileage 
20 公里 
车制造日期 
Vehicle production date 
/ 
销售日期 
Sale date 
/ 
维修站名称 
Sale agent 
/ 
SQE/DRE 
/ 
失效背景 
Failure background 
GS61 售后报水泵堵转，车辆失效里程20 公里。 
The GS61 water pump was found blockage in the aftermarket, and the mileage is 5 km. 
原材料信息：Raw material information 
原材料及牌号 
Raw material specification 
/ 
原材料厂商 
Raw material producer 
/ 
金属热处理状态 
Metal heat treatment state 
/ 
 
 
失效零件见图1：The failed part is shown in figure 1.  
Ⅱ. 结论与建议 Conclusions and Suggestions 
 
结论Conclusions：  
（1） 泵轴局部发生缝隙腐蚀，腐蚀产物导致堵转。 
 
 
 
建议Suggestions：  
（1） 跟踪电子水泵的市场表现。 
 
分发 
Distribution 
QA  郭强 
检验者Author 
朱玲斌 
Zhu Lingbin 
审核Auditor 
邵百明 
Shao Baiming 
批准Approver 
 
日期Date 
2023.5.9 
日期Date 
2023.5.9 
日期Date 
2023.5.9 


 
上海汽车中心实验室 
SAIC CENTER LAB 
委托者:  QA  郭强 
Request person, dept： 
委托编号:   
Request number:  
送样日期:  2023.4.15 
Request date:  
报告日期:  2023.5.9 
Report date: 
第2页,共7页 
 
报告编号 
Report number 
SCL-S-23-0083M 
上海·嘉定区安研路201 号 邮编. 201804 
No. 201 Anyan Road, Jiading District, Shanghai. Post code :201804 
 
SMPV-0.2.3-002-QA -F01 
III. 调查结果 Investigation Results 
售后报GS61 的水泵短里程（20km）堵转，拆解的失效水泵整体返回实验室分析原因，去年10 月份，
GS61 发生一例类似的腐蚀导致水泵堵转的案例。 
图1a 为送检的失效件，可以知道： 
 
失效水泵的泵轴头部与壳体匹配区域都有明显的锈斑状物质（1c，1d）； 
 
整根泵轴取出后，发现在泵轴底部的局部区域也有类似腐蚀痕迹（图1e）； 
 
结合泵轴结构，发现腐蚀主要集中在泵轴与轴承的匹配区域。 
 
 
 
a  送检失效件                            b 失效件壳体日期（2022.7.18） 
 
 
c  泵轴头部形貌（供应商拆解原图）               d   泵轴匹配口形貌 


 
上海汽车中心实验室 
SAIC CENTER LAB 
委托者:  QA  郭强 
Request person, dept： 
委托编号:   
Request number:  
送样日期:  2023.4.15 
Request date:  
报告日期:  2023.5.9 
Report date: 
第3页,共7页 
 
报告编号 
Report number 
SCL-S-23-0083M 
上海·嘉定区安研路201 号 邮编. 201804 
No. 201 Anyan Road, Jiading District, Shanghai. Post code :201804 
 
SMPV-0.2.3-002-QA -F01 
 
 
 
e  泵轴近底部腐蚀痕迹-腐蚀严重区主要在轴与轴承匹配区域 
图1  送检失效件形貌 
 
能谱及金相分析  EDX and Microstructure Analysis 
对失效泵轴上的腐蚀物进行能谱检测，同时对泵轴材料进行金相检测，结果见图2，可知： 
 
能谱结果显示：腐蚀物中主要含有Fe、Cr、S、Mn 等； 
 
金相显示：泵轴材料本身含有较多的MnS 夹杂物； 
 
据了解，泵轴本身为430F 不锈钢，结合能谱结果认为腐蚀物中不存在系统外来的物质。 
 
 
a  泵轴腐蚀区域能谱结果1 
 
 


 
上海汽车中心实验室 
SAIC CENTER LAB 
委托者:  QA  郭强 
Request person, dept： 
委托编号:   
Request number:  
送样日期:  2023.4.15 
Request date:  
报告日期:  2023.5.9 
Report date: 
第4页,共7页 
 
报告编号 
Report number 
SCL-S-23-0083M 
上海·嘉定区安研路201 号 邮编. 201804 
No. 201 Anyan Road, Jiading District, Shanghai. Post code :201804 
 
SMPV-0.2.3-002-QA -F01 
 
b  泵轴腐蚀区域能谱结果2 
 
 
c  失效泵轴金相（未腐蚀） 
 
d  泵轴夹杂物能谱结果1-MnS 夹杂物 


 
上海汽车中心实验室 
SAIC CENTER LAB 
委托者:  QA  郭强 
Request person, dept： 
委托编号:   
Request number:  
送样日期:  2023.4.15 
Request date:  
报告日期:  2023.5.9 
Report date: 
第5页,共7页 
 
报告编号 
Report number 
SCL-S-23-0083M 
上海·嘉定区安研路201 号 邮编. 201804 
No. 201 Anyan Road, Jiading District, Shanghai. Post code :201804 
 
SMPV-0.2.3-002-QA -F01 
 
e  泵轴夹杂物能谱结果2- MnS 夹杂物 
图2   腐蚀物能谱、失效泵轴金相及能谱 
 
为进一步分析腐蚀产生的原因，取新的电子水泵进行冷凝水模拟加速试验（试验条件：40±3℃，100%湿度，
去离子水（纯水）），结果如图3，可知： 
 
相对于试验前的泵轴，模拟试验3 天后，泵轴与轴承的间隙区域（图3b，3d）以及泵轴底部轴与塑料的
交界区域（图3c）都出现了不同程度的黄褐色锈斑； 
 
能谱结果显示，相对于泵轴正常区域，生锈区域有明显氧化迹象，无明显腐蚀性元素。 
 
 
 
a  试验前泵头及泵轴形貌 
  


 
上海汽车中心实验室 
SAIC CENTER LAB 
委托者:  QA  郭强 
Request person, dept： 
委托编号:   
Request number:  
送样日期:  2023.4.15 
Request date:  
报告日期:  2023.5.9 
Report date: 
第6页,共7页 
 
报告编号 
Report number 
SCL-S-23-0083M 
上海·嘉定区安研路201 号 邮编. 201804 
No. 201 Anyan Road, Jiading District, Shanghai. Post code :201804 
 
SMPV-0.2.3-002-QA -F01 
 
 
b  试验后泵头及泵轴形貌-局部锈蚀 
 
 
               c  靠近泵轴底部的局部锈蚀                      d  泵轴头部轴承接触区锈蚀 
 
e  腐蚀区域能谱结果 


 
上海汽车中心实验室 
SAIC CENTER LAB 
委托者:  QA  郭强 
Request person, dept： 
委托编号:   
Request number:  
送样日期:  2023.4.15 
Request date:  
报告日期:  2023.5.9 
Report date: 
第7页,共7页 
 
报告编号 
Report number 
SCL-S-23-0083M 
上海·嘉定区安研路201 号 邮编. 201804 
No. 201 Anyan Road, Jiading District, Shanghai. Post code :201804 
 
SMPV-0.2.3-002-QA -F01 
 
f  正常区域能谱结果 
图3  模拟加速试验结果 
 
结合失效水泵的腐蚀现象、能谱结果以及模拟试验结果，认为泵轴发生了缝隙腐蚀，腐蚀产物导致堵转。 
 
缝隙腐蚀简介： 
金属部件在介质中，由于金属与金属或金属与非金属之间形成特别小的缝隙（一般在0. 025~0.1mm 之间），
使缝隙内介质处于滞流状态,引起缝内金属的加速腐蚀，这种局部腐蚀称为缝隙腐蚀。缝隙腐蚀也是一种电化学腐
蚀。 
腐蚀机理：缝隙腐蚀是由于金属离子和溶解气体在侵蚀溶液中造成缝隙内外浓度不均匀、形成电位差，从而
影响电极过程动力学以至建立起电化学电池所致。当在金属表面上始发局部腐蚀并进一步扩展时，其中阳极区出
现氧化过程，阴极区出现某些还原过程（如O2 的还原等）。当缝隙内溶液中的溶解氧完全消耗掉而得不到补充
时，缝隙内的钝化膜就开始还原性溶解。由此导致腐蚀产物金属盐逐渐浓缩，浓缩的金属盐水解又使缝隙内的pH
值急剧下降，当下降到该金属在浓缩溶液中失去钝化膜的pH 值时，缝隙内不锈钢的钝化膜就会发生全面性的还
原性破坏，从而产生缝隙腐蚀。

File: 材料工程师/SCL-S-23-0084M-RX5Plus-缸套-孙明升.pdf.md
# SCL-S-23-0084M-RX5Plus-缸套-孙明升.pdf

 
 
上海汽车中心实验室 
报告编号Report number 
SCL-S-23-0084M 
委托者: 陶文昊 
Request person, dept： 
委托编号:  SCL-S-23-0084M 
Request number:  
送样日期:  20230405 
Request date:  
报告日期:  20230510 
Report date: 
第1页,共4页 
 
上海·嘉定区安研路201 号 
邮编. 201804 
No. 201 Anyan Road, Jiading District, Shanghai. 
Post code :201804 
 
SMPV-0.2.3-002-QA -F01 
零件号Part number 
10235539 
 零件名称 
Part name 
发动机缸套 
Engine cylinder liner 
图纸日期Drawing date 
/ 
零件生产日期Part production date 
/ 
 供货商 
Supplier 
亚德林 
车型/项目Car type/project 
RX5Plus 
阶段性报告 Interim report                结论性报告 Conclusion report          
 
Ⅰ.任务描述 Task description 
实验室受委托对售后RX5Plus 发动机缸套断裂进行失效分析，失效零件具体信息如下： 
As requested, SCL has analyzed the fracture of engine cylinder liner of after sale RX5Plus. The information of the failed part 
is as following： 
零件信息：Part information 
失效来源 
Failure source 
售后抱怨 
失效数量 
Failure Number 
1 例 
散件供应商 
Component supplier 
/ 
生产基地 
Production base 
/ 
VIN 码 
VIN 
/ 
车辆里程数 
Car mileage 
22087 km 
车制造日期 
Vehicle production date 
/ 
销售日期 
Sale date 
/ 
维修站名称 
Sale agent 
/ 
SQE/DRE 
沈佳磊/ 
失效背景 
Failure background 
售后车RX5Plus 发动机无法启动，拆解发现1 缸缸套开裂。 
原材料信息：Raw material information 
原材料及牌号 
Raw material specification 
 
原材料厂商 
Raw material producer 
/ 
金属热处理状态 
Metal heat treatment state 
/ 
 
 
失效零件见图1：The failed part is shown in figure 1.  
Ⅱ. 结论与建议 Conclusions and Suggestions 
结论Conclusions：  
（1）该缸套发生疲劳开裂，其原因是由于局部存在严重的冷隔缺陷导致局部强度不足。 
The cylinder liner occurred fatigue crack due to severe cold shut defects in the local area, resulting in local insufficient 
strength. 
建议Suggestions：  
（1）加强生产工艺管控，避免出现冷隔。 
Strengthen production process control to avoid cold shuts. 
 
分发: 
Distribution 
QA：陶文昊；SQE：沈佳磊；SCL：段力； 
检验者Author 
孙明升 
Sun Mingsheng 
审核Auditor 
邵百明 
Shao Baiming 
批准Approver 
 
日期Date 
2023.05.10 
日期Date 
2023.05.10 
日期Date 
2023.05.10 


 
 
上海汽车中心实验室 
报告编号Report number 
SCL-S-23-0084M 
委托者: 陶文昊 
Request person, dept： 
委托编号:  SCL-S-23-0084M 
Request number:  
送样日期:  20230405 
Request date:  
报告日期:  20230510 
Report date: 
第2页,共4页 
 
上海·嘉定区安研路201 号 
邮编. 201804 
No. 201 Anyan Road, Jiading District, Shanghai. 
Post code :201804 
 
SMPV-0.2.3-002-QA -F01 
III. 调查结果 Investigation Results 
RX5Plus 售后车行驶里程22087km，水壶中防冻液变少，更换水壶添加防冻液后，发动机无法启动。拆解发
现发动机机油乳化，有防冻液进入，1 缸有裂纹，失效件如图1 所示，其中在开裂缸套的外壁裂纹部分区域呈圆
弧形（图1-d 中红色箭头所示）与外壁铸造纹路相吻合，与内壁裂纹开裂路径不同。 
 
 
                 （a）发动机机油乳化                             （b）1 缸缸套开裂 
 
 
                          （c）开裂缸套内壁              （d）开裂缸套外壁 
图1 失效件及断裂位置 
断口分析 Fracture Surface Analysis 
断口宏观形貌如图2 所示，断裂面上存在一圆弧形区域（图中红色方框区域），断裂面光滑无断口形貌，应是
原始缺陷-冷隔。该冷隔区域右侧断口呈人字形纹路，该处裂纹向右扩展；该冷隔区域左侧呈沙滩纹纹路，该处裂
纹向左扩展。可以判断裂纹起源于冷隔区域，然后分别向左、右进行扩展。结合微观形貌如图3 所示，冷隔区域
左侧呈疲劳断裂形貌，右侧呈过载断裂形貌。 


 
 
上海汽车中心实验室 
报告编号Report number 
SCL-S-23-0084M 
委托者: 陶文昊 
Request person, dept： 
委托编号:  SCL-S-23-0084M 
Request number:  
送样日期:  20230405 
Request date:  
报告日期:  20230510 
Report date: 
第3页,共4页 
 
上海·嘉定区安研路201 号 
邮编. 201804 
No. 201 Anyan Road, Jiading District, Shanghai. 
Post code :201804 
 
SMPV-0.2.3-002-QA -F01 
综上：该缸套发生疲劳开裂，是由于内部存在严重的冷隔缺陷导致局部强度不足。 
 
 
图2 断口宏观形貌 
 
 
冷隔 
冷隔 
疲劳断口 
冷隔 


 
 
上海汽车中心实验室 
报告编号Report number 
SCL-S-23-0084M 
委托者: 陶文昊 
Request person, dept： 
委托编号:  SCL-S-23-0084M 
Request number:  
送样日期:  20230405 
Request date:  
报告日期:  20230510 
Report date: 
第4页,共4页 
 
上海·嘉定区安研路201 号 
邮编. 201804 
No. 201 Anyan Road, Jiading District, Shanghai. 
Post code :201804 
 
SMPV-0.2.3-002-QA -F01 
 
 
图3 断口微观形貌 
过载断口
