Repository: kujaxr/obsidian-vault

File: 材料工程师/SCL-S-23-0085M-IM31-压缩机制冷失效-孙明升.pdf.md
# SCL-S-23-0085M-IM31-压缩机制冷失效-孙明升.pdf

 
 
上海汽车中心实验室 
报告编号Report number 
SCL-S-23-0085M 
委托者: QA 黄海钧 
Request person, dept： 
委托编号:  SCL-S-23-0085M 
Request number:  
送样日期:  20230328 
Request date:  
报告日期:  20230413 
Report date: 
第1页,共9页 
 
上海·嘉定区安研路201 号 
邮编. 201804 
No. 201 Anyan Road, Jiading District, Shanghai. 
Post code :201804 
 
SMPV-0.2.3-002-QA -F01 
零件号Part number 
/ 
 零件名称 
Part name 
压缩机电控阀阀杆 
Compressor electric control valve stem 
图纸日期Drawing date 
/ 
零件生产日期Part production date 
/ 
 供货商 
Supplier 
华域三电/苏州新智 
车型/项目Car type/project 
IM31 
阶段性报告 Interim report                结论性报告 Conclusion report          
 
Ⅰ.任务描述 Task description 
实验室受委托对IM31 压缩机电控阀阀杆进行失效分析，失效零件具体信息如下： 
As requested, SCL has analyzed the compressor electric control valve stem of IM31. The information of the failed part is as 
following： 
零件信息：Part information 
失效来源 
Failure source 
售后抱怨 
失效数量 
Failure Number 
多例 
散件供应商 
Component supplier 
/ 
生产基地 
Production base 
/ 
VIN 码 
VIN 
/ 
车辆里程数 
Car mileage 
/ 
车制造日期 
Vehicle production date 
/ 
销售日期 
Sale date 
/ 
维修站名称 
Sale agent 
/ 
SQE/DRE 
/  
失效背景 
Failure background 
售后多例IM31 长里程抱怨空调制冷效果下降，拆解发现电控阀阀杆发黄。 
原材料信息：Raw material information 
原材料及牌号 
Raw material specification 
/ 
原材料厂商 
Raw material producer 
/ 
金属热处理状态 
Metal heat treatment state 
/ 
 
 
失效零件见图1：The failed part is shown in figure 1.  
Ⅱ. 结论与建议 Conclusions and Suggestions 
结论Conclusions：  
（1） 该失效电控阀阀杆发生冲刷腐蚀和空泡腐蚀。密封面发生冲刷腐蚀，使密封作用下降，进而导致压缩机制
冷下降；阀杆表面发生空泡腐蚀，对于密封作用的下降影响不大。 
（2） 进口件电控阀阀杆密封面无明显的冲刷腐蚀痕迹，阀杆表面发生轻微的空泡腐蚀。 
（3）  进口件表面有氮化层，氮化层硬度高，可以提高耐磨性、耐腐蚀性，明显降低冲刷腐蚀的风险；而国产件
表面无氮化层，相同使用条件下易于发生冲刷腐蚀。 
建议Suggestions：  
（1）电控阀阀杆表面进行渗氮处理。 
分发: 
Distribution 
黄海钧；李马枞；韩俊； SCL：张云； 
检验者Author 
孙明升 
Sun Mingsheng 
审核Auditor 
邵百明 
Shao Baiming 
批准Approver 
 
日期Date 
2023.04.13 
日期Date 
2023.04.13 
日期Date 
2023.04.13 


 
 
上海汽车中心实验室 
报告编号Report number 
SCL-S-23-0085M 
委托者: QA 黄海钧 
Request person, dept： 
委托编号:  SCL-S-23-0085M 
Request number:  
送样日期:  20230328 
Request date:  
报告日期:  20230413 
Report date: 
第2页,共9页 
 
上海·嘉定区安研路201 号 
邮编. 201804 
No. 201 Anyan Road, Jiading District, Shanghai. 
Post code :201804 
 
SMPV-0.2.3-002-QA -F01 
III. 调查结果 Investigation Results 
售后多例IM31 长里程抱怨空调制冷效果下降，拆解发现电控阀阀杆表面发黄，失效零件如图1 所示。 
 电控阀阀杆表面发黄区域非异物杂质，无法擦拭去除。 
 电控阀通过阀杆运动实现控制制冷效果的大小。当空调AC 未开启时，电控阀阀杆为开启状态如图1-b
所示，油液通过通道Pd 进入通道Pc；当空调AC 开启时，电控阀阀杆向下运动，电控阀杆为关闭状态如
图1-c 所示，阀杆与阀体通过锥面进行密封如图1-d 所示。 
  
（a）电控阀整体形貌 
 
 
（b）阀杆开启状态       （c）阀杆关闭状态                （d）阀体阀杆密封面 
图1 失效件宏观形貌 
电控阀阀杆 
通道Pd 
通道Pc 
阀杆密封面 
阀体密封面 
阀杆 
阀体 


 
 
上海汽车中心实验室 
报告编号Report number 
SCL-S-23-0085M 
委托者: QA 黄海钧 
Request person, dept： 
委托编号:  SCL-S-23-0085M 
Request number:  
送样日期:  20230328 
Request date:  
报告日期:  20230413 
Report date: 
第3页,共9页 
 
上海·嘉定区安研路201 号 
邮编. 201804 
No. 201 Anyan Road, Jiading District, Shanghai. 
Post code :201804 
 
SMPV-0.2.3-002-QA -F01 
阀杆形貌观察 Observation of valve stem morphology 
为更好的解决失效问题，选用进口阀杆与国产阀杆进行对比如图2 所示。国产件整体为金属光亮色，对应密
封面附近发黄；进口件部分光亮，其余部分颜色发黑，在密封面附近同样存在发黄形貌。 
 
IM31 电控阀阀杆密封面形貌如图3 所示，失效的1#、2#、3#、4#阀杆对比正常5#阀杆，可以发现：失
效阀杆表面发黄区域表面形貌呈现凹凸不平，发生腐蚀；密封面锥面已破坏，起伏较大，严重区域存在
沟壑形貌，因此该面发生冲刷腐蚀，尤其是3#、4#试样，密封面冲刷痕迹明显，会降低密封作用，进而
导致空调制冷下降。 
 
AS28 2.0t 同样存在空调制冷下降情况，对送检的阀杆进行观察，密封面形貌如图4 所示，发现：与IM31
阀杆形貌基本相同，只是腐蚀程度存在差异。阀杆表面发黄区域发生腐蚀；图4-c 试样密封面发生明显
冲刷腐蚀，另外三个试样密封面冲刷程度较轻。 
 
进口电控阀阀杆形貌如图5 所示，进口阀杆表面存在发黄腐蚀痕迹，腐蚀程度较轻，但密封面基本保持
原来锥面形貌，密封作用较好。 
 
对国产件/进口件阀杆腐蚀区域进行EDS 能谱检测（见图6 所示），发现腐蚀坑中含有异常的Cl 元素，暂
时不清楚来源，可能来源于油液，可能来源人体接触等；油液三方检测发现老化，但未发生变质，油液
中是否含有Cl 正在检测中。 
综上：失效电控阀阀杆发生两种腐蚀模式（如图7）：冲刷腐蚀和空泡腐蚀。密封面发生冲刷腐蚀，使密封作
用下降，进而导致压缩机制冷下降。阀杆表面发生空泡腐蚀， 对于密封作用的下降影响不大。进口件电控阀阀杆
密封面无明显的冲刷腐蚀痕迹，阀杆表面发生轻微的空泡腐蚀。 
  
图2 阀杆整体形貌（国产件/进口件） 
国产件 
进口件 


 
 
上海汽车中心实验室 
报告编号Report number 
SCL-S-23-0085M 
委托者: QA 黄海钧 
Request person, dept： 
委托编号:  SCL-S-23-0085M 
Request number:  
送样日期:  20230328 
Request date:  
报告日期:  20230413 
Report date: 
第4页,共9页 
 
上海·嘉定区安研路201 号 
邮编. 201804 
No. 201 Anyan Road, Jiading District, Shanghai. 
Post code :201804 
 
SMPV-0.2.3-002-QA -F01 
 
 
               （a）1#                                        （b）2# 
 
 
              （c）3#                                         （d）4# 
 
（e）5#-正常件 
图3IM31 电控阀阀杆形貌 


 
 
上海汽车中心实验室 
报告编号Report number 
SCL-S-23-0085M 
委托者: QA 黄海钧 
Request person, dept： 
委托编号:  SCL-S-23-0085M 
Request number:  
送样日期:  20230328 
Request date:  
报告日期:  20230413 
Report date: 
第5页,共9页 
 
上海·嘉定区安研路201 号 
邮编. 201804 
No. 201 Anyan Road, Jiading District, Shanghai. 
Post code :201804 
 
SMPV-0.2.3-002-QA -F01 
 
 
               （a）2301-27,43471km                          (b) 2303-11,4406km 
 
 
               (c)2303-11,35079km                             (d)2303-17,21838km 
图4 AS28 电控阀阀杆形貌 
 
 
                 （a）进口阀杆                                  （b）密封面 


 
 
上海汽车中心实验室 
报告编号Report number 
SCL-S-23-0085M 
委托者: QA 黄海钧 
Request person, dept： 
委托编号:  SCL-S-23-0085M 
Request number:  
送样日期:  20230328 
Request date:  
报告日期:  20230413 
Report date: 
第6页,共9页 
 
上海·嘉定区安研路201 号 
邮编. 201804 
No. 201 Anyan Road, Jiading District, Shanghai. 
Post code :201804 
 
SMPV-0.2.3-002-QA -F01 
 
 
                （c）阀杆表面                                （d）阀杆表面腐蚀 
图5 进口件阀杆 
 
 
（a）国产件 
 
 
（b）进口件 
图6 腐蚀阀杆能谱检测（EDS） 


 
 
上海汽车中心实验室 
报告编号Report number 
SCL-S-23-0085M 
委托者: QA 黄海钧 
Request person, dept： 
委托编号:  SCL-S-23-0085M 
Request number:  
送样日期:  20230328 
Request date:  
报告日期:  20230413 
Report date: 
第7页,共9页 
 
上海·嘉定区安研路201 号 
邮编. 201804 
No. 201 Anyan Road, Jiading District, Shanghai. 
Post code :201804 
 
SMPV-0.2.3-002-QA -F01 
 
图7 阀杆腐蚀模式 
进口件VS 国产件 Imported VS domestic parts 
国产件/进口件材料解析对比发现： 
 
国产件/进口件材料EDS 能谱检测如图8 所示，进口件/国产件均为CrNi 不锈钢，其中国产件中含有Cu，进
口件中不含有Cu。据供应商反馈，加入Cu 的目的是增加零件的加工性和切削性。进口件/国产件金相组织中
含有明显的硫化物夹杂，可以增加零件的加工性和切削性。 
 
对进口件/国产件中间剖开制备试样，金相组织如图9 所示，国产件（图9-a 所示）表面和芯部组织一致，无
特殊处理；进口件（图9-b 所示）表面有一层组织与芯部明显不同，结合能谱/硬度结果，进口件表面组织为
氮化层，氮化层厚度：17.97μm～21.67μm。 
 
进口件/国产件硬度测试结果如表1 所示，国产件硬度均匀，硬度值：224.8～242.7（HV0.5）；进口件芯部硬
度：267.4～278.7（HV0.5），比国产件硬度稍高；表面氮化层硬度：1102.9～1156.1（HV0.5）。 
综上：进口件芯部硬度比国产件高；进口件表面有氮化层，氮化层厚度17.97μm～21.67μm，氮化层硬度高，
可以提高耐磨性、耐腐蚀性，明显降低冲刷腐蚀的风险；而国产件表面无特殊处理。 
空泡腐蚀 
冲刷腐蚀 


 
 
上海汽车中心实验室 
报告编号Report number 
SCL-S-23-0085M 
委托者: QA 黄海钧 
Request person, dept： 
委托编号:  SCL-S-23-0085M 
Request number:  
送样日期:  20230328 
Request date:  
报告日期:  20230413 
Report date: 
第8页,共9页 
 
上海·嘉定区安研路201 号 
邮编. 201804 
No. 201 Anyan Road, Jiading District, Shanghai. 
Post code :201804 
 
SMPV-0.2.3-002-QA -F01 
 
 
（a）国产件材料 
 
 
（b）进口件材料 
图8 材料EDS 检测 
 
 
（a）国产件金相试样 


 
 
上海汽车中心实验室 
报告编号Report number 
SCL-S-23-0085M 
委托者: QA 黄海钧 
Request person, dept： 
委托编号:  SCL-S-23-0085M 
Request number:  
送样日期:  20230328 
Request date:  
报告日期:  20230413 
Report date: 
第9页,共9页 
 
上海·嘉定区安研路201 号 
邮编. 201804 
No. 201 Anyan Road, Jiading District, Shanghai. 
Post code :201804 
 
SMPV-0.2.3-002-QA -F01 
 
 
（b）进口件试样 
图9 阀杆材料表面 
表1 阀杆硬度测试结果 
目录 
测试位置 
硬度标尺 
测试值 
备注 
国产件 
芯部 
HV0.5 
224.8,225.5,227.7,231.4,242.7 
 
进口件 
芯部 
HV0.5 
278.7,267.4,267.4,272.9,269.2 
比国产件高 
次表层 
HV0.5 
289.5，310.0,351.4,376.0,395.0 
距离表层有远近 
表层 
HV0.1 
1102.9，1120.2,1156.1,1120.3，1125.2 
氮化层

File: 材料工程师/SCL-S-23-0086M-IP24-尾灯-王敏.pdf.md
# SCL-S-23-0086M-IP24-尾灯-王敏.pdf

 
 
上海汽车中心实验室 
报告编号Report number 
SCL-S-23-0086M 
委托者: 周辉 
Request person, dept： 
委托编号:  SCL-S-23-0086M 
Request number:  
送样日期:  2023.04.06 
Request date:  
报告日期:2023.04.10  
Report date: 
第1页,共3页 
 
上海·嘉定区安研路201 号 
邮编. 201804 
No. 201 Anyan Road, Jiading District, Shanghai. 
Post code :201804 
 
SMPV-0.2.3-002-QA -F01 
零件号Part number 
11060991 
 零件名称 
Part name 
贯穿尾灯总成 
图纸日期Drawing date 
/ 
零件生产日期Part production date 
2023/2 
 供货商 
Supplier 
上海熹辰 
车型/项目Car type/project 
IP42 
阶段性报告 Interim report                结论性报告 Conclusion report          
 
Ⅰ.任务描述 Task description 
实验室受委托对IP42 贯穿尾灯总成零件的进水问题进行失效分析，失效零件具体信息如下： 
As requested, SCL has analyzed the leak of Rear-Lamp. The information of the failed part is as following： 
零件信息：Part information 
失效来源 
Failure source 
郑州工厂总装车间 
失效数量 
Failure Number 
1 
散件供应商 
Component supplier 
上海熹辰 
生产基地 
Production base 
郑州 
VIN 码 
VIN 
/ 
车辆里程数 
Car mileage 
0 
车制造日期 
Vehicle production date 
2023.3.29 
销售日期 
Sale date 
/ 
维修站名称 
Sale agent 
/ 
SQE/DRE 
周辉/杨静 
失效背景 
Failure background 
整车下线（雨淋后进水） 
原材料信息：Raw material information 
原材料及牌号 
Raw material specification 
PMMA CM205 
原材料厂商 
Raw material producer 
奇美 
金属热处理状态 
Metal heat treatment state 
 
 
 
失效零件见图1：The failed part is shown in figure 1.  
Ⅱ. 结论与建议 Conclusions and Suggestions 
结论Conclusions：  
1、失效件材料符合要求。 
2、进水处裂口为配光镜脆断，裂纹方向自配光镜外侧起始，判断为受外力所致。  
建议Suggestions：  
  1、 饰板安装卡角离焊接缝较近，容易导致饰板装配过程中施加的力加载在焊接缝上，建议结构
优化。 
 
 
 
 
分发: 
Distribution 
周辉 
检验者Author 
王敏 
Wang Min 
审核Auditor 
狄春峰 
Di Chunfeng 
批准Approver 
 
日期Date 
2023.04.10 
日期Date 
2023.04.10 
日期Date 
2023.04.10 


 
 
上海汽车中心实验室 
报告编号Report number 
SCL-S-23-0086M 
委托者: 周辉 
Request person, dept： 
委托编号:  SCL-S-23-0086M 
Request number:  
送样日期:  2023.04.06 
Request date:  
报告日期:2023.04.10  
Report date: 
第2页,共3页 
 
上海·嘉定区安研路201 号 
邮编. 201804 
No. 201 Anyan Road, Jiading District, Shanghai. 
Post code :201804 
 
SMPV-0.2.3-002-QA -F01 
 
 
图1 失效件 
Fig. 1 Failure Part  
 
III. 调查结果 Investigation Results 
 
1、材料调查结果如表1 所示，零件材料符合技术要求。  
序
号 
No. 
试验项目 
Test item 
额定值 
Requirement 
试验结果 
Test result 
评价 Evaluation 
第一次 第二次 
合格 
qualified 
不合格 
unqualified 
 
 
 
 
1 
IR 
GB/T6040-2002 
PMMA 
PMMA 
X 
 
2 
玻璃化转变温度 
GB/T 19466.2-2006  
/ 
113/115 
X 
 
表1 调查结果 
Tab. 1 Investigation Results 
2、观察零件失效位置处于焊接缝相邻外配PMMA 处，如图2；微观观察断面显示，断口形式为脆
性断裂，裂纹纹路由配光镜外侧向内延展，如图3，符合受外力断裂的特征。 
3、中间两个饰板卡角手动模拟饰板安装方向加载力，可复现开裂。 


 
 
上海汽车中心实验室 
报告编号Report number 
SCL-S-23-0086M 
委托者: 周辉 
Request person, dept： 
委托编号:  SCL-S-23-0086M 
Request number:  
送样日期:  2023.04.06 
Request date:  
报告日期:2023.04.10  
Report date: 
第3页,共3页 
 
上海·嘉定区安研路201 号 
邮编. 201804 
No. 201 Anyan Road, Jiading District, Shanghai. 
Post code :201804 
 
SMPV-0.2.3-002-QA -F01 
 
图2 
 
图3

File: 材料工程师/SCL-S-23-0087M-GS61-节气门-朱玲斌.pdf.md
# SCL-S-23-0087M-GS61-节气门-朱玲斌.pdf

 
上海汽车中心实验室 
SAIC CENTER LAB 
委托者:  QA  张玉 
Request person, dept： 
委托编号:   
Request number:  
送样日期:  2023.4.6 
Request date:  
报告日期:  2023.4.12 
Report date: 
第1页,共3页 
 
报告编号 
Report number 
SCL-S-23-0087M 
上海·嘉定区安研路201 号 邮编. 201804 
No. 201 Anyan Road, Jiading District, Shanghai. Post code :201804 
 
SMPV-0.2.3-002-QA -F01 
零件号Part number 
10558164 
 零件名称 
Part name 
电子节气门体 
Electronic throttle body 
图纸日期Drawing date 
/ 
零件生产日期Part production date 
/ 
 供货商 
Supplier 
纬湃（芜湖）汽车零部件有限公司 
车型/项目Car type/project 
GS61 
阶段性报告 Interim report                结论性报告 Conclusion report          
 
Ⅰ.任务描述 Task description 
实验室受委托对电子节气门体的断裂进行失效分析，失效零件具体信息如下： 
As requested, SCL has analyzed the fracture of electronic throttle body. The information of the failed part is as 
following： 
零件信息：Part information 
失效来源 
Failure source 
售后抱怨 
失效数量 
Failure Number 
3 
散件供应商 
Component supplier 
/ 
生产基地 
Production base 
/ 
VIN 码 
VIN 
/ 
车辆里程数 
Car mileage 
26678、19477、28239 公里 
车制造日期 
Vehicle production date 
/ 
销售日期 
Sale date 
/ 
维修站名称 
Sale agent 
/ 
SQE/DRE 
SQE  张玉  DRE  吴长科 
失效背景 
Failure background 
AS33-GS62 售后报长里程电子节气门针脚断裂。 
The electronic throttle body pin of AS33-GS61 fractured in the aftermarket(long-mileage). 
原材料信息：Raw material information 
原材料及牌号 
Raw material specification 
/ 
原材料厂商 
Raw material producer 
/ 
金属热处理状态 
Metal heat treatment state 
/ 
 
 
失效零件见图1：The failed part is shown in figure 1.  
Ⅱ. 结论与建议 Conclusions and Suggestions 
 
结论Conclusions：  
（1） 节气门针脚受到干涉造成的载荷而疲劳断裂失效。The throttle pin was subjected to abnormal load caused by 
interference and fatigue fracture. 
 
建议Suggestions：  
（1） 优化结构，避免干涉。Optimize the structure and avoid interference. 
（2） 评估现有零件风险并断点。 Evaluate the risk and breakpoints of existing parts. 
分发 
Distribution 
SQE  张玉  DRE  吴长科 
检验者Author 
朱玲斌 
Zhu Lingbin 
审核Auditor 
邵百明 
Shao Baiming 
批准Approver 
 
日期Date 
2023.4.12 
日期Date 
2023.4.12 
日期Date 
2023.4.12 


 
上海汽车中心实验室 
SAIC CENTER LAB 
委托者:  QA  张玉 
Request person, dept： 
委托编号:   
Request number:  
送样日期:  2023.4.6 
Request date:  
报告日期:  2023.4.12 
Report date: 
第2页,共3页 
 
报告编号 
Report number 
SCL-S-23-0087M 
上海·嘉定区安研路201 号 邮编. 201804 
No. 201 Anyan Road, Jiading District, Shanghai. Post code :201804 
 
SMPV-0.2.3-002-QA -F01 
III. 调查结果 Investigation Results 
AS33-GS61 售后报3 例电子节气门针脚断裂，失效里程分别为26678、19477、28239 公里。根据供应
商追述，3 例节气门为同一班次生产。 
图1a 为正常节气门及其干涉形态，图1b 为送检失效件，可以知道： 
 
数模和实车节气门对手件工作显示（图1a），断裂针脚工作时与对手件会存在干涉； 
 
节气门针脚断裂在近针脚根部的结构变形区域（图1b），在热铆和电路模块中间部位；  
 
断裂针脚的宏观形貌显示（图1c），断裂方向从左往右，与干涉受力方向基本一致； 
 
由于铆接区域已经破坏，无法确认铆接状态是否正常。 
 
 
a  新节气门及其工作形态 
 
 
b  失效件                            c  断口宏观形貌 
图1  送检失效件形貌 
 
工作干涉位置 
 
热铆区域 
针脚弯钩朝上一侧 
 
对手件干涉表征 


 
上海汽车中心实验室 
SAIC CENTER LAB 
委托者:  QA  张玉 
Request person, dept： 
委托编号:   
Request number:  
送样日期:  2023.4.6 
Request date:  
报告日期:  2023.4.12 
Report date: 
第3页,共3页 
 
报告编号 
Report number 
SCL-S-23-0087M 
上海·嘉定区安研路201 号 邮编. 201804 
No. 201 Anyan Road, Jiading District, Shanghai. Post code :201804 
 
SMPV-0.2.3-002-QA -F01 
断口分析  Fracture Analysis 
对失效针脚断口进行SEM 检测，结果见图2，可知： 
 
失效针脚整个断口形貌都为二次裂纹形式的疲劳，裂纹起源区未见明显异常； 
 
结合宏观分析，认为干涉形成的载荷作用到针脚薄弱区域造成疲劳断裂。 
 
 
 
           a  断口低倍形貌                                   b   位置1 形貌-疲劳                        
 
 
            c  位置2 形貌-疲劳                                d  位置3 形貌-疲劳 
图2   针脚断口形貌 
1 
2 
3

File: 材料工程师/SCL-S-23-0088M-AP32 MCE-发动机悬置抖动-卓靖.pdf.md
# SCL-S-23-0088M-AP32 MCE-发动机悬置抖动-卓靖.pdf

 
上海汽车中心实验室 
SAIC CENTER LAB 
委托者:CH：曹冲 
Request person, dept： 
委托编号:SCL-S-23 -0088M 
Request number:  
送样日期: 2023.04.14 
Request date:  
报告日期: 2023.05.05 
Report date: 
第1页,共5页 
 
报告编号 
Report number 
SCL-S-23-0088M 
上海·嘉定区安研路201 号 邮编. 201804 
No. 201 Anyan Road, Jiading District, Shanghai. Post code :201804 
 
SMPV-0.2.3-002-QA -F01 
零件号 
Part number 
10577407 
 零件名称 
Part name 
发动机悬置 
Engine mount 
图纸日期 
Drawing date  
2020.03.31 
零件生产日期 
Production date 
2020.04 
 供货商 
Supplier 
宁波拓普汽车部件有限公司 
Ningbo Tuopu Auto Parts Co., Ltd. 
车型/项目 
Car type/project 
AP32 MCE 1.5T 
DCT  
DVP 材料大纲签署日期 
DVP material test plan date 
2019.09.12 
 
    阶段性报告  Stage report        结论性报告 Conclusion report       
Ⅰ.任务描述 Task description 
实验室受委托对AP32 发动机悬置进行抖动问题分析（背景：AC 0N 怠速抖动，测试动刚度超标。车辆购买日
期：2020.07），零件原材料信息如下： 
As requested, SAIC Center lab has analyzed the failure of engine mount. The information about the parts are shown as 
following： 
零件信息：Part information 
零件名称 
Part name 
发动机悬置 
车制造日期 
Vehicle production date 
/ 
VIN 码 
VIN 
LSJW54U95LG044369 
销售日期 
Sale date 
2020.07 
车辆里程数 
Car mileage 
43000km 
维修站名称 
Sale agent 
/ 
失效模式描述 
Failure circumstance  
怠速抖动 
失效零件见图1：The failed parts is shown in figure 1.  
原材料信息：Raw material information 
  序号 
No. 
零件名称 
Part name 
原材料 
Material  
原材料牌号 
Trademark 
原材料厂商 
Raw material producer 
散件供应商 
Part supplier 
备注 
Remark 
1 
橡胶主簧 
20031780 
NR   
SMR10
（MH-N45） 
马来西亚（宁波拓普）  
宁波拓普 
/ 
2 
解耦膜 
20885-00-05 
NR   
SMR10（N50-8） 
马来西亚（宁波千汇）  宁波千汇汽车饰件有
限公司 
同AX01 项
目 
3 
皮碗 
20885-00-05 
EPDM  
4869（E50） 
德国朗盛(宁波千汇) 
宁波千汇汽车饰件有
限公司 
同AX01 项
目 
 
Ⅱ. 结论与建议 Conclusions and suggestions 
结论： 
1、抖动悬置解耦膜尺寸超过图纸要求，导致发动机悬置抖动。 
2、抖动悬置解耦膜材料用错，从材料兼容性及尺寸判定零件用错。 
 
 
分发: 
Distribution 
CH： 曹冲              
 Cao Chong 
检验者Author 
SCL：卓靖 
      Zhuo Jing 
审核Auditor 
吴文安 
Wu Wenan 
批准Approver 
 
日期Date 
2023.05.05 
日期Date 
2023.05.05 
日期Date 
2023.05.05 


 
上海汽车中心实验室 
SAIC CENTER LAB 
委托者:CH：曹冲 
Request person, dept： 
委托编号:SCL-S-23 -0088M 
Request number:  
送样日期: 2023.04.14 
Request date:  
报告日期: 2023.05.05 
Report date: 
第2页,共5页 
 
报告编号 
Report number 
SCL-S-23-0088M 
上海·嘉定区安研路201 号 邮编. 201804 
No. 201 Anyan Road, Jiading District, Shanghai. Post code :201804 
 
SMPV-0.2.3-002-QA -F01 
IV. 测试结果 Test Results  
1 宏观分析： 
抖动的发动机悬置如图1 所示，橡胶主簧、皮碗及解耦膜完好，拆解发现解耦膜与安装槽无间隙，影响解耦功能，
因此判定为零件抖动原因。 
 
 
图1.发动机悬置 
Figure1.The engine mounts 
对比解耦膜如图2 所示，新件与安装槽有明显间隙，抖动悬置的解耦膜与安装槽基本无间隙，新件与抖动件
尺寸目视可见明显大小差异，具体尺寸见表1，也可见差异。 
 
 
图2. 解耦膜 
Figure2.The Decoupling membranes 
抖动件 
抖动悬置 
抖动悬置 
橡胶主簧完好 
解耦膜完好，但与安装槽无间隙 
新件 
新件 
抖动件 
解耦膜新件与安装槽有明显间隙 
皮碗完好 
解耦膜与安装槽有明显间隙 
解耦膜完好，但与安装槽无间隙 
新件 
抖动件 
新件 
抖动件 


 
上海汽车中心实验室 
SAIC CENTER LAB 
委托者:CH：曹冲 
Request person, dept： 
委托编号:SCL-S-23 -0088M 
Request number:  
送样日期: 2023.04.14 
Request date:  
报告日期: 2023.05.05 
Report date: 
第3页,共5页 
 
报告编号 
Report number 
SCL-S-23-0088M 
上海·嘉定区安研路201 号 邮编. 201804 
No. 201 Anyan Road, Jiading District, Shanghai. Post code :201804 
 
SMPV-0.2.3-002-QA -F01 
表1.解耦膜尺寸 
Table 1.The size of decoupling membranes 
序号 
No. 
尺寸及重量 
Size & weight 
新件 
New part 
抖动件 
Failure part 
1 
长70-70.2（mm） 
70.35 
72.29 
2 
宽27.1-27.3（mm） 
27.30 
28.66 
3 
总厚3.85±0.1（mm） 
3.89 
4.07 
4 
重量（g） 
7.40 
8.64 
 
 
2、物理机械性能分析 
序号 
No. 
试验项目 
Test item 
额定值 
Requirement 
试验结果 
Test result 
评价 Evaluation 
合格 
qualified 
不合格 
unqualified 
一、解耦膜（NR） 认可规范：材料试验大纲 
Decoupling membrane (NR) Approved specifications: DV&PV plan（material） 
1 
Shore A 硬度 
Shore A Hardness 
ISO 48-4 
— 
— 
— 
— 
1.1 
新件供货态 
As-received condition 
50±5 
55 
× 
 
1.2 
抖动件 
Failure part 
/ 
57 
/ 
/ 
1.3 
新件耐聚乙二醇混合液 
100℃×96h  After aging in 
Polyethylene glycol mixture 
/ 
+3 
/ 
/ 
2 
密度 
Density 
ISO 1183-1 
— 
— 
— 
— 
2.1 
新件供货态 
As-received condition 
依据试样 
Acc. to sample 
1.13g/cm3 
× 
 
2.2 
抖动件 
Failure part 
/ 
1.17g/cm3 
/ 
/ 
3 
裂解色谱 
GC-MS 
SMTC 5 400 023 
— 
— 
— 
— 
3.1 
新件供货态 
As-received condition 
NR 
NR 
× 
 
3.2 
抖动件 
Failure part 
NR 
NR 
× 
 
4 
低场核磁交联密度 
— 
— 
— 
— 
4.1 
新件供货态 
As-received condition 
依据试样 
Acc. to sample 
4.1×10-5 mol/ml 
/ 
/ 


 
上海汽车中心实验室 
SAIC CENTER LAB 
委托者:CH：曹冲 
Request person, dept： 
委托编号:SCL-S-23 -0088M 
Request number:  
送样日期: 2023.04.14 
Request date:  
报告日期: 2023.05.05 
Report date: 
第4页,共5页 
 
报告编号 
Report number 
SCL-S-23-0088M 
上海·嘉定区安研路201 号 邮编. 201804 
No. 201 Anyan Road, Jiading District, Shanghai. Post code :201804 
 
SMPV-0.2.3-002-QA -F01 
序号 
No. 
试验项目 
Test item 
额定值 
Requirement 
试验结果 
Test result 
评价 Evaluation 
合格 
qualified 
不合格 
unqualified 
4.2 
抖动件 
Failure part 
依据试样 
Acc. to sample 
6.0×10-5 mol/ml 
/ 
/ 
5 
重量变化 
Weight change 
ISO 1817 
— 
— 
— 
— 
5.1 
新件耐聚乙二醇混合液 
100℃×96h  After aging in 
Polyethylene glycol mixture 
-2~+6% 
+0.53% 
× 
 
6 
体积变化 
Volume change 
ISO 1817 
— 
— 
— 
— 
5.1 
新件耐聚乙二醇混合液 
100℃×96h  After aging in 
Polyethylene glycol mixture 
-2~+6% 
+0.63% 
× 
 
经物理机械性能分析，抖动悬置的解耦膜密度与新件不同，交联密度有较大差异，初步判断为
材料不同；解耦膜新件耐聚乙二醇混合液重量及体积变化符合要求，在+1%内。 
 
3  定性及定量分析 
对解耦膜新件及抖动零件进行裂解色谱分析如图3 所示，两者材料均为NR 材料，添加剂出峰位
置有所差异。 
2.5
5.0
7.5
10.0
12.5
15.0
17.5
20.0
22.5
25.0
27.5
0.25
0.50
0.75
1.00
1.25
1.50
1.75
(x10,000,000)
2.0
3.0
4.0
5.0
6.0
7.0
8.0
9.0
10.0
11.0
12.0
13.0
0.0
0.5
1.0
1.5
2.0
2.5
3.0
(x10,000,000)
图3.解耦膜GC-MS 图谱 
Figure 3. GC-MS chromatogram of  
 
 
 
 
—新件聚合物 
—失效件聚合物 
—新件添加剂 
—失效件添加剂 


 
上海汽车中心实验室 
SAIC CENTER LAB 
委托者:CH：曹冲 
Request person, dept： 
委托编号:SCL-S-23 -0088M 
Request number:  
送样日期: 2023.04.14 
Request date:  
报告日期: 2023.05.05 
Report date: 
第5页,共5页 
 
报告编号 
Report number 
SCL-S-23-0088M 
上海·嘉定区安研路201 号 邮编. 201804 
No. 201 Anyan Road, Jiading District, Shanghai. Post code :201804 
 
SMPV-0.2.3-002-QA -F01 
 
对解耦膜新件及抖动零件进行热失重分析，如表2 所示，两者主要成分有明显差异，说明材料
配方不一致。 
表2.解耦膜主要化合物含量 
Table 2.Major compound content of Decoupling membranes 
序号 
No. 
主要成分含量 
Content of major 
compound 
新件 
New part 
失效件 
Failure part 
1 
可挥发成分含量（%） 
1.692 
2.183 
2 
聚合物含量（%） 
64.785 
65.199 
3 
可氧化残留物成分（%） 
31.334 
18.378 
4 
无机残留物含量（%） 
2.192 
14.240 
 
小结：新件及抖动零件材料配方不同。

File: 材料工程师/SCL-S-23-0089M-风窗玻璃固定胶带-吴海霞.pdf.md
# SCL-S-23-0089M-风窗玻璃固定胶带-吴海霞.pdf

 
 
上海汽车中心实验室 
报告编号Report number 
SCL-S-23-0089M 
委托者: QA 席雪君 
Request person, dept： 
委托编号:   
Request number:  
送样日期:  2023.04.13 
Request date:  
报告日期: 2023.04.17 
第1页,共4页 
 
上海·嘉定区安研路201 号 
邮编. 201804 
No. 201 Anyan Road, Jiading District, Shanghai.    
Post code :201804 
 
SMPV-0.2.3-002-QA -F01 
零件号Part number 
10003993 
 零件名称 
Part name 
风窗玻璃固定胶带 
图纸日期Drawing date 
/ 
零件生产日期Part production date 
/ 
 供货商 
Supplier 
南京吉文汽车材料有限公司 
车型/项目Car type/project 
飞凡F7 
DVP 材料大纲签署日期DVP material test plan date 
/ 
阶段性报告 Interim report                结论性报告 Conclusion report          
 
Ⅰ.任务描述 Task description 
飞凡F7 售后市场反馈高位刹车灯饰板表面有残胶，实验室受委托对该问题进行失效原因分析，失效零件具体信息
如下： 
As requested, SCL has analyzed the failure of residual adhesive on the surface of the high mounted brake light trim panel 
of after-sales market of Feifan F7 The information of the failed part is as following： 
零件信息：Part information 
零件名称 
Part name 
风窗玻璃固定胶带 
车制造日期 
Vehicle production date 
 
VIN 码 
VIN 
/ 
销售日期 
Sale date 
/ 
车辆里程数 
Car mileage 
/ 
维修站名称 
Sale agent 
/ 
失效模式描述 
Failure circumstance  
高位刹车灯饰板表面有残胶 
原材料信息：Raw material information 
原材料及牌号 
Raw material specification 
Tesa 4298 
原材料厂商 
Raw material producer 
德莎 
散件供应商 
Component supplier 
南京吉文 
金属热处理状态 
Metal heat treatment state 
/ 
失效零件见图1 
 
Ⅱ. 结论与建议 Conclusions and Suggestions 
结论Conclusions：（1）高位刹车灯饰板为高亮黑的PMMA 饰板，比起油漆板具有更高的表面能，在长时间粘贴
或者有热老化的情况下，表面更容易有产生残胶的风险性。（2）PMMA 板上撕除胶带时，快速撕除比缓慢撕除更
容易产生残胶。（3）采用原粘接胶带粘贴的方式可粘除PMMA 饰板和油漆板上产生的残胶。 
 
建议Suggestions：该胶带为德莎的4298 牌号胶带，是一款临时使用的无残胶的捆扎胶带，建议有粘贴PMMA 饰
板的车型下线几个小时后及时撕除该胶带，尽量避免在室外暴晒，否则有产生残胶的可能性，可采用原胶带对残
胶进行粘贴去除。 
 
 
分发 
 Distribution 
QA：席雪君 
检验者Author 
吴海霞    
Wu Haixia 
审核Auditor 
郭世来 
Guo Shilai 
批准Approver 
 
日期Date 
2023-4-17 
日期Date 
2023-4-17 
日期Date 
2023-4-18 


 
 
上海汽车中心实验室 
报告编号Report number 
SCL-S-23-0089M 
委托者: QA 席雪君 
Request person, dept： 
委托编号:   
Request number:  
送样日期:  2023.04.13 
Request date:  
报告日期: 2023.04.17 
第2页,共4页 
 
上海·嘉定区安研路201 号 
邮编. 201804 
No. 201 Anyan Road, Jiading District, Shanghai.    
Post code :201804 
 
SMPV-0.2.3-002-QA -F01 
III. 调查结果 Investigation Results  
序号 
No. 
试验项目 
Test item 
额定值 
Requirement 
试验结果 
Test result 
评价 Evaluation 
合格 
OK 
不合格 
Not 
OK 
1 
失效样品 
1.1 
红外光谱分析 
符合 
现场取样的风窗玻璃固定胶带红外光
谱谱图与留样产品谱图一致，未检出异
常。 
╳ 
 
 
         
            
 
图1 未干的失效双组份结构胶照片 
 
 
图2 现场取样的风窗玻璃固定胶带与留样产品红外光谱对比图 


 
 
上海汽车中心实验室 
报告编号Report number 
SCL-S-23-0089M 
委托者: QA 席雪君 
Request person, dept： 
委托编号:   
Request number:  
送样日期:  2023.04.13 
Request date:  
报告日期: 2023.04.17 
第3页,共4页 
 
上海·嘉定区安研路201 号 
邮编. 201804 
No. 201 Anyan Road, Jiading District, Shanghai.    
Post code :201804 
 
SMPV-0.2.3-002-QA -F01 
 
图2  90 度72 小时热老化后饰板表面撕除胶带图片 
 
 
图3  90 度72 小时热老化后饰板表面残胶处理后照片 
 
结论：在高亮黑的PMMA 饰板上，该胶带粘贴后经过72 小时热老化后撕除会有产生残胶的风险，快速撕除比缓
慢撕除产生的残胶更多，通过使用原来胶带粘贴的方式可去除饰板上的残胶。 
 
慢撕 
快撕 


 
 
上海汽车中心实验室 
报告编号Report number 
SCL-S-23-0089M 
委托者: QA 席雪君 
Request person, dept： 
委托编号:   
Request number:  
送样日期:  2023.04.13 
Request date:  
报告日期: 2023.04.17 
第4页,共4页 
 
上海·嘉定区安研路201 号 
邮编. 201804 
No. 201 Anyan Road, Jiading District, Shanghai.    
Post code :201804 
 
SMPV-0.2.3-002-QA -F01 
 
 
图4 90 度72 小时热老化后油漆板表面撕除胶带图片 
 
图5 90 度72 小时热老化后油漆板表面残胶处理后照片 
结论：在油漆板上，该胶带粘贴后经过72 小时热老化后撕除仅粘贴边缘处有产生残胶的风险，通过使用原来胶带
粘贴的方式可轻松去除油漆板上的残胶

File: 材料工程师/SCL-S-23-0090M-E2-油冷器-孙明升.pdf.md
# SCL-S-23-0090M-E2-油冷器-孙明升.pdf

 
 
上海汽车中心实验室 
报告编号Report number 
SCL-S-23-0090M 
委托者: 胡瑛瑛 
Request person, dept： 
委托编号:  SCL-S-23-0090M 
Request number:  
送样日期:  20230414 
Request date:  
报告日期:  20230510 
Report date: 
第1页,共4页 
 
上海·嘉定区安研路201 号 
邮编. 201804 
No. 201 Anyan Road, Jiading District, Shanghai. 
Post code :201804 
 
SMPV-0.2.3-002-QA -F01 
零件号Part number 
11281695 
 零件名称 
Part name 
油冷器 
Oil cooler 
图纸日期Drawing date 
/ 
零件生产日期Part production date 
/ 
 供货商 
Supplier 
上海索菲玛汽车滤清器有限公司 
车型/项目Car type/project 
E2 
阶段性报告 Interim report                结论性报告 Conclusion report          
 
Ⅰ.任务描述 Task description 
实验室受委托对E2 油冷器断裂进行失效分析，失效零件具体信息如下： 
As requested, SCL has analyzed the fracture of oil cooler of E2. The information of the failed part is as following： 
零件信息：Part information 
失效来源 
Failure source 
工程开发 
失效数量 
Failure Number 
2 例 
散件供应商 
Component supplier 
/ 
生产基地 
Production base 
/ 
VIN 码 
VIN 
/ 
车辆里程数 
Car mileage 
/ 
车制造日期 
Vehicle production date 
/ 
销售日期 
Sale date 
/ 
维修站名称 
Sale agent 
/ 
SQE/DRE 
/  
失效背景 
Failure background 
E2 800V-C 项目2 例油冷器在振动试验进行到95%时出现水管断裂。 
原材料信息：Raw material information 
原材料及牌号 
Raw material specification 
铝合金3103 
原材料厂商 
Raw material producer 
/ 
金属热处理状态 
Metal heat treatment state 
/ 
 
 
失效零件见图1：The failed part is shown in figure 1.  
Ⅱ. 结论与建议 Conclusions and Suggestions 
结论Conclusions：  
（1）该油冷器水管发生疲劳断裂，断裂于应力集中区域。 
The water pipe of the oil cooler took place fatigue fracture, which occurred in the stress concentration area. 
（2）材料硬度、金相组织正常。 
The hardness and metallographic structure of material were normal.  
建议Suggestions：  
（1）评估试验规范或优化结构强度。 
Evaluate test specifications or optimize structural strength 
 
分发: 
Distribution 
QA：胡瑛瑛；SCL：胡申成； 
检验者Author 
孙明升 
Sun Mingsheng 
审核Auditor 
邵百明 
Shao Baiming 
批准Approver 
 
日期Date 
2023.05.10 
日期Date 
2023.05.10 
日期Date 
2023.05.10 


 
 
上海汽车中心实验室 
报告编号Report number 
SCL-S-23-0090M 
委托者: 胡瑛瑛 
Request person, dept： 
委托编号:  SCL-S-23-0090M 
Request number:  
送样日期:  20230414 
Request date:  
报告日期:  20230510 
Report date: 
第2页,共4页 
 
上海·嘉定区安研路201 号 
邮编. 201804 
No. 201 Anyan Road, Jiading District, Shanghai. 
Post code :201804 
 
SMPV-0.2.3-002-QA -F01 
III. 调查结果 Investigation Results 
E2 项目800V-C，3 台油冷器进行台架振动试验时，其中2 台在试验进行到95%时，水管发生断裂，另外1 台
通过试验。失效件形貌如图1 所示： 
 该油冷器存在两处水管，其中较粗的是顶板凸包倒角处，其背面是较细的Φ16 管子，如图1 中1#样品所
示。 
 该台架振动试验供应商采用大众标准，充满介质进行试验，而工程开发要求的是ISO 标准，大众标准要
严苛于ISO 标准。目前对该油冷器重新进行台架振动试验：a）采用ISO 标准，充满介质重新进行振动
试验；b）采用大众标准，不带介质进行振动试验。 
 1#样品完好，通过振动试验；2#样品Φ16 管子断裂；3#样品两根水管均发生断裂。 
 
图1 失效件及断裂位置 
断口分析 Fracture Surface Analysis 
该油冷器水管断口宏观形貌如图2 所示，三个失效件断口形貌一致，无明显缺陷；宏观断口上可以观察到海
滩纹纹路。微观形貌如图3 所示，呈疲劳辉纹形貌，为疲劳断口。  
 
 
 
断裂位置 
1# 完好 
断裂位置 
2# 断裂 
3# 断裂 
正面顶板凸包倒角处 
背面Φ16 管子墩头


 
 
上海汽车中心实验室 
报告编号Report number 
SCL-S-23-0090M 
委托者: 胡瑛瑛 
Request person, dept： 
委托编号:  SCL-S-23-0090M 
Request number:  
送样日期:  20230414 
Request date:  
报告日期:  20230510 
Report date: 
第3页,共4页 
 
上海·嘉定区安研路201 号 
邮编. 201804 
No. 201 Anyan Road, Jiading District, Shanghai. 
Post code :201804 
 
SMPV-0.2.3-002-QA -F01 
 
 
 
 
 
 
 
图2 断口宏观形貌 
 
 
（a）区域1 微观形貌 
疲劳辉纹 
区域2 微观见图3-b 
区域1 微观见图3-a 


 
 
上海汽车中心实验室 
报告编号Report number 
SCL-S-23-0090M 
委托者: 胡瑛瑛 
Request person, dept： 
委托编号:  SCL-S-23-0090M 
Request number:  
送样日期:  20230414 
Request date:  
报告日期:  20230510 
Report date: 
第4页,共4页 
 
上海·嘉定区安研路201 号 
邮编. 201804 
No. 201 Anyan Road, Jiading District, Shanghai. 
Post code :201804 
 
SMPV-0.2.3-002-QA -F01 
 
 
（b）区域2 微观形貌 
图3 断口微观形貌 
材料测试  Material Test Results 
    材料检测结果如表1 所示。硬度和金相组织正常。 
表1 材料检测结果 
序号 
No. 
试验项目 
Test item 
额定值 
Requirement 
试验结果 
Test result 
评价 Evaluation 
合格 
qualified 
不合格 
unqualified 
铝合金3103 
 
 
1 
硬度（HV0.1） 
/ 
37.2，35.6，34.1 
× 
 
2 
金相组织 
/ 
α 铝+合金相（见图4） 
× 
 
 
 
 
（a）500x                                     （b）1000x 
图4 金相组织 
疲劳辉纹

File: 材料工程师/SCL-S-23-0092M-IP42-玻璃升降器卡夹-传动掣-孙明升.pdf.md
# SCL-S-23-0092M-IP42-玻璃升降器卡夹-传动掣-孙明升.pdf

 
 
上海汽车中心实验室 
报告编号Report number 
SCL-S-23-0092M 
委托者: 尹思锐 
Request person, dept： 
委托编号:  SCL-S-23-0092M 
Request number:  
送样日期:  20230414 
Request date:  
报告日期:  20230424 
Report date: 
第1页,共6页 
 
上海·嘉定区安研路201 号 
邮编. 201804 
No. 201 Anyan Road, Jiading District, Shanghai. 
Post code :201804 
 
SMPV-0.2.3-002-QA -F01 
零件号Part number 
11060302 
 零件名称 
Part name 
玻璃升降器卡夹-传动掣 
glass regulator clip-transmission lever 
图纸日期Drawing date 
/ 
零件生产日期Part production date 
/ 
 供货商 
Supplier 
上实南京申华 
车型/项目Car type/project 
IP42 
阶段性报告 Interim report                结论性报告 Conclusion report          
 
Ⅰ.任务描述 Task description 
实验室受委托对IP42 玻璃升降器卡夹-传动掣进行失效分析，失效零件具体信息如下： 
As requested, SCL has analyzed the fracture of glass regulator clip transmission lever of IP42. The information of the failed 
part is as following： 
零件信息：Part information 
失效来源 
Failure source 
装配制造 
失效数量 
Failure Number 
12 例 
散件供应商 
Component supplier 
/ 
生产基地 
Production base 
/ 
VIN 码 
VIN 
/ 
车辆里程数 
Car mileage 
/ 
车制造日期 
Vehicle production date 
/ 
销售日期 
Sale date 
/ 
维修站名称 
Sale agent 
/ 
SQE/DRE 
尹思锐/  
失效背景 
Failure background 
郑州工厂12 例IP42 玻璃升降器卡夹-传动掣现场安装发生断裂。 
原材料信息：Raw material information 
原材料及牌号 
Raw material specification 
AlSi12（Cu） 
原材料厂商 
Raw material producer 
/ 
金属热处理状态 
Metal heat treatment state 
/ 
 
 
失效零件见图1：The failed part is shown in figure 1.  
Ⅱ. 结论与建议 Conclusions and Suggestions 
结论Conclusions：  
（1）该玻璃升降器卡夹-传动掣发生过载断裂，断裂面无明显缺陷。 
The glass regulator clip transmission lever experienced overload fracture, with no obvious defects on the fracture surface. 
（2）材料化学成分中Mn低于下限值，不符合要求，这不是引起本次失效的主要原因；硬度、金相组织正常。 
The chemical composition of Mn in the material was lower than the minimum limit value and did not meet the 
requirements, which was not main reason of this failure ; the hardness and metallographic structure were normal. 
建议Suggestions：  
（1）排查过载原因。To check the cause of overload. 
分发: 
Distribution 
QA：陈卿，尹思锐；SCL：叶青亮； 
检验者Author 
孙明升 
Sun Mingsheng 
审核Auditor 
邵百明 
Shao Baiming 
批准Approver 
 
日期Date 
2023.04.24 
日期Date 
2023.04.24 
日期Date 
2023.04.24 


 
 
上海汽车中心实验室 
报告编号Report number 
SCL-S-23-0092M 
委托者: 尹思锐 
Request person, dept： 
委托编号:  SCL-S-23-0092M 
Request number:  
送样日期:  20230414 
Request date:  
报告日期:  20230424 
Report date: 
第2页,共6页 
 
上海·嘉定区安研路201 号 
邮编. 201804 
No. 201 Anyan Road, Jiading District, Shanghai. 
Post code :201804 
 
SMPV-0.2.3-002-QA -F01 
III. 调查结果 Investigation Results 
2023 年4 月期间郑州工厂，IP42 现场生产装配线，陆续出现多例玻璃升降器卡夹-传动掣断裂问题，失效零
件如图1 所示。将多余零件拆解后，传动掣形貌如图2 所示，图中共展示三例失效件，断裂位置与形貌相同，三
例失效件失效模式相同。 
 
 
图1 失效件及断裂位置 
 
 
                  （a）正面-1#                                 （b）背面-1# 
断裂位置 
断裂位置 


 
 
上海汽车中心实验室 
报告编号Report number 
SCL-S-23-0092M 
委托者: 尹思锐 
Request person, dept： 
委托编号:  SCL-S-23-0092M 
Request number:  
送样日期:  20230414 
Request date:  
报告日期:  20230424 
Report date: 
第3页,共6页 
 
上海·嘉定区安研路201 号 
邮编. 201804 
No. 201 Anyan Road, Jiading District, Shanghai. 
Post code :201804 
 
SMPV-0.2.3-002-QA -F01 
 
 
（c）正面-2#                                 （d）背面-2# 
 
 
（e）正面-3#                                 （f）背面-3# 
图2 传动掣宏观形貌 
断口分析 Fracture Surface Analysis 
断口宏观形貌如图3 所示，三个失效件断口形貌一致，无明显缺陷；结合断口纹路，扩展方向从中间螺栓孔
向两侧扩展。微观形貌如图3 所示，断裂面呈准解理形貌，为过载断口。  


 
 
上海汽车中心实验室 
报告编号Report number 
SCL-S-23-0092M 
委托者: 尹思锐 
Request person, dept： 
委托编号:  SCL-S-23-0092M 
Request number:  
送样日期:  20230414 
Request date:  
报告日期:  20230424 
Report date: 
第4页,共6页 
 
上海·嘉定区安研路201 号 
邮编. 201804 
No. 201 Anyan Road, Jiading District, Shanghai. 
Post code :201804 
 
SMPV-0.2.3-002-QA -F01 
 
 
 
（a）1# 
 
 
                        （b）2#                                    （c）3# 
图3 断口宏观形貌 
扩展方向 
扩展方向 


 
 
上海汽车中心实验室 
报告编号Report number 
SCL-S-23-0092M 
委托者: 尹思锐 
Request person, dept： 
委托编号:  SCL-S-23-0092M 
Request number:  
送样日期:  20230414 
Request date:  
报告日期:  20230424 
Report date: 
第5页,共6页 
 
上海·嘉定区安研路201 号 
邮编. 201804 
No. 201 Anyan Road, Jiading District, Shanghai. 
Post code :201804 
 
SMPV-0.2.3-002-QA -F01 
 
 
图4 断口微观形貌 
材料测试  Material Test Results 
    材料检测结果如表1 所示。化学成分中Mn 的含量稍低于要求的下限值，其它元素符合AlSi12（Cu）；硬度
和金相组织正常。 
表1 材料检测结果 
序号 
No. 
试验项目 
Test item 
额定值 
Requirement 
试验结果 
Test result 
评价 Evaluation 
合格 
qualified 
不合格 
unqualified 
1 
化学成分（%） 
AlSi12（Cu） 
 
 
 
Si 
10.5~13.5 
11.5 
× 
 
Fe 
≤0.8 
0.780 
× 
 
Cu 
≤1 
0.253 
× 
 
Mn 
0.05~0.55 
0.041 
 
× 
Mg 
≤0.35 
0.033 
× 
 
Zn 
≤0.55 
0.077 
× 
 
Cr 
≤0.1 
0.0096 
× 
 
Ni 
≤0.3 
0.0063 
× 
 
Pb 
≤0.2 
0.0042 
× 
 
Sn 
≤0.1 
0.0026 
× 
 
2 
硬度
（HBW2.5/62.5） 
/ 
110.0, 111.1, 111.2, 101.2, 118.1 
× 
 
3 
金相组织 
/ 
白色块状α相+灰色块状初晶Si+细
小的共晶Si，（见图5） 
× 
 
 


 
 
上海汽车中心实验室 
报告编号Report number 
SCL-S-23-0092M 
委托者: 尹思锐 
Request person, dept： 
委托编号:  SCL-S-23-0092M 
Request number:  
送样日期:  20230414 
Request date:  
报告日期:  20230424 
Report date: 
第6页,共6页 
 
上海·嘉定区安研路201 号 
邮编. 201804 
No. 201 Anyan Road, Jiading District, Shanghai. 
Post code :201804 
 
SMPV-0.2.3-002-QA -F01 
 
 
（a）500x                                     （b）1000x 
图5 金相组织

File: 材料工程师/SCL-S-23-0093M-ZS11-玻璃升降器线束-邵百明.pdf.md
# SCL-S-23-0093M-ZS11-玻璃升降器线束-邵百明.pdf

 
 
上海汽车中心实验室 
报告编号Report number 
SCL-S-23-0093M 
委托者:  QA 王文芳 
Request person, dept： 
委托编号:   
Request number:  
送样日期:  20230424 
Request date:  
报告日期:  20230508 
Report date: 
第1页,共10页 
 
上海·嘉定区安研路201 号 
邮编. 201804 
No. 201 Anyan Road, Jiading District, Shanghai. 
Post code :201804 
 
SMPV-0.2.3-002-QA -F01 
零件号Part number 
/ 
 零件名称 
Part name 
门线束 
Door Harness 
图纸日期Drawing date 
/ 
零件生产日期Part production date 
/ 
 供货商 
Supplier 
芜湖天海 
车型/项目Car type/project 
ZS11E MCE UK 
阶段性报告 Interim report                结论性报告 Conclusion report          
 
Ⅰ.任务描述 Task description 
实验室受委托对门线束进行失效分析，失效零件具体信息如下： 
As requested, SCL has analyzed the door harness. The information of the failed part is as following： 
零件信息：Part information 
失效来源 
Failure source 
售后 
失效数量 
Failure Number 
十几例 
散件供应商 
Component supplier 
/ 
生产基地 
Production base 
/ 
VIN 码 
VIN 
/ 
车辆里程数 
Car mileage 
/ 
车制造日期 
Vehicle production date 
/ 
销售日期 
Sale date 
/ 
维修站名称 
Sale agent 
/ 
SQE/DRE 
/ 
失效背景 
Failure background 
印度售后市场反馈：多例ZS11E MCE UK 门线束不导通，导致玻璃无法升降。 
原材料信息：Raw material information 
原材料及牌号 
Raw material specification 
/ 
原材料厂商 
Raw material producer 
/ 
金属热处理状态 
Metal heat treatment state 
/ 
 
 
失效零件见图1：The failed part is shown in figure 1.  
Ⅱ. 结论与建议 Conclusions and Suggestions 
结论Conclusions：  
（1）门线束铜导线由于局部严重腐蚀而发生断裂；腐蚀产物中主要含有O 和Cl 元素。The copper wire of the door 
harness was broke due to severe local corrosion; The corrosion products mainly contain O and Cl elements. 
建议Suggestions：  
（1）提供更多的失效件用于进一步分析，确定腐蚀介质的来源。Provide more failed parts for further analysis in order 
to find the source of corrosive media.  
 
分发: 
Distribution 
QA: 王文芳 
检验者Author 
邵百明 
Shao Baiming 
审核Auditor 
邵百明 
Shao Baiming 
批准Approver 
 
日期Date 
2023.05.08 
日期Date 
2023.05.08 
日期Date 
2023.05.08 


 
 
上海汽车中心实验室 
报告编号Report number 
SCL-S-23-0093M 
委托者:  QA 王文芳 
Request person, dept： 
委托编号:   
Request number:  
送样日期:  20230424 
Request date:  
报告日期:  20230508 
Report date: 
第2页,共10页 
 
上海·嘉定区安研路201 号 
邮编. 201804 
No. 201 Anyan Road, Jiading District, Shanghai. 
Post code :201804 
 
SMPV-0.2.3-002-QA -F01 
III. 调查结果 Investigation Results 
     上汽印度售后市场反馈：多例ZS11E MCE UK 门线束不导通，导致玻璃无法升降。其中2 例返回国内进行
分析（图1（a））。供应商（芜湖天海）收到零件后进行检测，发现内部绿棕色绝缘电线出现了断路，并将其中一
根拆解的导线送上汽中心实验室进行分析；送检零件如图1（b）所示。 
 
 
 
 
 
 
 
 
 
（a）返回供应商的失效件 
 
（b）送检上汽实验室的零件 
断裂处 


 
 
上海汽车中心实验室 
报告编号Report number 
SCL-S-23-0093M 
委托者:  QA 王文芳 
Request person, dept： 
委托编号:   
Request number:  
送样日期:  20230424 
Request date:  
报告日期:  20230508 
Report date: 
第3页,共10页 
 
上海·嘉定区安研路201 号 
邮编. 201804 
No. 201 Anyan Road, Jiading District, Shanghai. 
Post code :201804 
 
SMPV-0.2.3-002-QA -F01 
 
 
（c）失效部位 
图1 失效件 
 
剖切和能谱检测： 
利用刀片将绝缘层剥开，可以看出：失效部位内部出现了腐蚀，局部铜线完全粉化，出现了断裂，如图2 所
示。 
 
 
 
（a）失效部位内部粉化 


 
 
上海汽车中心实验室 
报告编号Report number 
SCL-S-23-0093M 
委托者:  QA 王文芳 
Request person, dept： 
委托编号:   
Request number:  
送样日期:  20230424 
Request date:  
报告日期:  20230508 
Report date: 
第4页,共10页 
 
上海·嘉定区安研路201 号 
邮编. 201804 
No. 201 Anyan Road, Jiading District, Shanghai. 
Post code :201804 
 
SMPV-0.2.3-002-QA -F01 
 
 
 
 
（b）断裂处铜导线  出现了严重腐蚀 
图2 失效部位内部情况 
 
    对腐蚀物以及断裂的铜线表面进行能谱检测，其结果如图3 所示。可以看出：腐蚀产物和断裂面主要含有Cl、
O 和C 元素。 


 
 
上海汽车中心实验室 
报告编号Report number 
SCL-S-23-0093M 
委托者:  QA 王文芳 
Request person, dept： 
委托编号:   
Request number:  
送样日期:  20230424 
Request date:  
报告日期:  20230508 
Report date: 
第5页,共10页 
 
上海·嘉定区安研路201 号 
邮编. 201804 
No. 201 Anyan Road, Jiading District, Shanghai. 
Post code :201804 
 
SMPV-0.2.3-002-QA -F01 
 
（a）绝缘层内部粉末状的腐蚀物 
 
（b）断裂处铜线表面附着的腐蚀物 
 
（c）铜导线断裂面 
图3 能谱检测结果 


 
 
上海汽车中心实验室 
报告编号Report number 
SCL-S-23-0093M 
委托者:  QA 王文芳 
Request person, dept： 
委托编号:   
Request number:  
送样日期:  20230424 
Request date:  
报告日期:  20230508 
Report date: 
第6页,共10页 
 
上海·嘉定区安研路201 号 
邮编. 201804 
No. 201 Anyan Road, Jiading District, Shanghai. 
Post code :201804 
 
SMPV-0.2.3-002-QA -F01 
    对整根导线进行剖切，发现仅在断裂附近区域的铜线表面有腐蚀的特征（铜线色彩暗淡），其它区域铜导线保
持新鲜的色彩，未见腐蚀；利用电镜对其进行微观和能谱分析，结果如图4 所示；可以看出：腐蚀区域的表面因
腐蚀而不平整，能谱检测显示：此区域含有一定的C、O，个别区域还含有极少Cl；而新鲜的区域，表面光滑，
检测到C 元素，未检测到O 元素和Cl 元素。由此可见：断口附近铜导线表面区域发生了轻微腐蚀，其中腐蚀元
素主要为O；局部检测到少量的Cl；并可以推断铜线腐蚀与O 和Cl 有关，其中C 元素在未腐蚀的铜线表面也可
以检测出。 
 
 
（a）铜线 圆圈所圈区域为靠近断口的区域 
 
 
（b）断口附近的铜线  表面有氧化和轻微腐蚀         （c）远离断裂处的铜线  色彩为新鲜的铜色 


 
 
上海汽车中心实验室 
报告编号Report number 
SCL-S-23-0093M 
委托者:  QA 王文芳 
Request person, dept： 
委托编号:   
Request number:  
送样日期:  20230424 
Request date:  
报告日期:  20230508 
Report date: 
第7页,共10页 
 
上海·嘉定区安研路201 号 
邮编. 201804 
No. 201 Anyan Road, Jiading District, Shanghai. 
Post code :201804 
 
SMPV-0.2.3-002-QA -F01 
 
（d）断口附近区域铜线表面腐蚀区域能谱检测结果 
 
（e）断口附近区域铜线表面腐蚀区能谱检测结果 
 
（f）远离断裂区铜线表面的能谱检测结果 
图4 内部铜线检测结果 


 
 
上海汽车中心实验室 
报告编号Report number 
SCL-S-23-0093M 
委托者:  QA 王文芳 
Request person, dept： 
委托编号:   
Request number:  
送样日期:  20230424 
Request date:  
报告日期:  20230508 
Report date: 
第8页,共10页 
 
上海·嘉定区安研路201 号 
邮编. 201804 
No. 201 Anyan Road, Jiading District, Shanghai. 
Post code :201804 
 
SMPV-0.2.3-002-QA -F01 
绝缘层断口和材料检测： 
    对绝缘层处的孔洞进行检测，其中外层光滑，内层有过载撕裂的特征。具体形成的原因不明，有可能是前面
的拆解，也有可能是内部腐蚀膨胀引起的。据供应商反馈，另一失效件表面未见有孔洞。由此来推断：该孔洞应
该不是引起腐蚀断裂的原因。因为从结构上看，导线外面还有包覆层与外界隔绝。 
 
 
 
 
 
图5 绝缘层断口形貌 
 
    利用红外对绝缘层材料进行定性分析，其材质为PVC，是绝缘层常用的一种材料（图6）；该材料基体中含
有Cl；能谱检测结果（图7）也说明了这一点。 
孔洞处 
孔洞处 
孔洞处 
孔洞处 


 
 
上海汽车中心实验室 
报告编号Report number 
SCL-S-23-0093M 
委托者:  QA 王文芳 
Request person, dept： 
委托编号:   
Request number:  
送样日期:  20230424 
Request date:  
报告日期:  20230508 
Report date: 
第9页,共10页 
 
上海·嘉定区安研路201 号 
邮编. 201804 
No. 201 Anyan Road, Jiading District, Shanghai. 
Post code :201804 
 
SMPV-0.2.3-002-QA -F01 
 
图6  绝缘层检测结果  PVC 
 
图7  绝缘层能谱检测结果  含有较高含量C、O、Cl 
 
综合分析： 
 
基于失效部位的剖切检测和能谱检测结果来看：铜导线是局部发生了严重腐蚀而引起断路；腐蚀的产生
与含O 和Cl 的物质有关。 
 
O 和Cl 可能来自外部（如消毒用品等）或者PVC 降级；目前还无法完全确定腐蚀介质的来源。 
 
绝缘层局部孔洞产生的原因不明；但这应该不是引起失效的原因。因为在导线的外层还有包覆层，此外
如果由于破损导致外界腐蚀物进入，那么在针脚的区域更应该出现腐蚀，而在导线两端针脚未见有腐蚀
的发生。 
 
据供应商拆解反馈，另一失效件的表面绝缘层未见破损。这也从另一方面说明：绝缘层破损不一定是导


 
 
上海汽车中心实验室 
报告编号Report number 
SCL-S-23-0093M 
委托者:  QA 王文芳 
Request person, dept： 
委托编号:   
Request number:  
送样日期:  20230424 
Request date:  
报告日期:  20230508 
Report date: 
第10页,共10页 
 
上海·嘉定区安研路201 号 
邮编. 201804 
No. 201 Anyan Road, Jiading District, Shanghai. 
Post code :201804 
 
SMPV-0.2.3-002-QA -F01 
致腐蚀失效的原因。 
 
建议提供更多的失效件用于进一步的分析，以确定腐蚀介质的来源。
