Repository: kujaxr/obsidian-vault

File: 材料工程师/SCL-S-23-0094M-EP39-轴承保持架-朱玲斌.pdf.md
# SCL-S-23-0094M-EP39-轴承保持架-朱玲斌.pdf

 
上海汽车中心实验室 
SAIC CENTER LAB 
委托者:  捷能  任姣 
Request person, dept： 
委托编号:   
Request number:  
送样日期:  2023.4.18 
Request date:  
报告日期:  2023.4.24 
Report date: 
第1页,共6页 
 
报告编号 
Report number 
SCL-S-23-0094M 
上海·嘉定区安研路201 号 邮编. 201804 
No. 201 Anyan Road, Jiading District, Shanghai. Post code :201804 
 
SMPV-0.2.3-002-QA -F01 
零件号Part number 
/ 
 零件名称 
Part name 
球轴承保持架 
Ball bearing cage 
图纸日期Drawing date 
/ 
零件生产日期Part production date 
/ 
 供货商 
Supplier 
重庆长江 
车型/项目Car type/project 
EP39 
阶段性报告 Interim report                结论性报告 Conclusion report          
 
Ⅰ.任务描述 Task description 
实验室受委托对球轴承保持架的断裂进行失效分析，失效零件具体信息如下： 
As requested, SCL has analyzed the fracture of ball bearing cage. The information of the failed part is as following： 
零件信息：Part information 
失效来源 
Failure source 
工程开发 
失效数量 
Failure Number 
1 
散件供应商 
Component supplier 
/ 
生产基地 
Production base 
/ 
VIN 码 
VIN 
/ 
车辆里程数 
Car mileage 
/ 
车制造日期 
Vehicle production date 
/ 
销售日期 
Sale date 
/ 
维修站名称 
Sale agent 
/ 
SQE/DRE 
DRE  任姣 
失效背景 
Failure background 
EP39 齿轴耐久试验后，差速器后球轴承保持架断裂。 
The rear ball bearing cage of the differential was broken after the EP39 gear shaft test. 
原材料信息：Raw material information 
原材料及牌号 
Raw material specification 
铆钉  ML15 
原材料厂商 
Raw material producer 
/ 
金属热处理状态 
Metal heat treatment state 
/ 
 
 
失效零件见图1：The failed part is shown in figure 1.  
Ⅱ. 结论与建议 Conclusions and Suggestions 
结论Conclusions：  
（1） 铆钉双向疲劳断裂失效，主要与工作应力较大有关。The riveted bidirectional fatigue fractured which is mainly 
related to the high working stress. 
（2） 失效铆钉材料硬度和金相组织正常。The hardness and microstructure of riveted column are normal. 
 
建议Suggestions：  
（1） 校核铆钉的实际工作应力，必要时增加铆钉尺寸。 Check the work stress of riveted. Increase rivet size if 
necessary . 
. 
分发:Distribution 
捷能  任姣  QA  张轶凡 
检验者Author 
朱玲斌 
Zhu Lingbin 
审核Auditor 
邵百明 
Shao Baiming 
批准Approver 
 
日期Date 
2023.4.24 
日期Date 
2023.4.24 
日期Date 
2023.4.24 


 
上海汽车中心实验室 
SAIC CENTER LAB 
委托者:  捷能  任姣 
Request person, dept： 
委托编号:   
Request number:  
送样日期:  2023.4.18 
Request date:  
报告日期:  2023.4.24 
Report date: 
第2页,共6页 
 
报告编号 
Report number 
SCL-S-23-0094M 
上海·嘉定区安研路201 号 邮编. 201804 
No. 201 Anyan Road, Jiading District, Shanghai. Post code :201804 
 
SMPV-0.2.3-002-QA -F01 
III. 调查结果 Investigation Results 
EP39 进行齿轴耐久试验，100%完成后拆解发现差速器后球轴承保持架脱落，试验过程未报振动异常。 
图1 为送检的失效件，可以知道： 
 
用于固定保持架的8 个铆钉全部断裂（图1b）；  
 
8 个铆钉的断口基本类似，铆钉双向受力开裂，终断区在铆钉芯部。铆钉无明显松脱迹象； 
 
据了解，相同位置的舍弗勒制造的球轴承保持架铆钉尺寸明显大于失效件的尺寸。 
 
 
a  送检失效件                     b  断裂保持架 
 
 
 
 
 
 
 
 
c  8 个保持架铆接断口宏观形貌 
图1  送检失效件形貌 
1 
1 
2 
3 
4 
5 
8 
7 
6 
2 
3 
4 
5 
8 
7 
6 


 
上海汽车中心实验室 
SAIC CENTER LAB 
委托者:  捷能  任姣 
Request person, dept： 
委托编号:   
Request number:  
送样日期:  2023.4.18 
Request date:  
报告日期:  2023.4.24 
Report date: 
第3页,共6页 
 
报告编号 
Report number 
SCL-S-23-0094M 
上海·嘉定区安研路201 号 邮编. 201804 
No. 201 Anyan Road, Jiading District, Shanghai. Post code :201804 
 
SMPV-0.2.3-002-QA -F01 
断口分析  Fracture Analysis 
由于铆钉断口相似，取其中的2#和4#铆钉断口进行SEM 分析，结果见图2 和图3，可知： 
 
2#和4#铆钉断裂形式相同，都是双向疲劳断裂失效； 
 
结合宏观分析，认为失效主要与实际工作应力相关。 
 
 
  
a  断口低倍形貌                           b  位置1 形貌-韧窝 
 
  
c  位置2 形貌-疲劳                           d  位置3 形貌-疲劳 
 
                                         
1 
5 
4 
3 
2 


 
上海汽车中心实验室 
SAIC CENTER LAB 
委托者:  捷能  任姣 
Request person, dept： 
委托编号:   
Request number:  
送样日期:  2023.4.18 
Request date:  
报告日期:  2023.4.24 
Report date: 
第4页,共6页 
 
报告编号 
Report number 
SCL-S-23-0094M 
上海·嘉定区安研路201 号 邮编. 201804 
No. 201 Anyan Road, Jiading District, Shanghai. Post code :201804 
 
SMPV-0.2.3-002-QA -F01 
 
 
e  位置4 形貌-疲劳                           f  位置5 形貌-疲劳 
图2  2#铆钉断口 
 
 
a  断口低倍形貌                           b  位置1 形貌-韧窝 
 
 
c  位置2 形貌-疲劳                           d  位置3 形貌-疲劳 
1 
5 
4 
3 
2 


 
上海汽车中心实验室 
SAIC CENTER LAB 
委托者:  捷能  任姣 
Request person, dept： 
委托编号:   
Request number:  
送样日期:  2023.4.18 
Request date:  
报告日期:  2023.4.24 
Report date: 
第5页,共6页 
 
报告编号 
Report number 
SCL-S-23-0094M 
上海·嘉定区安研路201 号 邮编. 201804 
No. 201 Anyan Road, Jiading District, Shanghai. Post code :201804 
 
SMPV-0.2.3-002-QA -F01 
 
 
e  位置4 形貌-疲劳                           f  位置5 形貌-疲劳 
图3   4#铆钉断口 
材料测试  Material Test Results 
对失效铆钉材料进行检测，结果见表1，可知： 
 
铆钉材料硬度和金相组织正常。 
                               表1  材料检测结果 
序号 
No. 
测试项目 
Test item 
额定值 
Requirement 
试验结果 
Test result 
评价 Evaluation 
合格 
OK 
不合格 
Not OK 
1 
失效铆钉硬度 
/ 
HV1：183,180 
/ 
 
2 
失效铆钉金相组织 
/ 
铁素体+珠光体（图4c） 
/ 
 
 
 
 
                  a  铆接形态                                     b  交界面形态 
铆接柱 


 
上海汽车中心实验室 
SAIC CENTER LAB 
委托者:  捷能  任姣 
Request person, dept： 
委托编号:   
Request number:  
送样日期:  2023.4.18 
Request date:  
报告日期:  2023.4.24 
Report date: 
第6页,共6页 
 
报告编号 
Report number 
SCL-S-23-0094M 
上海·嘉定区安研路201 号 邮编. 201804 
No. 201 Anyan Road, Jiading District, Shanghai. Post code :201804 
 
SMPV-0.2.3-002-QA -F01 
 
c  铆钉金相 
图4  铆接区金相

File: 材料工程师/SCL-S-23-0095M-变速箱悬置-戚鹏飞.pdf.md
# SCL-S-23-0095M-变速箱悬置-戚鹏飞.pdf

上海汽车中心实验室 
报告编号Report number 
SCL-S-23-0095M 
委托者:CH 李文浩 
Request person, dept： 
委托编号:/   
Request number:  
送样日期:20230424   
Request date:  
报告日期:20230504 
第1页,共3页 
 
上海·嘉定区安研路201 号 
邮编. 201804 
No. 201 Anyan Road, Jiading District, Shanghai. 
    Post code :201804 
 
SMPV-0.2.3-002-QA -F01 
零件号Part number 
11145910  
 零件名称 
Part name 
变速箱悬置 
图纸日期Drawing date 
/ 
零件生产日期Part production date 
/ 
 供货商 
Supplier 
宁波拓普 
车型/项目Car type/project 
ZP22 
阶段性报告 Interim report                结论性报告 Conclusion report          
 
Ⅰ.任务描述 Task description 
实验室受委托对ZP22 变速箱悬置外壳开裂进行分析，失效零件具体信息如下： 
As requested, SCL has analyzed the housing fracture failure of the ZP22 gearbox mount . The information of the failed 
part is shown as following： 
零件信息：Part information 
失效来源 
Failure source 
工程开发 
失效数量 
Failure Number 
1 
散件供应商 
Component supplier 
宁波拓普 
生产基地 
Production base 
/ 
VIN 码 
VIN 
/ 
车辆里程数 
Car mileage 
/ 
车制造日期 
Vehicle production date 
/ 
销售日期 
Sale date 
/ 
维修站名称 
Sale agent 
/ 
SQE/DRE 
/ 
失效背景 
Failure background 
碰撞实验室进行极限制动试验时壳体断裂失效。 
原材料信息：Raw material information 
原材料及牌号 
Raw material specification 
A380  
原材料厂商 
Raw material producer 
/ 
金属热处理状态 
Metal heat treatment state 
/ 
 
 
失效零件见图1：The failed part is shown in figure 1. 
Ⅱ. 结论与建议 Conclusions and Suggestions 
 
结论Conclusions：（1）变速箱悬置外壳过载断裂，断口无异常质量缺陷。 
（2）外壳化学成分、硬度符合材料要求。 
建议Suggestions：（1）校核实验过程中零件受力情况。 
     
 
 
 
       
分发: 
Distribution 
CH 李文浩 
检验者Author 
戚鹏飞 
Qi Pengfei 
审核Auditor 
邵百明 
Shao Baiming 
批准Approver 
 
日期Date 
2023.05.04 
日期Date 
2023.05.04 
日期Date 
2023.05.04 


上海汽车中心实验室 
报告编号Report number 
SCL-S-23-0095M 
委托者:CH 李文浩 
Request person, dept： 
委托编号:/   
Request number:  
送样日期:20230424   
Request date:  
报告日期:20230504 
第2页,共3页 
 
上海·嘉定区安研路201 号 
邮编. 201804 
No. 201 Anyan Road, Jiading District, Shanghai. 
    Post code :201804 
 
SMPV-0.2.3-002-QA -F01 
III. 调查结果 Investigation Results  
    ZP22 变速箱悬置在极限制动试验后外壳开裂，失效零件如图1 所示，其外观、安装孔位置未见异常情
况。 
 
 
 
图1 变速箱悬置失效件（外壳开裂） 
断口分析 Fracture analysis 
外壳零件宏观断口如图2 所示，开裂方向由内向外，如图中箭头所示。零件断口微观形貌如图3 所示，为准
解理形貌，属于过载断裂，断口处未见异常质量缺陷。 
 
 
图2 断口宏观形貌 


上海汽车中心实验室 
报告编号Report number 
SCL-S-23-0095M 
委托者:CH 李文浩 
Request person, dept： 
委托编号:/   
Request number:  
送样日期:20230424   
Request date:  
报告日期:20230504 
第3页,共3页 
 
上海·嘉定区安研路201 号 
邮编. 201804 
No. 201 Anyan Road, Jiading District, Shanghai. 
    Post code :201804 
 
SMPV-0.2.3-002-QA -F01 
 
图3 断口微观形貌 
材料测试  Material Test Results 
对失效外壳零件进行成分和硬度检测，结果符合材料要求，如表1 所示。 
表1  材料检测结果 
序号 
No. 
测试项目 
Test item 
额定值 
Requirement 
试验结果 
Test result 
评价 Evaluation 
合格 
OK 
不合格 
Not OK 
1 
硬度（HBW2.5/62.5） 
≥80 
86.1,86.9 
× 
 
2 
化学成分（%） 
 
 
 
 
 
Si 
7.5-9.5 
8.223 
× 
 
 
Fe 
≤1.3 
0.824 
× 
 
 
Cu 
3.0-4.0 
3.259 
× 
 
 
Mn 
≤0.5 
0.217 
× 
 
 
Mg 
≤0.1 
0.079 
× 
 
 
Zn 
≤3 
1.040 
× 
 
 
Ni 
≤0.5 
0.060 
×

File: 材料工程师/SCL-S-23-0096M-ZS11-蓄电池托盘-张铠.pdf.md
# SCL-S-23-0096M-ZS11-蓄电池托盘-张铠.pdf

 
上海汽车中心实验室 
SAIC CENTER LAB 
委托者:    SQE:周明杰 
Request person, dept： 
委托编号:  SCL-S-23-0096M 
Request number:  
送样日期:  2023.4.24 
Request date:  
报告日期:  2023.5.12 
Report date: 
第1页,共3页 
 
报告编号 
Report number 
SCL-S-23-0096M 
上海·嘉定区安研路201 号 邮编. 201804 
No. 201 Anyan Road, Jiading District, Shanghai. Post code :201804 
 
SMPV-0.2.3-002-QA -F01 
零件号Part number 
10477632 
 零件名称 
Part name 
蓄电池托盘 
Battery Tray SUB ASSY 
图纸日期Drawing date 
/ 
零件生产日期Part production date 
/ 
 供货商 
Supplier 
上海耀华大中新材料有限公司 
SHANGHAI YAOHUA DAZHONG 
车型/项目Car type/project 
ZS11 
阶段性报告 Interim report                结论性报告 Conclusion report          
 
Ⅰ.任务描述 Task description 
实验室受委托对ZS11 蓄电池托盘开裂问题，对断口进行分析，失效零件具体信息如下： 
As requested, SCL has analyzed the lens &case crack of Front Lamp. The information of the failed part is as 
following： 
零件信息：Part information 
失效来源 
Failure source 
现场装配 
失效数量 
Failure Number 
/ 
散件供应商 
Component supplier 
本体：上海耀华大中 
生产基地 
Production base 
郑州基地 
VIN 码 
VIN 
/ 
车辆里程数 
Car mileage 
/ 
车制造日期 
Vehicle production date 
/ 
销售日期 
Sale date 
/ 
维修站名称 
Sale agent 
/ 
SQE 
周明杰 
失效背景 
Failure background 
ZS11 装配时蓄电池托盘装配孔开裂 
原材料信息：Raw material information 
原材料及牌号 
Raw material specification 
本体：PP+GF30  
原材料厂商 
Raw material producer 
江苏纤强复合材料有限公司 
金属热处理状态 
Metal heat treatment state 
/ 
 
/ 
失效零件见图1：The failed part is shown in figure 1.  
Ⅱ. 结论与建议 Conclusions and Suggestions 
结论Conclusions： 1. 开裂位置处于熔接区域。分析断口形貌，显示熔接区域强度较低，导致零件装配时开裂 
                 2. 零件材料符合技术要求 
 
建议Suggestions： 1. 提升熔接区域强度 
                
 
 
 
 
 
 
分发: 
Distribution 
SQE：周明杰 
检验者Author 
张铠 
Zhang Kai 
审核Auditor 
吴文安 
Wu Wenan  
批准Approver 
 
日期Date 
2023.05.12 
日期Date 
2023.05.12 
日期Date 
2023.05.12 


 
上海汽车中心实验室 
SAIC CENTER LAB 
委托者:    SQE:周明杰 
Request person, dept： 
委托编号:  SCL-S-23-0096M 
Request number:  
送样日期:  2023.4.24 
Request date:  
报告日期:  2023.5.12 
Report date: 
第2页,共3页 
 
报告编号 
Report number 
SCL-S-23-0096M 
上海·嘉定区安研路201 号 邮编. 201804 
No. 201 Anyan Road, Jiading District, Shanghai. Post code :201804 
 
SMPV-0.2.3-002-QA -F01 
III. 调查结果 Investigation Results 
序号 
No. 
试验项目 
Test item 
额定值 
Requirement 
试验结果 
Test result 
评价 Evaluation 
合格 
qualified 
合格 
qualified 
1 
蓄电池托盘 PP-GF30 检测依据：SMTC 5 310 014 
1.1 
IR  
GB/T 6040 2002 
PP-GF 
PP-GF(1) 
X 
 
1.2 
熔融温度 oC 
GB/T19466.3-2006 
≥158 
163(1) 
X 
 
1.3 
密度 g/cm3 
ISO 1183 浮力法 
1.12±0.05 
1.10(1) 
X 
 
1.4 
灰分 % 
ISO 1172 
30±5 
27(1) 
X 
 
1.5 
弯曲强度/MPa 
ISO 178 
≥68 
71/50.9(2) 
参考项，不做评价 
备注：（1）标注1 表示该数据借用中心实验室测试结果 
（2）标注2 数据为零件取样，考虑到该零件结构及样条加工过程，结果供参考 
 
 
IV. 宏观分析 
1．零件开裂位置&形态如图1 所示。 
 
 
 
 
 
 
 
 
 
 
 
图1 失效件 
Fig.1 Failure Part 
 
 
 
 


 
上海汽车中心实验室 
SAIC CENTER LAB 
委托者:    SQE:周明杰 
Request person, dept： 
委托编号:  SCL-S-23-0096M 
Request number:  
送样日期:  2023.4.24 
Request date:  
报告日期:  2023.5.12 
Report date: 
第3页,共3页 
 
报告编号 
Report number 
SCL-S-23-0096M 
上海·嘉定区安研路201 号 邮编. 201804 
No. 201 Anyan Road, Jiading District, Shanghai. Post code :201804 
 
SMPV-0.2.3-002-QA -F01 
2. 断口分析 
 
 
 
 
 
 
 
 
图2 断口-1 
Fig.2 Fracture-1 
 
 
 
 
 
 
 
 
 
 
图3 断口-2 
Fig.3 Fracture-2 
通过观察断口纹路发现，断口区域光滑平整，说明此处区域熔接不好，强度较低，导致断口沿该区域拓展，
从而在安装过程中出现开裂。

File: 材料工程师/SCL-S-23-0097M-ZS11X7-蓄电池托盘-张铠.pdf.md
# SCL-S-23-0097M-ZS11X7-蓄电池托盘-张铠.pdf

 
上海汽车中心实验室 
SAIC CENTER LAB 
委托者:    SQE:周明杰 
Request person, dept： 
委托编号:  SCL-S-23-0097M 
Request number:  
送样日期:  2023.4.24 
Request date:  
报告日期:  2023.5.12 
Report date: 
第1页,共3页 
 
报告编号 
Report number 
SCL-S-23-0097M 
上海·嘉定区安研路201 号 邮编. 201804 
No. 201 Anyan Road, Jiading District, Shanghai. Post code :201804 
 
SMPV-0.2.3-002-QA -F01 
零件号Part number 
10918118 
 零件名称 
Part name 
蓄电池托盘 
Battery Tray SUB ASSY 
图纸日期Drawing date 
/ 
零件生产日期Part production date 
/ 
 供货商 
Supplier 
宁波星陆 
NINGBO XINGLU 
车型/项目Car type/project 
ZS11E-X7 
阶段性报告 Interim report                结论性报告 Conclusion report          
 
Ⅰ.任务描述 Task description 
实验室受委托对ZS11E-X7 蓄电池托盘开裂问题，对断口进行分析，失效零件具体信息如下： 
As requested, SCL has analyzed the lens &case crack of Front Lamp. The information of the failed part is as 
following： 
零件信息：Part information 
失效来源 
Failure source 
现场装配 
失效数量 
Failure Number 
/ 
散件供应商 
Component supplier 
本体：宁波星陆 
生产基地 
Production base 
郑州基地 
VIN 码 
VIN 
/ 
车辆里程数 
Car mileage 
/ 
车制造日期 
Vehicle production date 
/ 
销售日期 
Sale date 
/ 
维修站名称 
Sale agent 
/ 
SQE 
周明杰 
失效背景 
Failure background 
ZS11E-X7 装配时蓄电池托盘装配孔开裂 
原材料信息：Raw material information 
原材料及牌号 
Raw material specification 
本体：PP+LGF30/PG6BK-L01  
原材料厂商 
Raw material producer 
南京聚隆 
金属热处理状态 
Metal heat treatment state 
/ 
 
/ 
失效零件见图1：The failed part is shown in figure 1.  
Ⅱ. 结论与建议 Conclusions and Suggestions 
结论Conclusions： 1. 零件开裂位置处于熔接痕区域 
                 2. 零件材料符合技术要求 
 
建议Suggestions： 1. 提升熔接痕区域强度 
                
 
 
 
 
 
 
分发: 
Distribution 
SQE：周明杰 
检验者Author 
张铠 
Zhang Kai 
审核Auditor 
吴文安 
Wu Wenan  
批准Approver 
 
日期Date 
2023.05.12 
日期Date 
2023.05.12 
日期Date 
2023.05.12 


 
上海汽车中心实验室 
SAIC CENTER LAB 
委托者:    SQE:周明杰 
Request person, dept： 
委托编号:  SCL-S-23-0097M 
Request number:  
送样日期:  2023.4.24 
Request date:  
报告日期:  2023.5.12 
Report date: 
第2页,共3页 
 
报告编号 
Report number 
SCL-S-23-0097M 
上海·嘉定区安研路201 号 邮编. 201804 
No. 201 Anyan Road, Jiading District, Shanghai. Post code :201804 
 
SMPV-0.2.3-002-QA -F01 
III. 调查结果 Investigation Results 
序号 
No. 
试验项目 
Test item 
额定值 
Requirement 
试验结果 
Test result 
评价 Evaluation 
合格 
qualified 
合格 
qualified 
1 
蓄电池托盘 PP-LGF30 检测依据：SMTC 5 310 041 
1.1 
IR  
GB/T 6040 2002 
PP-GF 
PP-GF(1) 
X 
 
1.2 
熔融温度 oC 
GB/T19466.3-2006 
≥156 
164(1) 
X 
 
1.3 
密度 g/cm3 
ISO 1183 浮力法 
1.12±0.03 
1.14(1) 
X 
 
1.4 
灰分 % 
ISO 1172 
30±3 
32.1(1) 
X 
 
1.5 
弯曲强度/MPa 
ISO 178 
Avg≥80 
Min≥65 
146(2) 
参考项，不做评价 
1.6 
弯曲模量/MPa 
ISO 178 
Avg≥3300 
Min≥2000 
5890(2) 
参考项，不做评价 
备注：（1）标注1 表示该数据借用中心实验室测试结果 
（2）标注2 数据为零件取样，考虑到该零件结构及样条加工过程，结果供参考 
 
 
IV. 宏观分析 
1．零件开裂位置&形态如图1 所示。 
 
 
 
 
 
 
 
 
 
 
 
图1 失效件 
Fig.1 Failure Part 
 
 


 
上海汽车中心实验室 
SAIC CENTER LAB 
委托者:    SQE:周明杰 
Request person, dept： 
委托编号:  SCL-S-23-0097M 
Request number:  
送样日期:  2023.4.24 
Request date:  
报告日期:  2023.5.12 
Report date: 
第3页,共3页 
 
报告编号 
Report number 
SCL-S-23-0097M 
上海·嘉定区安研路201 号 邮编. 201804 
No. 201 Anyan Road, Jiading District, Shanghai. Post code :201804 
 
SMPV-0.2.3-002-QA -F01 
2. 断口分析 
 
 
 
 
 
 
 
 
图2 断口-1 
Fig.2 Fracture-1 
 
 
 
 
 
 
 
 
 
 
 
图3 断口-2 
Fig.3 Fracture-2

File: 材料工程师/SCL-S-23-0098M-EH32-加注阀碎屑-朱玲斌.pdf.md
# SCL-S-23-0098M-EH32-加注阀碎屑-朱玲斌.pdf

 
上海汽车中心实验室 
SAIC CENTER LAB 
委托者:  QA  包文誉 
Request person, dept： 
委托编号:   
Request number:  
送样日期:  2023.4.16 
Request date:  
报告日期:  2023.4.25 
Report date: 
第1页,共6页 
 
报告编号 
Report number 
SCL-S-23-0098M 
上海·嘉定区安研路201 号 邮编. 201804 
No. 201 Anyan Road, Jiading District, Shanghai. Post code :201804 
 
SMPV-0.2.3-002-QA -F01 
零件号Part number 
/ 
 零件名称 
Part name 
加注阀碎屑 
Foreign oin the filling valve 
图纸日期Drawing date 
/ 
零件生产日期Part production date 
/ 
 供货商 
Supplier 
常州盛士达 
车型/项目Car type/project 
EH32 
阶段性报告 Interim report                结论性报告 Conclusion report          
 
Ⅰ.任务描述 Task description 
实验室受委托对加注阀异物的来源进行分析，失效零件具体信息如下： 
As requested, SCL has analyzed the source of foreign object in the filling valve. The information of the failed part is 
as following： 
零件信息：Part information 
失效来源 
Failure source 
现场装配 
失效数量 
Failure Number 
1 
散件供应商 
Component supplier 
/ 
生产基地 
Production base 
/ 
VIN 码 
VIN 
/ 
车辆里程数 
Car mileage 
/ 
车制造日期 
Vehicle production date 
/ 
销售日期 
Sale date 
/ 
维修站名称 
Sale agent 
/ 
SQE/DRE 
SQE  包文誉 
失效背景 
Failure background 
EH32 新加注枪检查发现较多条状异物。 
It is found that there are many strip-shaped foreign objects in the EH32 new filling gun. 
原材料信息：Raw material information 
原材料及牌号 
Raw material specification 
/ 
原材料厂商 
Raw material producer 
/ 
金属热处理状态 
Metal heat treatment state 
/ 
 
 
失效零件见图1：The failed part is shown in figure 1.  
Ⅱ. 结论与建议 Conclusions and Suggestions 
 
结论Conclusions：  
（1） 加注枪碎屑是由于新的加注枪头使用时，对加注阀口形成切削效应，阀口局部铝合金被切削所致。 
 
建议Suggestions：  
（1） 关注加注枪与加注阀接触区域，是否存在非圆弧过渡区域。 
（2） 规范加注冷却液的操作，避免倾斜匹配造成对加注阀的切削。 
 
分发 
Distribution 
QA  包文誉 
检验者Author 
朱玲斌 
Zhu Lingbin 
审核Auditor 
邵百明 
Shao Baiming 
批准Approver 
 
日期Date 
2023.4.25 
日期Date 
2023.4.25 
日期Date 
2023.4.25 


 
上海汽车中心实验室 
SAIC CENTER LAB 
委托者:  QA  包文誉 
Request person, dept： 
委托编号:   
Request number:  
送样日期:  2023.4.16 
Request date:  
报告日期:  2023.4.25 
Report date: 
第2页,共6页 
 
报告编号 
Report number 
SCL-S-23-0098M 
上海·嘉定区安研路201 号 邮编. 201804 
No. 201 Anyan Road, Jiading District, Shanghai. Post code :201804 
 
SMPV-0.2.3-002-QA -F01 
III. 调查结果 Investigation Results 
EH32 项目（宁德基地）新的加注枪使用一个月左右发现加注枪真空泄漏，拆解枪头发现内部存在较多
铝屑，导致枪的密封圈破裂，送检实验室分析铝屑来源。 
 
图1a，1b 为送检的异物，可以知道： 
 
异物放大后大小比较接近，都呈长条形（图1c）；  
 
异物放大形貌显示，碎屑的一条边比较平直，另外一条边有撕裂形态（图1c，1d）；同时，碎屑一侧平
面有类似机加工的纹路（图1d），纹路方向与碎屑长度方向垂直，另一侧平面无断裂形态，应该是碎屑
材料原始表面变形后的形态（图1e）； 
 
能谱结果显示，碎屑Al，Si，Mg，与加注阀材质（铝合金6063）接近。 
 
 
a  现场拆解加注枪头异物                            b   送至实验室碎屑 
 
 
 
 
c  碎屑低倍放大形貌 
 
1 
4 
2 
3 


 
上海汽车中心实验室 
SAIC CENTER LAB 
委托者:  QA  包文誉 
Request person, dept： 
委托编号:   
Request number:  
送样日期:  2023.4.16 
Request date:  
报告日期:  2023.4.25 
Report date: 
第3页,共6页 
 
报告编号 
Report number 
SCL-S-23-0098M 
上海·嘉定区安研路201 号 邮编. 201804 
No. 201 Anyan Road, Jiading District, Shanghai. Post code :201804 
 
SMPV-0.2.3-002-QA -F01 
 
 
d  碎屑切削面形貌                          e  碎屑原始面形貌 
 
f  切削面能谱结果 
 
g  原始面能谱结果 
图1   送检碎屑形貌 


 
上海汽车中心实验室 
SAIC CENTER LAB 
委托者:  QA  包文誉 
Request person, dept： 
委托编号:   
Request number:  
送样日期:  2023.4.16 
Request date:  
报告日期:  2023.4.25 
Report date: 
第4页,共6页 
 
报告编号 
Report number 
SCL-S-23-0098M 
上海·嘉定区安研路201 号 邮编. 201804 
No. 201 Anyan Road, Jiading District, Shanghai. Post code :201804 
 
SMPV-0.2.3-002-QA -F01 
为确认碎屑来源，用小刀模拟切削加注阀区域，用模拟的碎屑、加注阀现场机加工碎屑以及枪头提取碎屑进
行对比，如图2，可知： 
 
1#模拟碎屑，长度方向卷曲，切削纹路与长度方向平行，碎屑无直边，与枪头碎屑不一致（图2b）； 
 
2#模拟碎屑，碎屑一侧直边，一侧有撕裂状，切削方向与长度方向一致，另一侧呈现褶皱状，与枪头碎
屑完全一致（图2c）； 
 
加注阀现场的机加工碎屑宏观形态与明显枪头碎屑不一致（图2d）； 
 
据了解，加注枪枪头直径17mm，加注枪头为钢材，匹配的加注阀（铝材）外径13mm，单边间隙2mm，
加注时，稍有倾斜，加注枪头有可能对加注阀外径形成切削效应，产生碎屑； 
 
据反馈，加注阀尺寸及材料硬度均正常； 
 
基于以上对比结果，认为枪头碎屑是由于加注过程中加注枪头切削加注阀所致。 
 
 
 
a  模拟切削方向及大小 
  
1#模拟切割 
2#模拟切割 


 
上海汽车中心实验室 
SAIC CENTER LAB 
委托者:  QA  包文誉 
Request person, dept： 
委托编号:   
Request number:  
送样日期:  2023.4.16 
Request date:  
报告日期:  2023.4.25 
Report date: 
第5页,共6页 
 
报告编号 
Report number 
SCL-S-23-0098M 
上海·嘉定区安研路201 号 邮编. 201804 
No. 201 Anyan Road, Jiading District, Shanghai. Post code :201804 
 
SMPV-0.2.3-002-QA -F01 
.
 
 
b  1#模拟试验产生的碎屑 
 
 
 
c  2#模拟试验产生的碎屑 


 
上海汽车中心实验室 
SAIC CENTER LAB 
委托者:  QA  包文誉 
Request person, dept： 
委托编号:   
Request number:  
送样日期:  2023.4.16 
Request date:  
报告日期:  2023.4.25 
Report date: 
第6页,共6页 
 
报告编号 
Report number 
SCL-S-23-0098M 
上海·嘉定区安研路201 号 邮编. 201804 
No. 201 Anyan Road, Jiading District, Shanghai. Post code :201804 
 
SMPV-0.2.3-002-QA -F01 
 
d  常规阀头机加工碎屑 
图2  碎屑形态对比

File: 材料工程师/SCL-S-23-0099M-IP32-空调管密封垫-张云.pdf.md
# SCL-S-23-0099M-IP32-空调管密封垫-张云.pdf

 
上海汽车中心实验室 
SAIC CENTER LAB 
委托者:SQE 包文誉  
Request person, dept： 
委托编号: SCL-S-23-0099M  
Request number:  
送样日期:  2023.4.24 
Request date:  
报告日期:2023.4.25 
Report date: 
第1页,共5页 
 
报告编号 
Report number 
SCL-S-23-0099M 
上海·嘉定区安研路201 号 邮编. 201804 
No. 201 Anyan Road, Jiading District, Shanghai. Post code :201804 
 
 
SMPV-0.2.3-002-QA -F01 
零件号Part number 
10836529 
 零件名称 
Part name 
空调管密封垫 
图纸日期Drawing date 
/ 
零件生产日期Part production date 
/ 
 供货商 
Supplier 
上海汽车空调配件有限公司 
车型/项目Car type/project 
IP32 
DVP 材料大纲签署日期DVP material test plan date 
/ 
阶段性报告 Interim report                结论性报告 Conclusion report          
 
Ⅰ.任务描述 Task description 
实验室受委托对空调管上的密封垫进行失效原因分析，失效零件具体信息如下： 
As requested, SCL has analyzed the failure of the seal. The information of the failed part is as following： 
零件信息：Part information 
零件名称 
Part name 
空调管密封垫 
车制造日期 
Vehicle production date 
/ 
VIN 码 
VIN 
/ 
销售日期 
Sale date 
/ 
车辆里程数 
Car mileage 
0 公里 
维修站名称 
Sale agent 
/ 
失效模式描述 
Failure circumstance  
南京工厂发现库存车空调冷媒泄露，拆解发现垫片破裂，空调管生产日期为2022.9.24 
原材料信息：Raw material information 
原材料及牌号 
Raw material specification 
EPDM 
原材料厂商 
Raw material producer 
哈金森 
散件供应商 
Component supplier 
哈金森 
金属热处理状态 
Metal heat treatment state 
/ 
 
Ⅱ. 结论与建议 Conclusions and Suggestions 
 
 
结论Conclusions：失效密封件材料是EPDM 符合要求。密封件表面有沿圆周的压痕和裂纹，垫片内部橡胶破裂
严重，说明橡胶件在安装后出现了橡胶的破裂失效。 
建议Suggestions：建议检查零件安装情况和对手件状态。 
 
 
 
 
 
 
 
 
 
分发: 
Distribution 
SQE: 包文誉（Bao Wenyu），陶勇（Tao Yong） 
检验者Author 
张云 
Zhang Yun 
审核Auditor 
吴文安 
Wu Wenan 
批准Approver 
 
日期Date 
2023.04.25 
日期Date 
2023.04.25 
日期Date 
2023.04.25 


 
上海汽车中心实验室 
SAIC CENTER LAB 
委托者:SQE 包文誉  
Request person, dept： 
委托编号: SCL-S-23-0099M  
Request number:  
送样日期:  2023.4.24 
Request date:  
报告日期:2023.4.25 
Report date: 
第2页,共5页 
 
报告编号 
Report number 
SCL-S-23-0099M 
上海·嘉定区安研路201 号 邮编. 201804 
No. 201 Anyan Road, Jiading District, Shanghai. Post code :201804 
 
 
SMPV-0.2.3-002-QA -F01 
失效零件见下表：The failed part is shown in the table 
 
失效垫片对接其他零件部位 
 
失效垫片靠胶管压板部位 
 
III. 调查结果 Investigation Results  
1、材料分析： 
序号 
No. 
试验项目 
Test item 
额定值 
Requirement 
试验结果 
Test result 
评价 Evaluation 
合格 
OK 
不合格 
Not OK 
1 
GC-MS 
EPDM 
EPDM 
× 
 
备注：  
 
 
 
 
 
 
 
 
 


 
上海汽车中心实验室 
SAIC CENTER LAB 
委托者:SQE 包文誉  
Request person, dept： 
委托编号: SCL-S-23-0099M  
Request number:  
送样日期:  2023.4.24 
Request date:  
报告日期:2023.4.25 
Report date: 
第3页,共5页 
 
报告编号 
Report number 
SCL-S-23-0099M 
上海·嘉定区安研路201 号 邮编. 201804 
No. 201 Anyan Road, Jiading District, Shanghai. Post code :201804 
 
 
SMPV-0.2.3-002-QA -F01 
2、两个空调管上拆下来的失效垫片和胶管另外一端拆下的完好垫片情况如下： 
 
 
 
 
 
 
 
 
 
 
 
 
垫片1 
 
    上图可以看出，垫片橡胶外圈沿着圆周有一圈明显的压痕，其中局部压痕部位破裂出现裂纹。内圈部位撕裂
痕迹明显。 
压痕和破裂 
撕裂裂纹 
撕裂痕迹 
安装压痕，没有破裂 
撕裂裂纹 


 
上海汽车中心实验室 
SAIC CENTER LAB 
委托者:SQE 包文誉  
Request person, dept： 
委托编号: SCL-S-23-0099M  
Request number:  
送样日期:  2023.4.24 
Request date:  
报告日期:2023.4.25 
Report date: 
第4页,共5页 
 
报告编号 
Report number 
SCL-S-23-0099M 
上海·嘉定区安研路201 号 邮编. 201804 
No. 201 Anyan Road, Jiading District, Shanghai. Post code :201804 
 
 
SMPV-0.2.3-002-QA -F01 
 
 
 
 
 
 
 
 
 
 
 
 
垫片2 
 
 
 
失效垫片2 的橡胶外圈圆周部位有两处裂纹，内圈裂纹撕裂严重。 
 
同一根空调管另外一端同尺寸密封垫，截面完整，没有压痕和破损。 
 
 
 
 
外圈裂纹 
撕裂方向 
外圈裂纹 
撕裂裂纹 
撕裂裂纹 
撕裂痕迹 


 
上海汽车中心实验室 
SAIC CENTER LAB 
委托者:SQE 包文誉  
Request person, dept： 
委托编号: SCL-S-23-0099M  
Request number:  
送样日期:  2023.4.24 
Request date:  
报告日期:2023.4.25 
Report date: 
第5页,共5页 
 
报告编号 
Report number 
SCL-S-23-0099M 
上海·嘉定区安研路201 号 邮编. 201804 
No. 201 Anyan Road, Jiading District, Shanghai. Post code :201804 
 
 
SMPV-0.2.3-002-QA -F01 
总结：失效件材料为EPDM 符合要求。对比失效件和完好件可以发现，密封表面有沿圆周的压痕和裂纹，密封面
出现沿着圆周方向的开裂，垫片内部橡胶破裂严重，说明橡胶件在安装后出现了橡胶的破裂失效。建议检查零件
安装情况和对手件状态。

File: 材料工程师/SCL-S-23-0100M-EP21-电子水泵减震垫-张云.pdf.md
# SCL-S-23-0100M-EP21-电子水泵减震垫-张云.pdf

 
上海汽车中心实验室 
SAIC CENTER LAB 
委托者:SQE 顾维强 
Request person, dept： 
委托编号: SCL-S-23-0100M  
Request number:  
送样日期:  2023.4.24 
Request date:  
报告日期:2023.4.25 
Report date: 
第1页,共6页 
 
报告编号 
Report number 
SCL-S-23-0100M 
上海·嘉定区安研路201 号 邮编. 201804 
No. 201 Anyan Road, Jiading District, Shanghai. Post code :201804 
 
 
SMPV-0.2.3-002-QA -F01 
零件号Part number 
10022237 
 零件名称 
Part name 
电子水泵减震垫 
图纸日期Drawing date 
/ 
零件生产日期Part production date 
/ 
 供货商 
Supplier 
宁波捷豹 
车型/项目Car type/project 
EP21 
DVP 材料大纲签署日期DVP material test plan date 
/ 
阶段性报告 Interim report                结论性报告 Conclusion report          
 
Ⅰ.任务描述 Task description 
实验室受委托对空调管上的密封垫进行失效原因分析，失效零件具体信息如下： 
As requested, SCL has analyzed the failure of the seal. The information of the failed part is as following： 
零件信息：Part information 
零件名称 
Part name 
电子水泵减震 
车制造日期 
Vehicle production date 
/ 
VIN 码 
VIN 
/ 
销售日期 
Sale date 
/ 
车辆里程数 
Car mileage 
0 公里 
维修站名称 
Sale agent 
/ 
失效模式描述 
Failure circumstance  
郑州工厂安装中发现减震垫破坏 
原材料信息：Raw material information 
原材料及牌号 
Raw material specification 
NR/178 
原材料厂商 
Raw material producer 
马来西亚李氏橡胶 
散件供应商 
Component supplier 
宁波捷豹 
金属热处理状态 
Metal heat treatment state 
/ 
 
Ⅱ. 结论与建议 Conclusions and Suggestions 
 
 
 
 
结论Conclusions：通过多个失效件的分析，可以看出这些减震垫的破坏都是受到了异常外力导致零件破损形成裂
纹和断裂。 
 
 
 
 
 
 
 
 
分发: 
Distribution 
SQE: 顾维强（Gu Weiqiang） 
检验者Author 
张云 
Zhang Yun 
审核Auditor 
吴文安 
Wu Wenan 
批准Approver 
 
日期Date 
2023.04.25 
日期Date 
2023.04.25 
日期Date 
2023.04.25 


 
上海汽车中心实验室 
SAIC CENTER LAB 
委托者:SQE 顾维强 
Request person, dept： 
委托编号: SCL-S-23-0100M  
Request number:  
送样日期:  2023.4.24 
Request date:  
报告日期:2023.4.25 
Report date: 
第2页,共6页 
 
报告编号 
Report number 
SCL-S-23-0100M 
上海·嘉定区安研路201 号 邮编. 201804 
No. 201 Anyan Road, Jiading District, Shanghai. Post code :201804 
 
 
SMPV-0.2.3-002-QA -F01 
失效零件见下表：The failed part is shown in the table 
 
上面为3 个有破坏没断裂+2 个断裂减震垫，下面为5 个新的减震垫。 
 
III. 调查结果 Investigation Results  
1、零件表面分析 
 
失效件1： 
 
侧面破裂部位可见裂纹是斜着切入橡胶本体。表面部分看到异常刮痕，方向跟裂纹破裂方向一致。 
 
 
 
 
 
异常刮痕 
外力破坏的裂纹 
外力破坏 


 
上海汽车中心实验室 
SAIC CENTER LAB 
委托者:SQE 顾维强 
Request person, dept： 
委托编号: SCL-S-23-0100M  
Request number:  
送样日期:  2023.4.24 
Request date:  
报告日期:2023.4.25 
Report date: 
第3页,共6页 
 
报告编号 
Report number 
SCL-S-23-0100M 
上海·嘉定区安研路201 号 邮编. 201804 
No. 201 Anyan Road, Jiading District, Shanghai. Post code :201804 
 
 
SMPV-0.2.3-002-QA -F01 
失效件2： 
 
 
 
该减震垫橡胶部位有多处异常的刮痕和破裂 
 
 
 
 
 
 
 
破损部位 
裂纹方向 
破损部位 
异常压痕 


 
上海汽车中心实验室 
SAIC CENTER LAB 
委托者:SQE 顾维强 
Request person, dept： 
委托编号: SCL-S-23-0100M  
Request number:  
送样日期:  2023.4.24 
Request date:  
报告日期:2023.4.25 
Report date: 
第4页,共6页 
 
报告编号 
Report number 
SCL-S-23-0100M 
上海·嘉定区安研路201 号 邮编. 201804 
No. 201 Anyan Road, Jiading District, Shanghai. Post code :201804 
 
 
SMPV-0.2.3-002-QA -F01 
失效件3： 
 
 
该减震垫橡胶存在异常压痕和破损 
 
断裂零件4： 
 
侧面图
片如下 
异常压痕 
破损部位，方向同
异常压痕部位，侧
面图片如下 
异常压痕和
裂纹 
异常压痕 
裂纹连接
断裂部位 


 
上海汽车中心实验室 
SAIC CENTER LAB 
委托者:SQE 顾维强 
Request person, dept： 
委托编号: SCL-S-23-0100M  
Request number:  
送样日期:  2023.4.24 
Request date:  
报告日期:2023.4.25 
Report date: 
第5页,共6页 
 
报告编号 
Report number 
SCL-S-23-0100M 
上海·嘉定区安研路201 号 邮编. 201804 
No. 201 Anyan Road, Jiading District, Shanghai. Post code :201804 
 
 
SMPV-0.2.3-002-QA -F01 
 
该断裂减震垫的截面可以看出，粘结面积无问题，零件为橡胶本体断裂。断裂面无气孔、缺料等异常。结合如
上裂纹可以看出减震垫在受到异常外力破损，后续在安装时裂纹扩展橡胶撕裂。 
 
断裂零件5： 
 
 
断裂部位有
破损 
裂纹附近有外伤 
破损部位 
裂纹方向 
异常压痕 


 
上海汽车中心实验室 
SAIC CENTER LAB 
委托者:SQE 顾维强 
Request person, dept： 
委托编号: SCL-S-23-0100M  
Request number:  
送样日期:  2023.4.24 
Request date:  
报告日期:2023.4.25 
Report date: 
第6页,共6页 
 
报告编号 
Report number 
SCL-S-23-0100M 
上海·嘉定区安研路201 号 邮编. 201804 
No. 201 Anyan Road, Jiading District, Shanghai. Post code :201804 
 
 
SMPV-0.2.3-002-QA -F01 
 
  该断裂减震垫粘结面积无问题，橡胶本体断裂，断裂面无气孔、缺料等异常。结合如上压痕和裂纹可以看出
减震垫在受到异常外力破损，后续在安装时裂纹扩展橡胶撕裂。 
 
正常零件： 
 
    橡胶表面无异常的压痕和破坏情况。 
 
总结：通过多个破坏失效件和断裂失效件的分析，对比正常零件，可以看出这些减震垫的破坏都是受到了异常外
力导致零件表面有异常压痕、缺料、形成裂纹和断裂破坏。

File: 材料工程师/SCL-S-23-0101M-AS33-尾灯A-王敏.pdf.md
# SCL-S-23-0101M-AS33-尾灯A-王敏.pdf

 
 
上海汽车中心实验室 
报告编号Report number 
SCL-S-23-0101M 
委托者: 刘伟洪 
Request person, dept： 
委托编号:  SCL-S-23-0101M 
Request number:  
送样日期:  2023.04.21 
Request date:  
报告日期:2023.04.25  
Report date: 
第1页,共3页 
 
上海·嘉定区安研路201 号 
邮编. 201804 
No. 201 Anyan Road, Jiading District, Shanghai. 
Post code :201804 
 
SMPV-0.2.3-002-QA -F01 
零件号Part number 
11456467/11456468 
 零件名称 
Part name 
尾灯A 总成 
图纸日期Drawing date 
/ 
零件生产日期Part production date 
2022/9 
 供货商 
Supplier 
上海熹辰 
车型/项目Car type/project 
AS33 
阶段性报告 Interim report                结论性报告 Conclusion report          
 
Ⅰ.任务描述 Task description 
实验室受委托对AS33 尾灯A 总成零件的进水问题进行失效分析，失效零件具体信息如下： 
As requested, SCL has analyzed the leak of Rear-Lamp. The information of the failed part is as following： 
零件信息：Part information 
失效来源 
Failure source 
售后市场 
失效数量 
Failure Number 
1 
散件供应商 
Component supplier 
上海熹辰 
生产基地 
Production base 
/ 
VIN 码 
VIN 
LSJW94U98NG116978 
车辆里程数 
Car mileage 
2540KM 
车制造日期 
Vehicle production date 
/ 
销售日期 
Sale date 
/ 
维修站名称 
Sale agent 
/ 
SQE/DRE 
周辉/杨静 
失效背景 
Failure background 
售后车辆进水 
原材料信息：Raw material information 
原材料及牌号 
Raw material specification 
PMMA CM205 
原材料厂商 
Raw material producer 
奇美 
金属热处理状态 
Metal heat treatment state 
/ 
/ 
/ 
失效零件见图1：The failed part is shown in figure 1.  
Ⅱ. 结论与建议 Conclusions and Suggestions 
结论：  
1、失效件尾灯A材料符合要求。 
2、经零件拆解分析，失效件尾灯A开裂进水处焊接良好，焊接强度复合要求。 
3、进水处裂口位置处于焊接缝相邻的外配光镜黑色PMMA处，裂纹方向自配光镜外侧起始向内侧延展，判断为
受外力所致。 
建议： 
排查受外力来源。 
 
 
分发: 
Distribution 
刘伟洪 
检验者Author 
王敏 
Wang Min 
审核Auditor 
吴文安 
Wu Wenan 
批准Approver 
 
日期Date 
2023.04.25 
日期Date 
2023.04.26   
日期Date 
2023.04.27 


 
 
上海汽车中心实验室 
报告编号Report number 
SCL-S-23-0101M 
委托者: 刘伟洪 
Request person, dept： 
委托编号:  SCL-S-23-0101M 
Request number:  
送样日期:  2023.04.21 
Request date:  
报告日期:2023.04.25  
Report date: 
第2页,共3页 
 
上海·嘉定区安研路201 号 
邮编. 201804 
No. 201 Anyan Road, Jiading District, Shanghai. 
Post code :201804 
 
SMPV-0.2.3-002-QA -F01 
 
图1 失效件尾灯A 总成 
 
III. 调查结果 Investigation Results 
1、材料调查结果如表1 所示，零件材料符合技术要求。  
序
号 
No. 
试验项目 
Test item 
额定值 
Requirement 
试验结果 
Test result 
评价 Evaluation 
第一次 第二次 
合格 
qualified 
不合格 
unqualified 
 
尾灯A 配光镜（黑色） 
1 
IR 
GB/T6040-2002 
PMMA 
PMMA 
X 
 
2 
玻璃化转变温度 
GB/T 19466.2-2006  
/ 
113/115 
X 
 
表1 调查结果 
Tab. 1 Investigation Results 
2、观察尾灯A 零件失效位置处于焊接缝相邻外配黑色PMMA 处，如图2；微观观察断面显示，断
口裂纹纹路由配光镜外侧向内延展，如图3，符合受外力断裂的特征。
 
图2 尾灯A 总成裂口处拆解后图片 


 
 
上海汽车中心实验室 
报告编号Report number 
SCL-S-23-0101M 
委托者: 刘伟洪 
Request person, dept： 
委托编号:  SCL-S-23-0101M 
Request number:  
送样日期:  2023.04.21 
Request date:  
报告日期:2023.04.25  
Report date: 
第3页,共3页 
 
上海·嘉定区安研路201 号 
邮编. 201804 
No. 201 Anyan Road, Jiading District, Shanghai. 
Post code :201804 
 
SMPV-0.2.3-002-QA -F01 
 
图3 尾灯A 断裂处微观图

File: 材料工程师/SCL-S-23-0102M-AS33-尾灯B-王敏.pdf.md
# SCL-S-23-0102M-AS33-尾灯B-王敏.pdf

 
 
上海汽车中心实验室 
报告编号Report number 
SCL-S-23-0102M 
委托者: 刘伟洪 
Request person, dept： 
委托编号:  SCL-S-23-0102M 
Request number:  
送样日期:  2023.04.21 
Request date:  
报告日期:2023.04.25  
Report date: 
第1页,共3页 
 
上海·嘉定区安研路201 号 
邮编. 201804 
No. 201 Anyan Road, Jiading District, Shanghai. 
Post code :201804 
 
SMPV-0.2.3-002-QA -F01 
零件号Part number 
10913247 
 零件名称 
Part name 
尾灯B 总成 
图纸日期Drawing date 
/ 
零件生产日期Part production date 
2022/9 
 供货商 
Supplier 
上海熹辰 
车型/项目Car type/project 
AS33 
阶段性报告 Interim report                结论性报告 Conclusion report          
 
Ⅰ.任务描述 Task description 
实验室受委托对AS33 尾灯B 总成零件的进水问题进行失效分析，失效零件具体信息如下： 
As requested, SCL has analyzed the leak of Rear-B-Lamp. The information of the failed part is as following： 
零件信息：Part information 
失效来源 
Failure source 
售后市场 
失效数量 
Failure Number 
1 
散件供应商 
Component supplier 
上海熹辰 
生产基地 
Production base 
/ 
VIN 码 
VIN 
LSJW94U98NG116978 
车辆里程数 
Car mileage 
2540KM 
车制造日期 
Vehicle production date 
/ 
销售日期 
Sale date 
/ 
维修站名称 
Sale agent 
/ 
SQE/DRE 
周辉/杨静 
失效背景 
Failure background 
售后车辆进水 
原材料信息：Raw material information 
原材料及牌号 
Raw material specification 
PMMA CM205 
原材料厂商 
Raw material producer 
奇美 
金属热处理状态 
Metal heat treatment state 
/ 
/ 
/ 
失效零件见图1  
Ⅱ. 结论与建议 Conclusions and Suggestions 
结论Conclusions：  
1、失效件尾灯B材料符合要求。 
2、经零件拆解分析，失效件尾灯B开裂进水处焊接良好，焊接强度复合要求。进水处裂口显示为局部受力脆
断点向两侧侧延展断口，裂纹方向自配光镜外侧起始，判断为受外力所致。 
建议： 
排查受外力来源 
 
 
 
分发: 
Distribution 
刘伟洪 
检验者Author 
王敏 
Wang Min 
审核Auditor 
吴文安 
Wu Wenan 
批准Approver 
 
日期Date 
2023.04.25 
日期Date 
2023.04.26   
日期Date 
2023.04.27 


 
 
上海汽车中心实验室 
报告编号Report number 
SCL-S-23-0102M 
委托者: 刘伟洪 
Request person, dept： 
委托编号:  SCL-S-23-0102M 
Request number:  
送样日期:  2023.04.21 
Request date:  
报告日期:2023.04.25  
Report date: 
第2页,共3页 
 
上海·嘉定区安研路201 号 
邮编. 201804 
No. 201 Anyan Road, Jiading District, Shanghai. 
Post code :201804 
 
SMPV-0.2.3-002-QA -F01 
图1 失效件尾灯B 总成 
 
III. 调查结果 Investigation Results 
1、材料调查结果如表1 所示，零件材料符合技术要求。  
序
号 
No. 
试验项目 
Test item 
额定值 
Requirement 
试验结果 
Test result 
评价 Evaluation 
第一次 第二次 
合格 
qualified 
不合格 
unqualified 
 
尾灯B 配光镜（黑色） 
1 
IR 
GB/T6040-2002 
PMMA 
PMMA 
X 
 
2 
玻璃化转变温度 
GB/T 19466.2-2006  
/ 
113/115 
X 
 
表1 调查结果 
3、观察尾灯B 零件失效位置处于焊接缝相邻外配黑色PMMA 处，如图2；微观观察断面显示，断
口红色圈所示点为脆性断裂，裂纹纹路由配光镜外侧向内向两侧延展，如图3，符合受外力断裂的
特征。 
 
图2 尾灯B 总成裂口处拆解后图片 


 
 
上海汽车中心实验室 
报告编号Report number 
SCL-S-23-0102M 
委托者: 刘伟洪 
Request person, dept： 
委托编号:  SCL-S-23-0102M 
Request number:  
送样日期:  2023.04.21 
Request date:  
报告日期:2023.04.25  
Report date: 
第3页,共3页 
 
上海·嘉定区安研路201 号 
邮编. 201804 
No. 201 Anyan Road, Jiading District, Shanghai. 
Post code :201804 
 
SMPV-0.2.3-002-QA -F01 
 
图3 尾灯B 断裂处微观图

File: 材料工程师/SCL-S-23-0103M-GS61-缸体-沈大光.pdf.md
# SCL-S-23-0103M-GS61-缸体-沈大光.pdf

 
 
上海汽车中心实验室 
报告编号Report number 
SCL-S-23-0103M 
委托者: QA:沈佳磊  
Request person, dept： 
委托编号:  SCL-S-23-0103M 
Request number:  
送样日期:  2023.04.12 
Request date:  
报告日期: 2023.04.25 
第1页,共5页 
 
上海·嘉定区安研路201 号 
邮编. 201804 
No. 201 Anyan Road, Jiading District, Shanghai.    
Post code :201804 
 
SMPV-0.2.3-002-QA -F01 
零件号Part number 
10380536 
 零件名称 
Part name 
缸体预加工件 
图纸日期Drawing date 
 
零件生产日期Part production date 
 
 供货商 
Supplier 
亚德林 
车型/项目Car type/project 
GS61 
DVP 材料大纲签署日期DVP material test plan date 
 
阶段性报告 Interim report                结论性报告 Conclusion report          
 
Ⅰ.任务描述 Task description 
实验室受委托对缸体预加工件进行失效原因分析，失效零件具体信息如下： 
As requested, SCL has analyzed the failure of Cylinder block.The information of the failed part is as following： 
零件信息：Part information 
零件名称 
Part name 
缸体预加工件 
车制造日期 
Vehicle production date 
/ 
VIN 码 
VIN 
/ 
销售日期 
Sale date 
/ 
车辆里程数 
Car mileage 
/ 
维修站名称 
Sale agent 
/ 
失效模式描述 
Failure circumstance  
缸套底部开裂 
原材料信息：Raw material information 
原材料及牌号 
Raw material specification 
HWA101 
原材料厂商 
Raw material producer 
圣戈班管道/河北龙凤山铸件 
散件供应商 
Component supplier 
中原内配 
金属热处理状态 
Metal heat treatment state 
/ 
 
 
Ⅱ. 结论与建议 Conclusions and Suggestions 
结论Conclusions： 
1）缸套底部裂纹为过载断裂； 
2）缸套硬度和金相组织满足要求。 
建议Suggestions：  
1） 排查缸体铸造相关环节是否存在风险，并关注后续类似失效。 
 
 
 
 
 
 
分发  
Distribution 
QA：沈佳磊  
检验者Author 
沈大光 
Shen Daguang 
审核Auditor 
邵百明 
Shao Baiming 
批准Approver 
 
日期Date 
2023.4.25 
日期Date 
2023.4.25 
日期Date 
2023.4.25 


 
 
上海汽车中心实验室 
报告编号Report number 
SCL-S-23-0103M 
委托者: QA:沈佳磊  
Request person, dept： 
委托编号:  SCL-S-23-0103M 
Request number:  
送样日期:  2023.04.12 
Request date:  
报告日期: 2023.04.25 
第2页,共5页 
 
上海·嘉定区安研路201 号 
邮编. 201804 
No. 201 Anyan Road, Jiading District, Shanghai.    
Post code :201804 
 
SMPV-0.2.3-002-QA -F01 
III. 调查结果 Investigation Results 
一、宏观观察 Marcoscopic Observation 
郑州机加工质量门发现GS61 缸体4 缸缸套底部有疑似裂纹，缺陷数量1 台。失效零件如图1 所示： 
             a 送检失效件                                   b 裂纹区域放大形貌 
图1 失效件形貌  
 
二、断口分析 Fracture Analysis: 
  将图1b 的裂纹打开后，断口宏观形貌如图2 所示，用扫描电镜对断口进行微观分析发现，断口特征主要为 
准解理+少量韧窝。判断为过载断裂。对裂纹内部进行能谱分析，在缸套侧检测出Al 成分，但由于该件在送 
检前经过高温处理缸体局部熔化。所以无法判断裂纹是在铝液浇注前还是浇注后产生。 
 
 
                               图2 断口宏观形貌 
放大形貌
见图1b 
a 
b 


 
 
上海汽车中心实验室 
报告编号Report number 
SCL-S-23-0103M 
委托者: QA:沈佳磊  
Request person, dept： 
委托编号:  SCL-S-23-0103M 
Request number:  
送样日期:  2023.04.12 
Request date:  
报告日期: 2023.04.25 
第3页,共5页 
 
上海·嘉定区安研路201 号 
邮编. 201804 
No. 201 Anyan Road, Jiading District, Shanghai.    
Post code :201804 
 
SMPV-0.2.3-002-QA -F01 
 
         a 区域a 的断口微观形貌                  b 区域b 的断口微观形貌 
                               图3 区域a 和b 的断口微观形貌 
 
 
                          图4 裂纹内部能谱结果 
 


 
 
上海汽车中心实验室 
报告编号Report number 
SCL-S-23-0103M 
委托者: QA:沈佳磊  
Request person, dept： 
委托编号:  SCL-S-23-0103M 
Request number:  
送样日期:  2023.04.12 
Request date:  
报告日期: 2023.04.25 
第4页,共5页 
 
上海·嘉定区安研路201 号 
邮编. 201804 
No. 201 Anyan Road, Jiading District, Shanghai.    
Post code :201804 
 
SMPV-0.2.3-002-QA -F01 
三、材料测试 Material Test Results 
对缸套进行材料检测，其结果如表1 所示。 
                                       表1 材料检测结果 
序号 
No. 
试验项目 
Test item 
额定值 
Requirement 
试验结果 
Test result 
评价 Evaluation 
合格 
OK 
不合格 
Not 
OK 
1 
缸套 材料：HWA101 
1.1 
硬度（HB2.5/187.5） 
226-283 
259.8;260.1;260.5 
X 
 
1.2 
石墨形态 
A+E 
A+E（见图5） 
X 
 
1.3 
石墨长度 
4-6 级 
6 级（见图5） 
X 
 
1.4 
基体组织 
珠光体含量≥95% 
铁素体+磷共晶≤5% 
珠光体含量≥95% 
铁素体+磷共晶≤5%（见图6） 
X 
 
 
 
图5 石墨形态及组织 100x 


 
 
上海汽车中心实验室 
报告编号Report number 
SCL-S-23-0103M 
委托者: QA:沈佳磊  
Request person, dept： 
委托编号:  SCL-S-23-0103M 
Request number:  
送样日期:  2023.04.12 
Request date:  
报告日期: 2023.04.25 
第5页,共5页 
 
上海·嘉定区安研路201 号 
邮编. 201804 
No. 201 Anyan Road, Jiading District, Shanghai.    
Post code :201804 
 
SMPV-0.2.3-002-QA -F01 
 
图6 基体组织 500x

File: 材料工程师/SCL-S-23-0104M-EX21-驱动半轴-卓靖.pdf.md
# SCL-S-23-0104M-EX21-驱动半轴-卓靖.pdf

 
上海汽车中心实验室 
报告编号Report number 
SCL-S-23-0104M 
委托者: SQE：黄韬  
Request person, dept： 
委托编号:  SCL-S-23-0104M 
Request number:  
送样日期: 2023.04.27 
Request date:  
报告日期: 2023.05.26 
第1页,共5页 
 
上海·嘉定区安研路201 号 
邮编. 201804 
No. 201 Anyan Road, Jiading District, Shanghai.    
Post code :201804 
 
零件号 
Part number 
10226904 
 零件名称 
Part name 
驱动半轴总成 
Driveshaft assembly 
图纸日期 
Drawing date  
2018.12.28 
零件生产日期 
Production date 
2018.12 
 供货商 
Supplier 
宁波纬尚汽车零部件有限公司 
Ningbo V-Shine Auto Parts Co. Ltd. 
车型/项目 
Car type/project 
EX21 
DVP 材料大纲签署日期 
DVP material test plan date 
2018.09.28 
 
阶段性报告  Stage report        结论性报告 Conclusion report       
 
Ⅰ.任务描述 Task description 
实验室受委托对驱动轴漏油进行失效分析（因售后低温固定节护套漏油），零件原材料信息如下： 
As requested, SAIC Center lab has analyzed the failure of driveshaft assembly on EX21 . The information about the 
parts are shown as following： 
零件信息：Part information 
零件名称 
Part name 
固定端防尘罩BT-7500 
车制造日期 
Vehicle production date 
2022/6/19 
VIN 码 
VIN 
LSJWE7838NN129356 
销售日期 
Sale date 
/ 
车辆里程数 
Car mileage 
5184km 
维修站名称 
Sale agent 
大庆正坤 
失效模式描述 
Failure circumstance  
售后低温固定节护套漏油（左前、右前输出轴外球笼防尘套漏油） 
失效零件见图1：The failed parts is shown in figure 1.  
原材料信息：Raw material information 
原材料及牌号 
Raw material specification 
CR DCR-36(4462) 
原材料厂商 
Raw material producer 
日本电化(天津环宇) 
散件供应商 
Component supplier 
天津环宇橡塑有限公司 
金属热处理状态 
Metal heat treatment state 
无 
 
Ⅱ. 结论与建议 Conclusions and suggestions 
结论： 
1、漏油驱动轴防尘套材料与抽样新件相同，两者压缩永久变形均不符合要求。 
 
建议： 
1、建议排查防尘套硫化工艺过程，确保压缩永久变形符合要求； 
2、建议排查卡箍密封力等其他因素。 
 
 
 
分发: 
Distribution 
 
检验者Author 
SCL：卓靖 
      Zhuo Jing 
审核Auditor 
吴文安 
Wu Wenan 
批准Approver 
 
日期Date 
2023.05.26 
日期Date 
2023.05.26 
日期Date 
2023.05.26 


 
上海汽车中心实验室 
报告编号Report number 
SCL-S-23-0104M 
委托者: SQE：黄韬  
Request person, dept： 
委托编号:  SCL-S-23-0104M 
Request number:  
送样日期: 2023.04.27 
Request date:  
报告日期: 2023.05.26 
第2页,共5页 
 
上海·嘉定区安研路201 号 
邮编. 201804 
No. 201 Anyan Road, Jiading District, Shanghai.    
Post code :201804 
 
III. 测试结果 Test Results  
1 宏观分析： 
失效件如图1 所示（受委托分析时仅收到防尘套），防尘套内外表面无损伤，无其他异常。 
 图1.驱动轴及防尘套 
Figure1.The driveshaft assembly and dusts 
 
2、物理机械性能分析 
序号 
No. 
试验项目 
Test item 
额定值 
Requirement 
试验结果 
Test result 
评价 Evaluation 
合格 
qualified 
不合格 
unqualified 
一、固定端防尘罩（CR）：试验大纲（材料部分*） 
Boot  (CR): ADV plan(Material*) 
1 
密度 
Density 
ISO1183-1 
— 
— 
— 
— 
1.1 
抽样件 
As received  
1.36±0.02 g/cm3 
1.36g/cm3 
× 
 
1.2 
问题件 
Failure part 
1.36±0.02 g/cm3 
1.37g/cm3 
× 
 
新件 
新件 
问题件 
内表面无异常 
问题件 
外表面无异常 
外密封面 
内密封面 
总成 


 
上海汽车中心实验室 
报告编号Report number 
SCL-S-23-0104M 
委托者: SQE：黄韬  
Request person, dept： 
委托编号:  SCL-S-23-0104M 
Request number:  
送样日期: 2023.04.27 
Request date:  
报告日期: 2023.05.26 
第3页,共5页 
 
上海·嘉定区安研路201 号 
邮编. 201804 
No. 201 Anyan Road, Jiading District, Shanghai.    
Post code :201804 
 
序号 
No. 
试验项目 
Test item 
额定值 
Requirement 
试验结果 
Test result 
评价 Evaluation 
合格 
qualified 
不合格 
unqualified 
1.3 
ESO 认可状态 
As received 
1.36±0.02 g/cm3 
1.36g/cm3 
× 
 
2 
裂解色谱 
GC-MS 
SMTC 5 400 023 
— 
— 
— 
— 
2.1 
抽样件 
As received  
CR 
CR 
× 
 
2.2 
问题件 
Failure part 
CR 
CR 
× 
 
2.3 
ESO 认可状态 
As received 
CR 
CR 
× 
 
3 
Shore A 硬度 
Shore A Hardness 
ISO 48-4 
— 
— 
— 
— 
3.1 
抽样件 
As received  
依据试样 
Acc. to sample 
60 
× 
 
3.2 
问题件 
Failure part 
/ 
63 
/ 
/ 
3.3 
ESO 认可状态 
As received 
依据试样 
Acc. to sample 
57 
× 
 
4 
拉伸强度 
Tensile strength 
ISO 37 
— 
— 
— 
— 
4.1 
抽样件 
As received  
≥ 7MPa 
14.3MPa 
× 
 
4.2 
问题件 
Failure part 
/ 
13.6MPa 
/ 
/ 
4.3 
ESO 认可状态 
As received 
≥ 7MPa 
14.41MPa 
× 
 
5 
断裂伸长率 
Elongation at break 
ISO 37 
— 
— 
— 
— 
5.1 
抽样件 
As received 
≥ 250% 
381% 
× 
 
5.2 
问题件 
Failure part 
/ 
390% 
/ 
/ 
5.3 
ESO 认可状态 
As received 
≥ 250% 
451.95% 
× 
 
6 
100%定伸应力 
Modulus at 100% 
ISO 37 
— 
— 
— 
— 
6.1 
抽样件 
As received  
依据试样 
Acc. to sample 
2.76MPa 
× 
 
 6.2 
问题件 
Failure part 
/ 
2.95MPa 
/ 
/ 


 
上海汽车中心实验室 
报告编号Report number 
SCL-S-23-0104M 
委托者: SQE：黄韬  
Request person, dept： 
委托编号:  SCL-S-23-0104M 
Request number:  
送样日期: 2023.04.27 
Request date:  
报告日期: 2023.05.26 
第4页,共5页 
 
上海·嘉定区安研路201 号 
邮编. 201804 
No. 201 Anyan Road, Jiading District, Shanghai.    
Post code :201804 
 
序号 
No. 
试验项目 
Test item 
额定值 
Requirement 
试验结果 
Test result 
评价 Evaluation 
合格 
qualified 
不合格 
unqualified 
7 
压缩永久变形 
Compression set 
SMTC 5 400 239 
100℃×24h,50% 
— 
— 
— 
— 
7.1 
抽样件 
As received 
≤75% 
96% 
 
× 
7.2 
问题件 
Failure part 
≤75% 
97% 
 
× 
7.3 
ESO 认可状态 
As received 
≤75% 
74% 
× 
 
 
经测试，问题件密度与抽样新零件相近，物理机械性能与抽样新件相当，压缩永久变形相当，均不满足要求，
与ESO 认可状态差异较大。 
 
3  定性及定量分析 
对防尘套新件及问题件进行裂解色谱分析如图2 所示，两者材料均为CR 材料，聚合物及添加
剂出峰位置相同，说明两者聚合物及添加剂种类相同。 
 
图2.防尘套GC-MS 图谱 
Figure 2. GC-MS chromatogram of dusts  
 
 
 
对抽样新件及问题件进行热失重分析，如表1 所示，两者主要成分差异均在±2%内，说明材料
配方一致。 
 
 
 
—新件聚合物 
—失效件聚合物 
—新件添加剂 
—失效件添加剂 


 
上海汽车中心实验室 
报告编号Report number 
SCL-S-23-0104M 
委托者: SQE：黄韬  
Request person, dept： 
委托编号:  SCL-S-23-0104M 
Request number:  
送样日期: 2023.04.27 
Request date:  
报告日期: 2023.05.26 
第5页,共5页 
 
上海·嘉定区安研路201 号 
邮编. 201804 
No. 201 Anyan Road, Jiading District, Shanghai.    
Post code :201804 
 
表1.防护套主要化合物含量 
Table 1.Major compound content of the dusts 
序号 
No. 
主要成分含量 
Content of major 
compound 
新件 
New part 
失效件 
Failure part 
1 
可挥发成分含量（%） 
1.531 
1.489 
2 
聚合物含量（%） 
32.157 
30.318 
3 
可氧化残留物成分（%） 
16.641 
16.585 
4 
无机残留物含量（%） 
49.671 
51.608 
 
小结：问题防尘套材料与抽样新件相同，材料配方一致。
