Repository: kujaxr/obsidian-vault

File: 材料工程师/SCL-S-23-0105M-AP31-空调管异物-吴海霞.pdf.md
# SCL-S-23-0105M-AP31-空调管异物-吴海霞.pdf

 
 
上海汽车中心实验室 
报告编号Report number 
SCL-S-23-0105M 
委托者: QA 陈煜 
Request person, dept： 
委托编号:   
Request number:  
送样日期:  2023.04.24 
Request date:  
报告日期: 2023.04.27 
第1页,共4页 
 
上海·嘉定区安研路201 号 
邮编. 201804 
No. 201 Anyan Road, Jiading District, Shanghai.    
Post code :201804 
 
SMPV-0.2.3-002-QA -F01 
零件号Part number 
/ 
 零件名称 
Part name 
空调管异物 
图纸日期Drawing date 
/ 
零件生产日期Part production date 
/ 
 供货商 
Supplier 
华域三电汽车空调有限公司 
车型/项目Car type/project 
AP31 
DVP 材料大纲签署日期DVP material test plan date 
/ 
阶段性报告 Interim report                结论性报告 Conclusion report          
 
Ⅰ.任务描述 Task description 
淮安翔盛润达服务站一辆售后AP31 车辆出现开空调车辆熄火问题，拆解后发现空调管道中全是白色物质，实验
室受委托对该问题进行失效原因分析，失效零件具体信息如下： 
A after-sales AP31 vehicle at Huai'an Xiangsheng Runda Service Station experienced a problem with the air conditioning 
vehicle stalling. After disassembly, it was found that the air conditioning pipeline was full of white matter. As requested, 
SCL has analyzed the cause of the failure of the problem. The information of the failed part is as following： 
零件信息：Part information 
零件名称 
Part name 
空调管异物 
车制造日期 
Vehicle production date 
 
VIN 码 
VIN 
LSJA36E61LZ109867 
销售日期 
Sale date 
/ 
车辆里程数 
Car mileage 
/ 
维修站名称 
Sale agent 
/ 
失效模式描述 
Failure circumstance  
 
原材料信息：Raw material information 
原材料及牌号 
Raw material specification 
/ 
原材料厂商 
Raw material producer 
/ 
散件供应商 
Component supplier 
/ 
金属热处理状态 
Metal heat treatment state 
/ 
失效零件见图1 
 
Ⅱ. 结论与建议 Conclusions and Suggestions 
结论Conclusions：（1）空调管路异物的红外光谱分析结果为氯化铝类物质（2）空调管路异物的能谱分析结果除
了C，O 外，全部为铝和氯元素。 
 
建议Suggestions：目前车用空调制冷剂R134a 和压缩机油均不含Cl，建议排查氯元素来源。由于该问题车辆有维
修及添加制冷剂的记录，建议排查是否添加了含氯的制冷剂R22。 
     含氯的制冷剂与车用的SP10 压缩机油不兼容，添加后会导致压缩机的磨损产生大量铝粉，铝粉与制冷剂中
的氯发生反应产生大量的氯化铝类白色杂质。 
 
分发  
Distribution 
QA：陈煜 
检验者Author 
吴海霞    
Wu Haixia 
审核Auditor 
郭世来 
Guo Shilai 
批准Approver 
 
 
日期Date 
2023.04.27 
日期Date 
2023.04.27 
日期Date 
2023.04.27 


 
 
上海汽车中心实验室 
报告编号Report number 
SCL-S-23-0105M 
委托者: QA 陈煜 
Request person, dept： 
委托编号:   
Request number:  
送样日期:  2023.04.24 
Request date:  
报告日期: 2023.04.27 
第2页,共4页 
 
上海·嘉定区安研路201 号 
邮编. 201804 
No. 201 Anyan Road, Jiading District, Shanghai.    
Post code :201804 
 
SMPV-0.2.3-002-QA -F01 
III. 调查结果 Investigation Results  
序号 
No. 
试验项目 
Test item 
试验方法 
Test method 
试验结果 
Test result 
评价 Evaluation 
合格 
OK 
不合格 
Not 
OK 
1 
失效样品 
1.1 
红外光谱分析 
GB/T 
6040-2019 
现场取样的风窗玻璃固定胶带红外光
谱谱图与留样产品谱图一致，未检出异
常。 
╳ 
 
 
         
     
 
图1 失效空调管路照片 
 
 
图2 空调管路杂质红外光谱图 
 
 
 
 


 
 
上海汽车中心实验室 
报告编号Report number 
SCL-S-23-0105M 
委托者: QA 陈煜 
Request person, dept： 
委托编号:   
Request number:  
送样日期:  2023.04.24 
Request date:  
报告日期: 2023.04.27 
第3页,共4页 
 
上海·嘉定区安研路201 号 
邮编. 201804 
No. 201 Anyan Road, Jiading District, Shanghai.    
Post code :201804 
 
SMPV-0.2.3-002-QA -F01 
序
号 
取样点照片 
取样点图谱 
元素分析结果 
1# 样品 
1 
 
 
C   30.7% 
O   38.3% 
Al   16.7% 
Cl   14.3% 
 
2 
 
 
C   33.6% 
O   39.6% 
Al   16.1% 
Cl   10.7% 
 
3 
 
 
C   29.6% 
O   42.9% 
Al   16.8% 
Cl   10.7% 
 


 
 
上海汽车中心实验室 
报告编号Report number 
SCL-S-23-0105M 
委托者: QA 陈煜 
Request person, dept： 
委托编号:   
Request number:  
送样日期:  2023.04.24 
Request date:  
报告日期: 2023.04.27 
第4页,共4页 
 
上海·嘉定区安研路201 号 
邮编. 201804 
No. 201 Anyan Road, Jiading District, Shanghai.    
Post code :201804 
 
SMPV-0.2.3-002-QA -F01 
4 
 
 
C   26.7% 
O   34.1% 
Al   19.9% 
Cl   19.2%

File: 材料工程师/SCL-S-23-0106M-GS61-缸体缸套-沈大光.pdf.md
# SCL-S-23-0106M-GS61-缸体缸套-沈大光.pdf

 
 
上海汽车中心实验室 
报告编号Report number 
SCL-S-23-0106M 
委托者: QA:沈佳磊  
Request person, dept： 
委托编号:  SCL-S-23-0106M 
Request number:  
送样日期:  2023.04.28 
Request date:  
报告日期: 2023.05.10 
第1页,共4页 
 
上海·嘉定区安研路201 号 
邮编. 201804 
No. 201 Anyan Road, Jiading District, Shanghai.    
Post code :201804 
 
SMPV-0.2.3-002-QA -F01 
零件号Part number 
10380536 
 零件名称 
Part name 
缸体预加工件 
图纸日期Drawing date 
 
零件生产日期Part production date 
 
 供货商 
Supplier 
亚德林 
车型/项目Car type/project 
GS61 
DVP 材料大纲签署日期DVP material test plan date 
 
阶段性报告 Interim report                结论性报告 Conclusion report          
 
Ⅰ.任务描述 Task description 
实验室受委托对缸体预加工件进行失效原因分析，失效零件具体信息如下： 
As requested, SCL has analyzed the failure of Cylinder block.The information of the failed part is as following： 
零件信息：Part information 
零件名称 
Part name 
缸体预加工件 
车制造日期 
Vehicle production date 
/ 
VIN 码 
VIN 
/ 
销售日期 
Sale date 
/ 
车辆里程数 
Car mileage 
/ 
维修站名称 
Sale agent 
/ 
失效模式描述 
Failure circumstance  
缸套底部开裂 
原材料信息：Raw material information 
原材料及牌号 
Raw material specification 
HWA101 
原材料厂商 
Raw material producer 
圣戈班管道/河北龙凤山铸件 
散件供应商 
Component supplier 
中原内配 
金属热处理状态 
Metal heat treatment state 
/ 
 
 
Ⅱ. 结论与建议 Conclusions and Suggestions 
结论Conclusions： 
1）缸套底部裂纹为过载断裂； 
2）缸套硬度和金相组织满足要求。 
建议Suggestions：  
1） 重点排查缸体铸造相关环节是否存在风险。 
 
 
 
分发  
Distribution 
QA：沈佳磊  
检验者Author 
沈大光 
Shen Daguang 
审核Auditor 
邵百明 
Shao Baiming 
批准Approver 
 
日期Date 
2023.05.10 
日期Date 
2023.05.10 
日期Date 
2023.05.10 


 
 
上海汽车中心实验室 
报告编号Report number 
SCL-S-23-0106M 
委托者: QA:沈佳磊  
Request person, dept： 
委托编号:  SCL-S-23-0106M 
Request number:  
送样日期:  2023.04.28 
Request date:  
报告日期: 2023.05.10 
第2页,共4页 
 
上海·嘉定区安研路201 号 
邮编. 201804 
No. 201 Anyan Road, Jiading District, Shanghai.    
Post code :201804 
 
SMPV-0.2.3-002-QA -F01 
III. 调查结果 Investigation Results 
郑州机加工质量门发现GS61 缸体3 缸缸套底部有疑似裂纹，缺陷数量1 台。 
 
缸套裂纹形貌如图1a 所示；裂纹发生在缸套中，相连接的铝缸体未发生开裂； 
 
将图1a 裂纹打开后，缸套断口宏观形貌如图1b 所示； 
 
失效断口经过清洗后，其颜色相比人为破坏的断口更深，推测该裂纹处可能经过异常环境或者接触特
殊介质，可能在铸造时已开裂； 
 
 
a 缸套裂纹及放大形貌 
 
                      b 断口宏观形貌                               c 断口对比 
图1 失效件形貌  
 
断口分析 Fracture Analysis: 
  将图1b 的裂纹打开后，断口微观形貌如图2 所示； 
 
失效断口 
人为断口 


 
 
上海汽车中心实验室 
报告编号Report number 
SCL-S-23-0106M 
委托者: QA:沈佳磊  
Request person, dept： 
委托编号:  SCL-S-23-0106M 
Request number:  
送样日期:  2023.04.28 
Request date:  
报告日期: 2023.05.10 
第3页,共4页 
 
上海·嘉定区安研路201 号 
邮编. 201804 
No. 201 Anyan Road, Jiading District, Shanghai.    
Post code :201804 
 
SMPV-0.2.3-002-QA -F01 
 
缸套裂纹为过载断裂，断口形貌为准解理。 
 
 
              a 断口局部放大形貌                            b 位置a 形貌-准解理 
                                 图2 断口微观形貌 
材料测试 Material Test Results 
对缸套进行材料检测，其结果如表1 所示。 
 
缸套硬度和金相组织正常。 
                                       表1 材料检测结果 
序号 
No. 
试验项目 
Test item 
额定值 
Requirement 
试验结果 
Test result 
评价 Evaluation 
合格 
OK 
不合格 
Not 
OK 
1 
缸套 材料：HWA101 
1.1 
硬度（HB2.5/187.5） 
226-283 
259.8;260.1;260.5 
X 
 
1.2 
石墨形态 
A+E 
A+E（见图3） 
X 
 
1.3 
石墨长度 
4-6 级 
6 级（见图4） 
X 
 
1.4 
基体组织 
珠光体含量≥95% 
铁素体+磷共晶≤5% 
珠光体含量≥95% 
铁素体+磷共晶≤5%（见图6） 
X 
 
 
 
a 


 
 
上海汽车中心实验室 
报告编号Report number 
SCL-S-23-0106M 
委托者: QA:沈佳磊  
Request person, dept： 
委托编号:  SCL-S-23-0106M 
Request number:  
送样日期:  2023.04.28 
Request date:  
报告日期: 2023.05.10 
第4页,共4页 
 
上海·嘉定区安研路201 号 
邮编. 201804 
No. 201 Anyan Road, Jiading District, Shanghai.    
Post code :201804 
 
SMPV-0.2.3-002-QA -F01 
 
图3 石墨形态及组织 100x 
 
图4 基体组织 500x

File: 材料工程师/SCL-S-23-0107M-S11L-前照灯-金柳青.pdf.md
# SCL-S-23-0107M-S11L-前照灯-金柳青.pdf

 
上海汽车中心实验室 
SAIC CENTER LAB 
委托者:    苏磊 
Request person, dept： 
委托编号:  SCL-S-23-0107M 
Request number:  
送样日期:  2023.4.20 
Request date:  
报告日期:  2023.4.27 
Report date: 
第1页,共3页 
 
报告编号 
Report number 
SCL-S-23-0107M 
上海·嘉定区安研路201 号 邮编. 201804 
No. 201 Anyan Road, Jiading District, Shanghai. Post code :201804 
 
SMPV-0.2.3-002-QA -F01 
零件号Part number 
11131046 
 零件名称 
Part name 
前照灯（低配） 
Front Lamp (low) 
图纸日期Drawing date 
/ 
零件生产日期Part production date 
/ 
 供货商 
Supplier 
华域视觉 
HASCO VISION 
车型/项目Car type/project 
S11L 
阶段性报告 Interim report                结论性报告 Conclusion report          
 
Ⅰ.任务描述 Task description 
实验室受委托对S11L 前照灯低配，配光镜内部开裂问题，对断口进行分析，失效零件具体信息如下： 
As requested, SCL has analyzed the lens &case crack of Front Lamp. The information of the failed part is as 
following： 
零件信息：Part information 
失效来源 
Failure source 
售后抱怨 
失效数量 
Failure Number 
目前抱怨7 例 
散件供应商 
Component supplier 
配光镜：华域视觉 
生产基地 
Production base 
/ 
VIN 码 
VIN 
/ 
车辆里程数 
Car mileage 
/ 
车制造日期 
Vehicle production date 
/ 
销售日期 
Sale date 
/ 
维修站名称 
Sale agent 
/ 
SQE 
苏磊 
失效背景 
Failure background 
S11L 前照灯低配，配光镜内部开裂,同一家4S 店 
原材料信息：Raw material information 
原材料及牌号 
Raw material specification 
配光镜：PC AL2647 明白； 
PC 2407 黑色 
原材料厂商 
Raw material producer 
科思创 
金属热处理状态 
Metal heat treatment state 
/ 
 
 
失效零件见图1：The failed part is shown in figure 1.  
Ⅱ. 结论与建议 Conclusions and Suggestions 
结论Conclusions： 
经断口分析，为由外到内的应力开裂，裂口深度至三分之一处，即白配开裂，黑配未开裂。 
              
 
 
 
 
 
 
 
分发: 
Distribution 
QA 苏磊（智己） 金柳青 
检验者Author 
金柳青 
Jin Liuqing 
审核Auditor 
吴文安 
Wu Wenan 
批准Approver 
 
 
日期Date 
2023.04.27 
日期Date 
2023.04.27 
日期Date 
2023.04.27 


 
上海汽车中心实验室 
SAIC CENTER LAB 
委托者:    苏磊 
Request person, dept： 
委托编号:  SCL-S-23-0107M 
Request number:  
送样日期:  2023.4.20 
Request date:  
报告日期:  2023.4.27 
Report date: 
第2页,共3页 
 
报告编号 
Report number 
SCL-S-23-0107M 
上海·嘉定区安研路201 号 邮编. 201804 
No. 201 Anyan Road, Jiading District, Shanghai. Post code :201804 
 
SMPV-0.2.3-002-QA -F01 
III. 调查结果 Investigation Results 
零件开裂位置&形态如图1 所示。 
 
图1 失效件 
Fig.1 Failure Part 
 
开裂位置，断面显示为由外到内应力开裂，裂口至厚度三分之一处，未裂穿。 
 
图2 断口-1 
Fig.2 Fracture-1 
 


 
上海汽车中心实验室 
SAIC CENTER LAB 
委托者:    苏磊 
Request person, dept： 
委托编号:  SCL-S-23-0107M 
Request number:  
送样日期:  2023.4.20 
Request date:  
报告日期:  2023.4.27 
Report date: 
第3页,共3页 
 
报告编号 
Report number 
SCL-S-23-0107M 
上海·嘉定区安研路201 号 邮编. 201804 
No. 201 Anyan Road, Jiading District, Shanghai. Post code :201804 
 
SMPV-0.2.3-002-QA -F01 
开裂位置为外配透明材质，黑色内配未开裂。 
 
图3 断口-2 
Fig.3 Fracture-2 
开裂区域表面有涂层。 
 
图4 断口-3 
Fig.4 Fracture-3

File: 材料工程师/SCL-S-23-0109M-IP42-变速箱悬置-卓靖.pdf.md
# SCL-S-23-0109M-IP42-变速箱悬置-卓靖.pdf

 
上海汽车中心实验室 
报告编号Report number 
SCL-S-23-0109M 
委托者: SQE：顾维强  
Request person, dept： 
委托编号:  SCL-S-23-0109M 
Request number:  
送样日期: 2023.05.04 
Request date:  
报告日期: 2023.05.06 
第1页,共3页 
 
上海·嘉定区安研路201 号 
邮编. 201804 
No. 201 Anyan Road, Jiading District, Shanghai.    
Post code :201804 
 
零件号 
Part number 
11167665 
 零件名称 
Part name 
变速箱悬置 
Gear mount 
图纸日期 
Drawing date  
/ 
零件生产日期 
Production date 
2023.03.17 
 供货商 
Supplier 
康迪泰克（中国）橡塑技术有限公司 
ContiTech China Rubber & Plastics Technology Co.,Ltd. 
车型/项目 
Car type/project 
IP42 
DVP 材料大纲签署日期 
DVP material test plan date 
/ 
 
阶段性报告  Stage report        结论性报告 Conclusion report       
 
Ⅰ.任务描述 Task description 
实验室受委托对变速箱悬置进行失效分析，零件原材料信息如下： 
As requested, SAIC Center lab has analyzed the failure of GEAR MOUNT. The information about the parts are shown 
as following： 
零件信息：Part information 
零件名称 
Part name 
变速箱悬置 
车制造日期 
Vehicle production date 
/ 
VIN 码 
VIN 
/ 
销售日期 
Sale date 
/ 
车辆里程数 
Car mileage 
0km 
维修站名称 
Sale agent 
/ 
失效模式描述 
Failure circumstance  
售后4S 店发现悬置漏液，拆解发现皮碗破裂。 
失效零件见图1：The failed parts is shown in figure 1.  
原材料信息：Raw material information 
原材料及牌号 
Raw material specification 
密封碗EPDM（FWKE5093） 
原材料厂商 
Raw material producer 
（康迪泰克） 
散件供应商 
Component supplier 
康迪泰克（中国）橡塑技术有限
公司 
金属热处理状态 
Metal heat treatment state 
无 
 
Ⅱ. 结论与建议 Conclusions and suggestions 
 
结论：密封碗受外力损伤导致开裂，撕裂由外及内。 
 
 
 
 
 
 
分发: 
Distribution 
QA： 罗增峰               
 Luo Zengfeng 
检验者Author 
SCL：卓靖 
     Zhuo Jing 
审核： 
Auditor 
吴文安 
Wu Wenan 
批准： 
Approver 
 
日期Date 
2023.05.06 
日期： 
Date 
2023.05.06 
日期： 
Date 
2023.05.06 


 
上海汽车中心实验室 
报告编号Report number 
SCL-S-23-0109M 
委托者: SQE：顾维强  
Request person, dept： 
委托编号:  SCL-S-23-0109M 
Request number:  
送样日期: 2023.05.04 
Request date:  
报告日期: 2023.05.06 
第2页,共3页 
 
上海·嘉定区安研路201 号 
邮编. 201804 
No. 201 Anyan Road, Jiading District, Shanghai.    
Post code :201804 
 
III. 测试结果 Test Results  
1 宏观分析： 
失效件如图1 所示，密封碗破裂，挤压表面，有明显液体溢出，拆解后可见4mm 长裂纹，密封碗内侧上流道板
表面，在裂口对应区域未见异常。 
 
 
图1.变速箱悬置 
Figure1.The gearbox mount 
 
2、裂口分析 
密封碗裂口如图2 所示，外表面裂口延伸处可见多处损伤，图中右侧呈凹陷状；内表面光滑平整，未见其他
损伤。 
图2. 密封碗裂口 
Figure2.The crack surface of seal cup 
 
对裂口断面进行分析，如图3所示, 断面清晰，断面两侧纹路明显，结合内表面裂口处有较多损伤终止裂纹，
说明损伤方向由外及内。 
密封碗 
密封碗 
失效悬置 
外表面裂口 
 
密封碗裂口对应 
区域，未见异常 
上流道板 
裂口延伸处可见多处损伤 
内表面光滑，裂口 
周边无其他损伤 
外表面 
内表面 
约4mm 裂口 


 
上海汽车中心实验室 
报告编号Report number 
SCL-S-23-0109M 
委托者: SQE：顾维强  
Request person, dept： 
委托编号:  SCL-S-23-0109M 
Request number:  
送样日期: 2023.05.04 
Request date:  
报告日期: 2023.05.06 
第3页,共3页 
 
上海·嘉定区安研路201 号 
邮编. 201804 
No. 201 Anyan Road, Jiading District, Shanghai.    
Post code :201804 
 
 
图3. 密封碗裂口 
Figure3.The crack surface of seal cup 
 
结论：密封碗受外力损伤导致开裂，撕裂由外及内。 
 
多处损伤 
损伤起始处 
裂口外表面 
 
损伤裂纹，与裂口相连 
表面损伤 
损伤起始对应区域 
裂口 
裂口 
裂口内表面 
大量开裂纹，与裂口相
连，呈终止撕裂状

File: 材料工程师/SCL-S-23-0110M-GS62-连杆螺栓-刘华东.pdf.md
# SCL-S-23-0110M-GS62-连杆螺栓-刘华东.pdf

 
上海汽车中心实验室 
SAIC CENTER LAB 
委托者: EN 谷红学 
Request person, dept： 
委托编号:  / 
Request number:  
送样日期:  2023.4.28 
Request date:  
报告日期:  2023.5.9 
Report date: 
第1页,共7页 
 
报告编号 
Report number 
SCL-S-23-0110M 
上海·嘉定区安研路201 号 邮编. 201804 
No. 201 Anyan Road, Jiading District, Shanghai. Post code :201804 
 
SMPV-0.2.3-002-QA -F01 
零件号Part number 
99000231 
 零件名称 
Part name 
连杆螺栓 
图纸日期Drawing date 
/ 
零件生产日期Part production date 
/ 
 供货商 
Supplier 
上海日泰 
车型/项目Car type/project 
GS62H 
DVP 材料大纲签署日期DVP material test plan date 
/ 
阶段性报告 Interim report              结论性报告 Conclusion report          
 
Ⅰ.任务描述 Task description 
实验室受委托对GS62H 台架试验连杆螺栓断裂进行失效原因分析，失效零件具体信息如下： 
As requested, SCL has analyzed the failure of bolt. The information of the failed part is as following： 
零件信息：Part information 
零件名称 
Part name 
连杆螺栓 
车辆制造日期 
Vehicle production date 
/ 
VIN 码 
VIN 
/ 
失效日期 
Incident date 
2023.4.25 
车辆里程数 
Car mileage 
0Km 
失效地点 
Location; 
南京 
失效模式描述 
Failure circumstance  
GS62H 台架试验磨合3h 左右发生报警停机，检查发现连杆螺栓断裂。 
原材料信息：Raw material information 
原材料及牌号 
Raw material specification 
SCMV435 
原材料厂商 
Raw material producer 
日本神户 
散件供应商 
Component supplier 
上海日泰 
金属热处理状态 
Metal heat treatment state 
调质 
失效零件见图1：The failed part is shown in figure 1. 
 
Ⅱ. 结论与建议 Conclusions and Suggestions 
结论Conclusions： 
1、1#螺栓装配时被屈服拉长，引起连接松弛，从而导致1#螺栓发生过载断裂、2#螺栓发生单向疲劳断裂。1 # bolt 
was yielding and elongated during assemble; causing the connection to relax, and then resulting in overload fracture of 1# 
bolt and unidirectional fatigue fracture of 2 # bolt.  
2、失效螺栓化学成分、硬度、金相和摩擦系数均符合技术要求。The chemical composition, hardness, microstructure 
and frictional coefficient of failure bolts meet the requirements.  
 
建议Suggestions： 
1、排查螺栓屈服拉长的原因。Investigate the cause of bolt yield and elongation. 
 
 
 
 
分发: 
Distribution 
EN 谷红学；李金阳 
检验者Author 
刘华东 
Liu Huadong 
审核Auditor 
邵百明 
Shao Baiming 
批准Approver 
 
日期Date 
2023.5.9 
日期Date 
2023.5.9 
日期Date 
2023.5.9 


 
上海汽车中心实验室 
SAIC CENTER LAB 
委托者: EN 谷红学 
Request person, dept： 
委托编号:  / 
Request number:  
送样日期:  2023.4.28 
Request date:  
报告日期:  2023.5.9 
Report date: 
第2页,共7页 
 
报告编号 
Report number 
SCL-S-23-0110M 
上海·嘉定区安研路201 号 邮编. 201804 
No. 201 Anyan Road, Jiading District, Shanghai. Post code :201804 
 
SMPV-0.2.3-002-QA -F01 
III. 调查结果 Investigation Results  
一、宏观观察  Macroscopic Observation： 
    GS62H 发动机在D6 工况台架试验进行到约3h 左右，触发三级报警停机，检查发动机缸体进气侧二缸处击穿，
连杆螺栓断裂。连杆螺栓规格强度为MJ7-11.9 级，其中1#螺栓已发生明显弯曲变形，失效件如图1 所示。 
 
图1 失效件图片 
 
二、断口分析  Fracture Analysis： 
1、观察失效件宏观形貌，1#螺栓断裂方向从连杆外侧向内侧扩展，如图2（a）箭头所示；2#螺栓断裂方向从连
杆内侧向外侧扩展，但整体方向与1#螺栓一致，从连杆左侧（图片方向）往右侧扩展，如图2（b）箭头所示。 
 
 
图2 失效件断口宏观形貌 
2#螺栓 
1#螺栓 
1#螺栓 
2#螺栓 
a 
b 
1#螺栓 


 
上海汽车中心实验室 
SAIC CENTER LAB 
委托者: EN 谷红学 
Request person, dept： 
委托编号:  / 
Request number:  
送样日期:  2023.4.28 
Request date:  
报告日期:  2023.5.9 
Report date: 
第3页,共7页 
 
报告编号 
Report number 
SCL-S-23-0110M 
上海·嘉定区安研路201 号 邮编. 201804 
No. 201 Anyan Road, Jiading District, Shanghai. Post code :201804 
 
SMPV-0.2.3-002-QA -F01 
2、从失效件螺栓尾部观察可以发现，1#螺栓相比2#螺栓有明显拉长，如图3 所示，表明1#螺栓在装配过程中就
已发生屈服拉长。 
 
 
图3 连杆螺栓尾部形貌 
3、观察失效螺栓螺纹磨损痕迹，可以发现1#螺栓螺纹顶部均有明显磨损，这可能与连接发生松弛出现轻微晃动
有关，如图4 图5 所示。 
 
 
图4 1#螺栓螺纹形貌                            图5 2#螺栓螺纹形貌 
4、用体试镜观察失效螺栓断口宏观形貌，1#螺栓有明显弯曲变形，为过载断裂，但断裂起始区域比较平坦，最终
断裂区域有明显剪切唇，如图6 所示。2#螺栓裂纹起源位置有裂纹台阶，裂纹扩展区域平坦，最后断裂区域有明
显剪切唇，如图7 所示。 
1#螺栓 
2#螺栓 
a 
b 


 
上海汽车中心实验室 
SAIC CENTER LAB 
委托者: EN 谷红学 
Request person, dept： 
委托编号:  / 
Request number:  
送样日期:  2023.4.28 
Request date:  
报告日期:  2023.5.9 
Report date: 
第4页,共7页 
 
报告编号 
Report number 
SCL-S-23-0110M 
上海·嘉定区安研路201 号 邮编. 201804 
No. 201 Anyan Road, Jiading District, Shanghai. Post code :201804 
 
SMPV-0.2.3-002-QA -F01 
 
 
图6 1#螺栓断口宏观形貌                         图7 2#螺栓断口宏观形貌 
5、利用扫描电镜观察失效件断口微观形貌，可以发现1#螺栓断口宏观上有明显海滩纹，如图8（a）所示；微观
上主要为韧窝形貌，如图8（b）所示，结合宏观形貌可以判断1#螺栓整体为过载断裂，但前期裂纹扩展呈现出多
次冲击撕裂特征，近似低周疲劳扩展。2#螺栓起源位置处有明显疲劳辉纹，如图9（a）所示，扩展区域为韧窝形
貌，如图9（b）所示，可以判断2#螺栓整体为疲劳断裂。 
6、结合两个失效螺栓宏观形貌特征和断口形貌，可以判断1#螺栓受到自连杆外侧向内侧方向的力而发生过载断裂，
断裂过程呈现多次撕裂特征。2#螺栓在1#螺栓连接松弛后发生单向疲劳断裂，断裂方向与1#螺栓方向一致，如图2
箭头所示。 
 
 
图8 1#螺栓断口微观形貌 
a 
b 


 
上海汽车中心实验室 
SAIC CENTER LAB 
委托者: EN 谷红学 
Request person, dept： 
委托编号:  / 
Request number:  
送样日期:  2023.4.28 
Request date:  
报告日期:  2023.5.9 
Report date: 
第5页,共7页 
 
报告编号 
Report number 
SCL-S-23-0110M 
上海·嘉定区安研路201 号 邮编. 201804 
No. 201 Anyan Road, Jiading District, Shanghai. Post code :201804 
 
SMPV-0.2.3-002-QA -F01 
 
 
图9 2#螺栓断口微观形貌 
 
 
三、材料测试  Material Test Results 
对失效件和同批次零件进行材料性能检测，其结果如表1所示： 
表1  材料检测结果 
序号 
No. 
测试项目 
Test item 
额定值 
Requirement 
试验结果 
Test result 
评价 Evaluation 
合格 
OK 
不合格 
Not OK 
1 
化学成分 
SCMV 435（%） 
STC13701-2015 
 
 
C 
0.33~0.38 
0.379 
× 
 
 
Si 
0.17~0.37 
0.235 
× 
 
 
Mn 
0.40~0.70 
0.552 
× 
 
 
P 
≤0.025 
0.019 
× 
 
 
S 
≤0.025 
0.0088 
× 
 
 
Cr 
1.00~1.30 
1.127 
× 
 
 
Mo 
0.20~0.30 
0.248 
× 
 
 
V 
0.10~0.20 
0.149 
× 
 
 
Cu 
≤0.30 
0.0005 
× 
 
 
Ni 
≤0.25 
0.0052 
× 
 
a 
b 


 
上海汽车中心实验室 
SAIC CENTER LAB 
委托者: EN 谷红学 
Request person, dept： 
委托编号:  / 
Request number:  
送样日期:  2023.4.28 
Request date:  
报告日期:  2023.5.9 
Report date: 
第6页,共7页 
 
报告编号 
Report number 
SCL-S-23-0110M 
上海·嘉定区安研路201 号 邮编. 201804 
No. 201 Anyan Road, Jiading District, Shanghai. Post code :201804 
 
SMPV-0.2.3-002-QA -F01 
序号 
No. 
测试项目 
Test item 
额定值 
Requirement 
试验结果 
Test result 
评价 Evaluation 
合格 
OK 
不合格 
Not OK 
2 
芯部硬度 
38~42HRC 
1#螺栓： 
39.8/39.7/39.8HRC 
2#螺栓： 
39.7/39.7/39.8HRC 
× 
 
3 
表面硬度 
与心部硬度差不超过
30HV，且不大于435HV 
1#螺栓：6-22 
表面：391/389/393HV0.3 
心部：383/372/371HV0.3 
2#螺栓：10-19 
表面：389/388/391HV0.3 
心部：376/372/378HV0.3 
× 
 
4 
表面缺陷 
除牙尖1/4 牙高范围内，
其余位置不允许有任何深
度的折叠 
1#螺栓：无折叠（图10） 
2#螺栓：无折叠（图11） 
× 
 
5 
表面脱碳 
G≤15um；E≥3/4H1 
1#螺栓：无脱碳（图10） 
2#螺栓：无脱碳（图11） 
× 
 
6 
磷聚集层 
不允许有白亮色磷聚集层 
1#螺栓：无磷聚集层 
（图10） 
2#螺栓：无磷聚集层 
（图11） 
× 
 
7 
金相组织 
回火索氏体 
1#螺栓：回火索氏体 
（图12） 
2#螺栓：回火索氏体 
（图13） 
× 
 
8 
同批次螺栓 
摩擦系数 
螺纹：0.10~0.16 
0.129/ 0.136/0.118/0.122 
0.122/0.122/0.127/0.127 
0.1241 
× 
 
端面：0.10~0.16 
0.134/0.147/0.138/0.144 
0.136/0.137/0.140/0.129 
0.144 1 
× 
 
总：0.10~0.16 
0.132/0.142/0.131/0.136/ 
0.131/0.131/0.135/0.128 
0.136 1 
× 
 
 


 
上海汽车中心实验室 
SAIC CENTER LAB 
委托者: EN 谷红学 
Request person, dept： 
委托编号:  / 
Request number:  
送样日期:  2023.4.28 
Request date:  
报告日期:  2023.5.9 
Report date: 
第7页,共7页 
 
报告编号 
Report number 
SCL-S-23-0110M 
上海·嘉定区安研路201 号 邮编. 201804 
No. 201 Anyan Road, Jiading District, Shanghai. Post code :201804 
 
SMPV-0.2.3-002-QA -F01 
 
 
  图10 1#螺栓表面状态-100X                           图11 2#螺栓表面状态-100X 
 
 
图12 1#螺栓金相组织-500X                         图13 2#螺栓金相组织-500X

File: 材料工程师/SCL-S-23-0111M-AP31-车门铰链-刘华东.pdf.md
# SCL-S-23-0111M-AP31-车门铰链-刘华东.pdf

 
上海汽车中心实验室 
SAIC CENTER LAB 
委托者: BO 蒋荣华 
Request person, dept： 
委托编号:  / 
Request number:  
送样日期:  2023.5.4 
Request date:  
报告日期:  2023.5.16 
Report date: 
第1页,共4页 
 
报告编号 
Report number 
SCL-S-23-0111M 
上海·嘉定区安研路201 号 邮编. 201804 
No. 201 Anyan Road, Jiading District, Shanghai. Post code :201804 
 
SMPV-0.2.3-002-QA -F01 
零件号Part number 
10735417/1075419 
 零件名称 
Part name 
门铰链总成 
图纸日期Drawing date 
/ 
零件生产日期Part production date 
/ 
 供货商 
Supplier 
浙江龙记汽车零部件股份有限公司 
车型/项目Car type/project 
AP31 
DVP 材料大纲签署日期DVP material test plan date 
/ 
阶段性报告 Interim report              结论性报告 Conclusion report          
 
Ⅰ.任务描述 Task description 
实验室受委托对AP31 车门铰链螺纹销拆卸断裂进行失效原因分析，失效零件具体信息如下： 
As requested, SCL has analyzed the failure of bolt. The information of the failed part is as following： 
零件信息：Part information 
零件名称 
Part name 
螺纹销 
车辆制造日期 
Vehicle production date 
/ 
VIN 码 
VIN 
/ 
失效日期 
Incident date 
2023.5 
车辆里程数 
Car mileage 
0Km 
失效地点 
Location; 
郑州工厂 
失效模式描述 
Failure circumstance  
AP31 车门铰链螺纹销在车身车间18Nm 预拧后，经过油漆，在总装车间拆卸扭矩过大，
50Nm+，超过标准26±3Nm，甚至螺纹销被拆断。 
原材料信息：Raw material information 
原材料及牌号 
Raw material specification 
SCM435 
原材料厂商 
Raw material producer 
上海宝钢 
散件供应商 
Component supplier 
浙江晋亿 
金属热处理状态 
Metal heat treatment state 
调质 
失效零件见图1：The failed part is shown in figure 1. 
 
Ⅱ. 结论与建议 Conclusions and Suggestions 
结论Conclusions： 
1、螺纹销拆解困难主要是由于内螺纹孔加工不良引起的螺纹装配咬死。The difficulty in disassembling bolts is 
mainly due to poor processing of internal threaded holes, which causes abnormal thread engagement. 
2、螺纹销硬度和金相符合技术要求，内螺纹强度满足要求。The hardness and microstructure of failure bolts meet the 
requirements, and the hardness of internal thread meet the requirement.  
 
建议Suggestions： 
1、改善内螺纹孔加工。Improve the processing of internal threaded holes. 
2、适当降低预拧扭矩，可以缓解螺纹咬死现象。Reducing the pre-tightening torque appropriately can alleviate the 
thread seizure. 
 
 
 
分发: 
Distribution 
BO 蒋荣华 
检验者Author 
刘华东 
Liu Huadong 
审核Auditor 
邵百明 
Shao Baiming 
批准Approver 
 
日期Date 
2023.5.16 
日期Date 
2023.5.16 
日期Date 
2023.5.16 


 
上海汽车中心实验室 
SAIC CENTER LAB 
委托者: BO 蒋荣华 
Request person, dept： 
委托编号:  / 
Request number:  
送样日期:  2023.5.4 
Request date:  
报告日期:  2023.5.16 
Report date: 
第2页,共4页 
 
报告编号 
Report number 
SCL-S-23-0111M 
上海·嘉定区安研路201 号 邮编. 201804 
No. 201 Anyan Road, Jiading District, Shanghai. Post code :201804 
 
SMPV-0.2.3-002-QA -F01 
III. 调查结果 Investigation Results  
一、宏观观察  Macroscopic Observation： 
    郑州工厂反馈AP31 车门铰链螺纹销在车身车间18Nm 预拧后，经过油漆，在总装车间拆卸扭矩过大，50Nm+，
超过标准26±3Nm，部分螺纹销拆解过程中发生断裂，失效件如图1 所示。 
 
图1 失效件图片 
 
二、断口分析  Fracture Analysis： 
1、观察失效件断口形貌，螺纹销为剪切断裂，如图2 所示。 
 
 
图2 失效件断口形貌                           图3 失效件螺纹啮合形貌 
失效件 


 
上海汽车中心实验室 
SAIC CENTER LAB 
委托者: BO 蒋荣华 
Request person, dept： 
委托编号:  / 
Request number:  
送样日期:  2023.5.4 
Request date:  
报告日期:  2023.5.16 
Report date: 
第3页,共4页 
 
报告编号 
Report number 
SCL-S-23-0111M 
上海·嘉定区安研路201 号 邮编. 201804 
No. 201 Anyan Road, Jiading District, Shanghai. Post code :201804 
 
SMPV-0.2.3-002-QA -F01 
 
 
图4 失效件螺纹啮合形貌                        图5 失效件螺纹啮合形貌 
2、剖开失效件，观察螺纹咬合情况，发现螺纹最后几牙相较于前几牙明显咬合过紧，内螺纹最后一两牙已发生变
形，如图3~图5 所示。 
3、从图6 可以观察到内螺纹孔内外两侧尺寸不均匀，内螺纹最后几牙区域明显孔径变小，同时最后一牙螺纹收尾
圆弧半径过小，导致与外螺纹卡死，如图4 所示。 
4、通止规检查内螺纹孔，通规无法完全拧到底，如图7 所示。 
 
 
图6 失效件内螺纹形貌                     图7 通止规检查内螺纹 
 
 
 
 
 
 
 


 
上海汽车中心实验室 
SAIC CENTER LAB 
委托者: BO 蒋荣华 
Request person, dept： 
委托编号:  / 
Request number:  
送样日期:  2023.5.4 
Request date:  
报告日期:  2023.5.16 
Report date: 
第4页,共4页 
 
报告编号 
Report number 
SCL-S-23-0111M 
上海·嘉定区安研路201 号 邮编. 201804 
No. 201 Anyan Road, Jiading District, Shanghai. Post code :201804 
 
SMPV-0.2.3-002-QA -F01 
三、材料测试  Material Test Results 
对失效件和内螺纹进行材料性能检测，其结果如表1所示： 
表1  材料检测结果 
序号 
No. 
测试项目 
Test item 
额定值 
Requirement 
试验结果 
Test result 
评价 Evaluation 
合格 
OK 
不合格 
Not OK 
1 
螺纹销-10.9级 
 
1.1 
芯部硬度 
320~380HV 
361/358/356HV1 
× 
 
1.2 
表面硬度 
与心部硬度差不超过
30HV，且不大于390HV 
17-29 HV 
表面：371/380/372HV0.3 
心部：351/355/354HV0.3 
× 
 
1.3 
表面缺陷 
除牙尖1/4 牙高范围内，
其余位置不允许有任何深
度的折叠 
无折叠（图8） 
× 
 
1.4 
表面脱碳 
G≤15um；E≥2/3H1 
无脱碳（图8） 
× 
 
1.5 
磷聚集层 
不允许有白亮色磷聚集层 
无磷聚集层 
（图8） 
× 
 
1.6 
金相组织 
回火索氏体 
回火索氏体 
（图9） 
× 
 
2 
铰链内螺纹 
 
2.1 
基材硬度 
/ 
177/174/179 HV1 
/ 
 
2.2 
螺牙硬度 
大于基材硬度30HV 
63-77 
螺牙：246/242/251HV0.3 
× 
 
 
 
 
图8 螺纹表面-100X                         图9 心部组织-500X

File: 材料工程师/SCL-S-23-0112M-D25-曲轴-朱玲斌.pdf.md
# SCL-S-23-0112M-D25-曲轴-朱玲斌.pdf

 
上海汽车中心实验室 
SAIC CENTER LAB 
委托者:  EN  聂淑一 
Request person, dept： 
委托编号:   
Request number:  
送样日期:  2023.4.26 
Request date:  
报告日期:  2023.5.22 
Report date: 
第1页,共8页 
 
报告编号 
Report number 
SCL-S-23-0112M 
上海·嘉定区安研路201 号 邮编. 201804 
No. 201 Anyan Road, Jiading District, Shanghai. Post code :201804 
 
SMPV-0.2.3-002-QA -F01 
零件号Part number 
C00433525 
 零件名称 
Part name 
曲轴/螺栓 
Crankshaft/Bolt 
图纸日期Drawing date 
/ 
零件生产日期Part production date 
/ 
 供货商 
Supplier 
天润曲轴/KAMAX 
车型/项目Car type/project 
D25 
阶段性报告 Interim report                结论性报告 Conclusion report          
 
Ⅰ.任务描述 Task description 
实验室受委托对曲轴和螺栓的断裂进行失效分析，失效零件具体信息如下： 
As requested, SCL has analyzed the fracture of crankshaft and bolt. The information of the failed part is as 
following： 
零件信息：Part information 
失效来源 
Failure source 
工程开发 
失效数量 
Failure Number 
1 
散件供应商 
Component supplier 
/ 
生产基地 
Production base 
/ 
VIN 码 
VIN 
/ 
车辆里程数 
Car mileage 
/ 
车制造日期 
Vehicle production date 
/ 
销售日期 
Sale date 
/ 
维修站名称 
Sale agent 
/ 
SQE/DRE 
DRE  聂淑一 
失效背景 
Failure background 
D25 进行800h 耐久试验，运行至330.5h，曲轴和螺栓断裂。 
The crankshaft and bolt of D25 fractured during 800h durability test for 332h. 
原材料信息：Raw material information 
原材料及牌号 
Raw material specification 
42CrMo 
原材料厂商 
Raw material producer 
/ 
金属热处理状态 
Metal heat treatment state 
/ 
 
 
失效零件见图1：The failed part is shown in figure 1.  
Ⅱ. 结论与建议 Conclusions and Suggestions 
 
结论Conclusions：  
（1） 螺栓首先在头部发生疲劳断裂失效，随后曲轴安全系数下降，在应力较大处发生疲劳断裂失效。 
（2） 曲轴材料成分、芯部硬度、轴颈表面硬度和金相组织都符合图纸要求。 
（3） 失效螺栓材料符合10.9级螺栓要求。 
建议Suggestions：  
（1） 对失效螺栓进行强化，降低失效区域应力。 
 
分发 
Distribution 
EN  聂淑一  龙艳平  QA  张轶凡 
检验者Author 
朱玲斌 
Zhu Lingbin 
审核Auditor 
邵百明 
Shao Baiming 
批准Approver 
 
日期Date 
2023.5.22 
日期Date 
2023.5.22 
日期Date 
2023.5.22 


 
上海汽车中心实验室 
SAIC CENTER LAB 
委托者:  EN  聂淑一 
Request person, dept： 
委托编号:   
Request number:  
送样日期:  2023.4.26 
Request date:  
报告日期:  2023.5.22 
Report date: 
第2页,共8页 
 
报告编号 
Report number 
SCL-S-23-0112M 
上海·嘉定区安研路201 号 邮编. 201804 
No. 201 Anyan Road, Jiading District, Shanghai. Post code :201804 
 
SMPV-0.2.3-002-QA -F01 
III. 调查结果 Investigation Results 
大通D25 项目在上内所进行DL3 阶段的800h 耐久试验，试验进行至330.5h 时发动机油压报警停机，
拆解发现曲轴局部断裂，同时多颗颗螺栓断裂，并伴有相关组件的大面积受损。此前，D25 项目也出现过一
次类似失效，曲轴及对应的螺栓出现了疲劳断裂。 
图1a 为送检的本次失效相关零件，可以知道： 
 
对送检的零件（图1a）做宏观鉴别后，初步判断除红色区域（曲轴及1 颗螺栓）外，其余所有组件都为
过载失效，是受害件，不做进一步分析； 
 
曲轴断口宏观有明显的疲劳海滩纹特征（图1b），说明曲轴是疲劳失效，疲劳起源点在曲轴的滚压槽区
域，由于失效后磨损严重，起源点原始形态已经不可见（图1c，1d）；CAE 结果显示，该区域的安全系
数值为3.88，远大于1.5 的安全系数要求； 
 
螺栓断口宏观形貌如图1f，断裂起源于螺栓法兰面根部（图1g），起源点未见明显缺陷；CAE 结果显示
该区域安全系数为0.94，低于1.1 的安全系数要求； 
 
相对于正常轴承座孔（图1k），失效螺栓对应的轴承座孔有明显的整圆周扩孔迹象，这应该是螺栓法兰
头断裂后，轴承座和螺栓之间存在相对运动造成的。螺栓瞬间过载断裂造成的扩孔痕迹一般只会发生在
一侧局部区域。 
 
a  送检失效件 
 


 
上海汽车中心实验室 
SAIC CENTER LAB 
委托者:  EN  聂淑一 
Request person, dept： 
委托编号:   
Request number:  
送样日期:  2023.4.26 
Request date:  
报告日期:  2023.5.22 
Report date: 
第3页,共8页 
 
报告编号 
Report number 
SCL-S-23-0112M 
上海·嘉定区安研路201 号 邮编. 201804 
No. 201 Anyan Road, Jiading District, Shanghai. Post code :201804 
 
SMPV-0.2.3-002-QA -F01 
 
b  失效曲轴区域形貌 
 
 
c  曲轴断裂起源点侧面形貌                d  另一半曲轴断口-严重磨损 
 
e  曲轴断裂起源区域CAE 结果 


 
上海汽车中心实验室 
SAIC CENTER LAB 
委托者:  EN  聂淑一 
Request person, dept： 
委托编号:   
Request number:  
送样日期:  2023.4.26 
Request date:  
报告日期:  2023.5.22 
Report date: 
第4页,共8页 
 
报告编号 
Report number 
SCL-S-23-0112M 
上海·嘉定区安研路201 号 邮编. 201804 
No. 201 Anyan Road, Jiading District, Shanghai. Post code :201804 
 
SMPV-0.2.3-002-QA -F01 
 
f  失效螺栓宏观形貌 
 
 
g  螺帽断裂起源区放大形貌                  h   螺栓CAE 结果 
 
j  四个轴承瓦盖 
1#轴承座 
2#轴承座 
3#轴承座 
4#轴承座 


 
上海汽车中心实验室 
SAIC CENTER LAB 
委托者:  EN  聂淑一 
Request person, dept： 
委托编号:   
Request number:  
送样日期:  2023.4.26 
Request date:  
报告日期:  2023.5.22 
Report date: 
第5页,共8页 
 
报告编号 
Report number 
SCL-S-23-0112M 
上海·嘉定区安研路201 号 邮编. 201804 
No. 201 Anyan Road, Jiading District, Shanghai. Post code :201804 
 
SMPV-0.2.3-002-QA -F01 
 
 
k  失效螺栓对应的轴承孔与正常轴承孔对比 
图1  送检失效件形貌 
 
断口分析  Fracture Analysis 
由于曲轴断口非常明确，因此仅对螺栓断口进行SEM 分析，结果见图2，可知： 
 
螺栓多源疲劳断裂失效，疲劳源无明显缺陷（图2）； 
 
结合宏观分析结果，认为螺栓头部由于安全系数不足，首先疲劳断裂，对应的曲轴区域工作应力变大，
随后也疲劳失效，最终导致系统内其余零件受损。 
 
 
a  断口低倍形貌                          b  断裂起源区形貌-局部磨损 
2#轴承座孔-对应断裂螺栓 
1#轴承座孔 
4 
3 
2 
1 
 
螺帽断口 


 
上海汽车中心实验室 
SAIC CENTER LAB 
委托者:  EN  聂淑一 
Request person, dept： 
委托编号:   
Request number:  
送样日期:  2023.4.26 
Request date:  
报告日期:  2023.5.22 
Report date: 
第6页,共8页 
 
报告编号 
Report number 
SCL-S-23-0112M 
上海·嘉定区安研路201 号 邮编. 201804 
No. 201 Anyan Road, Jiading District, Shanghai. Post code :201804 
 
SMPV-0.2.3-002-QA -F01 
 
 
c  位置1 形貌-疲劳                              d  位置2 形貌-疲劳 
 
 
e    位置3 形貌-疲劳+韧窝                  f  位置4 形貌-韧窝 
图2   螺栓断口形貌 
 
 
材料测试  Material Test Results 
对失效曲轴和螺栓进行检测，结果见表1，可知： 
 
曲轴材料成分、芯部硬度、轴颈表面硬度和金相组织都符合图纸要求； 
 
螺栓材料符合10.9级螺栓要求。 
                                
 
 


 
上海汽车中心实验室 
SAIC CENTER LAB 
委托者:  EN  聂淑一 
Request person, dept： 
委托编号:   
Request number:  
送样日期:  2023.4.26 
Request date:  
报告日期:  2023.5.22 
Report date: 
第7页,共8页 
 
报告编号 
Report number 
SCL-S-23-0112M 
上海·嘉定区安研路201 号 邮编. 201804 
No. 201 Anyan Road, Jiading District, Shanghai. Post code :201804 
 
SMPV-0.2.3-002-QA -F01 
表1  材料检测结果 
序号 
No. 
测试项目 
Test item 
额定值 
Requirement 
试验结果 
Test result 
评价 Evaluation 
合格 
OK 
不合格 
Not OK 
1 
曲轴 
 
 
1.1 
成分 
42CrMo 
 
 
 
C 
0.38~0.45 
0.421 
× 
 
Si 
0.17~0.37 
0.232 
× 
 
Mn 
0.50~0.80 
0.614 
× 
 
P 
≤0.035 
0.0067 
× 
 
S 
≤0.035 
0.013 
× 
 
Cr 
0.9~1.20 
1.063 
× 
 
Mo 
0.15~0.25 
0.196 
× 
 
1.2 
曲轴颈表面硬度 
53~59HRC 
54.0、53.7、54.4 
× 
 
1.3 
基体硬度 
260~310HB 
282、286 
× 
 
1.4 
脱碳 
不允许全脱，部分脱碳≤
0.5mm 
0.076、0.067（图3a） 
× 
 
1.5 
金相组织 
回火索氏体1~4 级 
2 级 
× 
 
2 
螺栓 
 
 
2.1 
牙型 
/ 
牙型正常（4a） 
/ 
 
2.2 
表面脱碳 
/ 
未见脱碳 
/ 
 
2.3 
芯部硬度 
HV10:320~380 
355、362、376 
× 
 
2.4 
金相组织 
/ 
回火索氏体 
/ 
 
 
 
 
a  表面脱碳形貌 


 
上海汽车中心实验室 
SAIC CENTER LAB 
委托者:  EN  聂淑一 
Request person, dept： 
委托编号:   
Request number:  
送样日期:  2023.4.26 
Request date:  
报告日期:  2023.5.22 
Report date: 
第8页,共8页 
 
报告编号 
Report number 
SCL-S-23-0112M 
上海·嘉定区安研路201 号 邮编. 201804 
No. 201 Anyan Road, Jiading District, Shanghai. Post code :201804 
 
SMPV-0.2.3-002-QA -F01 
 
b  芯部组织 
图3  曲轴金相 
 
 
a  牙型                                        b   芯部组织 
图4  螺栓金相

File: 材料工程师/SCL-S-23-0114M-AP31M4-蓄电池托盘-张铠.pdf.md
# SCL-S-23-0114M-AP31M4-蓄电池托盘-张铠.pdf

 
上海汽车中心实验室 
SAIC CENTER LAB 
委托者:    SQE:严仲康 
Request person, dept： 
委托编号:  SCL-S-23-0114M 
Request number:  
送样日期:  2023.5 
Request date:  
报告日期:  2023.5.26 
Report date: 
第1页,共3页 
 
报告编号 
Report number 
SCL-S-23-0114M 
上海·嘉定区安研路201 号 邮编. 201804 
No. 201 Anyan Road, Jiading District, Shanghai. Post code :201804 
 
SMPV-0.2.3-002-QA -F01 
零件号Part number 
10857408 
 零件名称 
Part name 
蓄电池托盘 
Battery Tray SUB ASSY 
图纸日期Drawing date 
/ 
零件生产日期Part production date 
/ 
 供货商 
Supplier 
扬州盛世 
YANGZHOU SHENGSHI 
车型/项目Car type/project 
AP31M4 
阶段性报告 Interim report                结论性报告 Conclusion report          
 
Ⅰ.任务描述 Task description 
实验室受委托对AP31M4 蓄电池托盘开裂问题，对断口进行分析，失效零件具体信息如下： 
As requested, SCL has analyzed the lens &case crack of Front Lamp. The information of the failed part is as 
following： 
零件信息：Part information 
失效来源 
Failure source 
现场装配 
失效数量 
Failure Number 
/ 
散件供应商 
Component supplier 
本体：扬州盛世模塑 
生产基地 
Production base 
郑州基地 
VIN 码 
VIN 
/ 
车辆里程数 
Car mileage 
/ 
车制造日期 
Vehicle production date 
/ 
销售日期 
Sale date 
/ 
维修站名称 
Sale agent 
/ 
SQE 
严仲康 
失效背景 
Failure background 
AP31M4 装配时蓄电池托盘装配孔开裂 
原材料信息：Raw material information 
原材料及牌号 
Raw material specification 
本体：PP-LGF40 PG8BK-L01 
原材料厂商 
Raw material producer 
南京聚隆 
金属热处理状态 
Metal heat treatment state 
/ 
 
/ 
失效零件见图1：The failed part is shown in figure 1.  
Ⅱ. 结论与建议 Conclusions and Suggestions 
结论Conclusions： 1. 零件开裂位置处于熔接痕区域 
                 2. 零件材料符合技术要求 
 
建议Suggestions： 1. 提升熔接痕区域强度  
           
 
 
 
 
 
 
分发: 
Distribution 
SQE：严仲康 
检验者Author 
张铠 
Zhang Kai 
审核Auditor 
吴文安 
Wu Wenan 
批准Approver 
 
日期Date 
2023.05.26 
日期Date 
2023.05.26 
日期Date 
2023.05.26 


 
上海汽车中心实验室 
SAIC CENTER LAB 
委托者:    SQE:严仲康 
Request person, dept： 
委托编号:  SCL-S-23-0114M 
Request number:  
送样日期:  2023.5 
Request date:  
报告日期:  2023.5.26 
Report date: 
第2页,共3页 
 
报告编号 
Report number 
SCL-S-23-0114M 
上海·嘉定区安研路201 号 邮编. 201804 
No. 201 Anyan Road, Jiading District, Shanghai. Post code :201804 
 
SMPV-0.2.3-002-QA -F01 
III. 调查结果 Investigation Results 
序号 
No. 
试验项目 
Test item 
额定值 
Requirement 
试验结果 
Test result 
评价 Evaluation 
合格 
qualified 
合格 
qualified 
1 
蓄电池托盘 PP-LGF40 检测依据：SMTC 5 310 041 
1.1 
IR  
GB/T 6040 2002 
PP-GF 
PP-GF(1) 
X 
 
1.2 
熔融温度 oC 
GB/T19466.3-2006 
≥156 
165(1) 
X 
 
1.3 
密度 g/cm3 
ISO 1183 浮力法 
1.22±0.03 
1.23(1) 
X 
 
1.4 
灰分 % 
ISO 1172 
40±3 
42.4 (1) 
X 
 
1.5 
缺口冲击强度/KJ/m2 
ISO 179-1eA 
Avg≥15 
Min≥12 
14.45/12.80(2) 
参考项，不做评价 
备注：（1）标注1 表示该数据借用中心实验室测试结果 
（2）标注2 数据为零件取样，考虑到该零件结构及样条加工过程，结果供参考 
 
 
IV. 宏观分析 
1．零件开裂位置&形态如图1 所示。 
 
 
 
 
 
 
 
 
 
 
 
图1 失效件 
Fig.1 Failure Part 
 
 
 
 


 
上海汽车中心实验室 
SAIC CENTER LAB 
委托者:    SQE:严仲康 
Request person, dept： 
委托编号:  SCL-S-23-0114M 
Request number:  
送样日期:  2023.5 
Request date:  
报告日期:  2023.5.26 
Report date: 
第3页,共3页 
 
报告编号 
Report number 
SCL-S-23-0114M 
上海·嘉定区安研路201 号 邮编. 201804 
No. 201 Anyan Road, Jiading District, Shanghai. Post code :201804 
 
SMPV-0.2.3-002-QA -F01 
2. 断口分析 
 
 
 
 
 
 
 
 
 
 
图2 断口-1 
Fig.2 Fracture-1 
 
 
 
 
 
 
 
 
 
 
图3 断口-2 
Fig.3 Fracture-2

File: 材料工程师/SCL-S-23-0115M-S11L-驱动电机控制模块-段力.pdf.md
# SCL-S-23-0115M-S11L-驱动电机控制模块-段力.pdf

 
上海汽车中心实验室 
SAIC CENTER LAB 
委托者:  SEAT  蒋雨辰 
Request person, dept： 
委托编号:  / 
Request number:  
送样日期:  2023-04-28 
Request date:  
报告日期:  2023-05-06 
Report date: 
第1页,共3页 
 
报告编号 
Report number 
SCL-S-23-0115M 
上海·嘉定区安研路201 号 邮编. 201804 
No. 201 Anyan Road, Jiading District, Shanghai. Post code :201804 
 
SMPV-0.2.3-002-QA -F01 
零件号Part number 
10877361 
 零件名称 
Part name 
驱动电机控制模块---插接件 
图纸日期Drawing date 
10877361/01 
零件生产日期Part production date 
2023/3/25 
 供货商 
Supplier 
浙江伊控 
车型/项目Car type/project 
S11L 
阶段性报告 Interim report                结论性报告 Conclusion report          
 
Ⅰ.任务描述 Task description 
实验室受委托对驱动电机控制模块信号超过限值进行失效分析，失效零件具体信息如下： 
As requested, SCL has analyzed the failure of drive motor control module signal exceeding limit. The information of 
the failed part is as following： 
零件信息：Part information 
失效来源 
Failure source 
工程开发 
失效数量 
Failure Number 
1 
散件供应商 
Component supplier 
/ 
生产基地 
Production base 
/ 
VIN 码 
VIN 
/ 
车辆里程数 
Car mileage 
/ 
车制造日期 
Vehicle production date 
/ 
销售日期 
Sale date 
/ 
维修站名称 
Sale agent 
/ 
SQE/DRE 
DRE  姜雨辰 
失效背景 
Failure background 
S11L 驱动电机控制模块安装下线，和整车上相继报出旋变平方和超限问题 
原材料信息：Raw material information 
原材料及牌号 
Raw material specification 
/ 
原材料厂商 
Raw material producer 
/ 
金属热处理状态 
Metal heat treatment state 
/ 
 
 
失效零件见图1：The failed part is shown in figure 1.  
Ⅱ. 结论与建议 Conclusions and Suggestions 
结论Conclusions：  
（1） 穿缸插接件的PIN 上的黑色物质导致信号超出限值。 
（2） 穿缸插接件的PIN 上的黑色物质和插接件的灌封胶为同一种材料环氧树脂。 
建议Suggestions：  
（1） 对穿缸插接件的灌封工艺进行校核。 
（2） 对穿缸插接件灌胶后，对PIN 针进行目视检查外观并用万用表检测。 
 
 
分发 
Distribution 
SEAT 蒋雨辰 SQE 鹿碧洲、李强（智己） 
检验者Author 
段力 
Duan Li 
审核Auditor 
樊良伟 
Fan Liangwei 
批准Approver 
 
日期Date 
2023-05-06 
日期Date 
2023-05-06 
日期Date 
2023-05-06 


 
上海汽车中心实验室 
SAIC CENTER LAB 
委托者:  SEAT  蒋雨辰 
Request person, dept： 
委托编号:  / 
Request number:  
送样日期:  2023-04-28 
Request date:  
报告日期:  2023-05-06 
Report date: 
第2页,共3页 
 
报告编号 
Report number 
SCL-S-23-0115M 
上海·嘉定区安研路201 号 邮编. 201804 
No. 201 Anyan Road, Jiading District, Shanghai. Post code :201804 
 
SMPV-0.2.3-002-QA -F01 
III. 调查结果 Investigation Results 
工程反馈S11L 项目天津客户整车报出旋变平方和超限问题，反查供应商电驱总成零件下线情况，发现
多例报出类似问题。 
图1 为送检的失效件，可以知道： 
 
其中一个PIN 针上涂有黑色物质，其他PIN 针表面光亮（图1）； 
 
 
图1  送检失效件 
 
 
 
 
 
 
 
黑色灌封胶 


 
上海汽车中心实验室 
SAIC CENTER LAB 
委托者:  SEAT  蒋雨辰 
Request person, dept： 
委托编号:  / 
Request number:  
送样日期:  2023-04-28 
Request date:  
报告日期:  2023-05-06 
Report date: 
第3页,共3页 
 
报告编号 
Report number 
SCL-S-23-0115M 
上海·嘉定区安研路201 号 邮编. 201804 
No. 201 Anyan Road, Jiading District, Shanghai. Post code :201804 
 
SMPV-0.2.3-002-QA -F01 
材料测试  Material Test Results 
对插接件PIN针上的黑色物质和底部灌封胶进行材料红外定性检测，结果均为环氧树脂，见图2。 
 
图2  材料红外定性检测曲线示意图

File: 材料工程师/SCL-S-23-0116M-IP42-炭罐-何伟.pdf.md
# SCL-S-23-0116M-IP42-炭罐-何伟.pdf

 
 
上海汽车中心实验室 
报告编号Report number 
SCL-S-23-0116M 
委托者:  朱丹清 
Request person, dept： 
委托编号:  / 
Request number:  
送样日期:  2023.05.06 
Request date:  
报告日期:  2023.05.10 
Report date: 
第1页,共4页 
 
上海·嘉定区安研路201 号 
邮编. 201804 
No. 201 Anyan Road, Jiading District, Shanghai. 
Post code :201804 
 
SMPV-0.2.3-002-QA -F01 
零件号Part number 
10815502 
 零件名称 
Part name 
炭罐总成 
图纸日期Drawing date 
2021.04.19 
零件生产日期Part production date 
/ 
 供货商 
Supplier 
廊坊华安汽车装备有限公司 
车型/项目Car type/project 
IP42 
阶段性报告 Interim report                结论性报告 Conclusion report          
 
Ⅰ.任务描述 Task description 
售后反馈，IP42 车辆行驶过程中车辆发动机排放故障灯点亮。经过烟雾测试和气密性测试，发现炭罐上出现
泄漏点。失效零件具体信息如下： 
As requested, SCL has analyzed the crack of housing. The information of the failed part is as following： 
零件信息：Part information 
失效来源 
Failure source 
售后 
失效数量 
Failure Number 
1 件 
散件供应商 
Component supplier 
廊坊华安 
生产基地 
Production base 
/ 
VIN 码 
VIN 
LSJWJ4W97PZ167481 
车辆里程数 
Car mileage 
881 
车制造日期 
Vehicle production date 
/ 
销售日期 
Sale date 
/ 
维修站名称 
Sale agent 
四川德绅汽车服务有限公司 
SQE 
周照昕 
失效背景 
Failure background 
车辆行驶过程中车辆发动机排放故障灯点亮。 
原材料信息：Raw material information 
原材料及牌号 
Raw material specification 
PA6GF30 
原材料厂商 
Raw material producer 
朗盛 
金属热处理状态 
Metal heat treatment state 
/ 
 
 
失效零件见图1：The failed part is shown in figure 1.  
Ⅱ. 结论与建议 Conclusions and Suggestions 
结论Conclusions：  
1、通过CT 和剖切发现，炭罐存在焊接不良现象。详细信息见报告第Ⅲ部分。 
 
 
 
 
 
 
 
分发  
Distribution 
朱丹清、周照昕 
检验者Author 
何伟 
He Wei 
审核Auditor 
郭世来 
Guo Shilai 
批准Approver 
 
日期Date 
2023.05.10 
日期Date 
2023.05.10 
日期Date 
2023.05.10 


 
 
上海汽车中心实验室 
报告编号Report number 
SCL-S-23-0116M 
委托者:  朱丹清 
Request person, dept： 
委托编号:  / 
Request number:  
送样日期:  2023.05.06 
Request date:  
报告日期:  2023.05.10 
Report date: 
第2页,共4页 
 
上海·嘉定区安研路201 号 
邮编. 201804 
No. 201 Anyan Road, Jiading District, Shanghai. 
Post code :201804 
 
SMPV-0.2.3-002-QA -F01 
 
  
图1 失效件 
III. 调查结果 Investigation Results 
一、 
CT 检测 
通过烟雾测试和气密性（肥皂水）检测，对可疑部位进行CT 扫描，发现积液盖焊接
区域存在缝隙。见图2、图3。 
 
图2. CT 扫描缺陷图 


 
 
上海汽车中心实验室 
报告编号Report number 
SCL-S-23-0116M 
委托者:  朱丹清 
Request person, dept： 
委托编号:  / 
Request number:  
送样日期:  2023.05.06 
Request date:  
报告日期:  2023.05.10 
Report date: 
第3页,共4页 
 
上海·嘉定区安研路201 号 
邮编. 201804 
No. 201 Anyan Road, Jiading District, Shanghai. 
Post code :201804 
 
SMPV-0.2.3-002-QA -F01 
 
图3. CT 扫描缺陷图 
 
通过CT 判断，存在缝隙的区域处于积液盖单侧（凹形侧）。 
 
             图4. CT 扫描存在缝隙区域 
 


 
 
上海汽车中心实验室 
报告编号Report number 
SCL-S-23-0116M 
委托者:  朱丹清 
Request person, dept： 
委托编号:  / 
Request number:  
送样日期:  2023.05.06 
Request date:  
报告日期:  2023.05.10 
Report date: 
第4页,共4页 
 
上海·嘉定区安研路201 号 
邮编. 201804 
No. 201 Anyan Road, Jiading District, Shanghai. 
Post code :201804 
 
SMPV-0.2.3-002-QA -F01 
二、 
解剖检查    
对积液盖进行物理解剖，发现缝隙侧无焊接痕迹，存在焊接不良的现象。见图5。 
 
图5. 物理解剖件 
无焊接痕迹 
积液盖 
积液盒
