Repository: kujaxr/obsidian-vault

File: 材料工程师/SCL-S-23-0117M-AS23-后雾灯-王敏.pdf.md
# SCL-S-23-0117M-AS23-后雾灯-王敏.pdf

 
 
上海汽车中心实验室 
报告编号Report number 
SCL-S-23-0117M 
委托者: 刘伟洪 
Request person, dept： 
委托编号:  SCL-S-23-0117M 
Request number:  
送样日期:  2023.05.08 
Request date:  
报告日期:2023.05.11  
Report date: 
第1页,共2页 
 
上海·嘉定区安研路201 号 
邮编. 201804 
No. 201 Anyan Road, Jiading District, Shanghai. 
Post code :201804 
 
SMPV-0.2.3-002-QA -F01 
零件号Part number 
11313520 
 零件名称 
Part name 
后雾灯总成 
图纸日期Drawing date 
/ 
零件生产日期Part production date 
2022/2 
 供货商 
Supplier 
江苏叶迪 
车型/项目Car type/project 
AS23 MCE 
阶段性报告 Interim report                结论性报告 Conclusion report          
 
Ⅰ.任务描述 Task description 
实验室受委托对AS23 MCE 后雾灯总成零件的进水问题进行失效分析，失效零件具体信息如下： 
As requested, SCL has analyzed the leak of Rear-Lamp. The information of the failed part is as following： 
零件信息：Part information 
失效来源 
Failure source 
台湾售后市场 
失效数量 
Failure Number 
1 
散件供应商 
Component supplier 
江苏叶迪 
生产基地 
Production base 
/ 
VIN 码 
VIN 
 
车辆里程数 
Car mileage 
4000+ 
车制造日期 
Vehicle production date 
/ 
销售日期 
Sale date 
/ 
维修站名称 
Sale agent 
/ 
SQE/DRE 
刘伟洪 
失效背景 
Failure background 
售后车辆进水 
原材料信息：Raw material information 
原材料及牌号 
Raw material specification 
PC/ABS 
原材料厂商 
Raw material producer 
长伟锦磁 
金属热处理状态 
Metal heat treatment state 
/ 
/ 
/ 
失效零件见图1：The failed part is shown in figure 1.  
Ⅱ. 结论与建议 Conclusions and Suggestions 
 
结论：  
1、失效件后雾灯壳体材料性能符合要求。 
2、经零件拆解分析，失效件开裂进水处为安装点壳体根部断裂，微观显示为受力所致，受力方向由端部外侧
向内。 
建议： 
结合内部装饰框和反射镜安装分析，建议加强该安装点强度。 
 
 
 
分发: 
Distribution 
刘伟洪 刘家森 
检验者Author 
王敏 
Wang Min 
审核Auditor 
吴文安 
Wu Wenan  
批准Approver 
 
日期Date 
2023.05.11 
日期Date 
2023.05.11 
日期Date 
2023.05.12 


 
 
上海汽车中心实验室 
报告编号Report number 
SCL-S-23-0117M 
委托者: 刘伟洪 
Request person, dept： 
委托编号:  SCL-S-23-0117M 
Request number:  
送样日期:  2023.05.08 
Request date:  
报告日期:2023.05.11  
Report date: 
第2页,共2页 
 
上海·嘉定区安研路201 号 
邮编. 201804 
No. 201 Anyan Road, Jiading District, Shanghai. 
Post code :201804 
 
SMPV-0.2.3-002-QA -F01 
  
 
图1 失效件                         图2 断口图片 
III. 调查结果 Investigation Results 
1、材料调查结果如表1 所示，零件材料符合技术要求。  
序
号 
No. 
试验项目 
Test item 
额定值 
Requirement 
试验结果 
Test result 
评价 Evaluation 
第一次 第二次 
合格 
qualified 
不合格 
unqualified 
 
后雾灯壳体PC/ABS 
1 
IR 
GB/T6040-2002 
PC/ABS  
PC/ABS 
X 
 
2 
玻璃化转变温度 
GB/T 19466.2-2006  
/ 
107/140 
X 
 
3 
维卡软化温度 
ISO306 B50 ℃ 
≥118 
118（117.6） 
X 
 
4 
缺口冲击强度 
ISO179-1 KJ/m2 
≥21 
21.8 
X 
 
表1 调查结果 
Tab. 1 Investigation Results 
2、观察失效位置，如图2；微观观察断面显示，断口裂纹纹路由端部外侧向内，如图3，符合安装
点受灯内部力断裂的特征。 
 
图3 断口微观图

File: 材料工程师/SCL-S-23-0118M-IS31-后尾灯A总成-王敏.pdf.md
# SCL-S-23-0118M-IS31-后尾灯A总成-王敏.pdf

 
 
上海汽车中心实验室 
报告编号Report number 
SCL-S-23-0118M 
委托者: 刘伟洪 
Request person, dept： 
委托编号:  SCL-S-23-0118M 
Request number:  
送样日期:  2023.05.09 
Request date:  
报告日期:2023.05.17  
Report date: 
第1页,共2页 
 
上海·嘉定区安研路201 号 
邮编. 201804 
No. 201 Anyan Road, Jiading District, Shanghai. 
Post code :201804 
 
SMPV-0.2.3-002-QA -F01 
零件号Part number 
11336948 
 零件名称 
Part name 
后尾灯A 总成 
图纸日期Drawing date 
/ 
零件生产日期Part production date 
2022-09-03 
 供货商 
Supplier 
江苏迅驰 
车型/项目Car type/project 
IS31 
阶段性报告 Interim report                结论性报告 Conclusion report          
 
Ⅰ.任务描述 Task description 
实验室受委托对IS31 尾灯A 总成零件的外配开裂问题进行失效分析，失效零件具体信息如下： 
As requested, SCL has analyzed the leak of Rear-Lamp. The information of the failed part is as following： 
零件信息：Part information 
失效来源 
Failure source 
售后市场 
失效数量 
Failure Number 
1 
散件供应商 
Component supplier 
迅驰 
生产基地 
Production base 
/ 
VIN 码 
VIN 
 
车辆里程数 
Car mileage 
375Km 
车制造日期 
Vehicle production date 
/ 
销售日期 
Sale date 
/ 
维修站名称 
Sale agent 
/ 
SQE/DRE 
刘伟洪/刘家森 
失效背景 
Failure background 
外表面开裂 
原材料信息：Raw material information 
原材料及牌号 
Raw material specification 
PMMA 
原材料厂商 
Raw material producer 
奇美 
金属热处理状态 
Metal heat treatment state 
/ 
/ 
/ 
失效零件见图1，红色圈所示位置开裂：The failed part is shown in figure 1.  
Ⅱ. 结论与建议 Conclusions and Suggestions 
 
结论：  
1、失效件外配材料性能符合要求。 
2、经零件拆解分析，失效件开裂位置微观显示为局部受外力开裂并向两侧延展所致，受力方向由外配的外侧
向内。 
建议： 
排查受外力来源。 
 
 
 
分发: 
Distribution 
刘伟洪 刘家森 
检验者Author 
王敏 
Wang Min 
审核Auditor 
吴文安 
Wu Wenan     代 
批准Approver 
  
                代 
日期Date 
2023.05.17 
日期Date 
2023.05.22 
日期Date 
2023.05.23 


 
 
上海汽车中心实验室 
报告编号Report number 
SCL-S-23-0118M 
委托者: 刘伟洪 
Request person, dept： 
委托编号:  SCL-S-23-0118M 
Request number:  
送样日期:  2023.05.09 
Request date:  
报告日期:2023.05.17  
Report date: 
第2页,共2页 
 
上海·嘉定区安研路201 号 
邮编. 201804 
No. 201 Anyan Road, Jiading District, Shanghai. 
Post code :201804 
 
SMPV-0.2.3-002-QA -F01 
  
 
图1 失效件    
 
          图2 蓝圈位置断口图片 
III. 调查结果 Investigation Results 
1、材料调查结果如表1 所示，零件材料符合技术要求。  
序
号 
No. 
试验项目 
Test item 
额定值 
Requirement 
试验结果 
Test result 
评价 Evaluation 
第一次 第二次 
合格 
qualified 
不合格 
unqualified 
 
外配光镜PMMA 
1 
IR 
GB/T6040-2002 
PMMA  
PMMA 
X 
 
2 
玻璃化转变温度 
GB/T 19466.2-2006  
/ 
104 
X 
 
表1 调查结果 
Tab. 1 Investigation Results 
2、观察失效位置，图1 蓝色开裂区域断口由图示箭头位置起始向两侧延展，受力方向为自外向内
箭头所示，如图2，符合外配蓝色部位受外力开裂的特征。

File: 材料工程师/SCL-S-23-0119M-AS23P-空调管-朱玲斌.pdf.md
# SCL-S-23-0119M-AS23P-空调管-朱玲斌.pdf

 
上海汽车中心实验室 
SAIC CENTER LAB 
委托者:  QA  包文誉 
Request person, dept： 
委托编号:   
Request number:  
送样日期:  2023.5.4 
Request date:  
报告日期:  2023.5.31 
Report date: 
第1页,共6页 
 
报告编号 
Report number 
SCL-S-23-0119M 
上海·嘉定区安研路201 号 邮编. 201804 
No. 201 Anyan Road, Jiading District, Shanghai. Post code :201804 
 
SMPV-0.2.3-002-QA -F01 
零件号Part number 
/ 
 零件名称 
Part name 
空调管 
Air conditioning pipe 
图纸日期Drawing date 
/ 
零件生产日期Part production date 
/ 
 供货商 
Supplier 
SAAA 
车型/项目Car type/project 
AS23P 
阶段性报告 Interim report                结论性报告 Conclusion report          
 
Ⅰ.任务描述 Task description 
实验室受委托对空调管螺纹孔的拉脱进行失效分析，失效零件具体信息如下： 
As requested, SCL has analyzed the pulling off of threaded holes in air conditioning pipes. The information of the 
failed part is as following： 
零件信息：Part information 
失效来源 
Failure source 
工厂装配 
失效数量 
Failure Number 
1 
散件供应商 
Component supplier 
/ 
生产基地 
Production base 
/ 
VIN 码 
VIN 
/ 
车辆里程数 
Car mileage 
/ 
车制造日期 
Vehicle production date 
/ 
销售日期 
Sale date 
/ 
维修站名称 
Sale agent 
/ 
SQE/DRE 
/ 
失效背景 
Failure background 
AS23P 装配时报空调管螺纹孔拉脱。 
The threaded hole of the AS23P air conditioning pipes was pulled of during assembling. 
原材料信息：Raw material information 
原材料及牌号 
Raw material specification 
/ 
原材料厂商 
Raw material producer 
/ 
金属热处理状态 
Metal heat treatment state 
/ 
 
 
失效零件见图1：The failed part is shown in figure 1.  
Ⅱ. 结论与建议 Conclusions and Suggestions 
 
结论Conclusions：  
（1） 螺栓打紧过程滑牙脱出很有可能是空调管螺纹孔的底孔初加工尺寸超差导致的。 
（2） 空调管材料成分符合要求。 
 
建议Suggestions：  
（1） 关注同批次空调管螺纹孔的加工质量。 
 
分发 
Distribution 
QA  包文誉   齐朝轶  
检验者Author 
朱玲斌 
Zhu Lingbin 
审核Auditor 
邵百明 
Shao Baiming 
批准Approver 
 
日期Date 
2023.5.31 
日期Date 
2023.6.2 
日期Date 
2023.6.2 


 
上海汽车中心实验室 
SAIC CENTER LAB 
委托者:  QA  包文誉 
Request person, dept： 
委托编号:   
Request number:  
送样日期:  2023.5.4 
Request date:  
报告日期:  2023.5.31 
Report date: 
第2页,共6页 
 
报告编号 
Report number 
SCL-S-23-0119M 
上海·嘉定区安研路201 号 邮编. 201804 
No. 201 Anyan Road, Jiading District, Shanghai. Post code :201804 
 
SMPV-0.2.3-002-QA -F01 
III. 调查结果 Investigation Results 
AS23P 在宁德工厂装配空调管，电动枪打紧22Nm（扭矩要求22±2Nm）时，双头螺栓滑牙。 
 
图1a 为送检的失效件，可以知道： 
 
失效螺栓和对应螺纹孔形貌如图1a，螺栓上有极少量拉脱残留，现场反馈螺栓孔拉脱后曾多次复装，原
始拉脱的螺牙碎屑数量未关注；  
 
失效螺纹孔剖开后形貌如图1b，其放大形貌见图1c，失效螺纹孔上主要有三组特征：（1）机加工的螺纹
孔大经（1#纹路），这是正常机加工形成的；（2）轴向拉脱形成的纹路（2#纹路），这是失效过程形成的；
（3）均匀致密的周向纹路（3#纹路）。 
 
 
 
a  送检样品-现场拍摄失效相关形貌 
 
b  失效螺纹孔形貌 
剖切位置 
 
其他案例铝合金螺纹孔 
被拉脱后的螺栓形态 


 
上海汽车中心实验室 
SAIC CENTER LAB 
委托者:  QA  包文誉 
Request person, dept： 
委托编号:   
Request number:  
送样日期:  2023.5.4 
Request date:  
报告日期:  2023.5.31 
Report date: 
第3页,共6页 
 
报告编号 
Report number 
SCL-S-23-0119M 
上海·嘉定区安研路201 号 邮编. 201804 
No. 201 Anyan Road, Jiading District, Shanghai. Post code :201804 
 
SMPV-0.2.3-002-QA -F01 
 
c  失效螺纹孔放大形貌 
图1  送检失效件形貌 
 
由于图1c 中的1#，2#纹路形成机理很清晰，不做进一步分析，因此仅对图1c 中3#纹路做进一步分析，具体
见图2，可知： 
 
部分平直的周向纹路被拉脱纹路掩盖（图2a，2d），说明该纹路应该在拉脱之前已经形成，拉脱后未被
进一步破坏，也就是说明该纹路不是拉脱后再次旋转造成的； 
 
SEM 形貌显示（图2d），周向纹路中的平直纹路间距接近，并且纹路的边缘基本没有毛刺。如果是螺栓
头部旋转形成纹路，由于螺栓牙尖比较钝，纹路应该存在毛刺或者不均匀性，因此周向痕迹可能是初始
就存在的。 
螺纹底孔大径 
轴向拉脱 
（轻微倾斜） 
圆周异常痕迹 


 
上海汽车中心实验室 
SAIC CENTER LAB 
委托者:  QA  包文誉 
Request person, dept： 
委托编号:   
Request number:  
送样日期:  2023.5.4 
Request date:  
报告日期:  2023.5.31 
Report date: 
第4页,共6页 
 
报告编号 
Report number 
SCL-S-23-0119M 
上海·嘉定区安研路201 号 邮编. 201804 
No. 201 Anyan Road, Jiading District, Shanghai. Post code :201804 
 
SMPV-0.2.3-002-QA -F01 
 
 
a  3#纹路放大形貌1                b  3#纹路放大形貌2 
 
 
c  3#纹路SEM 形貌1               d  3#纹路SEM 形貌2 
图2  3#周向纹路SEM 形貌 
 
了解失效螺纹孔的制造工艺（先机加工Φ6.8 底孔，后车M8 螺纹孔）后，为进一步分析周向均匀纹路的形成
原因，取机加工Φ6.8 底孔及加工Φ7.8 底孔后用M8 螺栓做模拟拉脱试验，具体形貌见图3，可知： 
 
正常机加工后底孔纹路均匀，无毛刺（图3a，3b）； 
 
模拟样品宏观形貌（图3c）类似失效件图1c，螺栓造成的纹路无明显规律性，有较多毛边，同时该纹路
会掩盖原有机加工纹路（图3d）。 
 
 
 
周向纹路被擦伤掩盖 
平直的周向纹路 
粗糙的周向纹路 


 
上海汽车中心实验室 
SAIC CENTER LAB 
委托者:  QA  包文誉 
Request person, dept： 
委托编号:   
Request number:  
送样日期:  2023.5.4 
Request date:  
报告日期:  2023.5.31 
Report date: 
第5页,共6页 
 
报告编号 
Report number 
SCL-S-23-0119M 
上海·嘉定区安研路201 号 邮编. 201804 
No. 201 Anyan Road, Jiading District, Shanghai. Post code :201804 
 
SMPV-0.2.3-002-QA -F01 
 
 
a  Φ6.8 底孔全貌及放大形貌 
 
 
b  Φ6.8 底孔纹路SEM 形貌 
 
 
c  大底孔+模拟M8 拉脱形态 


 
上海汽车中心实验室 
SAIC CENTER LAB 
委托者:  QA  包文誉 
Request person, dept： 
委托编号:   
Request number:  
送样日期:  2023.5.4 
Request date:  
报告日期:  2023.5.31 
Report date: 
第6页,共6页 
 
报告编号 
Report number 
SCL-S-23-0119M 
上海·嘉定区安研路201 号 邮编. 201804 
No. 201 Anyan Road, Jiading District, Shanghai. Post code :201804 
 
SMPV-0.2.3-002-QA -F01 
 
 
d  模拟拉脱SEM 形貌 
图3   模拟试验结果 
综合失效件，模拟件及光孔形态的对比调查，认为很有可能是失效件螺栓孔在初加工底孔时尺寸超差，导致
工厂装配时发生拉脱失效。 
 
材料测试  Material Test Results 
对失效空调管材料进行检测，结果见表1，材料成分符合要求。 
                               表1  材料检测结果 
序号 
No. 
测试项目 
Test item 
额定值 
Requirement 
试验结果 
Test result 
评价 Evaluation 
合格 
OK 
不合格 
Not OK 
1 
铝管成分 
6061 
 
 
 
Si 
0.4~0.8 
0.506 
× 
 
Fe 
≤0.7 
0.173 
× 
 
Cu 
0.15~0.40 
0.262 
× 
 
Mn 
≤0.15 
0.092 
× 
 
Mg 
0.8~1.2 
0.945 
× 
 
Zn 
≤0.25 
0.042 
× 
 
Cr 
0.04~0.35 
0.117 
× 
 
 
螺栓造成的纹路 
机加工纹路

File: 材料工程师/SCL-S-23-0121M-EP39-电池托盘-孙明升.pdf.md
# SCL-S-23-0121M-EP39-电池托盘-孙明升.pdf

 
 
上海汽车中心实验室 
报告编号Report number 
SCL-S-23-0121M 
委托者:  SEAT 王凤伟 
Request person, dept： 
委托编号:  SCL-S-23-0121M 
Request number:  
送样日期:  20230427 
Request date:  
报告日期:  20230518 
Report date: 
第1页,共6页 
 
上海·嘉定区安研路201 号 
邮编. 201804 
No. 201 Anyan Road, Jiading District, Shanghai. 
Post code :201804 
 
SMPV-0.2.3-002-QA -F01 
零件号Part number 
11343293 
 零件名称 
Part name 
动力电池托盘 
 Power battery tray 
图纸日期Drawing date 
/ 
零件生产日期Part production date 
2022.09.18 
 供货商 
Supplier 
江苏恒义工业技术有限公司 
车型/项目Car type/project 
EP39 
阶段性报告 Interim report                结论性报告 Conclusion report          
 
Ⅰ.任务描述 Task description 
实验室受委托对EP39 动力电池托盘开裂问题进行失效分析，失效零件具体信息如下： 
As requested, SCL has analyzed the crack of power battery tray of EP39. The information of the failed part is as following： 
零件信息：Part information 
失效来源 
Failure source 
工程开发 
失效数量 
Failure Number 
1 
散件供应商 
Component supplier 
/ 
生产基地 
Production base 
/ 
VIN 码 
VIN 
/ 
车辆里程数 
Car mileage 
/ 
车制造日期 
Vehicle production date 
/ 
销售日期 
Sale date 
/ 
维修站名称 
Sale agent 
/ 
SQE/DRE 
李绅/王凤伟 
失效背景 
Failure background 
EP39 通过4 轮DV 台架振动试验，冲击后整包气密通过；运输后，浸水前发现气密性泄露。 
原材料信息：Raw material information 
原材料及牌号 
Raw material specification 
6061 
原材料厂商 
Raw material producer 
/ 
金属热处理状态 
Metal heat treatment state 
/ 
 
 
失效零件见图1：The failed part is shown in figure 1.  
Ⅱ. 结论与建议 Conclusions and Suggestions 
结论Conclusions：  
（1）该电池托盘开裂是由于局部应力大而发生多源疲劳开裂，断裂起源于搅拌摩擦焊焊缝根部应力集中点,与后
期运输无关。 
Due to local high stress, the crack of the battery tray was multi source fatigue crack, which originated from the stress 
concentration in the root of friction stir welding, and was not related to later transportation. 
（2）该电池托盘焊接完全焊透，符合技术要求。 
The battery tray was fully welded and met the technical requirements. 
建议Suggestions：  
（1）优化结构强度。 
Optimize structural strength. 
分发: 
Distribution 
SEAT：王凤伟；SQE：李绅；SCL：邱添； 
检验者Author 
孙明升 
Sun Mingsheng 
审核Auditor 
邵百明 
Shao Baiming 
批准Approver 
 
日期Date 
2023.05.18 
日期Date 
2023.05.18 
日期Date 
2023.05.18 


 
 
上海汽车中心实验室 
报告编号Report number 
SCL-S-23-0121M 
委托者:  SEAT 王凤伟 
Request person, dept： 
委托编号:  SCL-S-23-0121M 
Request number:  
送样日期:  20230427 
Request date:  
报告日期:  20230518 
Report date: 
第2页,共6页 
 
上海·嘉定区安研路201 号 
邮编. 201804 
No. 201 Anyan Road, Jiading District, Shanghai. 
Post code :201804 
 
SMPV-0.2.3-002-QA -F01 
III. 调查结果 Investigation Results 
EP39 的125mm 动力电池托盘在DV 台架上通过四轮电池振动（等效64w 公里）后，整包气密性通过，后进
行冲击试验，气密性同样通过。然后经过运输后，准备进行浸水试验，在试验前进行气密性检验，发现泄露，泄
漏量大于0.2KPa，漏气区域为托盘右前方底部吊挂点。失效零件如图1 所示。 
该相同结构的动力电池托盘，高度为110mm，在悬挂点出现开裂问题，详情见SCL-S-22-0156M 和
SCL-S-22-0162M，气密失效原因是振动试验局部发生疲劳开裂，起源于搅拌摩擦焊未焊透焊缝的根部。 
 
（a）动力电池托盘 
开裂位置 
固定点 


 
 
上海汽车中心实验室 
报告编号Report number 
SCL-S-23-0121M 
委托者:  SEAT 王凤伟 
Request person, dept： 
委托编号:  SCL-S-23-0121M 
Request number:  
送样日期:  20230427 
Request date:  
报告日期:  20230518 
Report date: 
第3页,共6页 
 
上海·嘉定区安研路201 号 
邮编. 201804 
No. 201 Anyan Road, Jiading District, Shanghai. 
Post code :201804 
 
SMPV-0.2.3-002-QA -F01 
 
（b）裂纹开裂位置 
图1 失效件及断裂位置 
断口分析 Fracture Surface Analysis 
（一）断口宏观形貌 
断口宏观形貌如图2 所示，断口平整，颜色一致，表面具有海滩纹形貌。结合结构，裂纹起源于悬挂点对应
位置，向两侧扩展。断裂面上发现，裂纹开裂于底部（焊缝背面），向上扩展。 
 
开裂位置 
·
最先开裂位置 
·
最先开裂位置 
扩展方向 
扩展方向 
后期人为断口 


 
 
上海汽车中心实验室 
报告编号Report number 
SCL-S-23-0121M 
委托者:  SEAT 王凤伟 
Request person, dept： 
委托编号:  SCL-S-23-0121M 
Request number:  
送样日期:  20230427 
Request date:  
报告日期:  20230518 
Report date: 
第4页,共6页 
 
上海·嘉定区安研路201 号 
邮编. 201804 
No. 201 Anyan Road, Jiading District, Shanghai. 
Post code :201804 
 
SMPV-0.2.3-002-QA -F01 
 
 
图2 断口的宏观形貌 
（二）断口的微观形貌  
利用扫描电镜对断口进一步观察分析，重点观察最先开裂区域，结果如图3 所示，可以看出：裂纹起源于焊
缝根部（图中红色方框所示），向上扩展，起源区具有多个台阶为多源疲劳开裂；起源区未见明显的未焊透分层区
域，后面会结合截面金相进一步确认。 
综上：该开裂是起源于焊缝根部的多源疲劳开裂。 
 
焊缝背面 
焊缝背面 
扩展方向 


 
 
上海汽车中心实验室 
报告编号Report number 
SCL-S-23-0121M 
委托者:  SEAT 王凤伟 
Request person, dept： 
委托编号:  SCL-S-23-0121M 
Request number:  
送样日期:  20230427 
Request date:  
报告日期:  20230518 
Report date: 
第5页,共6页 
 
上海·嘉定区安研路201 号 
邮编. 201804 
No. 201 Anyan Road, Jiading District, Shanghai. 
Post code :201804 
 
SMPV-0.2.3-002-QA -F01 
 
 
 
图3 断口的微观形貌 
截面检查 Cross section examination 
     垂直于焊缝开裂处和另一条未开裂焊缝制备截面金相试样截面形貌如图4 所示。可以看出：该托盘开裂于焊
缝根部应力集中点，焊接完全焊透，无之前失效案例中的未焊透缺陷。 


 
 
上海汽车中心实验室 
报告编号Report number 
SCL-S-23-0121M 
委托者:  SEAT 王凤伟 
Request person, dept： 
委托编号:  SCL-S-23-0121M 
Request number:  
送样日期:  20230427 
Request date:  
报告日期:  20230518 
Report date: 
第6页,共6页 
 
上海·嘉定区安研路201 号 
邮编. 201804 
No. 201 Anyan Road, Jiading District, Shanghai. 
Post code :201804 
 
SMPV-0.2.3-002-QA -F01 
 
 
                  （a）开裂焊缝横截面                          （b）未开裂焊缝横截面 
图4 截面检查

File: 材料工程师/SCL-S-23-0122M-EP35-管柱手柄凸轮-戚鹏飞.pdf.md
# SCL-S-23-0122M-EP35-管柱手柄凸轮-戚鹏飞.pdf

 
上海汽车中心实验室 
报告编号Report number 
SCL-S-23-0122M 
委托者: 罗增峰 
Request person, dept： 
委托编号:/   
Request number:  
送样日期:20230510 
Request date:  
报告日期:20230515 
第1页,共2页 
 
上海·嘉定区安研路201 号 
邮编. 201804 
No. 201 Anyan Road, Jiading District, Shanghai. 
    Post code :201804 
 
SMPV-0.2.3-002-QA -F01 
零件号Part number 
11205751 
 零件名称 
Part name 
转向管柱-手柄凸轮 
图纸日期Drawing date 
/ 
零件生产日期Part production date 
/ 
 供货商 
Supplier 
江苏南阳耐斯摩 
车型/项目Car type/project 
EP35 
阶段性报告 Interim report                结论性报告 Conclusion report          
 
Ⅰ.任务描述 Task description 
实验室受委托对EP35 转向管柱手柄凸轮零件开裂进行分析，失效零件具体信息如下： 
As requested, SCL has analyzed the fracture failure of the EP35 Steering column handle cam. The information of the 
failed part is shown as following： 
零件信息：Part information 
失效来源 
Failure source 
售后 
失效数量 
Failure Number 
1 
散件供应商 
Component supplier 
烟台福斯达机械制造有限公司 
生产基地 
Production base 
/ 
VIN 码 
VIN 
/ 
车辆里程数 
Car mileage 
1479Km 
车制造日期 
Vehicle production date 
/ 
销售日期 
Sale date 
/ 
维修站名称 
Sale agent 
/ 
SQE/DRE 
/ 
失效背景 
Failure background 
转向管柱上下前后调节失效，检查发现转向管柱手柄凸轮断裂。 
原材料信息：Raw material information 
原材料及牌号 
Raw material specification 
SMF5030  
原材料厂商 
Raw material producer 
鞍钢(鞍山)冶金粉材 
金属热处理状态 
Metal heat treatment state 
/ 
 
 
失效零件见图1：The failed part is shown in figure 1. 
Ⅱ. 结论与建议 Conclusions and Suggestions 
 
结 论Conclusions：（1）失效凸轮存在严重生坯裂纹缺陷，致使零件过载断裂。  
 
建 议Suggestions：（1）优化模具结构，降低生坯脱模力。 
  
                 
 
 
       
分发: 
Distribution 
SQE 唐宇峰 QA 罗增峰 
检验者Author 
戚鹏飞 
Qi Pengfei 
审核Auditor 
邵百明 
Shao Baiming 
批准Approver 
 
日期Date 
2023.05.15 
日期Date 
2023.05.15 
日期Date 
2023.05.15 


 
上海汽车中心实验室 
报告编号Report number 
SCL-S-23-0122M 
委托者: 罗增峰 
Request person, dept： 
委托编号:/   
Request number:  
送样日期:20230510 
Request date:  
报告日期:20230515 
第2页,共2页 
 
上海·嘉定区安研路201 号 
邮编. 201804 
No. 201 Anyan Road, Jiading District, Shanghai. 
    Post code :201804 
 
SMPV-0.2.3-002-QA -F01 
III. 调查结果 Investigation Results  
   售后反馈一例客户处EP35 转向管柱手柄凸轮开裂失效件，失效零件及断口如图1 所示。该零件在3 月
底已送检一例同位置开裂的失效件，并进行了分析，确认失效零件断面上存在严重的生坯裂纹缺陷导致开裂
的产生，详细信息见报告SCL-S-23-0078M。 
 
 
图1 手柄凸轮失效件  
断口分析 Fracture analysis 
    对失效零件整个断裂面进行微观分析，断面上大部分区域无冶金结合，形貌如图2 所示，为生坯裂纹缺陷，
与第一例失效件断口特征相同。 
 
图2 凸轮断口 微观形貌

File: 材料工程师/SCL-S-23-0123M-D25-缸体-沈大光.pdf.md
# SCL-S-23-0123M-D25-缸体-沈大光.pdf

 
 
上海汽车中心实验室 
报告编号Report number 
SCL-S-23-0123M 
委托者: EN：王安民  
Request person, dept： 
委托编号:  SCL-S-23-0123M 
Request number:  
送样日期:  2023.05.15 
Request date:  
报告日期: 2023.06.02 
第1页,共5页 
 
上海·嘉定区安研路201 号 
邮编. 201804 
No. 201 Anyan Road, Jiading District, Shanghai.    
Post code :201804 
 
SMPV-0.2.3-002-QA -F01 
零件号Part number 
C00411248 
 零件名称 
Part name 
缸体 
图纸日期Drawing date 
 
零件生产日期Part production date 
 
 供货商 
Supplier 
成都正恒 
车型/项目Car type/project 
D25 
DVP 材料大纲签署日期DVP material test plan date 
 
阶段性报告 Interim report                结论性报告 Conclusion report          
 
Ⅰ.任务描述 Task description 
实验室受委托对缸体第二主轴承座开裂进行失效原因分析，失效零件具体信息如下： 
As requested, SCL has analyzed the failure of Cylinder block.The information of the failed part is as following： 
零件信息：Part information 
零件名称 
Part name 
缸体 
车制造日期 
Vehicle production date 
/ 
VIN 码 
VIN 
/ 
销售日期 
Sale date 
/ 
车辆里程数 
Car mileage 
/ 
维修站名称 
Sale agent 
/ 
失效模式描述 
Failure circumstance  
第二主轴承座存在裂纹 
原材料信息：Raw material information 
原材料及牌号 
Raw material specification 
GLJ 250 
原材料厂商 
Raw material producer 
 
散件供应商 
Component supplier 
成都正恒 
金属热处理状态 
Metal heat treatment state 
/ 
 
 
Ⅱ. 结论与建议 Conclusions and Suggestions 
结论Conclusions： 
1）由于缸体本体抗拉强度低导致疲劳开裂； 
2）材料金相和硬度符合图纸要求。 
建议Suggestions：  
1）排查缸体本体制造工艺。 
 
 
 
分发  
Distribution 
EN：王安民  
检验者Author 
沈大光 
Shen Daguang 
审核Auditor 
邵百明 
Shao Baiming 
批准Approver 
 
日期Date 
2023.06.02 
日期Date 
2023.06.05 
日期Date 
2023.06.05 


 
 
上海汽车中心实验室 
报告编号Report number 
SCL-S-23-0123M 
委托者: EN：王安民  
Request person, dept： 
委托编号:  SCL-S-23-0123M 
Request number:  
送样日期:  2023.05.15 
Request date:  
报告日期: 2023.06.02 
第2页,共5页 
 
上海·嘉定区安研路201 号 
邮编. 201804 
No. 201 Anyan Road, Jiading District, Shanghai.    
Post code :201804 
 
SMPV-0.2.3-002-QA -F01 
III. 调查结果 Investigation Results 
D25 项目D003 发动机台架实验拆解后，发现第二主轴座存在裂纹。 
 
第二主轴座裂纹如图1a、1b 所示。 
 
                         a 全貌及开裂位置                        b  裂纹放大图 
                                                    图1 失效件 
断口分析 Fracture Analysis: 
将图1b 的裂纹打开后，断口宏观形貌如图2a 所示； 
 
断口宏观形貌如图2a 所示，整个断裂面未见明显的缺陷和空洞； 
 
位置1 和位置2 断口微观形貌特征为沿晶、解理、局部有少量的疲劳辉纹； 
 
                                           a 断口宏观形貌                               
 
 
1 
2 


 
 
上海汽车中心实验室 
报告编号Report number 
SCL-S-23-0123M 
委托者: EN：王安民  
Request person, dept： 
委托编号:  SCL-S-23-0123M 
Request number:  
送样日期:  2023.05.15 
Request date:  
报告日期: 2023.06.02 
第3页,共5页 
 
上海·嘉定区安研路201 号 
邮编. 201804 
No. 201 Anyan Road, Jiading District, Shanghai.    
Post code :201804 
 
SMPV-0.2.3-002-QA -F01 
 
 
                  b 位置1 形貌                           c 位置2 形貌 
 
 
                d 位置1 低倍形貌                           e 位置1 高倍形貌-疲劳辉纹 
 
 
                 f 位置2 低倍形貌                        g 位置2 高倍形貌-疲劳辉纹  
图2 断口微观形貌 
 


 
 
上海汽车中心实验室 
报告编号Report number 
SCL-S-23-0123M 
委托者: EN：王安民  
Request person, dept： 
委托编号:  SCL-S-23-0123M 
Request number:  
送样日期:  2023.05.15 
Request date:  
报告日期: 2023.06.02 
第4页,共5页 
 
上海·嘉定区安研路201 号 
邮编. 201804 
No. 201 Anyan Road, Jiading District, Shanghai.    
Post code :201804 
 
SMPV-0.2.3-002-QA -F01 
材料测试 Material Test Results 
对缸体进行材料检测，其结果如表1 所示。根据表1 可知： 
 
材料硬度符合图纸要求。 
 
组织、石墨形态及大小符合图纸要求。 
 
缸体抗拉强度不合格。 
                                       表1 材料检测结果 
序号 
No. 
试验项目 
Test item 
额定值 
Requirement 
试验结果 
Test result 
评价 Evaluation 
合格 
OK 
不合格 
Not 
OK 
1 
缸体 材料：GLJ 250 
1.1 
硬度（HB5/750） 
190-250 
201.8；192.9；190.6 
X 
 
1.2 
石墨形态 
A+B 
A（见图3） 
X 
 
1.3 
石墨长度 
4-6 级 
4 级（见图3） 
X 
 
1.4 
基体组织 
以细片珠光体为主，珠
光体含量≥95% 
铁素体≤5% 
磷共晶+碳化物≤3% 
以细片珠光体为主，珠光体含
量≥95% 
铁素体≤5% 
磷共晶+碳化物≤3% 
（见图4、图5） 
X 
 
1.5 
抗拉强度/Mpa 
≥250 
176、191Mpa1 
 
X 
备注：1）脚注1 系参考第三方检测报告。 
 
图3 石墨形态及组织 100x 


 
 
上海汽车中心实验室 
报告编号Report number 
SCL-S-23-0123M 
委托者: EN：王安民  
Request person, dept： 
委托编号:  SCL-S-23-0123M 
Request number:  
送样日期:  2023.05.15 
Request date:  
报告日期: 2023.06.02 
第5页,共5页 
 
上海·嘉定区安研路201 号 
邮编. 201804 
No. 201 Anyan Road, Jiading District, Shanghai.    
Post code :201804 
 
SMPV-0.2.3-002-QA -F01 
 
图4 基体组织 100x 
 
图5 基体组织 500x

File: 材料工程师/SCL-S-23-0124M-AS23-发动机悬置-卓靖.pdf.md
# SCL-S-23-0124M-AS23-发动机悬置-卓靖.pdf

 
上海汽车中心实验室 
SAIC CENTER LAB 
委托者:QAQ：罗增峰 
Request person, dept： 
委托编号:SCL-S-23 -0124M 
Request number:  
送样日期: 2023.05.16 
Request date:  
报告日期: 2023.05.23 
Report date: 
第1页,共6页 
 
报告编号 
Report number 
SCL-S-23-0124M 
上海·嘉定区安研路201 号 邮编. 201804 
No. 201 Anyan Road, Jiading District, Shanghai. Post code :201804 
 
SMPV-0.2.3-002-QA -F01 
零件号 
Part number 
10080988 
 零件名称 
Part name 
发动机悬置 
Engine mount 
图纸日期 
Drawing date  
/ 
零件生产日期 
Production date 
20190822 
 供货商 
Supplier 
宁波拓普汽车部件有限公司 
Ningbo Tuopu Auto Parts Co., Ltd. 
车型/项目 
Car type/project 
AS23 
DVP 材料大纲签署日期 
DVP material test plan date 
/ 
 
    阶段性报告  Stage report        结论性报告 Conclusion report       
Ⅰ.任务描述 Task description 
实验室受委托对AS23 发动机悬置进行失效分析（中东售后抱怨悬置开裂，造成车辆抖动），零件原材料信息
如下： 
As requested, SAIC Center lab has analyzed the failure of engine mount. The information about the parts are shown as 
following： 
零件信息：Part information 
零件名称 
Part name 
发动机悬置 
车制造日期 
Vehicle production date 
/ 
VIN 码 
VIN 
LSJA24U96LG014880 
销售日期 
Sale date 
/ 
车辆里程数 
Car mileage 
83326km 
维修站名称 
Sale agent 
/ 
失效模式描述 
Failure circumstance  
主簧断裂 
失效零件见图1：The failed parts is shown in figure 1.  
原材料信息：Raw material information 
原材料及牌号 
Raw material specification 
NR SMR10（N48-8） 
原材料厂商 
Raw material producer 
（马来西亚）宁波拓普 
散件供应商 
Component supplier 
宁波拓普汽车部件有限公司 
金属热处理状态 
Metal heat treatment state 
无 
 
 
Ⅱ. 结论与建议 Conclusions and suggestions 
结论： 
1、失效悬置因动态高温老化，材料老化，性能衰减，导致主簧受力开裂失效。 
2、失效悬置材料未用错，未见工艺问题。 
 
建议： 
1、提升零件耐热及高温耐久性能。 
2、实测零件在中东使用工况，通过隔热等措施降低零件实际使用温度。 
 
分发: 
Distribution 
SQE：顾维强              
 Gu Weiqiang 
检验者Author 
SCL：卓靖 
      Zhuo Jing 
审核Auditor 
吴文安 
Wu Wenan  
批准Approver 
 
日期Date 
2023.05.23 
日期Date 
2023.05.23 
日期Date 
2023.05.24 


 
上海汽车中心实验室 
SAIC CENTER LAB 
委托者:QAQ：罗增峰 
Request person, dept： 
委托编号:SCL-S-23 -0124M 
Request number:  
送样日期: 2023.05.16 
Request date:  
报告日期: 2023.05.23 
Report date: 
第2页,共6页 
 
报告编号 
Report number 
SCL-S-23-0124M 
上海·嘉定区安研路201 号 邮编. 201804 
No. 201 Anyan Road, Jiading District, Shanghai. Post code :201804 
 
SMPV-0.2.3-002-QA -F01 
IV. 测试结果 Test Results  
1 宏观分析： 
中东失效发动机悬置（零件批次：20190822B）如图1 所示，铝支臂侧可见橡胶主簧两侧均开裂，液腔密封碗完
好；拆解后可见液腔橡胶变形明显，主簧基本断裂。 
图1.发动机悬置 
Figure1.The engine mount 
2 断口分析： 
 
 
图2.发动机悬置断面 
Figure2.The crack surface of the engine mount 
主簧 
拆卸后 
失效悬置 
橡胶主簧开裂 
左侧断裂，右侧未完全断裂 
液腔 
失效悬置 
左侧断面 
液腔橡胶明显变形 
液腔橡胶变形严重 
右侧断面 
撕裂面被磨平 
未断区域，受力后快速撕裂 
密封碗完好 
撕裂纹路清晰 


 
上海汽车中心实验室 
SAIC CENTER LAB 
委托者:QAQ：罗增峰 
Request person, dept： 
委托编号:SCL-S-23 -0124M 
Request number:  
送样日期: 2023.05.16 
Request date:  
报告日期: 2023.05.23 
Report date: 
第3页,共6页 
 
报告编号 
Report number 
SCL-S-23-0124M 
上海·嘉定区安研路201 号 邮编. 201804 
No. 201 Anyan Road, Jiading District, Shanghai. Post code :201804 
 
SMPV-0.2.3-002-QA -F01 
失效悬置断面如图2 所示，左侧断面如图3 所示，金属支臂侧裂口撕裂面被磨平，主簧外侧橡胶均有磨损，
内侧撕裂纹路清晰，说明撕裂方向由外及内，磨平区域与撕裂扩展区域界面明显。 
 
 
图3.发动机悬置断面 
Figure3.The crack surface of the engine mount 
 
右侧断面如图3 所示，从撕裂纹路磨平区域判断，撕裂依然起始于靠近支臂外侧主簧，图中由下向上撕裂，
上部撕裂纹路清晰，颜色新鲜，撕裂台阶密集，说明其为材料老化快速撕裂导致，受力较易撕裂。 
图2.发动机悬置断面 
Figure2.The crack surface of the engine mount 
撕裂面部分区域被磨平 
撕裂纹路清晰、颜色新鲜 
左侧断面 
撕裂纹路被磨平， 
为撕裂起始区域 
撕裂纹路被磨平 
撕裂纹路清晰、颜色新鲜 
右侧断面 
撕裂纹路、撕裂台阶密集， 
说明受力下撕裂较易发生 
撕裂 
界限 
磨平区域 
撕裂扩展区域 


 
上海汽车中心实验室 
SAIC CENTER LAB 
委托者:QAQ：罗增峰 
Request person, dept： 
委托编号:SCL-S-23 -0124M 
Request number:  
送样日期: 2023.05.16 
Request date:  
报告日期: 2023.05.23 
Report date: 
第4页,共6页 
 
报告编号 
Report number 
SCL-S-23-0124M 
上海·嘉定区安研路201 号 邮编. 201804 
No. 201 Anyan Road, Jiading District, Shanghai. Post code :201804 
 
SMPV-0.2.3-002-QA -F01 
 
小结：撕裂由支臂侧向内扩展，断口呈现老化撕裂状。 
 
3、物理机械性能分析 
图3.发动机悬置-主簧 
Figure3.The engine mount-main spring 
 
序号 
No. 
试验项目 
Test item 
额定值 
Requirement 
试验结果 
Test result 
评价 Evaluation 
合格 
qualified 
不合格 
unqualified 
一、主簧（NR） 认可规范：材料试验大纲 
Main spring (NR) Approved specifications: DV&PV plan（material） 
1 
Shore A 硬度 
Shore A Hardness 
ISO 48-4 
— 
— 
— 
— 
1.1 
ESO 认可供货态 
As-received condition 
48±5 
47 
× 
 
1.2 
失效件 
Failure part 
/ 
56 
/ 
/ 
2 
拉伸强度 
Tensile strength 
ISO 37 
— 
— 
— 
— 
2.1 
ESO 认可供货态 
As-received condition 
≥ 17.0MPa 
24.8MPa 
× 
 
2.2 
失效件 
Failure part 
/ 
6.21/7.53/9.63/14.4MPa 
/ 
/ 
3 
断裂伸长率 
Elongation at tear 
ISO 37 
— 
— 
— 
— 
3.1 
ESO 认可供货态 
As-received condition 
≥ 400% 
552.5% 
× 
 
3.2 
失效件 
Failure part 
/ 
210/230/294/393% 
/ 
/ 
4 
密度 
Density 
ISO 1183-1 
— 
— 
— 
— 
4.1 
新件供货态 
As-received condition 
依据试样 
Acc. to sample 
1.053g/cm3 
× 
 
失效件 
零件本体取样 


 
上海汽车中心实验室 
SAIC CENTER LAB 
委托者:QAQ：罗增峰 
Request person, dept： 
委托编号:SCL-S-23 -0124M 
Request number:  
送样日期: 2023.05.16 
Request date:  
报告日期: 2023.05.23 
Report date: 
第5页,共6页 
 
报告编号 
Report number 
SCL-S-23-0124M 
上海·嘉定区安研路201 号 邮编. 201804 
No. 201 Anyan Road, Jiading District, Shanghai. Post code :201804 
 
SMPV-0.2.3-002-QA -F01 
序号 
No. 
试验项目 
Test item 
额定值 
Requirement 
试验结果 
Test result 
评价 Evaluation 
合格 
qualified 
不合格 
unqualified 
4.2 
失效件 
Failure part 
依据试样 
Acc. to sample 
1.06g/cm3 
× 
 
3 
裂解色谱 
GC-MS 
SMTC 5 400 023 
— 
— 
— 
— 
3.1 
新件供货态 
As-received condition 
NR 
NR 
× 
 
3.2 
抖动件 
Failure part 
NR 
NR 
× 
 
对失效件进行剖切分析，未见欠硫、气孔、脱胶等工艺缺陷；经物理机械性能分析，失效件较
新件供货态硬度上升+9，拉伸强度、断裂伸长率大幅衰减，说明失效件材料已明显老化。 
 
3  定性及定量分析 
对新件及失效零件（LSJA24U96LG014880-83326km）进行裂解色谱分析如图5 所示，两者材料
均为NR 材料，添加剂及聚合物出峰位置相同，说明材料相同。 
 
2.5
5.0
7.5
10.0
12.5
15.0
17.5
20.0
22.5
25.0
27.5
30.0
32.5
35.0
1.0
2.0
3.0
4.0
5.0
6.0
7.0
(x10,000,000)
 
2.5
5.0
7.5
10.0
12.5
15.0
17.5
20.0
22.5
25.0
27.5
0.00
0.25
0.50
0.75
1.00
1.25
1.50
(x10,000,000)
图5.主簧GC-MS 图谱 
Figure 5. The GC-MS chromatogram of main spring  
 
 
对新件及失效零件（LSJA24U96LG014880-83326km）进行热失重分析，如表1 所示，两者主要
成分含量相近，结合密度相同及裂解色谱分析，说明材料配方一致。 
 
 
 
 
 
—新件聚合物 
—失效件聚合物 
—新件添加剂 
—失效件添加剂 


 
上海汽车中心实验室 
SAIC CENTER LAB 
委托者:QAQ：罗增峰 
Request person, dept： 
委托编号:SCL-S-23 -0124M 
Request number:  
送样日期: 2023.05.16 
Request date:  
报告日期: 2023.05.23 
Report date: 
第6页,共6页 
 
报告编号 
Report number 
SCL-S-23-0124M 
上海·嘉定区安研路201 号 邮编. 201804 
No. 201 Anyan Road, Jiading District, Shanghai. Post code :201804 
 
SMPV-0.2.3-002-QA -F01 
表1.主簧主要化合物含量 
Table 1.Major compound content of main springs 
序号 
No. 
主要成分含量 
Content of major 
compound 
新件 
New part 
失效件 
Failure part 
1 
可挥发成分含量（%） 
13.77 
12.01 
2 
聚合物含量（%） 
63.52 
65.53 
3 
可氧化残留物成分（%） 
16.29 
16.72 
4 
无机残留物含量（%） 
6.42 
5.74 
 
小结：新件及失效零件材料配方相同，失效件材料未用错。

File: 材料工程师/SCL-S-23-0125M-AS23-变速箱悬置-卓靖.pdf.md
# SCL-S-23-0125M-AS23-变速箱悬置-卓靖.pdf

 
上海汽车中心实验室 
SAIC CENTER LAB 
委托者:QAQ：罗增峰 
Request person, dept： 
委托编号:SCL-S-23 -0125M 
Request number:  
送样日期: 2023.05.16 
Request date:  
报告日期: 2023.05.23 
Report date: 
第1页,共5页 
 
报告编号 
Report number 
SCL-S-23-0125M 
上海·嘉定区安研路201 号 邮编. 201804 
No. 201 Anyan Road, Jiading District, Shanghai. Post code :201804 
 
SMPV-0.2.3-002-QA -F01 
零件号 
Part number 
10080989 
 零件名称 
Part name 
变速箱悬置 
Gearbox  mount 
图纸日期 
Drawing date  
/ 
零件生产日期 
Production date 
/ 
 供货商 
Supplier 
宁波拓普汽车部件有限公司 
Ningbo Tuopu Auto Parts Co., Ltd. 
车型/项目 
Car type/project 
AS23 
DVP 材料大纲签署日期 
DVP material test plan date 
/ 
 
    阶段性报告  Stage report        结论性报告 Conclusion report       
Ⅰ.任务描述 Task description 
实验室受委托对AS23 变速箱悬置进行失效分析（背景：中东售后抱怨悬置开裂，造成车辆抖动），零件原材
料信息如下： 
As requested, SAIC Center lab has analyzed the failure of gearbox mount. The information about the parts are shown 
as following： 
零件信息：Part information 
零件名称 
Part name 
发动机悬置 
车制造日期 
Vehicle production date 
/ 
VIN 码 
VIN 
LSJA24U96LG014880 
销售日期 
Sale date 
/ 
车辆里程数 
Car mileage 
83326km 
维修站名称 
Sale agent 
/ 
失效模式描述 
Failure circumstance  
主簧断裂 
失效零件见图1：The failed parts is shown in figure 1.  
原材料信息：Raw material information 
原材料及牌号 
Raw material specification 
NR SMR10（N52-8） 
原材料厂商 
Raw material producer 
（马来西亚）宁波拓普 
散件供应商 
Component supplier 
宁波拓普汽车部件有限公司 
金属热处理状态 
Metal heat treatment state 
无 
 
 
Ⅱ. 结论与建议 Conclusions and suggestions 
结论： 
1、失效悬置因动态高温老化，材料老化，性能衰减，导致主簧受力开裂失效。 
2、失效悬置材料使用正确，且未见工艺缺陷。 
 
建议： 
1、提升零件耐热及高温耐久性能。 
2、实测零件在中东使用工况，通过隔热等措施降低零件实际使用温度。 
 
分发: 
Distribution 
SQE：顾维强              
Gu Weiqiang 
检验者Author 
SCL：卓靖 
      Zhuo Jing 
审核Auditor 
吴文安 
Wu Wenan  
批准Approver 
 
日期Date 
2023.05.23 
日期Date 
2023.05.23 
日期Date 
2023.05.24 


 
上海汽车中心实验室 
SAIC CENTER LAB 
委托者:QAQ：罗增峰 
Request person, dept： 
委托编号:SCL-S-23 -0125M 
Request number:  
送样日期: 2023.05.16 
Request date:  
报告日期: 2023.05.23 
Report date: 
第2页,共5页 
 
报告编号 
Report number 
SCL-S-23-0125M 
上海·嘉定区安研路201 号 邮编. 201804 
No. 201 Anyan Road, Jiading District, Shanghai. Post code :201804 
 
SMPV-0.2.3-002-QA -F01 
IV. 测试结果 Test Results  
1 宏观分析： 
失效的变速箱悬置及生产批次信息如图1 所示，失效模式均为橡胶主簧开裂甚至断裂，车辆里程均大于5 万公里。 
 
 
 
图1.变速机悬置 
Figure1.The gear mount 
2 断面分析： 
对图1 中主簧侧面进行分析（悬置：LSJA24U96LG014880-83326km）如图2 所示，可见较多细小的疲劳
老化裂纹。 
图2.变速机悬置 
Figure2.The gear mount 
 
对图1 中左侧断面进行断面分析（悬置：LSJA24U96LG014880-83326km），如图3 所示，可见靠近金属支
臂侧的主簧边缘区域撕裂纹路被磨平，为撕裂起始区域，撕裂由外及内，呈圆弧形扩展，说明主簧断裂始于支臂
与橡胶连接区域的疲劳开裂，然后快速扩展导致，与图1 中未断裂的两个零件失效模式相同。 
断面 
LSJA24W98LG015187-78677km， 
悬置生产批次：20190617B 
LSJA24U96LG014880-83326km 
主簧断裂 
主簧生产日期2019.07，两侧 
主簧均断裂 
LSJA24W63LG013529-58523km， 
悬置生产批次：20190725A 
开裂程度左侧主簧较右侧轻 
橡胶主簧开裂 
主簧开裂 
悬置生产批次：20190726A 
左侧 
右侧 
主簧侧面 
疲劳老化裂纹 


 
上海汽车中心实验室 
SAIC CENTER LAB 
委托者:QAQ：罗增峰 
Request person, dept： 
委托编号:SCL-S-23 -0125M 
Request number:  
送样日期: 2023.05.16 
Request date:  
报告日期: 2023.05.23 
Report date: 
第3页,共5页 
 
报告编号 
Report number 
SCL-S-23-0125M 
上海·嘉定区安研路201 号 邮编. 201804 
No. 201 Anyan Road, Jiading District, Shanghai. Post code :201804 
 
SMPV-0.2.3-002-QA -F01 
图3.变速机悬置断面 
Figure3.The crack surfaces of the gear mount 
对图1 中右侧断面进行断面分析，如图4 所示，撕裂纹路磨平区域较左侧断面更明显，更光亮，为开裂初始
区域；撕裂扩展方向同左侧断面，由外及内。 
 
图4.变速机悬置断面 
Figure4.The crack surfaces of the gear mount 
左侧断面 
撕裂纹路清晰，为快速撕裂区域 
撕裂扩展方向 
撕裂起 
始区域 
撕裂起始
区域，撕
裂纹路被
磨平 
右侧断面 
撕裂纹路清晰，为快速撕裂区域 
撕裂扩展方向 
撕裂起 
始区域 
撕裂纹路清晰 
光亮磨平区域 


 
上海汽车中心实验室 
SAIC CENTER LAB 
委托者:QAQ：罗增峰 
Request person, dept： 
委托编号:SCL-S-23 -0125M 
Request number:  
送样日期: 2023.05.16 
Request date:  
报告日期: 2023.05.23 
Report date: 
第4页,共5页 
 
报告编号 
Report number 
SCL-S-23-0125M 
上海·嘉定区安研路201 号 邮编. 201804 
No. 201 Anyan Road, Jiading District, Shanghai. Post code :201804 
 
SMPV-0.2.3-002-QA -F01 
3、物理机械性能分析 
图5.变速箱悬置-主簧 
Figure5.The gear mount-main spring 
 
序号 
No. 
试验项目 
Test item 
额定值 
Requirement 
试验结果 
Test result 
评价 Evaluation 
合格 
qualified 
不合格 
unqualified 
一、主簧（NR） 认可规范：材料试验大纲 
Main spring (NR) Approved specifications: DV&PV plan（material） 
1 
Shore A 硬度 
Shore A Hardness 
ISO 48-4 
— 
— 
— 
— 
1.1 
ESO 认可供货态 
As-received condition 
52±5 
51 
× 
 
1.2 
失效件 
Failure part 
/ 
59 
/ 
/ 
2 
拉伸强度 
Tensile strength 
ISO 37 
— 
— 
— 
— 
2.1 
ESO 认可供货态 
As-received condition 
≥ 17.0MPa 
26.7MPa 
× 
 
2.2 
失效件 
Failure part 
/ 
11.3/13.9/17.4MPa 
/ 
/ 
3 
断裂伸长率 
Elongation at tear 
ISO 37 
— 
— 
— 
— 
3.1 
ESO 认可供货态 
As-received condition 
≥ 400% 
532.5% 
× 
 
3.2 
失效件 
Failure part 
/ 
300/350/380% 
/ 
/ 
4 
密度 
Density 
ISO 1183-1 
— 
— 
— 
— 
4.1 
新件供货态 
As-received condition 
1.07±0.02g/cm3 
1.07g/cm3 
× 
 
4.2 
失效件 
Failure part 
1.07±0.02g/cm3 
1.07g/cm3 
× 
 
3 
裂解色谱 
GC-MS 
SMTC 5 400 023 
— 
— 
— 
— 
失效件 
零件本体取样 


 
上海汽车中心实验室 
SAIC CENTER LAB 
委托者:QAQ：罗增峰 
Request person, dept： 
委托编号:SCL-S-23 -0125M 
Request number:  
送样日期: 2023.05.16 
Request date:  
报告日期: 2023.05.23 
Report date: 
第5页,共5页 
 
报告编号 
Report number 
SCL-S-23-0125M 
上海·嘉定区安研路201 号 邮编. 201804 
No. 201 Anyan Road, Jiading District, Shanghai. Post code :201804 
 
SMPV-0.2.3-002-QA -F01 
序号 
No. 
试验项目 
Test item 
额定值 
Requirement 
试验结果 
Test result 
评价 Evaluation 
合格 
qualified 
不合格 
unqualified 
3.1 
新件供货态 
As-received condition 
NR 
NR 
× 
 
3.2 
失效件 
Failure part 
NR 
NR 
× 
 
对失效件进行剖切分析，未见欠硫、气孔、脱胶等工艺缺陷；经物理机械性能分析，失效件较
新件供货态硬度上升+8，拉伸强度、断裂伸长率大幅衰减，说明失效件材料已明显老化。 
 
3  定性及定量分析 
对新件及失效零件（LSJA24U96LG014880-83326km）进行裂解色谱分析如图6 所示，两者材料
均为NR 材料，添加剂及聚合物出峰位置相同，说明材料相同。 
2.5
5.0
7.5
10.0
12.5
15.0
17.5
20.0
22.5
25.0
27.5
30.0
32.5
35.0
1.0
2.0
3.0
4.0
5.0
6.0
(x10,000,000)
2.5
5.0
7.5
10.0
12.5
15.0
17.5
20.0
22.5
25.0
27.5
-1.0
0.0
1.0
2.0
3.0
4.0
5.0
6.0
7.0
8.0
9.0
(x1,000,000)
图6.主簧GC-MS 图谱 
Figure 6. The GC-MS chromatogram of main spring 
 
对新件及失效零件进行热失重分析，如表1 所示，两者主要成分一致，结合裂解色谱及密度相
同，说明材料配方相同。 
表1.橡胶主簧主要化合物含量 
Table 1.Major compound content of main springs 
序号 
No. 
主要成分含量 
Content of major 
compound 
新件 
New part 
失效件 
Failure part 
1 
可挥发成分含量（%） 
13.77 
12.01 
2 
聚合物含量（%） 
63.52 
65.53 
3 
可氧化残留物成分（%） 
16.29 
16.72 
4 
无机残留物含量（%） 
6.42 
5.74 
 
小结：新件及失效零件材料配方相同。 
—新件聚合物 
—失效件聚合物 
—新件添加剂 
—失效件添加剂

File: 材料工程师/SCL-S-23-0126M-ZS11E-蓄电池线束-周和.pdf.md
# SCL-S-23-0126M-ZS11E-蓄电池线束-周和.pdf

 
 
上海汽车中心实验室 
报告编号Report number 
SCL-S-23-0126M 
委托者:  PD 裴芳芳 
Request person, dept：PD Pei Fangfang 
委托编号:   
Request number:  
送样日期:  2023.05.17 
Request date:  
报告日期:  2023.06.06 
Report date: 
第1 页,共6 页 
 
上海·嘉定区安研路201 号 
邮编. 201804 
No. 201 Anyan Road, Jiading District, Shanghai. 
Post code :201804 
 
SMPV-0.2.3-002-QA -F01 
零件号Part number 
10706795 
 零件名称 
Part name 
蓄电池正极电缆总成 
图纸日期Drawing date 
/ 
零件生产日期Part production date 
2022.12 
 供货商 
Supplier 
上海三智 
车型/项目Car type/project 
ZS11E 
阶段性报告 Interim report                结论性报告 Conclusion report          
 
Ⅰ.任务描述 Task description 
实验室受委托对印度工厂现场装配的ZS11E 蓄电池电缆端子安装失效问题进行失效分析，失效零件具体信息
如下： 
As requested, SCL has analyzed the leakage of integrated case. The information of the failed part is as following： 
零件信息：Part information 
失效来源 
Failure source 
现场装配 
失效数量 
Failure Number 
5 
散件供应商 
Component supplier 
日新宇力 
生产基地 
Production base 
印度 
VIN 码 
VIN 
/ 
车辆里程数 
Car mileage 
0 
车制造日期 
Vehicle production date 
/ 
销售日期 
Sale date 
/ 
维修站名称 
Sale agent 
/ 
SQE/DRE 
裴芳芳/ 
失效背景 
Failure background 
印度工厂反馈蓄电池电缆端子安装时发现螺母无法打紧； 
原材料信息：Raw material information 
原材料及牌号 
Raw material specification 
H62-Y2 
原材料厂商 
Raw material producer 
/ 
金属热处理状态 
Metal heat treatment state 
无 
 
 
失效零件见图1：The failed part is shown in figure 1.  
Ⅱ. 结论与建议 Conclusions and Suggestions 
 
结论Conclusions：  
分析结果详见第III部分； 
5#失效件工艺复现时可以正常安装，安装扭矩满足设计要求；零件的原材料满足图纸定义的技术要求； 
1#/2#/4#失效件的螺栓出现螺牙损伤，推测可能原因为安装扭矩过大导致拉伤； 
 
建议Suggestions：  
建议排查工厂现场安装工艺；  
 
分发: 
Distribution 
PD 裴芳芳   
检验者Author 
周和 
Zhou He 
审核Auditor 
樊良伟 
Fan Liangwei 
批准Approver 
 
日期Date 
2023.06.06 
日期Date 
2023.06.06 
日期Date 
2023.06.06 


 
 
上海汽车中心实验室 
报告编号Report number 
SCL-S-23-0126M 
委托者:  PD 裴芳芳 
Request person, dept：PD Pei Fangfang 
委托编号:   
Request number:  
送样日期:  2023.05.17 
Request date:  
报告日期:  2023.06.06 
Report date: 
第2 页,共6 页 
 
上海·嘉定区安研路201 号 
邮编. 201804 
No. 201 Anyan Road, Jiading District, Shanghai. 
Post code :201804 
 
SMPV-0.2.3-002-QA -F01 
III. 调查结果 Investigation Results 
 
 
 
 
 
图1 失效件外观形貌 
1# 
2# 
3# 
4# 
5# 


 
 
上海汽车中心实验室 
报告编号Report number 
SCL-S-23-0126M 
委托者:  PD 裴芳芳 
Request person, dept：PD Pei Fangfang 
委托编号:   
Request number:  
送样日期:  2023.05.17 
Request date:  
报告日期:  2023.06.06 
Report date: 
第3 页,共6 页 
 
上海·嘉定区安研路201 号 
邮编. 201804 
No. 201 Anyan Road, Jiading District, Shanghai. 
Post code :201804 
 
SMPV-0.2.3-002-QA -F01 
 
 
 
图2 失效位置-正极夹线套局部宏观形貌 
 
SQE 提供了5 件印度工厂现场装配失效件，零件见图1，失效模式均是螺栓安装时无法达
到预定安装扭矩，拆卸后发现正极夹线套的方形槽发生变形，无法卡住螺栓根部的方形特征，
从而导致螺栓装配失效。 


 
 
上海汽车中心实验室 
报告编号Report number 
SCL-S-23-0126M 
委托者:  PD 裴芳芳 
Request person, dept：PD Pei Fangfang 
委托编号:   
Request number:  
送样日期:  2023.05.17 
Request date:  
报告日期:  2023.06.06 
Report date: 
第4 页,共6 页 
 
上海·嘉定区安研路201 号 
邮编. 201804 
No. 201 Anyan Road, Jiading District, Shanghai. 
Post code :201804 
 
SMPV-0.2.3-002-QA -F01 
 
 
 
图3 失效件及新零件方形槽测试结果 
 
1# 
2# 
3# 
4# 
新零件 
5# 


 
 
上海汽车中心实验室 
报告编号Report number 
SCL-S-23-0126M 
委托者:  PD 裴芳芳 
Request person, dept：PD Pei Fangfang 
委托编号:   
Request number:  
送样日期:  2023.05.17 
Request date:  
报告日期:  2023.06.06 
Report date: 
第5 页,共6 页 
 
上海·嘉定区安研路201 号 
邮编. 201804 
No. 201 Anyan Road, Jiading District, Shanghai. 
Post code :201804 
 
SMPV-0.2.3-002-QA -F01 
 
 
图4 失效件螺栓牙纹形貌 
 
使用体视显微镜对5 件失效件的方形槽尺寸进行测量，结果如图3 所示。可见失效件的方
形槽尺寸都有明显变形扩大的现象。 
对失效件的螺栓牙型进行观察，结果如图4 所示。发现部分1#/2#/4#失效件在6~7 圈的位
置存在一圈螺牙拉脱变形的现象，5#失效件螺栓上并未发现类似现象，3#失效件由于物流原因
螺栓已丢失。 
再利用扭矩扳手对1#/2#/4#/5#失效件螺栓重新进行安装，可以发现1#/2#/4#失效件的安装
扭矩无法达到定义的4~6Nm；但5#零件的安装扭矩可以达到6Nm，可见5#零件并没有完全失
效。 
2# 
1# 
5# 
4# 


 
 
上海汽车中心实验室 
报告编号Report number 
SCL-S-23-0126M 
委托者:  PD 裴芳芳 
Request person, dept：PD Pei Fangfang 
委托编号:   
Request number:  
送样日期:  2023.05.17 
Request date:  
报告日期:  2023.06.06 
Report date: 
第6 页,共6 页 
 
上海·嘉定区安研路201 号 
邮编. 201804 
No. 201 Anyan Road, Jiading District, Shanghai. 
Post code :201804 
 
SMPV-0.2.3-002-QA -F01 
对失效零件及新零件进行材料测试，结果如表1 所示，失效零件及新零件均满足图纸定义
的原材料技术要求。 
表1 材料检测结果 
序
号 
No. 
试验项目 
Test item 
额定值 
Requirement 
试验结果 
Test result 
评价 Evaluation 
合格 
qualified 
不合格 
unqualified 
1 
失效件3#端子 
H62-Y2 
 
 
 
 
1.1 
化学成分/% 
GB/T 5231-2012 
 
 
 
 
Cu 
60.5~63.5 
63.31 
X 
 
 
Fe 
≤0.15 
0.037 
X 
 
 
Pb 
≤0.08 
0.015 
X 
 
 
 
 
 
 
 
1.2 
力学性能 
GB/T 2059-2008 
 
 
 
 
维氏硬度/HV 
90~130 
118/116/117 HV0.5 
X 
 
 
 
 
 
 
 
2 
新零件端子 
H62-Y2 
 
 
 
 
2.1 
化学成分/% 
GB/T 5231-2012 
 
 
 
 
Cu 
60.5~63.5 
62.65 
X 
 
 
Fe 
≤0.15 
0.061 
X 
 
 
Pb 
≤0.08 
0.022 
X 
 
 
 
 
 
 
 
2.2 
力学性能 
GB/T 2059-2008 
 
 
 
 
维氏硬度/HV 
90~130 
121/118/116 HV0.5 
X

File: 材料工程师/SCL-S-23-0127M-E2-平衡阀-刘华东.pdf.md
# SCL-S-23-0127M-E2-平衡阀-刘华东.pdf

 
上海汽车中心实验室 
SAIC CENTER LAB 
委托者: 捷能 贾尚华 
Request person, dept： 
委托编号:  / 
Request number:  
送样日期:  2023.5.16 
Request date:  
报告日期:  2023.5.18 
Report date: 
第1页,共3页 
 
报告编号 
Report number 
SCL-S-23-0127M 
上海·嘉定区安研路201 号 邮编. 201804 
No. 201 Anyan Road, Jiading District, Shanghai. Post code :201804 
 
SMPV-0.2.3-002-QA -F01 
零件号Part number 
11304150 
 零件名称 
Part name 
压力平衡阀总成 
图纸日期Drawing date 
/ 
零件生产日期Part production date 
/ 
 供货商 
Supplier 
江苏泛亚微透科技股份有限公司 
车型/项目Car type/project 
E2 
DVP 材料大纲签署日期DVP material test plan date 
/ 
阶段性报告 Interim report              结论性报告 Conclusion report          
 
Ⅰ.任务描述 Task description 
实验室受委托对E2 电池托板平衡阀装配咬死进行失效原因分析，失效零件具体信息如下： 
As requested, SCL has analyzed the failure of part. The information of the failed part is as following： 
零件信息：Part information 
零件名称 
Part name 
压力平衡阀总成 
车辆制造日期 
Vehicle production date 
/ 
VIN 码 
VIN 
/ 
失效日期 
Incident date 
2023.5 
车辆里程数 
Car mileage 
0Km 
失效地点 
Location; 
上汽时代工厂 
失效模式描述 
Failure circumstance  
上汽时代装配电池托盘上平衡阀时，发生一定比例螺牙咬死现象 
原材料信息：Raw material information 
原材料及牌号 
Raw material specification 
6061 
原材料厂商 
Raw material producer 
/ 
散件供应商 
Component supplier 
泛亚微透 
金属热处理状态 
Metal heat treatment state 
/ 
失效零件见图1：The failed part is shown in figure 1. 
 
Ⅱ. 结论与建议 Conclusions and Suggestions 
结论Conclusions： 
1、平衡阀螺纹咬死是拧入时发生螺纹错扣导致的。The failure of the thread is caused by thread misalignment during 
assembly. 
2、平衡阀化学成分和硬度未见异常。The chemical composition and hardness of failure part meet the requirements.  
 
建议Suggestions： 
1、改善装配工艺，避免装配时螺纹斜入。Improve assembly process to avoid thread inclination during assembly. 
2、优化螺纹设计，如增加螺纹尾部导向防止螺纹发生错扣。Optimize thread design, such as increasing thread tail 
guidance to prevent thread misalignment. 
 
 
 
 
分发: 
Distribution 
捷能 贾尚华；刘辙 
检验者Author 
刘华东 
Liu Huadong 
审核Auditor 
邵百明 
Shao Baiming 
批准Approver 
 
日期Date 
2023.5.18 
日期Date 
2023.05.18 
日期Date 
2023.05.18 


 
上海汽车中心实验室 
SAIC CENTER LAB 
委托者: 捷能 贾尚华 
Request person, dept： 
委托编号:  / 
Request number:  
送样日期:  2023.5.16 
Request date:  
报告日期:  2023.5.18 
Report date: 
第2页,共3页 
 
报告编号 
Report number 
SCL-S-23-0127M 
上海·嘉定区安研路201 号 邮编. 201804 
No. 201 Anyan Road, Jiading District, Shanghai. Post code :201804 
 
SMPV-0.2.3-002-QA -F01 
III. 调查结果 Investigation Results  
一、宏观观察  Macroscopic Observation： 
    上汽时代工厂装配电池托盘上压力平衡阀总成时，发生一定比例螺牙咬死现象，拧入扭矩12Nm，失效件如
图1 所示。 
 
图1 失效件图片 
 
二、断口分析  Fracture Analysis： 
1、观察失效件形貌，1#~3#件均在前一两牙附近发生失效，如图2~图4 所示；4#件螺牙基本已全部挤伤，如图5
所示。4 个失效件螺牙挤伤区域均有明显螺纹拧入错扣痕迹，如图2~图4 箭头所示。 
 
 
图2 1#失效件形貌                          图3 2#失效件形貌 
1#件 
2#件 
3#件 
4#件 


 
上海汽车中心实验室 
SAIC CENTER LAB 
委托者: 捷能 贾尚华 
Request person, dept： 
委托编号:  / 
Request number:  
送样日期:  2023.5.16 
Request date:  
报告日期:  2023.5.18 
Report date: 
第3页,共3页 
 
报告编号 
Report number 
SCL-S-23-0127M 
上海·嘉定区安研路201 号 邮编. 201804 
No. 201 Anyan Road, Jiading District, Shanghai. Post code :201804 
 
SMPV-0.2.3-002-QA -F01 
 
  
图4 3#失效件形貌                               图5 4#失效件形貌 
 
 
三、材料测试  Material Test Results 
对失效件进行材料性能检测，其结果如表1所示： 
表1  材料检测结果 
序号 
No. 
测试项目 
Test item 
额定值 
Requirement 
试验结果 
Test result 
评价 Evaluation 
合格 
OK 
不合格 
Not OK 
1 
化学成分 
6061（%） 
GB/T 3190-2008 
 
 
Si 
0.40~0.80 
0.54 
× 
 
 
Fe 
≤0.70 
0.21 
× 
 
 
Cu 
0.15~0.40 
0.16 
× 
 
 
Mn 
≤0.15 
0.040 
× 
 
 
Mg 
0.80~1.20 
0.94 
× 
 
 
Cr 
0.04~0.35 
0.06 
× 
 
 
Zn 
≤0.25 
0.017 
× 
 
 
Ti 
≤0.15 
0.011 
× 
 
2 
硬度 
/ 
92.5/91.8/92.6 HB2.5/62.5 
/
