Repository: kujaxr/obsidian-vault

File: 材料工程师/SCL-S-23-0128M-ZP22-制动模块支架-孙明升.pdf.md
# SCL-S-23-0128M-ZP22-制动模块支架-孙明升.pdf

 
 
上海汽车中心实验室 
报告编号Report number 
SCL-S-23-0128M 
委托者:  DRE 李婉婉 
Request person, dept： 
委托编号:  SCL-S-23-0128M 
Request number:  
送样日期:  20230518 
Request date:  
报告日期:  20230531 
Report date: 
第1页,共5页 
 
上海·嘉定区安研路201 号 
邮编. 201804 
No. 201 Anyan Road, Jiading District, Shanghai. 
Post code :201804 
 
SMPV-0.2.3-002-QA -F01 
零件号Part number 
11101552 
 零件名称 
Part name 
制动模块支架 
 Brake module bracket 
图纸日期Drawing date 
/ 
零件生产日期Part production date 
/ 
 供货商 
Supplier 
上海联一 
车型/项目Car type/project 
ZP22 
阶段性报告 Interim report                结论性报告 Conclusion report          
 
Ⅰ.任务描述 Task description 
实验室受委托对ZP22 制动模块支架断裂问题进行失效分析，失效零件具体信息如下： 
As requested, SCL has analyzed the fracture of brake module bracket of ZP22. The information of the failed part is as 
following： 
零件信息：Part information 
失效来源 
Failure source 
工程开发 
失效数量 
Failure Number 
2 
散件供应商 
Component supplier 
/ 
生产基地 
Production base 
/ 
VIN 码 
VIN 
/ 
车辆里程数 
Car mileage 
/ 
车制造日期 
Vehicle production date 
/ 
销售日期 
Sale date 
/ 
维修站名称 
Sale agent 
/ 
SQE/DRE 
孙剑/李婉婉 
失效背景 
Failure background 
ZP22 制动模块支架在台架振动试验中发生断裂。 
原材料信息：Raw material information 
原材料及牌号 
Raw material specification 
SCR01 
原材料厂商 
Raw material producer 
/ 
金属热处理状态 
Metal heat treatment state 
/ 
 
 
失效零件见图1：The failed part is shown in figure 1.  
Ⅱ. 结论与建议 Conclusions and Suggestions 
结论Conclusions：  
（1）该制动模块支架断裂是起源于折弯内侧的多源疲劳开裂，断裂面无明显缺陷。The brake module bracket 
occurred multi-source fatigue fracture, which started from inner bending surface, no defects were found on the fracture.  
（2）材料硬度、金相组织正常。Material hardness and metallographic structure were normal.  
（3）该制动模块断裂支架的折弯内倒圆角偏小，折弯处无加强筋，共同作用下导致断裂。The broken bracket of the 
brake module had a small internal chamfer in the bending, and there were no reinforcing ribs at the bending, which 
together caused the fracture. 
建议Suggestions：  
（1）增大折弯处内倒圆角/结构强度。 
Increase the inner chamfer and tructural strength at the bending. 
分发:Distribution 
DRE：李婉婉；SQE：孙剑；SCL：张璐； 
检验者Author 
孙明升 
Sun Mingsheng 
审核Auditor 
邵百明 
Shao Baiming 
批准Approver 
 
日期Date 
2023.05.31 
日期Date 
2023.05.31 
日期Date 
2023.05.31 


 
 
上海汽车中心实验室 
报告编号Report number 
SCL-S-23-0128M 
委托者:  DRE 李婉婉 
Request person, dept： 
委托编号:  SCL-S-23-0128M 
Request number:  
送样日期:  20230518 
Request date:  
报告日期:  20230531 
Report date: 
第2页,共5页 
 
上海·嘉定区安研路201 号 
邮编. 201804 
No. 201 Anyan Road, Jiading District, Shanghai. 
Post code :201804 
 
SMPV-0.2.3-002-QA -F01 
III. 调查结果 Investigation Results 
ZP22 制动模块支架在台架振动试验中发生断裂，3 例支架中2 例发生断裂，另外1 例随即停止试验；X 方向
振动均通过，无开裂，在Y 方向振动过程中发生断裂。失效零件如图1 所示。 
 该支架通过3 个固定点进行固定，断裂发生在其中一个固定点。 
 该支架大部分折弯区域进行加强筋加强，但断裂位置无加强筋，与工程沟通后，该处需要安装螺栓，位
置受限制，所以无加强筋。 
 
图1 失效件及断裂位置 
断口分析 Fracture Surface Analysis 
（一）断口宏观形貌 
断口宏观形貌如图2 所示，断口较平，折弯外侧有类似剪切唇凸起；根据断口的宏观纹路和最终断裂区裂纹
收敛方向，裂纹起源于折弯内侧，由内侧向外侧扩展。断口位置1 处形貌一致，位置2 和位置3 处存在分层现象，
靠近折弯内侧区域明显大于另外一侧。 
断裂位置 
固定点 


 
 
上海汽车中心实验室 
报告编号Report number 
SCL-S-23-0128M 
委托者:  DRE 李婉婉 
Request person, dept： 
委托编号:  SCL-S-23-0128M 
Request number:  
送样日期:  20230518 
Request date:  
报告日期:  20230531 
Report date: 
第3页,共5页 
 
上海·嘉定区安研路201 号 
邮编. 201804 
No. 201 Anyan Road, Jiading District, Shanghai. 
Post code :201804 
 
SMPV-0.2.3-002-QA -F01 
 
（a）断口整体形貌 
 
 
                  （b）位置1 处断口                            （c）位置2 处断口 
 
（d）位置3 处断口 
       图2 断口的宏观形貌 
（二）断口的微观形貌 
利用扫描电镜对断口进一步观察分析，结果如图3 所示，可以看出：断裂起源于折弯内侧，起源区无明显缺
最先开裂位置 
扩展方向 
1 
2 
3 
最终断裂区-过载 
裂纹扩展区-疲劳 
折弯内侧 
折弯内侧 
折弯内侧 
折弯内侧 


 
 
上海汽车中心实验室 
报告编号Report number 
SCL-S-23-0128M 
委托者:  DRE 李婉婉 
Request person, dept： 
委托编号:  SCL-S-23-0128M 
Request number:  
送样日期:  20230518 
Request date:  
报告日期:  20230531 
Report date: 
第4页,共5页 
 
上海·嘉定区安研路201 号 
邮编. 201804 
No. 201 Anyan Road, Jiading District, Shanghai. 
Post code :201804 
 
SMPV-0.2.3-002-QA -F01 
陷；断裂面主要为二次裂纹特征，为多源疲劳开裂；最终断裂区具有韧窝形貌为最终过载断裂。 
综上：该断裂是起源于折弯内侧的多源疲劳开裂，断裂面无明显缺陷。 
 
 
              （a）最先开裂位置                                 （b）起源区 
    
 
 
                      （c）二次裂纹                                （d）过载断裂 
图3 断口的微观形貌 
材料测试  Material Test Results 
    材料检测结果如表1 所示。材料硬度和金相组织正常。 
表1 材料检测结果 
序号 
No. 
试验项目 
Test item 
额定值 
Requirement 
试验结果 
Test result 
评价 Evaluation 
合格 
qualified 
不合格 
unqualified 
1 
硬度（HV0.5） 
/ 
113.9,109.8,110.7 
/ 
 
2 
金相组织 
/ 
大量铁素体+少量珠光体（图4 所示） 
/ 
 
最先开裂位置 
折弯内侧 
二次裂纹 
折弯内侧 


 
 
上海汽车中心实验室 
报告编号Report number 
SCL-S-23-0128M 
委托者:  DRE 李婉婉 
Request person, dept： 
委托编号:  SCL-S-23-0128M 
Request number:  
送样日期:  20230518 
Request date:  
报告日期:  20230531 
Report date: 
第5页,共5页 
 
上海·嘉定区安研路201 号 
邮编. 201804 
No. 201 Anyan Road, Jiading District, Shanghai. 
Post code :201804 
 
SMPV-0.2.3-002-QA -F01 
 
 
                      （a）200X                                   （b）500X 
图4 金相组织 
综合分析 Comprehensive analysis 
 该制动模块支架断裂是起源于折弯内侧的多源疲劳开裂，断裂面无明显缺陷。 
 CAE 仿真结果如图5 所示，最大应力值42.406MPa，材料硬度在110HV0.5 左右，按照经验该材料抗拉强度
在360MPa 左右，最大应力值远小于材料的屈服强度和50%抗拉强度。 
 
图5 CAE 仿真结果 
 折弯内角：该断裂位置3D 数据外侧倒圆角R：4mm，内测倒圆角R：2mm。同批次样件倒角偏小，内侧倒
圆角小于1mm。折弯内侧倒圆角偏小，导致强度低，在振动中容易发生开裂。 
 结构强度：该支架的三个固定点，除断裂外的固定点在折弯处均采用加强筋；断裂的折弯处由于位置的限制
而未采用加强筋，该处结构强度相对较弱。 
 建议：增大折弯处内倒圆角/结构强度。

File: 材料工程师/SCL-S-23-0129M-IP42-前下摆臂衬套-卓靖.pdf.md
# SCL-S-23-0129M-IP42-前下摆臂衬套-卓靖.pdf

 
上海汽车中心实验室 
报告编号Report number 
SCL-S-23-0129M 
委托者:SQE：顾维强 
Request person, dept： 
委托编号:  SCL-S-23-0129M 
Request number:  
送样日期: 2023.05.18 
Request date:  
报告日期: 2023.05.25 
第1页,共7页 
 
上海·嘉定区安研路201 号 
邮编. 201804 
No. 201 Anyan Road, Jiading District, Shanghai.    
Post code :201804 
 
零件号 
Part number 
10869317 
 零件名称 
Part name 
前下摆臂后衬套 
BUSHING-FRT LWR CONT ARM-RR 
图纸日期 
Drawing date  
2021.06.10 
零件生产日期 
Production date 
2023.01 
 供货商 
Supplier 
威巴克（无锡）减震器有限公司 
Vibracoustic (Wuxi) Vibration Isolators Co., Ltd. 
车型/项目 
Car type/project 
IP42 
DVP 材料大纲签署日期 
DVP material test plan date 
/ 
 
阶段性报告  Stage report        结论性报告 Conclusion report       
 
Ⅰ.任务描述 Task description 
实验室受委托对前下摆臂衬套进行失效分析，零件原材料信息如下： 
As requested, SAIC Center lab has analyzed the failure of WASHER-FRT LWR CONT ARM RR BUSH. The 
information about the parts are shown as following： 
零件信息：Part information 
零件名称 
Part name 
前下摆臂后衬套 
车制造日期 
Vehicle production date 
/ 
VIN 码 
VIN 
/ 
销售日期 
Sale date 
/ 
车辆里程数 
Car mileage 
0km 
维修站名称 
Sale agent 
/ 
失效模式描述 
Failure circumstance  
颠簸路行驶，右前轮异响。 
失效零件见图1：The failed parts is shown in figure 1.  
原材料信息：Raw material information 
原材料及牌号 
Raw material specification 
NR SVR 3L（NR-C014A-685） 
原材料厂商 
Raw material producer 
越南（无锡威巴克） 
散件供应商 
Component supplier 
威巴克 
金属热处理状态 
Metal heat treatment state 
无 
 
Ⅱ. 结论与建议 Conclusions and suggestions 
结论：失效件内管面胶喷涂过厚，并大大超过膜厚要求，受力过程中面胶龟裂、脱胶导致异响。 
 
建议：排查零件涂胶工艺过程。 
 
 
 
 
 
分发: 
Distribution 
SQE： 顾维强               
  Gu Weiqiang 
检验者Author 
SCL：卓靖 
      Zhuo Jing 
审核Auditor 
吴文安 
Wu Wenan  
批准Approver 
 
日期Date 
2023.05.25 
日期Date 
2023.05.25 
日期Date 
2023.05.26 


 
上海汽车中心实验室 
报告编号Report number 
SCL-S-23-0129M 
委托者:SQE：顾维强 
Request person, dept： 
委托编号:  SCL-S-23-0129M 
Request number:  
送样日期: 2023.05.18 
Request date:  
报告日期: 2023.05.25 
第2页,共7页 
 
上海·嘉定区安研路201 号 
邮编. 201804 
No. 201 Anyan Road, Jiading District, Shanghai.    
Post code :201804 
 
III. 测试结果 Test Results  
1、外观分析： 
衬套安装及路试件如图1 所示，衬套橡胶与内管发生明显分离。 
 
图1.前下摆臂衬套 
Figure1.The FRT LWR CONT ARM RR BUSH 
2、界面分析： 
将失效衬套剖切分析，如图2 和图3 所示，衬套橡胶与内骨架完全脱开，橡胶表面较硬，颜色与内管表面颜
色相近，可以与橡胶剥离，初步判断为胶黏剂脱落层；内管表面可见多层黑色面胶，局部区域可见金属光泽。 
图2.前下摆臂衬套 
Figure2.The FRT LWR CONT ARM RR BUSH 
失效衬套 
失效件 
摆臂失效件 
安装图 
衬套 
橡胶与金属内管分离 
橡胶与金属内管分离 
摆臂失效件 
剖开后 
橡胶与内骨架完全脱开 
橡胶与内骨架完全脱开 
内管表面 
内管表面 
多层面胶 
可见金属光泽 


 
上海汽车中心实验室 
报告编号Report number 
SCL-S-23-0129M 
委托者:SQE：顾维强 
Request person, dept： 
委托编号:  SCL-S-23-0129M 
Request number:  
送样日期: 2023.05.18 
Request date:  
报告日期: 2023.05.25 
第3页,共7页 
 
上海·嘉定区安研路201 号 
邮编. 201804 
No. 201 Anyan Road, Jiading District, Shanghai.    
Post code :201804 
 
 
 
图3.前下摆臂衬套 
Figure3.The FRT LWR CONT ARM RR BUSH 
2、膜厚分析： 
对脱胶的内管剖切处理后进行膜厚分析如图4 所示，失效件膜厚分别为206/212/212µm，大大
超过正常的膜厚，且可见面胶层内有开裂现象。 
 
 
 
图4. 金属内管表面膜厚 
Figure4.The metal inner tube film thickness 
 
正常件膜厚 
失效件膜厚 
剖切处理 
失效件 
膜厚实测212µm 左右，＞200µm 
膜厚实测37µm 左右，＜40µm 
失效件胶粘剂层 
失效件胶粘剂层 
面胶开裂 
面胶剥离 
面胶 
失效件 
龟裂，剥离，露出橡胶 


 
上海汽车中心实验室 
报告编号Report number 
SCL-S-23-0129M 
委托者:SQE：顾维强 
Request person, dept： 
委托编号:  SCL-S-23-0129M 
Request number:  
送样日期: 2023.05.18 
Request date:  
报告日期: 2023.05.25 
第4页,共7页 
 
上海·嘉定区安研路201 号 
邮编. 201804 
No. 201 Anyan Road, Jiading District, Shanghai.    
Post code :201804 
 
3、能谱分析： 
对金属内管正常工艺的磷化、底胶、面胶进行能谱分析，如图5 所示，三者差异明显，磷化层
含磷元素，底胶主要含Ti 元素等。 
 
 
 
图5.前下摆臂衬套内管-能谱分析 
Figure5.The Energy spectrum analysis of the inner tube of the FRT LWR CONT ARM RR BUSH 
 
底胶 
底胶 
磷化层 
磷化层 
含P 元素 
含Ti元素 
面胶 
面胶 
磷化层 
底胶 
面胶 


 
上海汽车中心实验室 
报告编号Report number 
SCL-S-23-0129M 
委托者:SQE：顾维强 
Request person, dept： 
委托编号:  SCL-S-23-0129M 
Request number:  
送样日期: 2023.05.18 
Request date:  
报告日期: 2023.05.25 
第5页,共7页 
 
上海·嘉定区安研路201 号 
邮编. 201804 
No. 201 Anyan Road, Jiading District, Shanghai.    
Post code :201804 
 
 
 
对失效件内管靠近端面脱胶区域进行能谱分析，如图6 所示，表面成分与磷化层相近，且含P
元素。 
 
图6.失效衬套能谱分析 
Figure6.The Energy spectrum analysis of the failure bush 
 
 
 
 
 
 
 
 
 
失效衬套 
测试区域2 
分析区域 
测试区域1 
含P 元素 
含P 元素 


 
上海汽车中心实验室 
报告编号Report number 
SCL-S-23-0129M 
委托者:SQE：顾维强 
Request person, dept： 
委托编号:  SCL-S-23-0129M 
Request number:  
送样日期: 2023.05.18 
Request date:  
报告日期: 2023.05.25 
第6页,共7页 
 
上海·嘉定区安研路201 号 
邮编. 201804 
No. 201 Anyan Road, Jiading District, Shanghai.    
Post code :201804 
 
 
 
对失效件内管面胶脱胶区域进行能谱分析，如图7 所示，表面成分种类与面胶相近，且含少量
Ti 元素，说明失效内管有涂底胶。 
 
 
 
 
图7.失效衬套能谱分析 
Figure7.The Energy spectrum analysis of the failure bush 
 
 
 
 
 
 
 
 
失效衬套 
失效件 
面胶表面 
失效件-面胶 
面胶表面 
橡胶与金属内管分离 


 
上海汽车中心实验室 
报告编号Report number 
SCL-S-23-0129M 
委托者:SQE：顾维强 
Request person, dept： 
委托编号:  SCL-S-23-0129M 
Request number:  
送样日期: 2023.05.18 
Request date:  
报告日期: 2023.05.25 
第7页,共7页 
 
上海·嘉定区安研路201 号 
邮编. 201804 
No. 201 Anyan Road, Jiading District, Shanghai.    
Post code :201804 
 
对失效件橡胶表面较硬的剥离层进行能谱分析，如图8 所示，表面成分种类与面胶相近，且含
少量Ti 元素，说明此为面胶剥落，且含底胶成分，主要因面胶较厚，受力连同底胶一同剥离。 
 
 
图8.失效衬套能谱分析 
Figure8.The Energy spectrum analysis of the failure bush 
 
结论：失效内管表面有磷化层、底胶、面胶，面胶厚度超过要求。 
 
谱图102 
谱图103 
剥落层 
失效件-剥落层 
102 
103 
橡胶与金属内管分离

File: 材料工程师/SCL-S-23-0130M-IM31E用工厂设备-六销台车支撑方管-孙明升.pdf.md
# SCL-S-23-0130M-IM31E用工厂设备-六销台车支撑方管-孙明升.pdf

 
 
上海汽车中心实验室 
报告编号Report number 
SCL-S-23-0130M 
委托者: 郑州工厂 岳乾雷 
Request person, dept： 
委托编号:  SCL-S-23-0130M 
Request number:  
送样日期:  20230519 
Request date:  
报告日期:  20230531 
Report date: 
第1页,共4页 
 
上海·嘉定区安研路201 号 
邮编. 201804 
No. 201 Anyan Road, Jiading District, Shanghai. 
Post code :201804 
 
SMPV-0.2.3-002-QA -F01 
零件号Part number 
/ 
 零件名称 
Part name 
六销台车支撑方管 
Six pin trolley support square tube 
图纸日期Drawing date 
/ 
零件生产日期Part production date 
/ 
 供货商 
Supplier 
湖北铭阳智能装配有限公司 
车型/项目Car type/project 
IM31E 用 
阶段性报告 Interim report                结论性报告 Conclusion report          
 
Ⅰ.任务描述 Task description 
实验室受委托对IM31E 生产用六销台车支撑方管进行失效分析，失效零件具体信息如下： 
As requested, SCL has analyzed the fracture of six pin trolley support square tube of IM31E . The information of the failed 
part is as following： 
零件信息：Part information 
失效来源 
Failure source 
生产现场 
失效数量 
Failure Number 
1 例 
散件供应商 
Component supplier 
/ 
生产基地 
Production base 
/ 
VIN 码 
VIN 
/ 
车辆里程数 
Car mileage 
/ 
车制造日期 
Vehicle production date 
/ 
销售日期 
Sale date 
/ 
维修站名称 
Sale agent 
/ 
SQE/DRE 
/  
失效背景 
Failure background 
郑州工厂IM31E 生产用新设备使用不多，六销台车支撑方管发生断裂。 
原材料信息：Raw material information 
原材料及牌号 
Raw material specification 
Q235A 
原材料厂商 
Raw material producer 
/ 
金属热处理状态 
Metal heat treatment state 
/ 
 
 
失效零件见图1：The failed part is shown in figure 1.  
Ⅱ. 结论与建议 Conclusions and Suggestions 
结论Conclusions：  
（1）该六销台车支撑方管发生过载断裂，断裂面无明显缺陷。（基于所收到的部分断口） 
The six pin trolley support square tube occurred overload fracture, no defect was found on the fracture 
surface.（Based on the received part fracture surface） 
（2）材料化学成分符合要求，金相、硬度正常。 
Material chemical composition met the requirements, metallographic structure and hardness was normal. 
建议Suggestions：  
（1）排查使用过程，查找过载原因。To check usage process to find the reason of overload. 
分发: 
Distribution 
郑州工厂：岳乾雷 
检验者Author 
孙明升 
Sun Mingsheng 
审核Auditor 
邵百明 
Shao Baiming 
批准Approver 
 
日期Date 
2023.05.31 
日期Date 
2023.05.31 
日期Date 
2023.05.31 


 
 
上海汽车中心实验室 
报告编号Report number 
SCL-S-23-0130M 
委托者: 郑州工厂 岳乾雷 
Request person, dept： 
委托编号:  SCL-S-23-0130M 
Request number:  
送样日期:  20230519 
Request date:  
报告日期:  20230531 
Report date: 
第2页,共4页 
 
上海·嘉定区安研路201 号 
邮编. 201804 
No. 201 Anyan Road, Jiading District, Shanghai. 
Post code :201804 
 
SMPV-0.2.3-002-QA -F01 
III. 调查结果 Investigation Results 
郑州工厂IM31E 生产用的六销台车支撑方管使用次数不多，出现异常断裂，断裂位置是非焊接位置。失效零
件如如图1 所示。实验室收到部分断口，其余断口工厂委托供应商进行分析。 
 
 
图1 失效件及断裂位置 
断口分析 Fracture Surface Analysis 
断口宏观形貌如图2 所示，该断口只是断裂面的部分断口，应该不是最先开裂位置。断裂面形貌一致，无明
显缺陷，结合断裂面人字纹路，裂纹扩展方向如图中所示方向。微观形貌如图3 所示，断裂面呈准解理形貌，为
过载断口。  
 
图2 断口宏观形貌 
扩展方向 


 
 
上海汽车中心实验室 
报告编号Report number 
SCL-S-23-0130M 
委托者: 郑州工厂 岳乾雷 
Request person, dept： 
委托编号:  SCL-S-23-0130M 
Request number:  
送样日期:  20230519 
Request date:  
报告日期:  20230531 
Report date: 
第3页,共4页 
 
上海·嘉定区安研路201 号 
邮编. 201804 
No. 201 Anyan Road, Jiading District, Shanghai. 
Post code :201804 
 
SMPV-0.2.3-002-QA -F01 
 
 
图3 断口微观形貌 
材料测试  Material Test Results 
    材料检测结果如表1 所示。化学成分符合要求；硬度和金相组织正常。 
表1 材料检测结果 
序号 
No. 
试验项目 
Test item 
额定值 
Requirement 
试验结果 
Test result 
评价 Evaluation 
合格 
qualified 
不合格 
unqualified 
1 
化学成分（%） 
Q234A 
 
 
 
C 
≤0.22 
0.142 
× 
 
Si 
≤0.35 
0.165 
× 
 
Mn 
≤1.40 
0.341 
× 
 
P 
≤0.045 
0.0093 
× 
 
S 
≤0.050 
0.0038 
× 
 
2 
硬度（HV1） 
/ 
180.6,180.2,177.1,177.4,176.7 
/ 
 
3 
金相组织 
/ 
大量铁素体+少量珠光体（图4） 
/ 
 
 


 
 
上海汽车中心实验室 
报告编号Report number 
SCL-S-23-0130M 
委托者: 郑州工厂 岳乾雷 
Request person, dept： 
委托编号:  SCL-S-23-0130M 
Request number:  
送样日期:  20230519 
Request date:  
报告日期:  20230531 
Report date: 
第4页,共4页 
 
上海·嘉定区安研路201 号 
邮编. 201804 
No. 201 Anyan Road, Jiading District, Shanghai. 
Post code :201804 
 
SMPV-0.2.3-002-QA -F01 
 
 
（a）100x                                     （b）500x 
图4 金相组织

File: 材料工程师/SCL-S-23-0131M-IS31-空调箱鼓风机叶轮-张云.pdf.md
# SCL-S-23-0131M-IS31-空调箱鼓风机叶轮-张云.pdf

 
上海汽车中心实验室 
SAIC CENTER LAB 
委托者: QAQ 陈煜 
Request person, dept： 
委托编号: SCL-S-23-0131M  
Request number:  
送样日期:  2023.5.25 
Request date:  
报告日期:2023.5.29 
Report date: 
第1页,共3页 
 
报告编号 
Report number 
SCL-S-23-0131M 
上海·嘉定区安研路201 号 邮编. 201804 
No. 201 Anyan Road, Jiading District, Shanghai. Post code :201804 
 
 
SMPV-0.2.3-002-QA -F01 
零件号Part number 
10475546 
 零件名称 
Part name 
前空调箱总成-鼓风机叶轮 
图纸日期Drawing date 
/ 
零件生产日期Part production date 
/ 
 供货商 
Supplier 
空调国际(上海)有限公司 
Air International(Shanghai) Co., Ltd 
车型/项目Car type/project 
IS31 
DVP 材料大纲签署日期DVP material test plan date 
/ 
阶段性报告 Interim report                结论性报告 Conclusion report          
 
Ⅰ.任务描述 Task description 
实验室受委托对空调箱鼓风机叶轮进行失效原因分析，失效零件具体信息如下： 
As requested, SCL has analyzed the failure of the part. The information of the failed part is as following： 
零件信息：Part information 
零件名称 
Part name 
前空调箱股风机叶轮 
车制造日期 
Vehicle production date 
2023-02-22 
VIN 码 
VIN 
LSJWC4W9XPZ162401 
销售日期 
Sale date 
2023-03-31 
车辆里程数 
Car mileage 
966km 
维修站名称 
Sale agent 
长垣天正 
失效模式描述 
Failure circumstance  
鼓风机有异响，拆解发现鼓风机叶片与壳体存在干涉，叶片磨损断裂 
原材料信息：Raw material information 
原材料及牌号 
Raw material specification 
PPGF20/GFPP-20 NC002(CC) 
原材料厂商 
Raw material producer 
金发 
散件供应商 
Component supplier 
金莱克/日清纺 
金属热处理状态 
Metal heat treatment state 
/ 
 
Ⅱ. 结论与建议 Conclusions and Suggestions 
 
 
 
 
结论Conclusions：空调箱材料符合材料要求，叶轮跟鼓风机壳体摩擦出现磨损和破坏。 
 
 
 
 
 
 
 
 
 
分发: 
Distribution 
QAQ:陈煜（Chen Yu） 
检验者Author 
张云 
Zhang Yun 
审核Auditor 
吴文安 
Wu Wenan 
批准Approver 
 
日期Date 
2023.05.29 
日期Date 
2023.05.30 
日期Date 
2023.05.30 


 
上海汽车中心实验室 
SAIC CENTER LAB 
委托者: QAQ 陈煜 
Request person, dept： 
委托编号: SCL-S-23-0131M  
Request number:  
送样日期:  2023.5.25 
Request date:  
报告日期:2023.5.29 
Report date: 
第2页,共3页 
 
报告编号 
Report number 
SCL-S-23-0131M 
上海·嘉定区安研路201 号 邮编. 201804 
No. 201 Anyan Road, Jiading District, Shanghai. Post code :201804 
 
 
SMPV-0.2.3-002-QA -F01 
失效零件见下表：The failed part is shown in the table 
 
 
 
III. 调查结果 Investigation Results  
1、材料分析： 
序号 
No. 
试验项目 
Test item 
额定值 
Requirement 
试验结果 
Test result 
评价 Evaluation 
合格 
OK 
不合格 
Not OK 
1、失效叶轮 
1.1 
IR 
PP 
PP1） 
× 
 
1.2 
DSC 
GB/T19466.3-2006 
≥158℃ 
1641） 
× 
 
1.3 
密度 
ISO1183-1 
1.05±0.02g/cm3 
1.051） 
× 
 
1.4 
灰分 
ISO3451-1 
20±2% 
21.41） 
× 
 
2、ESO 认可时叶轮 
1.1 
IR 
PP 
PP2） 
× 
 
1.2 
DSC 
GB/T19466.3-2006 
≥158℃ 
1652） 
× 
 
1.3 
密度 
ISO1183-1 
1.05±0.02g/cm3 
1.052） 
× 
 
1.4 
灰分 
ISO3451-1 
20±2% 
21.5%2） 
× 
 
备注：标注1）定性结果参考202305250016 的测试结果 
      标注2）参考ESO 认可报告SCL-V-22-0035M。 
 
材料测试结果可以看出叶轮材料符合标准要求。 
 


 
上海汽车中心实验室 
SAIC CENTER LAB 
委托者: QAQ 陈煜 
Request person, dept： 
委托编号: SCL-S-23-0131M  
Request number:  
送样日期:  2023.5.25 
Request date:  
报告日期:2023.5.29 
Report date: 
第3页,共3页 
 
报告编号 
Report number 
SCL-S-23-0131M 
上海·嘉定区安研路201 号 邮编. 201804 
No. 201 Anyan Road, Jiading District, Shanghai. Post code :201804 
 
 
SMPV-0.2.3-002-QA -F01 
 
 
鼓风机叶轮是本色，配合的鼓风机壳体为黑色的PPT20。从一圈黑色痕迹可以看出，叶轮跟匹配零件严重磨
擦损坏，第三张图上明显看出叶轮顶部平整部位斜切磨损至出现孔洞。 
 
总结：空调箱材料符合材料要求，叶轮跟鼓风机壳体摩擦出现磨损和破坏。 
叶轮顶部被磨穿

File: 材料工程师/SCL-S-23-0132M-EP35-门把手-黄亚蒙.pdf.md
# SCL-S-23-0132M-EP35-门把手-黄亚蒙.pdf

 
上海汽车中心实验室 
SAIC CENTER LAB 
委托者: SQE：谢雄（Xie Xiong） 
Request person, dept： 
委托编号:  SCL-S-23-0132 
Request number:  
送样日期:  2023.7.7 
Request date:  
报告日期:  2023.7.7 
Report date: 
第1页,共4页 
 
报告编号 
Report number 
SCL-S-23-0132M 
上海·嘉定区安研路201 号 邮编. 201804 
No. 201 Anyan Road, Jiading District, Shanghai. Post code :201804 
 
SMPV-0.2.3-002-QA -F01 
零件号Part number 
11550324 
 零件名称 
Part name 
门把手 
Door knob 
图纸日期Drawing date 
/ 
零件生产日期Part production date 
/ 
 供货商 
Supplier 
上海依工塑料五金有限公司 
ITW China Automotive Group 
车型/项目Car type/project 
EP35 
阶段性报告 Interim report                结论性报告 Conclusion report          
 
Ⅰ.任务描述 Task description 
实验室受委托对门把手进行失效分析，失效零件具体信息如下： 
As requested, SCL has analyzed the lens crack of Door knob button. The information of the failed part is as 
following： 
零件信息：Part information 
失效来源 
Failure source 
售后 
失效数量 
Failure Number 
2 例 
散件供应商 
Component supplier 
上海依工 
生产基地 
Production base 
/ 
VIN 码 
VIN 
/ 
车辆里程数 
Car mileage 
174 
车制造日期 
Vehicle production date 
/ 
销售日期 
Sale date 
/ 
维修站名称 
Sale agent 
/ 
SQE/DRE 
谢雄/陈坚 
失效背景 
Failure background 
售后EP35 外拉手不回位问题，拆开后发现执行器断裂。 
原材料信息：Raw material information 
原材料及牌号 
Raw material specification 
POM-GF30 
原材料厂商 
Raw material producer 
巴斯夫 
金属热处理状态 
Metal heat treatment state 
/ 
 
 
 
失效零件见图1：The failed part is shown in figure 1.  
Ⅱ. 结论与建议 Conclusions and Suggestions 
 
 
结论Conclusions：1.  材料符合技术要求； 
2.  执行器推杆是受到异常外力引起的断裂。 
  
     
              
 
 
 
分发: 
Distribution 
SQE：谢雄（Xie Xiong） 
检验者Author 
黄亚蒙 
Huang Yameng 
审核Auditor 
吴文安 
Wu Wenan 
批准Approver 
 
日期Date 
2023.7.7 
日期Date 
2023.7.7 
日期Date 
2023.7.10 


 
上海汽车中心实验室 
SAIC CENTER LAB 
委托者: SQE：谢雄（Xie Xiong） 
Request person, dept： 
委托编号:  SCL-S-23-0132 
Request number:  
送样日期:  2023.7.7 
Request date:  
报告日期:  2023.7.7 
Report date: 
第2页,共4页 
 
报告编号 
Report number 
SCL-S-23-0132M 
上海·嘉定区安研路201 号 邮编. 201804 
No. 201 Anyan Road, Jiading District, Shanghai. Post code :201804 
 
SMPV-0.2.3-002-QA -F01 
III. 调查结果 Investigation Results 
零件失效位置如图1 所示，执行器推杆端部断裂。 
 
图1，失效零件照片 
零件装配后的受力分析图如下，执行器推杆在门把手打开和关闭过程中，受力方向如图标记。 
 
图2，零件受力方向照片 
 
 
 
 
 
轴向旋转   


 
上海汽车中心实验室 
SAIC CENTER LAB 
委托者: SQE：谢雄（Xie Xiong） 
Request person, dept： 
委托编号:  SCL-S-23-0132 
Request number:  
送样日期:  2023.7.7 
Request date:  
报告日期:  2023.7.7 
Report date: 
第3页,共4页 
 
报告编号 
Report number 
SCL-S-23-0132M 
上海·嘉定区安研路201 号 邮编. 201804 
No. 201 Anyan Road, Jiading District, Shanghai. Post code :201804 
 
SMPV-0.2.3-002-QA -F01 
IV. 材料分析 Materials observation  
1） 材质检测 
执行器推杆材料测试结果如表1 所示，符合技术要求。 
序
号 
No. 
试验项目 
Test item 
额定值 
Requirement 
试验结果 
Test result 
评价 Evaluation 
第一次 
第二次 
合格 
qualified 
不合格 
unqualified 
抽检件 
1 
红外 
GB/T 6040-2002 
POM 
POM 
× 
 
2 
熔点（DSC） 
GB/T 19466 
/ 
168 
× 
 
3 
灰分/% 
ISO 1172 
30±3 
30.8 
× 
 
失效件1 
1 
红外 
GB/T 6040-2002 
POM 
POM 
× 
 
2 
熔点（DSC） 
GB/T 19466 
/ 
167.4 
× 
 
失效件2 
1 
红外 
GB/T 6040-2002 
POM 
POM 
× 
 
2 
熔点（DSC） 
GB/T 19466 
/ 
167.6 
× 
 
综合以上数据，材料与分供方一致。 
 
 
 
 
 
 
 
 


 
上海汽车中心实验室 
SAIC CENTER LAB 
委托者: SQE：谢雄（Xie Xiong） 
Request person, dept： 
委托编号:  SCL-S-23-0132 
Request number:  
送样日期:  2023.7.7 
Request date:  
报告日期:  2023.7.7 
Report date: 
第4页,共4页 
 
报告编号 
Report number 
SCL-S-23-0132M 
上海·嘉定区安研路201 号 邮编. 201804 
No. 201 Anyan Road, Jiading District, Shanghai. Post code :201804 
 
SMPV-0.2.3-002-QA -F01 
2）断口分析 
将失效件1 的断口进行放大分析，具体如下：  
   
 
图3 断口照片1 
Fig.3 Fragment 
将失效件2 的断口进行放大分析，具体如下： 
  
 
   综合以上分析，执行器推杆受到轴向的外力（与理论设计受力方向不一致）断裂。 
 
受力方向   
分布均匀的受力痕迹  
受力痕迹  
受力方向   
受力方向

File: 材料工程师/SCL-S-23-0133M-SGE-油轨-朱玲斌.pdf.md
# SCL-S-23-0133M-SGE-油轨-朱玲斌.pdf

 
上海汽车中心实验室 
SAIC CENTER LAB 
委托者:  QA  谢春青 
Request person, dept： 
委托编号:   
Request number:  
送样日期:  2023.5.25 
Request date:  
报告日期:  2023.6.12 
Report date: 
第1页,共9页 
 
报告编号 
Report number 
SCL-S-23-0133M 
上海·嘉定区安研路201 号 邮编. 201804 
No. 201 Anyan Road, Jiading District, Shanghai. Post code :201804 
 
SMPV-0.2.3-002-QA -F01 
零件号Part number 
/ 
 零件名称 
Part name 
燃油轨总成 
Fuel rail assay 
图纸日期Drawing date 
/ 
零件生产日期Part production date 
/ 
 供货商 
Supplier 
纬湃（原：大陆） 
车型/项目Car type/project 
SGE 
阶段性报告 Interim report                结论性报告 Conclusion report          
 
Ⅰ.任务描述 Task description 
实验室受委托对燃油轨的泄露进行失效分析，失效零件具体信息如下： 
As requested, SCL has analyzed the leakage of fuel rail. The information of the failed part is as following： 
零件信息：Part information 
失效来源 
Failure source 
工厂装配 
失效数量 
Failure Number 
2 
散件供应商 
Component supplier 
/ 
生产基地 
Production base 
/ 
VIN 码 
VIN 
/ 
车辆里程数 
Car mileage 
0 公里 
车制造日期 
Vehicle production date 
/ 
销售日期 
Sale date 
/ 
维修站名称 
Sale agent 
/ 
SQE/DRE 
SQE 谢春青 
失效背景 
Failure background 
临港及宁德基地各报1 例SGE 燃油轨泄露。 
1case of SGE fuel rail leakage reported at Lingang and Ningde bases respectively. 
原材料信息：Raw material information 
原材料及牌号 
Raw material specification 
/ 
原材料厂商 
Raw material producer 
/ 
金属热处理状态 
Metal heat treatment state 
/ 
 
 
失效零件见图1：The failed part is shown in figure 1.  
Ⅱ. 结论与建议 Conclusions and Suggestions 
结论Conclusions：  
（1） 2 例燃油轨泄漏主要与残余扭矩不足有关，失效件外观均未见明显磕碰损伤痕迹。 
（2） 联电油轨的残余扭矩高于纬湃油轨的残余扭矩。 
 
建议Suggestions：  
（1） 在规定扭矩范围内，加大装配扭矩，或者其他有利于提高加紧力的方案，例如涂油，复拧等。 
（2） 同时，进行接头试验，评估当前装配扭矩的可靠性。 
 
 
分发 
Distribution 
QA  谢春青  乔建伟  樊良伟 
检验者Author 
朱玲斌 
Zhu Lingbin 
审核Auditor 
邵百明 
Shao Baiming 
批准Approver 
 
日期Date 
2023.6.12 
日期Date 
2023.6.12 
日期Date 
2023.6.12 


 
上海汽车中心实验室 
SAIC CENTER LAB 
委托者:  QA  谢春青 
Request person, dept： 
委托编号:   
Request number:  
送样日期:  2023.5.25 
Request date:  
报告日期:  2023.6.12 
Report date: 
第2页,共9页 
 
报告编号 
Report number 
SCL-S-23-0133M 
上海·嘉定区安研路201 号 邮编. 201804 
No. 201 Anyan Road, Jiading District, Shanghai. Post code :201804 
 
SMPV-0.2.3-002-QA -F01 
III. 调查结果 Investigation Results 
宁德基地抱怨AS23 整车SGE 发动机高压油轨传感器处汽油泄露，临港基地发动机热试时也发现1 台
SGE 1.0T 发动机燃油轨传感器区域泄露，油轨供应商均为纬湃（原：大陆）。 
图1 为送检的失效件及其拆卸扭矩，可以知道： 
 
1#失效件和2#失效件的拆卸扭矩分别为5.71Nm 和5.1Nm（图1a，1b），该扭矩值低于图纸要求的最低
8Nm 的拆卸扭矩； 
 
供应商抽检库存件拆卸扭矩见图1c：13.43~18.07（Nm），拧紧扭矩：18.61-26.46Nm（图1d）；同类型联
电油轨实测拆卸扭矩：21.5，24，22.5，21.24（Nm），拧紧扭矩：26.78-30Nm（图1d）；对比可知，联
电油轨的残余扭矩均高于纬湃油轨的残余扭矩（两家供应商安装扭矩要求都为32.5±2.5Nm）； 
 
据了解，目前有反馈的油轨泄露失效件都是纬湃（或是原来的大陆）的产品，联电的油轨未报出过泄露
的案例。 
 
 
a  送检AS23 燃油轨失效件（1#失效件）及实测拆卸扭矩 
 
 
b  送检SGE1.0 燃油轨失效件（2#失效件）及实测拆卸扭矩 
泄露点 
泄露点 


 
上海汽车中心实验室 
SAIC CENTER LAB 
委托者:  QA  谢春青 
Request person, dept： 
委托编号:   
Request number:  
送样日期:  2023.5.25 
Request date:  
报告日期:  2023.6.12 
Report date: 
第3页,共9页 
 
报告编号 
Report number 
SCL-S-23-0133M 
上海·嘉定区安研路201 号 邮编. 201804 
No. 201 Anyan Road, Jiading District, Shanghai. Post code :201804 
 
SMPV-0.2.3-002-QA -F01 
 
c  纬湃库存件实测拆卸扭矩值 
 
 
D  纬湃及联电油轨拧紧实测扭矩（南京现场提供） 
图1  送检失效件形貌 
 
分别对1#和2#失效件的外观及相关形貌进行观察，结果见图2 和图3，可知： 
 
1#失效件外观无明显磕碰痕迹（图2a），螺栓牙间无异物，螺牙锥面及密封带接触痕迹均匀（图2b），
螺栓牙型及油轨牙型均未见异常（图2c）； 


 
上海汽车中心实验室 
SAIC CENTER LAB 
委托者:  QA  谢春青 
Request person, dept： 
委托编号:   
Request number:  
送样日期:  2023.5.25 
Request date:  
报告日期:  2023.6.12 
Report date: 
第4页,共9页 
 
报告编号 
Report number 
SCL-S-23-0133M 
上海·嘉定区安研路201 号 邮编. 201804 
No. 201 Anyan Road, Jiading District, Shanghai. Post code :201804 
 
SMPV-0.2.3-002-QA -F01 
 
2#失效件外观也未见明显异常（图3a），油轨端面有磕碰痕迹，但是与之匹配的螺栓法兰面区域无异常，
磕碰应该在装配之前造成的（图3b），拆解后螺栓牙间未发现异常，螺栓锥面及对应的密封带均匀完好
（图3c），螺牙及油轨螺牙也都基本正常（图3d）。 
 
 
a  传感器及螺栓外露面形貌-未见明显损伤 
 
 
b  螺牙形态及密封痕迹-密封均匀无异常 
密封带 
无异物 


 
上海汽车中心实验室 
SAIC CENTER LAB 
委托者:  QA  谢春青 
Request person, dept： 
委托编号:   
Request number:  
送样日期:  2023.5.25 
Request date:  
报告日期:  2023.6.12 
Report date: 
第5页,共9页 
 
报告编号 
Report number 
SCL-S-23-0133M 
上海·嘉定区安研路201 号 邮编. 201804 
No. 201 Anyan Road, Jiading District, Shanghai. Post code :201804 
 
SMPV-0.2.3-002-QA -F01 
 
 
c  螺栓及油轨牙型 
图2  1#失效件相关形貌 
 
 
a  传感器及螺栓外露面形貌-未见明显损伤 
 
 
b  油轨端面磕碰，对应位置螺栓端面无痕迹-磕碰发生在螺栓装配前 
对应位置 


 
上海汽车中心实验室 
SAIC CENTER LAB 
委托者:  QA  谢春青 
Request person, dept： 
委托编号:   
Request number:  
送样日期:  2023.5.25 
Request date:  
报告日期:  2023.6.12 
Report date: 
第6页,共9页 
 
报告编号 
Report number 
SCL-S-23-0133M 
上海·嘉定区安研路201 号 邮编. 201804 
No. 201 Anyan Road, Jiading District, Shanghai. Post code :201804 
 
SMPV-0.2.3-002-QA -F01 
 
 
c  螺牙形态及密封痕迹-密封均匀无异常 
 
 
d  螺栓及油轨牙型 
图3  2#失效件相关形貌 
 
    由于油轨传感器是通过螺栓与油轨的拧紧挤压，产生密封带来达到密封的效果，如果残余扭矩不足，就有可
能密封不严从而造成泄漏。从两个失效件的拆卸扭矩来看，拆卸扭矩低于图纸要求，明显低于库存件的拆卸扭矩，
因此，泄漏应该就是残余扭矩不足引起的。 
密封带 


 
上海汽车中心实验室 
SAIC CENTER LAB 
委托者:  QA  谢春青 
Request person, dept： 
委托编号:   
Request number:  
送样日期:  2023.5.25 
Request date:  
报告日期:  2023.6.12 
Report date: 
第7页,共9页 
 
报告编号 
Report number 
SCL-S-23-0133M 
上海·嘉定区安研路201 号 邮编. 201804 
No. 201 Anyan Road, Jiading District, Shanghai. Post code :201804 
 
SMPV-0.2.3-002-QA -F01 
 
图4  油轨密封区域结构图 
由于两个失效件的外观未找到明显外在损伤痕迹，为排查扭矩衰减的原因，对目前两家油轨供应商的产品进
行了综合对比，具体见表1，可知： 
 
同等装配扭矩下，纬湃油轨产品的实际扭矩消耗会高于联电油轨的扭矩消耗，对应的纬湃油轨的夹紧力
会低于联电油轨产品的夹紧力，这与实际检测的残余扭矩数据（图1）规律基本一致：联电油轨残余扭
矩＞纬湃油轨残余扭矩 
表1  油轨产品对比 
项目 
纬湃油轨 
联电油轨 
对螺栓实际夹紧力的影响 
装配扭矩（Nm） 
32.5±2.5 
32.5±2.5 
相等 
有效螺牙 
7颗（图5a） 
5颗（图5b） 
纬湃油轨螺牙多，装配扭矩消耗大 
装配方式 
锥面涂油 
螺牙及锥面涂油 
纬湃螺牙面装配不涂油，摩擦系数比大，装
配过程的扭矩消耗也会大 
扭矩+角度监控 
扭矩+角度监控 
方法类似 
密封带外径 
6mm（图5c） 
5mm（图5d） 
纬湃密封带外径大，形成密封过程中挤压变
形消耗的扭矩也相对较多 
螺栓/油轨硬度 
螺栓：460，454HV1 
油轨：169，171HV1 
螺栓：355，348HV1 
油轨：164，170HV1 
螺栓和油轨内螺纹的硬度匹配对扭矩消耗
影响差异不大 


 
上海汽车中心实验室 
SAIC CENTER LAB 
委托者:  QA  谢春青 
Request person, dept： 
委托编号:   
Request number:  
送样日期:  2023.5.25 
Request date:  
报告日期:  2023.6.12 
Report date: 
第8页,共9页 
 
报告编号 
Report number 
SCL-S-23-0133M 
上海·嘉定区安研路201 号 邮编. 201804 
No. 201 Anyan Road, Jiading District, Shanghai. Post code :201804 
 
SMPV-0.2.3-002-QA -F01 
 
 
a  纬湃有效螺牙数                    b  联电有效螺牙数 
 
 
c  纬湃密封带尺寸                       d  联电密封带尺寸 
图5  纬湃和联电油轨产品对比 
     为验证润滑，装配扭矩等因素对拆卸扭矩的影响，请供应商纬湃进行如下模拟试验，结果显示：试验的拆卸
扭矩数据差异不大，但都高于此前提供拆卸数据（图1c），由于该数据是纯试验模式，无物流、装配等外界干扰
因素，同时存放时间较短，该结果的可靠性有待进一步评估。 
表2  不同参数对拆卸扭矩的影响（表中数据均由纬湃提供） 
组列 
润滑区域 
扭矩目标值
（Nm） 
生产 
日期 
拆分 
日期 
拆扭矩 
（Nm） 
A 
产线当前状态（port 接头+约前3 个螺纹） 
33.5 
2023-6-1 
2023-6-5 
20.36 
A 
产线当前状态（port 接头+约前3 个螺纹） 
33.5 
2023-6-1 
2023-6-5 
21.42 
A 
产线当前状态（port 接头+约前3 个螺纹） 
33.5 
2023-6-1 
2023-6-5 
21.04 
B 
加大润滑（port 接头+全部螺纹） 
33.5 
2023-6-1 
2023-6-5 
22.7 
B 
加大润滑（port 接头+全部螺纹） 
33.5 
2023-6-1 
2023-6-5 
20.23 


 
上海汽车中心实验室 
SAIC CENTER LAB 
委托者:  QA  谢春青 
Request person, dept： 
委托编号:   
Request number:  
送样日期:  2023.5.25 
Request date:  
报告日期:  2023.6.12 
Report date: 
第9页,共9页 
 
报告编号 
Report number 
SCL-S-23-0133M 
上海·嘉定区安研路201 号 邮编. 201804 
No. 201 Anyan Road, Jiading District, Shanghai. Post code :201804 
 
SMPV-0.2.3-002-QA -F01 
B 
加大润滑（port 接头+全部螺纹） 
33.5 
2023-6-1 
2023-6-5 
19.5 
C 
产线当前状态（port 接头+约前3 个螺纹） 
34.5 
2023-6-1 
2023-6-5 
20.62 
C 
产线当前状态（port 接头+约前3 个螺纹） 
34.5 
2023-6-1 
2023-6-5 
18.78 
C 
产线当前状态（port 接头+约前3 个螺纹） 
34.5 
2023-6-1 
2023-6-5 
20.7 
D 
加大润滑（port 接头+全部螺纹） 
34.5 
2023-6-1 
2023-6-5 
22.09 
D 
加大润滑（port 接头+全部螺纹） 
34.5 
2023-6-1 
2023-6-5 
20.59 
D 
加大润滑（port 接头+全部螺纹） 
34.5 
2023-6-1 
2023-6-5 
20.03 
E 
产线当前状态（port 接头+约前3 个螺纹） 
33.5 拧松后，
再拧紧 
2023-6-2 
2023-6-5 
20.42 
E 
产线当前状态（port 接头+约前3 个螺纹） 
33.5 拧松后，
再拧紧 
2023-6-2 
2023-6-5 
19.57 
E 
产线当前状态（port 接头+约前3 个螺纹） 
33.5 拧松后，
再拧紧 
2023-6-2 
2023-6-5 
19.68 
 
此前纬湃油轨泄露案例分析时曾做过模拟试验(跌落试验：新油轨残余扭矩约16.3Nm，跌落试验后残余扭矩
衰减至7.7Nm)，具体见报告SCL-S-21-0016M，说明传感器受到磕碰会出现扭矩衰减的情况；取联电装配好的油轨，
进行类似跌落试验（从1米以上的桌子上跌落，保证传感器先砸到地上，连续两次）后，联电油轨拆卸扭矩：16.65Nm。 
 
 
图6  模拟跌落试验 
综合上述的对比分析结果以及纬湃油轨在我司的总体状况，认为纬湃油轨状态相对稳定，绝大多数情况下，
油轨不会出现泄漏的情况，但是拆卸扭矩相对（联电油轨）较低，抗外界干扰的能力也就相对较弱，而零件之间
个体也会存在差异，当拆卸扭矩较低的个例遇到外界磕碰、拉扯等异常情况时，有可能进一步促进拆卸扭矩的衰
减，从而导致泄漏。 
建议：（1）在规定扭矩范围内，加大装配扭矩，或者其他有利于提高加紧力的方案，例如涂油，复拧等。 
     （2）请供应商进行接头试验，评估当前装配扭矩的可靠性。

File: 材料工程师/SCL-S-23-0134M-HT12-C2轴-朱玲斌.pdf.md
# SCL-S-23-0134M-HT12-C2轴-朱玲斌.pdf

 
上海汽车中心实验室 
SAIC CENTER LAB 
委托者:  EN  李金明 
Request person, dept： 
委托编号:   
Request number:  
送样日期:  2023.5.25 
Request date:  
报告日期:  2023.6.1 
Report date: 
第1页,共6页 
 
报告编号 
Report number 
SCL-S-23-0134M 
上海·嘉定区安研路201 号 邮编. 201804 
No. 201 Anyan Road, Jiading District, Shanghai. Post code :201804 
 
SMPV-0.2.3-002-QA -F01 
零件号Part number 
11205448 
 零件名称 
Part name 
C2 轴 
C2 shaft 
图纸日期Drawing date 
/ 
零件生产日期Part production date 
202303 
 供货商 
Supplier 
无锡恒翼通 
车型/项目Car type/project 
HT12 
阶段性报告 Interim report                结论性报告 Conclusion report          
 
Ⅰ.任务描述 Task description 
实验室受委托对C2 轴的断裂进行失效分析，失效零件具体信息如下： 
As requested, SCL has analyzed the fracture of C2 shaft . The information of the failed part is as following： 
零件信息：Part information 
失效来源 
Failure source 
工程开发 
失效数量 
Failure Number 
1 
散件供应商 
Component supplier 
/ 
生产基地 
Production base 
/ 
VIN 码 
VIN 
/ 
车辆里程数 
Car mileage 
/ 
车制造日期 
Vehicle production date 
/ 
销售日期 
Sale date 
/ 
维修站名称 
Sale agent 
/ 
SQE/DRE 
DRE  李金明 
失效背景 
Failure background 
HT12 试验车无法启动，拆解发现C2 轴断裂。 
It was found that the C2 axis of HT12 was broken after disassembly. 
原材料信息：Raw material information 
原材料及牌号 
Raw material specification 
20CrMoH 
原材料厂商 
Raw material producer 
/ 
金属热处理状态 
Metal heat treatment state 
/ 
 
 
失效零件见图1：The failed part is shown in figure 1.  
Ⅱ. 结论与建议 Conclusions and Suggestions 
 
结论Conclusions：  
（1） C2轴受到较大扭转载荷从而发生剪切断裂失效。 
（2） C2轴材料成分、表面硬度、芯部硬度、硬化层深度都符合要求，金相组织正常。 
 
 
建议Suggestions：  
（1） 校核失效区域的工作应力。 
 
分发 
Distribution 
EN  李金明  QA  凌华 
检验者Author 
朱玲斌 
Zhu Lingbin 
审核Auditor 
邵百明 
Shao Baiming 
批准Approver 
 
日期Date 
2023.6.1 
日期Date 
2023.6.2 
日期Date 
2023.6.2 


 
上海汽车中心实验室 
SAIC CENTER LAB 
委托者:  EN  李金明 
Request person, dept： 
委托编号:   
Request number:  
送样日期:  2023.5.25 
Request date:  
报告日期:  2023.6.1 
Report date: 
第2页,共6页 
 
报告编号 
Report number 
SCL-S-23-0134M 
上海·嘉定区安研路201 号 邮编. 201804 
No. 201 Anyan Road, Jiading District, Shanghai. Post code :201804 
 
SMPV-0.2.3-002-QA -F01 
III. 调查结果 Investigation Results 
HT12 试验车在安亭基地加油后附近停车，第二天车辆无法启动，拆解后发现C2 轴断裂。据了解，该
车是由RX5 燃油车改制成的HEV 车。 
 
图1 为送检的失效相关零件，可以知道： 
 
C2 轴断裂位置如图1a 所示，在密封环槽根部区域，结构上属于相对薄弱区域 
 
断轴的局部放大形貌显示有明显的圆周扭转特征（图1b）。 
 
 
 
a  送检失效件 
  
 
b  断轴局部放大形貌  
图1  送检失效件形貌 
 
 


 
上海汽车中心实验室 
SAIC CENTER LAB 
委托者:  EN  李金明 
Request person, dept： 
委托编号:   
Request number:  
送样日期:  2023.5.25 
Request date:  
报告日期:  2023.6.1 
Report date: 
第3页,共6页 
 
报告编号 
Report number 
SCL-S-23-0134M 
上海·嘉定区安研路201 号 邮编. 201804 
No. 201 Anyan Road, Jiading District, Shanghai. Post code :201804 
 
SMPV-0.2.3-002-QA -F01 
断口分析  Fracture Analysis 
对C2 轴断口进行SEM 分析，结果见图2，可知： 
 
C2 轴剪切断裂失效，断口形貌都为剪切韧窝，断轴边缘区域磨损严重，局部有隐约可见的剪切韧窝形貌； 
 
结合宏观及车辆背景调查，认为C2 轴受到了异常载荷而发生扭转剪切断裂失效。 
 
 
 
 
剪切韧窝+大部分磨损                       剪切韧窝                        严重磨损 
 
 
 
剪切韧窝                                                           剪切韧窝 
 
 
 
剪切韧窝+大部分磨损                 剪切韧窝                         剪切韧窝+大部分磨损   
图2   C2 轴断口形貌 
 


 
上海汽车中心实验室 
SAIC CENTER LAB 
委托者:  EN  李金明 
Request person, dept： 
委托编号:   
Request number:  
送样日期:  2023.5.25 
Request date:  
报告日期:  2023.6.1 
Report date: 
第4页,共6页 
 
报告编号 
Report number 
SCL-S-23-0134M 
上海·嘉定区安研路201 号 邮编. 201804 
No. 201 Anyan Road, Jiading District, Shanghai. Post code :201804 
 
SMPV-0.2.3-002-QA -F01 
材料测试  Material Test Results 
对失效C2轴材料进行检测，结果见表1，可知： 
 
C2轴材料成分、表面硬度、芯部硬度、硬化层深度都符合要求，金相组织正常。 
 
表1  材料检测结果 
序号 
No. 
测试项目 
Test item 
额定值 
Requirement 
试验结果 
Test result 
评价 Evaluation 
合格 
OK 
不合格 
Not OK 
1 
成分 
20CrMoH 
 
 
 
C 
0.17~0.23 
0.194 
× 
 
Si 
0.17~0.37 
0.204 
× 
 
Mn 
0.55~0.90 
0.79 
× 
 
P 
≤0.030 
0.0087 
× 
 
S 
≤0.030 
0.0063 
× 
 
Cr 
0.85~1.25 
1.063 
× 
 
Mo 
0.15~0.35 
0.177 
× 
 
2 
表面硬度 
HV10：≥680 
782，774 
× 
 
3 
芯部硬度 
36~48HRC 
36.3、36.5 
× 
 
4 
硬化层深度 
550HV1：≥0.3 
0.44（图3） 
× 
 
5 
表面金相组织 
碳化物1~4 级 
2 级 
× 
 
残余奥氏体1~5 级 
3 级 
 
 
针状马氏体1~5 级 
3 级 
 
 
表面非马组织 
≤0.02mm 
0.018，0.013，0.014 
 
 
内氧化 
≤0.02mm 
0.005，0.006 
 
 
芯部组织 
回火马氏体1-3 级 
2 级 
 
 


 
上海汽车中心实验室 
SAIC CENTER LAB 
委托者:  EN  李金明 
Request person, dept： 
委托编号:   
Request number:  
送样日期:  2023.5.25 
Request date:  
报告日期:  2023.6.1 
Report date: 
第5页,共6页 
 
报告编号 
Report number 
SCL-S-23-0134M 
上海·嘉定区安研路201 号 邮编. 201804 
No. 201 Anyan Road, Jiading District, Shanghai. Post code :201804 
 
SMPV-0.2.3-002-QA -F01 
 
图3  硬化层 
 
 
 
a  断口区域低倍金相                       b  硬化层金相   


 
上海汽车中心实验室 
SAIC CENTER LAB 
委托者:  EN  李金明 
Request person, dept： 
委托编号:   
Request number:  
送样日期:  2023.5.25 
Request date:  
报告日期:  2023.6.1 
Report date: 
第6页,共6页 
 
报告编号 
Report number 
SCL-S-23-0134M 
上海·嘉定区安研路201 号 邮编. 201804 
No. 201 Anyan Road, Jiading District, Shanghai. Post code :201804 
 
SMPV-0.2.3-002-QA -F01 
 
  
    c  表面组织                                  d  芯部组织 
 
 
e  内氧化                              f   非马组织 
图4  C2轴金相

File: 材料工程师/SCL-S-23-0135M-工厂设备-基地吊具链条-孙明升.pdf.md
# SCL-S-23-0135M-工厂设备-基地吊具链条-孙明升.pdf

 
 
上海汽车中心实验室 
报告编号Report number 
SCL-S-23-0135M 
委托者: ME 李磊 
Request person, dept： 
委托编号:  SCL-S-23-0135M 
Request number:  
送样日期:  20230526 
Request date:  
报告日期:  20230616 
Report date: 
第1页,共6页 
 
上海·嘉定区安研路201 号 
邮编. 201804 
No. 201 Anyan Road, Jiading District, Shanghai. 
Post code :201804 
 
SMPV-0.2.3-002-QA -F01 
零件号Part number 
/ 
 零件名称 
Part name 
大电池吊具链条 
Chain of large battery lifting tool 
图纸日期Drawing date 
/ 
零件生产日期Part production date 
/ 
 供货商 
Supplier 
德马格 
车型/项目Car type/project 
基地设备 
 
阶段性报告 Interim report                结论性报告 Conclusion report          
 
Ⅰ.任务描述 Task description 
实验室受委托对宁德基地大电池吊具链条断裂进行失效分析，失效零件具体信息如下： 
As requested, SCL has analyzed the fracture of chain of large battery lifting tool in Ningde facotary, The information of the 
failed part is as following： 
零件信息：Part information 
失效来源 
Failure source 
工厂设备 
失效数量 
Failure Number 
1 例 
散件供应商 
Component supplier 
/ 
生产基地 
Production base 
/ 
VIN 码 
VIN 
/ 
车辆里程数 
Car mileage 
/ 
车制造日期 
Vehicle production date 
/ 
销售日期 
Sale date 
/ 
维修站名称 
Sale agent 
/ 
SQE/DRE 
/ 
失效背景 
Failure background 
宁德基地大电池吊具链条断裂，使用时间2019 年至今。 
原材料信息：Raw material information 
原材料及牌号 
Raw material specification 
/ 
原材料厂商 
Raw material producer 
/ 
金属热处理状态 
Metal heat treatment state 
/ 
 
 
失效零件见图1：The failed part is shown in figure 1.  
Ⅱ. 结论与建议 Conclusions and Suggestions 
结论Conclusions：  
（1）该链条发生疲劳开裂，由链条外侧向内侧扩展。 
The chain experienced fatigue fracture and expanded from the outer side to the inner side. 
（2）材料表面硬度符合要求，渗碳层深度不符合要求，金相组织正常。 
The surface hardness of the material meets the requirements, the depth of the carburized layer does not meet the 
requirements, and the metallographic structure is normal. 
建议Suggestions：  
（1）做好链条的日常维护。 
Carry out daily maintenance of the chain. 
分发Distribution 
ME：李磊； 
检验者Author 
孙明升 
Sun Mingsheng 
审核Auditor 
邵百明 
Shao Baiming 
批准Approver 
 
日期Date 
2023.06.16 
日期Date 
2023.06.16 
日期Date 
2023.06.16 


 
 
上海汽车中心实验室 
报告编号Report number 
SCL-S-23-0135M 
委托者: ME 李磊 
Request person, dept： 
委托编号:  SCL-S-23-0135M 
Request number:  
送样日期:  20230526 
Request date:  
报告日期:  20230616 
Report date: 
第2页,共6页 
 
上海·嘉定区安研路201 号 
邮编. 201804 
No. 201 Anyan Road, Jiading District, Shanghai. 
Post code :201804 
 
SMPV-0.2.3-002-QA -F01 
III. 调查结果 Investigation Results 
宁德基地1 例大电池吊具链条发生断裂，使用时间2019 年至今。该吊具是大电池的专用吊具，吊装质量为
电池质量500Kg+吊具70Kg。断裂位置距离吊钩第四节链条。失效件形貌如图1 所示。 
 断裂位置非在焊接位置，因此断裂与焊接无关。 
 该吊具是专用吊具，不会用在吊装其它重量的物品。 
 最近工厂生产计划比较多，该吊具的使用频率高。 
 
 
             （a）使用现场                                   （b）电动葫芦 


 
 
上海汽车中心实验室 
报告编号Report number 
SCL-S-23-0135M 
委托者: ME 李磊 
Request person, dept： 
委托编号:  SCL-S-23-0135M 
Request number:  
送样日期:  20230526 
Request date:  
报告日期:  20230616 
Report date: 
第3页,共6页 
 
上海·嘉定区安研路201 号 
邮编. 201804 
No. 201 Anyan Road, Jiading District, Shanghai. 
Post code :201804 
 
SMPV-0.2.3-002-QA -F01 
 
（c）断裂的链条 
      图1 失效件宏观形貌 
断口分析 Fracture Surface Analysis 
（一）断口宏观形貌 
断口的宏观形貌如图2 所示，断口根据形貌分为两部分：A 区域和B 区域，靠近链条外侧的为A 区域，断裂
面较平，有扩展纹路；靠近链条内侧的为B 区域，起伏较大。断裂面无明显的缺陷。 


 
 
上海汽车中心实验室 
报告编号Report number 
SCL-S-23-0135M 
委托者: ME 李磊 
Request person, dept： 
委托编号:  SCL-S-23-0135M 
Request number:  
送样日期:  20230526 
Request date:  
报告日期:  20230616 
Report date: 
第4页,共6页 
 
上海·嘉定区安研路201 号 
邮编. 201804 
No. 201 Anyan Road, Jiading District, Shanghai. 
Post code :201804 
 
SMPV-0.2.3-002-QA -F01 
 
图2 断口宏观形貌 
（二）断口微观形貌 
断口的微观形貌如图3 所示，区域A 的微观形貌具有疲劳特征-疲劳辉纹，起源区和扩展方向如图中所示。区
域B 的微观形貌为韧窝，是最终瞬断区。 
综上：该链条发生疲劳开裂，由链条外侧向内侧扩展。 
 
 
                   （a）断口整体形貌                            （b）起源区形貌 
链条内侧 
链条外侧 
链条内侧 
链条外侧 
起源区 
A 区域 
B 区域 
A 区域 
B 区域 
扩展方向 
最终断裂区 


 
 
上海汽车中心实验室 
报告编号Report number 
SCL-S-23-0135M 
委托者: ME 李磊 
Request person, dept： 
委托编号:  SCL-S-23-0135M 
Request number:  
送样日期:  20230526 
Request date:  
报告日期:  20230616 
Report date: 
第5页,共6页 
 
上海·嘉定区安研路201 号 
邮编. 201804 
No. 201 Anyan Road, Jiading District, Shanghai. 
Post code :201804 
 
SMPV-0.2.3-002-QA -F01 
 
 
                   （c）扩展区形貌                               （d）最终断裂区形貌 
图3 断口微观形貌 
材料测试  Material Test Results 
    材料检测结果如表1 所示。材料表面硬度符合要求，渗碳层深度不符合要求，但这不是断裂的主要原因；金
相组织正常。 
表1 材料检测结果 
序号 
No. 
试验项目 
Test item 
额定值 
Requirement 
试验结果 
Test result 
评价 Evaluation 
合格 
qualified 
不合格 
unqualified 
1 
表面硬度（HV10） 
≥500 
510.4，525.3，542.5 
× 
 
2 
渗碳层深度（mm） 213～355μm 
424μm（见图4 所示） 
 
× 
3 
金相组织 
/ 
金相组织（如图5 所示） 
/ 
 


 
 
上海汽车中心实验室 
报告编号Report number 
SCL-S-23-0135M 
委托者: ME 李磊 
Request person, dept： 
委托编号:  SCL-S-23-0135M 
Request number:  
送样日期:  20230526 
Request date:  
报告日期:  20230616 
Report date: 
第6页,共6页 
 
上海·嘉定区安研路201 号 
邮编. 201804 
No. 201 Anyan Road, Jiading District, Shanghai. 
Post code :201804 
 
SMPV-0.2.3-002-QA -F01 
 
图4 渗碳层深 
 
 
                     （a）100x                                      （b）500x 
图5 金相组织
