Repository: kujaxr/obsidian-vault

File: 材料工程师/SCL-S-23-0136M-冲压线单臂框架-邵百明.pdf.md
# SCL-S-23-0136M-冲压线单臂框架-邵百明.pdf

 
 
上海汽车中心实验室 
报告编号Report number 
SCL-S-23-0136M 
委托者:  ME 旷达 
Request person, dept： 
委托编号:   
Request number:  
送样日期:  20230528 
Request date:  
报告日期:  20230608 
Report date: 
第1页,共10页 
 
上海·嘉定区安研路201 号 
邮编. 201804 
No. 201 Anyan Road, Jiading District, Shanghai. 
Post code :201804 
 
SMPV-0.2.3-002-QA -F01 
零件号Part number 
/ 
 零件名称 
Part name 
冲压线单臂D 轴框架 
图纸日期Drawing date 
/ 
零件生产日期Part production date 
/ 
 供货商 
Supplier 
/ 
车型/项目Car type/project 
宁德工厂 
阶段性报告 Interim report                结论性报告 Conclusion report          
 
Ⅰ.任务描述 Task description 
实验室受委托对冲压线单臂D 轴框架进行失效分析，失效零件具体信息如下： 
As requested, SCL has analyzed the D-axis frame of the stamping line single arm. The information of the failed part is as 
following： 
零件信息：Part information 
失效来源 
Failure source 
工厂 
失效数量 
Failure Number 
/ 
散件供应商 
Component supplier 
/ 
生产基地 
Production base 
/ 
VIN 码 
VIN 
/ 
车辆里程数 
Car mileage 
/ 
车制造日期 
Vehicle production date 
/ 
销售日期 
Sale date 
/ 
维修站名称 
Sale agent 
/ 
SQE/DRE 
/ 
失效背景 
Failure background 
宁德工厂冲压线单臂D 轴连接处框架开裂。 
原材料信息：Raw material information 
原材料及牌号 
Raw material specification 
/ 
原材料厂商 
Raw material producer 
/ 
金属热处理状态 
Metal heat treatment state 
/ 
 
 
失效零件见图1：The failed part is shown in figure 1.  
Ⅱ. 结论与建议 Conclusions and Suggestions 
结论Conclusions：  
（1）冲压单臂D 轴框架两侧铝板和铝环均发生了疲劳开裂。其主要原因是：铝板直角处无圆弧过渡，增加了局
部应力集中，促使了铝板疲劳开裂；铝板开裂后，增大了铝环载荷，最终引起铝环在螺栓孔处发生疲劳开裂失效。 
（2）A 侧铝环的一个螺纹孔加工不良，但不是其开裂的主要原因。 
（3）支撑板受到螺栓较大的载荷局部发生疲劳断裂。 
（4）铝板、铝环和支撑板的材料成分符合要求，硬度正常。 
建议Suggestions：  
 
（1）铝板直角处增加圆弧过渡，并对系统的结构强度进行校核，关注各开裂区域的应力。 
（2）采取措施，控制内螺纹的加工质量。 
分发:Distribution 
ME: 旷达 
检验者Author 
邵百明 
Shao Baiming 
审核Auditor 
邵百明 
Shao Baiming 
批准Approver 
 
日期Date 
2023.06.08 
日期Date 
2023.06.08 
日期Date 
2023.06.08 


 
 
上海汽车中心实验室 
报告编号Report number 
SCL-S-23-0136M 
委托者:  ME 旷达 
Request person, dept： 
委托编号:   
Request number:  
送样日期:  20230528 
Request date:  
报告日期:  20230608 
Report date: 
第2页,共10页 
 
上海·嘉定区安研路201 号 
邮编. 201804 
No. 201 Anyan Road, Jiading District, Shanghai. 
Post code :201804 
 
SMPV-0.2.3-002-QA -F01 
III. 调查结果 Investigation Results 
     宁德工程冲压线单臂D 轴处框架开裂，对送检零件进行拆解，检查其开裂情况。图1 为送检的零件，从外
观看：A 侧和B 侧区域的铝板均发生了开裂，分别如图2 和图3 所示。 
 
图1 送检零件 
由图2 和图3 可以看出：A、B 侧铝板和铝环在相近的位置出现类似的开裂。 
 
 
（a）A 侧开裂情况 
A 侧区域开裂
情况见图2 
B 侧区域开裂
情况见图3 
开裂区域 


 
 
上海汽车中心实验室 
报告编号Report number 
SCL-S-23-0136M 
委托者:  ME 旷达 
Request person, dept： 
委托编号:   
Request number:  
送样日期:  20230528 
Request date:  
报告日期:  20230608 
Report date: 
第3页,共10页 
 
上海·嘉定区安研路201 号 
邮编. 201804 
No. 201 Anyan Road, Jiading District, Shanghai. 
Post code :201804 
 
SMPV-0.2.3-002-QA -F01 
 
 
（b）去掉皮带轮后 
  
 
 
（c）A 侧铝板开裂情况 
直角无圆弧过渡 
裂纹 
裂纹 


 
 
上海汽车中心实验室 
报告编号Report number 
SCL-S-23-0136M 
委托者:  ME 旷达 
Request person, dept： 
委托编号:   
Request number:  
送样日期:  20230528 
Request date:  
报告日期:  20230608 
Report date: 
第4页,共10页 
 
上海·嘉定区安研路201 号 
邮编. 201804 
No. 201 Anyan Road, Jiading District, Shanghai. 
Post code :201804 
 
SMPV-0.2.3-002-QA -F01 
 
 
（d）A 侧铝环开裂情况  未完全贯穿整个截面 
图2  A 侧区域开裂情况 
 
 
（a）B 侧开裂情况 
 
    
裂纹 
开裂区域 


 
 
上海汽车中心实验室 
报告编号Report number 
SCL-S-23-0136M 
委托者:  ME 旷达 
Request person, dept： 
委托编号:   
Request number:  
送样日期:  20230528 
Request date:  
报告日期:  20230608 
Report date: 
第5页,共10页 
 
上海·嘉定区安研路201 号 
邮编. 201804 
No. 201 Anyan Road, Jiading District, Shanghai. 
Post code :201804 
 
SMPV-0.2.3-002-QA -F01 
 
 
（b）去掉皮带轮后 
 
 
 
（c）B 侧铝板开裂情况 
直角无圆弧过渡 
裂纹 
裂纹 


 
 
上海汽车中心实验室 
报告编号Report number 
SCL-S-23-0136M 
委托者:  ME 旷达 
Request person, dept： 
委托编号:   
Request number:  
送样日期:  20230528 
Request date:  
报告日期:  20230608 
Report date: 
第6页,共10页 
 
上海·嘉定区安研路201 号 
邮编. 201804 
No. 201 Anyan Road, Jiading District, Shanghai. 
Post code :201804 
 
SMPV-0.2.3-002-QA -F01 
 
 
（d）B 侧铝环开裂情况  未完全贯穿整个截面 
图3  B 侧区域开裂情况 
 
   拆解过程中，发现：结构支撑板的边角出现了断裂，如图4 所示。 
 
 
 
图4 结构支撑板 
断口分析Fracture Surface Analysis 
     对每个断口进行检测，其结果如图5~图9 所示。由图可见：（1）A/B 侧铝板发生疲劳开裂，其裂纹起源于
应力集中的直角处。该部位无圆弧过渡，会增加局部应力集中，引起疲劳开裂。（2）A/B 侧铝板出现裂纹后，增
加了A/B 侧铝环的局部载荷，促进其疲劳开裂发生。（3）A 侧铝环的一个螺纹孔加工不良，但不是其开裂的主要
原因。（3）支撑板受到螺栓较大的载荷，局部发生疲劳断裂。 
背面 
B 侧断裂 
A 侧断裂 


 
 
上海汽车中心实验室 
报告编号Report number 
SCL-S-23-0136M 
委托者:  ME 旷达 
Request person, dept： 
委托编号:   
Request number:  
送样日期:  20230528 
Request date:  
报告日期:  20230608 
Report date: 
第7页,共10页 
 
上海·嘉定区安研路201 号 
邮编. 201804 
No. 201 Anyan Road, Jiading District, Shanghai. 
Post code :201804 
 
SMPV-0.2.3-002-QA -F01 
  
 
图5  A 侧铝板断口  明显的海滩纹，为疲劳开裂；起源于应力集中的尖角处 
           
 
 
 
图6  A 侧铝环断口  
具有明显的海滩纹，表明为疲劳开裂；起源及裂纹扩展方向如图箭头所示；此螺纹加工不良。 
 


 
 
上海汽车中心实验室 
报告编号Report number 
SCL-S-23-0136M 
委托者:  ME 旷达 
Request person, dept： 
委托编号:   
Request number:  
送样日期:  20230528 
Request date:  
报告日期:  20230608 
Report date: 
第8页,共10页 
 
上海·嘉定区安研路201 号 
邮编. 201804 
No. 201 Anyan Road, Jiading District, Shanghai. 
Post code :201804 
 
SMPV-0.2.3-002-QA -F01 
 
 
图7  B 侧铝板断口  明显的海滩纹，为疲劳开裂；起源于应力集中的尖角处 
 
 
 
 
图8  A 侧铝环断口 断口具有明显的海滩纹，表明为疲劳开裂；起源及裂纹扩展方向如图箭头所示。 


 
 
上海汽车中心实验室 
报告编号Report number 
SCL-S-23-0136M 
委托者:  ME 旷达 
Request person, dept： 
委托编号:   
Request number:  
送样日期:  20230528 
Request date:  
报告日期:  20230608 
Report date: 
第9页,共10页 
 
上海·嘉定区安研路201 号 
邮编. 201804 
No. 201 Anyan Road, Jiading District, Shanghai. 
Post code :201804 
 
SMPV-0.2.3-002-QA -F01 
 
 
图9  支撑板断口  具有明显的海滩纹，表明为疲劳开裂。 
 
材料检测Material Test 
材料检测结果如表1 所示。其材料的成分符合要求；硬度在140~170HB 之间，正常。 
表1 材料检测结果 
序号 
No. 
试验项目 
Test item 
额定值 
Requirement 
试验结果 
Test result 
评价 Evaluation 
合格 
qualified 
不合格 
unqualified 
1 
铝板 7075 
1.1 
成分，% 
 
 
 
 
 
Si 
≤0.40 
0.073 
× 
 
 
Fe 
≤0.50 
0.126 
× 
 
 
Cu 
1.20~2.0 
1.506 
× 
 
 
Mn 
≤0.30 
0.052 
× 
 
 
Mg 
2.1~2.9 
2.478 
× 
 
 
Cr 
0.18~0.28 
0.205 
× 
 
 
Zn 
5.1~6.1 
5.327 
× 
 
 
Ti 
≤0.20 
0.053 
× 
 
1.2  
硬度，HB5/250 
/ 
A 侧铝板 
168、170、168 
/ 
 
B 侧铝板 
166、164、166 
/ 
 


 
 
上海汽车中心实验室 
报告编号Report number 
SCL-S-23-0136M 
委托者:  ME 旷达 
Request person, dept： 
委托编号:   
Request number:  
送样日期:  20230528 
Request date:  
报告日期:  20230608 
Report date: 
第10页,共10页 
 
上海·嘉定区安研路201 号 
邮编. 201804 
No. 201 Anyan Road, Jiading District, Shanghai. 
Post code :201804 
 
SMPV-0.2.3-002-QA -F01 
序号 
No. 
试验项目 
Test item 
额定值 
Requirement 
试验结果 
Test result 
评价 Evaluation 
合格 
qualified 
不合格 
unqualified 
2 
铝环 7075 
2.1 
成分，% 
 
 
 
 
 
Si 
≤0.40 
0.089 
× 
 
 
Fe 
≤0.50 
0.266 
× 
 
 
Cu 
1.20~2.0 
1.428 
× 
 
 
Mn 
≤0.30 
0.115 
× 
 
 
Mg 
2.1~2.9 
2.415 
× 
 
 
Cr 
0.18~0.28 
0.217 
× 
 
 
Zn 
5.1~6.1 
5.549 
× 
 
 
Ti 
≤0.20 
0.042 
× 
 
2.2  
硬度，HB5/250 
/ 
A 侧铝环 
内侧：148、149； 
外侧：157、162； 
/ 
 
B 侧铝环 
内侧：151、148； 
外侧：161、158； 
/ 
 
3 
支撑板 7075 
3.1 
成分，% 
 
 
 
 
 
Si 
≤0.40 
0.076 
× 
 
 
Fe 
≤0.50 
0.207 
× 
 
 
Cu 
1.20~2.0 
1.234 
× 
 
 
Mn 
≤0.30 
0.033 
× 
 
 
Mg 
2.1~2.9 
2.712 
× 
 
 
Cr 
0.18~0.28 
0.224 
× 
 
 
Zn 
5.1~6.1 
5.607 
× 
 
 
Ti 
≤0.20 
0.034 
× 
 
3.2  
硬度，HB5/250 
/ 
163、164、164 
/

File: 材料工程师/SCL-S-23-0138M-RAP3E 快换项目预研-前减震器-朱玲斌.pdf.md
# SCL-S-23-0138M-RAP3E 快换项目预研-前减震器-朱玲斌.pdf

 
上海汽车中心实验室 
SAIC CENTER LAB 
委托者:  底盘  丁光兴 
Request person, dept： 
委托编号:   
Request number:  
送样日期:  2023.6.1 
Request date:  
报告日期:  2023.6.13 
Report date: 
第1页,共7页 
 
报告编号 
Report number 
SCL-S-23-0138M 
上海·嘉定区安研路201 号 邮编. 201804 
No. 201 Anyan Road, Jiading District, Shanghai. Post code :201804 
 
SMPV-0.2.3-002-QA -F01 
零件号Part number 
10940004/ 10940071 
 零件名称 
Part name 
前悬架减震器 
Front suspension shock absorber 
图纸日期Drawing date 
/ 
零件生产日期Part production date 
20230219 
 供货商 
Supplier 
万都 
车型/项目Car type/project 
RAP3E 快换项目预研 
阶段性报告 Interim report                结论性报告 Conclusion report          
 
Ⅰ.任务描述 Task description 
实验室受委托对减震器的开裂进行失效分析，失效零件具体信息如下： 
As requested, SCL has analyzed the cracked of shock absorber. The information of the failed part is as following： 
零件信息：Part information 
失效来源 
Failure source 
工程开发 
失效数量 
Failure Number 
1 
散件供应商 
Component supplier 
/ 
生产基地 
Production base 
/ 
VIN 码 
VIN 
/ 
车辆里程数 
Car mileage 
/ 
车制造日期 
Vehicle production date 
/ 
销售日期 
Sale date 
/ 
维修站名称 
Sale agent 
/ 
SQE/DRE 
DRE  丁光兴 
失效背景 
Failure background 
减震器台架试验后近焊接区域发生开裂。 
The shock absorber was found cracked near the welding after bench test. 
原材料信息：Raw material information 
原材料及牌号 
Raw material specification 
/ 
原材料厂商 
Raw material producer 
/ 
金属热处理状态 
Metal heat treatment state 
/ 
 
 
失效零件见图1：The failed part is shown in figure 1.  
Ⅱ. 结论与建议 Conclusions and Suggestions 
 
结论Conclusions：  
（1） 减震管柱在近焊缝的热影响区发生疲劳开裂，主要与试验强度过大有关。 
（2） 1#和2#减震管柱材料成分和焊缝熔深合格，硬度和金相组织正常。 
 
 
建议Suggestions：  
（1） 评估本次试验强度对开裂的影响。 
 
分发 
Distribution 
底盘  丁光兴  QA  梁敏莉 
检验者Author 
朱玲斌 
Zhu Lingbin 
审核Auditor 
邵百明 
Shao Baiming 
批准Approver 
  
                代 
日期Date 
2023.6.13 
日期Date 
2023.6.13 
日期Date 
2023.6.13 


 
上海汽车中心实验室 
SAIC CENTER LAB 
委托者:  底盘  丁光兴 
Request person, dept： 
委托编号:   
Request number:  
送样日期:  2023.6.1 
Request date:  
报告日期:  2023.6.13 
Report date: 
第2页,共7页 
 
报告编号 
Report number 
SCL-S-23-0138M 
上海·嘉定区安研路201 号 邮编. 201804 
No. 201 Anyan Road, Jiading District, Shanghai. Post code :201804 
 
SMPV-0.2.3-002-QA -F01 
III. 调查结果 Investigation Results 
RAP3E 快换车项目（EH32 快换项目）预研，验证大电池车身，进行整车24 通道台架试验加强型试验，
减震器作为陪试件支持试验。项目进行了 200% PAVE 台架试验，并第二个PAVE 试验中进行了2 倍 GD 方
坑2 试验，试验后发现左右减震器连接支架的焊缝区域开裂。 
 
图1a 为送检的失效件，可以知道： 
 
开裂位置如图1a 虚线，宏观开裂位置类似；  
 
1#失效件和2#失效件的裂纹都在热影响区（图1b，1d），开裂方向从管柱外侧向内（1c，1e）； 
 
根据委托者描述，本次试验的强度已经明显超出了原有的试验规范，目前工程正在评估试验强度。同时
热影响区是结构上的相对薄弱位置，超负荷的试验工况使得零件在薄弱位置开裂属于正常现象。 
 
 
a  送检失效件 
 
 
b  1#失效件开裂区域内侧及外侧形貌 
1#失效件 
2#失效件 


 
上海汽车中心实验室 
SAIC CENTER LAB 
委托者:  底盘  丁光兴 
Request person, dept： 
委托编号:   
Request number:  
送样日期:  2023.6.1 
Request date:  
报告日期:  2023.6.13 
Report date: 
第3页,共7页 
 
报告编号 
Report number 
SCL-S-23-0138M 
上海·嘉定区安研路201 号 邮编. 201804 
No. 201 Anyan Road, Jiading District, Shanghai. Post code :201804 
 
SMPV-0.2.3-002-QA -F01 
 
c  1#失效件断口低倍形貌 
 
 
d  2#失效件开裂区域内侧及外侧形貌 
 
e  2#失效件断口低倍形貌 
图1  送检失效件形貌 
 
断口分析  Fracture Analysis 
分别对图1c 和1e 的断口进行SEM 检测，结果见图2 和图3，可知： 
 
1#和2#断口均为管柱外侧起源的疲劳断裂（图2 和图3），疲劳源无明显缺陷； 
 
结合宏观及背景分析，认为试验强度过大是导致减震管柱开裂的主要原因。 


 
上海汽车中心实验室 
SAIC CENTER LAB 
委托者:  底盘  丁光兴 
Request person, dept： 
委托编号:   
Request number:  
送样日期:  2023.6.1 
Request date:  
报告日期:  2023.6.13 
Report date: 
第4页,共7页 
 
报告编号 
Report number 
SCL-S-23-0138M 
上海·嘉定区安研路201 号 邮编. 201804 
No. 201 Anyan Road, Jiading District, Shanghai. Post code :201804 
 
SMPV-0.2.3-002-QA -F01 
 
 
a  1#断口低倍全貌 
 
 
              b   位置1 形貌-疲劳                          c   位置2 形貌-疲劳 
 
 
d   位置3 形貌-韧窝                          e   位置4 形貌-韧窝 
图2   1#断口SEM 形貌 
1 
2 
4 
3 


 
上海汽车中心实验室 
SAIC CENTER LAB 
委托者:  底盘  丁光兴 
Request person, dept： 
委托编号:   
Request number:  
送样日期:  2023.6.1 
Request date:  
报告日期:  2023.6.13 
Report date: 
第5页,共7页 
 
报告编号 
Report number 
SCL-S-23-0138M 
上海·嘉定区安研路201 号 邮编. 201804 
No. 201 Anyan Road, Jiading District, Shanghai. Post code :201804 
 
SMPV-0.2.3-002-QA -F01 
 
a  1#断口低倍全貌 
 
 
  b   位置1 形貌-疲劳                          c   位置2 形貌-疲劳 
 
 
d   位置3 形貌-韧窝                          e   位置4 形貌-韧窝 
图3   2#断口SEM 形貌 
 
1 
2 
4 
3 


 
上海汽车中心实验室 
SAIC CENTER LAB 
委托者:  底盘  丁光兴 
Request person, dept： 
委托编号:   
Request number:  
送样日期:  2023.6.1 
Request date:  
报告日期:  2023.6.13 
Report date: 
第6页,共7页 
 
报告编号 
Report number 
SCL-S-23-0138M 
上海·嘉定区安研路201 号 邮编. 201804 
No. 201 Anyan Road, Jiading District, Shanghai. Post code :201804 
 
SMPV-0.2.3-002-QA -F01 
材料测试  Material Test Results 
对失效减震管柱材料进行检测，结果见表1，可知： 
 
1#和2#减震管柱材料成分和焊缝熔深合格，硬度和金相组织正常。 
                               表1  材料检测结果 
序号 
No. 
测试项目 
Test item 
额定值 
Requirement 
试验结果 
Test result 
评价 Evaluation 
合格 
OK 
不合格 
Not OK 
1 
1#失效减震管柱 
 
 
1.1 
成分 
1022 
 
 
 
C 
0.18~0.23 
0.202 
× 
 
Si 
0.17~0.37 
0.171 
× 
 
Mn 
0.70~1.00 
0.985 
× 
 
P 
≤0.04 
0.016 
× 
 
S 
≤0.05 
0.0064 
× 
 
Cr 
≤0.25 
0.014 
× 
 
Ni 
≤0.25 
0.0015 
× 
 
1.2 
基体硬度 
/ 
HV1：190、178、180 
× 
 
1.3 
熔深 
≥0.24mm 
管柱熔深：0.987mm 
支架熔深：1.584mm 
× 
 
1.4 
金相组织 
/ 
珠光体+铁素体 
× 
 
2 
2#失效减震管柱 
 
 
2.1 
成分 
1026 
 
 
 
C 
0.22~0.28 
0.225 
× 
 
Si 
0.17~0.37 
0.0096 
× 
 
Mn 
0.6~0.9 
0.892 
× 
 
P 
≤0.04 
0.013 
× 
 
S 
≤0.05 
0.0055 
× 
 
Cr 
≤0.25 
0.0074 
× 
 
Ni 
≤0.25 
0.0015 
× 
 
2.2 
基体硬度 
/ 
HV1：247、253、245 
× 
 
2.3 
熔深 
≥0.24mm 
管柱熔深：0.613mm 
支架熔深：1.447mm 
× 
 
2.4 
金相组织 
/ 
珠光体+铁素体 
× 
 
 
 


 
上海汽车中心实验室 
SAIC CENTER LAB 
委托者:  底盘  丁光兴 
Request person, dept： 
委托编号:   
Request number:  
送样日期:  2023.6.1 
Request date:  
报告日期:  2023.6.13 
Report date: 
第7页,共7页 
 
报告编号 
Report number 
SCL-S-23-0138M 
上海·嘉定区安研路201 号 邮编. 201804 
No. 201 Anyan Road, Jiading District, Shanghai. Post code :201804 
 
SMPV-0.2.3-002-QA -F01 
 
 
                  a  熔深                                     b  减震管柱金相 
图4  1#失效件金相 
 
 
a  熔深                                     b  减震管柱金相 
图5  2#失效件金相

File: 材料工程师/SCL-S-23-0139M-I5M5-1.5L-凸轮轴罩盖-肖晶.pdf.md
# SCL-S-23-0139M-I5M5-1.5L-凸轮轴罩盖-肖晶.pdf

 
上海汽车中心实验室 
报告编号Report number 
SCL-S-23-0139M 
委托者: QA 郭强 
Request person, dept： 
委托编号:  SCL-S-23-0139 
Request number:  
送样日期:  2023.5.22 
Request date:  
报告日期:  2023.5.30 
Report date: 
第1页,共4页 
 
上海·嘉定区安研路201 号 
邮编. 201804 
No. 201 Anyan Road, Jiading District, Shanghai. 
Post code :201804 
 
SMPV-0.2.3-002-QA -F01 
零件号Part number 
10224011 
 零件名称 
Part name 
凸轮轴罩盖总成 
图纸日期Drawing date 
/ 
零件生产日期Part production date 
/ 
 供货商 
Supplier 
美嘉帕拉斯特汽车零部件(上海)有限
公司 
车型/项目Car type/project 
I5M5-1.5L 
阶段性报告 Interim report                结论性报告 Conclusion report          
 
Ⅰ.任务描述 Task description 
实验室受委托对凸轮轴罩盖垫片零件的漏油问题进行失效分析，失效零件具体信息如下： 
零件信息：Part information 
失效来源 
Failure source 
售后 
失效数量 
Failure Number 
1 
散件供应商 
Component supplier 
青岛东亚精密工业有限公司 
生产基地 
Production base 
/ 
VIN 码 
VIN 
LSJA36E39NZ215590 
车辆里程数 
Car mileage 
3395km 
车制造日期 
Vehicle production date 
/ 
销售日期 
Sale date 
/ 
维修站名称 
Sale agent 
孝义市德华汽车服务有限公司 
SQE/DRE 
郭强 
失效背景 
Failure background 
发动机机油泄露，排查发现凸轮轴罩盖总成和缸体密封面位置有机油泄漏痕迹 
原材料信息：Raw material information 
原材料及牌号 
Raw material specification 
ACM 
原材料厂商 
Raw material producer 
青岛东亚精密工业有限公司 
金属热处理状态 
Metal heat treatment state 
/ 
/ 
/ 
失效零件见图1：  
Ⅱ. 结论与建议  
凸轮轴罩盖垫片材料及尺寸符合定义要求，外观面未发现褶皱及开裂现象。 
 
 
 
 
 
 
 
 
 
 
 
分发: 
Distribution 
QA：郭强、张玉 
检验者Author 
肖晶 
Xiao Jing 
审核Auditor 
吴文安 
Wu Wenan 
批准Approver 
 
日期Date 
2023.5.30 
日期Date 
2023.05.30 
日期Date 
2023.05.30 


 
上海汽车中心实验室 
报告编号Report number 
SCL-S-23-0139M 
委托者: QA 郭强 
Request person, dept： 
委托编号:  SCL-S-23-0139 
Request number:  
送样日期:  2023.5.22 
Request date:  
报告日期:  2023.5.30 
Report date: 
第2页,共4页 
 
上海·嘉定区安研路201 号 
邮编. 201804 
No. 201 Anyan Road, Jiading District, Shanghai. 
Post code :201804 
 
SMPV-0.2.3-002-QA -F01 
III. 调查结果 Investigation Results 
序号 
No. 
试验项目 
Test item 
额定值 
Requirement 
试验结果 
Test result 
评价 Evaluation 
合格 
qualified 
不合格 
unqualified 
凸轮轴罩盖密封垫片 
1 
材质分析 
SMTC 5 400 023 
ACM 
ACM 
× 
 
2 
尺寸 
—— 
—— 
—— 
—— 
 
Section A-A 
3.4±0.2 
3.39 / 3.43 / 3.48 
× 
 
 
Section A-A 
8.6±0.2 
8.67 / 8.61 / 8.62 
× 
 
 
Section B-B 
4.6±0.2 
4.54 / 4.68 / 4.57 
× 
 
 
 
外观分析： 
   
 
 
 
 
 
图一 
泄漏位置 


 
上海汽车中心实验室 
报告编号Report number 
SCL-S-23-0139M 
委托者: QA 郭强 
Request person, dept： 
委托编号:  SCL-S-23-0139 
Request number:  
送样日期:  2023.5.22 
Request date:  
报告日期:  2023.5.30 
Report date: 
第3页,共4页 
 
上海·嘉定区安研路201 号 
邮编. 201804 
No. 201 Anyan Road, Jiading District, Shanghai. 
Post code :201804 
 
SMPV-0.2.3-002-QA -F01 
对应密封垫片 
 
 
 
泄漏位置密封垫片表面无破损及褶皱现象 
 
 
泄漏位置对应
垫片部位 


 
上海汽车中心实验室 
报告编号Report number 
SCL-S-23-0139M 
委托者: QA 郭强 
Request person, dept： 
委托编号:  SCL-S-23-0139 
Request number:  
送样日期:  2023.5.22 
Request date:  
报告日期:  2023.5.30 
Report date: 
第4页,共4页 
 
上海·嘉定区安研路201 号 
邮编. 201804 
No. 201 Anyan Road, Jiading District, Shanghai. 
Post code :201804 
 
SMPV-0.2.3-002-QA -F01

File: 材料工程师/SCL-S-23-0140M-GS61H-螺栓-刘华东.pdf.md
# SCL-S-23-0140M-GS61H-螺栓-刘华东.pdf

 
上海汽车中心实验室 
SAIC CENTER LAB 
委托者: EN 薛桂佳 
Request person, dept： 
委托编号:  / 
Request number:  
送样日期:  2023.6.1 
Request date:  
报告日期:  2023.6.5 
Report date: 
第1页,共4页 
 
报告编号 
Report number 
SCL-S-23-0140M 
上海·嘉定区安研路201 号 邮编. 201804 
No. 201 Anyan Road, Jiading District, Shanghai. Post code :201804 
 
SMPV-0.2.3-002-QA -F01 
零件号Part number 
99000048 
 零件名称 
Part name 
螺栓 
图纸日期Drawing date 
/ 
零件生产日期Part production date 
/ 
 供货商 
Supplier 
上海福之来汽车标准件有限公司 
车型/项目Car type/project 
GS61H 
DVP 材料大纲签署日期DVP material test plan date 
/ 
阶段性报告 Interim report              结论性报告 Conclusion report          
 
Ⅰ.任务描述 Task description 
实验室受委托对GS61H 发动机EGR 螺栓断裂进行失效原因分析，失效零件具体信息如下： 
As requested, SCL has analyzed the failure of bolt. The information of the failed part is as following： 
零件信息：Part information 
零件名称 
Part name 
螺栓-废气再循环模块进气管 
车辆制造日期 
Vehicle production date 
/ 
VIN 码 
VIN 
15FKE01ZNC07F079 
失效日期 
Incident date 
2023.5.29 
车辆里程数 
Car mileage 
/ 
失效地点 
Location; 
安亭 
失效模式描述 
Failure circumstance  
BPT 试验车完成试验后，拆解EGR 螺栓过程，螺栓发生断裂。 
原材料信息：Raw material information 
原材料及牌号 
Raw material specification 
SCM435 
原材料厂商 
Raw material producer 
上海宝钢 
散件供应商 
Component supplier 
上海福之来 
金属热处理状态 
Metal heat treatment state 
/ 
失效零件见图1：The failed part is shown in figure 1. 
 
Ⅱ. 结论与建议 Conclusions and Suggestions 
结论Conclusions：  
1、 螺栓是由于高温引起涂层失效，导致拆解时过载断裂。The bolt is overload fracture occurs during disassembly due 
to abnormal high temperature. 
2、 失效螺栓金相组织和硬度符合标准要求。The microstructure and hardness of the failed bolt meet the standard. 
 
建议Suggestions：  
1、校核该位置温度是否有异常。Check the temperature of the position. 
2、更换耐高温涂层。Change the high-temperature resistant coating. 
 
 
 
 
 
分发 
Distribution 
EN 薛桂佳 
检验者Author 
刘华东 
Liu Huadong 
审核Auditor 
邵百明 
Shao Baiming 
批准Approver 
 
日期Date 
2023.06.05 
日期Date 
2023.06.05 
日期Date 
2023.06.05 


 
上海汽车中心实验室 
SAIC CENTER LAB 
委托者: EN 薛桂佳 
Request person, dept： 
委托编号:  / 
Request number:  
送样日期:  2023.6.1 
Request date:  
报告日期:  2023.6.5 
Report date: 
第2页,共4页 
 
报告编号 
Report number 
SCL-S-23-0140M 
上海·嘉定区安研路201 号 邮编. 201804 
No. 201 Anyan Road, Jiading District, Shanghai. Post code :201804 
 
SMPV-0.2.3-002-QA -F01 
III. 调查结果 Investigation Results  
一、宏观观察  Macroscopic Observation： 
GS61H 发动机试验后，拆机时螺栓无法拧下，反复拆拧几下发生断裂，失效件如图1a 所示，螺栓连接
排气热端和EGR，安装位置如图1b 所示。螺栓规格为M6-10.9 级，表面达克罗处理，药水牌号magni515。 
 
 
 
a) 失效件                                   b)  螺栓安装位置图 
图1 零件图片 
二、断口分析  Fracture Analysis： 
1、用体视镜观察失效螺栓断口宏观形貌，如图2 所示，为剪切断裂；螺栓法兰面和螺纹处有较多红锈，如图3
所示。 
 
 
图2  螺栓宏观形貌                             图3  螺栓锈蚀形貌 
2、观察螺纹啮合部位，可以发现该区域螺牙损伤严重，螺纹前端正常，如图4 图5 所示。这应该是拆解过程中
反复拆拧造成的螺牙损伤。 


 
上海汽车中心实验室 
SAIC CENTER LAB 
委托者: EN 薛桂佳 
Request person, dept： 
委托编号:  / 
Request number:  
送样日期:  2023.6.1 
Request date:  
报告日期:  2023.6.5 
Report date: 
第3页,共4页 
 
报告编号 
Report number 
SCL-S-23-0140M 
上海·嘉定区安研路201 号 邮编. 201804 
No. 201 Anyan Road, Jiading District, Shanghai. Post code :201804 
 
SMPV-0.2.3-002-QA -F01 
 
 
图4  螺栓表面损伤形貌                            图5 螺纹啮合形貌 
3、失效螺栓螺纹与被连接件接触区域锈蚀严重，其他部位正常，如图3 图4 所示，这与被连接件位置温度过高有
关。温度过高会导致锌铝涂层失效，甚至发生锌铝涂层脱粉、微熔（面涂层树脂300℃左右会发生熔化，锌的熔
点419.5℃）等现象，引起螺栓拆解困难。 
 
三、材料测试  Material Test Results： 
对失效螺栓进行金相硬度检测，测试结果如表1 所示： 
表1  材料检测结果表  
序号 
No. 
试验项目 
Test item 
额定值 
Requirement 
试验结果 
Test result 
评价 
Evaluation 
合格 
OK 
不合格 
Not OK 
1 
芯部硬度 
320~380 HV 
355/351/358 HV1 
× 
 
2 
表面硬度 
与芯部硬度差不超过 
30HV 且不大于390HV 
15-22 
表面：371/369/368 HV0.3 
芯部：349/353/352 HV0.3 
× 
 
3 
螺纹表面缺陷 
除牙尖外不允许出现任何深
度的折叠 
无（图6） 
× 
 
4 
表面脱碳层深度 
≤0.015mm 
  无脱碳（图6） 
× 
 
5 
磷聚集层 
不允许有白色磷聚集层 
无 （图6） 
× 
 
6 
金相组织 
回火索氏体 
回火索氏体（图7） 
× 
 


 
上海汽车中心实验室 
SAIC CENTER LAB 
委托者: EN 薛桂佳 
Request person, dept： 
委托编号:  / 
Request number:  
送样日期:  2023.6.1 
Request date:  
报告日期:  2023.6.5 
Report date: 
第4页,共4页 
 
报告编号 
Report number 
SCL-S-23-0140M 
上海·嘉定区安研路201 号 邮编. 201804 
No. 201 Anyan Road, Jiading District, Shanghai. Post code :201804 
 
SMPV-0.2.3-002-QA -F01 
 
图6  螺纹表面金相组织-100X 
 
图7  心部组织-500X

File: 材料工程师/SCL-S-23-0141M-HT11-C1轴断裂-孙明升.pdf.md
# SCL-S-23-0141M-HT11-C1轴断裂-孙明升.pdf

 
 
上海汽车中心实验室 
报告编号Report number 
SCL-S-23-0141M 
委托者: TR 李金明 
Request person, dept： 
委托编号:  SCL-S-23-0141M 
Request number:  
送样日期:  20230602 
Request date:  
报告日期:  20230615 
Report date: 
第1页,共6页 
 
上海·嘉定区安研路201 号 
邮编. 201804 
No. 201 Anyan Road, Jiading District, Shanghai. 
Post code :201804 
 
SMPV-0.2.3-002-QA -F01 
零件号Part number 
/ 
 零件名称 
Part name 
C1 轴毂总成 
C1 shaft hub assembly 
图纸日期Drawing date 
/ 
零件生产日期Part production date 
/ 
 供货商 
Supplier 
无锡恒翼通 
车型/项目Car type/project 
HT11 
阶段性报告 Interim report                结论性报告 Conclusion report          
 
Ⅰ.任务描述 Task description 
实验室受委托对HT11 项目的C1 轴毂总成断轴问题进行失效分析，失效零件具体信息如下： 
As requested, SCL has analyzed the fracture of C1shaft hub of HT11. The information of the failed part is as following： 
零件信息：Part information 
失效来源 
Failure source 
工程开发 
失效数量 
Failure Number 
2 例 
散件供应商 
Component supplier 
/ 
生产基地 
Production base 
/ 
VIN 码 
VIN 
/ 
车辆里程数 
Car mileage 
/ 
车制造日期 
Vehicle production date 
/ 
销售日期 
Sale date 
/ 
维修站名称 
Sale agent 
/ 
SQE/DRE 
/  
失效背景 
Failure background 
HT11 的C1 轴毂总成在扭转疲劳试验中发生断轴。 
原材料信息：Raw material information 
原材料及牌号 
Raw material specification 
20CrMoH 
原材料厂商 
Raw material producer 
/ 
金属热处理状态 
Metal heat treatment state 
/ 
 
 
失效零件见图1：The failed part is shown in figure 1.  
Ⅱ. 结论与建议 Conclusions and Suggestions 
结论Conclusions：  
（1）该C1轴从高应力区-轴外壁小孔处发生扭转疲劳开裂，断裂面无异常。 
The C1 axis experienced fatigue cracks from the high stress zone- small hole on the outer wall of the shaft, and the 
fracture surface was normal. 
（2）材料化学成分、硬化层深度、表面硬度、芯部硬度、内氧化均符合要求，金相组织正常。 
The chemical composition, hardness layer depth, surface hardness, core hardness, and internal oxidation of the material all 
meet the requirements, and the metallographic structure is normal. 
建议Suggestions：  
（1）校核该小孔处应力。 
Check the stress at the small hole. 
分发:Distribution 
TR：李金明，徐焕宸；SCL：凌华； 
检验者Author 
孙明升 
Sun Mingsheng 
审核Auditor 
邵百明 
Shao Baiming 
批准Approver 
 
日期Date 
2023.06.15 
日期Date 
2023.06.16 
日期Date 
2023.06.16 


 
 
上海汽车中心实验室 
报告编号Report number 
SCL-S-23-0141M 
委托者: TR 李金明 
Request person, dept： 
委托编号:  SCL-S-23-0141M 
Request number:  
送样日期:  20230602 
Request date:  
报告日期:  20230615 
Report date: 
第2页,共6页 
 
上海·嘉定区安研路201 号 
邮编. 201804 
No. 201 Anyan Road, Jiading District, Shanghai. 
Post code :201804 
 
SMPV-0.2.3-002-QA -F01 
III. 调查结果 Investigation Results 
HT11 的C1 轴在扭转疲劳试验中2 例发生断裂，另外1 例花键变形。该零件之前进行过相同的试验，22 年9
月做过一例，试验通过，23 年2 月做过一例，试验通过。失效件形貌如图1 所示，失效件共两条裂纹，按照次裂
纹不会穿过主裂纹的原则，主裂纹先形成，主、次裂纹如图1 所示，主裂纹穿过油孔。 
 
 
图1 失效件及断裂位置 
断口分析 Fracture Surface Analysis 
断口宏观形貌如图2 所示，按照断口宏观纹路，主裂纹起源于轴的外壁小孔处，向两侧扩展，如图2-a 所示，
次裂纹是后期形成的，起源于轴的内壁小孔处，是主裂纹开裂后扭转形成的。 
主裂纹断口的微观形貌如图3 所示，断裂面呈二次裂纹和疲劳辉纹特征，根据其方向判断裂纹扩展方向如图
中箭头所示，可以看出裂纹确实起源于轴的外壁小孔处。起源区为沿晶形貌，未见明显的异常。 
 
主裂纹 
次裂纹 


 
 
上海汽车中心实验室 
报告编号Report number 
SCL-S-23-0141M 
委托者: TR 李金明 
Request person, dept： 
委托编号:  SCL-S-23-0141M 
Request number:  
送样日期:  20230602 
Request date:  
报告日期:  20230615 
Report date: 
第3页,共6页 
 
上海·嘉定区安研路201 号 
邮编. 201804 
No. 201 Anyan Road, Jiading District, Shanghai. 
Post code :201804 
 
SMPV-0.2.3-002-QA -F01 
 
 
（a）主裂纹                                 （b）次裂纹  
图2 断口宏观形貌 
 
 
 
 
图3 断口微观形貌  
 
扩展方向 
扩展方向 
起源区 
起源区 
扩展方向 
扩展方向 
扩展方向 


 
 
上海汽车中心实验室 
报告编号Report number 
SCL-S-23-0141M 
委托者: TR 李金明 
Request person, dept： 
委托编号:  SCL-S-23-0141M 
Request number:  
送样日期:  20230602 
Request date:  
报告日期:  20230615 
Report date: 
第4页,共6页 
 
上海·嘉定区安研路201 号 
邮编. 201804 
No. 201 Anyan Road, Jiading District, Shanghai. 
Post code :201804 
 
SMPV-0.2.3-002-QA -F01 
材料测试  Material Test Results 
     材料检测结果如表1 所示。材料化学成分、硬化层深度、表面硬度、芯部硬度、内氧化均符合要求，金相组
织正常。 
表1 材料检测结果 
序号 
No. 
试验项目 
Test item 
额定值 
Requirement 
试验结果 
Test result 
评价 Evaluation 
合格 
qualified 
不合格 
unqualified 
20CrMoH 
 
 
1 
化学成分 
 
/ 
 
C 
0.17-0.23 
0.174 
× 
 
Si 
0.17-0.37 
0.221 
× 
 
Mn 
0.55-0.90 
0.815 
× 
 
Cr 
0.85-1.25 
1.050 
× 
 
P 
≤0.030 
0.014 
× 
 
S 
≤0.030 
0.0066 
× 
 
Ni 
≤0.30 
0.036 
× 
 
Cu 
≤0.20 
0.091 
× 
 
Mo 
0.15-0.35 
0.184 
× 
 
2 
硬化层深度 
0.40-0.7mm 
0.510mm（见图4） 
× 
 
3 
表面硬度 
59-63HRC 
61.9、60.8、61.0 
× 
 
4 
芯部硬度 
36-48HRC 
45.6、46.3、44.7 
× 
 
5 
内氧化 
≤20μm 
8.37, 9.25, 9.16（见图5） 
× 
 
6 
金相组织 
（小孔处） 
针状马氏体+残
奥 
正常（见图6-b） 
/ 
 
回火马氏体 
正常（见图6-c） 
/ 
 


 
 
上海汽车中心实验室 
报告编号Report number 
SCL-S-23-0141M 
委托者: TR 李金明 
Request person, dept： 
委托编号:  SCL-S-23-0141M 
Request number:  
送样日期:  20230602 
Request date:  
报告日期:  20230615 
Report date: 
第5页,共6页 
 
上海·嘉定区安研路201 号 
邮编. 201804 
No. 201 Anyan Road, Jiading District, Shanghai. 
Post code :201804 
 
SMPV-0.2.3-002-QA -F01 
 
图4 硬化层深 
 
图5 内氧化 
 


 
 
上海汽车中心实验室 
报告编号Report number 
SCL-S-23-0141M 
委托者: TR 李金明 
Request person, dept： 
委托编号:  SCL-S-23-0141M 
Request number:  
送样日期:  20230602 
Request date:  
报告日期:  20230615 
Report date: 
第6页,共6页 
 
上海·嘉定区安研路201 号 
邮编. 201804 
No. 201 Anyan Road, Jiading District, Shanghai. 
Post code :201804 
 
SMPV-0.2.3-002-QA -F01 
 
（a）断裂小孔处金相组织 
 
 
（b）表面金相组织（1000x）                   （c）芯部金相组织（500x） 
图6 金相组织

File: 材料工程师/SCL-S-23-0142M-ZS11-换挡拉索-孙明升.pdf.md
# SCL-S-23-0142M-ZS11-换挡拉索-孙明升.pdf

 
 
上海汽车中心实验室 
报告编号Report number 
SCL-S-23-0142M 
委托者: 林一凡 
Request person, dept： 
委托编号:  SCL-S-23-0142M 
Request number:  
送样日期:  20230531 
Request date:  
报告日期:  20230614 
Report date: 
第1页,共11页 
 
上海·嘉定区安研路201 号 
邮编. 201804 
No. 201 Anyan Road, Jiading District, Shanghai. 
Post code :201804 
 
SMPV-0.2.3-002-QA -F01 
零件号Part number 
10427843 
 零件名称 
Part name 
换挡拉索 
Shift cable 
图纸日期Drawing date 
/ 
零件生产日期Part production date 
/ 
 供货商 
Supplier 
宁波高发 
车型/项目Car type/project 
ZS11 MT 
阶段性报告 Interim report                结论性报告 Conclusion report          
 
Ⅰ.任务描述 Task description 
实验室受委托对ZS11 MT 换挡拉索断裂进行失效分析，失效零件具体信息如下： 
As requested, SCL has analyzed the fracture of shift cable of ZS11MT. The information of the failed part is as following： 
零件信息：Part information 
失效来源 
Failure source 
售后抱怨 
失效数量 
Failure Number 
91 例 
散件供应商 
Component supplier 
/ 
生产基地 
Production base 
/ 
VIN 码 
VIN 
/ 
车辆里程数 
Car mileage 
/ 
车制造日期 
Vehicle production date 
/ 
销售日期 
Sale date 
/ 
维修站名称 
Sale agent 
/ 
SQE/DRE 
荆晖/张佳阳 
失效背景 
Failure background 
海外市场多例ZS11MT 换挡拉索断裂，导致无法换挡。 
原材料信息：Raw material information 
原材料及牌号 
Raw material specification 
SWRH62B+70# 
原材料厂商 
Raw material producer 
沙钢 
金属热处理状态 
Metal heat treatment state 
/ 
 
 
失效零件见图1：The failed part is shown in figure 1.  
Ⅱ. 结论与建议 Conclusions and Suggestions 
结论Conclusions：  
（1）该手动换挡拉索在折弯处发生疲劳断裂，芯部主芯轴和周围钢丝断裂起源区和扩展方向无明显规律性。 
The manual shift cable occurred fatigue fracture at the bending point, and there was no obvious regularity in the crack 
initiation zone and expansion direction of the core main spindle and surrounding steel wires. 
（2）主芯轴和钢丝硬度和金相组织正常；EDS结果显示化学成分无异常。The hardness and metallographic structure 
of the main spindle and steel wire were normal; The EDS results showed that the chemical composition was normal. 
建议Suggestions：  
（1）优化设计，提高拉索耐疲劳的鲁棒性。Optimize design to improve the robustness of cable fatigue resistance. 
分发: 
Distribution 
汤萍萍；黄海钧；胡骁睿；张博敏；荆晖；林一凡；SCL：凌华； 
检验者Author 
孙明升 
Sun Mingsheng 
审核Auditor 
邵百明 
Shao Baiming 
批准Approver 
  
                代 
日期Date 
2023.06.14 
日期Date 
2023.06.14 
日期Date 
2023.06.14 


 
 
上海汽车中心实验室 
报告编号Report number 
SCL-S-23-0142M 
委托者: 林一凡 
Request person, dept： 
委托编号:  SCL-S-23-0142M 
Request number:  
送样日期:  20230531 
Request date:  
报告日期:  20230614 
Report date: 
第2页,共11页 
 
上海·嘉定区安研路201 号 
邮编. 201804 
No. 201 Anyan Road, Jiading District, Shanghai. 
Post code :201804 
 
SMPV-0.2.3-002-QA -F01 
III. 调查结果 Investigation Results 
2019 年5 月到2022 年12 月，智利等海外地区，售后报怨91 例ZS11MT 车型换挡困难。失效零件如图1 所示。 
 经上汽国际反馈，失效案例均为黑色挂挡拉索断裂，红色选挡拉索无异常。 
 海外ZS11MT 销量总计7 万台，失效率1.2%，主要集中在智利。 国内ZS12（使用相同拉索、变速箱）产
销量4 万左右，未有类似批量报怨。 
 失效里程：0-9 万公里，呈正态分布，在1 万-5 万公里失效的案例居多。 
 对失效件进行宏观观察：未发现拉索有明显弯曲发生；断裂拉索附近匹配的塑料件未见明显异常情况。 
 断裂位置拆除表面黑色的塑料壳（图1-b）后，内部结构如图1-c，所示，黑色的导向管通过塑料球头固
定，在工作中会摆动，导致拉索在金属管的末端发生弯折。 
 之前对该失效件进行过分析，换挡拉索发生疲劳断裂，断裂面未见明显缺陷。详情见《SCL-L-23-0077M》。 
  
（a）失效件 
 
 
 
                （b）断裂位置                   （c）塑壳内部            （d）断裂处 
图1 失效件及断裂位置 
黑色挂挡拉索断裂 
红色选挡拉索正常 
断裂位置 


 
 
上海汽车中心实验室 
报告编号Report number 
SCL-S-23-0142M 
委托者: 林一凡 
Request person, dept： 
委托编号:  SCL-S-23-0142M 
Request number:  
送样日期:  20230531 
Request date:  
报告日期:  20230614 
Report date: 
第3页,共11页 
 
上海·嘉定区安研路201 号 
邮编. 201804 
No. 201 Anyan Road, Jiading District, Shanghai. 
Post code :201804 
 
SMPV-0.2.3-002-QA -F01 
断口分析 Fracture Surface Analysis 
（一）断口宏观形貌 
断口的宏观形貌如图2 所示，其中1#断裂拉索，中间主芯轴断口较平，结合纹路可以判断起源区和裂纹的扩
展方向如图2-a 所示；周围钢丝中部分钢丝磨损严重（光亮区域），结合纹路和微观形貌（后面微观形貌中展示）
部分钢丝发生双向断裂，断裂方向如图中蓝色箭头；部分断口为单向开裂，如图中黄色箭头。2#断裂拉索整体磨
损较严重，裂纹的开裂方向如图2-b 所示，主芯轴单向开裂，周围的钢丝中大部分无法准确判断，其中一个钢丝
发生双向开裂，另外两个发生单向开裂。 
综上，裂纹的起源和扩展方向无明显的规律性，无法准确判断开裂的先后顺序。 
 
（a）1#断裂拉索宏观形貌 
起源区 
扩展方向 


 
 
上海汽车中心实验室 
报告编号Report number 
SCL-S-23-0142M 
委托者: 林一凡 
Request person, dept： 
委托编号:  SCL-S-23-0142M 
Request number:  
送样日期:  20230531 
Request date:  
报告日期:  20230614 
Report date: 
第4页,共11页 
 
上海·嘉定区安研路201 号 
邮编. 201804 
No. 201 Anyan Road, Jiading District, Shanghai. 
Post code :201804 
 
SMPV-0.2.3-002-QA -F01 
 
（b）2#断裂拉索宏观形貌 
图2 断口宏观形貌 
（二）断口微观形貌 
断口的微观形貌如图3 所示，断口均具有疲劳特征-二次裂纹，主芯轴形貌如图3-a 所示，起源区和扩展方向
如图中所示；周围钢丝中双向开裂断口如图3-b 所示，两侧起源区均为疲劳开裂，中间区域为过载区；周围钢丝
中单向开裂断口如图3-c 所示，裂纹扩展方向如图中箭头所示。 
    综上：该手动换挡拉索发生疲劳断裂，芯部主芯轴和周围钢丝断裂起源区和扩展方向无明显规律性。 
起源区 
扩展方向 


 
 
上海汽车中心实验室 
报告编号Report number 
SCL-S-23-0142M 
委托者: 林一凡 
Request person, dept： 
委托编号:  SCL-S-23-0142M 
Request number:  
送样日期:  20230531 
Request date:  
报告日期:  20230614 
Report date: 
第5页,共11页 
 
上海·嘉定区安研路201 号 
邮编. 201804 
No. 201 Anyan Road, Jiading District, Shanghai. 
Post code :201804 
 
SMPV-0.2.3-002-QA -F01 
 
 
 
 
（a）主芯轴形貌 
 
 
起源区 
扩展方向 
过载区 
图3-b 微观断口 
图3-c 微观断口 
主芯轴 


 
 
上海汽车中心实验室 
报告编号Report number 
SCL-S-23-0142M 
委托者: 林一凡 
Request person, dept： 
委托编号:  SCL-S-23-0142M 
Request number:  
送样日期:  20230531 
Request date:  
报告日期:  20230614 
Report date: 
第6页,共11页 
 
上海·嘉定区安研路201 号 
邮编. 201804 
No. 201 Anyan Road, Jiading District, Shanghai. 
Post code :201804 
 
SMPV-0.2.3-002-QA -F01 
 
 
（b）双向开裂断口微观形貌 
 
 
（c）单向断口微观形貌 
图3 断口微观形貌（1#） 
材料测试  Material Test Results 
     材料检测结果如表1 所示，主芯轴和钢丝硬度和金相组织正常。零件尺寸较小，无法采用OES 进行准确的
成分测量，借助能谱检测EDS 对化学成分进行测试，测试结果如图6 所示，主芯轴和钢丝成分主要是Fe 和Mn，
钢丝表面有镀锌，成分中会有体现，基本符合两者的主要成分。值得注意的是，能谱结果EDS 只能定性，无法定
量。 
 
 
 
 


 
 
上海汽车中心实验室 
报告编号Report number 
SCL-S-23-0142M 
委托者: 林一凡 
Request person, dept： 
委托编号:  SCL-S-23-0142M 
Request number:  
送样日期:  20230531 
Request date:  
报告日期:  20230614 
Report date: 
第7页,共11页 
 
上海·嘉定区安研路201 号 
邮编. 201804 
No. 201 Anyan Road, Jiading District, Shanghai. 
Post code :201804 
 
SMPV-0.2.3-002-QA -F01 
表1 材料检测结果 
序号 
No. 
试验项目 
Test item 
额定值 
Requirement 
试验结果 
Test result 
评价 Evaluation 
合格 
qualified 
不合格 
unqualified 
主芯轴SWRH62B 
 
 
1 
硬度，HV1 
/ 
491.9, 492.0, 485.2  
/ 
 
2 
金相组织 
/ 
索氏体（见图4） 
/ 
 
钢丝70# 
 
 
1 
硬度，HV1 
/ 
487.1, 483.0, 493.5 
/ 
 
2 
金相组织 
/ 
索氏体（见图5） 
/ 
 
 
 
 
图4 主芯轴-金相组织（1000x）                  图5 钢丝-金相组织（1000x） 
 
 
（a）主芯轴 


 
 
上海汽车中心实验室 
报告编号Report number 
SCL-S-23-0142M 
委托者: 林一凡 
Request person, dept： 
委托编号:  SCL-S-23-0142M 
Request number:  
送样日期:  20230531 
Request date:  
报告日期:  20230614 
Report date: 
第8页,共11页 
 
上海·嘉定区安研路201 号 
邮编. 201804 
No. 201 Anyan Road, Jiading District, Shanghai. 
Post code :201804 
 
SMPV-0.2.3-002-QA -F01 
 
 
（b）钢丝 
图6 能谱测试结果（EDS） 
模拟对比 Simulation comparison 
对该拉索采用90°弯折（如图7 所示），进行反复弯折，直至断裂，断口宏观形貌如图8 所示，中间主芯轴
为单向疲劳断裂；周围钢丝部分呈现双向疲劳特征，部分呈现单向疲劳特征，钢丝起源区与主芯轴起源区无对应
关系。断口的微观形貌如图9 所示，其中1#、4#、6#断口为双向疲劳断裂，3#、5#断口为单向疲劳断口，2#断口
为过载断口。 
综上：模拟件断口的失效模式与失效件断口失效模式相同，发生疲劳断裂；主芯轴均为单向疲劳，部分钢丝
发生双向疲劳，部分发生单向疲劳；主芯轴和周围钢丝断裂起源区和扩展方向无明显规律性。 
 
图7 拉索模拟实验 


 
 
上海汽车中心实验室 
报告编号Report number 
SCL-S-23-0142M 
委托者: 林一凡 
Request person, dept： 
委托编号:  SCL-S-23-0142M 
Request number:  
送样日期:  20230531 
Request date:  
报告日期:  20230614 
Report date: 
第9页,共11页 
 
上海·嘉定区安研路201 号 
邮编. 201804 
No. 201 Anyan Road, Jiading District, Shanghai. 
Post code :201804 
 
SMPV-0.2.3-002-QA -F01 
 
图8 断口宏观形貌 
 
 
 
 
 
 
扩展方向 
起源区 


 
 
上海汽车中心实验室 
报告编号Report number 
SCL-S-23-0142M 
委托者: 林一凡 
Request person, dept： 
委托编号:  SCL-S-23-0142M 
Request number:  
送样日期:  20230531 
Request date:  
报告日期:  20230614 
Report date: 
第10页,共11页 
 
上海·嘉定区安研路201 号 
邮编. 201804 
No. 201 Anyan Road, Jiading District, Shanghai. 
Post code :201804 
 
SMPV-0.2.3-002-QA -F01 
 
 
 
 
（a）主芯轴 
 
 
                   （b）1#断口                                    （c）2#断口 
过载断口 
双向疲劳 
起源区

File: 材料工程师/SCL-S-23-0143M-Ei5-前照灯-金柳青.pdf.md
# SCL-S-23-0143M-Ei5-前照灯-金柳青.pdf

 
上海汽车中心实验室 
SAIC CENTER LAB 
委托者:    刘伟洪 
Request person, dept： 
委托编号:  SCL-S-23-0143M 
Request number:  
送样日期:  2023.5.29 
Request date:  
报告日期:  2023.6.28 
Report date: 
第1页,共5页 
 
报告编号 
Report number 
SCL-S-23-0143M 
上海·嘉定区安研路201 号 邮编. 201804 
No. 201 Anyan Road, Jiading District, Shanghai. Post code :201804 
 
SMPV-0.2.3-002-QA -F01 
零件号Part number 
10707690 
 零件名称 
Part name 
前照灯 
Front Lamp 
图纸日期Drawing date 
/ 
零件生产日期Part production date 
/ 
 供货商 
Supplier 
彤明 
车型/项目Car type/project 
EP22 
阶段性报告 Interim report                结论性报告 Conclusion report          
 
Ⅰ.任务描述 Task description 
实验室受委托对EP22 前照灯照度不够问题进行分析，失效零件具体信息如下： 
As requested, SCL has analyzed the Front Lamp. The information of the failed part is as following： 
零件信息：Part information 
失效来源 
Failure source 
售后 
失效数量 
Failure Number 
目前抱怨2 例 
散件供应商 
Component supplier 
彤明 
生产基地 
Production base 
/ 
VIN 码 
VIN 
/ 
车辆里程数 
Car mileage 
100000+ 
车制造日期 
Vehicle production date 
/ 
销售日期 
Sale date 
/ 
维修站名称 
Sale agent 
/ 
SQE 
刘家森 
失效背景 
Failure background 
刚过保，年检照度不合格。 
原材料信息：Raw material information 
原材料及牌号 
Raw material specification 
配光镜：PC AL2647 明白； 
壳体：PP+GF30 P104G-LF 黑色 
原材料厂商 
Raw material producer 
拜耳 
旭光 
金属热处理状态 
Metal heat treatment state 
/ 
 
 
失效零件见图1：The failed part is shown in figure 1.  
Ⅱ. 结论与建议 Conclusions and Suggestions 
结论Conclusions： 
经拆解失效大灯和检验： 
1、反射碗镀铝层局部脱落、鼓泡，靠近光源处失光附着力不符合要求。 
2、配光镜内表面油性附着物，经检验为为硬脂酸类，多见于脱模剂。 
3、壳体内表面附着白色粉末，经检验为胺类、三聚氰胺、苯甲酸、苯甲腈等物质，多为壳体材料老化降解挥发物。 
靠近光源部分壳体，氧化诱导比远离光源部分时间短，存在一定程度的老化脆化。 
4、主饰圈近光源处出现五彩，由光源局部高温导致。 
    
综合以上现象和实验结果，建议排查使用过程中灯内局部异常高温情况。 
 
 
分发: 
Distribution 
刘伟洪 金柳青 
检验者Author 
金柳青 
Jin Liuqing 
审核Auditor 
吴文安 
Wu Wenan 
批准Approver 
 
日期Date 
2023.06.29 
日期Date 
2023.07.03 
日期Date 
2023.07.04 


 
上海汽车中心实验室 
SAIC CENTER LAB 
委托者:    刘伟洪 
Request person, dept： 
委托编号:  SCL-S-23-0143M 
Request number:  
送样日期:  2023.5.29 
Request date:  
报告日期:  2023.6.28 
Report date: 
第2页,共5页 
 
报告编号 
Report number 
SCL-S-23-0143M 
上海·嘉定区安研路201 号 邮编. 201804 
No. 201 Anyan Road, Jiading District, Shanghai. Post code :201804 
 
SMPV-0.2.3-002-QA -F01 
III. 调查结果 Investigation Results 
1、 反射碗镀层失效、脱落（见图1）。经检验反射碗镀铝层，靠近光源失光位置附着力不符合要求，边缘光亮
位置附着力符合要求（见图2），结合局部鼓泡脱落的情况，为异常高温导致。 
 
图1 
 
图2 
 


 
上海汽车中心实验室 
SAIC CENTER LAB 
委托者:    刘伟洪 
Request person, dept： 
委托编号:  SCL-S-23-0143M 
Request number:  
送样日期:  2023.5.29 
Request date:  
报告日期:  2023.6.28 
Report date: 
第3页,共5页 
 
报告编号 
Report number 
SCL-S-23-0143M 
上海·嘉定区安研路201 号 邮编. 201804 
No. 201 Anyan Road, Jiading District, Shanghai. Post code :201804 
 
SMPV-0.2.3-002-QA -F01 
2、零件如图3 所示，配光镜表面模糊。 
 
图3  
配光镜内表面油性附着异物（见图4）。 
 
图4  
对附着物进行裂解气相色谱质谱测试，结果为C16 硬脂酸类物质。 
 
 
 
 


 
上海汽车中心实验室 
SAIC CENTER LAB 
委托者:    刘伟洪 
Request person, dept： 
委托编号:  SCL-S-23-0143M 
Request number:  
送样日期:  2023.5.29 
Request date:  
报告日期:  2023.6.28 
Report date: 
第4页,共5页 
 
报告编号 
Report number 
SCL-S-23-0143M 
上海·嘉定区安研路201 号 邮编. 201804 
No. 201 Anyan Road, Jiading District, Shanghai. Post code :201804 
 
SMPV-0.2.3-002-QA -F01 
3、壳体内表面附着白色粉末（见图5），经裂解气相色谱质谱测试，结果为胺类、三聚氰胺、苯甲酸、
苯甲腈，应为壳体材料老化所致。 
 
图5  
4、主饰圈近光源处出现五彩（见图6），由光源局部高温导致。 
 
图6  
 
 
 
 
 


 
上海汽车中心实验室 
SAIC CENTER LAB 
委托者:    刘伟洪 
Request person, dept： 
委托编号:  SCL-S-23-0143M 
Request number:  
送样日期:  2023.5.29 
Request date:  
报告日期:  2023.6.28 
Report date: 
第5页,共5页 
 
报告编号 
Report number 
SCL-S-23-0143M 
上海·嘉定区安研路201 号 邮编. 201804 
No. 201 Anyan Road, Jiading District, Shanghai. Post code :201804 
 
SMPV-0.2.3-002-QA -F01 
失效件灯体、配光镜材料及反射碗附着力测试结果如表1 所示。 
序
号 
No. 
试验项目 
Test item 
额定值 
Requirement 
试验结果 
Test result 
评价 Evaluation 
第一次 第二次 
合格 
qualified 
不合格 
unqualified 
1 
失效件-灯体PP+GF30 
 
 
1.1 
红外（GB/T6040-2002） 
Infrared Spectroscopy 
PP+GF30 
PP+GF 
× 
 
1.2 
玻璃化转变温度  
(GB/T 19644.2-2006)  
Glass transition temperature (℃)  
/ 
162 
125 
× 
 
1.3 
氧化诱导期 
/ 
靠近光源3.61min 
远离光源10.01min 
/ 
 
2 
失效件-配光镜PC 
2.1 
红外（GB/T6040-2002） 
Infrared Spectroscopy 
PC 
PC 
× 
 
2.2 
玻璃化转变温度  
(GB/T 19644.2-2006)  
Glass transition temperature (℃)  
/ 
142 
× 
 
3 
反射碗-ADC12 镀铝 
3.1 
划格试验 
ISO 2409 
特征值：0~1 级 
1 处（远离光源光
亮处）附着力判定
等级为1 级。 
2 处（靠近光源处）
附着力判定等级为
3 级，不符合要求。 
 
 
× 
表1

File: 材料工程师/SCL-S-23-0144M-AP31-供油管-何伟.pdf.md
# SCL-S-23-0144M-AP31-供油管-何伟.pdf

 
 
上海汽车中心实验室 
报告编号Report number 
SCL-S-23-0144M 
委托者:  汤萍萍 
Request person, dept： 
委托编号:  / 
Request number:  
送样日期:  2023.05.30 
Request date:  
报告日期:  2023.06.05 
Report date: 
第1页,共4页 
 
上海·嘉定区安研路201 号 
邮编. 201804 
No. 201 Anyan Road, Jiading District, Shanghai. 
Post code :201804 
 
SMPV-0.2.3-002-QA -F01 
零件号Part number 
10546633 
 零件名称 
Part name 燃油进油管总成 
图纸日期Drawing date 
2018.03.07 
零件生产日期Part production date 
/ 
 供货商 
Supplier 
上海亚大 
车型/项目Car type/project 
AP31 
阶段性报告 Interim report                结论性报告 Conclusion report          
 
Ⅰ.任务描述 Task description 
菲律宾上报1 例供油管漏油问题，剥开后发现存在孔洞。失效零件具体信息如下： 
As requested, SCL has analyzed the crack of hose. The information of the failed part is as following： 
零件信息：Part information 
失效来源 
Failure source 
售后 
失效数量 
Failure Number 
1 件 
散件供应商 
Component supplier 
上海亚大 
生产基地 
Production base 
/ 
VIN 码 
VIN 
LSJA36E63LZ032077 
车辆里程数 
Car mileage 
8190km 
车制造日期 
Vehicle production date 
/ 
销售日期 
Sale date 
/ 
维修站名称 
Sale agent 
菲律宾 
SQE 
邵鑫冬 
失效背景 
Failure background 
菲律宾上报1 例供油管漏油问题，剥开后发现存在孔洞。 
原材料信息：Raw material information 
原材料及牌号 
Raw material specification 
PA12/EVOH/PA12-CD 
原材料厂商 
Raw material producer 
赢创/可乐丽/赢创 
金属热处理状态 
Metal heat treatment state 
/ 
 
 
失效零件见图1：The failed part is shown in figure 1.  
Ⅱ. 结论与建议 Conclusions and Suggestions 
结论Conclusions：  
1、尼龙管路的破损点内侧有向内隆起的形态； 
2、尼龙管路的破损点是受外力导致的孔洞。 
 
 
 
 
 
分发: 
Distribution 
汤萍萍、朱丹青、胡晓睿、王文芳 
检验者Author 
何伟 
He Wei 
审核Auditor 
郭世来 
Guo Shilai 
批准Approver 
 
日期Date 
2023.06.05 
日期Date 
2023.06.05 
日期Date 
2023.06.06 


 
 
上海汽车中心实验室 
报告编号Report number 
SCL-S-23-0144M 
委托者:  汤萍萍 
Request person, dept： 
委托编号:  / 
Request number:  
送样日期:  2023.05.30 
Request date:  
报告日期:  2023.06.05 
Report date: 
第2页,共4页 
 
上海·嘉定区安研路201 号 
邮编. 201804 
No. 201 Anyan Road, Jiading District, Shanghai. 
Post code :201804 
 
SMPV-0.2.3-002-QA -F01 
 
 
图1 失效件 
III. 调查结果 Investigation Results 
一、 
外观检查 
对尼龙管上的孔洞进行检查。售后来样已标注出两处孔洞缺点部位，现分别记为1#、
2#、3#。 
从外表面目测，2#孔洞较浅，1#、3#孔洞较深。 
 
 
图2. 尼龙管外表面孔洞 
1# 
2# 
较深 
较深 
2# 
较深 


 
 
上海汽车中心实验室 
报告编号Report number 
SCL-S-23-0144M 
委托者:  汤萍萍 
Request person, dept： 
委托编号:  / 
Request number:  
送样日期:  2023.05.30 
Request date:  
报告日期:  2023.06.05 
Report date: 
第3页,共4页 
 
上海·嘉定区安研路201 号 
邮编. 201804 
No. 201 Anyan Road, Jiading District, Shanghai. 
Post code :201804 
 
SMPV-0.2.3-002-QA -F01 
检测孔洞内侧情况，1#和3#孔洞内侧有对应破损点。同时内侧破损处有隆起现象。 
 
 
 
1#孔洞内侧破损点处
有向内隆起的情况； 
 
2#孔洞内侧无破损点，
为非穿透损伤点。 
 
 
 
3#孔洞内侧破损点处
有隆起的情况 
图3. 孔洞内部情况 
从孔洞部位管路内侧有向内隆起的形态，可看出破损处受力方向是由外向内。 
 
此处隆起 
此处破损口 
1# - 管内侧 
3# - 管内侧 
此处隆起 
此处破损口 


 
 
上海汽车中心实验室 
报告编号Report number 
SCL-S-23-0144M 
委托者:  汤萍萍 
Request person, dept： 
委托编号:  / 
Request number:  
送样日期:  2023.05.30 
Request date:  
报告日期:  2023.06.05 
Report date: 
第4页,共4页 
 
上海·嘉定区安研路201 号 
邮编. 201804 
No. 201 Anyan Road, Jiading District, Shanghai. 
Post code :201804 
 
SMPV-0.2.3-002-QA -F01 
二、 
尺寸测量 
对孔洞内外破损点的尺寸进行测量，数据如下 
 
1# 缺陷外侧：孔洞接近圆形，直径1.237mm； 
2# 缺陷外侧：孔洞接近圆形，直径1.097mm； 
1# 缺陷内侧：破损呈长条状，长0.156mm；隆起部分
长度0.562mm； 
2# 无内侧破损点； 
 
 
3# 缺陷外侧：孔洞接近圆形，直径1.182mm； 
3# 缺陷内侧：破损呈长条状，长0.262mm 
 
图4. 孔洞内外的缺陷的尺寸测量 
同时对孔洞进行3D 扫描，能够看出孔洞呈现外大内小的形态，见图5。 
 
图5. 1#孔洞3D 图示截图 
1# 外 
1# 内 
2# 外 
3# 外 
3# 内

File: 材料工程师/SCL-S-23-0145M-IP42-水泵出水管泄漏-肖晶.pdf.md
# SCL-S-23-0145M-IP42-水泵出水管泄漏-肖晶.pdf

 
上海汽车中心实验室 
报告编号Report number 
SCL-S-23-0145M 
委托者: 包文誉 
Request person, dept： 
委托编号:  SCL-S-23-0145 
Request number:  
送样日期:  2023.6.1 
Request date:  
报告日期:  2023.6.7 
Report date: 
第1页,共3页 
 
上海·嘉定区安研路201 号 
邮编. 201804 
No. 201 Anyan Road, Jiading District, Shanghai. 
Post code :201804 
 
SMPV-0.2.3-002-QA -F01 
零件号Part number 
11583180 
 零件名称 
Part name 
水泵出水管 
图纸日期Drawing date 
/ 
零件生产日期Part production date 
2023.5 
 供货商 
Supplier 
长沙永昌车辆零部件有限公司 
车型/项目Car type/project 
IP42 2.0T 
阶段性报告 Interim report                结论性报告 Conclusion report          
 
Ⅰ.任务描述 Task description 
实验室受委托对IP42 2.0T 水泵泄漏的问题进行失效分析（28 例），失效零件具体信息如下： 
零件信息：Part information 
失效来源 
Failure source 
郑州工厂 
失效数量 
Failure Number 
28 例 
散件供应商 
Component supplier 
长沙永昌车辆零部件有限公司 
生产基地 
Production base 
郑州 
VIN 码 
VIN 
/ 
车辆里程数 
Car mileage 
0 km 
车制造日期 
Vehicle production date 
2023.5 
销售日期 
Sale date 
/ 
维修站名称 
Sale agent 
/ 
SQE/DRE 
包文誉、赵前进 
失效背景 
Failure background 
整车下线检测时发现泄漏 
原材料信息：Raw material information 
原材料及牌号 
Raw material specification 
EPDM 
原材料厂商 
Raw material producer 
长沙永昌车辆零部件有限公司 
金属热处理状态 
Metal heat treatment state 
/ 
/ 
/ 
失效零件见图1：  
 
Ⅱ. 结论与建议  
胶管泄漏位置为管壁偏薄处，调整卡箍及胶管位置水检泄漏仍然在管壁偏薄处且直径偏上限值，胶管端口尺
寸符合图纸要求。替换为稍小内径尺寸胶管后复装无泄漏，建议使用带帽工艺，控制胶管端口尺寸。   
 
 
 
 
 
 
 
 
 
分发: 
Distribution 
SQE：包文誉、赵前进、王锋 
检验者Author 
肖晶  
Xiao Jing 
审核Auditor 
吴文安 
Wu WenAn 
批准Approver 
 
日期Date 
2023.6.7 
日期Date 
2023.6.7 
日期Date 
2023.6.7 


 
上海汽车中心实验室 
报告编号Report number 
SCL-S-23-0145M 
委托者: 包文誉 
Request person, dept： 
委托编号:  SCL-S-23-0145 
Request number:  
送样日期:  2023.6.1 
Request date:  
报告日期:  2023.6.7 
Report date: 
第2页,共3页 
 
上海·嘉定区安研路201 号 
邮编. 201804 
No. 201 Anyan Road, Jiading District, Shanghai. 
Post code :201804 
 
SMPV-0.2.3-002-QA -F01 
III. 调查结果 Investigation Results 
序号 
No. 
试验项目 
Test item 
额定值 
Requirement 
试验结果 
Test result 
评价 Evaluation 
合格 
qualified 
不合格 
unqualified 
出水管壳体 
1 
壁厚 
—— 
—— 
—— 
—— 
 
1#件 
4.5±0.4 
4.2、4.3、4.7、4.3、4.2、
4.6 
× 
 
 
2#件 
4.5±0.4 
4.2、4.7、4.2、4.4、4.7、
4.2、4.8 
× 
 
2 
内径 
—— 
—— 
—— 
—— 
 
1#件 
34-0.5~-1 
33.4、33.2、33.4 
× 
 
 
2#件 
34-0.5~-1 
33.4、33.3、33.4 
× 
 
3 
复装验证 
—— 
—— 
—— 
—— 
 
卡箍位置变动（2.5bar） 
/ 
泄漏 
/ 
/ 
 
胶管位置变动 
（2.5bar） 
/ 
泄漏 
/ 
/ 
 
替换为内径33 未装机胶
管 
（2.5bar） 
/ 
未泄漏 
/ 
/ 
4 
材质分析 
GC-MS 
EPDM 
EPDM 
× 
 
失效件照片 
 
图一 


 
上海汽车中心实验室 
报告编号Report number 
SCL-S-23-0145M 
委托者: 包文誉 
Request person, dept： 
委托编号:  SCL-S-23-0145 
Request number:  
送样日期:  2023.6.1 
Request date:  
报告日期:  2023.6.7 
Report date: 
第3页,共3页 
 
上海·嘉定区安研路201 号 
邮编. 201804 
No. 201 Anyan Road, Jiading District, Shanghai. 
Post code :201804 
 
SMPV-0.2.3-002-QA -F01 
 
 
 
泄漏位置 
复装及调整卡箍、
胶管位置后仍泄漏
