Repository: kujaxr/obsidian-vault

File: 材料工程师/SCL-S-23-0146M-SGE-碳罐电磁阀-何伟.pdf.md
# SCL-S-23-0146M-SGE-碳罐电磁阀-何伟.pdf

 
 
 
上海汽车中心实验室 
报告编号Report number 
SCL-S-23-0146M  
委托者:谢春青 
Request person, dept： 
委托编号:  SCL-S-23-046M 
Request number:  
送样日期:  2023.05.30 
Request date:  
报告日期: 2023.06.05 
第1 页,共5 页 
 
上海·嘉定区安研路201 号 
邮编. 201804 
No. 201 Anyan Road, Jiading District, Shanghai.    
Post code :201804 
 
 
SMPV-0.2.3-002-QA -F01 
零件号 
Part number 
10322405 
 零件名称 
Part name 
碳罐电磁阀 
图纸日期 
Drawing date  
2018.3.27 
零件生产日期 
Production date 
/ 
 供货商 
Supplier 
纬湃汽车电子（长春）有限公司 
车型/项目 
Car type/project 
SGE 
PLUS(AS22) 
DVP 材料大纲签署日期 
DVP material test plan date 
/ 
 
  阶段性报告 Interim report                结论性报告 Conclusion report            
Ⅰ.任务描述 Task description 
售后反馈，车辆故障码P0496-00，碳罐电磁阀处于卡滞常开状态，判断为碳罐脱附控制阀总成故障导
致，更换后故障排除。经检查碳罐电磁阀内有黑色粉末状异物，现委托中心实验室确认黑色粉末的成分和可
能的来源。 
零件信息： 
失效来源 
Failure source 
售后 
失效数量 
Failure Number 
1 件 
散件供应商 
Component supplier 
纬湃汽车电子（长春）有限公司 生产基地 
Production base 
/ 
VIN 码 
VIN 
/ 
车辆里程数 
Car mileage 
33032KM 
车制造日期 
Vehicle production date 
/ 
销售日期 
Sale date 
/ 
维修站名称 
Sale agent 
售后 
SQE 
谢春青 
失效背景 
Failure background 
城市道路，车辆报故障码 
原材料信息：Raw material information 
原材料及牌号 
Raw material specification 
/ 
原材料厂商 
Raw material producer 
/ 
金属热处理状态 
Metal heat treatment state 
/ 
 
 
 
Ⅱ. 结论与建议 Conclusions and suggestions 
结论：1、 黑色粉末为金属Fe 粉末； 
2、 该粉末来自炭罐电磁阀内零件（电枢和套筒）的磨损。 
     
分发  
Distribution 
谢春青、王霞 
检验者Author 
何伟 
He Wei 
审核Auditor 
郭世来 
Guo Shilai 
批准Approver 
 
日期Date 
2023.06.05 
日期Date 
2023.06.05 
日期Date 
2023.06.06 


 
 
 
上海汽车中心实验室 
报告编号Report number 
SCL-S-23-0146M  
委托者:谢春青 
Request person, dept： 
委托编号:  SCL-S-23-046M 
Request number:  
送样日期:  2023.05.30 
Request date:  
报告日期: 2023.06.05 
第2 页,共5 页 
 
上海·嘉定区安研路201 号 
邮编. 201804 
No. 201 Anyan Road, Jiading District, Shanghai.    
Post code :201804 
 
 
SMPV-0.2.3-002-QA -F01 
 
图1.炭罐电磁阀 & 解剖图（表面黑色粉末） 
Ⅲ. 测试结果 Test Results  
1、黑色粉末材料检测 
打开碳罐电磁阀，可见电枢橡胶件表面、电枢金属件表面、塑料格栅表面有明显黑色粉末状物
质，对各部位的表面黑色粉末进行成分检测。 
 
电枢件图示 
 
电枢金属件外表面 
 
电枢橡胶件顶部外表面 
 
塑料件格栅部分表面 
图2. 电枢内部黑色粉末材料检测图示 
电枢 
黑色粉末 


 
 
 
上海汽车中心实验室 
报告编号Report number 
SCL-S-23-0146M  
委托者:谢春青 
Request person, dept： 
委托编号:  SCL-S-23-046M 
Request number:  
送样日期:  2023.05.30 
Request date:  
报告日期: 2023.06.05 
第3 页,共5 页 
 
上海·嘉定区安研路201 号 
邮编. 201804 
No. 201 Anyan Road, Jiading District, Shanghai.    
Post code :201804 
 
 
SMPV-0.2.3-002-QA -F01 
 从以上检测结果看出，黑色粉末主要元素为Fe、O、C、Ni、Cr,且Fe 元素占比较高，可判断该物
质为金属粉末； 
 
对碳罐内碳粉进行检查，成分主要为C、O 元素。可判断该粉末不是碳罐内的碳粉。 
 
图3. 碳粉图谱 
 
2、来源排查 
 
 
 
图4. 碳罐电磁阀结构图 
 
1）进气口连接碳罐，出气口均含有单向阀 
电磁阀进口连接的是炭罐出气管路，碳罐内部是有多层过滤海绵能够过滤空气中灰尘和颗粒物。 
电磁阀出口处均带有单向阀，连接进气歧管和文丘里管，仅单向出气。 
 
 
碳罐油气 
进气歧管 
文丘里管 
内部单向阀 


 
 
 
上海汽车中心实验室 
报告编号Report number 
SCL-S-23-0146M  
委托者:谢春青 
Request person, dept： 
委托编号:  SCL-S-23-046M 
Request number:  
送样日期:  2023.05.30 
Request date:  
报告日期: 2023.06.05 
第4 页,共5 页 
 
上海·嘉定区安研路201 号 
邮编. 201804 
No. 201 Anyan Road, Jiading District, Shanghai.    
Post code :201804 
 
 
SMPV-0.2.3-002-QA -F01 
2）电枢和套筒均存在磨损痕迹 
   电枢在工况下与套筒存在对磨的情况，拆解后发现电枢金属部分、套筒内表面均存在明显磨
损痕迹，且电枢下部与套筒内磨损位置具有对应性。 
 
电枢金属部分，两侧有磨损痕迹 
 
套筒内侧有磨损痕迹 
 
电枢和套筒对位图示 
图4. 金属件磨损图示 
 
3）失效件拆解黑色粉末分布情况 
同时拆解电磁阀发现，黑色粉末在进口处较少，在电枢安装套筒内部、电枢橡胶件表面、格栅
的一侧、以及两个单向阀的出口，均带有有明显粉末。说明粉末大都分布在磨损区域后端（按工况
气体流动方向）。 
 
4）电枢材料、套筒本体材料检测 
通过扫描电镜对电枢金属件和套筒本体材料进行检测。 
 
 
 
 
图5. 电枢和套筒材料图谱 
磨损区域 
磨损部分本体 
非磨损部分本体 
套筒本体 


 
 
 
上海汽车中心实验室 
报告编号Report number 
SCL-S-23-0146M  
委托者:谢春青 
Request person, dept： 
委托编号:  SCL-S-23-046M 
Request number:  
送样日期:  2023.05.30 
Request date:  
报告日期: 2023.06.05 
第5 页,共5 页 
 
上海·嘉定区安研路201 号 
邮编. 201804 
No. 201 Anyan Road, Jiading District, Shanghai.    
Post code :201804 
 
 
SMPV-0.2.3-002-QA -F01 
对以上检测的材料元素进行整理 
表1. 图谱的元素 
本报告中图谱号 
检测位置 
电镜检测的元素1） 
图谱3 2） 
电枢金属件表面黑色粉末 
Fe、O、C、Ni、Cr、P   
图谱1 2） 
电枢橡胶件顶部表面黑色粉末 
Fe、O、C、Ni、Cr、 
图谱116 2） 
格栅处黑色粉末 
Fe、O、C、Ni、Cr、 
图谱123 
炭罐内纯碳粉 
C、O、P 
图谱93 
电枢金属件磨损部分 
Fe、Ni、C、O、P 
图谱94 
电枢金属件非磨损部分 
Ni、C、P、O、Fe 
图谱92 
套筒 
Fe、Cr、C、Ni、O 
从表1 中的各部位元素可看出，炭罐电磁阀中取样的黑色粉末的元素，与电枢金属件和套筒的材料
相吻合，基本可判断黑色粉末来自电枢和套筒的磨损。 
 
备注：1、角注“1）”取比重大于1%的元素； 
2、角注“2）”黑色粉末体积细小，检测是覆盖在黑色导电胶带上进行检测，其中C、O 元素的比重可能
会收到胶带的C、O 的影响，胶带的图谱见附件1； 
 
 
Ⅳ. 附件 Appendices 
附件1. 黑色导电胶带的图谱

File: 材料工程师/SCL-S-23-0147M-ZS11-玻璃升降器线束-邵百明.pdf.md
# SCL-S-23-0147M-ZS11-玻璃升降器线束-邵百明.pdf

 
 
上海汽车中心实验室 
报告编号Report number 
SCL-S-23-0147M 
委托者:  QA 王文芳 
Request person, dept： 
委托编号:   
Request number:  
送样日期:  20230529 
Request date:  
报告日期:  20230605 
Report date: 
第1页,共5页 
 
上海·嘉定区安研路201 号 
邮编. 201804 
No. 201 Anyan Road, Jiading District, Shanghai. 
Post code :201804 
 
SMPV-0.2.3-002-QA -F01 
零件号Part number 
/ 
 零件名称 
Part name 
门线束 
Door Harness 
图纸日期Drawing date 
/ 
零件生产日期Part production date 
/ 
 供货商 
Supplier 
芜湖天海 
车型/项目Car type/project 
ZS11E MCE UK 
阶段性报告 Interim report                结论性报告 Conclusion report          
 
Ⅰ.任务描述 Task description 
实验室受委托对门线束进行失效分析，失效零件具体信息如下： 
As requested, SCL has analyzed the door harness. The information of the failed part is as following： 
零件信息：Part information 
失效来源 
Failure source 
售后 
失效数量 
Failure Number 
十几例 
散件供应商 
Component supplier 
/ 
生产基地 
Production base 
/ 
VIN 码 
VIN 
/ 
车辆里程数 
Car mileage 
/ 
车制造日期 
Vehicle production date 
/ 
销售日期 
Sale date 
/ 
维修站名称 
Sale agent 
/ 
SQE/DRE 
/ 
失效背景 
Failure background 
印度售后市场反馈：多例ZS11E MCE UK 门线束不导通，导致玻璃无法升降。 
原材料信息：Raw material information 
原材料及牌号 
Raw material specification 
/ 
原材料厂商 
Raw material producer 
/ 
金属热处理状态 
Metal heat treatment state 
/ 
 
 
失效零件见图1 和图4：The failed part is shown in figure 1 and figure 4.  
Ⅱ. 结论与建议 Conclusions and Suggestions 
结论Conclusions：  
（1）门线束铜导线由于绝缘层局部破损导致严重腐蚀而发生断裂；其破损产生于总成的生产过程。The copper wire 
of the door harness was broke due to severe corrosion because of the local damage of the insulation layer; Its damage 
occured during the production process of the assembly. 
建议Suggestions：  
（1）排查生产过程的风险点，并增加首末件外观检查。Identify risk points in the production process and increase visual 
inspection of the first and last pieces. 
（2）评估已装车零件的售后风险。Evaluate the after-sales risks of installed parts. 
 
分发: 
Distribution 
QA: 王文芳；SQE: 刘凤磊 
检验者Author 
邵百明 
Shao Baiming 
审核Auditor 
邵百明 
Shao Baiming 
批准Approver 
 
日期Date 
2023.06.05 
日期Date 
2023.06.05 
日期Date 
2023.06.05 


 
 
上海汽车中心实验室 
报告编号Report number 
SCL-S-23-0147M 
委托者:  QA 王文芳 
Request person, dept： 
委托编号:   
Request number:  
送样日期:  20230529 
Request date:  
报告日期:  20230605 
Report date: 
第2页,共5页 
 
上海·嘉定区安研路201 号 
邮编. 201804 
No. 201 Anyan Road, Jiading District, Shanghai. 
Post code :201804 
 
SMPV-0.2.3-002-QA -F01 
III. 调查结果 Investigation Results 
    上汽印度售后市场反馈：多例ZS11E MCE UK 门线束不导通，导致玻璃无法升降。前期对返回的一例失效件
进行了检测分析，确认其是由于腐蚀而引起的断裂，详情见报告SCL-S-23-0093M。为了便于进一步查找原因，售
后又返回了3 件。 
 1#失效件 
1#失效件在送检前，于印度进行了拆解；其中灰色导线发生了断裂，如图1 所示。 
对灰色导线其它区域进行检查，发现表面出现规律性的挤压破损痕迹；有的破损区域发生了严重的腐蚀；有
的区域轻微腐蚀，如图2 所示。由此可以判断：导线断裂是先破损，然后破损区域发生了严重腐蚀，最终引起了
断裂。 
对其它导线的外观进行检查，发现：红黄色导线和兰红色导线的表面也存在类似的损伤情况。 
 
 
图1 1#失效件 
 
 
见右图 


 
 
上海汽车中心实验室 
报告编号Report number 
SCL-S-23-0147M 
委托者:  QA 王文芳 
Request person, dept： 
委托编号:   
Request number:  
送样日期:  20230529 
Request date:  
报告日期:  20230605 
Report date: 
第3页,共5页 
 
上海·嘉定区安研路201 号 
邮编. 201804 
No. 201 Anyan Road, Jiading District, Shanghai. 
Post code :201804 
 
SMPV-0.2.3-002-QA -F01 
 
 
图2  1#失效件灰色导线损伤情况 
 
 
（a）红黄色导线 
 
 
（b）兰红线 
图3 其它表面有损伤的导线 
见右图 
损伤 
破损 
破损 
破损 
见右图 


 
 
上海汽车中心实验室 
报告编号Report number 
SCL-S-23-0147M 
委托者:  QA 王文芳 
Request person, dept： 
委托编号:   
Request number:  
送样日期:  20230529 
Request date:  
报告日期:  20230605 
Report date: 
第4页,共5页 
 
上海·嘉定区安研路201 号 
邮编. 201804 
No. 201 Anyan Road, Jiading District, Shanghai. 
Post code :201804 
 
SMPV-0.2.3-002-QA -F01 
 2#和3#失效件 
送检的2#和3#失效件的送检状态如图4 所示；局部胶带的表面可见内部渗透出的绿色铜腐蚀物。 
 
 
 
图4 2#和3#失效件 
由于两件外观特征相同，因此选取2#失效件作进一步的检测分析对象。除去2#失效件表面的所有黑色胶带，
对导线所有区域的表面进行检查，其结果如图5 所示。检查结果显示：绿棕色导线和橙色导线的所有区域（包括
端部护套保护的区域）都有规律的损伤；一些破损区域的铜线已严重腐蚀，还有一些区域保持新鲜的铜的本色；
其余导线未见表面损伤。 
基于损伤的区域和规律性的特征来看：导线的损伤应该产生于天海线束总成的生产过程。 
3# 失效件 
2# 失效件 
2# 失效件 
3# 失效件 


 
 
上海汽车中心实验室 
报告编号Report number 
SCL-S-23-0147M 
委托者:  QA 王文芳 
Request person, dept： 
委托编号:   
Request number:  
送样日期:  20230529 
Request date:  
报告日期:  20230605 
Report date: 
第5页,共5页 
 
上海·嘉定区安研路201 号 
邮编. 201804 
No. 201 Anyan Road, Jiading District, Shanghai. 
Post code :201804 
 
SMPV-0.2.3-002-QA -F01 
 
（a）全貌 
 
 
（b）绿棕色导线 
 
 
（c）橙色导线 
图5 2# 失效件检查结果

File: 材料工程师/SCL-S-23-0148-机油尺-GL31-肖晶.pdf.md
# SCL-S-23-0148-机油尺-GL31-肖晶.pdf

 
上海汽车中心实验室 
报告编号Report number 
SCL-S-23-0148M 
委托者: QA 郭强 
Request person, dept： 
委托编号:  SCL-S-23-0148 
Request number:  
送样日期:  2023.6.5 
Request date:  
报告日期:  2023.6.7 
Report date: 
第1页,共4页 
 
上海·嘉定区安研路201 号 
邮编. 201804 
No. 201 Anyan Road, Jiading District, Shanghai. 
Post code :201804 
 
SMPV-0.2.3-002-QA -F01 
零件号Part number 
11123487 
 零件名称 
Part name 
机油尺总成 
图纸日期Drawing date 
/ 
零件生产日期Part production date 
/ 
 供货商 
Supplier 
上海浦泰汽配有限公司 
车型/项目Car type/project 
GL31 
阶段性报告 Interim report                结论性报告 Conclusion report          
 
Ⅰ.任务描述 Task description 
售后一辆黑标MG7 PDI 检查发现机油尺断裂，更换机油尺后故障排除。失效零件具体信息如下： 
零件信息：Part information 
失效来源 
Failure source 
售后 
失效数量 
Failure Number 
1 
散件供应商 
Component supplier 
上海浦泰汽配有限公司 
生产基地 
Production base 
/ 
VIN 码 
VIN 
LSJWJ4W95PZ235731 
车辆里程数 
Car mileage 
6km 
车制造日期 
Vehicle production date 
/ 
销售日期 
Sale date 
/ 
维修站名称 
Sale agent 
上海悦新 
SQE/DRE 
郭强 
失效背景 
Failure background 
PDI 检查发现机油尺断裂，更换机油尺后故障排除。 
原材料信息：Raw material information 
原材料及牌号 
Raw material specification 
PA66-GF30/ HSNC166 
原材料厂商 
Raw material producer 
上海金发 
金属热处理状态 
Metal heat treatment state 
/ 
/ 
/ 
失效零件见图1：  
 
Ⅱ. 结论与建议  
售后返回件机油尺材料符合定义要求，金属尺条手柄端结构不符合图纸要求。手柄断裂面无气孔及杂质，断
裂面表面粗糙，呈韧性断裂失效。断裂位置金属尺条微偏向一侧，断裂从一侧台阶根部起始，除受垂直方向力外，
受一定侧向力影响，导致手柄断裂。 
 
 
 
 
 
 
 
 
分发: 
Distribution 
SQE：郭强、徐正涛 
检验者Author 
肖晶  
Xiao Jing 
审核Auditor 
吴文安 
Wu WenAn 
批准Approver 
 
日期Date 
2023.6.7 
日期Date 
2023.6.7 
日期Date 
2023.6.7 


 
上海汽车中心实验室 
报告编号Report number 
SCL-S-23-0148M 
委托者: QA 郭强 
Request person, dept： 
委托编号:  SCL-S-23-0148 
Request number:  
送样日期:  2023.6.5 
Request date:  
报告日期:  2023.6.7 
Report date: 
第2页,共4页 
 
上海·嘉定区安研路201 号 
邮编. 201804 
No. 201 Anyan Road, Jiading District, Shanghai. 
Post code :201804 
 
SMPV-0.2.3-002-QA -F01 
III. 调查结果 Investigation Results 
序号 
No. 
试验项目 
Test item 
额定值 
Requirement 
试验结果 
Test result 
评价 Evaluation 
合格 
qualified 
不合格 
unqualified 
机油尺手柄-售后返回件 
1 
材质分析 
GB/T6040 
PA66 
PA66 
× 
 
2 
熔点 
ISO11357 
≥260℃ 
260 
× 
 
3 
灰分 
ISO3451-1 
30±2 
30.6 
× 
 
机油尺手柄-供应商现场件（与售后件金属尺条结构一致） 
1 
拉脱力 
≥220N 
559
① 
× 
 
备注：脚注①参考供应商报告 
 
Ⅳ. 附件 Appendices 
 
 
   
 
 
 
 
 
 
 
图1，失效件照片 


 
上海汽车中心实验室 
报告编号Report number 
SCL-S-23-0148M 
委托者: QA 郭强 
Request person, dept： 
委托编号:  SCL-S-23-0148 
Request number:  
送样日期:  2023.6.5 
Request date:  
报告日期:  2023.6.7 
Report date: 
第3页,共4页 
 
上海·嘉定区安研路201 号 
邮编. 201804 
No. 201 Anyan Road, Jiading District, Shanghai. 
Post code :201804 
 
SMPV-0.2.3-002-QA -F01 
1、受力分析：断裂位置金属尺条偏向一侧，除受垂直方向拉力外，受一定侧向力。 
 
 
 
 
 
 
 
 
 
 
 
 
 
手柄断裂位置金属尺条偏
向一侧，受一定侧向力 
受侧向力，台
阶根部位置起
始断裂，断裂
起始面粗糙，
不规则 
受力方向 


 
上海汽车中心实验室 
报告编号Report number 
SCL-S-23-0148M 
委托者: QA 郭强 
Request person, dept： 
委托编号:  SCL-S-23-0148 
Request number:  
送样日期:  2023.6.5 
Request date:  
报告日期:  2023.6.7 
Report date: 
第4页,共4页 
 
上海·嘉定区安研路201 号 
邮编. 201804 
No. 201 Anyan Road, Jiading District, Shanghai. 
Post code :201804 
 
SMPV-0.2.3-002-QA -F01 
2、断面分析：断面两侧注塑无气孔及杂质缺陷，断面粗糙为韧性断裂。 
  
 
 
3、金属尺条形状分析：售后件与临港基地送样机油尺金属尺条手柄端不一致 
  
 
 
临港基地送样
售后返回件

File: 材料工程师/SCL-S-23-0149M-EP21-前悬置总成-戚鹏飞.pdf.md
# SCL-S-23-0149M-EP21-前悬置总成-戚鹏飞.pdf

 
上海汽车中心实验室 
报告编号Report number 
SCL-S-23-0149M 
委托者:顾维强 
Request person, dept： 
委托编号:/   
Request number:  
送样日期:20230612   
Request date:  
报告日期:20230620 
第1页,共4页 
 
上海·嘉定区安研路201 号 
邮编. 201804 
No. 201 Anyan Road, Jiading District, Shanghai. 
    Post code :201804 
 
SMPV-0.2.3-002-QA -F01 
零件号Part number 
10251572  
 零件名称 
Part name 
前悬置总成 
图纸日期Drawing date 
/ 
零件生产日期Part production date 
20230105  
 供货商 
Supplier 
宁波捷豹 
车型/项目Car type/project 
EP21 
阶段性报告 Interim report                结论性报告 Conclusion report          
 
Ⅰ.任务描述 Task description 
实验室受委托对EP21 前悬置支架开裂进行分析，失效零件具体信息如下： 
As requested, SCL has analyzed the fracture failure of the EP21 frongt mount bracket. The information of the failed part is 
shown as following： 
零件信息：Part information 
失效来源 
Failure source 
现场装配 
失效数量 
Failure Number 
1 
散件供应商 
Component supplier 
宁波银润 
生产基地 
Production base 
临港  
VIN 码 
VIN 
/ 
车辆里程数 
Car mileage 
/ 
车制造日期 
Vehicle production date 
/ 
销售日期 
Sale date 
/ 
维修站名称 
Sale agent 
/ 
SQE/DRE 
/ 
失效背景 
Failure background 
现场安装螺栓时支架开裂  
原材料信息：Raw material information 
原材料及牌号 
Raw material specification 
AlSi9Cu3  
原材料厂商 
Raw material producer 
/ 
金属热处理状态 
Metal heat treatment state 
/ 
 
 
失效零件见图1：The failed part is shown in figure 1. 
Ⅱ. 结论与建议 Conclusions and Suggestions 
 
结论Conclusions：（1）前悬置支架为过载断裂，断口无异常质量缺陷。 
（2）支架化学成分和硬度符合材料要求。  
建议Suggestions：（1）排查零件装配情况。 
                
     
 
 
       
分发: 
Distribution 
SQE 顾维强 
检验者Author 
戚鹏飞 
Qi Pengfei 
审核Auditor 
邵百明 
Shao Baiming 
批准Approver 
 
日期Date 
2023.06.20 
日期Date 
2023.06.20 
日期Date 
2023.06.20 


 
上海汽车中心实验室 
报告编号Report number 
SCL-S-23-0149M 
委托者:顾维强 
Request person, dept： 
委托编号:/   
Request number:  
送样日期:20230612   
Request date:  
报告日期:20230620 
第2页,共4页 
 
上海·嘉定区安研路201 号 
邮编. 201804 
No. 201 Anyan Road, Jiading District, Shanghai. 
    Post code :201804 
 
SMPV-0.2.3-002-QA -F01 
III. 调查结果 Investigation Results  
   临港现场安装EP21 前悬置总成时支架开裂，失效零件如图1 所示。失效支架安装孔痕迹如图2 所示，
其中图1 中右侧及中间安装孔中左上和右下区域压痕明显，左侧安装孔左上，右上右下区域压痕明显。从安
装孔螺栓压痕来看，安装孔轴线和螺栓轴线的平行度不好。正常装配件安装孔形貌为无压痕或者同侧的轻微
压痕。 
 
图1 前悬置总成失效件（支架开裂） 
 
 
（a） 图1 中右侧安装孔 
 
 
（b） 图1 中间安装孔 


 
上海汽车中心实验室 
报告编号Report number 
SCL-S-23-0149M 
委托者:顾维强 
Request person, dept： 
委托编号:/   
Request number:  
送样日期:20230612   
Request date:  
报告日期:20230620 
第3页,共4页 
 
上海·嘉定区安研路201 号 
邮编. 201804 
No. 201 Anyan Road, Jiading District, Shanghai. 
    Post code :201804 
 
SMPV-0.2.3-002-QA -F01 
 
 
（c） 图1 中左侧安装孔 
图2 支架各安装孔装配痕迹 
断口分析 Fracture analysis 
支架零件宏观断口如图3 所示，断口纹路清晰，为过载断裂特征。裂纹扩展方向如图中箭头所示，裂纹扩展
方向与右侧安装孔压痕的受力方向相匹配。断口上未见异常质量缺陷。 
  
图3 断口宏观形貌 
材料测试  Material Test Results 
对失效支架零件进行成分和硬度检测，结果符合材料要求，如表1 所示。 
表1  材料检测结果 
序号 
No. 
测试项目 
Test item 
额定值 
Requirement 
试验结果 
Test result 
评价 Evaluation 
合格 
OK 
不合格 
Not OK 
1 
化学成分（%） 
 
 
 
 
 
Si 
8-11 
10.23 
× 
 
 
Fe 
≤1.3 
0.900 
× 
 
 
Cu 
2.0-4.0 
2.467 
× 
 


 
上海汽车中心实验室 
报告编号Report number 
SCL-S-23-0149M 
委托者:顾维强 
Request person, dept： 
委托编号:/   
Request number:  
送样日期:20230612   
Request date:  
报告日期:20230620 
第4页,共4页 
 
上海·嘉定区安研路201 号 
邮编. 201804 
No. 201 Anyan Road, Jiading District, Shanghai. 
    Post code :201804 
 
SMPV-0.2.3-002-QA -F01 
序号 
No. 
测试项目 
Test item 
额定值 
Requirement 
试验结果 
Test result 
评价 Evaluation 
合格 
OK 
不合格 
Not OK 
 
Mn 
≤0.55 
0.328 
× 
 
 
Mg 
0.05-0.55 
0.212 
× 
 
 
Zn 
≤1.2 
0.637 
× 
 
 
Ni 
≤0.55 
0.039 
× 
 
2 
硬度（HBW2.5/62.5） 
≥80 
108,107 
×

File: 材料工程师/SCL-S-23-0150M-S11L-尾灯-王敏.pdf.md
# SCL-S-23-0150M-S11L-尾灯-王敏.pdf

 
 
上海汽车中心实验室 
报告编号Report number 
SCL-S-23-0150M 
委托者:苏磊 
Request person, dept： 
委托编号:  SCL-S-23-0150M 
Request number:  
送样日期:  2023.06.15 
Request date:  
报告日期:2023.06.21 
Report date: 
第1页,共2页 
 
上海·嘉定区安研路201 号 
邮编. 201804 
No. 201 Anyan Road, Jiading District, Shanghai. 
Post code :201804 
 
SMPV-0.2.3-002-QA -F01 
零件号Part number 
11131056 
 零件名称 
Part name 
尾灯B 总成 
图纸日期Drawing date 
/ 
零件生产日期Part production date 
2023.02 
 供货商 
Supplier 
华域视觉 
车型/项目Car type/project 
S11L 
阶段性报告 Interim report                结论性报告 Conclusion report          
 
Ⅰ.任务描述 Task description 
实验室受委托对S11L 尾灯B 总成零件的外配开裂问题进行失效分析，失效零件具体信息如下： 
As requested, SCL has analyzed the leak of S11L Rear-Lamp B. The information of the failed part is as following： 
零件信息：Part information 
失效来源 
Failure source 
售后 
失效数量 
Failure Number 
1 
散件供应商 
Component supplier 
华域视觉 
生产基地 
Production base 
/ 
VIN 码 
VIN 
/ 
车辆里程数 
Car mileage 
 
车制造日期 
Vehicle production date 
2023.02 
销售日期 
Sale date 
/ 
维修站名称 
Sale agent 
/ 
SQE/DRE 
苏磊 
失效背景 
Failure background 
外配表面开裂 
原材料信息：Raw material information 
原材料及牌号 
Raw material specification 
PMMA/PCABS 
原材料厂商 
Raw material producer 
罗姆/普利特 
金属热处理状态 
Metal heat treatment state 
/ 
/ 
/ 
失效零件见图1，红色圈所示位置开裂：The failed part is shown in figure 1.  
Ⅱ. 结论与建议 Conclusions and Suggestions 
结论：  
1、 失效件外配和壳体材料性能符合要求。 
2、 失效位置未见明显外力痕迹。 
3、经零件拆解分析，失效件开裂位置微观显示为应力开裂。 
 
建议： 
1、 抽检零件核查零件本身的内应力。 
2、 检查零件尺寸、焊接、安装等应力来源。 
 
 
分发: 
Distribution 
苏磊 
检验者Author 
王敏 
Wang Min 
审核Auditor 
吴文安 
Wu Wenan 
批准Approver 
       
              代 
日期Date 
2023.06.21 
日期Date 
2023.06.21 
日期Date 
2023.06.21 


 
 
上海汽车中心实验室 
报告编号Report number 
SCL-S-23-0150M 
委托者:苏磊 
Request person, dept： 
委托编号:  SCL-S-23-0150M 
Request number:  
送样日期:  2023.06.15 
Request date:  
报告日期:2023.06.21 
Report date: 
第2页,共2页 
 
上海·嘉定区安研路201 号 
邮编. 201804 
No. 201 Anyan Road, Jiading District, Shanghai. 
Post code :201804 
 
SMPV-0.2.3-002-QA -F01 
  
 
图1 失效件    
 
  
 
 
          图2 断口图片 
III. 调查结果 Investigation Results 
1、材料调查结果如表1 所示，零件材料符合技术要求。  
序
号 
No. 
试验项目 
Test item 
额定值 
Requirement 
试验结果 
Test result 
评价 Evaluation 
第一次 第二次 
合格 
qualified 
不合格 
unqualified 
 
外配光镜PMMA 
1 
IR 
GB/T6040-2002 
PMMA  
PMMA 
X 
 
2 
玻璃化转变温度 
GB/T 19466.2-2006  
/ 
106 
X 
 
表1 调查结果 
Tab. 1 Investigation Results 
2、观察失效位置，图1 蓝色开裂区域断口起始开裂位置为外配和壳体焊接处，由外配光镜PMMA
侧向壳体延展，微观图显示断口截面为应力开裂，如图2。

File: 材料工程师/SCL-S-23-0151M-EC32-剪刀门电撑杆-王敏.pdf.md
# SCL-S-23-0151M-EC32-剪刀门电撑杆-王敏.pdf

 
 
上海汽车中心实验室 
报告编号Report number 
SCL-S-23-0151M 
委托者:叶新玉 
Request person, dept： 
委托编号:  SCL-S-23-0151M 
Request number:  
送样日期:  2023.06.15 
Request date:  
报告日期:2023.07.03 
Report date: 
第1页,共3页 
 
上海·嘉定区安研路201 号 
邮编. 201804 
No. 201 Anyan Road, Jiading District, Shanghai. 
Post code :201804 
 
SMPV-0.2.3-002-QA -F01 
零件号Part number 
11246373 
 零件名称 
Part name 
剪刀门电撑杆 
图纸日期Drawing date 
/ 
零件生产日期Part production date 
/ 
 供货商 
Supplier 
斯太必鲁斯 
车型/项目Car type/project 
EC32 
阶段性报告 Interim report                结论性报告 Conclusion report          
 
Ⅰ.任务描述 Task description 
实验室受委托对EC32 剪刀门电撑杆弹簧套管和保护套开裂问题进行失效分析，失效零件具体信息如下： 
零件信息：Part information 
失效来源 
Failure source 
EP 首台车 
失效数量 
Failure Number 
1 
散件供应商 
Component supplier 
斯太必鲁斯 
生产基地 
Production base 
/ 
VIN 码 
VIN 
/ 
车辆里程数 
Car mileage 
 
车制造日期 
Vehicle production date 
/ 
销售日期 
Sale date 
/ 
维修站名称 
Sale agent 
/ 
SQE/DRE 
叶新玉 
失效背景 
Failure background 
弹簧套管和保护套开裂 
原材料信息：Raw material information 
原材料及牌号 
Raw material specification 
PA6-GF20/POM 
原材料厂商 
Raw material producer 
屹立/杜邦 
金属热处理状态 
Metal heat treatment state 
/ 
/ 
/ 
失效零件见图，红色圈所示位置开裂：The failed part is shown in figure 1.  
Ⅱ. 结论与建议 Conclusions and Suggestions 
结论：  
1、 失效件弹簧套管和保护套材料性能符合要求。 
2、 经供应商排查保护套零件干湿态尺寸均符合要求。 
3、 经拆解分析： 
保护套管内部在撑杆活动轨迹上有明显摩擦凹痕，开裂起始位置位于零件中部，有明显异物凹坑。  
弹簧套管外表面活动轨迹上有明显摩擦痕迹，开裂起始位置其运动至保护套凹坑处对应。综上零件失效符合保护
套和弹簧套管之间进入异物所致。 
建议： 
排查异物来源，采取预防防护措施 
 
 
分发: 
Distribution 
叶新玉、刁法玺 
检验者Author 
王敏 
Wang Min 
审核Auditor 
吴文安 
Wu Wenan 
批准Approver 
 
日期Date 
2023.07.03 
日期Date 
2023.07.04 
日期Date 
2023.07.04 


 
 
上海汽车中心实验室 
报告编号Report number 
SCL-S-23-0151M 
委托者:叶新玉 
Request person, dept： 
委托编号:  SCL-S-23-0151M 
Request number:  
送样日期:  2023.06.15 
Request date:  
报告日期:2023.07.03 
Report date: 
第2页,共3页 
 
上海·嘉定区安研路201 号 
邮编. 201804 
No. 201 Anyan Road, Jiading District, Shanghai. 
Post code :201804 
 
SMPV-0.2.3-002-QA -F01 
 
图1 保护套失效件图片    
    
 
                   图2 红色开裂起始位置内部图             图3 开裂起始位置断面图 
 
 
 
 
          图4  弹簧套管失效件图片（已剖切）                        图5 蓝色开裂起始位置断面图 
      
III. 调查结果 Investigation Results 
1、材料调查结果如表1 所示，零件材料符合技术要求。  
序
号 
No. 
试验项目 
Test item 
额定值 
Requirement 
试验结果 
Test result 
评价 Evaluation 
第一次 第二次 
合格 
qualified 
不合格 
unqualified 
1 
保护套 PA6-GF20 
 
IR 
GB/T6040-2002 
PA6  
PA6 
X 
 


 
 
上海汽车中心实验室 
报告编号Report number 
SCL-S-23-0151M 
委托者:叶新玉 
Request person, dept： 
委托编号:  SCL-S-23-0151M 
Request number:  
送样日期:  2023.06.15 
Request date:  
报告日期:2023.07.03 
Report date: 
第3页,共3页 
 
上海·嘉定区安研路201 号 
邮编. 201804 
No. 201 Anyan Road, Jiading District, Shanghai. 
Post code :201804 
 
SMPV-0.2.3-002-QA -F01 
序
号 
No. 
试验项目 
Test item 
额定值 
Requirement 
试验结果 
Test result 
评价 Evaluation 
第一次 第二次 
合格 
qualified 
不合格 
unqualified 
 
玻璃化转变温度 
GB/T 19466.2-2006  
/ 
220 
X 
 
 
灰分 
20±3 
20.9 
X 
 
2 
弹簧套管 POM 
 
IR 
GB/T6040-2002 
POM 
POM 
X 
 
 
玻璃化转变温度 
GB/T 19466.2-2006  
170~180 
177 
X 
 
表1 调查结果 
Tab. 1 Investigation Results 
2、观察保护套失效位置，图1 红色区域内部在撑杆活动轨迹上有明显摩擦凹痕，开裂起始位置位
于零件中部，有明显异物凹坑，开裂方向自异物凹坑位置由内向外，见图2、3。 
3、弹簧套管外表面活动轨迹上有明显摩擦痕迹如图4，开裂起始位置如图5 与其运动至保护套凹坑
处对应。

File: 材料工程师/SCL-S-23-0152M-接插件腐蚀-沈大光.pdf.md
# SCL-S-23-0152M-接插件腐蚀-沈大光.pdf

 
 
上海汽车中心实验室 
报告编号Report number 
SCL-S-23-0152M 
委托者: QA：徐顺辉 
Request person, dept： 
委托编号:  SCL-S-23-0152M 
Request number:  
送样日期:  2023.06.08 
Request date:  
报告日期: 2023.06.14 
第1页,共4页 
 
上海·嘉定区安研路201 号 
邮编. 201804 
No. 201 Anyan Road, Jiading District, Shanghai.    
Post code :201804 
 
SMPV-0.2.3-002-QA -F01 
零件号Part number 
/ 
 零件名称 
Part name 
IMCU 接插件 
图纸日期Drawing date 
 
零件生产日期Part production date 
 
 供货商 
Supplier 
/ 
车型/项目Car type/project 
/ 
DVP 材料大纲签署日期DVP material test plan date 
 
阶段性报告 Interim report                结论性报告 Conclusion report          
 
Ⅰ.任务描述 Task description 
 
实验室受委托对售后送检的IMCU 接插件进行失效分析，失效零件具体信息如下： 
As requested, SCL has analyzed the failure of IMCU.The information of the failed part is as following： 
零件信息：Part information 
零件名称 
Part name 
IMCU 接插件 
车制造日期 
Vehicle production date 
/ 
VIN 码 
VIN 
LSJWM4093PS064485 
销售日期 
Sale date 
/ 
车辆里程数 
Car mileage 
/ 
维修站名称 
Sale agent 
/ 
失效模式描述 
Failure circumstance  
车辆不能上电，排查发现线束PIN 有异常 
原材料信息：Raw material information 
原材料及牌号 
Raw material specification 
/ 
原材料厂商 
Raw material producer 
/ 
散件供应商 
Component supplier 
/ 
金属热处理状态 
Metal heat treatment state 
/ 
 
 
Ⅱ. 结论与建议 Conclusions and Suggestions 
 
结论Conclusions： 
1）公母端局部接触含Cl 的腐蚀性物质导致表面引起腐蚀。 
 
 
建议Suggestions：  
1） 进一步排查腐蚀介质的来源。 
 
 
 
 
分发  
Distribution 
QA：徐顺辉 
检验者Author 
沈大光 
Shen Daguamg 
审核Auditor 
邵百明 
Shao Baiming 
批准Approver 
 
日期Date 
2023.6.14 
日期Date 
2023.06.16 
日期Date 
2023.06.16 


 
 
上海汽车中心实验室 
报告编号Report number 
SCL-S-23-0152M 
委托者: QA：徐顺辉 
Request person, dept： 
委托编号:  SCL-S-23-0152M 
Request number:  
送样日期:  2023.06.08 
Request date:  
报告日期: 2023.06.14 
第2页,共4页 
 
上海·嘉定区安研路201 号 
邮编. 201804 
No. 201 Anyan Road, Jiading District, Shanghai.    
Post code :201804 
 
SMPV-0.2.3-002-QA -F01 
III. 调查结果 Investigation Results 
 
售后一辆EP35 无法上电，其车架号为LSJWM4093PS064485；现场排查后发现是线束公端发黑，局部露基
材铜的色彩，并且局部具有铜绿，未见放电形成的凹坑；与之接触的母端在接触点也出现了发黑，如图1 所示。 基
于这些外观判断：针脚应该发生了腐蚀。 
 
 
 
 
                a  PIN 公端形貌                           b  PIN 公端放大形貌 
 
                  c  PIN 公端形貌（另一面）               d  PIN 公端放大形貌(另一面) 
 
 


 
 
上海汽车中心实验室 
报告编号Report number 
SCL-S-23-0152M 
委托者: QA：徐顺辉 
Request person, dept： 
委托编号:  SCL-S-23-0152M 
Request number:  
送样日期:  2023.06.08 
Request date:  
报告日期: 2023.06.14 
第3页,共4页 
 
上海·嘉定区安研路201 号 
邮编. 201804 
No. 201 Anyan Road, Jiading District, Shanghai.    
Post code :201804 
 
SMPV-0.2.3-002-QA -F01 
 
                    e  PIN 母端形貌                       f  PIN 母端放大形貌 
 
                   g  PIN 母端形貌（另一面）              h  PIN 母端形貌（另一面） 
                                        图1 失效件形貌 
 
表面能谱分析 Surface energy spectrum Analysis: 
利用电镜对PIN 公端和母端疑似腐蚀位置进行能谱分析；见图2a-2c 可知； 
 公端和母端表面都含有异常Cl 元素。 
 公端和母端腐蚀位置表面Cu 元素含量很高，说明镀锡层已破坏。 
 


 
 
上海汽车中心实验室 
报告编号Report number 
SCL-S-23-0152M 
委托者: QA：徐顺辉 
Request person, dept： 
委托编号:  SCL-S-23-0152M 
Request number:  
送样日期:  2023.06.08 
Request date:  
报告日期: 2023.06.14 
第4页,共4页 
 
上海·嘉定区安研路201 号 
邮编. 201804 
No. 201 Anyan Road, Jiading District, Shanghai.    
Post code :201804 
 
SMPV-0.2.3-002-QA -F01 
 
                             a PIN 公端表面物质能谱分析              
 
                                    b PIN 母端表面物质能谱分析 
 
 
c 镀锡层表面物质能谱分析 
图2 PIN 表面物质能谱分析

File: 材料工程师/SCL-S-23-0153M-ES33-冷却水管泄漏-肖晶.pdf.md
# SCL-S-23-0153M-ES33-冷却水管泄漏-肖晶.pdf

 
上海汽车中心实验室 
报告编号Report number 
SCL-S-23-0153M 
委托者: 陈煜 
Request person, dept： 
委托编号:  SCL-S-23-0153 
Request number:  
送样日期:  2023.6.6 
Request date:  
报告日期:  2023.6.14 
Report date: 
第1页,共3页 
 
上海·嘉定区安研路201 号 
邮编. 201804 
No. 201 Anyan Road, Jiading District, Shanghai. 
Post code :201804 
 
SMPV-0.2.3-002-QA -F01 
零件号Part number 
11387550 
 零件名称 
Part name 
管路总成-电子水泵到高低压充电集成
模块 
图纸日期Drawing date 
/ 
零件生产日期Part production date 
2022.11 
 供货商 
Supplier 
无锡二橡胶股份有限公司 
车型/项目Car type/project 
飞凡R7 
阶段性报告 Interim report                结论性报告 Conclusion report          
 
Ⅰ.任务描述 Task description 
实验室受委托对售后飞凡R7 水管泄漏的问题进行失效分析（1 例），失效零件具体信息如下： 
零件信息：Part information 
失效来源 
Failure source 
售后 
失效数量 
Failure Number 
1 例 
散件供应商 
Component supplier 
无锡二橡胶股份有限公司 
生产基地 
Production base 
/ 
VIN 码 
VIN 
LSJWK4096NS121491 
车辆里程数 
Car mileage 
14394 km 
车制造日期 
Vehicle production date 
/ 
销售日期 
Sale date 
/ 
维修站名称 
Sale agent 
南京华海荣达 
SQE/DRE 
陈煜 
失效背景 
Failure background 
长时间高速行驶不制冷，检查发现为前驱动电机冷却液泄漏 
原材料信息：Raw material information 
原材料及牌号 
Raw material specification 
TPV/TPV101-80 
原材料厂商 
Raw material producer 
赛拉尼斯 
金属热处理状态 
Metal heat treatment state 
/ 
/ 
/ 
失效零件见图1：  
 
Ⅱ. 结论与建议  
    水管泄漏由水管外壁受异常外力刺穿管壁导致。 
 
 
 
 
 
 
 
 
 
分发: 
Distribution 
SQE：陈煜 
检验者Author 
肖晶  
Xiao Jing 
审核Auditor 
吴文安 
Wu Wenan 
批准Approver 
 
日期Date 
2023.6.14 
日期Date 
2023.6.14 
日期Date 
2023.6.14 


 
上海汽车中心实验室 
报告编号Report number 
SCL-S-23-0153M 
委托者: 陈煜 
Request person, dept： 
委托编号:  SCL-S-23-0153 
Request number:  
送样日期:  2023.6.6 
Request date:  
报告日期:  2023.6.14 
Report date: 
第2页,共3页 
 
上海·嘉定区安研路201 号 
邮编. 201804 
No. 201 Anyan Road, Jiading District, Shanghai. 
Post code :201804 
 
SMPV-0.2.3-002-QA -F01 
III. 调查结果 Investigation Results 
 
 
外观分析 
针孔状位置体式镜下放大观察，显示为圆孔内凹，为管壁外侧受力导致。 
    
 
 
失效件照片 图1 
水管外壁点状针孔，此处泄漏 


 
上海汽车中心实验室 
报告编号Report number 
SCL-S-23-0153M 
委托者: 陈煜 
Request person, dept： 
委托编号:  SCL-S-23-0153 
Request number:  
送样日期:  2023.6.6 
Request date:  
报告日期:  2023.6.14 
Report date: 
第3页,共3页 
 
上海·嘉定区安研路201 号 
邮编. 201804 
No. 201 Anyan Road, Jiading District, Shanghai. 
Post code :201804 
 
SMPV-0.2.3-002-QA -F01 
泄漏位置附近多处刮擦痕迹及点状压痕，为异常外力导致 
  
 
 
泄漏位置背面胶管内壁只有两处点状裂口，部分位置外壁裂口未贯穿。 
 
此处为泄漏点

File: 材料工程师/SCL-S-23-0154M-AS23-活塞-朱玲斌.pdf.md
# SCL-S-23-0154M-AS23-活塞-朱玲斌.pdf

 
上海汽车中心实验室 
SAIC CENTER LAB 
委托者:  QA  汤萍萍 
Request person, dept： 
委托编号:   
Request number:  
送样日期:  2023.6.5 
Request date:  
报告日期:  2023.6.27 
Report date: 
第1页,共6页 
 
报告编号 
Report number 
SCL-S-23-0154M 
上海·嘉定区安研路201 号 邮编. 201804 
No. 201 Anyan Road, Jiading District, Shanghai. Post code :201804 
 
SMPV-0.2.3-002-QA -F01 
零件号Part number 
10783544 
 零件名称 
Part name 
活塞 
Piston  
图纸日期Drawing date 
/ 
零件生产日期Part production date 
/ 
 供货商 
Supplier 
科尔本施密特 
车型/项目Car type/project 
AS23 意大利 
阶段性报告 Interim report                结论性报告 Conclusion report          
 
Ⅰ.任务描述 Task description 
实验室受委托对活塞的烧蚀进行失效分析，失效零件具体信息如下： 
As requested, SCL has analyzed the cause of piston erosion. The information of the failed part is as following： 
零件信息：Part information 
失效来源 
Failure source 
售后抱怨 
失效数量 
Failure Number 
1 
散件供应商 
Component supplier 
/ 
生产基地 
Production base 
/ 
VIN 码 
VIN 
/ 
车辆里程数 
Car mileage 
149 公里 
车制造日期 
Vehicle production date 
/ 
销售日期 
Sale date 
/ 
维修站名称 
Sale agent 
/ 
SQE/DRE 
DRE  孔桐 
失效背景 
Failure background 
AS23（意大利）售后报短里程（149km）活塞烧蚀。 
The piston of AS23（Italy） ablated in the aftermarket, and the mileages is 149km. 
原材料信息：Raw material information 
原材料及牌号 
Raw material specification 
/ 
原材料厂商 
Raw material producer 
/ 
金属热处理状态 
Metal heat treatment state 
/ 
 
 
失效零件见图1：The failed part is shown in figure 1.  
Ⅱ. 结论与建议 Conclusions and Suggestions 
 
结论Conclusions：  
（1） 3 缸发生了异常燃烧，导致活塞局部位置烧蚀。 
（2） 活塞材料成分和硬度符合要求，金相组织正常。 
 
 
建议Suggestions：  
（1） 关注可能引起异常燃烧的因素，查找更多的后台数据，分析失效3 缸是否存在明显的早燃暴震情况。 
 
分发 
Distribution 
QA  周袁东 黄海钧 胡骁睿 郭强 王文芳 汤萍萍 张轶凡 
检验者Author 
朱玲斌 
Zhu Lingbin 
审核Auditor 
邵百明 
Shao Baiming 
批准Approver 
 
日期Date 
2023.6.27 
日期Date 
2023.6.28 
日期Date 
2023.6.28 


 
上海汽车中心实验室 
SAIC CENTER LAB 
委托者:  QA  汤萍萍 
Request person, dept： 
委托编号:   
Request number:  
送样日期:  2023.6.5 
Request date:  
报告日期:  2023.6.27 
Report date: 
第2页,共6页 
 
报告编号 
Report number 
SCL-S-23-0154M 
上海·嘉定区安研路201 号 邮编. 201804 
No. 201 Anyan Road, Jiading District, Shanghai. Post code :201804 
 
SMPV-0.2.3-002-QA -F01 
III. 调查结果 Investigation Results 
AS23（意大利）售后报1 例短里程（149km）活塞烧蚀，送检失效活塞及火花塞进行烧蚀原因排查。 
送检失效件如图1b 所示，可以知道： 
 
从数模上看，烧蚀点偏离火花塞及喷油嘴正对位置，该位置结构上无明显特殊性（图1a）； 
 
送检的3 缸活塞局部烧蚀，失效活塞顶部其余位置无明显异常；1 缸，2 缸，4 缸有明显积碳；火花塞宏
观无明显异常（图1b）； 
 
烧蚀区域正反面形貌显示，该区域已经完全熔融，局部位置有开裂特征（图1c）；。 
 
1-4 缸火花塞实测间距：0.708mm（1 缸），0.679mm（1 缸），0.424mm（3 缸），0.667mm（4 缸），烧蚀的3
缸对应的火花塞间隙明显异常（图1d），电极头表面积碳比较完整，无明显外力损伤痕迹；正常SGE 火
花塞间隙：0.6-0.7mm； 
 
4 个火花塞头部都有液态物质存在，4 缸电极头区域最明显（图1f），疑似机油。 
 
 
a   失效位置数模                      b  送检失效件形貌 
  
 
 
c  活塞烧蚀区域正反面放大形貌 
 
烧蚀位置 


 
上海汽车中心实验室 
SAIC CENTER LAB 
委托者:  QA  汤萍萍 
Request person, dept： 
委托编号:   
Request number:  
送样日期:  2023.6.5 
Request date:  
报告日期:  2023.6.27 
Report date: 
第3页,共6页 
 
报告编号 
Report number 
SCL-S-23-0154M 
上海·嘉定区安研路201 号 邮编. 201804 
No. 201 Anyan Road, Jiading District, Shanghai. Post code :201804 
 
SMPV-0.2.3-002-QA -F01 
 
 
 
 
                    d  送检火花塞头部放大形貌 
 
 
e  3 缸火花塞头部形貌-无明显磕碰                       f  4 缸机油残留 
图1   送检失效件 
 
对烧蚀区域进行CT 和金像分析，结果见图2，可知： 
 
CT 形貌显示烧蚀区域附近有疑似开裂，其余位置均未发现明显缺陷（图2a）； 
 
沿图2a 红色虚线切开后，可以看到明显的吹蚀流线特征，裂纹直接贯穿到吹蚀孔（图2b）； 
 
金相形貌显示，以吹蚀孔为中心，两侧分布着较多的缩孔及疏松形态（图2c，2d）； 
 
正常活塞铸造时，补缩位置在活塞的正中心，如果补缩不足形成的缺陷，中心区域会更严重，而吹蚀过
程相当于活塞局部重熔，由于无外来补缩及支撑，烧蚀过后冷却过程中会形成较多的缩孔及疏松（裂纹）； 
 
除缩孔及疏松外，吹蚀区域金相形貌与正常区域无明显差别（图2e）； 
 
综合车辆使用情况（失效里程149km），失效件宏观、CT 及金相分析结果，认为3 缸发生了异常燃烧，导
致活塞局部位置烧蚀，同时烧蚀区域金相出现异常。 
 
由于无法确认3 缸火花塞间隙偏小是否在使用前已经发生，因此也无法分析烧蚀与火花塞异常之间的关
联性。 


 
上海汽车中心实验室 
SAIC CENTER LAB 
委托者:  QA  汤萍萍 
Request person, dept： 
委托编号:   
Request number:  
送样日期:  2023.6.5 
Request date:  
报告日期:  2023.6.27 
Report date: 
第4页,共6页 
 
报告编号 
Report number 
SCL-S-23-0154M 
上海·嘉定区安研路201 号 邮编. 201804 
No. 201 Anyan Road, Jiading District, Shanghai. Post code :201804 
 
SMPV-0.2.3-002-QA -F01 
 
 
a  CT 扫描结果                            b  剖切形貌 
 
c  烧蚀区域金相剖切全貌 
 
 
d  烧蚀严重区域金相                             e  正常位置金相 
图2  失效件CT 及金相形貌 
     
 
吹蚀方向 
吹蚀方向 
金相剖切位置 


 
上海汽车中心实验室 
SAIC CENTER LAB 
委托者:  QA  汤萍萍 
Request person, dept： 
委托编号:   
Request number:  
送样日期:  2023.6.5 
Request date:  
报告日期:  2023.6.27 
Report date: 
第5页,共6页 
 
报告编号 
Report number 
SCL-S-23-0154M 
上海·嘉定区安研路201 号 邮编. 201804 
No. 201 Anyan Road, Jiading District, Shanghai. Post code :201804 
 
SMPV-0.2.3-002-QA -F01 
对图1f 的火花塞头部异常液体进行能谱检测，结果见图3，可知： 
 
油液主要元素：C，O，Ca，Zn，P，应该是机油； 
 
3 缸活塞烧蚀后，机油会先进入3 缸，继而可能混入其他3 个未失效缸，同时拆解发动机时也可能存在
机油沾染，因此火花塞头部出现油液应该是失效带来的后续现象。 
 
异常油液能谱结果1 
 
异常油液能谱结果1 
图3   异常油液能谱结果 
 
材料测试  Material Test Results 
对失效活塞材料进行检测，其结果如下：  
 
活塞材料成分和硬度符合要求，金相组织正常。 
 
 
 


 
上海汽车中心实验室 
SAIC CENTER LAB 
委托者:  QA  汤萍萍 
Request person, dept： 
委托编号:   
Request number:  
送样日期:  2023.6.5 
Request date:  
报告日期:  2023.6.27 
Report date: 
第6页,共6页 
 
报告编号 
Report number 
SCL-S-23-0154M 
上海·嘉定区安研路201 号 邮编. 201804 
No. 201 Anyan Road, Jiading District, Shanghai. Post code :201804 
 
SMPV-0.2.3-002-QA -F01 
表1  材料检测结果 
序号 
No. 
测试项目 
Test item 
额定值 
Requirement 
试验结果 
Test result 
评价 Evaluation 
合格 
OK 
不合格 
Not OK 
1 
成分 
KS309 
 
 
 
Si 
12.0~14.0 
12.55 
× 
 
Fe 
≤0.65 
0.447 
× 
 
Cu 
3.5~5.5 
4.014 
× 
 
Mn 
0.1~0.4 
0.22 
× 
 
Mg 
0.5~1.2 
0.909 
× 
 
Ni 
1.5~2.5 
2.242 
× 
 
2 
硬度 
HB：110~140 
HB2.5/62.5（失效件）： 
118，126 
HB2.5/62.5（四缸未失效）： 
114，119 
× 
 
3 
金相组织 
/ 
白色a 相基体+浅灰色块状Si
相（图4） 
/ 
 
 
 
 
图4  活塞金相

File: 材料工程师/SCL-S-23-0155M-GS62-缸套-朱玲斌.pdf.md
# SCL-S-23-0155M-GS62-缸套-朱玲斌.pdf

 
 
上海汽车中心实验室 
报告编号Report number 
SCL-S-23-0155M 
委托者: 采购  沈佳磊 
Request person, dept： 
委托编号:   
Request number:  
送样日期:  2023.6.3 
Request date:  
报告日期:  2021.6.16 
第1页,共7页 
 
上海·嘉定区安研路201 号 
邮编. 201804 
No. 201 Anyan Road, Jiading District, Shanghai.    
Post code :201804 
 
SMPV-0.2.3-002-QA -F01 
零件号Part number 
/ 
 零件名称 
Part name 
缸套 
Cylinder 
图纸日期Drawing date 
/ 
零件生产日期Part production date 
/ 
 供货商 
Supplier 
中原内配 
车型/项目Car type/project 
GS62 
DVP 材料大纲签署日期DVP material test plan date 
 
阶段性报告 Interim report                结论性报告 Conclusion report          
 
Ⅰ.任务描述 Task description 
实验室受委托对缸套的开裂进行失效分析，失效零件具体信息如下： 
As requested, SCL has analyzed the crack of clylinder . The information of the failed part is as following： 
零件信息：Part information 
失效来源 
Failure source 
工厂装配 
失效数量 
Failure Number 
1 
散件供应商 
Component supplier 
/ 
生产基地 
Production base 
/ 
VIN 码 
VIN 
/ 
车辆里程数 
Car mileage 
/ 
车制造日期 
Vehicle production date 
/ 
销售日期 
Sale date 
/ 
维修站名称 
Sale agent 
/ 
SQE/DRE 
DRE  卢晗 
失效背景 
Failure background 
GS62 缸套在郑州工厂加工后发现裂纹。 
cracks were found on the GS62 cylinder liner after processing at the Zhengzhou factory. 
原材料信息：Raw material information 
原材料及牌号 
Raw material specification 
/ 
原材料厂商 
Raw material producer 
/ 
金属热处理状态 
Metal heat treatment state 
/ 
 
 
失效零件见图1：The failed part is shown in figure 1.  
Ⅱ. 结论与建议 Conclusions and Suggestions 
结论Conclusions：  
（1） 缸套在浇铸成缸体前已经开裂，裂纹从蘑菇头一侧向缸套内部扩展。 
（2） 缸套硬度和金相组织满足要求；缸体硬度和金相组织正常。 
 
建议Suggestions：  
（1） 关注缸套铸造后到缸体成型前的过程环节，重点关注缸体的浇铸成型过程。 
 
分发: 
Distribution 
采购部  沈佳磊  QA  段力  
检验者Author 
朱玲斌 
Zhu Lingbin 
审核Auditor 
邵百明 
Shao Baiming 
批准Approver 
 
日期Date 
2023.6.19 
日期Date 
2023.6.19 
日期Date 
2023.6.19 


 
 
上海汽车中心实验室 
报告编号Report number 
SCL-S-23-0155M 
委托者: 采购  沈佳磊 
Request person, dept： 
委托编号:   
Request number:  
送样日期:  2023.6.3 
Request date:  
报告日期:  2021.6.16 
第2页,共7页 
 
上海·嘉定区安研路201 号 
邮编. 201804 
No. 201 Anyan Road, Jiading District, Shanghai.    
Post code :201804 
 
SMPV-0.2.3-002-QA -F01 
III. 调查结果 Investigation Results  
GS62 在郑州工厂机加工后检查时，发现4 缸缸套底部有疑似裂纹，缺陷数量1 台（对应模号为1#模，
毛坯日期2023/5/20B），送检失效件到实验室分析原因。 
送检的缸体切割后，失效4 缸形貌如图1a 所示 
 
渗透检测结果显示，近缸套底部存在一条裂纹（图1b）； 
 
裂纹打开后根据颜色区分，近蘑菇头一侧的裂纹长度明显大于缸套内侧的裂纹长度（图1c），因此可以
认为裂纹应该是从缸套外侧（蘑菇头）起源，向缸套内表面扩展。 
 
 
a  送检缸体失效件                  b    渗透检测结果 
 
c  裂纹打开后形貌 
图1  送检失效件形貌 
断口分析  Fracture Analysis 
对图1c 中的断口进行SEM 分析，结果见图2 ，近蘑菇头区域的能谱结果见图3，可知： 
缸套内侧 
缸体一侧 


 
 
上海汽车中心实验室 
报告编号Report number 
SCL-S-23-0155M 
委托者: 采购  沈佳磊 
Request person, dept： 
委托编号:   
Request number:  
送样日期:  2023.6.3 
Request date:  
报告日期:  2021.6.16 
第3页,共7页 
 
上海·嘉定区安研路201 号 
邮编. 201804 
No. 201 Anyan Road, Jiading District, Shanghai.    
Post code :201804 
 
SMPV-0.2.3-002-QA -F01 
 
缸体和缸套交界区域的缸套断口颜色（图2a 红色区域）与正常的缸体缸套有一定差别，其断口形貌也与
正常的缸体缸盖断口有一定区别（图2b，2c，2d）； 
 
能谱结果（图3）显示，靠近蘑菇头区域的断面上有明显的缸体成分，说明缸浇铸到缸体前裂纹已经形
成了，浇铸过程铝液渗透到裂纹中。 
 
 
 
a  异常交界区域断口1 
 
 
b  异常交界区域断口2 


 
 
上海汽车中心实验室 
报告编号Report number 
SCL-S-23-0155M 
委托者: 采购  沈佳磊 
Request person, dept： 
委托编号:   
Request number:  
送样日期:  2023.6.3 
Request date:  
报告日期:  2021.6.16 
第4页,共7页 
 
上海·嘉定区安研路201 号 
邮编. 201804 
No. 201 Anyan Road, Jiading District, Shanghai.    
Post code :201804 
 
SMPV-0.2.3-002-QA -F01 
 
 
               c  缸套断口-准解理                       d  铸铝断口-准解理 
图2   断口SEM 形貌 
 
 
a  异常交界区域能谱结果 


 
 
上海汽车中心实验室 
报告编号Report number 
SCL-S-23-0155M 
委托者: 采购  沈佳磊 
Request person, dept： 
委托编号:   
Request number:  
送样日期:  2023.6.3 
Request date:  
报告日期:  2021.6.16 
第5页,共7页 
 
上海·嘉定区安研路201 号 
邮编. 201804 
No. 201 Anyan Road, Jiading District, Shanghai.    
Post code :201804 
 
SMPV-0.2.3-002-QA -F01 
 
b  缸套基材能谱结果 
图3 缸套断口区域能谱 
 
材料测试  Material Test Results 
缸套材料检测结果见表1，可知： 
 
缸套硬度和金相组织符合要求； 
 
缸体硬度和金相组织正常。 
                                 表1  材料检测结果 
序号 
No. 
测试项目 
Test item 
额定值 
Requirement 
试验结果 
Test result 
评价 Evaluation 
合格 
OK 
不合格 
Not OK 
1 
缸套（HWA101） 
 
 
1.1 
硬度 
HB：226~283 
HB：249.5，241.8 
x 
 
1.2 
金相组织 
 
 
 
 
 
石墨形态 
A+E 型≥70%，石墨长度符
合ASTM4~6 级 
A+E 型≥70%，石墨长
度6 级 
x 
 
基体组织 
珠光体组织≥95%，铁素体+
磷共晶≤5%  
珠光体组织≥95%，铁素
体+磷共晶≤5% 
x 
 
2 
缸体 
 
 
2.1 
硬度 
/ 
HB2.5/62.5： 
94.8，93.2 
/ 
 
2.2 
金相组织 
/ 
白色块状a 相+细小的共
晶Si+少量灰色块状初
晶Si（图5） 
/ 
 
 


 
 
上海汽车中心实验室 
报告编号Report number 
SCL-S-23-0155M 
委托者: 采购  沈佳磊 
Request person, dept： 
委托编号:   
Request number:  
送样日期:  2023.6.3 
Request date:  
报告日期:  2021.6.16 
第6页,共7页 
 
上海·嘉定区安研路201 号 
邮编. 201804 
No. 201 Anyan Road, Jiading District, Shanghai.    
Post code :201804 
 
SMPV-0.2.3-002-QA -F01 
 
 
a  石墨形态 
 
 
b  金相组织1                         c  金相组织2（放大） 
图4 缸套金相 


 
 
上海汽车中心实验室 
报告编号Report number 
SCL-S-23-0155M 
委托者: 采购  沈佳磊 
Request person, dept： 
委托编号:   
Request number:  
送样日期:  2023.6.3 
Request date:  
报告日期:  2021.6.16 
第7页,共7页 
 
上海·嘉定区安研路201 号 
邮编. 201804 
No. 201 Anyan Road, Jiading District, Shanghai.    
Post code :201804 
 
SMPV-0.2.3-002-QA -F01 
 
图5  缸体金相

File: 材料工程师/SCL-S-23-0156M-EDU G3-换挡拨叉-胡申成 孙明升.pdf.md
# SCL-S-23-0156M-EDU G3-换挡拨叉-胡申成 孙明升.pdf

 
 
上海汽车中心实验室 
报告编号Report number 
SCL-S-23-0156M 
委托者: SAET 郭华 
Request person, dept： 
委托编号:  SCL-S-23-0156M 
Request number:  
送样日期:  20230612 
Request date:  
报告日期:  20230620 
Report date: 
第1页,共6页 
 
上海·嘉定区安研路201 号 
邮编. 201804 
No. 201 Anyan Road, Jiading District, Shanghai. 
Post code :201804 
 
SMPV-0.2.3-002-QA -F01 
零件号Part number 
11380356 
 零件名称 
Part name 
换挡拨叉 
图纸日期Drawing date 
/ 
零件生产日期Part production date 
/ 
 供货商 
Supplier 
无锡中捷（B 样供应商） 
车型/项目Car type/project 
EDU G3 
阶段性报告 Interim report                结论性报告 Conclusion report          
 
Ⅰ.任务描述 Task description 
实验室受委托对EDU G3 项目的换挡拨叉磁铁座断裂问题进行失效分析，失效零件具体信息如下： 
零件信息：Part information 
失效来源 
Failure source 
工程开发 
失效数量 
Failure Number 
1 例 
散件供应商 
Component supplier 
/ 
生产基地 
Production base 
/ 
VIN 码 
VIN 
/ 
车辆里程数 
Car mileage 
/ 
车制造日期 
Vehicle production date 
/ 
销售日期 
Sale date 
/ 
维修站名称 
Sale agent 
/ 
SQE/DRE 
郭华 
失效背景 
Failure background 
AS33P 海南高温试验异常掉电，通电后拨叉损坏。 
原材料信息：Raw material information 
原材料及牌号 
Raw material specification 
S500MC 
原材料厂商 
Raw material producer 
/ 
金属热处理状态 
Metal heat treatment state 
/ 
 
 
失效零件见图1：The failed part is shown in figure 1.  
Ⅱ. 结论与建议 Conclusions and Suggestions 
结论Conclusions：  
（1） 该拨叉磁铁座焊接断裂形式为疲劳+过载，因拨叉磁铁座正常工作中无受力工况，且拨叉脚有较深压痕，
怀疑磁铁座与其余零件干涉碰撞导致断裂失效。 
（2） 拨叉磁铁座焊缝熔深不符合要求（要求熔深≥1.5mm，实测最差熔深约1.0mm），但结合断口失效形貌，应
排除为断裂主要原因。 
建议Suggestions：  
（1）根据零件设计要求，拨叉磁铁座无受力要求，工作中无接触工况，需排查因干涉撞击导致的异常受力原因。 
（2）监督供应商做好工程样件质量管控。 
 
分发: 
Distribution 
SEAT-郭华 
检验者Author 
胡申成      孙明升 
HuShengchengSunMingsheng 
审核Auditor 
樊良伟 
Fan Liangwei 
批准Approver 
 
日期Date 
2023.06.20 
日期Date 
2023.06.20 
日期Date 
2023.06.20 


 
 
上海汽车中心实验室 
报告编号Report number 
SCL-S-23-0156M 
委托者: SAET 郭华 
Request person, dept： 
委托编号:  SCL-S-23-0156M 
Request number:  
送样日期:  20230612 
Request date:  
报告日期:  20230620 
Report date: 
第2页,共6页 
 
上海·嘉定区安研路201 号 
邮编. 201804 
No. 201 Anyan Road, Jiading District, Shanghai. 
Post code :201804 
 
SMPV-0.2.3-002-QA -F01 
III. 调查结果 Investigation Results 
电驱拆解后，发现换挡拨叉磁铁座整体脱落，断口为焊缝处。两侧拨叉脚包塑块被压裂，尼龙磨削位置局部
缺失，拨叉脚钢件有较深压痕（2-3mm），受工程委托对磁铁座焊缝进行分析。    
  
 
a 磁铁座断裂位置 
 
b 拨叉脚A 及包塑块压痕 
1#焊缝 
1#焊缝 
2#焊缝 
2#焊缝 


 
 
上海汽车中心实验室 
报告编号Report number 
SCL-S-23-0156M 
委托者: SAET 郭华 
Request person, dept： 
委托编号:  SCL-S-23-0156M 
Request number:  
送样日期:  20230612 
Request date:  
报告日期:  20230620 
Report date: 
第3页,共6页 
 
上海·嘉定区安研路201 号 
邮编. 201804 
No. 201 Anyan Road, Jiading District, Shanghai. 
Post code :201804 
 
SMPV-0.2.3-002-QA -F01 
 
 
c 拨叉脚B 及包塑块压痕 
 图1 失效件及断裂位置 
断口分析 Fracture Surface Analysis 
断口宏观形貌如图2 所示，根据断口的宏观纹路与最终断裂区收敛方向，判断焊缝的起源区和扩展方向如图
中所示，其中1#焊缝和2#焊缝均从两侧起源，向下扩展；后期两焊缝均从上边缘开裂，向下扩展。 
焊缝微观形貌如图3 所示，其中1#焊缝断口形貌如图3-a 所示，焊缝起源区和扩展方向（红色箭头）如图中
所示，起源区具有韧窝形貌，为过载断口；扩展区具有二次裂纹特征，为疲劳断裂；后期断口均为疲劳断口。所
以该断口先过载，后发生疲劳直至断裂。其中2#焊缝断口形貌如图3-b 所示，起源区和扩展方向（红色箭头）如
图中所示，起源区具有二次裂纹特征，为疲劳断口；然后断口具有韧窝形貌，为过载断口；最终断口为二次裂纹
特征，为疲劳断口。因此该断口首先发生疲劳开裂，后发生过载断裂，最后又发生疲劳开裂。 
焊缝断口形貌比较复杂，1#焊缝先过载，后发生疲劳直至断裂；2#焊缝首先发生疲劳开裂，然后发生过载断
裂，最后又发生疲劳断裂。综上，该拨叉磁铁座焊接断裂形式为疲劳+过载，因拨叉磁铁座正常工作中无受力工
况，且拨叉脚有较深压痕，怀疑磁铁座与其余零件干涉碰撞导致断裂失效。 
 


 
 
上海汽车中心实验室 
报告编号Report number 
SCL-S-23-0156M 
委托者: SAET 郭华 
Request person, dept： 
委托编号:  SCL-S-23-0156M 
Request number:  
送样日期:  20230612 
Request date:  
报告日期:  20230620 
Report date: 
第4页,共6页 
 
上海·嘉定区安研路201 号 
邮编. 201804 
No. 201 Anyan Road, Jiading District, Shanghai. 
Post code :201804 
 
SMPV-0.2.3-002-QA -F01 
 
 
                 （a）1#焊缝                                 （b）2#焊缝 
图2 断口宏观形貌 
 
 
 
  
（a）1#焊缝微观形貌 
起源区 
扩展方向 
起源区 
扩展方向 
起源区 


 
 
上海汽车中心实验室 
报告编号Report number 
SCL-S-23-0156M 
委托者: SAET 郭华 
Request person, dept： 
委托编号:  SCL-S-23-0156M 
Request number:  
送样日期:  20230612 
Request date:  
报告日期:  20230620 
Report date: 
第5页,共6页 
 
上海·嘉定区安研路201 号 
邮编. 201804 
No. 201 Anyan Road, Jiading District, Shanghai. 
Post code :201804 
 
SMPV-0.2.3-002-QA -F01 
 
 
 
 
（b）2#焊缝微观形貌 
图3 断口微观形貌  
焊缝测试  Material Test Results 
     材料检测结果如表1 所示。焊缝熔深不符合要求。但结合上文断口分析结果，若为焊接强度不足导致疲劳失
效，失效起源位置通常为焊接未融合区，但本例焊接失效起源位置为焊接起始区，因此可排除因焊接强度不足导
致断裂失效。 
表1 焊缝检测结果 
序号 
No. 
试验项目 
Test item 
额定值 
Requirement 
试验结果 
Test result 
评价 Evaluation 
合格 
qualified 
不合格 
unqualified 
 
 
 
1 
焊缝熔深 
 
 
 
磁铁座1#焊缝位置 
≥1.5mm 
1.364/1.078/1.152 
 
× 
磁铁座2#焊缝位置 
≥1.5mm 
1.629/1.466/1.488 
 
× 
起源区 
扩展方向 


 
 
上海汽车中心实验室 
报告编号Report number 
SCL-S-23-0156M 
委托者: SAET 郭华 
Request person, dept： 
委托编号:  SCL-S-23-0156M 
Request number:  
送样日期:  20230612 
Request date:  
报告日期:  20230620 
Report date: 
第6页,共6页 
 
上海·嘉定区安研路201 号 
邮编. 201804 
No. 201 Anyan Road, Jiading District, Shanghai. 
Post code :201804 
 
SMPV-0.2.3-002-QA -F01 
    
 
磁铁座1#焊缝                                  磁铁座2#焊缝         
图4  磁铁座焊缝熔深
