Repository: kujaxr/obsidian-vault

File: 材料工程师/SCL-S-23-0157M-AP31M4-右后门窗框总成-孙明升.pdf.md
# SCL-S-23-0157M-AP31M4-右后门窗框总成-孙明升.pdf

 
 
上海汽车中心实验室 
报告编号Report number 
SCL-S-23-0157M 
委托者: SCL 刘兵 
Request person, dept： 
委托编号:  SCL-S-23-0157M 
Request number:  
送样日期:  20230619 
Request date:  
报告日期:  20230619 
Report date: 
第1页,共5页 
 
上海·嘉定区安研路201 号 
邮编. 201804 
No. 201 Anyan Road, Jiading District, Shanghai. 
Post code :201804 
 
SMPV-0.2.3-002-QA -F01 
零件号Part number 
11214880 
 零件名称 
Part name 
右后门窗框总成 
door and window frame assembly（RR） 
图纸日期Drawing date 
/ 
零件生产日期Part production date 
/ 
 供货商 
Supplier 
宁波宏协承 
车型/项目Car type/project 
AP31M4 
阶段性报告 Interim report                结论性报告 Conclusion report          
 
Ⅰ.任务描述 Task description 
实验室受委托对AP31M4 项目的右后门窗框总成的开裂问题进行失效分析，失效零件具体信息如下： 
As requested, SCL has analyzed the fracture of door and window frame assembly of AP31M4. The information of the failed 
part is as following： 
零件信息：Part information 
失效来源 
Failure source 
装配制造 
失效数量 
Failure Number 
300+例 
散件供应商 
Component supplier 
/ 
生产基地 
Production base 
/ 
VIN 码 
VIN 
/ 
车辆里程数 
Car mileage 
/ 
车制造日期 
Vehicle production date 
/ 
销售日期 
Sale date 
/ 
维修站名称 
Sale agent 
/ 
SQE/DRE 
/  
失效背景 
Failure background 
AP31M4 的右后门窗框总成中窗框上段与C 柱内板开裂。 
原材料信息：Raw material information 
原材料及牌号 
Raw material specification 
SCR2 
原材料厂商 
Raw material producer 
/ 
金属热处理状态 
Metal heat treatment state 
/ 
 
 
失效零件见图1：The failed part is shown in figure 1.  
Ⅱ. 结论与建议 Conclusions and Suggestions 
结论Conclusions：  
（1）右后门窗框“开裂”是由于焊偏导致原始对接面未熔合所致。 
The "cracks" of the right rear door and window frame was caused by incomplete fusion of the original mating surface due 
to welding deviation. 
建议Suggestions：  
（1）加强焊接质量管控。Strengthen welding quality control. 
分发: 
Distribution 
SQE：骞华楠；DRE：高石伟；SCL：刘兵； 
检验者Author 
孙明升 
Sun Mingsheng 
审核Auditor 
邵百明 
Shao Baiming 
批准Approver 
 
日期Date 
2023.06.19 
日期Date 
2023.06.20 
日期Date 
2023.06.20 


 
 
上海汽车中心实验室 
报告编号Report number 
SCL-S-23-0157M 
委托者: SCL 刘兵 
Request person, dept： 
委托编号:  SCL-S-23-0157M 
Request number:  
送样日期:  20230619 
Request date:  
报告日期:  20230619 
Report date: 
第2页,共5页 
 
上海·嘉定区安研路201 号 
邮编. 201804 
No. 201 Anyan Road, Jiading District, Shanghai. 
Post code :201804 
 
SMPV-0.2.3-002-QA -F01 
III. 调查结果 Investigation Results 
AP31M4 的右后门窗框总成中窗框上段与C 柱内板处开裂，该处正好处于窗框与C 柱内板的对接焊接处，现
场排查发现近300 多例出现不同程度的裂纹，失效件形貌如图1 所示。 
 
 
 
 
图1 失效件及断裂位置 
断口分析 Fracture Surface Analysis 
将裂纹人为打开后，断口宏观形貌如图2 所示，断裂面上无明显的断口形貌，有锯条切割痕迹，与现场焊接
前零件对接面表面形貌相似。 
断口的微观形貌如图3 所示，断裂面无断口形貌，断裂面上电镜下呈白亮色物质。经过能谱分析EDS 测试如
图4 所示，发现该物质成分中含有C、O、Ti 等元素，与表面电泳漆成分（如图5 所示）相同。所以断裂面上存
在电泳漆成分，可以判断在电泳之前，裂纹已经存在。 
综上，断裂面无断口开裂形貌，保持原始锯条切割痕迹，表面含有电泳漆成分。 
正面形貌 
背面形貌 


 
 
上海汽车中心实验室 
报告编号Report number 
SCL-S-23-0157M 
委托者: SCL 刘兵 
Request person, dept： 
委托编号:  SCL-S-23-0157M 
Request number:  
送样日期:  20230619 
Request date:  
报告日期:  20230619 
Report date: 
第3页,共5页 
 
上海·嘉定区安研路201 号 
邮编. 201804 
No. 201 Anyan Road, Jiading District, Shanghai. 
Post code :201804 
 
SMPV-0.2.3-002-QA -F01 
 
 
图2 断口宏观形貌（撕开后匹配面） 
   
 
 
图3 断口微观形貌 
 
 
图4 断裂面上白亮色物质EDS 检测 
正面形貌 
正面形貌 
正面 
正面 


 
 
上海汽车中心实验室 
报告编号Report number 
SCL-S-23-0157M 
委托者: SCL 刘兵 
Request person, dept： 
委托编号:  SCL-S-23-0157M 
Request number:  
送样日期:  20230619 
Request date:  
报告日期:  20230619 
Report date: 
第4页,共5页 
 
上海·嘉定区安研路201 号 
邮编. 201804 
No. 201 Anyan Road, Jiading District, Shanghai. 
Post code :201804 
 
SMPV-0.2.3-002-QA -F01 
 
 
图5 电泳漆成分EDS 检测 
金相检查  Metalgraphic structure inspection 
垂直于裂纹制备金相试样如图6 所示位置，金相结果如图7 所示，可以看出，开裂位置无焊缝形貌，焊缝位
于裂纹一侧区域，说明该焊接存在明显的焊偏，导致原始的对接面未熔合。 
 
图6 金相取样位置 
金相试样取样位置 


 
 
上海汽车中心实验室 
报告编号Report number 
SCL-S-23-0157M 
委托者: SCL 刘兵 
Request person, dept： 
委托编号:  SCL-S-23-0157M 
Request number:  
送样日期:  20230619 
Request date:  
报告日期:  20230619 
Report date: 
第5页,共5页 
 
上海·嘉定区安研路201 号 
邮编. 201804 
No. 201 Anyan Road, Jiading District, Shanghai. 
Post code :201804 
 
SMPV-0.2.3-002-QA -F01 
    
 
 
图7 金相组织 
焊缝 
裂纹 
焊缝 
裂纹

File: 材料工程师/SCL-S-23-0158M-AS32-辅助驱动器张紧器总成-沈大光.pdf.md
# SCL-S-23-0158M-AS32-辅助驱动器张紧器总成-沈大光.pdf

 
 
上海汽车中心实验室 
报告编号Report number 
SCL-S-23-0158M 
委托者: QA:刘晓东 
Request person, dept： 
委托编号:  SCL-S-23-0158M 
Request number:  
送样日期:  2023.06.14 
Request date:  
报告日期: 2023.06.28 
第1页,共4页 
 
上海·嘉定区安研路201 号 
邮编. 201804 
No. 201 Anyan Road, Jiading District, Shanghai.    
Post code :201804 
 
SMPV-0.2.3-002-QA -F01 
零件号Part number 
24104891 
 零件名称 
Part name 
张紧器总成 
图纸日期Drawing date 
 
零件生产日期Part production date 
 
 供货商 
Supplier 
莱顿汽车部件有限公司 
车型/项目Car type/project 
AS32 
DVP 材料大纲签署日期DVP material test plan date 
 
阶段性报告 Interim report                结论性报告 Conclusion report          
 
Ⅰ.任务描述 Task description 
实验室受委托对张紧器的断裂进行失效原因分析，失效零件具体信息如下： 
As requested, SCL has analyzed the factor of tensioner.The information of the failed part is as following： 
零件信息：Part information 
零件名称 
Part name 
张紧器总成 
车制造日期 
Vehicle production date 
/ 
VIN 码 
VIN 
/ 
销售日期 
Sale date 
/ 
车辆里程数 
Car mileage 
/ 
维修站名称 
Sale agent 
/ 
失效模式描述 
Failure circumstance  
装配过程中张紧器总成摆臂开裂 
原材料信息：Raw material information 
原材料及牌号 
Raw material specification 
JIS H5302  ADC12/SAE J452 
原材料厂商 
Raw material producer 
/ 
散件供应商 
Component supplier 
莱顿汽车部件有限公司 
金属热处理状态 
Metal heat treatment state 
/ 
 
 
Ⅱ. 结论与建议 Conclusions and Suggestions 
结论Conclusions： 
1） 张紧器装配过程中受到较大载荷而发生过载断裂。 
2） 张紧器摆臂材料硬度正常。 
 
 
建议Suggestions：  
1）排查张紧器总成安装情况，避免扭矩过大。 
 
 
 
分发  
Distribution 
QA：刘晓东  
检验者Author 
沈大光 
Shen Daguang 
审核Auditor 
邵百明 
Shao Baiming 
批准Approver 
 
日期Date 
2023.6.28 
日期Date 
2023.6.28 
日期Date 
2023.6.28 


 
 
上海汽车中心实验室 
报告编号Report number 
SCL-S-23-0158M 
委托者: QA:刘晓东 
Request person, dept： 
委托编号:  SCL-S-23-0158M 
Request number:  
送样日期:  2023.06.14 
Request date:  
报告日期: 2023.06.28 
第2页,共4页 
 
上海·嘉定区安研路201 号 
邮编. 201804 
No. 201 Anyan Road, Jiading District, Shanghai.    
Post code :201804 
 
SMPV-0.2.3-002-QA -F01 
III. 调查结果 Investigation Results 
宁德整车AS32 发动机装配皮带时，摆臂出现开裂，见图1 所示。失效件外观正常，但安装孔内存在较深装
配挤压痕迹。 
 
                                         a 张紧器总成失效件 
 
                  b 安装孔内形貌                          c 安装孔内形貌 
                                      图1 失效件形貌 
断口分析 Fracture Analysis: 
  铝合金摆臂的断口宏观形貌件图2 所示，断口属于一次性过载断裂。断口表面未见有严重的宏观缺陷。 
 
安装孔内挤压痕 


 
 
上海汽车中心实验室 
报告编号Report number 
SCL-S-23-0158M 
委托者: QA:刘晓东 
Request person, dept： 
委托编号:  SCL-S-23-0158M 
Request number:  
送样日期:  2023.06.14 
Request date:  
报告日期: 2023.06.28 
第3页,共4页 
 
上海·嘉定区安研路201 号 
邮编. 201804 
No. 201 Anyan Road, Jiading District, Shanghai.    
Post code :201804 
 
SMPV-0.2.3-002-QA -F01 
 
                                      图2 断口的宏观形貌 
  断口的微观形貌见图3 所示，断口形貌特征为过载断裂形貌：准解理+少量韧窝，可知摆臂属于过载断裂。 
 
                                图3 断口的低倍、高倍形貌 
材料测试 Material Test Results 
对失效的张紧器支架臂材料检测，其结果见表1； 
   表1 材料检测结果 
序号 
No. 
试验项目 
Test item 
额定值 
Requirement 
试验结果 
Test result 
评价 Evaluation 
合格 
OK 
不合格 
Not 
OK 
1 
张紧器摆臂 材料：ADC12 
1.1 
硬度/HBW 
/ 
84.5;85.2;83.2HB2.5/62.5 
/ 
 
 
 


 
 
上海汽车中心实验室 
报告编号Report number 
SCL-S-23-0158M 
委托者: QA:刘晓东 
Request person, dept： 
委托编号:  SCL-S-23-0158M 
Request number:  
送样日期:  2023.06.14 
Request date:  
报告日期: 2023.06.28 
第4页,共4页 
 
上海·嘉定区安研路201 号 
邮编. 201804 
No. 201 Anyan Road, Jiading District, Shanghai.    
Post code :201804 
 
SMPV-0.2.3-002-QA -F01 
模拟装配 Simulated assembly 
   为了复现失效状态，供应商使用200N.m 扭力扳手进行破坏性复现试验。扭至200N.m 时，扭断模式与失效件
相似。  
图4 为供应商模拟装配的情况，供应商正常装配后安装孔内挤压痕与失效件相比要轻。说明失效件属于装配扭
矩过大引起的断裂。 
                          
 
图4 供应商模拟装配

File: 材料工程师/SCL-S-23-0160M-EP35-空调箱鼓风机叶轮-张云.pdf.md
# SCL-S-23-0160M-EP35-空调箱鼓风机叶轮-张云.pdf

 
上海汽车中心实验室 
SAIC CENTER LAB 
委托者: SQE 吴忠鹏 
Request person, dept： 
委托编号: SCL-S-23-0160M  
Request number:  
送样日期:  2023.6.26 
Request date:  
报告日期:2023.6.29 
Report date: 
第1页,共4页 
 
报告编号 
Report number 
SCL-S-23-0160M 
上海·嘉定区安研路201 号 邮编. 201804 
No. 201 Anyan Road, Jiading District, Shanghai. Post code :201804 
 
 
SMPV-0.2.3-002-QA -F01 
零件号Part number 
11495740 
 零件名称 
Part name 
进风箱-鼓风机叶轮 
图纸日期Drawing date 
/ 
零件生产日期Part production date 
/ 
 供货商 
Supplier 
华域三电汽车空调有限公司 
Sanden Huayu Automotive Air-Conditioning 
Co., Ltd 
车型/项目Car type/project 
EP35 
DVP 材料大纲签署日期DVP material test plan date 
/ 
阶段性报告 Interim report                结论性报告 Conclusion report          
 
Ⅰ.任务描述 Task description 
实验室受委托对空调箱鼓风机叶轮进行失效原因分析，失效零件具体信息如下： 
As requested, SCL has analyzed the failure of the part. The information of the failed part is as following： 
零件信息：Part information 
零件名称 
Part name 
鼓风机叶轮 
车制造日期 
Vehicle production date 
2023.6.21 
VIN 码 
VIN 
/ 
销售日期 
Sale date 
/ 
车辆里程数 
Car mileage 
零公里 
维修站名称 
Sale agent 
/ 
失效模式描述 
Failure circumstance  
临港工厂下线检测时发现鼓风机异响 
原材料信息：Raw material information 
原材料及牌号 
Raw material specification 
PPGF20/ GFPP-20 HSBK011 
原材料厂商 
Raw material producer 
金发 
散件供应商 
Component supplier 
晓圣电机（上海）有限公司 
金属热处理状态 
Metal heat treatment state 
/ 
 
Ⅱ. 结论与建议 Conclusions and Suggestions 
 
 
 
 
结论Conclusions：鼓风机叶轮材料符合标准要求。断口靠内部分出现异常的斜向下三角缺口，应该是受到了异常
外力造成了缺口，在后续下线运转时从破裂。 
 
 
 
 
 
 
 
分发: 
Distribution 
SQE:吴忠鹏（Wu Zhongpeng） 
检验者Author 
张云 
Zhang Yun 
审核Auditor 
吴文安 
Wu Wenan 
批准Approver 
 
日期Date 
2023.06.29 
日期Date 
2023.06.29 
日期Date 
2023.06.29 


 
上海汽车中心实验室 
SAIC CENTER LAB 
委托者: SQE 吴忠鹏 
Request person, dept： 
委托编号: SCL-S-23-0160M  
Request number:  
送样日期:  2023.6.26 
Request date:  
报告日期:2023.6.29 
Report date: 
第2页,共4页 
 
报告编号 
Report number 
SCL-S-23-0160M 
上海·嘉定区安研路201 号 邮编. 201804 
No. 201 Anyan Road, Jiading District, Shanghai. Post code :201804 
 
 
SMPV-0.2.3-002-QA -F01 
失效零件见下表：The failed part is shown in the table 
 
III. 调查结果 Investigation Results  
1、材料分析： 
序号 
No. 
试验项目 
Test item 
额定值 
Requirement 
试验结果 
Test result 
评价 Evaluation 
合格 
OK 
不合格 
Not OK 
1、失效叶轮 
1.1 
IR 
PP 
PP1） 
× 
 
1.2 
DSC 
GB/T19466.3-2006 
≥158℃ 
1651） 
× 
 
1.3 
密度 
ISO1183-1 
1.05±0.02g/cm3 
1.051） 
× 
 
1.4 
灰分 
ISO3451-1 
20±2% 
21%1） 
× 
 
2、ESO 认可时叶轮 
1.1 
IR 
PP 
PP2） 
× 
 
1.2 
DSC 
GB/T19466.3-2006 
≥158℃ 
1652） 
× 
 
1.3 
密度 
ISO1183-1 
1.05±0.02g/cm3 
1.052） 
× 
 
1.4 
灰分 
ISO3451-1 
20±2% 
20.1%2） 
× 
 
备注：标注1）定性结果参考202306270007 的测试结果 
      标注2）参考ESO 认可报告SCL-V-21-3625M。 
材料测试结果可以看出叶轮材料符合标准要求。 


 
上海汽车中心实验室 
SAIC CENTER LAB 
委托者: SQE 吴忠鹏 
Request person, dept： 
委托编号: SCL-S-23-0160M  
Request number:  
送样日期:  2023.6.26 
Request date:  
报告日期:2023.6.29 
Report date: 
第3页,共4页 
 
报告编号 
Report number 
SCL-S-23-0160M 
上海·嘉定区安研路201 号 邮编. 201804 
No. 201 Anyan Road, Jiading District, Shanghai. Post code :201804 
 
 
SMPV-0.2.3-002-QA -F01 
二、断口状态 
图1 裂纹正面：裂纹周围没有看到明显异常。图2 和图3 裂纹细节：裂纹表面有韧性断裂的痕迹 
图4 裂纹截面：没有看到气孔、夹杂等异常情况。断口内部裂纹断面光滑。 
 
 
 
 
 
 
 
 
 
 
 
 
 


 
上海汽车中心实验室 
SAIC CENTER LAB 
委托者: SQE 吴忠鹏 
Request person, dept： 
委托编号: SCL-S-23-0160M  
Request number:  
送样日期:  2023.6.26 
Request date:  
报告日期:2023.6.29 
Report date: 
第4页,共4页 
 
报告编号 
Report number 
SCL-S-23-0160M 
上海·嘉定区安研路201 号 邮编. 201804 
No. 201 Anyan Road, Jiading District, Shanghai. Post code :201804 
 
 
SMPV-0.2.3-002-QA -F01 
 
叶轮顶部来看裂纹，可以看出裂纹内侧，即鼓风机内侧
有一个斜向下的三角缺口。 
 
总结：鼓风机叶轮材料符合标准要求。断口靠内部分出现异常的斜向下三角缺口，应该是收到异常外力导致，后
续在下线运转中破裂。

File: 材料工程师/SCL-S-23-0161M-EP35-冷凝器-朱玲斌.pdf.md
# SCL-S-23-0161M-EP35-冷凝器-朱玲斌.pdf

 
上海汽车中心实验室 
SAIC CENTER LAB 
委托者:  采购  李强 
Request person, dept： 
委托编号:   
Request number:  
送样日期:  2023.6.26 
Request date:  
报告日期:  2023.7.10 
Report date: 
第1页,共4页 
 
报告编号 
Report number 
SCL-S-23-0161M 
上海·嘉定区安研路201 号 邮编. 201804 
No. 201 Anyan Road, Jiading District, Shanghai. Post code :201804 
 
SMPV-0.2.3-002-QA -F01 
零件号Part number 
10917093 
 零件名称 
Part name 
冷凝器 
Condenser 
图纸日期Drawing date 
20220525/R01 
零件生产日期Part production date 
/ 
 供货商 
Supplier 
电装（中国）投资有限公司上海分公司 
车型/项目Car type/project 
EP35 
阶段性报告 Interim report                结论性报告 Conclusion report          
 
Ⅰ.任务描述 Task description 
实验室受委托对冷凝器接头的断裂进行失效分析，失效零件具体信息如下： 
As requested, SCL has analyzed the fracture of condenser joint. The information of the failed part is as following： 
零件信息：Part information 
失效来源 
Failure source 
工厂装配 
失效数量 
Failure Number 
1 
散件供应商 
Component supplier 
/ 
生产基地 
Production base 
/ 
VIN 码 
VIN 
/ 
车辆里程数 
Car mileage 
0km 
车制造日期 
Vehicle production date 
/ 
销售日期 
Sale date 
/ 
维修站名称 
Sale agent 
/ 
SQE/DRE 
/ 
失效背景 
Failure background 
EP35 在临港生产过程中，发现冷凝器接头断裂。 
The condenser joint fracture was found on the EP35 during assembly in Lin Gang factory. 
原材料信息：Raw material information 
原材料及牌号 
Raw material specification 
/ 
原材料厂商 
Raw material producer 
/ 
金属热处理状态 
Metal heat treatment state 
/ 
 
 
 
失效零件见图1：The failed part is shown in figure 1.  
Ⅱ. 结论与建议 Conclusions and Suggestions 
结论Conclusions：  
（1） 冷凝器接头受到异常外力过载断裂失效。The condenser joint is overloaded fractured due to abnormal external 
force. 
（2） 接头焊接正常。The joint weld seam is normal. 
 
建议Suggestions：  
（1） 关注装配过程。 Pay attention to the assembly process . 
 
分发 
Distribution 
采购 李强  QA  齐朝轶 
检验者Author 
朱玲斌 
Zhu Lingbin 
审核Auditor 
邵百明 
Shao Baiming 
批准Approver 
 
日期Date 
2023.7.10 
日期Date 
2023.7.10 
日期Date 
2023.7.10 


 
上海汽车中心实验室 
SAIC CENTER LAB 
委托者:  采购  李强 
Request person, dept： 
委托编号:   
Request number:  
送样日期:  2023.6.26 
Request date:  
报告日期:  2023.7.10 
Report date: 
第2页,共4页 
 
报告编号 
Report number 
SCL-S-23-0161M 
上海·嘉定区安研路201 号 邮编. 201804 
No. 201 Anyan Road, Jiading District, Shanghai. Post code :201804 
 
SMPV-0.2.3-002-QA -F01 
III. 调查结果 Investigation Results 
EP35 在临港工厂整车生产过程中，反馈冷凝器接头断裂，送检失效件到实验室进行断裂原因分析。 
 
图1a 为送检的失效件和正常件，可以知道： 
 
失效位置如图1a 所示，接头焊接部位完全断裂（图1b）；  
 
断裂位置放大形貌如图1c 所示，未见明显异常，对应的金相形貌显示焊接正常； 
 
取新件按图1d 箭头方向做模拟破坏试验，断裂形态与失效件近似； 
 
据了解，EH32 和EP35 使用的是同一型号热泵冷凝器，此前在宁德也发生过类似失效。 
 
  
                 a  正常冷凝器匹配形貌                           b  送检失效件 
 
 
 
 
 
c  开裂区域金相 
 
失效件形态 
断裂位置 
 
金相位置 


 
上海汽车中心实验室 
SAIC CENTER LAB 
委托者:  采购  李强 
Request person, dept： 
委托编号:   
Request number:  
送样日期:  2023.6.26 
Request date:  
报告日期:  2023.7.10 
Report date: 
第3页,共4页 
 
报告编号 
Report number 
SCL-S-23-0161M 
上海·嘉定区安研路201 号 邮编. 201804 
No. 201 Anyan Road, Jiading District, Shanghai. Post code :201804 
 
SMPV-0.2.3-002-QA -F01 
 
 
 
d  模拟过载及断裂形态 
图1  送检失效件形貌 
 
断口分析  Fracture Analysis 
对开裂区域断口进行SEM 检测，结果见图2，可知： 
 
开裂区域断口有明显的断裂特征，断口形貌基本为准解理（图2a，2b），未见明显缺陷存在； 
 
结合宏观分析结果，认为冷凝器接头受到异常外力过载断裂失效。 
 
 
a  断口低倍及局部放大形貌1 


 
上海汽车中心实验室 
SAIC CENTER LAB 
委托者:  采购  李强 
Request person, dept： 
委托编号:   
Request number:  
送样日期:  2023.6.26 
Request date:  
报告日期:  2023.7.10 
Report date: 
第4页,共4页 
 
报告编号 
Report number 
SCL-S-23-0161M 
上海·嘉定区安研路201 号 邮编. 201804 
No. 201 Anyan Road, Jiading District, Shanghai. Post code :201804 
 
SMPV-0.2.3-002-QA -F01 
 
 
b  断口低倍及局部放大形貌2 
图2  冷凝器断口

File: 材料工程师/SCL-S-23-0162M-AP32 M5-行李箱盖铰链-朱玲斌.pdf.md
# SCL-S-23-0162M-AP32 M5-行李箱盖铰链-朱玲斌.pdf

 
上海汽车中心实验室 
SAIC CENTER LAB 
委托者:  QA  王纯纯 
Request person, dept： 
委托编号:   
Request number:  
送样日期:  2023.6.26 
Request date:  
报告日期:  2023.7.11 
Report date: 
第1页,共5页 
 
报告编号 
Report number 
SCL-S-23-0162M 
上海·嘉定区安研路201 号 邮编. 201804 
No. 201 Anyan Road, Jiading District, Shanghai. Post code :201804 
 
SMPV-0.2.3-002-QA -F01 
零件号Part number 
/ 
 零件名称 
Part name 
行李箱铰链 
Luggage compartment hinge 
图纸日期Drawing date 
/ 
零件生产日期Part production date 
/ 
 供货商 
Supplier 
龙纪 
车型/项目Car type/project 
AP32  MCE 
阶段性报告 Interim report                结论性报告 Conclusion report          
 
Ⅰ.任务描述 Task description 
实验室受委托对行李箱铰链焊点的断裂进行失效分析，失效零件具体信息如下： 
As requested, SCL has analyzed the fracture of the welding point on the trunk hinge. The information of the failed 
part is as following： 
零件信息：Part information 
失效来源 
Failure source 
售后抱怨 
失效数量 
Failure Number 
1 
散件供应商 
Component supplier 
/ 
生产基地 
Production base 
/ 
VIN 码 
VIN 
/ 
车辆里程数 
Car mileage 
/ 
车制造日期 
Vehicle production date 
/ 
销售日期 
Sale date 
/ 
维修站名称 
Sale agent 
/ 
SQE/DRE 
DRE  王纯纯 
失效背景 
Failure background 
AP32 MCE 耐久试验后，行李箱铰链的人字架焊点开裂。 
The welding point of AP32 MCE luggage compartment fractured after the durability test. 
原材料信息：Raw material information 
原材料及牌号 
Raw material specification 
/ 
原材料厂商 
Raw material producer 
/ 
金属热处理状态 
Metal heat treatment state 
/ 
 
 
失效零件见图1：The failed part is shown in figure 1.  
Ⅱ. 结论与建议 Conclusions and Suggestions 
结论Conclusions：  
（1） 焊点疲劳断裂失效，这可能与焊点在试验过程中受到剪切载荷有关。 
（2） 焊点熔合直径正常。 
（3） 新人字架凹槽边缘有原始裂纹。 
建议Suggestions：  
（1） 排查失效件匹配尺寸链，分析异常剪切载荷来源。 
（2） 优化人字架凹槽翻边工艺，避免出现原始损伤。 
 
分发 
Distribution 
BO  王纯纯  QA  朱浩 
检验者Author 
朱玲斌 
Zhu Lingbin 
审核Auditor 
邵百明 
Shao Baiming 
批准Approver 
 
日期Date 
2023.7.12 
日期Date 
2023.7.12 
日期Date 
2023.7.12 


 
上海汽车中心实验室 
SAIC CENTER LAB 
委托者:  QA  王纯纯 
Request person, dept： 
委托编号:   
Request number:  
送样日期:  2023.6.26 
Request date:  
报告日期:  2023.7.11 
Report date: 
第2页,共5页 
 
报告编号 
Report number 
SCL-S-23-0162M 
上海·嘉定区安研路201 号 邮编. 201804 
No. 201 Anyan Road, Jiading District, Shanghai. Post code :201804 
 
SMPV-0.2.3-002-QA -F01 
III. 调查结果 Investigation Results 
AP32 MCE 耐久试验后，行李箱铰链的人字架焊点开裂。 
 
图1a 为送检的失效件，可以知道： 
 
失效铰链的点焊位置开裂（图1a），其余位置宏观无明显异常；  
 
铰链的扭杆安装凹槽放大形貌显示两个人子架的工作接触痕迹不均匀（图1b）；凹槽翻边区域局部有开
裂（图1c）； 
 
失效焊点断口宏观有圆周旋转的形貌，对应的金相显示点焊熔合直径正常（图1d），局部有0.1d~0.2d 左
右尺寸的气孔缺陷； 
 
通过相同实验的EP39 铰链凹槽人字架接触痕迹比失效件更加不均匀，同时对应的焊缝芯部有超过0.2d
的气孔（图1e），工作接触的翻边区域也存在类似失效件的裂纹（图1f 红色箭头）； 
 
对比失效件和通过试验零件的状态，认为不均匀接触和局部焊点缺陷都不是导致失效的主要原因； 
 
取新扭杆进行模拟破坏（图1g，1h），剪切破坏的断口形态与失效件比较类似； 
 
抽检新扭杆人字架（图1k），发现新人字架翻边的边缘已经开裂，失效件及通过实验的零件翻边开裂应
该与翻边工艺有关，翻边时很有可能已经明显塑性变形损伤或开裂，但是该裂纹不影响零件功能，建议
对翻边工艺进行优化，在此不作进一步探讨。 
 
 
a  送检失效件及失效部位放大形貌 
 
焊点断裂 


 
上海汽车中心实验室 
SAIC CENTER LAB 
委托者:  QA  王纯纯 
Request person, dept： 
委托编号:   
Request number:  
送样日期:  2023.6.26 
Request date:  
报告日期:  2023.7.11 
Report date: 
第3页,共5页 
 
报告编号 
Report number 
SCL-S-23-0162M 
上海·嘉定区安研路201 号 邮编. 201804 
No. 201 Anyan Road, Jiading District, Shanghai. Post code :201804 
 
SMPV-0.2.3-002-QA -F01 
 
 
b  扭杆安装凹槽接触痕迹               c  安装凹槽边缘形貌-局部开裂 
 
 
d  开裂断口及其对应金相 
 
 
e  通过相同实验的EP39 铰链形貌及金相 
金相位置 
 


 
上海汽车中心实验室 
SAIC CENTER LAB 
委托者:  QA  王纯纯 
Request person, dept： 
委托编号:   
Request number:  
送样日期:  2023.6.26 
Request date:  
报告日期:  2023.7.11 
Report date: 
第4页,共5页 
 
报告编号 
Report number 
SCL-S-23-0162M 
上海·嘉定区安研路201 号 邮编. 201804 
No. 201 Anyan Road, Jiading District, Shanghai. Post code :201804 
 
SMPV-0.2.3-002-QA -F01 
 
 
f  扭杆匹配区域形貌-局部开裂 
 
 
g  模拟过载形貌-凿检形式                 h  模拟过载形貌-剪切破坏   
 
 
k  新件及其局部放大形貌-局部塑性变形开裂 
图1  送检失效件形貌 
 


 
上海汽车中心实验室 
SAIC CENTER LAB 
委托者:  QA  王纯纯 
Request person, dept： 
委托编号:   
Request number:  
送样日期:  2023.6.26 
Request date:  
报告日期:  2023.7.11 
Report date: 
第5页,共5页 
 
报告编号 
Report number 
SCL-S-23-0162M 
上海·嘉定区安研路201 号 邮编. 201804 
No. 201 Anyan Road, Jiading District, Shanghai. Post code :201804 
 
SMPV-0.2.3-002-QA -F01 
断口分析  Fracture Analysis 
对失效点焊断口进行SEM 检测，结果见图2，可知： 
 
点焊断口外侧主要是二次裂纹形式的疲劳（图2b，2c），芯部形貌是剪切韧窝（2d）； 
 
正常该铰链人字架工作受力是二力杆模式，不存在剪切载荷。但是结合断口形貌，模拟破坏形式及焊缝
检测结果来看，失效焊点工作时有可能存在剪切载荷导致疲劳断裂。 
 
 
             a  断口低倍形貌                              b  位置1 形貌-疲劳  
 
 
  c  位置2 形貌-疲劳                         d  位置3 形貌-剪切韧窝 
图2   焊点断口形貌 
1 
2 
3

File: 材料工程师/SCL-S-23-0163M-9AT-离合器B内圈-朱玲斌.pdf.md
# SCL-S-23-0163M-9AT-离合器B内圈-朱玲斌.pdf

 
上海汽车中心实验室 
SAIC CENTER LAB 
委托者:  TR  赵智强 
Request person, dept： 
委托编号:   
Request number:  
送样日期:  2023.6.28 
Request date:  
报告日期:  2023.7.17 
Report date: 
第1页,共9页 
 
报告编号 
Report number 
SCL-S-23-0163M 
上海·嘉定区安研路201 号 邮编. 201804 
No. 201 Anyan Road, Jiading District, Shanghai. Post code :201804 
 
SMPV-0.2.3-002-QA -F01 
零件号Part number 
11190400 
 零件名称 
Part name 
离合器B 内圈 
Clutch B inner race 
图纸日期Drawing date 
/ 
零件生产日期Part production date 
/ 
 供货商 
Supplier 
苏州三基 
车型/项目Car type/project 
9AT 
阶段性报告 Interim report                结论性报告 Conclusion report          
 
Ⅰ.任务描述 Task description 
实验室受委托对离合器内圈的断裂进行失效分析，失效零件具体信息如下： 
As requested, SCL has analyzed the fracture of clctch B inner race. The information of the failed part is as 
following： 
零件信息：Part information 
失效来源 
Failure source 
工程开发 
失效数量 
Failure Number 
1 
散件供应商 
Component supplier 
/ 
生产基地 
Production base 
/ 
VIN 码 
VIN 
/ 
车辆里程数 
Car mileage 
/ 
车制造日期 
Vehicle production date 
/ 
销售日期 
Sale date 
/ 
维修站名称 
Sale agent 
/ 
SQE/DRE 
DRE  赵智强 
失效背景 
Failure background 
9AT 项目进行转速耐久台架试验，离合器B 内圈断裂，试验进度19%。 
The clutch B inner race fractured when the speed endurance bench test conducted to 19%.  
原材料信息：Raw material information 
原材料及牌号 
Raw material specification 
B390 
原材料厂商 
Raw material producer 
/ 
金属热处理状态 
Metal heat treatment state 
/ 
 
 
失效零件见图1：The failed part is shown in figure 1.  
Ⅱ. 结论与建议 Conclusions and Suggestions 
结论Conclusions：  
（1） 离合器B 内圈在高应力区疲劳失效，主要与工装尺寸不合格，长时间使用磨损以及台架搬迁因素有关。 
（2） 内圈材料成分和硬度合格，孔隙和金相组织正常。 
 
建议Suggestions：  
（1） 确保工装零件符合图纸要求，评估工装长时间使用带来的影响； 
（2） 对整体搬迁后的台架尺寸链进行全面排查。 
 
分发 
Distribution 
TR  赵智强  张瑞  QA  孙熙杰 
检验者Author 
朱玲斌 
Zhu Lingbin 
审核Auditor 
邵百明 
Shao Baiming 
批准Approver 
 
日期Date 
2023.7.17 
日期Date 
2023.7.17 
日期Date 
2023.7.17 


 
上海汽车中心实验室 
SAIC CENTER LAB 
委托者:  TR  赵智强 
Request person, dept： 
委托编号:   
Request number:  
送样日期:  2023.6.28 
Request date:  
报告日期:  2023.7.17 
Report date: 
第2页,共9页 
 
报告编号 
Report number 
SCL-S-23-0163M 
上海·嘉定区安研路201 号 邮编. 201804 
No. 201 Anyan Road, Jiading District, Shanghai. Post code :201804 
 
SMPV-0.2.3-002-QA -F01 
III. 调查结果 Investigation Results 
9AT 项目进行转速台架耐久试验，试验进行至19%，离合器B 内圈断裂。关于该9AT 的历史相关试验
信息如下表1 所示。 
表1  9AT 历史试验信息 
序号 
变速箱零件状态 
试验 
地点 
试验进度 
试验结果 
整车1 
全进口件，SAGW装配变速箱 
整车耐久路
试 
广德 
100% 
通过，无零件失效 
整车2 
部分国产件 
整车3 
大部分国产件，离合器国产件
本批次使用 
台架1 
大部分国产件， 
包括离合器 
转速台架耐
久，总共150
万循环 
珠海厂区1 
100% 
无零件失效 
台架2 
珠海产区1 
珠海厂区2  
试验中间整
体台架搬迁，
各75万次 
无零件失效 
台架3 
珠海厂区2 
16万次 
离合器B内圈断裂 
台架4 
珠海厂区2 
28万次 
离合器B内圈断裂 
台架5 
进口离合器 
珠海厂区2 
38.5万次 
离合器B内圈匹配的 
活塞失效 
图1 为送检的失效件相关形貌，可以知道： 
 
失效离合器B 内圈所在位置见数模图1a；图1b 为对应的内圈CAE 结果； 
 
失效件如图1c，内圈圆周断口分成两部分，一个是靠近高应力区的平直断口（断口1），另一个是明显粗
糙起伏较大的圆周断口（断口2），其中断口2 为过载断裂区，不做进一步分析； 
 
断口1 起源区如图1d，分别向两侧扩展，起源区放大形貌是未见明显异常，向两侧疲劳扩展； 
 
结合断口和下面的材料检测结果来看，内圈是由于工作应力过大导致的高应力区起源的疲劳失效。 
 
 
a  数模结构                              b  内圈CAE 结果 
失效件 


 
上海汽车中心实验室 
SAIC CENTER LAB 
委托者:  TR  赵智强 
Request person, dept： 
委托编号:   
Request number:  
送样日期:  2023.6.28 
Request date:  
报告日期:  2023.7.17 
Report date: 
第3页,共9页 
 
报告编号 
Report number 
SCL-S-23-0163M 
上海·嘉定区安研路201 号 邮编. 201804 
No. 201 Anyan Road, Jiading District, Shanghai. Post code :201804 
 
SMPV-0.2.3-002-QA -F01 
 
 
c   送检失效件 
 
d  断口1 局部放大形貌 
 
 
e  疲劳源放大形貌 
起源区域 
剖切后 
 
断口2 
断口1 
1 
2 


 
上海汽车中心实验室 
SAIC CENTER LAB 
委托者:  TR  赵智强 
Request person, dept： 
委托编号:   
Request number:  
送样日期:  2023.6.28 
Request date:  
报告日期:  2023.7.17 
Report date: 
第4页,共9页 
 
报告编号 
Report number 
SCL-S-23-0163M 
上海·嘉定区安研路201 号 邮编. 201804 
No. 201 Anyan Road, Jiading District, Shanghai. Post code :201804 
 
SMPV-0.2.3-002-QA -F01 
 
  
f  位置1 形貌-疲劳                    g  位置2 形貌-疲劳 
图1  送检失效件形貌 
     为进一步分析失效原因，对失效内圈，通过台架试验的内圈以及通过整车路试的内圈的工作痕迹进行对比，
结果见图2，可知： 
 
失效件剖面两侧接触痕迹差异较大（图2a），这说明试验过程中内圈的轴心和工装花键轴的轴心不完全
同心，这可能使得断裂起源区的工作应力变得更大；断裂起源点与压印严重区的对应关系见2a 示意图；  
 
通过台架试验的内圈及衬套剖切特征与失效件 
 
类似，但是衬套的接触痕迹差异相对失效件没那么明显；整车试验后衬套工作痕迹差异更小，这可能与
整车试验载荷比台架小，同时零件的匹配性更好有关； 
 
失效件内花键近端部一段区域无工作痕迹（图2d），圆周工作区域磨损严重程度差异明显；通过台架试
验的内花键特征（图2e）与失效件类似，整车内花键均有工作痕迹（图2f）。 
 
 
内花键 
异常区域 
压印严重区 
断裂起源区 


 
上海汽车中心实验室 
SAIC CENTER LAB 
委托者:  TR  赵智强 
Request person, dept： 
委托编号:   
Request number:  
送样日期:  2023.6.28 
Request date:  
报告日期:  2023.7.17 
Report date: 
第5页,共9页 
 
报告编号 
Report number 
SCL-S-23-0163M 
上海·嘉定区安研路201 号 邮编. 201804 
No. 201 Anyan Road, Jiading District, Shanghai. Post code :201804 
 
SMPV-0.2.3-002-QA -F01 
a  失效件内花键孔及衬套剖切后形貌 
 
b  通过台架试验的内花键孔及衬套剖切后形貌 
 
c  通过整车试验的内花键孔及衬套剖切后形貌 
 
 
内花键 
异常区域 
异常压痕 
严重磨损 
轻微磨损 
无工作痕迹 
a 
b 


 
上海汽车中心实验室 
SAIC CENTER LAB 
委托者:  TR  赵智强 
Request person, dept： 
委托编号:   
Request number:  
送样日期:  2023.6.28 
Request date:  
报告日期:  2023.7.17 
Report date: 
第6页,共9页 
 
报告编号 
Report number 
SCL-S-23-0163M 
上海·嘉定区安研路201 号 邮编. 201804 
No. 201 Anyan Road, Jiading District, Shanghai. Post code :201804 
 
SMPV-0.2.3-002-QA -F01 
d  失效件内花键异常区域放大形貌（a：对应衬套压印严重一侧；b 对应衬套压印轻微一侧） 
  
 
 
e  通过台架试验的花键端部痕迹               f  通过整车试验的花键端部痕迹 
图2  工作痕迹对比          
 
为排查失效件工作痕迹异常的原因，供应商后续送检了失效内圈的对手件-工装花键轴，具体相关形貌如下图
3，可知： 
 
据了解，送检工装花键轴（图3a）为电火花加工，连续几轮台架试验该工装轴未更换过； 
 
长花键区基本保留加工后原始特征，工作面粗糙（3b）；与失效内圈匹配的短花键区工作面磨损明显，
花键外缘有一圈异常光轴部分（3c），光轴上有一圈均匀的磨损痕迹，痕迹位置对应花键齿底； 
 
从短花键轴和内圈匹配形貌来看，短花键轴的花键长度明显低于图纸要求（3d），导致内圈花键局部区
域无工作痕迹（3e），叠加长时间试验后短花键区的磨损因素（匹配不那么紧致），使得花键轴与内圈
在试验过程中出现相对摆动，造成光轴区域圆周均匀的损伤。 
 
a  内圈对手件-工装轴 
无工作痕迹 
磨损严重区 
工作压痕 
短花键区 
长花键区 


 
上海汽车中心实验室 
SAIC CENTER LAB 
委托者:  TR  赵智强 
Request person, dept： 
委托编号:   
Request number:  
送样日期:  2023.6.28 
Request date:  
报告日期:  2023.7.17 
Report date: 
第7页,共9页 
 
报告编号 
Report number 
SCL-S-23-0163M 
上海·嘉定区安研路201 号 邮编. 201804 
No. 201 Anyan Road, Jiading District, Shanghai. Post code :201804 
 
SMPV-0.2.3-002-QA -F01 
 
 
b  长花键区端部放大形貌                   c  短花键区端部放大形貌 
 
 
              d   内圈与短花键匹配形貌                          e   内圈工作痕迹 
图3  工装花键轴形貌 
 
材料测试  Material Test Results 
对失效内圈材料进行检测，结果见表1，可知： 
 
内圈材料成分和硬度合格，孔隙和金相组织正常。 
 
 
 
 
 
工作面磨损 


 
上海汽车中心实验室 
SAIC CENTER LAB 
委托者:  TR  赵智强 
Request person, dept： 
委托编号:   
Request number:  
送样日期:  2023.6.28 
Request date:  
报告日期:  2023.7.17 
Report date: 
第8页,共9页 
 
报告编号 
Report number 
SCL-S-23-0163M 
上海·嘉定区安研路201 号 邮编. 201804 
No. 201 Anyan Road, Jiading District, Shanghai. Post code :201804 
 
SMPV-0.2.3-002-QA -F01 
表1  材料检测结果 
序号 
No. 
测试项目 
Test item 
额定值 
Requirement 
试验结果 
Test result 
评价 Evaluation 
合格 
OK 
不合格 
Not OK 
1 
成分 
B390 
 
 
 
Si 
16~18 
16.47 
× 
 
Fe 
≤1.3 
0.474 
× 
 
Cu 
4.0~5.0 
4.442 
× 
 
Mn 
≤0.5 
0.164 
× 
 
Mg 
0.45~0.66 
0.511 
× 
 
Zn 
≤1.3 
0.298 
× 
 
Al 
余量 
77.38 
× 
 
2 
硬度 
110~160HB 
HB2.5/62.5：135,139,141 
× 
 
3 
孔隙 
/ 
未见明显较大孔隙（图4a） 
/ 
 
4 
金相组织 
/ 
白色a 相+细小的共晶Si+初
晶Si（图4b）； 
/ 
 
 
  
      
a  孔隙                                     b  金相组织 
图4  内圈金相 
 
综合分析  comprehensive analysis 
从上述分析结果来看，内圈是由于工作应力过大从而在高应力区发生了疲劳断裂，导致本次失效的可能因素
有： 
 
材料   材料检测结果符合要求，可以排除； 
 
设计   从整车试验情况及CAE结果来看，设计正常； 


 
上海汽车中心实验室 
SAIC CENTER LAB 
委托者:  TR  赵智强 
Request person, dept： 
委托编号:   
Request number:  
送样日期:  2023.6.28 
Request date:  
报告日期:  2023.7.17 
Report date: 
第9页,共9页 
 
报告编号 
Report number 
SCL-S-23-0163M 
上海·嘉定区安研路201 号 邮编. 201804 
No. 201 Anyan Road, Jiading District, Shanghai. Post code :201804 
 
SMPV-0.2.3-002-QA -F01 
 
台架   两次失效都发生在台架整体搬迁以后，虽然是台架整体搬迁，但是有可能台架组件匹配尺寸链发
生了波动，使得内圈应力分布更加不均衡；该因素有待进一步排查确认 
 
工装   工装短花键区花键长度明显偏小，这会影响花键轴与内圈的匹配稳定性，同时多次使用使得花键
局部明显磨损，花键和内圈的匹配会有松动，从而使得花键轴与内圈之间出现摆动，高应力区的实际工
况更加恶劣。 
综合上述分析结果，认为工装花键轴尺寸不合格，长时间使用磨损以及台架搬迁因素是导致本次失效的主要
原因。

File: 材料工程师/SCL-S-23-0164M-GS62-缸体缸套底部缝隙-孙明升.pdf.md
# SCL-S-23-0164M-GS62-缸体缸套底部缝隙-孙明升.pdf

 
 
上海汽车中心实验室 
报告编号Report number 
SCL-S-23-0164M 
委托者: SQE 沈佳磊 
Request person, dept： 
委托编号:  SCL-S-23-0164M 
Request number:  
送样日期:  20230619 
Request date:  
报告日期:  20230630 
Report date: 
第1页,共5页 
 
上海·嘉定区安研路201 号 
邮编. 201804 
No. 201 Anyan Road, Jiading District, Shanghai. 
Post code :201804 
 
SMPV-0.2.3-002-QA -F01 
零件号Part number 
10681535 
 零件名称 
Part name 
缸体 
Cylinder block 
图纸日期Drawing date 
/ 
零件生产日期Part production date 
/ 
 供货商 
Supplier 
苏州亚德林机械有限公司 
车型/项目Car type/project 
GS62 
阶段性报告 Interim report                结论性报告 Conclusion report          
 
Ⅰ.任务描述 Task description 
实验室受委托对GS62 项目的缸体底部缝隙问题进行失效分析，失效零件具体信息如下： 
As requested, SCL has analyzed the bottom gap of cylinder block of GS62. The information of the failed part is as 
following： 
零件信息：Part information 
失效来源 
Failure source 
郑州工厂 
失效数量 
Failure Number 
28 
散件供应商 
Component supplier 
/ 
生产基地 
Production base 
/ 
VIN 码 
VIN 
/ 
车辆里程数 
Car mileage 
/ 
车制造日期 
Vehicle production date 
/ 
销售日期 
Sale date 
/ 
维修站名称 
Sale agent 
/ 
SQE/DRE 
/  
失效背景 
Failure background 
2023/6/16 GS62 亚德林二供缸体在OP10 加工后部分缸体缸套底部铝材结合处出现缝隙 
原材料信息：Raw material information 
原材料及牌号 
Raw material specification 
/ 
原材料厂商 
Raw material producer 
/ 
金属热处理状态 
Metal heat treatment state 
/ 
 
 
失效零件见图1：The failed part is shown in figure 1.  
Ⅱ. 结论与建议 Conclusions and Suggestions 
结论Conclusions：  
（1）该缸体铸造毛坯阶段，底部已经存在缝隙，加工后，缝隙变大，并形成裂纹。 
During the casting blank stage of the cylinder block, there were already gaps at the bottom, and after processing, the gaps 
became larger, and formed cracks. 
建议Suggestions：  
（1）结合生产过程，排查毛坯产生缝隙的原因。 
Based on the production process, investigate the causes of gaps in the casting blank parts. 
（2）优化机加工工艺，降低机加工载荷。 
Optimize the machining process of casting blank parts to reduce machining load 
分发: 
Distribution 
SQE：沈佳磊；SCL：段力；  
检验者Author 
孙明升 
Sun Mingsheng 
审核Auditor 
邵百明 
Shao Baiming 
批准Approver 
 
日期Date 
2023.06.30 
日期Date 
2023.06.30 
日期Date 
2023.06.30 


 
 
上海汽车中心实验室 
报告编号Report number 
SCL-S-23-0164M 
委托者: SQE 沈佳磊 
Request person, dept： 
委托编号:  SCL-S-23-0164M 
Request number:  
送样日期:  20230619 
Request date:  
报告日期:  20230630 
Report date: 
第2页,共5页 
 
上海·嘉定区安研路201 号 
邮编. 201804 
No. 201 Anyan Road, Jiading District, Shanghai. 
Post code :201804 
 
SMPV-0.2.3-002-QA -F01 
III. 调查结果 Investigation Results 
2023/6/16 GS62 亚德林二供缸体在OP10 加工后部分缸体缸套底部铝材结合处出现缝隙，铸造批次230605B，
共28 件，与之前GS61 缸套底部缝隙相似。失效件形貌如图1 所示，可以看出在两个缸中在底部均能观察到缝隙。
为了验证裂纹情况，现提供一铸造毛坯件（如图2）进行对比。 
之前GS61 项目缝隙同样出现过，详细见报告SCL-S-22-0062M，先前出现的缝隙均在中间，改进拔模斜度后，
中间缝隙消失。 
 
图1 失效件及断裂位置 


 
 
上海汽车中心实验室 
报告编号Report number 
SCL-S-23-0164M 
委托者: SQE 沈佳磊 
Request person, dept： 
委托编号:  SCL-S-23-0164M 
Request number:  
送样日期:  20230619 
Request date:  
报告日期:  20230630 
Report date: 
第3页,共5页 
 
上海·嘉定区安研路201 号 
邮编. 201804 
No. 201 Anyan Road, Jiading District, Shanghai. 
Post code :201804 
 
SMPV-0.2.3-002-QA -F01 
 
图2 铸造毛坯件 
为查找原因，利用线切割，对加工后具有明显缝隙失效件和铸造毛坯件的相关区域进行剖切，然后进行剖面
检测，结果分别如图3 和图4 所示。其中图3 为失效件的两缸的剖切面，发现缝隙大，缝隙根部铝材有开裂问题。
图4 为铸造毛坯件的剖切面结果，每个缸分别取两个位置，共8 个位置，均发现该处有缝隙，缝隙相对失效件较
小。所以，该缸体在铸造毛坯阶段，底部已经存在缝隙，加工后，缝隙变大，并形成裂纹。 
 
 
                    （a）位置1#                                     （b位置2# 
图3 失效件 


 
 
上海汽车中心实验室 
报告编号Report number 
SCL-S-23-0164M 
委托者: SQE 沈佳磊 
Request person, dept： 
委托编号:  SCL-S-23-0164M 
Request number:  
送样日期:  20230619 
Request date:  
报告日期:  20230630 
Report date: 
第4页,共5页 
 
上海·嘉定区安研路201 号 
邮编. 201804 
No. 201 Anyan Road, Jiading District, Shanghai. 
Post code :201804 
 
SMPV-0.2.3-002-QA -F01 
 
 
                       （a）位置1#                                （b）位置2# 
 
 
                       （c）位置3#                                （d）位置4# 
 
 
                       （e）位置5#                                （f）位置6# 
 


 
 
上海汽车中心实验室 
报告编号Report number 
SCL-S-23-0164M 
委托者: SQE 沈佳磊 
Request person, dept： 
委托编号:  SCL-S-23-0164M 
Request number:  
送样日期:  20230619 
Request date:  
报告日期:  20230630 
Report date: 
第5页,共5页 
 
上海·嘉定区安研路201 号 
邮编. 201804 
No. 201 Anyan Road, Jiading District, Shanghai. 
Post code :201804 
 
SMPV-0.2.3-002-QA -F01 
 
 
                       （g）位置7#                                （h）位置8# 
图4 铸造毛坯件

File: 材料工程师/SCL-S-23-0165M-ZP22-倒档惰轮总成-沈大光.pdf.md
# SCL-S-23-0165M-ZP22-倒档惰轮总成-沈大光.pdf

 
 
上海汽车中心实验室 
报告编号Report number 
SCL-S-23-0165M 
委托者: TR:马培群 
Request person, dept： 
委托编号:  SCL-S-23-0165M 
Request number:  
送样日期:  2023.06.28 
Request date:  
报告日期: 2023.07.10 
第1页,共6页 
 
上海·嘉定区安研路201 号 
邮编. 201804 
No. 201 Anyan Road, Jiading District, Shanghai.    
Post code :201804 
 
SMPV-0.2.3-002-QA -F01 
零件号Part number 
10321852 
 零件名称 
Part name 
倒档惰轮总成 
图纸日期Drawing date 
 
零件生产日期Part production date 
 
 供货商 
Supplier 
泸州中航 
车型/项目Car type/project 
ZP22 
DVP 材料大纲签署日期DVP material test plan date 
 
阶段性报告 Interim report                结论性报告 Conclusion report          
 
Ⅰ.任务描述 Task description 
实验室受委托对倒档惰轮总成进行失效原因分析，失效零件具体信息如下： 
As requested, SCL has analyzed the factor of tensioner.The information of the failed part is as following： 
零件信息：Part information 
零件名称 
Part name 
倒档惰轮总成 
车制造日期 
Vehicle production date 
/ 
VIN 码 
VIN 
/ 
销售日期 
Sale date 
/ 
车辆里程数 
Car mileage 
/ 
维修站名称 
Sale agent 
/ 
失效模式描述 
Failure circumstance  
完成PT dura 试验后，拆解发现零件失效。 
原材料信息：Raw material information 
原材料及牌号 
Raw material specification 
20MnCr5   
原材料厂商 
Raw material producer 
江阴兴澄特钢有限公司 
散件供应商 
Component supplier 
泸州中航 
金属热处理状态 
Metal heat treatment state 
/ 
 
 
Ⅱ. 结论与建议 Conclusions and Suggestions 
结论Conclusions： 
1） 倒档惰轮倒档时受到冲击发生过载断裂。 
2） 倒档惰轮材料化学成分、硬度、内氧化层深度、非马层深度、金相组织正常。 
 
建议Suggestions：  
1）检查车辆试验过程是否符合要求。 
 
 
 
 
分发  
Distribution 
TR：马培群  
检验者Author 
沈大光 
Shen Daguang 
审核Auditor 
邵百明 
Shao Baiming 
批准Approver 
 
日期Date 
2023.7.10 
日期Date 
2023.7.10 
日期Date 
2023.7.10 


 
 
上海汽车中心实验室 
报告编号Report number 
SCL-S-23-0165M 
委托者: TR:马培群 
Request person, dept： 
委托编号:  SCL-S-23-0165M 
Request number:  
送样日期:  2023.06.28 
Request date:  
报告日期: 2023.07.10 
第2页,共6页 
 
上海·嘉定区安研路201 号 
邮编. 201804 
No. 201 Anyan Road, Jiading District, Shanghai.    
Post code :201804 
 
SMPV-0.2.3-002-QA -F01 
III. 调查结果 Investigation Results 
ZP22 项目搭载MS35 手动变速箱进行PT dura 试验，试验结束拆解后发现倒档惰轮总成齿轮有2 个齿发
生断裂，总共29 齿。 
送检失效件如图1 所示，可以知道 
 
断齿断裂面颜色均匀，新鲜，起伏较大，疑似为过载断裂。 
 
断齿左齿面（倒拖工作面）发现有多道不同的啮合压痕，局部材料已经被压溃或坍塌，疑似挂档异
常所致。 
 
a 失效件 
 
      b 断齿1 左齿面（倒拖工作面）              c 断齿1 右齿面（车辆驱动工作面） 


 
 
上海汽车中心实验室 
报告编号Report number 
SCL-S-23-0165M 
委托者: TR:马培群 
Request person, dept： 
委托编号:  SCL-S-23-0165M 
Request number:  
送样日期:  2023.06.28 
Request date:  
报告日期: 2023.07.10 
第3页,共6页 
 
上海·嘉定区安研路201 号 
邮编. 201804 
No. 201 Anyan Road, Jiading District, Shanghai.    
Post code :201804 
 
SMPV-0.2.3-002-QA -F01 
 
        d 断齿2 左齿面（倒拖工作面）       e 断齿2 右齿面（车辆驱动工作面） 
 
                             f 其他齿面痕迹 
图1 失效件 
断口分析 Fracture Analysis: 
   断齿断裂面形貌如图2 所示，可以知道 
 
断裂位置发生在左齿面并沿着齿顶扩展到右齿面。 
 
微观形貌特征主要为韧窝，结合宏观分析认可齿轮断裂是过载断裂。 
 
局部齿面坍塌痕迹 


 
 
上海汽车中心实验室 
报告编号Report number 
SCL-S-23-0165M 
委托者: TR:马培群 
Request person, dept： 
委托编号:  SCL-S-23-0165M 
Request number:  
送样日期:  2023.06.28 
Request date:  
报告日期: 2023.07.10 
第4页,共6页 
 
上海·嘉定区安研路201 号 
邮编. 201804 
No. 201 Anyan Road, Jiading District, Shanghai.    
Post code :201804 
 
SMPV-0.2.3-002-QA -F01 
 
           a 断口宏观形貌                                       b 位置1 微观形貌-韧窝 
 
           c 位置2 微观形貌-韧窝                                  d 位置3 微观形貌-韧窝 
                                       图2 断口形貌 
材料测试 Material Test Results 
对失效的倒档惰轮总成进行材料检测，其结果见表1； 
材料成分、表面硬度、芯部硬度和硬化层深度合格，金相组织正常。 
    
 
 
1 
2 
3 
裂纹扩展方向 


 
 
上海汽车中心实验室 
报告编号Report number 
SCL-S-23-0165M 
委托者: TR:马培群 
Request person, dept： 
委托编号:  SCL-S-23-0165M 
Request number:  
送样日期:  2023.06.28 
Request date:  
报告日期: 2023.07.10 
第5页,共6页 
 
上海·嘉定区安研路201 号 
邮编. 201804 
No. 201 Anyan Road, Jiading District, Shanghai.    
Post code :201804 
 
SMPV-0.2.3-002-QA -F01 
表1 材料检测结果 
序号 
No. 
试验项目 
Test item 
额定值 
Requirement 
试验结果 
Test result 
评价 Evaluation 
合格 
OK 
不合格 
Not 
OK 
1 
材料：20MnCr5 
1.1 
化学成分/% 
DIN EN 10084-2008 
 
/ 
 
 
C 
0.17-0.22 
0.202 
X 
 
 
Si 
≤0.12 
0.107 
X 
 
 
Mn 
1.10-1.50 
1.405 
X 
 
 
P 
≤0.035 
0.016 
X 
 
 
S 
0.020-0.055 
0.024 
X 
 
 
Cr 
1.00-1.30 
1.259 
X 
 
1.2 
齿表面硬度/HV1 
≥700 
710；708；708 
X 
 
1.3 
齿芯部硬度/HV30 
350-480 
405；396；406 
X 
 
1.4 
层深0.2mm 处的硬度 
≥680 
704；703；701 
X 
 
1.5 
齿轮表面有效硬化层深度
/mm(550HV1) 
0.45-0.75 
0.646（图3e） 
X 
 
1.6 
表面组织 
/ 
针状马氏体+残余奥氏体 
（图3a） 
X 
 
1.7 
芯部组织 
/ 
回火马氏体(图3b) 
/ 
 
1.8 
表面内氧化层深/μm 
≤20 
6.27,6.02,7.72(图3c) 
/ 
 
1.9 
非马组织层深/μm 
≤20 
7.4,8.8,9.5(图3d) 
X 
 
 
 
                a 表面组织 500x                       b 芯部组织 500x 


 
 
上海汽车中心实验室 
报告编号Report number 
SCL-S-23-0165M 
委托者: TR:马培群 
Request person, dept： 
委托编号:  SCL-S-23-0165M 
Request number:  
送样日期:  2023.06.28 
Request date:  
报告日期: 2023.07.10 
第6页,共6页 
 
上海·嘉定区安研路201 号 
邮编. 201804 
No. 201 Anyan Road, Jiading District, Shanghai.    
Post code :201804 
 
SMPV-0.2.3-002-QA -F01 
 
 
c 内氧化层 500x                          d 非马组织 500x 
 
                             e 硬化层深 
图3 材料检测

File: 材料工程师/SCL-S-23-0166M-EP35-空调管-朱玲斌.pdf.md
# SCL-S-23-0166M-EP35-空调管-朱玲斌.pdf

 
上海汽车中心实验室 
SAIC CENTER LAB 
委托者:  QA  包文誉 
Request person, dept： 
委托编号:   
Request number:  
送样日期:  2023.6.27 
Request date:  
报告日期:  2023.7.4 
Report date: 
第1页,共5页 
 
报告编号 
Report number 
SCL-S-23-0166M 
上海·嘉定区安研路201 号 邮编. 201804 
No. 201 Anyan Road, Jiading District, Shanghai. Post code :201804 
 
SMPV-0.2.3-002-QA -F01 
零件号Part number 
11360259 
 零件名称 
Part name 
空调管 
Air conditioning pipe 
图纸日期Drawing date 
/ 
零件生产日期Part production date 
/ 
 供货商 
Supplier 
常州盛士达 
车型/项目Car type/project 
EP35 
阶段性报告 Interim report                结论性报告 Conclusion report          
 
Ⅰ.任务描述 Task description 
实验室受委托对空调管的泄露进行失效分析，失效零件具体信息如下： 
As requested, SCL has analyzed the leakage of air conditioning pipe. The information of the failed part is as 
following： 
零件信息：Part information 
失效来源 
Failure source 
工厂装配 
失效数量 
Failure Number 
1 
散件供应商 
Component supplier 
/ 
生产基地 
Production base 
/ 
VIN 码 
VIN 
/ 
车辆里程数 
Car mileage 
0 公里 
车制造日期 
Vehicle production date 
/ 
销售日期 
Sale date 
/ 
维修站名称 
Sale agent 
/ 
SQE/DRE 
/ 
失效背景 
Failure background 
EP35 新车下线空调系统冷媒泄露。 
The air conditioning system was found leakage after the new EP35 car offline. 
原材料信息：Raw material information 
原材料及牌号 
Raw material specification 
/ 
原材料厂商 
Raw material producer 
/ 
金属热处理状态 
Metal heat treatment state 
/ 
 
 
失效零件见图1：The failed part is shown in figure 1.  
Ⅱ. 结论与建议 Conclusions and Suggestions 
结论Conclusions：  
（1） 异物主要成分：Al，Mg，Si，为6 系铝合金碎屑，受外力切削形成；空调接头的唇口也有外力切削特征，
这种外力切削很有可能发生在装配环节。The main components of debris are Al, Mg, Si, which are 6 series 
aluminum alloy fragments formed by external force cutting; the lip of the air conditioning connector also has 
external cutting characteristics, which is likely to occur during the assembly process. 
建议Suggestions：  
（1） 关注装配过程。 Pay attention to the assembly process . 
 
分发 
Distribution 
采购 包文誉  QA  齐朝轶 
检验者Author 
朱玲斌 
Zhu Lingbin 
审核Auditor 
邵百明 
Shao Baiming 
批准Approver 
 
日期Date 
2023.7.4 
日期Date 
2023.7.4 
日期Date 
2023.7.4 


 
上海汽车中心实验室 
SAIC CENTER LAB 
委托者:  QA  包文誉 
Request person, dept： 
委托编号:   
Request number:  
送样日期:  2023.6.27 
Request date:  
报告日期:  2023.7.4 
Report date: 
第2页,共5页 
 
报告编号 
Report number 
SCL-S-23-0166M 
上海·嘉定区安研路201 号 邮编. 201804 
No. 201 Anyan Road, Jiading District, Shanghai. Post code :201804 
 
SMPV-0.2.3-002-QA -F01 
III. 调查结果 Investigation Results 
EP35 新车下线后，发现不制冷，检查冷媒泄露严重，拆解泄露区域，密封垫圈上有异物存在，送检实
验室分析异物来源。 
图1 为送检的失效件及异物，可以知道： 
 
失效管路的其中一处密封圈外侧有明显条状异物，卡滞导致密封不严从而出现泄漏（图1a）；  
 
提取密封圈上异物如图1b，最大异物长度实测：3509um； 
 
最大异物两侧形貌如图1c，一侧呈现褶皱状，另外一侧有明显的垂直于长度方向的不规则纹路，这种纹
路与常规的机加工纹路有明显区别； 
 
管口A 有局部损伤，损伤条纹垂直于长度方向，实测损伤区域长度：1752um； 
 
管口B 也存在局部损伤，损伤非机加工造成，实测损伤长度：5544um； 
 
由上可知，异物长度与送检零件损伤区域不完全匹配，但从损伤形态来看，应该都是机加工后造成的。 
 
 
a  现场拆解图片                     b  送检异物 
 
 
c  条状异物两侧形貌 
管口A 
管口B 


 
上海汽车中心实验室 
SAIC CENTER LAB 
委托者:  QA  包文誉 
Request person, dept： 
委托编号:   
Request number:  
送样日期:  2023.6.27 
Request date:  
报告日期:  2023.7.4 
Report date: 
第3页,共5页 
 
报告编号 
Report number 
SCL-S-23-0166M 
上海·嘉定区安研路201 号 邮编. 201804 
No. 201 Anyan Road, Jiading District, Shanghai. Post code :201804 
 
SMPV-0.2.3-002-QA -F01 
 
 
d  管口A 形貌及局部放大 
 
 
e  管口B 及局部放大 
图1  送检失效件形貌 
 
对送检异物进行微观形貌及能谱检测，可知： 
 
从断口来看，异物一侧以挤压损伤为主（图2a），另一侧以剪切为主（图2b），应该是外力轴向切削所
致； 


 
上海汽车中心实验室 
SAIC CENTER LAB 
委托者:  QA  包文誉 
Request person, dept： 
委托编号:   
Request number:  
送样日期:  2023.6.27 
Request date:  
报告日期:  2023.7.4 
Report date: 
第4页,共5页 
 
报告编号 
Report number 
SCL-S-23-0166M 
上海·嘉定区安研路201 号 邮编. 201804 
No. 201 Anyan Road, Jiading District, Shanghai. Post code :201804 
 
SMPV-0.2.3-002-QA -F01 
 
此前EH32 管路加注枪对应的管接头唇口也发生过类似的因为装配切削现象，切削产生的碎屑导致加注
枪堵塞，具体见报告SCL-S-23-0038M； 
 
能谱结果显示，异物主要元素：Al，Mg，Si（图2c，2d），与送检失效件空调管接头（牌号：6063）及
对手件空调箱接头（牌号：6066）接近。 
 
综合宏观、微观分析及此前案例，认为异物及空调接头的唇口都是受到外力切削形成的，外力切削很有
可能发生在装配环节。 
 
 
 
                                        a  异物断口正面 
 
 
b  异物断口背面 


 
上海汽车中心实验室 
SAIC CENTER LAB 
委托者:  QA  包文誉 
Request person, dept： 
委托编号:   
Request number:  
送样日期:  2023.6.27 
Request date:  
报告日期:  2023.7.4 
Report date: 
第5页,共5页 
 
报告编号 
Report number 
SCL-S-23-0166M 
上海·嘉定区安研路201 号 邮编. 201804 
No. 201 Anyan Road, Jiading District, Shanghai. Post code :201804 
 
SMPV-0.2.3-002-QA -F01 
 
c  异物能谱结果1 
 
d  异物能谱结果2 
图2   异物SEM 形貌
