Repository: kujaxr/obsidian-vault

File: 材料工程师/SCL-S-23-0167M-S12L-复原缓冲簧-孙明升.pdf.md
# SCL-S-23-0167M-S12L-复原缓冲簧-孙明升.pdf

 
 
上海汽车中心实验室 
报告编号Report number 
SCL-S-23-0167M 
委托者: DRE 刘继鹏 
Request person, dept： 
委托编号:  SCL-S-23-0167M 
Request number:  
送样日期:  20230630 
Request date:  
报告日期:  20230717 
Report date: 
第1页,共6页 
 
上海·嘉定区安研路201 号 
邮编. 201804 
No. 201 Anyan Road, Jiading District, Shanghai. 
Post code :201804 
 
SMPV-0.2.3-002-QA -F01 
零件号Part number 
MX5547A06 
 零件名称 
Part name 
复原缓冲簧 
Restoring buffer spring 
图纸日期Drawing date 
/ 
零件生产日期Part production date 
/ 
 供货商 
Supplier 
浙江华纬科技有限公司 
车型/项目Car type/project 
S12L 
阶段性报告 Interim report                结论性报告 Conclusion report          
 
Ⅰ.任务描述 Task description 
实验室受委托对S12L 项目复原缓冲簧开裂问题进行失效分析，失效零件具体信息如下： 
As requested, SCL has analyzed the fracture of the restoring buffer spring of S12L. The information of the failed part is as 
following： 
零件信息：Part information 
失效来源 
Failure source 
工程开发 
失效数量 
Failure Number 
1 
散件供应商 
Component supplier 
/ 
生产基地 
Production base 
/ 
VIN 码 
VIN 
/ 
车辆里程数 
Car mileage 
/ 
车制造日期 
Vehicle production date 
/ 
销售日期 
Sale date 
/ 
维修站名称 
Sale agent 
/ 
SQE/DRE 
/  
失效背景 
Failure background 
台架耐久试验后，减震器拆解过程发现其中一根复原簧出现断裂。 
原材料信息：Raw material information 
原材料及牌号 
Raw material specification 
SAE9254V 
原材料厂商 
Raw material producer 
/ 
金属热处理状态 
Metal heat treatment state 
/ 
 
 
失效零件见图1：The failed part is shown in figure 1.  
Ⅱ. 结论与建议 Conclusions and Suggestions 
结论Conclusions：  
（1）该复原缓冲簧具有相互垂直的裂纹，均为疲劳断裂。 
The restoring buffer spring has mutually perpendicular cracks, and the cracks were all fatigue fractures. 
（2）材料硬度、金相组织正常，金相组织存在少量部分脱碳。 
The Hardness and metallographic structure were normal, and there was a small amount of decarburization in the 
metallographic structure. 
建议Suggestions：  
（1）提供完整的失效件，以便进一步分析。 
Provide complete failed parts for further analysis. 
分发: 
Distribution 
SQE：刘金朋；DRE：刘继鹏；SCL：梁敏莉 
检验者Author 
孙明升 
Sun Mingsheng 
审核Auditor 
邵百明 
Shao Baiming 
批准Approver 
 
日期Date 
20230717 
日期Date 
2023.7.17 
日期Date 
2023.7.17 


 
 
上海汽车中心实验室 
报告编号Report number 
SCL-S-23-0167M 
委托者: DRE 刘继鹏 
Request person, dept： 
委托编号:  SCL-S-23-0167M 
Request number:  
送样日期:  20230630 
Request date:  
报告日期:  20230717 
Report date: 
第2页,共6页 
 
上海·嘉定区安研路201 号 
邮编. 201804 
No. 201 Anyan Road, Jiading District, Shanghai. 
Post code :201804 
 
SMPV-0.2.3-002-QA -F01 
III. 调查结果 Investigation Results 
台架耐久试验后，减震器拆解过程发现其中一根复原簧出现断裂。实验室仅收到断口一半，另外一半寄往供
应商处进行分析，失效件形貌如图1 所示。断裂面的侧面形貌如图2 所示，侧面有明显的接触痕迹，同时侧面有
与断裂面呈90°的裂纹，如图中红色虚线所示。通过耐久试验的另一该复原簧未见明显的裂纹。 
 
 
图1 失效件及断裂位置 
 
图2 断裂面侧面裂纹 


 
 
上海汽车中心实验室 
报告编号Report number 
SCL-S-23-0167M 
委托者: DRE 刘继鹏 
Request person, dept： 
委托编号:  SCL-S-23-0167M 
Request number:  
送样日期:  20230630 
Request date:  
报告日期:  20230717 
Report date: 
第3页,共6页 
 
上海·嘉定区安研路201 号 
邮编. 201804 
No. 201 Anyan Road, Jiading District, Shanghai. 
Post code :201804 
 
SMPV-0.2.3-002-QA -F01 
断口分析 Fracture Surface Analysis 
断口宏观形貌如图3 所示，在内侧有明显的两个“山脊”，外侧断口较平，断裂面的侧面可以看到明显的呈
90°的裂纹。按照断口宏观纹路，裂纹起源于区域1 处，扩展方向如图中箭头所示。 
 
图3 断口宏观形貌 
对断口不同区域进行微观观察，断口微观形貌如图4 所示。图3 中区域1 处微观形貌如图4-a 和4-b 所示，
起源区为疲劳断口；区域2 微观形貌如图4-c 所示，为疲劳断口。区域3 微观形貌如图4-d 和4-e 所示，两个山脊
靠近起源区一侧均磨损，看不出断口形貌。另外一侧为疲劳断口，直至最终过载断裂。 
 
 
（a）区域1 微观形貌                            （b）起源区 
区域1 
区域3 
区域2 
扩展方向 
第一个山脊 
起源区 


 
 
上海汽车中心实验室 
报告编号Report number 
SCL-S-23-0167M 
委托者: DRE 刘继鹏 
Request person, dept： 
委托编号:  SCL-S-23-0167M 
Request number:  
送样日期:  20230630 
Request date:  
报告日期:  20230717 
Report date: 
第4页,共6页 
 
上海·嘉定区安研路201 号 
邮编. 201804 
No. 201 Anyan Road, Jiading District, Shanghai. 
Post code :201804 
 
SMPV-0.2.3-002-QA -F01 
 
 
                  （c）区域2 微观形貌                          （d）区域3 微观形貌 
 
 
                  （e）疲劳特征                                 （f）疲劳特征 
图4 断口微观形貌 
将断裂面侧面裂纹（如图5）人为打开，其宏观断口如图6 所示，根据裂纹纹路判断裂纹起源区和扩展方向
如图中所示。微观形貌如图7 所示，断裂面均已磨平，无明显特征，根据纹路判断应是疲劳断口。 
综上：断裂面先疲劳，后过载断裂。与断裂面呈90°侧面裂纹呈疲劳断口，两相互垂直的裂纹形成断裂面上
“山脊”形貌。 
第二个山脊 
疲劳断口 
疲劳断口 
疲劳断口 
过载断口 


 
 
上海汽车中心实验室 
报告编号Report number 
SCL-S-23-0167M 
委托者: DRE 刘继鹏 
Request person, dept： 
委托编号:  SCL-S-23-0167M 
Request number:  
送样日期:  20230630 
Request date:  
报告日期:  20230717 
Report date: 
第5页,共6页 
 
上海·嘉定区安研路201 号 
邮编. 201804 
No. 201 Anyan Road, Jiading District, Shanghai. 
Post code :201804 
 
SMPV-0.2.3-002-QA -F01 
 
 
图5 侧面裂纹                         图6 侧面裂纹打开后宏观形貌 
 
 
图7 侧面裂纹打开后微观形貌 
材料测试  Material Test Results 
    材料检测结果如表1 所示。材料硬度、金相组织正常，金相组织表面有部分脱碳。金相试样截面中有两处裂
纹，裂纹形貌如图9 所示，裂纹内部未见脱碳。 
表1 材料检测结果 
序号 
No. 
试验项目 
Test item 
额定值 
Requirement 
试验结果 
Test result 
评价 Evaluation 
合格 
qualified 
不合格 
unqualified 
1 
硬度HV1 
/ 
544，545.9，553.5，559.0， 
× 
 
2 
金相组织 
/ 
回火屈氏体（如图8 所示） 
/ 
 
起源区 


 
 
上海汽车中心实验室 
报告编号Report number 
SCL-S-23-0167M 
委托者: DRE 刘继鹏 
Request person, dept： 
委托编号:  SCL-S-23-0167M 
Request number:  
送样日期:  20230630 
Request date:  
报告日期:  20230717 
Report date: 
第6页,共6页 
 
上海·嘉定区安研路201 号 
邮编. 201804 
No. 201 Anyan Road, Jiading District, Shanghai. 
Post code :201804 
 
SMPV-0.2.3-002-QA -F01 
 
 
                  （a）芯部组织                                （b）表面脱碳 
图8 金相组织 
 
 
图9 金相组织裂纹形貌

File: 材料工程师/SCL-S-23-0168M-D25-排气凸轮轴-孙明升.pdf.md
# SCL-S-23-0168M-D25-排气凸轮轴-孙明升.pdf

 
 
上海汽车中心实验室 
报告编号Report number 
SCL-S-23-0168M 
委托者: EN 熊敏 
Request person, dept： 
委托编号:  SCL-S-23-0168M 
Request number:  
送样日期:  20230705 
Request date:  
报告日期:  20230724 
Report date: 
第1页,共7页 
 
上海·嘉定区安研路201 号 
邮编. 201804 
No. 201 Anyan Road, Jiading District, Shanghai. 
Post code :201804 
 
SMPV-0.2.3-002-QA -F01 
零件号Part number 
/ 
 零件名称 
Part name 
排气凸轮轴 
Exhaust camshaft 
图纸日期Drawing date 
/ 
零件生产日期Part production date 
/ 
 供货商 
Supplier 
重庆西源 
车型/项目Car type/project 
D25 
阶段性报告 Interim report                结论性报告 Conclusion report          
 
Ⅰ.任务描述 Task description 
实验室受委托对D25 项目的排气凸轮轴剥落问题进行失效分析，失效零件具体信息如下： 
As requested, SCL has analyzed the peeling off of exhaust camshaft of D25. The information of the failed part is as 
following： 
零件信息：Part information 
失效来源 
Failure source 
工程开发 
失效数量 
Failure Number 
1 例 
散件供应商 
Component supplier 
/ 
生产基地 
Production base 
/ 
VIN 码 
VIN 
/ 
车辆里程数 
Car mileage 
/ 
车制造日期 
Vehicle production date 
/ 
销售日期 
Sale date 
/ 
维修站名称 
Sale agent 
/ 
SQE/DRE 
/  
失效背景 
Failure background 
D25 开发阶段800 小时耐久试验进行到759h，拆机发现排气凸轮开启、关闭侧存在裂纹 
原材料信息：Raw material information 
原材料及牌号 
Raw material specification 
球铁700-2 
原材料厂商 
Raw material producer 
/ 
金属热处理状态 
Metal heat treatment state 
/ 
 
 
失效零件见图1：The failed part is shown in figure 1.  
Ⅱ. 结论与建议 Conclusions and Suggestions 
结论Conclusions：  
（1）该排气凸轮轴由于残余应力过大导致疲劳剥落。The exhaust camshaft experienced fatigue peeling off due to 
excessive residual stress. 
（2）材料表面硬度、硬化层深度符合要求，金相组织正常。 
The surface hardness and depth of the hardened layer of the material met the requirements, and the metallographic 
structure was normal. There were grinding burn marks on the surface. 
建议Suggestions：  
（1）查找残余应力超标的工艺原因，并加强过程管控。 
To find the reason to cause excessive residual stress and strength process control. 
分发: 
Distribution 
EN：熊敏；SCL：张轶凡； 
检验者Author 
孙明升 
Sun Mingsheng 
审核Auditor 
邵百明 
Shao Baiming 
批准Approver 
 
日期Date 
2023.07.24 
日期Date 
2023.07.24 
日期Date 
2023.07.24 


 
 
上海汽车中心实验室 
报告编号Report number 
SCL-S-23-0168M 
委托者: EN 熊敏 
Request person, dept： 
委托编号:  SCL-S-23-0168M 
Request number:  
送样日期:  20230705 
Request date:  
报告日期:  20230724 
Report date: 
第2页,共7页 
 
上海·嘉定区安研路201 号 
邮编. 201804 
No. 201 Anyan Road, Jiading District, Shanghai. 
Post code :201804 
 
SMPV-0.2.3-002-QA -F01 
III. 调查结果 Investigation Results 
D25 项目DL3 工程开发阶段进行800h 耐久试验，进行到759h 时，拆机发现排气凸轮轴开启侧、关闭侧存在
裂纹，开启侧裂纹明显，失效件形貌如图1 所示，部分凸桃出现剥落（图中1-b,1-c,1-d 所示）；关闭侧裂纹较少
（图中1-e 所示）。D25 前期正常完成过1 台800 小时耐久试验以及一台600 小时耐久试验。为做对比，选取同批
次/临近批次新件凸轮轴进行对比。 
 
（a）送检排气凸轮轴 
 
 
              （b）失效凸桃-开启侧                           （c）失效凸桃-开启侧   
失效件 
同批次新件 
临近批次新件 


 
 
上海汽车中心实验室 
报告编号Report number 
SCL-S-23-0168M 
委托者: EN 熊敏 
Request person, dept： 
委托编号:  SCL-S-23-0168M 
Request number:  
送样日期:  20230705 
Request date:  
报告日期:  20230724 
Report date: 
第3页,共7页 
 
上海·嘉定区安研路201 号 
邮编. 201804 
No. 201 Anyan Road, Jiading District, Shanghai. 
Post code :201804 
 
SMPV-0.2.3-002-QA -F01 
 
 
（d）失效凸桃-开启侧                          （e）失效凸桃-关闭侧 
图1 失效件及断裂位置 
断口分析 Fracture Surface Analysis 
断口的宏观形貌和微观形貌分别如图2 和图3 所示，该失效件发生疲劳剥落。 
 
 
图2 断口宏观形貌 


 
 
上海汽车中心实验室 
报告编号Report number 
SCL-S-23-0168M 
委托者: EN 熊敏 
Request person, dept： 
委托编号:  SCL-S-23-0168M 
Request number:  
送样日期:  20230705 
Request date:  
报告日期:  20230724 
Report date: 
第4页,共7页 
 
上海·嘉定区安研路201 号 
邮编. 201804 
No. 201 Anyan Road, Jiading District, Shanghai. 
Post code :201804 
 
SMPV-0.2.3-002-QA -F01 
 
 
图3 断口微观形貌 
残余应力分析 Residual Stress Analysis 
对送检的三个试验分别进行残余应力测试，测试结果如表1 所示，残余应力要求：表面至次表面0.1mm，残
余应力不超过+125MPa，失效件合格，与失效件同批次和临近日期批次均不合格。需要注意的是失效件的测试位
置位于裂纹附近，残余应力已经得到释放，可能导致测试结果不准确。与失效件同批次和临近批次的新件残余应
力均不合格，其中一侧远超过要求值。残余应力过大，与生产工艺中磨削加工工艺有关。 
表1 残余应力检测结果 
序号 
No. 
试验项目 
Test item 
测试位置 
Position 
试验结果 
Test result 
评价 Evaluation 
合格 
qualified 
不合格 
unqualified 
1 
失效件 
开启侧裂纹附近 
105.2MPa 
× 
 
关闭侧裂纹附近 
-44.4MPa 
× 
 
2 
失效件 
同批次 
开启侧 
134.6MPa 
 
× 
关闭侧 
1050.9MPa 
 
× 
3 
失效件临近
日期批次 
开启侧 
1116.7MPa 
 
× 
关闭侧 
348.2MPa 
 
× 
 
 
 
 
 
 


 
 
上海汽车中心实验室 
报告编号Report number 
SCL-S-23-0168M 
委托者: EN 熊敏 
Request person, dept： 
委托编号:  SCL-S-23-0168M 
Request number:  
送样日期:  20230705 
Request date:  
报告日期:  20230724 
Report date: 
第5页,共7页 
 
上海·嘉定区安研路201 号 
邮编. 201804 
No. 201 Anyan Road, Jiading District, Shanghai. 
Post code :201804 
 
SMPV-0.2.3-002-QA -F01 
材料测试  Material Test Results 
     材料检测结果如表1 所示。材料表面硬度、硬化层深度符合要求，金相组织正常。 
表1 材料检测结果 
序号 
No. 
试验项目 
Test item 
额定值 
Requirement 
试验结果 
Test result 
评价 Evaluation 
合格 
qualified 
不合格 
unqualified 
球铁700-2 
 
 
1 
表面硬度 
≥52HRC 
失效件 
56.4，56.2，56.3 
× 
 
失效件同批次 
55.2，55.5，55.8 
× 
 
失效件临近批次 
53.3，53.9，54.5 
× 
 
2 
有效硬化层
深度 
≥0.7mm
（500HV1） 
失效件 
1.347mm 
× 
 
失效件同批次 
0.966mm 
× 
 
失效件临近批次 
1.581mm      
× 
 
3 
金相组织 
/ 
见图5、6、7 所示 
/ 
 
  
 
                         （a）失效件                       （b）失效件同批次 
 
（c）失效件临近批次 
图4 有效硬化层深 


 
 
上海汽车中心实验室 
报告编号Report number 
SCL-S-23-0168M 
委托者: EN 熊敏 
Request person, dept： 
委托编号:  SCL-S-23-0168M 
Request number:  
送样日期:  20230705 
Request date:  
报告日期:  20230724 
Report date: 
第6页,共7页 
 
上海·嘉定区安研路201 号 
邮编. 201804 
No. 201 Anyan Road, Jiading District, Shanghai. 
Post code :201804 
 
SMPV-0.2.3-002-QA -F01 
 
（a）金相组织 
 
 
                 （a）表面金相组织                             （b）芯部金相组织 
图5 失效件金相组织 


 
 
上海汽车中心实验室 
报告编号Report number 
SCL-S-23-0168M 
委托者: EN 熊敏 
Request person, dept： 
委托编号:  SCL-S-23-0168M 
Request number:  
送样日期:  20230705 
Request date:  
报告日期:  20230724 
Report date: 
第7页,共7页 
 
上海·嘉定区安研路201 号 
邮编. 201804 
No. 201 Anyan Road, Jiading District, Shanghai. 
Post code :201804 
 
SMPV-0.2.3-002-QA -F01 
 
 
图6 失效件同批次 
 
 
图7 失效件临近批次

File: 材料工程师/SCL-S-23-0169M-EH32-铜排定子总成-孙明升.pdf.md
# SCL-S-23-0169M-EH32-铜排定子总成-孙明升.pdf

 
 
上海汽车中心实验室 
报告编号Report number 
SCL-S-23-0169M 
委托者: 捷能 何伟 
Request person, dept： 
委托编号:  SCL-S-23-0169M 
Request number:  
送样日期:  20230705 
Request date:  
报告日期:  20230724 
Report date: 
第1页,共6页 
 
上海·嘉定区安研路201 号 
邮编. 201804 
No. 201 Anyan Road, Jiading District, Shanghai. 
Post code :201804 
 
SMPV-0.2.3-002-QA -F01 
零件号Part number 
11457464 
 零件名称 
Part name 
定子总成-铜排 
Stator Assembly - Copper Bar 
图纸日期Drawing date 
/ 
零件生产日期Part production date 
/ 
 供货商 
Supplier 
势拓御能科技有限公司 
车型/项目Car type/project 
EH32 
阶段性报告 Interim report                结论性报告 Conclusion report          
 
Ⅰ.任务描述 Task description 
实验室受委托对EH32 定子总成-铜排开裂问题进行失效分析，失效零件具体信息如下： 
As requested, SCL has analyzed the fracture of stator assembly –copper bar of EH32. The information of the failed part is as 
following： 
零件信息：Part information 
失效来源 
Failure source 
工程开发 
失效数量 
Failure Number 
1 
散件供应商 
Component supplier 
/ 
生产基地 
Production base 
/ 
VIN 码 
VIN 
/ 
车辆里程数 
Car mileage 
/ 
车制造日期 
Vehicle production date 
/ 
销售日期 
Sale date 
/ 
维修站名称 
Sale agent 
/ 
SQE/DRE 
/  
失效背景 
Failure background 
单电机零件级振动试验，三相铜排和BUSBAR 铜排焊接处断裂。 
原材料信息：Raw material information 
原材料及牌号 
Raw material specification 
铜排：TU2 H02 
原材料厂商 
Raw material producer 
/ 
金属热处理状态 
Metal heat treatment state 
/ 
 
 
失效零件见图1：The failed part is shown in figure 1.  
Ⅱ. 结论与建议 Conclusions and Suggestions 
结论Conclusions：  
（1）该铜排接头在焊缝根部应力集中点发生疲劳开裂，其原因是由于局部应力大所致。 
Fatigue crack of the copper bar joint occurred at the stress concentration point at the root of the weld seam, which was 
caused by high local stress. 
建议Suggestions：  
（1）校核载荷，并排查试验振动情况. 
To verify the load and investigate the vibration situation during the test 
分发: 
Distribution 
DRE：何伟；SCL：周和。  
检验者Author 
孙明升 
Sun Mingsheng 
审核Auditor 
邵百明 
Shao Baiming 
批准Approver 
 
日期Date 
2023.07.24 
日期Date 
2023.07.24 
日期Date 
2023.07.24 


 
 
上海汽车中心实验室 
报告编号Report number 
SCL-S-23-0169M 
委托者: 捷能 何伟 
Request person, dept： 
委托编号:  SCL-S-23-0169M 
Request number:  
送样日期:  20230705 
Request date:  
报告日期:  20230724 
Report date: 
第2页,共6页 
 
上海·嘉定区安研路201 号 
邮编. 201804 
No. 201 Anyan Road, Jiading District, Shanghai. 
Post code :201804 
 
SMPV-0.2.3-002-QA -F01 
III. 调查结果 Investigation Results 
EH32 进行单电机零件级振动试验时，三相铜排和BUSBAR 铜排焊接处断裂。其中4 台电机进行振动试验，
共有12 处类似接头，目前一个接头出现断裂。定子总成宏观形貌如图1 所示，三个接头分别为U、V、W，失效
件断裂的是U 接头。 
 
图1 失效件及断裂位置 
断口分析 Fracture Surface Analysis 
断口宏观形貌如图2 所示，根据断口扩展纹路和收敛方向，判断裂纹起源区和扩展方向如图中所示，裂纹起
源于钎焊根部，向上扩展。断口的微观形貌如图3 所示，断裂面具有疲劳辉纹特征，为疲劳断口；起源区无异常
缺陷。 
 
断裂铜排接头 
U 
V 
W 


 
 
上海汽车中心实验室 
报告编号Report number 
SCL-S-23-0169M 
委托者: 捷能 何伟 
Request person, dept： 
委托编号:  SCL-S-23-0169M 
Request number:  
送样日期:  20230705 
Request date:  
报告日期:  20230724 
Report date: 
第3页,共6页 
 
上海·嘉定区安研路201 号 
邮编. 201804 
No. 201 Anyan Road, Jiading District, Shanghai. 
Post code :201804 
 
SMPV-0.2.3-002-QA -F01 
 
图2 断口宏观形貌 
 
 
                     （a）整体形貌                                （b）起源区 
 
1
焊缝 
扩展方向 
起源区 
起源区 


 
 
上海汽车中心实验室 
报告编号Report number 
SCL-S-23-0169M 
委托者: 捷能 何伟 
Request person, dept： 
委托编号:  SCL-S-23-0169M 
Request number:  
送样日期:  20230705 
Request date:  
报告日期:  20230724 
Report date: 
第4页,共6页 
 
上海·嘉定区安研路201 号 
邮编. 201804 
No. 201 Anyan Road, Jiading District, Shanghai. 
Post code :201804 
 
SMPV-0.2.3-002-QA -F01 
 
 
             （c）扩展区                                            （d）最终断裂区 
图3 断口微观形貌 
截面检测 Cross Section Inspection 
选取与失效件同一铜排的不同接头和另外三个定子的不同接头分别制取截面试样进行检查，其结果如图4 所
示。失效件断裂的是U 接头，与其同一定子的接头无开裂现象；另外三台只有U-1#接头存在裂纹，其余接头均无
裂纹。对裂纹区域制备金相，结果如图5 所示，金相组织正常，未见异常。 
鉴于以上结果：该铜排接头在焊缝根部由于形状变化，为应力集中点；U 接头的振动情况比其他V、W 接头
要剧烈，导致局部应力大，最终疲劳断裂。 
 
 
             （a）与失效件同一定子的接头                            （b）U-1 
疲劳辉纹 
最终断裂区 


 
 
上海汽车中心实验室 
报告编号Report number 
SCL-S-23-0169M 
委托者: 捷能 何伟 
Request person, dept： 
委托编号:  SCL-S-23-0169M 
Request number:  
送样日期:  20230705 
Request date:  
报告日期:  20230724 
Report date: 
第5页,共6页 
 
上海·嘉定区安研路201 号 
邮编. 201804 
No. 201 Anyan Road, Jiading District, Shanghai. 
Post code :201804 
 
SMPV-0.2.3-002-QA -F01 
 
 
（c）U-2                                  （d）V-1 
 
 
（e）V-2                                    （f）V-3 
 
 
                       （g）W-1                                       （h）W-2 


 
 
上海汽车中心实验室 
报告编号Report number 
SCL-S-23-0169M 
委托者: 捷能 何伟 
Request person, dept： 
委托编号:  SCL-S-23-0169M 
Request number:  
送样日期:  20230705 
Request date:  
报告日期:  20230724 
Report date: 
第6页,共6页 
 
上海·嘉定区安研路201 号 
邮编. 201804 
No. 201 Anyan Road, Jiading District, Shanghai. 
Post code :201804 
 
SMPV-0.2.3-002-QA -F01 
 
（i）W-3 
图4 通过实验零件的截面检查结果 
 
 
图5 U-1 裂纹处金相

File: 材料工程师/SCL-S-23-0170M-AP31-M4-正时链罩盖-沈大光.pdf.md
# SCL-S-23-0170M-AP31-M4-正时链罩盖-沈大光.pdf

 
 
上海汽车中心实验室 
报告编号Report number 
SCL-S-23-0170M 
委托者: QA:杜思雨  
Request person, dept： 
委托编号:  SCL-S-23-0158M 
Request number:  
送样日期:  2023.07.06 
Request date:  
报告日期: 2023.07.18 
第1页,共3页 
 
上海·嘉定区安研路201 号 
邮编. 201804 
No. 201 Anyan Road, Jiading District, Shanghai.    
Post code :201804 
 
SMPV-0.2.3-002-QA -F01 
零件号Part number 
10726347 
 零件名称 
Part name 
正时链罩盖(带曲轴前油封) 
图纸日期Drawing date 
 
零件生产日期Part production date 
 
 供货商 
Supplier 
丹阳荣嘉精密机械有限公司 
车型/项目Car type/project 
AP31-M4 
DVP 材料大纲签署日期DVP material test plan date 
 
阶段性报告 Interim report                结论性报告 Conclusion report          
 
Ⅰ.任务描述 Task description 
实验室受委托对正时链罩盖悬置螺纹孔损坏进行失效原因分析，失效零件具体信息如下： 
As requested, SCL has analyzed the factor of Timing chain cover.The information of the failed part is as following： 
零件信息：Part information 
零件名称 
Part name 
正时链罩盖 
车制造日期 
Vehicle production date 
/ 
VIN 码 
VIN 
/ 
销售日期 
Sale date 
/ 
车辆里程数 
Car mileage 
/ 
维修站名称 
Sale agent 
/ 
失效模式描述 
Failure circumstance  
发动机前盖悬置螺栓打紧过程中，扭矩加至90N.m 转角25°左右开始跟转，螺栓拉脱，第
二颗螺栓扭矩监控正常，拆解时发现螺纹损坏。 
原材料信息：Raw material information 
原材料及牌号 
Raw material specification 
AlSi9Cu3 
原材料厂商 
Raw material producer 
/ 
散件供应商 
Component supplier 
 
金属热处理状态 
Metal heat treatment state 
/ 
 
 
Ⅱ. 结论与建议 Conclusions and Suggestions 
结论Conclusions： 
1） 正时链罩盖悬置螺纹孔螺牙尺寸不良导致拧紧过程中出现滑牙。 
 
 
 
 
建议Suggestions：  
1）请供应商排查内螺纹孔攻牙工序，加强过程管控。  
 
 
 
分发  
Distribution 
QA：杜思雨  
检验者Author 
沈大光 
Shen Daguang 
审核Auditor 
邵百明 
Shao Baiming 
批准Approver 
 
日期Date 
2023.7.18 
日期Date 
2023.7.18 
日期Date 
2023.7.18 


 
 
上海汽车中心实验室 
报告编号Report number 
SCL-S-23-0170M 
委托者: QA:杜思雨  
Request person, dept： 
委托编号:  SCL-S-23-0158M 
Request number:  
送样日期:  2023.07.06 
Request date:  
报告日期: 2023.07.18 
第2页,共3页 
 
上海·嘉定区安研路201 号 
邮编. 201804 
No. 201 Anyan Road, Jiading District, Shanghai.    
Post code :201804 
 
SMPV-0.2.3-002-QA -F01 
III. 调查结果 Investigation Results 
一. 宏观调查 
郑州发动机厂在装配GS62 发动机前盖悬置螺栓时，出现螺纹孔滑牙，共发生两例。失效件如图1 所示，其
中第一个和第二个孔内螺纹出现滑牙。螺纹规格为M12x1.75。 
 
                                      图1 失效件形貌 
 
二. 检查分析 
第一个，第二个以及第三个未滑牙螺纹孔刨切开的螺纹孔形貌如图2 所示。由图2 可知，螺纹孔1 和2
的螺距明显小于第3 个未滑牙螺纹孔。 
 
图2 螺纹孔刨切后形貌 
1 
2 
3 


 
 
上海汽车中心实验室 
报告编号Report number 
SCL-S-23-0170M 
委托者: QA:杜思雨  
Request person, dept： 
委托编号:  SCL-S-23-0158M 
Request number:  
送样日期:  2023.07.06 
Request date:  
报告日期: 2023.07.18 
第3页,共3页 
 
上海·嘉定区安研路201 号 
邮编. 201804 
No. 201 Anyan Road, Jiading District, Shanghai.    
Post code :201804 
 
SMPV-0.2.3-002-QA -F01 
  通过体式显微镜粗略测量失效螺纹孔螺距约为0.87mm，牙高0.47mm，不符合加工图纸要求；未失效
螺纹孔的螺距1.75mm，牙高0.913mm。由此推断：螺纹加工尺寸不良导致装配出现滑牙。 
 
                                           a 螺纹孔1 的尺寸 
 
b 螺纹孔3 的尺寸 
图3 内螺纹孔尺寸

File: 材料工程师/SCL-S-23-0171M-EP22-前门板-张杰.pdf.md
# SCL-S-23-0171M-EP22-前门板-张杰.pdf

 
上海汽车中心实验室 
SAIC CENTER LAB 
委托者:  / 
Request person, dept： 
委托编号:   
Request number:  
送样日期:  2023.7.6 
Request date:  
报告日期:  2023.7.10 
Report date: 
第1页,共5页 
 
报告编号 
Report number 
SCL-S-23-0171M 
上海·嘉定区安研路201 号 邮编. 201804 
No. 201 Anyan Road, Jiading District, Shanghai. Post code :201804 
 
SMPV-0.2.3-002-QA -F01 
零件号Part number 
10374531/32 
 零件名称 
Part name 
前门外板 
Front door outer panel 
图纸日期Drawing date 
/ 
零件生产日期Part production date 
/ 
 供货商 
Supplier 
南京基地 
车型/项目Car type/project 
EP22 
阶段性报告 Interim report                结论性报告 Conclusion report          
 
Ⅰ.任务描述 Task description 
实验室受委托对门外板的电泳不良进行失效分析，失效零件具体信息如下： 
As requested, SCL has analyzed electrophoretic defect. The information of the failed part is as following： 
零件信息：Part information 
失效来源 
Failure source 
南京基地电泳不良 
失效数量 
Failure Number 
1 
散件供应商 
Component supplier 
/ 
生产基地 
Production base 
南京基地二涂（郑州基地冲压一厂） 
VIN 码 
VIN 
/ 
车辆里程数 
Car mileage 
/ 
车制造日期 
Vehicle production date 
/ 
销售日期 
Sale date 
/ 
维修站名称 
Sale agent 
/ 
SQE/DRE 
尤满意 
失效背景 
Failure background 
前门外板电泳不良。 
Front door outer panel electrophoretic defect 
原材料信息：Raw material information 
原材料及牌号 
Raw material specification 
SCG180Y+Z 0.65 
原材料厂商 
Raw material producer 
宝武钢铁集团有限公司（青山基地） 
金属热处理状态 
Metal heat treatment state 
/ 
 
 
失效零件见图1：The failed part is shown in figure 1.  
Ⅱ. 结论与建议 Conclusions and Suggestions 
 
结论Conclusions：  
（1） 前门外板电泳不良处存在Al 含量异常，疑似表面夹杂或夹渣。 
 
 
建议Suggestions：  
（1） 缺陷样板委托宝武钢厂进一步分析，确认缺陷产生的来源及制定控制措施。 
 
 
分发 
Distribution 
尤满意  吴玉瑞 
检验者Author 
张杰    朱玲斌 
Zhang Jie Zhu Lingbin 
审核Auditor 
叶青亮 
Ye Qingliang 
批准Approver 
 
日期Date 
2023.7.10 
日期Date 
2023.7.10 
日期Date 
2023.7.10 


 
上海汽车中心实验室 
SAIC CENTER LAB 
委托者:  / 
Request person, dept： 
委托编号:   
Request number:  
送样日期:  2023.7.6 
Request date:  
报告日期:  2023.7.10 
Report date: 
第2页,共5页 
 
报告编号 
Report number 
SCL-S-23-0171M 
上海·嘉定区安研路201 号 邮编. 201804 
No. 201 Anyan Road, Jiading District, Shanghai. Post code :201804 
 
SMPV-0.2.3-002-QA -F01 
III. 调查结果 Investigation Results 
南京基地反馈EP22 在二涂生产时出现电泳不良，对电泳不良处进行打磨，发现存在黑点。 
 
 
 
 
a  送检失效件 
缺陷分析  Defect Analysis 
分别对图a4 缺陷处进行SEM 检测，结果见图1~5，可知： 
1、缺陷（谱图7~9）处位于锌层下方，在基板上（Fe 含量59.9~75.1%），Al 含量异常（3.8~4.5%）； 
2、谱图10为锌层Al含量为0.4%。 
结合以上分析结果：前门外板电泳不良处存在Al 含量异常，疑似表面夹杂或夹渣。 
 
a1 
a2 
a3 
a4 


 
上海汽车中心实验室 
SAIC CENTER LAB 
委托者:  / 
Request person, dept： 
委托编号:   
Request number:  
送样日期:  2023.7.6 
Request date:  
报告日期:  2023.7.10 
Report date: 
第3页,共5页 
 
报告编号 
Report number 
SCL-S-23-0171M 
上海·嘉定区安研路201 号 邮编. 201804 
No. 201 Anyan Road, Jiading District, Shanghai. Post code :201804 
 
SMPV-0.2.3-002-QA -F01 
 
图1、SEM取样位置 
  
图2、谱图7SEM分析结果 
 


 
上海汽车中心实验室 
SAIC CENTER LAB 
委托者:  / 
Request person, dept： 
委托编号:   
Request number:  
送样日期:  2023.7.6 
Request date:  
报告日期:  2023.7.10 
Report date: 
第4页,共5页 
 
报告编号 
Report number 
SCL-S-23-0171M 
上海·嘉定区安研路201 号 邮编. 201804 
No. 201 Anyan Road, Jiading District, Shanghai. Post code :201804 
 
SMPV-0.2.3-002-QA -F01 
 
图3、谱图8SEM分析结果 
 
图4、谱图9SEM分析结果 


 
上海汽车中心实验室 
SAIC CENTER LAB 
委托者:  / 
Request person, dept： 
委托编号:   
Request number:  
送样日期:  2023.7.6 
Request date:  
报告日期:  2023.7.10 
Report date: 
第5页,共5页 
 
报告编号 
Report number 
SCL-S-23-0171M 
上海·嘉定区安研路201 号 邮编. 201804 
No. 201 Anyan Road, Jiading District, Shanghai. Post code :201804 
 
SMPV-0.2.3-002-QA -F01 
 
图5、谱图10SEM分析结果

File: 材料工程师/SCL-S-23-0173M-EP39 EV-充电口防尘盖-万雨佳.pdf.md
# SCL-S-23-0173M-EP39 EV-充电口防尘盖-万雨佳.pdf

 
上海汽车中心实验室 
SAIC CENTER LAB 
委托者:SQE:周何阳 
Request person, dept： 
委托编号:  
Request number:  
送样日期: 2023.07.04 
Request date:  
报告日期: 2023.07.10 
Report date: 
第1页,共3页 
 
报告编号 
Report number 
SCL-S-23-0173M 
上海·嘉定区安研路201 号 邮编. 201804 
No. 201 Anyan Road, Jiading District, Shanghai. Post code :201804 
 
零件号Part number 
 
 零件名称 
Part name 
充电口防尘盖 
图纸日期Drawing date 
/ 
零件生产日期Part production date 
/ 
 供货商 
Supplier 
宁波均胜 
车型/项目Car type/project 
EP39 EV 
DVP 材料大纲签署日期DVP material test plan date 
/ 
 
阶段性报告  Stage report        结论性报告 Conclusion report       
 
Ⅰ.任务描述 Task description 
郑州工厂audit 抱怨EP39 EV 充电口防尘盖高亮面波浪纹，实验室受委托进行失效原因分析，失效零件具体信息
如下： 
零件信息：Part information 
零件名称 
Part name 
充电口防尘盖 
车制造日期 
Vehicle production date 
/ 
VIN 码 
VIN 
/ 
销售日期 
Sale date 
/ 
车辆里程数 
Car mileage 
0 
维修站名称 
Sale agent 
/ 
失效模式描述 
Failure circumstance  
高亮面波浪纹 
原材料信息：Raw material information 
原材料及牌号 
Raw material specification 
PA6 C100 HSBK101 
原材料厂商 
Raw material producer 
金发 
散件供应商 
Component supplier 
上海科工机电设备成套有限公司 
金属热处理状态 
Metal heat treatment state 
/ 
失效零件见图1：The failed part is shown in figure 1.  
Ⅱ. 结论与建议 Conclusions and Suggestions 
 
结论：尼龙具有吸水的特性，保护膜与防尘盖没有完全贴合，部分未贴合处表面与空气接触，吸收了空气中的水
分后变形，表面产生水波纹一样的痕迹。烘干后波浪纹会变淡或消失，重新贴膜后会再次出现波浪纹。 
 
建议： 1、选择合适的保护膜，贴膜需完全贴合，避免气泡； 
2、不使用贴膜保护，改为珍珠棉覆盖。 
  
 
 
 
 
 
 
 
 
分发: 
Distribution 
SQE：周何阳     
检验者Author 
万雨佳 
Wan Yujia 
审核Auditor 
郭世来 
Guo Shilai 
批准Approver 
 
日期Date 
2023.7.10 
日期Date 
2023.7.10 
日期Date 
2023.7.10 


 
上海汽车中心实验室 
SAIC CENTER LAB 
委托者:SQE:周何阳 
Request person, dept： 
委托编号:  
Request number:  
送样日期: 2023.07.04 
Request date:  
报告日期: 2023.07.10 
Report date: 
第2页,共3页 
 
报告编号 
Report number 
SCL-S-23-0173M 
上海·嘉定区安研路201 号 邮编. 201804 
No. 201 Anyan Road, Jiading District, Shanghai. Post code :201804 
 
III. 调查结果 Investigation Results 
 
1 失效分析 
 
对失效进行观察，表面有类似水波纹的痕迹，无残胶现象。将失效件在80℃下烘干2 小时后，波浪纹会消失
或变淡。重新贴上膜后常温放置48 小时后，仍然会产生水波纹。 
 
 
零件图 
 
  
 
撕掉贴膜后有波浪纹                      80℃ 2H 烘烤后波浪纹消失     
 
有气泡且与空气连通 


 
上海汽车中心实验室 
SAIC CENTER LAB 
委托者:SQE:周何阳 
Request person, dept： 
委托编号:  
Request number:  
送样日期: 2023.07.04 
Request date:  
报告日期: 2023.07.10 
Report date: 
第3页,共3页 
 
报告编号 
Report number 
SCL-S-23-0173M 
上海·嘉定区安研路201 号 邮编. 201804 
No. 201 Anyan Road, Jiading District, Shanghai. Post code :201804 
 
 
重新贴膜后存放24 小时 
 
  
 
撕掉贴膜后仍然有波浪纹  
 
 
结论：贴膜没有与防尘盖完全贴合，部分未贴合处表面与空气接触，吸收了空气中的水分后变形，表
面产生水波纹一样的痕迹。

File: 材料工程师/SCL-S-23-0174M-IM31-空滤出气管-曾红梅.pdf.md
# SCL-S-23-0174M-IM31-空滤出气管-曾红梅.pdf

 
 
上海汽车中心实验室 
SAIC CENTER LAB 
委托者: SQE：包文誉 
Request person, dept： 
委托编号: SCL-S-23-0174 
Request number:  
送样日期:2023.07.10 
Request date:  
报告日期:2023.07.20 
Report date: 
第1页,共4页 
 
报告编号 
Report number 
SCL-S-23-0174M 
上海·嘉定区安研路201 号 邮编. 201804 
No. 201 Anyan Road, Jiading District, Shanghai. Post code :201804 
 
零件号 
Part number 
11002220 
 零件名称 
Part name 
空滤出气管 
图纸日期 
Drawing date  
/ 
零件生产日期 
Production date 
 
 供货商 
Supplier 
上海美嘉 
车型/项目 
Car type/project 
IM31 
DVP 材料大纲签署日期 
DVP material test plan date 
 
 
           测试报告 Conclusion report               结论性报告 Conclusion report 
Ⅰ.任务描述 Task description 
郑州整车现场装配时，发现打紧螺母后，出气管通孔塑料外圈开裂，金属嵌件变形。实验室受委托对失效件进行分析，零件原材
料信息如下： 
零件信息：Part information 
零件名称 
Part name 
空滤出气管 
车制造日期 
Vehicle production date 
NA 
VIN 码 
VIN 
NA 
销售日期 
Sale date 
NA 
车辆里程数 
Car mileage 
NA 
维修站名称 
Sale agent 
NA 
失效模式描述 
Failure circumstance  
通孔处塑料开裂，金属嵌件变形 
失效零件见图1：The failed parts is shown in figure 1.  
原材料信息：Raw material information 
原材料及牌号 
Raw material specification 
PA6 GF35 K224 HG7 
原材料厂商 
Raw material producer 
DSM 
散件供应商 
Component supplier 
上海美嘉 
金属热处理状态 
Metal heat treatment state 
/ 
 
Ⅱ. 结论与建议 Conclusions and suggestions 
结论：1、壳体材料满足要求； 
          2、结合AB 面金属衬套磕痕和被挤出的情况，可看出金属衬套受力不均，推导是螺栓打偏导致开裂 
 
 
 
 
 
 
 
 
 
 
分发： 
Dispenser 
SQE: 包文誉 
检验者： 
Identifier 
曾红梅 
Zeng Hongmei 
审核： 
Auditor 
刘文渊 
Liu wenyuan  
批准： 
Approver 
 
日期： 
Date 
2023.07.20 
日期： 
Date 
2023.07.21 
日期： 
Date 
2023.07.21 


 
 
上海汽车中心实验室 
SAIC CENTER LAB 
委托者: SQE：包文誉 
Request person, dept： 
委托编号: SCL-S-23-0174 
Request number:  
送样日期:2023.07.10 
Request date:  
报告日期:2023.07.20 
Report date: 
第2页,共4页 
 
报告编号 
Report number 
SCL-S-23-0174M 
上海·嘉定区安研路201 号 邮编. 201804 
No. 201 Anyan Road, Jiading District, Shanghai. Post code :201804 
 
Ⅲ. 测试结果 Test Results  
序号 
No. 
试验项目 
Test item 
额定值 
Requirement 
试验结果 
Test result 
评价 Evaluation 
合格 
qualified 
不合格 
unqualified 
一 
壳体PA6GF35（根据材料ADV 试验大纲） 
1 
IR 
PA6 
PA6
（1） 
× 
 
2 
DSC/℃ 
210~230 
220
（1） 
× 
 
3 
填充物含量/% 
35±2 
34.2
（1） 
× 
 
4 
密度 
1.42±0.02 
1.414
（1） 
× 
 
备注：1）表示参考202307100017 
       
 
 
 
 
 
 
 
 
 
 
 
 
 
 
 
 
 
 
 
 
 
 
 
 
 
 
 
 
 
 
 
套在螺栓上，然后螺母锁紧 
失效位置 
A
B 
A 
 
B 
A 


 
 
上海汽车中心实验室 
SAIC CENTER LAB 
委托者: SQE：包文誉 
Request person, dept： 
委托编号: SCL-S-23-0174 
Request number:  
送样日期:2023.07.10 
Request date:  
报告日期:2023.07.20 
Report date: 
第3页,共4页 
 
报告编号 
Report number 
SCL-S-23-0174M 
上海·嘉定区安研路201 号 邮编. 201804 
No. 201 Anyan Road, Jiading District, Shanghai. Post code :201804 
 
 
 
 
 
 
 
 
 
 
 
 
 
 
 
 
 
 
 
 
 
 
 
 
 
 
 
 
 
 
 
 
 
 
 
 
 
 
 
 
 
 
 
 
B 面衬套样貌，金属衬套面有被螺母硬挤出的螺母形状，红圈区域螺母磕痕不明显 
 
A 面样貌，红圈金属衬套被硬挤出 


 
 
上海汽车中心实验室 
SAIC CENTER LAB 
委托者: SQE：包文誉 
Request person, dept： 
委托编号: SCL-S-23-0174 
Request number:  
送样日期:2023.07.10 
Request date:  
报告日期:2023.07.20 
Report date: 
第4页,共4页 
 
报告编号 
Report number 
SCL-S-23-0174M 
上海·嘉定区安研路201 号 邮编. 201804 
No. 201 Anyan Road, Jiading District, Shanghai. Post code :201804 
 
 
 
 
 
 
 
 
 
 
 
 
 
 
 
 
 
 
 
 
 
 
小结：结合AB 面金属衬套磕痕和被挤出的情况，可看出金属衬套受力不均，推导是螺栓打偏导致开裂。 
 
B 面开裂样貌

File: 材料工程师/SCL-S-23-0175M-EP39-发动机液压悬置-戚鹏飞.pdf.md
# SCL-S-23-0175M-EP39-发动机液压悬置-戚鹏飞.pdf

 
上海汽车中心实验室 
报告编号Report number 
SCL-S-23-0175M 
委托者:李文浩 
Request person, dept： 
委托编号:/   
Request number:  
送样日期:20230710  
Request date:  
报告日期:20230712 
第1页,共3页 
 
上海·嘉定区安研路201 号 
邮编. 201804 
No. 201 Anyan Road, Jiading District, Shanghai. 
    Post code :201804 
 
SMPV-0.2.3-002-QA -F01 
零件号Part number 
11324820 
 零件名称 
Part name 
发动机液压悬置 
图纸日期Drawing date 
/ 
零件生产日期Part production date 
 
 供货商 
Supplier 
威巴克 
车型/项目Car type/project 
EP39 
阶段性报告 Interim report                结论性报告 Conclusion report          
 
Ⅰ.任务描述 Task description 
实验室受委托对EP39 发动机液压悬置外壳开裂进行分析，失效零件具体信息如下： 
As requested, SCL has analyzed the fracture failure of the EP39 engine mount housing. The information of the failed part 
is shown as following： 
零件信息：Part information 
失效来源 
Failure source 
路试 
失效数量 
Failure Number 
1 
散件供应商 
Component supplier 
丹阳荣嘉 
生产基地 
Production base 
/ 
VIN 码 
VIN 
/ 
车辆里程数 
Car mileage 
/ 
车制造日期 
Vehicle production date 
/ 
销售日期 
Sale date 
/ 
维修站名称 
Sale agent 
/ 
SQE/DRE 
/ 
失效背景 
Failure background 
EP39 EREV GD 耐久车在广德试验场进行制动试验时零件断裂失效，试验进度71%。 
原材料信息：Raw material information 
原材料及牌号 
Raw material specification 
AlSi9Cu3(Fe) 
原材料厂商 
Raw material producer 
/ 
金属热处理状态 
Metal heat treatment state 
/ 
 
 
失效零件见图1：The failed part is shown in figure 1. 
Ⅱ. 结论与建议 Conclusions and Suggestions 
 
结论Conclusions：（1）发动机悬置外壳为过载断裂，断口无异常质量缺陷。 
（2）外壳化学成分和硬度符合材料要求。 
建议Suggestions：（1）排查零件试验过程有无异常情况。 
                
     
 
 
       
分发: 
Distribution 
CH 刘天华 李文浩 史志楠 
检验者Author 
戚鹏飞 
Qi Pengfei 
审核Auditor 
邵百明 
Shao Baiming 
批准Approver 
  
                代 
日期Date 
2023.07.12 
日期Date 
2023.07.12 
日期Date 
2023.07.12 


 
上海汽车中心实验室 
报告编号Report number 
SCL-S-23-0175M 
委托者:李文浩 
Request person, dept： 
委托编号:/   
Request number:  
送样日期:20230710  
Request date:  
报告日期:20230712 
第2页,共3页 
 
上海·嘉定区安研路201 号 
邮编. 201804 
No. 201 Anyan Road, Jiading District, Shanghai. 
    Post code :201804 
 
SMPV-0.2.3-002-QA -F01 
III. 调查结果 Investigation Results  
   EP39 EREV 耐久车在广德试验场进行制动试验时发动机悬置外壳零件断裂失效，失效零件如图1 所示，
零件外观未见异常痕迹。 
 
 
图1 发动机悬置外壳失效件 
断口分析 Fracture analysis 
零件两个宏观断口形貌如图2、图3 所示，裂纹扩展方向如红色箭头所示。断口1 纹路清晰，裂纹起源点如
图中红圈所示，断口2 起源区裂纹走向不明显，裂纹起源于图中红圈所示区域。断口1 和断口2 上未见明显质量
缺陷。 
 
图2  断口1 宏观形貌 
 
图3 断口2 宏观形貌 
断口1 
断口2 
裂纹起源区 
裂纹起源区 


 
上海汽车中心实验室 
报告编号Report number 
SCL-S-23-0175M 
委托者:李文浩 
Request person, dept： 
委托编号:/   
Request number:  
送样日期:20230710  
Request date:  
报告日期:20230712 
第3页,共3页 
 
上海·嘉定区安研路201 号 
邮编. 201804 
No. 201 Anyan Road, Jiading District, Shanghai. 
    Post code :201804 
 
SMPV-0.2.3-002-QA -F01 
     对断口1 和断口2 起源区进行微观形貌观察，断口呈现韧窝+准解理形貌，为过载断裂特征，如图4 所示。 
 
 
（a）断口1                                  (b) 断口2 
图4 断口起源区 微观形貌 
 
材料测试  Material Test Results 
对失效外壳零件进行成分和硬度检测，结果符合材料要求，如表1 所示。 
表1  材料检测结果 
序号 
No. 
测试项目 
Test item 
额定值 
Requirement 
试验结果 
Test result 
评价 Evaluation 
合格 
OK 
不合格 
Not OK 
1 
化学成分（%） 
 
 
 
 
 
Si 
8-11 
10.48 
× 
 
 
Fe 
≤1.3 
1.210 
× 
 
 
Cu 
2.0-4.0 
2.228 
× 
 
 
Mn 
≤0.55 
0.142 
× 
 
 
Mg 
0.05-0.55 
0.147 
× 
 
 
Zn 
≤1.2 
0.669 
× 
 
 
Ni 
≤0.55 
0.048 
× 
 
2 
硬度（HBW2.5/62.5） 
≥80 
108，109 
×

File: 材料工程师/SCL-S-23-0176M-AP31MCE-拉手饰条-孙晓晓.pdf.md
# SCL-S-23-0176M-AP31MCE-拉手饰条-孙晓晓.pdf

 
上海汽车中心实验室 
SAIC CENTER LAB 
委托者:王怀军 
Request person, dept： 
委托编号: SCL-S-23-0176M   
Request number:  
送样日期: 2023.07.16 
Request date:  
报告日期: 2023.08.15 
Report date: 
第1页,共8页 
 
报告编号 
Report number 
SCL-S-23-0176M 
上海·嘉定区安研路201 号 邮编. 201804 
No. 201 Anyan Road, Jiading District, Shanghai. Post code :201804 
 
SMPV-0.2.3-002-QA -F01 
零件号 
Part number 
/ 
 零件名称 
Part name 
门板拉手 
图纸日期 
Drawing date  
/ 
零件生产日期 
Production date 
2022-03-18 
 供货商 
Supplier 
东昊 
车型/项目 
Car type/project 
Ap31MCE 
DVP 材料大纲签署日期 
DVP material test plan date 
/ 
 
   阶段性报告  Stage report        结论性报告 Conclusion report            
Ⅰ.任务描述 Task description 
实验室受委托对AP31MCE 门板拉手开裂问题进行失效原因分析，失效零件具体信息如下： 
 
零件信息：Part information 
零件名称 
Part name 
门板拉手 
制造日期 
Production date 
 
VIN 码 
VIN number 
LSJA36E33NZ163017 
销售日期 
Sale date 
/ 
车辆里程数 
Car mileage 
10153km 
销售商 
Sale agent 
咸宁荣业 
失效模式描述 
Invalid situation description 
拉手饰条开裂 
原材料信息：Raw material information 
原材料及牌号 
Raw material and trademark 
高光PC 
原材料厂商 
Raw material producer 
锦磁 
散件供应商 
Part supplier 
东昊 
金属热处理状态 
Metal heat treatment state 
/ 
失效零件见图1：The invalid part is shown in Fig 1.  
Ⅱ. 结论与建议 Conclusions and suggestions 
 
结论：PC饰条开裂的原因可能为接触了含酯类、酮类等有机物；不排除有受到异常外力。 
建议：PC材料的外露件应该避免接触含酯类、酮类等有机物，如车载香水、汽油、含酯类、酮类的化妆品或者
生活用品等。 
 
 
 
分发: 
Distribution 
王怀军 王钦利 
检验者Author 
孙晓晓 
Sun Xiaoxiao 
审核Auditor 
尹建伟 
Yin Jianwei 
批准Approver 
 
日期Date 
2023.08.15 
日期Date 
2023.08.15 
日期Date 
2023.08.17 


 
上海汽车中心实验室 
SAIC CENTER LAB 
委托者:王怀军 
Request person, dept： 
委托编号: SCL-S-23-0176M   
Request number:  
送样日期: 2023.07.16 
Request date:  
报告日期: 2023.08.15 
Report date: 
第2页,共8页 
 
报告编号 
Report number 
SCL-S-23-0176M 
上海·嘉定区安研路201 号 邮编. 201804 
No. 201 Anyan Road, Jiading District, Shanghai. Post code :201804 
 
SMPV-0.2.3-002-QA -F01 
Ⅲ. 失效分析  
一、失效背景 
售后抱怨1 辆AP31MCE 汽车，4 个门板高光PC 处均有开裂现象，其中有3 个门开裂位置在拉手
饰条出，1 个门开裂位置在门板高光长饰条。现返回1 件左后门进行失效分析，其拉手饰条开裂，见
图1。其断裂位置光滑，为脆断。 
 
 
 
 
 
 
 
 
 
 
 
 
 
 
 
 
 
 
图1 失效件 
 
 
 
 
 
 
 
 
图1 失效件 
失效件 
体式显微镜照片 


 
上海汽车中心实验室 
SAIC CENTER LAB 
委托者:王怀军 
Request person, dept： 
委托编号: SCL-S-23-0176M   
Request number:  
送样日期: 2023.07.16 
Request date:  
报告日期: 2023.08.15 
Report date: 
第3页,共8页 
 
报告编号 
Report number 
SCL-S-23-0176M 
上海·嘉定区安研路201 号 邮编. 201804 
No. 201 Anyan Road, Jiading District, Shanghai. Post code :201804 
 
SMPV-0.2.3-002-QA -F01 
二、材质分析 
表1 材质分析 
 
通过材质分析，发现失效件与新件图谱一致，无异常。 
 
序号 
No. 
试验项目 
Test item 
额定值 
Requirement 
试验结果 
Test result 
评价 Evaluation 
合格 
qualified 
不合格 
unqualified 
1 
失效件-饰条 
 
GCMS 
PC 
PC，失效件图谱与
新件一致 
× 
 
2 
新件-饰条 
 
GCMS 
PC 
PC，失效件图谱与
新件一致 
× 
 


 
上海汽车中心实验室 
SAIC CENTER LAB 
委托者:王怀军 
Request person, dept： 
委托编号: SCL-S-23-0176M   
Request number:  
送样日期: 2023.07.16 
Request date:  
报告日期: 2023.08.15 
Report date: 
第4页,共8页 
 
报告编号 
Report number 
SCL-S-23-0176M 
上海·嘉定区安研路201 号 邮编. 201804 
No. 201 Anyan Road, Jiading District, Shanghai. Post code :201804 
 
SMPV-0.2.3-002-QA -F01 
三、失效模拟 
1、模拟受力 
取新件进行零件受力的模拟情况，见图2。锤子距离零件20cm 敲击10 下，试验后，零件表面坑
坑洼洼，但无开裂现象，见图3。 
 
图2  模拟受力 
 
图3  受力模拟件 


 
上海汽车中心实验室 
SAIC CENTER LAB 
委托者:王怀军 
Request person, dept： 
委托编号: SCL-S-23-0176M   
Request number:  
送样日期: 2023.07.16 
Request date:  
报告日期: 2023.08.15 
Report date: 
第5页,共8页 
 
报告编号 
Report number 
SCL-S-23-0176M 
上海·嘉定区安研路201 号 邮编. 201804 
No. 201 Anyan Road, Jiading District, Shanghai. Post code :201804 
 
SMPV-0.2.3-002-QA -F01 
2、模拟零件受污染 
由于模拟受力未能模拟出失效类似现象，且四个车门同时有开裂问题，因此怀疑可能受了相同物
质的污染。选择不同常见的几种溶剂进行模拟：护手霜、花露水、84 消毒液、酒精消毒液、车载香
水。 
表2 失效模拟 
 
 
通过试验发现，护手霜、花露水、84 消毒液、酒精消毒液擦拭涂抹后在90℃*24H 的环境下均未
能使产品开裂。但车载香水可以使PC 饰条开裂，开裂形式与失效件类似，且温度的升高可以加速饰
条开裂的速度，具体图片见图4-6，断口均为脆断。 


 
上海汽车中心实验室 
SAIC CENTER LAB 
委托者:王怀军 
Request person, dept： 
委托编号: SCL-S-23-0176M   
Request number:  
送样日期: 2023.07.16 
Request date:  
报告日期: 2023.08.15 
Report date: 
第6页,共8页 
 
报告编号 
Report number 
SCL-S-23-0176M 
上海·嘉定区安研路201 号 邮编. 201804 
No. 201 Anyan Road, Jiading District, Shanghai. Post code :201804 
 
SMPV-0.2.3-002-QA -F01 
 
图4 模拟件5 号 
 
 
图5 模拟件6 号 
 


 
上海汽车中心实验室 
SAIC CENTER LAB 
委托者:王怀军 
Request person, dept： 
委托编号: SCL-S-23-0176M   
Request number:  
送样日期: 2023.07.16 
Request date:  
报告日期: 2023.08.15 
Report date: 
第7页,共8页 
 
报告编号 
Report number 
SCL-S-23-0176M 
上海·嘉定区安研路201 号 邮编. 201804 
No. 201 Anyan Road, Jiading District, Shanghai. Post code :201804 
 
SMPV-0.2.3-002-QA -F01 
 
图5 模拟件7 号 
 
表3 材质分析 
 
序号 
No. 
试验项目 
Test item 
额定值 
Requirement 
试验结果 
Test result 
评价 Evaluation 
合格 
qualified 
不合格 
unqualified 
1 
模拟件5 号 
 
GCMS 
PC 
PC，模拟件图谱与
新件一致 
× 
 
2 
模拟件6 号 
 
GCMS 
PC 
PC，模拟件图谱与
新件一致 
× 
 
3 
模拟件7 号 
 
GCMS 
PC 
PC，模拟件图谱与
新件一致 
× 
 


 
上海汽车中心实验室 
SAIC CENTER LAB 
委托者:王怀军 
Request person, dept： 
委托编号: SCL-S-23-0176M   
Request number:  
送样日期: 2023.07.16 
Request date:  
报告日期: 2023.08.15 
Report date: 
第8页,共8页 
 
报告编号 
Report number 
SCL-S-23-0176M 
上海·嘉定区安研路201 号 邮编. 201804 
No. 201 Anyan Road, Jiading District, Shanghai. Post code :201804 
 
SMPV-0.2.3-002-QA -F01 
四、结果分析 
由于PC 材料属于无定形聚合物，分析间相互作用力弱，如遇有机小分子，如酯类、酮类等物质，
这些溶剂小分子容易渗入聚合物内部，使其溶胀。此车载香水的成分，含苯甲酸甲酯等有机溶剂，根
据聚合物和有机溶剂的相似相容原理，PC 极性不高，遇到这些物质，极易开裂。通过试验及模拟，
该车门拉手饰条的开裂极有可能受到了含酯类、酮类等有机物的污染或者浸润。 
综上，PC 材料的外露件应该避免接触含酯类、酮类等有机物，如车载香水、汽油、含酯类、酮
类的化妆品或者生活用品等。

File: 材料工程师/SCL-S-23-0177M-AP31MAJOR-PRND面板-徐睿.pdf.md
# SCL-S-23-0177M-AP31MAJOR-PRND面板-徐睿.pdf

 
上海汽车中心实验室 
SAIC CENTER LAB 
委托者: SQE 涂彩云 
Request person, dept： 
委托编号:  SCL-S-23-0177M 
Request number:  
送样日期:  2023.07.13 
Request date:  
报告日期:  2023.07.20 
Report date: 
第1页,共3页 
 
报告编号 
Report number 
SCL-S-23-0177M 
上海·嘉定区安研路201 号 邮编. 201804 
No. 201 Anyan Road, Jiading District, Shanghai. Post code :201804 
 
SMPV-0.2.3-002-QA -F01 
零件号Part number 
11390099 
 零件名称 
Part name 
PRND 显示面板 
图纸日期Drawing date 
/ 
零件生产日期Part production date 
2023.03 
 供货商 
Supplier 
福州西诚电子有限公司 
车型/项目Car type/project 
AP31MAJOR 
DVP 材料大纲签署日期DVP material test plan date 
 
阶段性报告 Interim report                结论性报告 Conclusion report          
 
Ⅰ.任务描述 Task description 
实验室受委托对PRND 显示面板进行失效原因分析，失效零件具体信息如下： 
As requested, SCL has analyzed the failure of Button. The information of the failed part is as following： 
零件信息：Part information 
零件名称 
Part name 
PRND 显示面板 
车制造日期 
Vehicle production date 
/ 
VIN 码 
VIN 
/ 
销售日期 
Sale date 
/ 
车辆里程数 
Car mileage 
/ 
维修站名称 
Sale agent 
/ 
失效模式描述 
Failure circumstance  
媒体试驾车PRND 显示面板表面批量开裂 
原材料信息：Raw material information 
原材料及牌号 
Raw material 
specification 
基材：PC 2407 
底漆 SAIC-SN8424 
面漆 UV739 
原材料厂商 
Raw material producer 
科思创 
东来 
散件供应商 
Component supplier 
福州西诚 
金属热处理状态 
Metal heat treatment state 
/ 
失效零件见图1：The failed part is shown in figure 1.  
 
 
 
Ⅱ. 结论与建议 Conclusions and Suggestions 
结论Conclusions：  
1） 显微观察失效面板开裂为表面UV漆开裂，失效件UV漆厚度在正常范围内，漆膜厚度并非导致开裂的原因； 
2） 失效面板UV漆与标准样板红外图谱的出峰位置与强度不一致，失效面板未使用分供方规定牌号的UV涂料，
这是导致表面开裂的主要原因。 
 
 
 
 
 
分发: 
Distribution 
SQE 涂彩云 周忠宝   DRE 罗春琦 
检验者Author 
徐睿 
Xu Rui 
审核Auditor 
李娜 
Li Na 
批准Approver 
 
日期Date 
2023.07.20 
日期Date 
2023.07.21 
日期Date 
2023.07.21 


 
上海汽车中心实验室 
SAIC CENTER LAB 
委托者: SQE 涂彩云 
Request person, dept： 
委托编号:  SCL-S-23-0177M 
Request number:  
送样日期:  2023.07.13 
Request date:  
报告日期:  2023.07.20 
Report date: 
第2页,共3页 
 
报告编号 
Report number 
SCL-S-23-0177M 
上海·嘉定区安研路201 号 邮编. 201804 
No. 201 Anyan Road, Jiading District, Shanghai. Post code :201804 
 
SMPV-0.2.3-002-QA -F01 
 
图1 失效件表面开裂位置图片 
III. 调查结果 Investigation Results 
1） 失效背景 
7 月12 日发现AP31MAJOR 媒体试驾车发现中控PRND 显示面板表面开裂，8 辆车中发现4 辆零
件失效。实验室共收到3 个PPV 车拆下的开裂面板，与媒体试驾车相同批次，批次信息20230306。 
 
2）微观分析 
对面板开裂位置（如图2 所示）切片观察剖面，发现均为透明UV 面漆开裂，基材无明显缺陷。
3 个失效件开裂附近UV 漆膜厚度30~35um 在正常范围内。 
 
图2 开裂位置剖切显微图片 


 
上海汽车中心实验室 
SAIC CENTER LAB 
委托者: SQE 涂彩云 
Request person, dept： 
委托编号:  SCL-S-23-0177M 
Request number:  
送样日期:  2023.07.13 
Request date:  
报告日期:  2023.07.20 
Report date: 
第3页,共3页 
 
报告编号 
Report number 
SCL-S-23-0177M 
上海·嘉定区安研路201 号 邮编. 201804 
No. 201 Anyan Road, Jiading District, Shanghai. Post code :201804 
 
SMPV-0.2.3-002-QA -F01 
3）红外分析 
对失效件外层UV 面漆进行红外图谱分析，与东来UV 漆UV739 标准样板进行对比（如图3），发
现开裂面板表面UV 漆与东来标准样板的红外图谱的出峰位置与强度不一致，但三个失效件的图谱
基本一致。同时，将质保路试车拆车件（未开裂）、西诚6、7 月份最新批次面板（详细信息参见表
1）加入图谱对比，发现质保路试车拆车件（未开裂）、西诚6、7 月份最新批次面板表面UV 图谱与
东来标准样板基本一致。以上情况说明，3 个失效件未使用分供方规定的东来UV739 油漆。 
 
样品编号 
生产批次 
零件状态 
XR-20230712-1 
20230306 
PPV 拆车件，已开裂 
XR-202307-2 
20230306 
PPV 拆车件，已开裂 
XR-20230712-3 
20230306 
PPV 拆车件，已开裂 
XR-20230712-4 
/ 
质保路试车拆车件，未开裂，批次号未提供 
XR-20230713-1 
/ 
油漆标准板，东来提供 
XR-20230713-2 
/ 
质保路试车拆车件，未开裂，批次号未提供 
XR-20230713-3 
20230613 
6 月最新批次新零件，未开裂 
XR-20230713-4 
20230711 
7 月最新批次新零件，未开裂 
表1 红外图谱分析样品状态列表 
 
 
图3 红外图谱分析 
 
2） 结论： 
1） 失效面板UV 漆与东来UV 标准样板红外图谱的出峰位置与强度不一致，失效面板未使用分
供方规定牌号UV 涂料； 
2） 显微观察失效面板表面开裂为UV 漆开裂，失效件UV 漆厚度在正常范围内，漆膜厚度并非
导致开裂的原因。
