Repository: kujaxr/obsidian-vault

File: 材料工程师/SCL-S-23-0178M-IP31-前门板-张杰.pdf.md
# SCL-S-23-0178M-IP31-前门板-张杰.pdf

 
上海汽车中心实验室 
SAIC CENTER LAB 
委托者:  / 
Request person, dept： 
委托编号:   
Request number:  
送样日期:  2023.7.12 
Request date:  
报告日期:  2023.7.12 
Report date: 
第1页,共3页 
 
报告编号 
Report number 
SCL-S-23-0178M 
上海·嘉定区安研路201 号 邮编. 201804 
No. 201 Anyan Road, Jiading District, Shanghai. Post code :201804 
 
SMPV-0.2.3-002-QA -F01 
零件号Part number 
10155770/71 
 零件名称 
Part name 
前门外板 
Front door outer panel 
图纸日期Drawing date 
/ 
零件生产日期Part production date 
/ 
 供货商 
Supplier 
南京基地 
车型/项目Car type/project 
IP31 
阶段性报告 Interim report                结论性报告 Conclusion report          
 
Ⅰ.任务描述 Task description 
实验室受委托对门外板的电泳不良进行失效分析，失效零件具体信息如下： 
As requested, SCL has analyzed electrophoretic defect. The information of the failed part is as following： 
零件信息：Part information 
失效来源 
Failure source 
南京基地电泳不良 
失效数量 
Failure Number 
1 
散件供应商 
Component supplier 
/ 
生产基地 
Production base 
南京基地二涂（南京基地） 
VIN 码 
VIN 
/ 
车辆里程数 
Car mileage 
/ 
车制造日期 
Vehicle production date 
/ 
销售日期 
Sale date 
/ 
维修站名称 
Sale agent 
/ 
SQE/DRE 
尤满意 
失效背景 
Failure background 
前门外板电泳不良。 
Front door outer panel electrophoretic defect 
原材料信息：Raw material information 
原材料及牌号 
Raw material specification 
SCG180Y+Z 0.65 
原材料厂商 
Raw material producer 
宝武钢铁集团有限公司（青山基地） 
金属热处理状态 
Metal heat treatment state 
/ 
 
 
失效零件见图1：The failed part is shown in figure 1.  
Ⅱ. 结论与建议 Conclusions and Suggestions 
 
结论Conclusions：  
（1） 前门外板电泳不良处存在Al 含量异常，疑似表面夹杂或夹渣。 
 
 
建议Suggestions：  
（1） 缺陷样板委托宝武钢厂进一步分析，确认缺陷产生的来源及制定控制措施。 
 
 
分发 
Distribution 
尤满意  吴玉瑞 
检验者Author 
张杰     朱玲斌 
Zhang Jie Zhu Lingbin 
审核Auditor 
叶青亮 
Ye Qingliang 
批准Approver 
 
日期Date 
2023.7.12 
日期Date 
2023.7.12 
日期Date 
2023.7.12 


 
上海汽车中心实验室 
SAIC CENTER LAB 
委托者:  / 
Request person, dept： 
委托编号:   
Request number:  
送样日期:  2023.7.12 
Request date:  
报告日期:  2023.7.12 
Report date: 
第2页,共3页 
 
报告编号 
Report number 
SCL-S-23-0178M 
上海·嘉定区安研路201 号 邮编. 201804 
No. 201 Anyan Road, Jiading District, Shanghai. Post code :201804 
 
SMPV-0.2.3-002-QA -F01 
III. 调查结果 Investigation Results 
南京基地反馈IP31 在二涂生产时出现电泳不良，对电泳不良处进行打磨，发现存在黑点。 
 
 
 
a  送检失效件 
缺陷分析  Defect Analysis 
分别对图a2 缺陷处进行SEM 检测，结果见图1~5，可知： 
1、缺陷（谱图17~18）处位于锌层下方，在基板上（Fe 含量69.0~62.8%），Al 含量异常（3.9~4.1%）； 
2、谱图19为锌层未发现Al元素。 
结合以上分析结果：前门外板电泳不良处存在Al 含量异常，疑似表面夹杂或夹渣。 
 
图1、SEM取样位置 
a1 
a2 


 
上海汽车中心实验室 
SAIC CENTER LAB 
委托者:  / 
Request person, dept： 
委托编号:   
Request number:  
送样日期:  2023.7.12 
Request date:  
报告日期:  2023.7.12 
Report date: 
第3页,共3页 
 
报告编号 
Report number 
SCL-S-23-0178M 
上海·嘉定区安研路201 号 邮编. 201804 
No. 201 Anyan Road, Jiading District, Shanghai. Post code :201804 
 
SMPV-0.2.3-002-QA -F01 
 
图2、谱图17SEM分析结果 
 
图3、谱图18SEM分析结果 
 
图4、谱图19SEM分析结果

File: 材料工程师/SCL-S-23-0179M-IM31-增压热管-曾红梅.pdf.md
# SCL-S-23-0179M-IM31-增压热管-曾红梅.pdf

 
 
上海汽车中心实验室 
SAIC CENTER LAB 
委托者: SQE：郭强 
Request person, dept： 
委托编号: SCL-S-23-0179 
Request number:  
送样日期:2023.07.12 
Request date:  
报告日期:2023.07.14 
Report date: 
第1页,共7页 
 
报告编号 
Report number 
SCL-S-23-0179M 
上海·嘉定区安研路201 号 邮编. 201804 
No. 201 Anyan Road, Jiading District, Shanghai. Post code :201804 
 
零件号 
Part number 
11098990 
 零件名称 
Part name 
增压热管 
图纸日期 
Drawing date  
/ 
零件生产日期 
Production date 
2023.02.28 
 供货商 
Supplier 
浙江竣和 
车型/项目 
Car type/project 
IM31 
DVP 材料大纲签署日期 
DVP material test plan date 
 
 
           测试报告 Conclusion report               结论性报告 Conclusion report 
Ⅰ.任务描述 Task description 
河南省名威汽车销售有限公司接到客户反馈iMAX8-动力总成-警告灯点亮，检查发现增压热管有开裂。实验室受委托对失
效件进行分析，零件原材料信息如下： 
零件信息：Part information 
零件名称 
Part name 
增压热管 
车制造日期 
Vehicle production date 
NA 
VIN 码 
VIN 
LSJWB4W94PZ805974 
销售日期 
Sale date 
NA 
车辆里程数 
Car mileage 
2563km 
维修站名称 
Sale agent 
河南省名威汽车销售有限公司 
失效模式描述 
Failure circumstance  
动力总成警告灯亮，增压热管开裂 
失效零件见图1：The failed parts is shown in figure 1.  
原材料信息：Raw material information 
原材料及牌号 
Raw material specification 
Vamac HT-AEM 3121 A797 
Nomax N/1320 dtex/2 
原材料厂商 
Raw material producer 
Dupont 
散件供应商 
Component supplier 
浙江竣和 
金属热处理状态 
Metal heat treatment state 
/ 
 
Ⅱ. 结论与建议 Conclusions and suggestions 
结论： 
1、 编织层径向方向胶黏剂漏喷，漏喷胶区域内外胶层易出现分层，管子承压能力降低，导致管子膨胀后在交界处开裂。 
2、 胶管材料为ACM（要求AEM），编织线为Kevlar(要求Nomax)，不满足要求； 
3、 胶管硬度62(要求65~75)和剥离强度0.9（要求≥2.8）不满足要求； 
          
建议： 
1、 查看供应商原材料使用情况； 
2、 查看喷胶设备的运行情况。 
 
 
 
分发： 
Dispenser 
SQE: 郭强  邵鑫冬 
检验者： 
Identifier 
曾红梅 
Zeng Hongmei 
审核： 
Auditor 
刘文渊 
Liu Wenyuan 
批准： 
Approver 
 
日期： 
Date 
2023.07.14 
日期： 
Date 
2023.07.14 
日期： 
Date 
2023.07.14 


 
 
上海汽车中心实验室 
SAIC CENTER LAB 
委托者: SQE：郭强 
Request person, dept： 
委托编号: SCL-S-23-0179 
Request number:  
送样日期:2023.07.12 
Request date:  
报告日期:2023.07.14 
Report date: 
第2页,共7页 
 
报告编号 
Report number 
SCL-S-23-0179M 
上海·嘉定区安研路201 号 邮编. 201804 
No. 201 Anyan Road, Jiading District, Shanghai. Post code :201804 
 
Ⅲ. 测试结果 Test Results  
序号 
No. 
试验项目 
Test item 
额定值 
Requirement 
试验结果 
Test result 
评价 Evaluation 
合格 
qualified 
不合格 
unqualified 
一 
胶管-内层HT-AEM（根据材料ADV 试验大纲） 
1 
硬度Shore A 
70±5 
62(1) 
 
× 
2 
拉伸强度/MPa 
≥11 
12.1(1) 
× 
 
3 
断裂伸长率/% 
≥200 
188(1) 
 
× 
4 
密度 
/ 
1.31(1) 
/ 
/ 
5 
GC-MS 
AEM 
ACM(1) 
 
× 
二 
胶管 
1 
剥离强度/ N/mm 
≥2.8 
0.9(1) 
 
× 
备注：1）表示参考WT-SCL-230712-056 
       
 
 
 
 
 
 
 
 
 
 
 
 
 
 
 
 
 
 
 
 
 
 
 
 
 
失效位置 
 
胶管外面红圈区域有大量裂纹 


 
 
上海汽车中心实验室 
SAIC CENTER LAB 
委托者: SQE：郭强 
Request person, dept： 
委托编号: SCL-S-23-0179 
Request number:  
送样日期:2023.07.12 
Request date:  
报告日期:2023.07.14 
Report date: 
第3页,共7页 
 
报告编号 
Report number 
SCL-S-23-0179M 
上海·嘉定区安研路201 号 邮编. 201804 
No. 201 Anyan Road, Jiading District, Shanghai. Post code :201804 
 
 
 
 
 
 
 
 
 
 
 
 
 
 
 
 
 
 
 
 
 
 
 
 
 
 
 
 
 
 
 
 
 
 
 
 
 
 
 
 
 
 
 
 
对应胶管外部开裂区域，胶管内部有一条裂纹 
 
胶管外部裂纹样貌 


 
 
上海汽车中心实验室 
SAIC CENTER LAB 
委托者: SQE：郭强 
Request person, dept： 
委托编号: SCL-S-23-0179 
Request number:  
送样日期:2023.07.12 
Request date:  
报告日期:2023.07.14 
Report date: 
第4页,共7页 
 
报告编号 
Report number 
SCL-S-23-0179M 
上海·嘉定区安研路201 号 邮编. 201804 
No. 201 Anyan Road, Jiading District, Shanghai. Post code :201804 
 
 
 
 
 
 
 
 
 
 
 
 
 
 
 
 
 
 
 
 
 
 
 
 
 
 
 
 
 
 
 
 
 
 
 
 
 
 
 
 
 
 
 
 
胶管外部裂纹样貌，裂纹很干脆 
 
胶管内层裂纹起始位置 


 
 
上海汽车中心实验室 
SAIC CENTER LAB 
委托者: SQE：郭强 
Request person, dept： 
委托编号: SCL-S-23-0179 
Request number:  
送样日期:2023.07.12 
Request date:  
报告日期:2023.07.14 
Report date: 
第5页,共7页 
 
报告编号 
Report number 
SCL-S-23-0179M 
上海·嘉定区安研路201 号 邮编. 201804 
No. 201 Anyan Road, Jiading District, Shanghai. Post code :201804 
 
 
 
 
 
 
 
 
 
 
 
 
 
 
 
 
 
 
 
 
 
 
 
 
 
 
 
 
 
 
 
 
 
 
 
 
 
 
 
 
 
 
 
 
裂纹起始位置 
 
编织层胶黏剂喷涂情况，径向方向有一半没有喷涂上 


 
 
上海汽车中心实验室 
SAIC CENTER LAB 
委托者: SQE：郭强 
Request person, dept： 
委托编号: SCL-S-23-0179 
Request number:  
送样日期:2023.07.12 
Request date:  
报告日期:2023.07.14 
Report date: 
第6页,共7页 
 
报告编号 
Report number 
SCL-S-23-0179M 
上海·嘉定区安研路201 号 邮编. 201804 
No. 201 Anyan Road, Jiading District, Shanghai. Post code :201804 
 
 
 
 
 
 
 
 
 
 
 
 
 
 
 
 
 
 
 
 
 
 
 
 
 
 
 
 
 
 
 
 
 
 
 
 
 
 
 
 
 
 
 
 
胶管内层裂纹位于编织线颜色变化的交界处，胶管外层裂纹位于交界处的黄色编织线区域 
 


 
 
上海汽车中心实验室 
SAIC CENTER LAB 
委托者: SQE：郭强 
Request person, dept： 
委托编号: SCL-S-23-0179 
Request number:  
送样日期:2023.07.12 
Request date:  
报告日期:2023.07.14 
Report date: 
第7页,共7页 
 
报告编号 
Report number 
SCL-S-23-0179M 
上海·嘉定区安研路201 号 邮编. 201804 
No. 201 Anyan Road, Jiading District, Shanghai. Post code :201804 
 
小结：1、通过剥离发现编织线为kevlar 
2、编织层径向方向胶黏剂漏喷，漏喷胶区域内外胶层易出现分层，管子承压能力降低，导致管子膨胀后在交界处开裂。

File: 材料工程师/SCL-S-23-0180M-AP32 MCE-稳定杆-朱玲斌.pdf.md
# SCL-S-23-0180M-AP32 MCE-稳定杆-朱玲斌.pdf

 
上海汽车中心实验室 
SAIC CENTER LAB 
委托者:  CH  张海洋 
Request person, dept： 
委托编号:   
Request number:  
送样日期:  2023.7.18 
Request date:  
报告日期:  2023.7.24 
Report date: 
第1页,共5页 
 
报告编号 
Report number 
SCL-S-23-0180M 
上海·嘉定区安研路201 号 邮编. 201804 
No. 201 Anyan Road, Jiading District, Shanghai. Post code :201804 
 
SMPV-0.2.3-002-QA -F01 
零件号Part number 
10962213 
 零件名称 
Part name 
前稳定杆 
Front stabilizer 
图纸日期Drawing date 
/ 
零件生产日期Part production date 
/ 
 供货商 
Supplier 
中国弹簧 
车型/项目Car type/project 
AP32 MCE 
阶段性报告 Interim report                结论性报告 Conclusion report          
 
Ⅰ.任务描述 Task description 
实验室受委托对前稳定杆的断裂进行失效分析，失效零件具体信息如下： 
As requested, SCL has analyzed the fracture of front stabilizer. The information of the failed part is as following： 
零件信息：Part information 
失效来源 
Failure source 
工程开发 
失效数量 
Failure Number 
1 
散件供应商 
Component supplier 
/ 
生产基地 
Production base 
/ 
VIN 码 
VIN 
/ 
车辆里程数 
Car mileage 
/ 
车制造日期 
Vehicle production date 
/ 
销售日期 
Sale date 
/ 
维修站名称 
Sale agent 
/ 
SQE/DRE 
DRE  张海洋 
失效背景 
Failure background 
AP32 MCE 台架试验后发现前稳定杆断裂。 
The front stabilizer was found fractured after bench test. 
原材料信息：Raw material information 
原材料及牌号 
Raw material specification 
55Cr3 
原材料厂商 
Raw material producer 
/ 
金属热处理状态 
Metal heat treatment state 
/ 
 
 
失效零件见图1：The failed part is shown in figure 1.  
Ⅱ. 结论与建议 Conclusions and Suggestions 
结论Conclusions：  
（1） 前稳定杆在高应力区多源疲劳断裂失效，主要与工作应力较大有关。. 
（2） 失效稳定杆材料成分、硬度合格，金相组织正常。The hardness and microstructure of valve spring are normal. 
 
建议Suggestions：  
（1） 排查台架试验过程。 Check subsequent production links of valve spring shot peening and logistics assembly 
process . 
 
分发 
Distribution 
CH  张海洋   QA  梁敏莉 
检验者Author 
朱玲斌 
Zhu Lingbin 
审核Auditor 
邵百明 
Shao Baiming 
批准Approver 
 
日期Date 
2023.7.24 
日期Date 
2023.07.24 
日期Date 
2023.07.24 


 
上海汽车中心实验室 
SAIC CENTER LAB 
委托者:  CH  张海洋 
Request person, dept： 
委托编号:   
Request number:  
送样日期:  2023.7.18 
Request date:  
报告日期:  2023.7.24 
Report date: 
第2页,共5页 
 
报告编号 
Report number 
SCL-S-23-0180M 
上海·嘉定区安研路201 号 邮编. 201804 
No. 201 Anyan Road, Jiading District, Shanghai. Post code :201804 
 
SMPV-0.2.3-002-QA -F01 
III. 调查结果 Investigation Results 
AP32 MCE 进行24 通道（PAVE 路谱）整车台架试验，在完成1 倍PAVE 工况后检查发现前稳定杆断裂。
据了解，该稳定杆是量产件，在本次试验中属于陪试件，试验检查时还发现扭力梁也出现开裂。供应商对当
前批次的零件进行了台架试验，完成2 倍寿命未失效。 
 
图1 为送检的失效件相关形貌，可以知道： 
 
失效稳定杆如图1a 所示，断裂位置在稳定杆的大弯位置，该位置是结构上的应力较大区域；  
 
断口区域放大形貌如图1b，断裂根部未见明显缺陷，但是弯曲成形使得内弯位置变形比较明显，这不利
于该区域的疲劳性能；但是对比未失效一侧，以及其他项目实心稳定杆和供应商的生产反馈，认为该变
形是正常的； 
 
稳定杆未失效的另一侧大弯位置变形形貌见图1c； 
 
断口宏观形貌显示，断裂就是从内弯因成形变平的区域起源的（图1d）。 
 
a  送检失效件 
 
 
b  断口区域放大形貌 
断裂位置 


 
上海汽车中心实验室 
SAIC CENTER LAB 
委托者:  CH  张海洋 
Request person, dept： 
委托编号:   
Request number:  
送样日期:  2023.7.18 
Request date:  
报告日期:  2023.7.24 
Report date: 
第3页,共5页 
 
报告编号 
Report number 
SCL-S-23-0180M 
上海·嘉定区安研路201 号 邮编. 201804 
No. 201 Anyan Road, Jiading District, Shanghai. Post code :201804 
 
SMPV-0.2.3-002-QA -F01 
 
 
 
   c  未失效大弯内侧形貌-成形变形与失效区域类似                        d  断口宏观形貌 
图1  送检失效件形貌 
 
断口分析  Fracture Analysis 
对图1d 的断口起源区域进行SEM 检测，结果见图2，可知： 
 
稳定杆多源疲劳断裂失效，起源区未见明显缺陷（图2a~2c）； 
 
结合宏观分析结果，认为稳定杆在高应力区多源疲劳断裂，主要与工作应力有关。 
 
 
                    a   断口低倍形貌                      b  位置1 形貌-疲劳 
1 
2 


 
上海汽车中心实验室 
SAIC CENTER LAB 
委托者:  CH  张海洋 
Request person, dept： 
委托编号:   
Request number:  
送样日期:  2023.7.18 
Request date:  
报告日期:  2023.7.24 
Report date: 
第4页,共5页 
 
报告编号 
Report number 
SCL-S-23-0180M 
上海·嘉定区安研路201 号 邮编. 201804 
No. 201 Anyan Road, Jiading District, Shanghai. Post code :201804 
 
SMPV-0.2.3-002-QA -F01 
 
 
               c  位置2 形貌-疲劳                          d  最后断裂区形貌-韧窝 
图2   稳定杆断口形貌 
 
材料测试  Material Test Results 
对失效稳定杆材料进行检测，结果见表1，可知： 
 
稳定杆材料成分、硬度合格，金相组织正常。 
表1  材料检测结果 
序号 
No. 
测试项目 
Test item 
额定值 
Requirement 
试验结果 
Test result 
评价 Evaluation 
合格 
OK 
不合格 
Not OK 
1 
成分 
55Cr3 
 
 
 
C 
0.52~0.59 
0.569 
× 
 
Si 
≤0.40 
0.311 
× 
 
Mn 
0.7~1.0 
0.931 
× 
 
P 
≤0.025 
0.012 
× 
 
S 
≤0.025 
0.0037 
× 
 
Cr 
0.7~1.0 
0.919 
× 
 
2 
硬度 
42~47HRC 
HRC:46.0，45.5，46.2 
× 
 
3 
表面脱碳 
全脱碳：0 
未见明显脱碳（图3a） 
× 
 
半脱碳：≤0.35mm 
4 
金相组织 
回火屈氏体 
回火屈氏体（图3b） 
× 
 
 


 
上海汽车中心实验室 
SAIC CENTER LAB 
委托者:  CH  张海洋 
Request person, dept： 
委托编号:   
Request number:  
送样日期:  2023.7.18 
Request date:  
报告日期:  2023.7.24 
Report date: 
第5页,共5页 
 
报告编号 
Report number 
SCL-S-23-0180M 
上海·嘉定区安研路201 号 邮编. 201804 
No. 201 Anyan Road, Jiading District, Shanghai. Post code :201804 
 
SMPV-0.2.3-002-QA -F01 
 
 
a  脱碳情况                              b  微观组织 
图3  稳定杆金相

File: 材料工程师/SCL-S-23-0181M-AP31M4-前盖内板焊点-朱玲斌.pdf.md
# SCL-S-23-0181M-AP31M4-前盖内板焊点-朱玲斌.pdf

 
上海汽车中心实验室 
SAIC CENTER LAB 
委托者:  BO  骞华楠 
Request person, dept： 
委托编号:   
Request number:  
送样日期:  2023.7.14 
Request date:  
报告日期:  2023.7.26 
Report date: 
第1页,共5页 
 
报告编号 
Report number 
SCL-S-23-0181M 
上海·嘉定区安研路201 号 邮编. 201804 
No. 201 Anyan Road, Jiading District, Shanghai. Post code :201804 
 
SMPV-0.2.3-002-QA -F01 
零件号Part number 
11182467 
 零件名称 
Part name 
前盖内板焊点 
Welding points on the inner plate of the front cover 
图纸日期Drawing date 
/ 
零件生产日期Part production date 
/ 
 供货商 
Supplier 
临港自制件 
车型/项目Car type/project 
AP31-M4 
阶段性报告 Interim report                结论性报告 Conclusion report          
 
Ⅰ.任务描述 Task description 
实验室受委托对焊点的开裂进行失效分析，失效零件具体信息如下： 
As requested, SCL has analyzed the crack of welding point. The information of the failed part is as following： 
零件信息：Part information 
失效来源 
Failure source 
工程开发 
失效数量 
Failure Number 
1 
散件供应商 
Component supplier 
/ 
生产基地 
Production base 
/ 
VIN 码 
VIN 
/ 
车辆里程数 
Car mileage 
27000 公里 
车制造日期 
Vehicle production date 
/ 
销售日期 
Sale date 
/ 
维修站名称 
Sale agent 
/ 
SQE/DRE 
DRE  骞华楠 
失效背景 
Failure background 
AP31-M4 整车GD 试验后，检查发现前盖内板焊点开裂。 
The welding points on the inner plate of the AP31-M4 front cover was found cracked after GD test.. 
原材料信息：Raw material information 
原材料及牌号 
Raw material specification 
/ 
原材料厂商 
Raw material producer 
/ 
金属热处理状态 
Metal heat treatment state 
/ 
 
 
失效零件见图1：The failed part is shown in figure 1.  
Ⅱ. 结论与建议 Conclusions and Suggestions 
 
结论Conclusions：  
（1） 1#和2#焊点疲劳开裂失效，主要与工作应力较大有关。 
（2） 1#和2#焊点的焊核直径、上下板的板厚均正常。 
 
 
建议Suggestions：  
（1） 对失效区域进行适当强化，例如增加焊点。  
 
分发 
Distribution 
BO  骞华楠  QA  朱浩 
检验者Author 
朱玲斌 
Zhu Lingbin 
审核Auditor 
邵百明 
Shao Baiming 
批准Approver 
 
日期Date 
2023.7.26 
日期Date 
2023.7.28 
日期Date 
2023.7.28 


 
上海汽车中心实验室 
SAIC CENTER LAB 
委托者:  BO  骞华楠 
Request person, dept： 
委托编号:   
Request number:  
送样日期:  2023.7.14 
Request date:  
报告日期:  2023.7.26 
Report date: 
第2页,共5页 
 
报告编号 
Report number 
SCL-S-23-0181M 
上海·嘉定区安研路201 号 邮编. 201804 
No. 201 Anyan Road, Jiading District, Shanghai. Post code :201804 
 
SMPV-0.2.3-002-QA -F01 
III. 调查结果 Investigation Results 
AP31 M4 在广德进行整车GD 耐久试验（27000km），试验进行至95%，检查发现前盖内板焊点有微裂
纹，试验结束后焊点开裂明显。 
图1 为送检的失效件相关形貌，可以知道： 
 
开裂焊点在车上的位置如图1a 所示；  
 
送检失效件如图1b，放大形貌（图1c，1d）显示1#和2#焊点的开裂都是沿着焊点的热影响区扩展的，
焊点周围未见外来损伤。 
  
a  开裂焊点位置示意图 
  
b  送检失效件 
1#焊点 
2#焊点 


 
上海汽车中心实验室 
SAIC CENTER LAB 
委托者:  BO  骞华楠 
Request person, dept： 
委托编号:   
Request number:  
送样日期:  2023.7.14 
Request date:  
报告日期:  2023.7.26 
Report date: 
第3页,共5页 
 
报告编号 
Report number 
SCL-S-23-0181M 
上海·嘉定区安研路201 号 邮编. 201804 
No. 201 Anyan Road, Jiading District, Shanghai. Post code :201804 
 
SMPV-0.2.3-002-QA -F01 
 
 
 
c  1#焊点开裂区域放大形貌及剖切位置             d  2#焊点开裂区域放大形貌及剖切位置 
图1  送检失效件形貌 
断口分析  Fracture Analysis 
分别对1#和2#焊点进行SEM 检测，结果见图2 和图3，可知： 
 
1#和2#焊点断口都为双向疲劳断裂（图2，图3）； 
 
结合试验过程情况，认为焊点受到较大工作应力从而发生疲劳开裂。 
 
a  断口低倍形貌 
 
 
b  位置1 形貌-疲劳              c  位置2 形貌-疲劳 
图2   1#焊点断口形貌 
1 
2 


 
上海汽车中心实验室 
SAIC CENTER LAB 
委托者:  BO  骞华楠 
Request person, dept： 
委托编号:   
Request number:  
送样日期:  2023.7.14 
Request date:  
报告日期:  2023.7.26 
Report date: 
第4页,共5页 
 
报告编号 
Report number 
SCL-S-23-0181M 
上海·嘉定区安研路201 号 邮编. 201804 
No. 201 Anyan Road, Jiading District, Shanghai. Post code :201804 
 
SMPV-0.2.3-002-QA -F01 
 
a  断口低倍形貌 
 
 
b  位置1 形貌-疲劳                c  位置2 形貌-疲劳 
图3  2#焊点断口形貌 
材料测试  Material Test Results 
对失效焊点进行检测，结果见表1，可知： 
 
1#和2#焊点的焊核直径正常，对应上下板的板厚合格。 
表1  材料检测结果 
序号 
No. 
测试项目 
Test item 
额定值 
Requirement 
试验结果 
Test result 
评价 Evaluation 
合格 
OK 
不合格 
Not OK 
1 
1#焊点焊缝形貌 
/ 
正常（图4a） 
/ 
 
2 
1#焊点板厚 
薄板：0.6±0.04mm 
厚板：1.2±0.07mm 
薄板：0.59 
厚板：1.19 
X 
 
3 
2#焊点焊缝形貌 
 
正常（图5a） 
/ 
 
4 
2#焊点板厚 
薄板：0.6±0.04mm 
厚板：1.2±0.07mm 
薄板：0.58 
厚板：1.19 
X 
 
 
1 
2 


 
上海汽车中心实验室 
SAIC CENTER LAB 
委托者:  BO  骞华楠 
Request person, dept： 
委托编号:   
Request number:  
送样日期:  2023.7.14 
Request date:  
报告日期:  2023.7.26 
Report date: 
第5页,共5页 
 
报告编号 
Report number 
SCL-S-23-0181M 
上海·嘉定区安研路201 号 邮编. 201804 
No. 201 Anyan Road, Jiading District, Shanghai. Post code :201804 
 
SMPV-0.2.3-002-QA -F01 
 
 
                  a  焊缝                                     b  板厚 
图4  1#失效焊点金相 
 
 
a  焊缝                                     b  板厚 
图5  2#失效焊点金相

File: 材料工程师/SCL-S-23-0182M-IM31-尾灯-王敏.pdf.md
# SCL-S-23-0182M-IM31-尾灯-王敏.pdf

 
 
上海汽车中心实验室 
报告编号Report number 
SCL-S-23-0182M 
委托者:杨培基 
Request person, dept： 
委托编号:  SCL-S-23-0182M 
Request number:  
送样日期:  2023.07.11 
Request date:  
报告日期:2023.07.20 
Report date: 
第1页,共3页 
 
上海·嘉定区安研路201 号 
邮编. 201804 
No. 201 Anyan Road, Jiading District, Shanghai. 
Post code :201804 
 
SMPV-0.2.3-002-QA -F01 
零件号Part number 
10414533 
 零件名称 
Part name 
尾灯A 总成 左 
图纸日期Drawing date 
/ 
零件生产日期Part production date 
2023.06.29 
 供货商 
Supplier 
华域视觉 
车型/项目Car type/project 
IM31 
阶段性报告 Interim report                结论性报告 Conclusion report          
 
Ⅰ.任务描述 Task description 
实验室受委托对IM31 尾灯A 总成（左）零件的外配开裂问题进行失效分析，失效零件具体信息如下： 
As requested, SCL has analyzed the leak of IM31 Rear-Lamp A. The information of the failed part is as following： 
零件信息：Part information 
失效来源 
Failure source 
主机厂内 
失效数量 
Failure Number 
1 
散件供应商 
Component supplier 
华域视觉 
生产基地 
Production base 
郑州 
VIN 码 
VIN 
/ 
车辆里程数 
Car mileage 
0Km 
车制造日期 
Vehicle production date 
/ 
销售日期 
Sale date 
/ 
维修站名称 
Sale agent 
/ 
SQE/DRE 
杨培基 
失效背景 
Failure background 
外配与壳体连接处开裂 
原材料信息：Raw material information 
原材料及牌号 
Raw material specification 
PMMA 
原材料厂商 
Raw material producer 
罗姆 
金属热处理状态 
Metal heat treatment state 
/ 
/ 
/ 
失效零件见图1：The failed part is shown in figure 1.  
Ⅱ. 结论与建议 Conclusions and Suggestions 
结论：  
1、 失效件外配材料性能符合要求。 
2、经零件拆解分析，失效件开裂位置位于黑色外配边缘，为受外力所致。 
 
 
 
 
 
 
 
分发: 
Distribution 
杨培基 
检验者Author 
王敏 
Wang Min 
审核Auditor 
吴文安 
Wu Wenan         代 
批准Approver 
 
日期Date 
2023.07.20 
日期Date 
2023.07.20 
日期Date 
2023.07.20 


 
 
上海汽车中心实验室 
报告编号Report number 
SCL-S-23-0182M 
委托者:杨培基 
Request person, dept： 
委托编号:  SCL-S-23-0182M 
Request number:  
送样日期:  2023.07.11 
Request date:  
报告日期:2023.07.20 
Report date: 
第2页,共3页 
 
上海·嘉定区安研路201 号 
邮编. 201804 
No. 201 Anyan Road, Jiading District, Shanghai. 
Post code :201804 
 
SMPV-0.2.3-002-QA -F01 
 
图1 失效件    
                   
 
图2 红圈位置断口图片 
 
 
图3 其他位置断口延展图 
 
III. 调查结果 Investigation Results 
1、材料调查结果如表1 所示，零件材料符合技术要求。  
序
号 
No. 
试验项目 
Test item 
额定值 
Requirement 
试验结果 
Test result 
评价 Evaluation 
第一次 第二次 
合格 
qualified 
不合格 
unqualified 
 
外配光镜PMMA（黑色） 
1 
IR 
GB/T6040-2002 
PMMA  
PMMA 
X 
 
2 
玻璃化转变温度 
GB/T 19466.2-2006  
/ 
106 
X 
 


 
 
上海汽车中心实验室 
报告编号Report number 
SCL-S-23-0182M 
委托者:杨培基 
Request person, dept： 
委托编号:  SCL-S-23-0182M 
Request number:  
送样日期:  2023.07.11 
Request date:  
报告日期:2023.07.20 
Report date: 
第3页,共3页 
 
上海·嘉定区安研路201 号 
邮编. 201804 
No. 201 Anyan Road, Jiading District, Shanghai. 
Post code :201804 
 
SMPV-0.2.3-002-QA -F01 
表1 调查结果 
Tab. 1 Investigation Results 
2、 观察失效位置，图1 开裂位置处于黑色外配。局部有轻微损伤痕迹。 
3、 微观观察断口截面，红色圈开裂区域两处断口为受外力导致开裂，裂纹向两侧延展，如图2、
图3。

File: 材料工程师/SCL-S-23-0183M-ZS11MCE-驱动半轴-孙明升.pdf.md
# SCL-S-23-0183M-ZS11MCE-驱动半轴-孙明升.pdf

 
 
上海汽车中心实验室 
报告编号Report number 
SCL-S-23-0183M 
委托者:  QA 黄韬 
Request person, dept： 
委托编号:   
Request number:  
送样日期:  20230725 
Request date:  
报告日期:  20230731 
Report date: 
第1页,共6页 
 
上海·嘉定区安研路201 号 
邮编. 201804 
No. 201 Anyan Road, Jiading District, Shanghai. 
Post code :201804 
 
SMPV-0.2.3-002-QA -F01 
零件号Part number 
10564333 
 零件名称 
Part name 
驱动半轴固定节钟形壳 
Drive half shaft retaining bell housing 
图纸日期Drawing date 
/ 
零件生产日期Part production date 
/ 
 供货商 
Supplier 
宁波纬尚 
Ningbo V-shine 
车型/项目Car type/project 
ZS11MCE 
阶段性报告 Interim report                结论性报告 Conclusion report          
 
Ⅰ.任务描述 Task Description 
实验室受委托对ZS11 MCE 驱动半轴固定节钟形壳的断裂问题进行失效分析，失效零件具体信息如下： 
As requested, SCL has analyzed the fracture of drive half shaft retaining bell housing in ZS11 MCE. The information of the 
failed part is as following： 
零件信息：Part information 
失效来源 
Failure source 
售后抱怨 
失效数量 
Failure Number 
1 
散件供应商 
Component supplier 
宁波纬尚 
生产基地 
Production base 
/ 
VIN 码 
VIN 
MMLW74E36NG038871 
车辆里程数 
Car mileage 
6692km 
车制造日期 
Vehicle production date 
/ 
销售日期 
Sale date 
/ 
维修站名称 
Sale agent 
/ 
SQE/DRE 
黄韬/李冰莲 
失效背景 
Failure background 
泰国客户ZS11 MCE 车辆异响，维修站发现驱动半轴断裂。 
原材料信息：Raw material information 
原材料及牌号 
Raw material specification 
WS55 
原材料厂商 
Raw material producer 
江阴兴澄 
金属热处理状态 
Metal heat treatment state 
/ 
 
 
失效零件见图1：The failed part is shown in figure 1.  
Ⅱ. 结论与建议 Conclusions and Suggestions 
结论Conclusions：  
（1）该驱动半轴发生脆性过载断裂。 
The drive half shaft fracture was brittle overload fracture。 
（2）材料成分、硬化层深度符合要求，金相组织正常。 
The material composition and hardened layer depth met the requirements, and the metallographic structure was normal. 
建议Suggestions：  
（1）售后确认该驱动半轴是否受到异常载荷。Confirm whether the drive half shaft was under abnormal load. 
分发: 
Distribution 
SQE：黄韬；DRE：李冰莲；SCL：杨慧东； 
检验者Author 
孙明升 
Sun Mingsheng 
审核Auditor 
邵百明 
Shao Baiming 
批准Approver 
 
日期Date 
2023.07.31 
日期Date 
2023.08.01 
日期Date 
2023.08.01 


 
 
上海汽车中心实验室 
报告编号Report number 
SCL-S-23-0183M 
委托者:  QA 黄韬 
Request person, dept： 
委托编号:   
Request number:  
送样日期:  20230725 
Request date:  
报告日期:  20230731 
Report date: 
第2页,共6页 
 
上海·嘉定区安研路201 号 
邮编. 201804 
No. 201 Anyan Road, Jiading District, Shanghai. 
Post code :201804 
 
SMPV-0.2.3-002-QA -F01 
III. 调查结果 Investigation Results 
泰国客户ZS11 MCE 车辆异响，拆解发现驱动半轴断裂，车辆行驶里程为6692km，实验室仅收到部分断口。
失效件形貌如图1 所示 
之前22 年类似案例ZS11 MCE 驱动半轴发生脆性过载断裂，详细见SCL-S-22-0058M 失效分析报告。 
 
图1 失效件形貌 
断口分析 Fracture Surface Analysis 
断口宏观形貌如图2 所示，断口发生部分锈蚀，是断后时间长所致；断口分内外两种不同颜色，与驱动半轴
热处理工艺有关；未见明显损伤，未见明显起源区域和扩展方向；断口整体较平，无扩展纹路，呈现脆性断裂特
征。 
断口微观形貌如图3 所示，断口边缘区域为沿晶+韧窝形貌，未见异常区域；芯部起伏较大，为准解理形貌
特征。 
该断口为脆性过载断裂。 
断裂位置 


 
 
上海汽车中心实验室 
报告编号Report number 
SCL-S-23-0183M 
委托者:  QA 黄韬 
Request person, dept： 
委托编号:   
Request number:  
送样日期:  20230725 
Request date:  
报告日期:  20230731 
Report date: 
第3页,共6页 
 
上海·嘉定区安研路201 号 
邮编. 201804 
No. 201 Anyan Road, Jiading District, Shanghai. 
Post code :201804 
 
SMPV-0.2.3-002-QA -F01 
 
图2 断口的宏观形貌 
 
 
 
 
准解理形貌 
沿晶+韧窝形貌 


 
 
上海汽车中心实验室 
报告编号Report number 
SCL-S-23-0183M 
委托者:  QA 黄韬 
Request person, dept： 
委托编号:   
Request number:  
送样日期:  20230725 
Request date:  
报告日期:  20230731 
Report date: 
第4页,共6页 
 
上海·嘉定区安研路201 号 
邮编. 201804 
No. 201 Anyan Road, Jiading District, Shanghai. 
Post code :201804 
 
SMPV-0.2.3-002-QA -F01 
 
 
 
 
图3 断口微观形貌 
材料测试  Material Test Results 
 材料成分、有效硬化层深符合要求，表面、芯部组织正常，如表1 所示。 
 
 
表1 材料检测结果 
序号 
No. 
试验项目 
Test item 
额定值 
Requirement 
试验结果 
Test result 
评价 Evaluation 
合格 
qualified 
不合格 
unqualified 
1 
化学成分 
JX2709-2006-1 
 
 
 
C，% 
0.53～0.57 
0.531 
× 
 
Si，% 
0.20～0.30 
0.254 
× 
 
Mn，% 
0.57～0.73 
0.711 
× 
 
P，% 
≤0.025 
0.010 
× 
 
S，% 
≤0.020 
0.0023 
× 
 
Cr，% 
≤0.25 
0.197 
× 
 
Ni，% 
≤0.25 
0.021 
× 
 
Cu，% 
≤0.25 
0.0005 
× 
 


 
 
上海汽车中心实验室 
报告编号Report number 
SCL-S-23-0183M 
委托者:  QA 黄韬 
Request person, dept： 
委托编号:   
Request number:  
送样日期:  20230725 
Request date:  
报告日期:  20230731 
Report date: 
第5页,共6页 
 
上海·嘉定区安研路201 号 
邮编. 201804 
No. 201 Anyan Road, Jiading District, Shanghai. 
Post code :201804 
 
SMPV-0.2.3-002-QA -F01 
序号 
No. 
试验项目 
Test item 
额定值 
Requirement 
试验结果 
Test result 
评价 Evaluation 
合格 
qualified 
不合格 
unqualified 
2 
有效硬化层深，
mm（DS550HV1） 
2.5~4.5 
3.96mm，见图4 
× 
 
3 
表面组织 
/ 
回火马氏体，见图5 
/ 
 
芯部组织 
/ 
珠光体+铁素体，见图6 
/ 
 
 
图4 有效硬化层深，3.96mm 


 
 
上海汽车中心实验室 
报告编号Report number 
SCL-S-23-0183M 
委托者:  QA 黄韬 
Request person, dept： 
委托编号:   
Request number:  
送样日期:  20230725 
Request date:  
报告日期:  20230731 
Report date: 
第6页,共6页 
 
上海·嘉定区安研路201 号 
邮编. 201804 
No. 201 Anyan Road, Jiading District, Shanghai. 
Post code :201804 
 
SMPV-0.2.3-002-QA -F01 
 
 
                     （a）200x                                   （b）500x 
图5 表面组织 
 
 
 
                     （a）200x                                   （b）500x 
图6 芯部组织

File: 材料工程师/SCL-S-23-0184M-AS33P-水冷板总成-张云.pdf.md
# SCL-S-23-0184M-AS33P-水冷板总成-张云.pdf

 
上海汽车中心实验室 
SAIC CENTER LAB 
委托者:SQE 陆艺唯、李马枞 
Request person, dept： 
委托编号: SCL-S-23-0184M  
Request number:  
送样日期:  2023.7.26 
Request date:  
报告日期:2023.7.26 
Report date: 
第1页,共4页 
 
报告编号 
Report number 
SCL-S-23-0184M 
上海·嘉定区安研路201 号 邮编. 201804 
No. 201 Anyan Road, Jiading District, Shanghai. Post code :201804 
 
 
SMPV-0.2.3-002-QA -F01 
零件号Part number 
11428181 
 零件名称 
Part name 
水冷板总成 
图纸日期Drawing date 
/ 
零件生产日期Part production date 
/ 
 供货商 
Supplier 
恒创热管理有限公司 
车型/项目Car type/project 
AS33P-P1 
DVP 材料大纲签署日期DVP material test plan date 
/ 
阶段性报告 Interim report                结论性报告 Conclusion report          
 
Ⅰ.任务描述 Task description 
实验室受委托对空调管上的密封垫进行失效原因分析，失效零件具体信息如下： 
As requested, SCL has analyzed the failure of the seal. The information of the failed part is as following： 
零件信息：Part information 
零件名称 
Part name 
动力电池冷却板总成 
车制造日期 
Vehicle production date 
2023/6 
VIN 码 
VIN 
样件1：LSJW94332PG000112 
样件2：LSJW94332PG000108 
销售日期 
Sale date 
/ 
车辆里程数 
Car mileage 
/ 
维修站名称 
Sale agent 
/ 
失效模式描述 
Failure circumstance  
质保路试车间反馈冷媒泄露，SQE 委托对密封圈进行测试 
原材料信息：Raw material information 
原材料及牌号 
Raw material specification 
HNBR/B506 
原材料厂商 
Raw material producer 
瑞翁 
散件供应商 
Component supplier 
常州朗博 
金属热处理状态 
Metal heat treatment state 
/ 
 
Ⅱ. 结论与建议 Conclusions and Suggestions 
 
 
 
结论Conclusions：密封圈材料和硬度符合要求。样件1：两个密封圈1 个无异常，1 个内侧异常痕迹。样件2：密
封圈1 无异常，密封圈2 受到异常外力导致切片破坏。 
 
 
 
 
 
 
 
 
分发: 
Distribution 
SQE: 陆艺唯（Lu Yiwei），李马枞（Li Maocong） 
检验者Author 
张云 
Zhang Yun 
审核Auditor 
刘文渊 
Liu Wenyuan 
批准Approver 
 
日期Date 
2023.07.26 
日期Date 
2023.07.26 
日期Date 
2023.07.26 


 
上海汽车中心实验室 
SAIC CENTER LAB 
委托者:SQE 陆艺唯、李马枞 
Request person, dept： 
委托编号: SCL-S-23-0184M  
Request number:  
送样日期:  2023.7.26 
Request date:  
报告日期:2023.7.26 
Report date: 
第2页,共4页 
 
报告编号 
Report number 
SCL-S-23-0184M 
上海·嘉定区安研路201 号 邮编. 201804 
No. 201 Anyan Road, Jiading District, Shanghai. Post code :201804 
 
 
SMPV-0.2.3-002-QA -F01 
 
失效零件见下表：The failed part is shown in the table 
 
上图1 为样件1：失效密封圈1-1 和1-2。 
图2 和3 为样件2：7.25 车上拆解的水嘴上的密封圈，对手件电子阀。其中破裂的密封圈见第二个密封圈，
两个密封圈标注成2-1 和2-2。 
 
III. 调查结果 Investigation Results  
1、材料分析： 
序号 
No. 
试验项目 
Test item 
额定值 
Requirement 
试验结果 
Test result 
评价 Evaluation 
合格 
OK 
不合格 
Not OK 
1 
GC-MS 
HNBR 
HNBR1) 
× 
 
2 
IRHD 硬度 
ISO48-2,30S 
— 
— 
— 
— 
2.1 
失效件1-1 
新零件65--75 
70 
× 
 
2.2 
失效件1-2 
新零件65--75 
70 
× 
 
2.3 
失效件1-3 
新零件65--75 
69 
× 
 
2.4 
失效件1-4 
新零件65--75 
70 
× 
 
2.5 
新零件 
新零件65--75 
68 
× 
 
备注：标注1）参考测试报告202307260012 
    测试结果可以看出，失效件材料为HNBR 符合要求，零件硬度也符合要求。 


 
上海汽车中心实验室 
SAIC CENTER LAB 
委托者:SQE 陆艺唯、李马枞 
Request person, dept： 
委托编号: SCL-S-23-0184M  
Request number:  
送样日期:  2023.7.26 
Request date:  
报告日期:2023.7.26 
Report date: 
第3页,共4页 
 
报告编号 
Report number 
SCL-S-23-0184M 
上海·嘉定区安研路201 号 邮编. 201804 
No. 201 Anyan Road, Jiading District, Shanghai. Post code :201804 
 
 
SMPV-0.2.3-002-QA -F01 
2、零件裂纹情况 
2.1 密封圈1-1 和1-2： 
密封圈1-1 上发现有金属颗粒，尺寸239μm，但是密封圈表面没有破损等异常情况。 
 
密封圈1-2 上表面看到有异常的刮痕，刮痕垂直密封圈截面 
 
2、密封圈2-1 和2-2 
. 
 
水嘴上部的密封圈表面光滑没有发现异常，下部的密封圈有异常和破损。破损部位靠近分模线，偏向转配的
金属颗粒 
垂直密封圈的异常痕迹 
部位在密封圈内侧 


 
上海汽车中心实验室 
SAIC CENTER LAB 
委托者:SQE 陆艺唯、李马枞 
Request person, dept： 
委托编号: SCL-S-23-0184M  
Request number:  
送样日期:  2023.7.26 
Request date:  
报告日期:2023.7.26 
Report date: 
第4页,共4页 
 
报告编号 
Report number 
SCL-S-23-0184M 
上海·嘉定区安研路201 号 邮编. 201804 
No. 201 Anyan Road, Jiading District, Shanghai. Post code :201804 
 
 
SMPV-0.2.3-002-QA -F01 
阀的部分。 
 
  裂纹部位有异常痕迹，裂纹呈现切边破损状态，故认定为异常外力导致。 
 
结论：密封圈材料和硬度符合要求。样件1：两个密封圈1 个无异常，1 个内侧异常痕迹。样件2：密封圈1 无异
常，密封圈2 受到异常外力导致切片破坏。 
切边破损裂纹 
异常痕迹

File: 材料工程师/SCL-S-23-0185M-EP35-加注阀-朱玲斌.pdf.md
# SCL-S-23-0185M-EP35-加注阀-朱玲斌.pdf

 
上海汽车中心实验室 
SAIC CENTER LAB 
委托者:  QA  包文誉 
Request person, dept： 
委托编号:   
Request number:  
送样日期:  2023.7.20 
Request date:  
报告日期:  2023.7.31 
Report date: 
第1页,共6页 
 
报告编号 
Report number 
SCL-S-23-0185M 
上海·嘉定区安研路201 号 邮编. 201804 
No. 201 Anyan Road, Jiading District, Shanghai. Post code :201804 
 
SMPV-0.2.3-002-QA -F01 
零件号Part number 
10360259 
 零件名称 
Part name 
加注阀 
Filling valve 
图纸日期Drawing date 
/ 
零件生产日期Part production date 
/ 
 供货商 
Supplier 
公主岭市远达实业 
车型/项目Car type/project 
EP35 
阶段性报告 Interim report                结论性报告 Conclusion report          
 
Ⅰ.任务描述 Task description 
实验室受委托对加注阀异物的泄露进行分析，失效零件具体信息如下： 
As requested, SCL has analyzed the leakage of foreign object in the filling valve. The information of the failed part is 
as following： 
零件信息：Part information 
失效来源 
Failure source 
现场装配 
失效数量 
Failure Number 
1 
散件供应商 
Component supplier 
/ 
生产基地 
Production base 
/ 
VIN 码 
VIN 
/ 
车辆里程数 
Car mileage 
/ 
车制造日期 
Vehicle production date 
/ 
销售日期 
Sale date 
/ 
维修站名称 
Sale agent 
/ 
SQE/DRE 
SQE  包文誉 
失效背景 
Failure background 
EP35 整车下线后检查发现加注阀泄露。 
The filling valve of EP35 was found leakage during inspection. 
原材料信息：Raw material information 
原材料及牌号 
Raw material specification 
/ 
原材料厂商 
Raw material producer 
/ 
金属热处理状态 
Metal heat treatment state 
/ 
 
 
失效零件见图1：The failed part is shown in figure 1.  
Ⅱ. 结论与建议 Conclusions and Suggestions 
结论Conclusions：  
（1） 失效加注阀泄露可能与密封带区域存在异物有关； 
（2） 靠近密封带发现的异物主要成分：Ni，Cu，Zn，应该是加注阀端破损形成的碎屑，它在加注过程中随加
注液带入管体内部。 
建议Suggestions：  
（1） 关注加注操作过程，避免出现阀芯过度损伤甚至阀针弯曲的情况。 
（2） 考虑在加注工位增加简易泄露检测手段的可行性，比如：喷肥皂水等。 
 
分发 
Distribution 
QA  包文誉 
检验者Author 
朱玲斌 
Zhu Lingbin 
审核Auditor 
邵百明 
Shao Baiming 
批准Approver 
 
日期Date 
2023.7.31 
日期Date 
2023.7.31 
日期Date 
2023.7.31 


 
上海汽车中心实验室 
SAIC CENTER LAB 
委托者:  QA  包文誉 
Request person, dept： 
委托编号:   
Request number:  
送样日期:  2023.7.20 
Request date:  
报告日期:  2023.7.31 
Report date: 
第2页,共6页 
 
报告编号 
Report number 
SCL-S-23-0185M 
上海·嘉定区安研路201 号 邮编. 201804 
No. 201 Anyan Road, Jiading District, Shanghai. Post code :201804 
 
SMPV-0.2.3-002-QA -F01 
III. 调查结果 Investigation Results 
EP35 整车下线检查时，发现加注阀口有泄漏迹象，累计2 例，第一例0 公里发现加注阀芯处肥皂水冒
泡，经过操作工按压阀芯后不泄露，拆回供应商处检测密封合格，送检第二例到实验室现场拆解分析。 
图1 为送检的失效加注阀相关形貌，可以知道： 
 
失效加注阀两处密封圈未见明显损伤，加注阀针在弹簧端异常弯曲（供应商100%检：阀针同心度，弹
簧弹力，阀芯高度，密封气密性），这应该是在加注环节造成的（图1a）；  
 
加注阀未拆解前，发现加注阀拧紧端有丝状异物（图1b），这是拧紧端受损的碎屑； 
 
去除弹簧后，打开密封圈1，发现靠近密封圈（非密封带）有白色金属异物（图1c），能谱结果显示（图
1e，1f）：异物一侧主要成分为：Ni，另一侧主要成分为：Ni，Cu，Zn，这是CuZn 合金表面镀Ni 的碎
屑，加注阀本体就是CnZn 合金，表面镀Ni 处理，因此该碎屑来自加注阀体； 
 
加注阀密封唇未见损伤（图1d）。 
 
 
a  现场拆解出的加注阀芯                            b   阀芯拆解前（加注管口拍摄） 
 
 
c  密封圈1 附近的异物                     d  阀体密封带形貌   
密封圈1 
密封圈2 
 
 


 
上海汽车中心实验室 
SAIC CENTER LAB 
委托者:  QA  包文誉 
Request person, dept： 
委托编号:   
Request number:  
送样日期:  2023.7.20 
Request date:  
报告日期:  2023.7.31 
Report date: 
第3页,共6页 
 
报告编号 
Report number 
SCL-S-23-0185M 
上海·嘉定区安研路201 号 邮编. 201804 
No. 201 Anyan Road, Jiading District, Shanghai. Post code :201804 
 
SMPV-0.2.3-002-QA -F01 
 
 
e  能谱结果1 
 
f  能谱结果2 
图1   送检加注阀芯形貌 
 
为进一步确认碎屑的来源，剖切失效加注阀，同时对比复检正常的加注阀，具体见图2，可知： 
 
相对于正常加注阀芯，失效加注阀芯拧紧端损伤更为严重（图2a，2b）； 
 
失效加注阀针密封带和正常件类似，但是切边存在一定差异，从形态和位置来看，切边对密封影响不大，
供应商制造时的合模线宽度：0.2mm； 
 
失效加注阀螺牙和内腔无明显损伤和剥落的区域（图2e，2g），与正常件类似； 
 
结合失效件排查结果，认为碎屑应该是失效加注阀芯拧紧端破损脱落的产物，后续随着加注液带入到密
封圈1 的位置（本次失效件上发现异物的位置）；同时，本次失效件加注阀针弯曲，加注阀端损伤严重，
说明加注过程可能出现了异常，碎屑的产生随加注液进入，一旦停留在密封带区域，就有可能造成密封
不严，从而渗漏。 
 


 
上海汽车中心实验室 
SAIC CENTER LAB 
委托者:  QA  包文誉 
Request person, dept： 
委托编号:   
Request number:  
送样日期:  2023.7.20 
Request date:  
报告日期:  2023.7.31 
Report date: 
第4页,共6页 
 
报告编号 
Report number 
SCL-S-23-0185M 
上海·嘉定区安研路201 号 邮编. 201804 
No. 201 Anyan Road, Jiading District, Shanghai. Post code :201804 
 
SMPV-0.2.3-002-QA -F01 
 
 
a  失效加注阀拧紧端损伤痕迹-阀芯装配、拆卸及加注环节形成 
 
 
b  复紧正常加注阀拧紧端形貌-也存在明显损伤 
 
 
c  失效加注阀针密封带形貌              d  正常加注阀针密封带形貌 
密封带 
密封带 


 
上海汽车中心实验室 
SAIC CENTER LAB 
委托者:  QA  包文誉 
Request person, dept： 
委托编号:   
Request number:  
送样日期:  2023.7.20 
Request date:  
报告日期:  2023.7.31 
Report date: 
第5页,共6页 
 
报告编号 
Report number 
SCL-S-23-0185M 
上海·嘉定区安研路201 号 邮编. 201804 
No. 201 Anyan Road, Jiading District, Shanghai. Post code :201804 
 
SMPV-0.2.3-002-QA -F01 
 
 
e  失效加注阀芯螺牙形态 
 
 
f  正常加注阀芯螺牙形态 
 
 
 
g  失效加注阀芯内部形貌 


 
上海汽车中心实验室 
SAIC CENTER LAB 
委托者:  QA  包文誉 
Request person, dept： 
委托编号:   
Request number:  
送样日期:  2023.7.20 
Request date:  
报告日期:  2023.7.31 
Report date: 
第6页,共6页 
 
报告编号 
Report number 
SCL-S-23-0185M 
上海·嘉定区安研路201 号 邮编. 201804 
No. 201 Anyan Road, Jiading District, Shanghai. Post code :201804 
 
SMPV-0.2.3-002-QA -F01 
 
h  正常加注阀芯内部形貌 
图2  失效加注阀与复紧正常加注阀对比

File: 材料工程师/SCL-S-23-0186M-EP39-转向机齿轮-戚鹏飞.pdf.md
# SCL-S-23-0186M-EP39-转向机齿轮-戚鹏飞.pdf

 
上海汽车中心实验室 
报告编号Report number 
SCL-S-23-0186M 
委托者:马九江  
Request person, dept： 
委托编号:/   
Request number:  
送样日期:20230725  
Request date:  
报告日期:20230816 
第1页,共5页 
 
上海·嘉定区安研路201 号 
邮编. 201804 
No. 201 Anyan Road, Jiading District, Shanghai. 
    Post code :201804 
 
SMPV-0.2.3-002-QA -F01 
零件号Part number 
11395082  
 零件名称 
Part name 
转向机齿轮 
图纸日期Drawing date 
/ 
零件生产日期Part production date 
/ 
 供货商 
Supplier 
豫北转向 
车型/项目Car type/project 
EP39 
阶段性报告 Interim report                结论性报告 Conclusion report          
 
Ⅰ.任务描述 Task description 
实验室受委托对EP39 转向机齿轮花键齿断裂进行分析，失效零件具体信息如下： 
As requested, SCL has analyzed the fracture failure of the EP39 steering gear. The information of the failed part is shown 
as following： 
零件信息：Part information 
失效来源 
Failure source 
路试 
失效数量 
Failure Number 
1 
散件供应商 
Component supplier 
豫北转向 
生产基地 
Production base 
/ 
VIN 码 
VIN 
/ 
车辆里程数 
Car mileage 
34000km 
车制造日期 
Vehicle production date 
/ 
销售日期 
Sale date 
/ 
维修站名称 
Sale agent 
/ 
SQE/DRE 
/ 
失效背景 
Failure background 
EP39 EV 在广德GD 路试完成拆解后，发现齿轮花键齿断裂，该车路试前更换过中间轴，
未记录扭矩。 
原材料信息：Raw material information 
原材料及牌号 
Raw material specification 
42CrMoA 
原材料厂商 
Raw material producer 
/ 
金属热处理状态 
Metal heat treatment state 
/ 
 
 
失效零件见图1：The failed part is shown in figure 1. 
Ⅱ. 结论与建议 Conclusions and Suggestions 
 
结论Conclusions：（1）花键为疲劳开裂，因应力较大所致。  
（2）花键处硬度，金相符合材料要求。 
建议Suggestions：（1）排查装配异常以及二次装配对花键的影响；  
                （2）校核装配变形后花键受力情况；  
   
分发: 
Distribution 
CH 马九江  
检验者Author 
戚鹏飞 
Qi Pengfei 
审核Auditor 
邵百明 
Shao Baiming 
批准Approver 
 
日期Date 
2023.08.16 
日期Date 
2023.08.16 
日期Date 
2023.08.16 


 
上海汽车中心实验室 
报告编号Report number 
SCL-S-23-0186M 
委托者:马九江  
Request person, dept： 
委托编号:/   
Request number:  
送样日期:20230725  
Request date:  
报告日期:20230816 
第2页,共5页 
 
上海·嘉定区安研路201 号 
邮编. 201804 
No. 201 Anyan Road, Jiading District, Shanghai. 
    Post code :201804 
 
SMPV-0.2.3-002-QA -F01 
III. 调查结果 Investigation Results  
EP39 EV 在广德GD 路试完成拆解后，发现齿轮花键开裂，花键共5 处断齿，集中在齿轮花键和中间
轴节叉装配后的螺栓安装侧，该车路试前更换过中间轴，失效零件如图1 所示。从图2 中花键形貌可知，花
键各齿受力情况不同，主要集中在螺栓安装侧，且靠近转向机侧承载更大，承载齿发生了一定程度的变形以
及齿面磨损。 
 
 
 
 
 
图1 齿轮失效件（花键处断齿） 
 
 
（a）B 侧                            （b）节叉开口处（部分齿不受力） 
 
 
（c）A 侧                                   （d）承压齿面磨损痕迹 
图2 失效花键齿形（近转向机侧） 
A 侧 
B 侧 
转 
向 
机 
侧 
中
间
轴
侧 


 
上海汽车中心实验室 
报告编号Report number 
SCL-S-23-0186M 
委托者:马九江  
Request person, dept： 
委托编号:/   
Request number:  
送样日期:20230725  
Request date:  
报告日期:20230816 
第3页,共5页 
 
上海·嘉定区安研路201 号 
邮编. 201804 
No. 201 Anyan Road, Jiading District, Shanghai. 
    Post code :201804 
 
SMPV-0.2.3-002-QA -F01 
    结合图3 中新装配件花键齿形形貌可知，在正常装配后，花键受力齿即发生变形（对AS32、ZP22 项目
零件也进行了确认，发现花键齿装配后变形为普遍现象），失效件的齿形状态主要和装配变形有关，磨损对
其齿形的影响程度无法确定。 
 
 
图3  EP39 新件装配后花键齿形 
断口分析 Fracture analysis 
对花键断口处进行宏观观察，花键各断口较为平滑，A/B 两侧断口的宏观扩展方向图4 中红色箭头所示，
断口的扩展方向和零件装配后的主要受力方向相匹配。对零件断口进行电镜观察，部分断口有轻微磨损及氧
化，其余区域断口微观形貌如图5 所示，为疲劳断口特征。  
 
 
 
（a）A 侧断口形貌                                    （b）B 侧断口形貌 
图4  花键断口宏观形貌  


 
上海汽车中心实验室 
报告编号Report number 
SCL-S-23-0186M 
委托者:马九江  
Request person, dept： 
委托编号:/   
Request number:  
送样日期:20230725  
Request date:  
报告日期:20230816 
第4页,共5页 
 
上海·嘉定区安研路201 号 
邮编. 201804 
No. 201 Anyan Road, Jiading District, Shanghai. 
    Post code :201804 
 
SMPV-0.2.3-002-QA -F01 
 
图5 花键断口微观形貌  
 
材料测试  Material Test Results 
对失效齿轮花键部位进行金相和硬度检测，结果符合材料要求，如表1 所示。 
表1  材料检测结果 
序号 
No. 
测试项目 
Test item 
额定值 
Requirement 
试验结果 
Test result 
评价 Evaluation 
合格 
OK 
不合格 
Not OK 
1 
硬度（HRC） 
24-30 
27.4，27.9 
（芯部277HV1，表面287HV1） 
× 
 
2 
显微组织 
回火索氏体 
回火索氏体，图6 
× 
 
 
 
图6 失效齿轮花键处 芯部和表面显微组织 500X 
综合分析 Comprehensive analysis 
对另外一辆路试车零件进行确认，零件宏观上无断齿情况，但花键受力齿变形比失效件更为严重，说明花键
齿受到更大的载荷导致变形，如图7所示。另外，对花键受压齿面进行微观观察（如图8所示），可以看到机加工
疲劳辉纹 


 
上海汽车中心实验室 
报告编号Report number 
SCL-S-23-0186M 
委托者:马九江  
Request person, dept： 
委托编号:/   
Request number:  
送样日期:20230725  
Request date:  
报告日期:20230816 
第5页,共5页 
 
上海·嘉定区安研路201 号 
邮编. 201804 
No. 201 Anyan Road, Jiading District, Shanghai. 
    Post code :201804 
 
SMPV-0.2.3-002-QA -F01 
纹路的存在，说明正常路试件不会有明显的磨损痕迹，图7中齿形是因为装配载荷较大导致的变形。 
从两个路试件以及过往项目情况可知：（1）单纯的装配变形，应该不是导致疲劳开裂的原因；（2）失效件
花键工作面存在明显磨损痕迹，应该在工作中发生了松动，但缺少断落的齿部信息，无法确定松动发生于断齿之
前还是断齿之后。 
结合零件背景信息，失效件经过二次装配（首次装配非EP39中间轴），建议复现二次装配对花键的影响并评
估装配变形后花键齿的疲劳耐久性能。另外，后续跟踪其它路试件情况评估风险。 
 
 
图7  EP39未失效路试件，花键部分近转向机处明显变形 
 
 
图8  EP39未失效路试件，花键压痕处机加工纹路

File: 材料工程师/SCL-S-23-0187M-EP39-车门内板-孙明升.pdf.md
# SCL-S-23-0187M-EP39-车门内板-孙明升.pdf

 
 
上海汽车中心实验室 
报告编号Report number 
SCL-S-23-0187M 
委托者:  BO 蒋元凯 
Request person, dept： 
委托编号:  SCL-S-23-0187M 
Request number:  
送样日期:  20230727 
Request date:  
报告日期:  20230801 
Report date: 
第1页,共4页 
 
上海·嘉定区安研路201 号 
邮编. 201804 
No. 201 Anyan Road, Jiading District, Shanghai. 
Post code :201804 
 
SMPV-0.2.3-002-QA -F01 
零件号Part number 
11501697 
 零件名称 
Part name 
车门内板 
Door panel 
图纸日期Drawing date 
/ 
零件生产日期Part production date 
/ 
 供货商 
Supplier 
自制件 
Self-made parts 
车型/项目Car type/project 
EP39-M0 
阶段性报告 Interim report                结论性报告 Conclusion report          
 
Ⅰ.任务描述 Task Description 
实验室受委托对EP39 车门内板的断裂问题进行失效分析，失效零件具体信息如下： 
As requested, SCL has analyzed the fracture of door panel in EP39. The information of the failed part is as following： 
零件信息：Part information 
失效来源 
Failure source 
工程开发 
失效数量 
Failure Number 
2 
散件供应商 
Component supplier 
自制件 
生产基地 
Production base 
/ 
VIN 码 
VIN 
/ 
车辆里程数 
Car mileage 
/ 
车制造日期 
Vehicle production date 
/ 
销售日期 
Sale date 
/ 
维修站名称 
Sale agent 
/ 
SQE/DRE 
/ 
失效背景 
Failure background 
整车SLAM 试验，车门内板在玻璃升降器导轨固定点处开裂。 
原材料信息：Raw material information 
原材料及牌号 
Raw material specification 
SCG4 
原材料厂商 
Raw material producer 
/ 
金属热处理状态 
Metal heat treatment state 
/ 
 
 
失效零件见图1：The failed part is shown in figure 1.  
Ⅱ. 结论与建议 Conclusions and Suggestions 
结论Conclusions：  
（1）该车门内板在玻璃升降器导轨固定点处由于局部应力大而发生双向疲劳断裂。The door inner panel experienced 
bidirectional fatigue fracture at the fixed point of the glass regulator guide rail due to local high stress. 
（2）材料化学成分、抗拉强度、厚度符合要求，金相组织、硬度正常。 
The chemical composition, tensile strength, and thickness of the material met the requirements, and the metallographic 
structure and hardness were normal. 
建议Suggestions：  
（1）增加固定点强度，降低局部应力。Increase the strength of fixed points and reduce local stress. 
分发: 
Distribution 
BO：蒋元凯；SCL：吴玉瑞； 
检验者Author 
孙明升       吴玉瑞 
Sun Mingsheng Wu Yurui 
审核Auditor 
邵百明 
Shao Baiming 
批准Approver 
 
日期Date 
2023.08.01 
日期Date 
2023.08.01 
日期Date 
2023.08.01 


 
 
上海汽车中心实验室 
报告编号Report number 
SCL-S-23-0187M 
委托者:  BO 蒋元凯 
Request person, dept： 
委托编号:  SCL-S-23-0187M 
Request number:  
送样日期:  20230727 
Request date:  
报告日期:  20230801 
Report date: 
第2页,共4页 
 
上海·嘉定区安研路201 号 
邮编. 201804 
No. 201 Anyan Road, Jiading District, Shanghai. 
Post code :201804 
 
SMPV-0.2.3-002-QA -F01 
III. 调查结果 Investigation Results 
EP39-M0 进行整车SLAM 试验时，车门内板在玻璃升降器导轨固定点处内板断裂，其余三个固定点均完好。
另外一台EP39 试验后该固定点同样发生开裂。失效件形貌如图1 所示 
 
 
图1 失效件形貌 
断口分析 Fracture Surface Analysis 
断口微观形貌如图2 所示，断裂面分为上下两区域，起源于上下表面向中间扩展，起源区未见明显的缺陷；
两区域微观特征均为疲劳辉纹，因此该断裂发生双向疲劳断裂。 
断裂位置 


 
 
上海汽车中心实验室 
报告编号Report number 
SCL-S-23-0187M 
委托者:  BO 蒋元凯 
Request person, dept： 
委托编号:  SCL-S-23-0187M 
Request number:  
送样日期:  20230727 
Request date:  
报告日期:  20230801 
Report date: 
第3页,共4页 
 
上海·嘉定区安研路201 号 
邮编. 201804 
No. 201 Anyan Road, Jiading District, Shanghai. 
Post code :201804 
 
SMPV-0.2.3-002-QA -F01 
 
 
    
 
 
图2 断口微观形貌 
材料测试  Material Test Results 
 材料化学成分、抗拉强度、厚度符合要求，金相组织、硬度正常，如表1 所示。 
 
 
表1 材料检测结果 
序号 
No. 
试验项目 
Test item 
额定值 
Requirement 
试验结果 
Test result 
评价 Evaluation 
合格 
qualified 
不合格 
unqualified 
1 
化学成分 
 
 
 
C 
≤0.06 
0.012 
× 
 
Si 
≤0.50 
0.013 
× 
 
Mn 
≤0.40 
0.081 
× 
 
P 
≤0.025 
0.009 
× 
 
S 
≤0.020 
0.004 
× 
 
2 
抗拉强度 
260～350Mpa 
268 
× 
 
3 
厚度 
0.7mm 
0.655, 0.649, 0.654 
× 
 
4 
金相组织 
/ 
铁素体（见图4 所示） 
 
 


 
 
上海汽车中心实验室 
报告编号Report number 
SCL-S-23-0187M 
委托者:  BO 蒋元凯 
Request person, dept： 
委托编号:  SCL-S-23-0187M 
Request number:  
送样日期:  20230727 
Request date:  
报告日期:  20230801 
Report date: 
第4页,共4页 
 
上海·嘉定区安研路201 号 
邮编. 201804 
No. 201 Anyan Road, Jiading District, Shanghai. 
Post code :201804 
 
SMPV-0.2.3-002-QA -F01 
序号 
No. 
试验项目 
Test item 
额定值 
Requirement 
试验结果 
Test result 
评价 Evaluation 
合格 
qualified 
不合格 
unqualified 
5 
硬度 
/ 
96.9, 107.7, 105.0 
/ 
 
 
 
图3 厚度（mm）                                图4 金相组织 
综合分析  Comprehensive Analysis 
1）该车门内板在玻璃升降器导轨固定点处发生双向疲劳开裂，断裂面未见明显缺陷。 
2）材料化学成分、抗拉强度、厚度符合要求，金相组织、硬度正常。 
3）CAE 仿真结果显示，在玻璃升降器导轨四个固定点，失效固定点的刚度虽然满足设计要求，但是相对最小（表
2 中红色虚线区域），刚度小，受力时抵抗弹性变形的能力小，易于变形。 
表2 CAE 仿真结果 
位置 
固定点 
单位 
测试结果 
玻璃导轨上安装点 
（从左至右） 
P1 安装点刚度>=80 
N/mm 
296 
P2 安装点刚度>=80 
163 
玻璃导轨下安装点 
（从左至右） 
P1 安装点刚度>=60 
N/mm 
82 
P2 安装点刚度>=60 
119 
4）该车门前门玻璃厚度（5mm）比后门玻璃（3.5mm）厚；前门玻璃4kg 左右，后门2kg 多；前门玻璃升降器导
轨固定点承受的载荷大。 
综上判断：车门内板在玻璃升降器导轨固定点处由于局部应力大而发生双向疲劳断裂。建议增加固定点强度，
降低局部应力。
