Repository: kujaxr/obsidian-vault

File: 材料工程师/SCL-S-23-0188M-缸套腐蚀-沈大光.pdf.md
# SCL-S-23-0188M-缸套腐蚀-沈大光.pdf

 
 
上海汽车中心实验室 
报告编号Report number 
SCL-S-23-0188M 
委托者: EN:高明青  
Request person, dept： 
委托编号:  SCL-S-23-0188M 
Request number:  
送样日期:  2023.07.26 
Request date:  
报告日期: 2023.08.02 
第1页,共3页 
 
上海·嘉定区安研路201 号 
邮编. 201804 
No. 201 Anyan Road, Jiading District, Shanghai.    
Post code :201804 
 
SMPV-0.2.3-002-QA -F01 
零件号Part number 
11382505 
 零件名称 
Part name 
缸体总成 
图纸日期Drawing date 
 
零件生产日期Part production date 
 
 供货商 
Supplier 
中原内配 
车型/项目Car type/project 
 
DVP 材料大纲签署日期DVP material test plan date 
 
阶段性报告 Interim report                结论性报告 Conclusion report          
 
Ⅰ.任务描述 Task description 
实验室受委托对缸套光亮区域进行分析，失效零件具体信息如下： 
As requested, SCL has analyzed the factor of Liner.The information of the failed part is as following： 
零件信息：Part information 
零件名称 
Part name 
工厂 
车制造日期 
Vehicle production date 
/ 
VIN 码 
VIN 
/ 
销售日期 
Sale date 
/ 
车辆里程数 
Car mileage 
/ 
维修站名称 
Sale agent 
/ 
失效模式描述 
Failure circumstance  
GL31 HP 海外项目首次使用高硫燃油，新D6 试验后剖切缸孔进行分析 
原材料信息：Raw material information 
原材料及牌号 
Raw material specification 
HT250 
原材料厂商 
Raw material producer 
/ 
散件供应商 
Component supplier 
 
金属热处理状态 
Metal heat treatment state 
/ 
 
 
Ⅱ. 结论与建议 Conclusions and Suggestions 
结论Conclusions： 
1） 缸套的光亮区域是由于腐蚀导致的。 
 
 
建议Suggestions      
无 
 
 
 
 
 
分发  
Distribution 
EN：高明青  
检验者Author 
沈大光 
Shen Daguagn 
审核Auditor 
邵百明 
Shao Baiming 
批准Approver 
         
                 代 
日期Date 
2023.8.02 
日期Date 
2023.8.02 
日期Date 
2023.8.02 


 
 
上海汽车中心实验室 
报告编号Report number 
SCL-S-23-0188M 
委托者: EN:高明青  
Request person, dept： 
委托编号:  SCL-S-23-0188M 
Request number:  
送样日期:  2023.07.26 
Request date:  
报告日期: 2023.08.02 
第2页,共3页 
 
上海·嘉定区安研路201 号 
邮编. 201804 
No. 201 Anyan Road, Jiading District, Shanghai.    
Post code :201804 
 
SMPV-0.2.3-002-QA -F01 
III. 调查结果 Investigation Results 
GL31 HP 海外项目首次使用高硫燃油，新D6 试验后剖切缸孔进行分析。4 个缸套都有光亮区域。送检零
件如图1 所示。 
 
 
图1 送检的缸套情况 
 线切割截取缸套一段区域进行分析，图2 是选取区域的宏观形貌，由图可知光亮区域带未见斜向的绗磨
纹路，出现类似晶界的形貌。推测失效件位置可能受到腐蚀。为了做进一步验证，用金相显微镜对该区域进行观
察，图3 是选取区域的微观形貌（样品未经过抛光和腐蚀）。由图可见缸套中白色的磷共晶以及珠光体组织等。认
为该光亮区域由于腐蚀导致的。 
 


 
 
上海汽车中心实验室 
报告编号Report number 
SCL-S-23-0188M 
委托者: EN:高明青  
Request person, dept： 
委托编号:  SCL-S-23-0188M 
Request number:  
送样日期:  2023.07.26 
Request date:  
报告日期: 2023.08.02 
第3页,共3页 
 
上海·嘉定区安研路201 号 
邮编. 201804 
No. 201 Anyan Road, Jiading District, Shanghai.    
Post code :201804 
 
SMPV-0.2.3-002-QA -F01 
 
图2 光亮区域宏观形貌 
 
图3 光亮区域的微观形貌

File: 材料工程师/SCL-S-23-0189M-AP32 MCE-发动机悬置抖动-拓普-卓靖.pdf.md
# SCL-S-23-0189M-AP32 MCE-发动机悬置抖动-拓普-卓靖.pdf

 
上海汽车中心实验室 
报告编号Report number 
SCL-S-23-0189M 
委托者: CH：曹冲 
Request person, dept： 
委托编号:  SCL-S-23-0189M 
Request number:  
送样日期: 2023.07.20 
Request date:  
报告日期: 2023.08.14 
第1页,共5页 
 
上海·嘉定区安研路201 号 
邮编. 201804 
No. 201 Anyan Road, Jiading District, Shanghai.    
Post code :201804 
 
SMPV-0.2.3-002-QA -F01 
零件号 
Part number 
10577407 
 零件名称 
Part name 
发动机悬置 
Engine mount 
图纸日期 
Drawing date  
2020.03.31 
零件生产日期 
Production date 
2022.10.05B 
 供货商 
Supplier 
宁波拓普汽车部件有限公司 
Ningbo Tuopu Auto Parts Co., Ltd. 
车型/项目 
Car type/project 
AP32 MCE 1.5T 
DCT  
DVP 材料大纲签署日期 
DVP material test plan date 
2019.09.12 
 
    阶段性报告  Stage report        结论性报告 Conclusion report       
Ⅰ.任务描述 Task description 
实验室受委托对AP32 发动机悬置进行失效分析（背景：整车24 通道轴耦合试验，发动机悬置主簧开裂漏油；
试验规范：PAVE4000 次，扭曲路175 次，方坑100 次），零件原材料信息如下： 
As requested, SAIC Center lab has analyzed the failure of engine mount. The information about the parts are shown as 
following： 
零件信息：Part information 
零件名称 
Part name 
发动机悬置 
车制造日期 
Vehicle production date 
/ 
VIN 码 
VIN 
/ 
销售日期 
Sale date 
/ 
车辆里程数 
Car mileage 
/ 
维修站名称 
Sale agent 
/ 
失效模式描述 
Failure circumstance  
发动机悬置断裂漏油 
失效零件见图1：The failed parts is shown in figure 1.  
原材料信息：Raw material information 
  序号 
No. 
零件名称 
Part name 
原材料 
Material  
原材料牌号 
Trademark 
原材料厂商 
Raw material producer 
散件供应商 
Part supplier 
备注 
Remark 
1 
橡胶主簧 
20031780 
NR   
SMR10
（MH-N45） 
马来西亚（宁波拓普）  
宁波拓普 
/ 
2 
解耦膜 
20885-00-05 
NR   
SMR10（N50-8） 
马来西亚（宁波千汇）  宁波千汇汽车饰件有
限公司 
同AX01 项
目 
3 
皮碗 
20885-00-05 
EPDM  
4869（E50） 
德国朗盛(宁波千汇) 
宁波千汇汽车饰件有
限公司 
同AX01 项
目 
 
Ⅱ. 结论与建议 Conclusions and suggestions 
结论： 
1、失效件材料符合要求，未见工艺缺陷。 
2、台架试验中，零件受大力导致橡胶发生大变形，开裂失效。 
 
分发: 
Distribution 
CH： 曹冲              
 Cao Chong 
检验者Author 
SCL：卓靖 
      Zhuo Jing 
审核Auditor 
刘文渊  
Liu Wenyuan 
批准Approver 
      
               代 
日期Date 
2023.08.14 
日期Date 
2023.08.14 
日期Date 
2023.08.14 


 
上海汽车中心实验室 
报告编号Report number 
SCL-S-23-0189M 
委托者: CH：曹冲 
Request person, dept： 
委托编号:  SCL-S-23-0189M 
Request number:  
送样日期: 2023.07.20 
Request date:  
报告日期: 2023.08.14 
第2页,共5页 
 
上海·嘉定区安研路201 号 
邮编. 201804 
No. 201 Anyan Road, Jiading District, Shanghai.    
Post code :201804 
 
SMPV-0.2.3-002-QA -F01 
IV. 测试结果 Test Results  
1 宏观分析： 
失效的发动机悬置如图1 所示，橡胶主簧多处开裂、漏油，橡胶发粘。 
 
 
图1.发动机悬置 
Figure1.The engine mounts 
 
失效件液腔如图2 所示，液腔内表面上可见多处方形损伤，与流道板形状吻合，流道板也有橡胶粘附其上，
说明液腔橡胶曾发生较大变形，与流道板发生挤压。 
图2. 主簧液腔与流道板 
Figure2.The main spring liquid chamber and flow channel plate 
 
 
 
 
拆卸后 
悬置 
悬置 
主筋橡胶开裂 
液腔橡胶开裂，发粘 
液腔 
液腔 
流道 
液腔橡胶有多处开裂 
橡胶开裂 
液腔内明显的方形损伤 
流道板上有明显的橡胶粘附 


 
上海汽车中心实验室 
报告编号Report number 
SCL-S-23-0189M 
委托者: CH：曹冲 
Request person, dept： 
委托编号:  SCL-S-23-0189M 
Request number:  
送样日期: 2023.07.20 
Request date:  
报告日期: 2023.08.14 
第3页,共5页 
 
上海·嘉定区安研路201 号 
邮编. 201804 
No. 201 Anyan Road, Jiading District, Shanghai.    
Post code :201804 
 
SMPV-0.2.3-002-QA -F01 
失效件液腔如图3 所示，液腔内多处开裂，液腔内部裂纹周边可见较细小较浅的多条裂纹，周边橡胶表面光
滑，被磨平；主筋与液腔连接位置可见多条贯穿裂纹，起始位置位于液腔侧，呈现碎裂状，应为受大力导致；开
裂纹附近区域橡胶致密，对其进行剖切分析，未见欠硫、死胶等工艺问题。 
 
 
 
 
 
图3.发动机悬置主簧断面 
Figure3.The crack surface of main spring of engine mount 
 
 
 
 
 
 
 
 
液腔内裂纹 
主筋裂纹 
悬置 
骨架 
橡胶表面被磨平 
断口 
碎裂 
橡胶开裂 
碎裂 
深度裂纹 
浅裂纹，开裂模式同于
上方深长裂纹 
碎裂 
开裂纹，应
为受力发生
大变形导致 
橡胶开裂 
橡胶致密，
剖切未见工
艺问题 


 
上海汽车中心实验室 
报告编号Report number 
SCL-S-23-0189M 
委托者: CH：曹冲 
Request person, dept： 
委托编号:  SCL-S-23-0189M 
Request number:  
送样日期: 2023.07.20 
Request date:  
报告日期: 2023.08.14 
第4页,共5页 
 
上海·嘉定区安研路201 号 
邮编. 201804 
No. 201 Anyan Road, Jiading District, Shanghai.    
Post code :201804 
 
SMPV-0.2.3-002-QA -F01 
流道板表面如图4 所示，有橡胶粘附在解耦膜上，解耦膜表面也不太平滑，另外流道板上多处镀层（镀锌）
剥落，（为验证镀层附着性能：对流道进行300℃ 30min 处理立即冷却后未见镀层脱落，镀层附着力符合要求）
说明液腔橡胶与流道板间发生较大挤压摩擦，说明零件在台架试验中受到的力较大，导致主簧橡胶发生了较大的
变形。 
 
图4.流道板 
Figure4.The flow channel plate 
 
小结：液腔橡胶未见工艺缺陷，零件曾受大力导致橡胶发生大变形，与流道板发生摩擦粘附。 
 
2、物理机械性能分析 
序号 
No. 
试验项目 
Test item 
额定值 
Requirement 
试验结果 
Test result 
评价 Evaluation 
合格 
qualified 
不合格 
unqualified 
流道 
流道 
橡胶粘附 
镀锌镀层剥落 
橡胶粘附 
300℃ 30min 
300℃ 30min 后放入水
中未见镀层脱落 


 
上海汽车中心实验室 
报告编号Report number 
SCL-S-23-0189M 
委托者: CH：曹冲 
Request person, dept： 
委托编号:  SCL-S-23-0189M 
Request number:  
送样日期: 2023.07.20 
Request date:  
报告日期: 2023.08.14 
第5页,共5页 
 
上海·嘉定区安研路201 号 
邮编. 201804 
No. 201 Anyan Road, Jiading District, Shanghai.    
Post code :201804 
 
SMPV-0.2.3-002-QA -F01 
序号 
No. 
试验项目 
Test item 
额定值 
Requirement 
试验结果 
Test result 
评价 Evaluation 
合格 
qualified 
不合格 
unqualified 
一、主簧-失效件（NR） 认可规范：材料试验大纲 
Main spring –failure part (NR) Approved specifications: DV&PV plan（material） 
1 
Shore A 硬度 
Shore A Hardness 
ISO 48-4 
45±3 
47 
× 
 
2 
密度 
Density 
ISO 1183-1 
1.03±0.02g/cm3 
1.036g/cm3 
× 
 
3 
拉伸强度 
Tensile strength 
ISO 37 TypeⅣ 
≥ 17.0MPa 
24.42MPa 
× 
 
4 
断裂伸长率 
Elongation at tear 
ISO 37 TypeⅣ 
≥ 400% 
692.30% 
× 
 
5 
裂解色谱 
GC-MS 
SMTC 5 400 023 
NR 
NR 
× 
 
经物理机械性能分析，失效件主簧密度、硬度及拉伸强度、断裂伸长率符合要求。 
 
小结：失效件材料拉伸性能等符合要求。 
 
3  定性及定量分析 
对效零件与认可状态零件进行裂解色谱对比分析如图5 所示，两者材料均为NR 材料，添加剂
及聚合物出峰位置相同，说明材料相同。 
2.5
5.0
7.5
10.0
12.5
15.0
17.5
20.0
22.5
25.0
27.5
30.0
32.5
35.0
0.5
1.0
1.5
2.0
2.5
3.0
3.5
4.0
4.5
5.0
5.5
(x10,000,000)
2.5
5.0
7.5
10.0
12.5
15.0
17.5
20.0
22.5
25.0
27.5
1.0
2.0
3.0
4.0
5.0
6.0
7.0
8.0
9.0
(x1,000,000)
图5.主簧GC-MS 图谱 
Figure 5. The GC-MS chromatogram of main spring 
 
小结：失效件材料定性符合要求。 
 
—认可状态聚合物 
—失效件聚合物 
—认可状态添加剂 
—失效件添加剂

File: 材料工程师/SCL-S-23-0190M-G3-差速器螺栓-朱玲斌.pdf.md
# SCL-S-23-0190M-G3-差速器螺栓-朱玲斌.pdf

 
上海汽车中心实验室 
SAIC CENTER LAB 
委托者:  捷能  周健 
Request person, dept： 
委托编号:   
Request number:  
送样日期:  2023.7.31 
Request date:  
报告日期:  2023.8.21 
Report date: 
第1页,共7页 
 
报告编号 
Report number 
SCL-S-23-0190M 
上海·嘉定区安研路201 号 邮编. 201804 
No. 201 Anyan Road, Jiading District, Shanghai. Post code :201804 
 
SMPV-0.2.3-002-QA -F01 
零件号Part number 
10010193 
 零件名称 
Part name 
差速器螺栓 
Differential bolts 
图纸日期Drawing date 
/ 
零件生产日期Part production date 
/ 
 供货商 
Supplier 
博昌汽车标准件 
车型/项目Car type/project 
EDU G3 
阶段性报告 Interim report                结论性报告 Conclusion report          
 
Ⅰ.任务描述 Task description 
实验室受委托对差速器螺栓的断裂进行失效分析，失效零件具体信息如下： 
As requested, SCL has analyzed the fracture of differential bolts. The information of the failed part is as following： 
零件信息：Part information 
失效来源 
Failure source 
工程开发 
失效数量 
Failure Number 
1 
散件供应商 
Component supplier 
/ 
生产基地 
Production base 
/ 
VIN 码 
VIN 
/ 
车辆里程数 
Car mileage 
/ 
车制造日期 
Vehicle production date 
/ 
销售日期 
Sale date 
/ 
维修站名称 
Sale agent 
/ 
SQE/DRE 
DRE  周健 
失效背景 
Failure background 
G3 齿轴耐久试验60%后，差速器螺栓断裂。 
The differential bolts of G3 fractured after the gear shaft durability test for 60%. 
原材料信息：Raw material information 
原材料及牌号 
Raw material specification 
42CrMo 
原材料厂商 
Raw material producer 
/ 
金属热处理状态 
Metal heat treatment state 
/ 
 
 
失效零件见图1：The failed part is shown in figure 1.  
Ⅱ. 结论与建议 Conclusions and Suggestions 
 
结论Conclusions：  
（1） 两个螺栓多源疲劳断裂失效，可能与装配有关。 
（2） 螺栓材料硬度符合要求，金相组织正常。 
 
建议Suggestions：  
（1） 结合此前试验情况及后续补做的试验结果，对本次失效进行评估。 
（2） 关注装配过程。 
 
分发 
Distribution 
捷能  周健  QA  胡申成 
检验者Author 
朱玲斌 
Zhu Lingbin 
审核Auditor 
邵百明 
Shao Baiming 
批准Approver 
 
日期Date 
2023.8.21 
日期Date 
2023.8.21 
日期Date 
2023.8.21 


 
上海汽车中心实验室 
SAIC CENTER LAB 
委托者:  捷能  周健 
Request person, dept： 
委托编号:   
Request number:  
送样日期:  2023.7.31 
Request date:  
报告日期:  2023.8.21 
Report date: 
第2页,共7页 
 
报告编号 
Report number 
SCL-S-23-0190M 
上海·嘉定区安研路201 号 邮编. 201804 
No. 201 Anyan Road, Jiading District, Shanghai. Post code :201804 
 
SMPV-0.2.3-002-QA -F01 
III. 调查结果 Investigation Results 
EDU G3 项目进行第三轮齿轴耐久试验，进度60%，转速异常波动，检查发现其中2 颗差速器螺栓断裂，
其余16 颗扭矩全部丢失。此前两轮试验正常通过，无零件失效，三次试验的差速器螺栓装配扭矩要求：
80Nm+90º转角，装配方式：人工+对角装配。 
图1a 为送检的失效螺栓和通过实验的的螺栓，可以知道： 
 
失效螺栓断裂在近法兰面根部，靠近断裂区的部分螺栓牙顶比较光亮，拆解已松动未断的同批次螺栓也
有类似特征（图1a）；正常通过试验的螺栓无光亮形态；  
 
从螺栓头部的装配痕迹来看，失效螺栓及同批未失效螺栓都只有装配痕迹，没有拆卸特征，这与现场实
际剩余螺栓扭矩丢失（无拆卸环节）吻合（图1b）；通过试验的螺栓装配和拆卸痕迹都存在； 
 
光亮区域放大形貌显示（图1c），螺栓牙顶磨损明显，并伴有毛刺，这应该是螺栓失效过程中，其余螺
栓扭矩已经逐渐丢失，差速器壳体螺栓孔与螺栓产生相对运动，反复挤压造成的； 
 
两个失效螺栓断口宏观呈现多源断裂模式（图1d），断裂方向如图中红色箭头所示。 
 
a  送检螺栓形貌 
 
 
b  螺栓装配痕迹对比 
失效螺栓 
失效同批次
未断螺栓 
通过试验螺
栓-B 样 
通过试验螺
栓-C 样 
失效同批次-
有装配痕迹，
无拆卸痕迹 
通过批次- 
B 样:有装配
痕迹，完成后
拆卸 
通过批次- 
C 样:有装配
痕迹，完成后
拆卸 
1# 
2# 


 
上海汽车中心实验室 
SAIC CENTER LAB 
委托者:  捷能  周健 
Request person, dept： 
委托编号:   
Request number:  
送样日期:  2023.7.31 
Request date:  
报告日期:  2023.8.21 
Report date: 
第3页,共7页 
 
报告编号 
Report number 
SCL-S-23-0190M 
上海·嘉定区安研路201 号 邮编. 201804 
No. 201 Anyan Road, Jiading District, Shanghai. Post code :201804 
 
SMPV-0.2.3-002-QA -F01 
 
  
c  螺栓光亮区域放大形貌 
 
 
d  1#螺栓断口形貌                    e  2#螺栓断口形貌 
图1  送检失效件形貌 
 
断口分析  Fracture Analysis 
对失效螺栓断口进行SEM 检测，结果见图2 和图3，可知： 
 
两个螺栓都为多源疲劳断裂失效（图2，图3），疲劳源未发现明显异常； 
 
结合宏观分析结果、试验背景情况及试验台架排查情况，认为装配过程可能存在异常，导致螺栓在试验
过程中边松动边疲劳失效。但是由于装配方式为人工装配，相关装配数据及实际情况已无法具体排查。 
失效螺栓 
失效同批次 
未断裂螺栓 


 
上海汽车中心实验室 
SAIC CENTER LAB 
委托者:  捷能  周健 
Request person, dept： 
委托编号:   
Request number:  
送样日期:  2023.7.31 
Request date:  
报告日期:  2023.8.21 
Report date: 
第4页,共7页 
 
报告编号 
Report number 
SCL-S-23-0190M 
上海·嘉定区安研路201 号 邮编. 201804 
No. 201 Anyan Road, Jiading District, Shanghai. Post code :201804 
 
SMPV-0.2.3-002-QA -F01 
 
 
                   a  断口低倍形貌                                b  疲劳源形貌 
 
 
c  位置1 形貌-疲劳                            d  位置2 形貌-韧窝 
图2   1#螺栓断口形貌 
1 
2 


 
上海汽车中心实验室 
SAIC CENTER LAB 
委托者:  捷能  周健 
Request person, dept： 
委托编号:   
Request number:  
送样日期:  2023.7.31 
Request date:  
报告日期:  2023.8.21 
Report date: 
第5页,共7页 
 
报告编号 
Report number 
SCL-S-23-0190M 
上海·嘉定区安研路201 号 邮编. 201804 
No. 201 Anyan Road, Jiading District, Shanghai. Post code :201804 
 
SMPV-0.2.3-002-QA -F01 
 
 
a  断口低倍形貌                                b  疲劳源形貌 
 
 
c  位置1 形貌-疲劳                            d  位置2 形貌-韧窝 
图3   2#螺栓断口形貌 
 
材料测试  Material Test Results 
对1#失效螺栓材料进行检测，结果见表1，可知： 
 
螺栓材料硬度符合要求，金相组织正常。 
                               表1  材料检测结果 
序号 
No. 
测试项目 
Test item 
额定值 
Requirement 
试验结果 
Test result 
评价 Evaluation 
合格 
OK 
不合格 
Not OK 
1 
失效螺栓芯部硬度 
HV10：385~435 
HV10：410，398，402 
x 
 
1 
2 


 
上海汽车中心实验室 
SAIC CENTER LAB 
委托者:  捷能  周健 
Request person, dept： 
委托编号:   
Request number:  
送样日期:  2023.7.31 
Request date:  
报告日期:  2023.8.21 
Report date: 
第6页,共7页 
 
报告编号 
Report number 
SCL-S-23-0190M 
上海·嘉定区安研路201 号 邮编. 201804 
No. 201 Anyan Road, Jiading District, Shanghai. Post code :201804 
 
SMPV-0.2.3-002-QA -F01 
序号 
No. 
测试项目 
Test item 
额定值 
Requirement 
试验结果 
Test result 
评价 Evaluation 
合格 
OK 
不合格 
Not OK 
2 
表面硬度/芯部硬度差 
HV0.3≤30 
最大差值：12HV0.3 
（表面：396,398,392 
芯部：404,398,395） 
x 
 
3 
螺牙形态 
/ 
无明显异常（图4a） 
/ 
 
4 
脱碳形貌 
/ 
无明显脱碳（图4e） 
/ 
 
5 
金相组织 
/ 
回火屈氏体（图4f） 
/ 
 
 
a  失效螺栓牙型 
 
 
                  b  近断口螺牙形态                      c  平行于断口的裂纹（图4b虚线） 


 
上海汽车中心实验室 
SAIC CENTER LAB 
委托者:  捷能  周健 
Request person, dept： 
委托编号:   
Request number:  
送样日期:  2023.7.31 
Request date:  
报告日期:  2023.8.21 
Report date: 
第7页,共7页 
 
报告编号 
Report number 
SCL-S-23-0190M 
上海·嘉定区安研路201 号 邮编. 201804 
No. 201 Anyan Road, Jiading District, Shanghai. Post code :201804 
 
SMPV-0.2.3-002-QA -F01 
 
 
d  法兰面R角                            e  脱碳形态 
 
f  芯部组织 
图4  螺栓金相 
 
说明：后续工程会用新的螺栓重新装配，完整记录所有相关装配情况，来完成剩余的40%齿轴耐久试验，并结合
此前的试验情况，对本次螺栓失效进行综合评估。

File: 材料工程师/SCL-S-23-0191M-AP31-天窗电机-邵百明.pdf.md
# SCL-S-23-0191M-AP31-天窗电机-邵百明.pdf

 
 
上海汽车中心实验室 
报告编号Report number 
SCL-S-23-0191M 
委托者:  质量分析科 曹晓俊 
Request person, dept： 
委托编号:   
Request number:  
送样日期:  20230720 
Request date:  
报告日期:  20230804 
Report date: 
第1页,共3页 
 
上海·嘉定区安研路201 号 
邮编. 201804 
No. 201 Anyan Road, Jiading District, Shanghai. 
Post code :201804 
 
SMPV-0.2.3-002-QA -F01 
零件号Part number 
/ 
 零件名称 
Part name 
天窗电机 
Skylight Motor 
图纸日期Drawing date 
/ 
零件生产日期Part production date 
/ 
 供货商 
Supplier 
德福来 
车型/项目Car type/project 
AP31M 
阶段性报告 Interim report                结论性报告 Conclusion report          
 
Ⅰ.任务描述 Task description 
实验室受委托对天窗电机进行失效分析，失效零件具体信息如下： 
As requested, SCL has analyzed the skylight Motor. The information of the failed part is as following： 
零件信息：Part information 
失效来源 
Failure source 
售后 
失效数量 
Failure Number 
2 
散件供应商 
Component supplier 
艾铭思/方德 
生产基地 
Production base 
/ 
VIN 码 
VIN 
/ 
车辆里程数 
Car mileage 
0Km 
车制造日期 
Vehicle production date 
/ 
销售日期 
Sale date 
/ 
维修站名称 
Sale agent 
/ 
SQE/DRE 
/ 
失效背景 
Failure background 
售后市场反馈两例天窗电机不工作。 
原材料信息：Raw material information 
原材料及牌号 
Raw material specification 
/ 
原材料厂商 
Raw material producer 
/ 
金属热处理状态 
Metal heat treatment state 
/ 
 
 
失效零件见图1：The failed part is shown in figure 1.  
Ⅱ. 结论与建议 Conclusions and Suggestions 
结论Conclusions：  
（1）电机不工作是因为ECU针脚向一侧倾斜，与电机端针脚搭接量小，从而引起接触不良。The motor did not work 
because the ECU pins tilted to one side and caused a small overlap with the motor end pins, which resulted in poor 
contact. 
建议Suggestions：  
（1）优化电机设计，增大与ECU 针脚的接触区域，以提升系统鲁棒性。 Optimize the motor design and increase the 
contact area with ECU pins to enhance system robustness. 
（2）对ECU 针脚焊接后的倾斜程度进行监控。Monitor the inclination of ECU pins after welding. 
 
分发: 
Distribution 
质量分析科：曹晓俊；SQE: 季小吉 
检验者Author 
邵百明 
Shao Baiming 
审核Auditor 
邵百明 
Shao Baiming 
批准Approver 
 
日期Date 
2023.08.04 
日期Date 
2023.08.04 
日期Date 
2023.08.04 


 
 
上海汽车中心实验室 
报告编号Report number 
SCL-S-23-0191M 
委托者:  质量分析科 曹晓俊 
Request person, dept： 
委托编号:   
Request number:  
送样日期:  20230720 
Request date:  
报告日期:  20230804 
Report date: 
第2页,共3页 
 
上海·嘉定区安研路201 号 
邮编. 201804 
No. 201 Anyan Road, Jiading District, Shanghai. 
Post code :201804 
 
SMPV-0.2.3-002-QA -F01 
III. 调查结果 Investigation Results 
     售后市场反馈两例AP31M 天窗电机不工作。受质量分析科委托对天窗电机进行检测。送检的天窗电机如图1
所示。SQE 反馈：问题天窗由于软件问题在工厂进行过拆解、返修。该过程有可能会促发失效问题的发生。 
 
 
图1 失效件 
 
利用CT 对其内部进行扫描，其结果如图2 所示。由图可见：针脚搭接不良。 
 
 
 
图2 CT 扫描结果 
ECU 针脚 
ECU 针脚 
电机针脚 


 
 
上海汽车中心实验室 
报告编号Report number 
SCL-S-23-0191M 
委托者:  质量分析科 曹晓俊 
Request person, dept： 
委托编号:   
Request number:  
送样日期:  20230720 
Request date:  
报告日期:  20230804 
Report date: 
第3页,共3页 
 
上海·嘉定区安研路201 号 
邮编. 201804 
No. 201 Anyan Road, Jiading District, Shanghai. 
Post code :201804 
 
SMPV-0.2.3-002-QA -F01 
对电机总成进行拆解，两针脚结构如图3 所示。由图可见：ECU 的针脚与电路板非完全垂直，而向一边倾斜；
此外电机端针脚相对另一产品的设计较短。这两个因素的综合作用导致针脚搭接量小，引起接触不良。 
 
 
（a）电机端针脚 
 
 
（b）ECU 针脚  
图3 电机总成 
    基于失效的原因，建议延长电机端针脚的长度，以提高系统的可靠性，同时对ECU 针脚焊接后的倾斜角度进
行监控。 
向另一侧倾斜

File: 材料工程师/SCL-S-23-0192M-PHEV长续航-电池托盘-孙明升.pdf.md
# SCL-S-23-0192M-PHEV长续航-电池托盘-孙明升.pdf

 
 
上海汽车中心实验室 
报告编号Report number 
SCL-S-23-0192M 
委托者:  SEAT 崔沛 
Request person, dept： 
委托编号:  SCL-S-23-0192M 
Request number:  
送样日期:  20230803 
Request date:  
报告日期:  20230808 
Report date: 
第1页,共6页 
 
上海·嘉定区安研路201 号 
邮编. 201804 
No. 201 Anyan Road, Jiading District, Shanghai. 
Post code :201804 
 
SMPV-0.2.3-002-QA -F01 
零件号Part number 
11346949 
 零件名称 
Part name 
动力电池托盘 
 Power battery tray 
图纸日期Drawing date 
/ 
零件生产日期Part production date 
/ 
 供货商 
Supplier 
常州卡斯特铝 
车型/项目Car type/project 
PHEV 长续航 
阶段性报告 Interim report                结论性报告 Conclusion report          
 
Ⅰ.任务描述 Task description 
实验室受委托对PHEV 长续航动力电池托盘开裂问题进行失效分析，失效零件具体信息如下： 
As requested, SCL has analyzed the crack of power battery tray of PHEV long endurance. The information of the failed part 
is as following： 
零件信息：Part information 
失效来源 
Failure source 
工程开发 
失效数量 
Failure Number 
1 
散件供应商 
Component supplier 
/ 
生产基地 
Production base 
/ 
VIN 码 
VIN 
/ 
车辆里程数 
Car mileage 
/ 
车制造日期 
Vehicle production date 
/ 
销售日期 
Sale date 
/ 
维修站名称 
Sale agent 
/ 
SQE/DRE 
/ 
失效背景 
Failure background 
PHEV 长续航项目动力电池托盘进行三综合振动与冲击联合试验，第一次试验通过；同
一批次铸造托盘，第二次试验后发现横梁开裂。 
原材料信息：Raw material information 
原材料及牌号 
Raw material specification 
A356 
原材料厂商 
Raw material producer 
云铝 
金属热处理状态 
Metal heat treatment state 
/ 
 
 
失效零件见图1：The failed part is shown in figure 1.  
Ⅱ. 结论与建议 Conclusions and Suggestions 
结论Conclusions：  
（1）该电池托盘开裂是由于局部铸造缺陷-夹渣导致的疲劳开裂。 
The battery tray occurred fatigue crack due to local initial casting defects-slag.  
 
建议Suggestions：  
 
（1）加强铸造工艺管控。 
Strengthen the control of casting processes. 
 
分发: 
Distribution 
SEAT：崔沛 SCL：邱添； 
检验者Author 
孙明升 
Sun Mingsheng 
审核Auditor 
邵百明 
Shao Baiming 
批准Approver 
 
日期Date 
2023.08.08 
日期Date 
2023.08.08 
日期Date 
2023.08.08 


 
 
上海汽车中心实验室 
报告编号Report number 
SCL-S-23-0192M 
委托者:  SEAT 崔沛 
Request person, dept： 
委托编号:  SCL-S-23-0192M 
Request number:  
送样日期:  20230803 
Request date:  
报告日期:  20230808 
Report date: 
第2页,共6页 
 
上海·嘉定区安研路201 号 
邮编. 201804 
No. 201 Anyan Road, Jiading District, Shanghai. 
Post code :201804 
 
SMPV-0.2.3-002-QA -F01 
III. 调查结果 Investigation Results 
PHEV 长续航项目动力电池托盘在修模后，首次按企标（1.5 倍国标）进行三综合振动与冲击联合试验，第一次
试验通过；同一批次铸造托盘，第二次试验后发现横梁开裂。失效零件如图1 所示。CAE 仿真结果如图2 所示，横梁
中间位置应力最大为46.6Mpa，断裂位置处应力比中间位置要小，大约为30Mpa。 
 
   图1 失效件及断裂位置 
 
图2 CAE 仿真结果 
开裂位置 


 
 
上海汽车中心实验室 
报告编号Report number 
SCL-S-23-0192M 
委托者:  SEAT 崔沛 
Request person, dept： 
委托编号:  SCL-S-23-0192M 
Request number:  
送样日期:  20230803 
Request date:  
报告日期:  20230808 
Report date: 
第3页,共6页 
 
上海·嘉定区安研路201 号 
邮编. 201804 
No. 201 Anyan Road, Jiading District, Shanghai. 
Post code :201804 
 
SMPV-0.2.3-002-QA -F01 
断口分析 Fracture Surface Analysis 
（一）断口宏观形貌 
断口宏观形貌如图3 示，断口较平，根据裂纹扩展纹路，判断裂纹起源区和扩展方向如图中红色标识所示，
起源区两个局部区域形貌异常。 
 
图3 断口的宏观形貌 
（二）断口的微观形貌  
利用扫描电镜对断口进一步观察分析，重点观察起源区异常区域，结果如图4 所示，可以看出：断裂面磨损
严重，起源区异常区域疏松，具有不同方向缝隙，应是铸造初始缺陷；扩展区具有疲劳辉纹特征，为疲劳断口。 
综上：该开裂是起源于初始铸造缺陷的疲劳开裂。 
扩展方向 
扩展方向 
起源区 
起源区 


 
 
上海汽车中心实验室 
报告编号Report number 
SCL-S-23-0192M 
委托者:  SEAT 崔沛 
Request person, dept： 
委托编号:  SCL-S-23-0192M 
Request number:  
送样日期:  20230803 
Request date:  
报告日期:  20230808 
Report date: 
第4页,共6页 
 
上海·嘉定区安研路201 号 
邮编. 201804 
No. 201 Anyan Road, Jiading District, Shanghai. 
Post code :201804 
 
SMPV-0.2.3-002-QA -F01 
 
 
（a）起源区 
 
 
（b）扩展区-疲劳辉纹 
     图4 断口的微观形貌 
CT 检查 CT examination 
     对起源区进行CT 检查，结果如图5 所示，可以看出起源区两处缺陷处均为团絮状缺陷。 


 
 
上海汽车中心实验室 
报告编号Report number 
SCL-S-23-0192M 
委托者:  SEAT 崔沛 
Request person, dept： 
委托编号:  SCL-S-23-0192M 
Request number:  
送样日期:  20230803 
Request date:  
报告日期:  20230808 
Report date: 
第5页,共6页 
 
上海·嘉定区安研路201 号 
邮编. 201804 
No. 201 Anyan Road, Jiading District, Shanghai. 
Post code :201804 
 
SMPV-0.2.3-002-QA -F01 
 
（a）整体形貌 
 
 
                   （b）缺陷1                                       （c）缺陷2 
图5 CT 检查结果 
缺陷内部 Internal defects 
将缺陷2 打开，内部形貌如图6 所示，缺陷处与正常断裂面形貌不同，颜色较深，结合能谱测试结果（图7），
缺陷处局部区域成分为O、Si、Al、Ti、Ca、K、Mg、Fe、Na 等，与其它区域成分（图8）不同。 
综上，该团絮状缺陷应是铸造缺陷-夹渣。建议加强铸造工艺管控，避免类似缺陷产生。 
 
 
缺陷1 
缺陷2 


 
 
上海汽车中心实验室 
报告编号Report number 
SCL-S-23-0192M 
委托者:  SEAT 崔沛 
Request person, dept： 
委托编号:  SCL-S-23-0192M 
Request number:  
送样日期:  20230803 
Request date:  
报告日期:  20230808 
Report date: 
第6页,共6页 
 
上海·嘉定区安研路201 号 
邮编. 201804 
No. 201 Anyan Road, Jiading District, Shanghai. 
Post code :201804 
 
SMPV-0.2.3-002-QA -F01 
 
 
图6 缺陷2 处内部 
 
 
图7 缺陷处局部EDS 测试结果-异常 
 
 
图8 缺陷处大部分区域EDS 测试结果-正常

File: 材料工程师/SCL-S-23-0193M-EP33L-前稳定杆-孙明升.pdf.md
# SCL-S-23-0193M-EP33L-前稳定杆-孙明升.pdf

 
 
上海汽车中心实验室 
报告编号Report number 
SCL-S-23-0193M 
委托者:   智己 李磊 
Request person, dept： 
委托编号: SCL-S-23-0193M 
Request number:  
送样日期:  20230810 
Request date:  
报告日期:  20230828 
Report date: 
第1页,共5页 
 
上海·嘉定区安研路201 号 
邮编. 201804 
No. 201 Anyan Road, Jiading District, Shanghai. 
Post code :201804 
 
SMPV-0.2.3-002-QA -F01 
零件号Part number 
10580528 
 零件名称 
Part name 
前稳定杆 
Front STAB Bar 
图纸日期Drawing date 
/ 
零件生产日期Part production date 
2022.07.25 
 供货商 
Supplier 
中弹 
车型/项目Car type/project 
EP33L 
阶段性报告 Interim report                结论性报告 Conclusion report          
 
Ⅰ.任务描述 Task description 
实验室受委托对EP33L 前稳定杆断裂问题进行失效分析，失效零件具体信息如下： 
As requested, SCL has analyzed the fracture of Front STAB Bar of EP33L. The information of the failed part is as 
following： 
零件信息：Part information 
失效来源 
Failure source 
售后抱怨 
失效数量 
Failure Number 
1 
散件供应商 
Component supplier 
/ 
生产基地 
Production base 
/ 
VIN 码 
VIN 
/ 
车辆里程数 
Car mileage 
/ 
车制造日期 
Vehicle production date 
/ 
销售日期 
Sale date 
/ 
维修站名称 
Sale agent 
/ 
SQE/DRE 
CH 李磊/QA 司趁威 
失效背景 
Failure background 
售后抱怨1 例EP33L 前稳定杆断裂，行驶里程11398 公里。 
原材料信息：Raw material information 
原材料及牌号 
Raw material specification 
34MnB5 
原材料厂商 
Raw material producer 
/ 
金属热处理状态 
Metal heat treatment state 
/ 
 
 
失效零件见图1：The failed part is shown in figure 1.  
Ⅱ. 结论与建议 Conclusions and Suggestions 
结论Conclusions：  
（1）该前稳定杆在端部发生延迟开裂而失效。 
Delayed cracking at the end eventually lead to failure on the FRT STAB bar. 
（2）材料化学成分、脱碳符合要求，金相正常；此处硬度低于杆身硬度，属于正常过渡区硬度。 
The chemical composition and decarburization of the material met the requirements, the metallography was normal; the 
hardness was lower than bar body, it belonged to normal transition region hardness.  
建议Suggestions：  
 
 
分发: 
Distribution 
CH：李磊；智己汽车：刘金鹏；QA：司趁威；SCL：梁敏莉； 
检验者Author 
孙明升 
Sun Mingsheng 
审核Auditor 
邵百明 
Shao Baiming 
批准Approver 
 
日期Date 
2023.08.28 
日期Date 
2023.08.28 
日期Date 
2023.08.28 


 
 
上海汽车中心实验室 
报告编号Report number 
SCL-S-23-0193M 
委托者:   智己 李磊 
Request person, dept： 
委托编号: SCL-S-23-0193M 
Request number:  
送样日期:  20230810 
Request date:  
报告日期:  20230828 
Report date: 
第2页,共5页 
 
上海·嘉定区安研路201 号 
邮编. 201804 
No. 201 Anyan Road, Jiading District, Shanghai. 
Post code :201804 
 
SMPV-0.2.3-002-QA -F01 
III. 调查结果 Investigation Results 
EP33L 车型1 例售后车客户反馈右前异响，检查发现前稳定杆断裂，行驶里程11398 公里，断裂处无明显变
形，未发现碰撞受力痕迹。失效件形貌如图1 所示。 
 稳定杆断裂位置如图1 所示，断裂于端部压扁区域与大折弯的过渡区，断口起伏大。 
 稳定杆表面无明显磕碰，断裂面表面锈蚀严重。 
 该失效件之前发生3 例断裂失效，行驶里程均为短里程，断裂处位于结构变形处（大、小拐弯处），发
生延迟断裂失效，详情见于SCL-S-22-0160M，SCL-S-22-0178M，SCL-S-23-0002M，但在该位置发生断裂
是第一次。 
 
 
 
 
 
        图1 失效件及断裂位置 
断口分析 Fracture Surface Analysis 
（一）宏观形貌 
断裂面锈蚀严重，断口经超声波+稀盐酸清洗后，部分区域锈蚀仍然严重，如图2 所示，根据断裂面起伏情况
和扩展纹路，断裂起源于折弯内侧，断裂于折弯外侧。 
前稳定杆断裂 
折弯内侧 
断裂位置 
大折弯处 
小折弯处 
中折弯处 
折弯外侧 


 
 
上海汽车中心实验室 
报告编号Report number 
SCL-S-23-0193M 
委托者:   智己 李磊 
Request person, dept： 
委托编号: SCL-S-23-0193M 
Request number:  
送样日期:  20230810 
Request date:  
报告日期:  20230828 
Report date: 
第3页,共5页 
 
上海·嘉定区安研路201 号 
邮编. 201804 
No. 201 Anyan Road, Jiading District, Shanghai. 
Post code :201804 
 
SMPV-0.2.3-002-QA -F01 
 
图2 断口宏观形貌 
（二）微观形貌 
对断口微观形貌进行观察，结果如图3 所示，可以看出：大部分区域锈蚀严重，可以观察到的断裂面均为沿
晶形貌，未见明显缺陷。该稳定杆发生延迟开裂，断裂面未见明显缺陷。 
 
 
折弯外侧 
折弯内侧 
匹配的断裂面 
断裂面 


 
 
上海汽车中心实验室 
报告编号Report number 
SCL-S-23-0193M 
委托者:   智己 李磊 
Request person, dept： 
委托编号: SCL-S-23-0193M 
Request number:  
送样日期:  20230810 
Request date:  
报告日期:  20230828 
Report date: 
第4页,共5页 
 
上海·嘉定区安研路201 号 
邮编. 201804 
No. 201 Anyan Road, Jiading District, Shanghai. 
Post code :201804 
 
SMPV-0.2.3-002-QA -F01 
 
 
图3 断口微观形貌 
材料测试  Material Test Results 
    失效稳定杆材料检测结果如表1 所示。材料化学成分、脱碳符合要求，金相正常。杆身硬度值要求46.5～
52HRC，断裂位置处于过渡区，硬度值低于杆身硬度，属于正常现象。 
表1 材料检测结果 
序号 
No. 
试验项目 
Test item 
额定值 
Requirement 
试验结果 
Test result 
评价 Evaluation 
合格 
Qualified 
不合格 
unqualified 
1 
化学成分 
34MnB5 
 
 
 
C，% 
0.33～0.37 
0.347 
× 
 
Si，% 
0.15～0.30 
0.208 
× 
 
Mn，% 
1.2～1.4 
1.331 
× 
 
P，% 
≤0.020 
0.010 
× 
 
S，% 
≤0.005 
0.0023 
× 
 
Cr，% 
0.10～0.18 
0.116 
× 
 
Al，% 
0.02～0.05 
0.034 
× 
 
Ti，% 
0.02～0.04 
0.026 
× 
 
B，% 
0.0015～0.0035 
0.0026 
× 
 
2 
硬度，HRC 
断裂一侧 
35.5, 36.9, 34.8, 34.2, 35.8, 35.9 
/ 
 
未断裂一侧对应点 
32.6, 32.2, 32.4, 32.1, 31.2, 31.7 
/ 
 
3 
金相组织 
/ 
回火屈氏体 
/ 
 
4 
脱碳 
≤0.1mm 
内壁 
见图5-a 
× 
 
外壁 
见图5-b 
× 
 


 
 
上海汽车中心实验室 
报告编号Report number 
SCL-S-23-0193M 
委托者:   智己 李磊 
Request person, dept： 
委托编号: SCL-S-23-0193M 
Request number:  
送样日期:  20230810 
Request date:  
报告日期:  20230828 
Report date: 
第5页,共5页 
 
上海·嘉定区安研路201 号 
邮编. 201804 
No. 201 Anyan Road, Jiading District, Shanghai. 
Post code :201804 
 
SMPV-0.2.3-002-QA -F01 
 
 
                        （a）500X                              （b）1000x 
图4 金相组织 
 
 
                     （a）内壁                                        （b）外壁 
图5 脱碳

File: 材料工程师/SCL-S-23-0194M-GS62-缸体-朱玲斌.pdf.md
# SCL-S-23-0194M-GS62-缸体-朱玲斌.pdf

 
上海汽车中心实验室 
SAIC CENTER LAB 
委托者:  采购  沈佳磊 
Request person, dept： 
委托编号:   
Request number:  
送样日期:  2023.8.10 
Request date:  
报告日期:  2023.8.17 
Report date: 
第1页,共6页 
 
报告编号 
Report number 
SCL-S-23-0194M 
上海·嘉定区安研路201 号 邮编. 201804 
No. 201 Anyan Road, Jiading District, Shanghai. Post code :201804 
 
SMPV-0.2.3-002-QA -F01 
零件号Part number 
10381541 
 零件名称 
Part name 
缸体 
Cylinder block 
图纸日期Drawing date 
/ 
零件生产日期Part production date 
/ 
 供货商 
Supplier 
浙江浩天 
车型/项目Car type/project 
GS62 
阶段性报告 Interim report                结论性报告 Conclusion report          
 
Ⅰ.任务描述 Task description 
实验室受委托对缸体的泄露进行失效分析，失效零件具体信息如下： 
As requested, SCL has analyzed the leakage of cylinder block. The information of the failed part is as following： 
零件信息：Part information 
失效来源 
Failure source 
生产装配 
失效数量 
Failure Number 
1 
散件供应商 
Component supplier 
/ 
生产基地 
Production base 
/ 
VIN 码 
VIN 
/ 
车辆里程数 
Car mileage 
/ 
车制造日期 
Vehicle production date 
/ 
销售日期 
Sale date 
/ 
维修站名称 
Sale agent 
/ 
SQE/DRE 
DRE  陈力平 
失效背景 
Failure background 
GS62 热试时发现缸体漏油。 
Oil leakage was found in the GS62 cylinder block during hot test. 
原材料信息：Raw material information 
原材料及牌号 
Raw material specification 
AlSi9Cu3 
原材料厂商 
Raw material producer 
/ 
金属热处理状态 
Metal heat treatment state 
/ 
 
 
失效零件见图1：The failed part is shown in figure 1.  
Ⅱ. 结论与建议 Conclusions and Suggestions 
结论Conclusions：  
（1） 主油道管是脱模过程中拉裂导致泄漏，主要与点冷芯管使用不当有关。 
（2） 缸体材料成分和硬度符合要求，孔隙和金相组织正常。 
 
 
建议Suggestions：  
（1） 加强生产过程管控，并提交8D 报告。 
（2） 对失效批次进行风险评估。 
 
分发 
Distribution 
EN  陈力平  采购  沈佳磊 
检验者Author 
朱玲斌 
Zhu Lingbin 
审核Auditor 
邵百明 
Shao Baiming 
批准Approver 
 
日期Date 
2023.8.17 
日期Date 
2023.8.17 
日期Date 
2023.8.17 


 
上海汽车中心实验室 
SAIC CENTER LAB 
委托者:  采购  沈佳磊 
Request person, dept： 
委托编号:   
Request number:  
送样日期:  2023.8.10 
Request date:  
报告日期:  2023.8.17 
Report date: 
第2页,共6页 
 
报告编号 
Report number 
SCL-S-23-0194M 
上海·嘉定区安研路201 号 邮编. 201804 
No. 201 Anyan Road, Jiading District, Shanghai. Post code :201804 
 
SMPV-0.2.3-002-QA -F01 
III. 调查结果 Investigation Results 
GS62 热试时发现缸体排气面主油道销配合区域漏油。据了解，目前发现的4 例类似失效均在3 号模，从缸体
标识显示为失效班次最先生产的缸体。 
 
送检失效件相关形貌如图1 所示，可以知道： 
 
送检缸体及泄露区域放大形貌如图1a，泄露区域宏观有可见的线条特征，触摸有明显的分层手感； 
 
CT 扫描显示，该区域存在贯穿性裂纹（图1b）； 
 
泄露区域剖开后，裂纹一侧有机加工刀纹和拉伤特征（图1d）；另一侧为无规则纹路+拉伤特征（图1e）；
整体特征与实际生产过程吻合，刀具从一侧进入切削掉隔膜；拉伤应该是脱模过程中形成的； 
 
裂纹打开后，断口分为两部分，其中颜色较深的应该是最先断裂区（图1f），裂纹扩展方向自内而外（图
1g）； 
 
据了解，相对于正常生产的主油道销区域温度场，3 号模主油道销的温度场数据明显偏低，温度偏低可
能导致脱模困难从而拉裂。供应商排查下来，主油道销点冷芯管规格异常，水流变大，冷却能力变强。 
 
 
a  送检缸体及泄露位置放大形貌 
 
b  开裂区域CT 扫描结果 
 


 
上海汽车中心实验室 
SAIC CENTER LAB 
委托者:  采购  沈佳磊 
Request person, dept： 
委托编号:   
Request number:  
送样日期:  2023.8.10 
Request date:  
报告日期:  2023.8.17 
Report date: 
第3页,共6页 
 
报告编号 
Report number 
SCL-S-23-0194M 
上海·嘉定区安研路201 号 邮编. 201804 
No. 201 Anyan Road, Jiading District, Shanghai. Post code :201804 
 
SMPV-0.2.3-002-QA -F01 
 
c  剖切后形貌 
 
 
d  机加工刀纹+局部拉伤               e  无规则纹路+局部拉伤 


 
上海汽车中心实验室 
SAIC CENTER LAB 
委托者:  采购  沈佳磊 
Request person, dept： 
委托编号:   
Request number:  
送样日期:  2023.8.10 
Request date:  
报告日期:  2023.8.17 
Report date: 
第4页,共6页 
 
报告编号 
Report number 
SCL-S-23-0194M 
上海·嘉定区安研路201 号 邮编. 201804 
No. 201 Anyan Road, Jiading District, Shanghai. Post code :201804 
 
SMPV-0.2.3-002-QA -F01 
 
 
f  裂纹打开形貌（清洗前）                      g  断口（清洗后） 
图1   送检失效件 
断口分析  Fracture Analysis 
对断口进行SEM 分析，结果见图2，可知： 
 
1 区断口都具有过载断裂特征，但是这些特征有高温熔融的迹象（图2a，2b）；2 区断口为正常过载断裂
的准解理特征（图2c，2d）； 
 
结合宏观及背景调查结果，认为主油道管是脱模过程中拉裂导致泄漏，主要与点冷芯管使用不当有关。 
 
 
 
a  位置1 形貌-高温熔融特征             b  位置2 形貌-高温熔融特征 
4 
2 
3 
1 
1 区 
2 区 


 
上海汽车中心实验室 
SAIC CENTER LAB 
委托者:  采购  沈佳磊 
Request person, dept： 
委托编号:   
Request number:  
送样日期:  2023.8.10 
Request date:  
报告日期:  2023.8.17 
Report date: 
第5页,共6页 
 
报告编号 
Report number 
SCL-S-23-0194M 
上海·嘉定区安研路201 号 邮编. 201804 
No. 201 Anyan Road, Jiading District, Shanghai. Post code :201804 
 
SMPV-0.2.3-002-QA -F01 
 
 
c  位置3 形貌-高温熔融特征                  d  位置4 形貌-准解理 
图2   缸体断口SEM 形貌 
 
材料测试  Material Test Results 
对失效缸体材料进行检测，其结果如下：  
 
缸体材料和硬度符合要求，孔隙和金相组织正常。 
 
表1  材料检测结果 
序号 
No. 
测试项目 
Test item 
额定值 
Requirement 
试验结果 
Test result 
评价 Evaluation 
合格 
OK 
不合格 
Not OK 
1 
成分 
AlSi9Cu3 
 
 
 
Si 
8.0~11.0 
9.563 
× 
 
Fe 
≤1.3 
0.843 
× 
 
Cu 
2.0~4.0 
2.716 
× 
 
Mn 
≤0.55 
0.413 
× 
 
Mg 
0.05~0.55 
0.394 
× 
 
Zn 
≤1.2 
0.940 
× 
 
2 
硬度 
HB：≥85HBW 
HB2.5/62.5： 
93.2，95.8，94.2 
× 
 
3 
孔隙 
/ 
未见明显孔隙（图3a） 
/ 
 
4 
金相组织 
/ 
白色a 相基体+细小共晶Si 相+
少量大块初晶Si 相（图3b） 
/ 
 
 


 
上海汽车中心实验室 
SAIC CENTER LAB 
委托者:  采购  沈佳磊 
Request person, dept： 
委托编号:   
Request number:  
送样日期:  2023.8.10 
Request date:  
报告日期:  2023.8.17 
Report date: 
第6页,共6页 
 
报告编号 
Report number 
SCL-S-23-0194M 
上海·嘉定区安研路201 号 邮编. 201804 
No. 201 Anyan Road, Jiading District, Shanghai. Post code :201804 
 
SMPV-0.2.3-002-QA -F01 
 
 
a  裂纹区域孔隙                         b  金相组织 
图3  缸体金相

File: 材料工程师/SCL-S-23-0195M-EC32-铆钉-朱玲斌.pdf.md
# SCL-S-23-0195M-EC32-铆钉-朱玲斌.pdf

 
上海汽车中心实验室 
SAIC CENTER LAB 
委托者:  车身  杨亭福 
Request person, dept： 
委托编号:   
Request number:  
送样日期:  2023.8.5 
Request date:  
报告日期:  2023.8.17 
Report date: 
第1页,共5页 
 
报告编号 
Report number 
SCL-S-23-0195M 
上海·嘉定区安研路201 号 邮编. 201804 
No. 201 Anyan Road, Jiading District, Shanghai. Post code :201804 
 
SMPV-0.2.3-002-QA -F01 
零件号Part number 
11336039 
 零件名称 
Part name 
前盖铰链/铆钉 
Front lid hinge/rivel 
图纸日期Drawing date 
/ 
零件生产日期Part production date 
/ 
 供货商 
Supplier 
江南机械/Gesipa 
 
车型/项目Car type/project 
EC32-X2 
阶段性报告 Interim report                结论性报告 Conclusion report          
 
Ⅰ.任务描述 Task description 
实验室受委托对铆钉的断裂进行失效分析，失效零件具体信息如下： 
As requested, SCL has analyzed the fracture of rivet. The information of the failed part is as following： 
零件信息：Part information 
失效来源 
Failure source 
工程开发 
失效数量 
Failure Number 
1 
散件供应商 
Component supplier 
/ 
生产基地 
Production base 
/ 
VIN 码 
VIN 
/ 
车辆里程数 
Car mileage 
/ 
车制造日期 
Vehicle production date 
/ 
销售日期 
Sale date 
/ 
维修站名称 
Sale agent 
/ 
SQE/DRE 
DRE  杨亭福 
失效背景 
Failure background 
EC32-X2 进行24 通道摸底试验，前盖铰链铆钉断裂，进度49%。 
The front cover hinge rivet was broken with a progress of 49% during 24 channel test. 
原材料信息：Raw material information 
原材料及牌号 
Raw material specification 
/ 
原材料厂商 
Raw material producer 
/ 
金属热处理状态 
Metal heat treatment state 
/ 
 
 
失效零件见图1：The failed part is shown in figure 1.  
Ⅱ. 结论与建议 Conclusions and Suggestions 
结论Conclusions：  
（1） 铆钉多源疲劳断裂失效，主要与工作应力较大有关。 
（2） 铆钉材料硬度和组织正常。 
 
建议Suggestions：  
（1） 对铆钉强度进行全面对比校核，结合铆钉的实际使用要求，选择强度更高的铆钉。  
 
 
 
分发 
Distribution 
车身  杨亭福  QA  朱浩 
检验者Author 
朱玲斌 
Zhu Lingbin 
审核Auditor 
邵百明 
Shao Baiming 
批准Approver 
 
日期Date 
2023.8.17 
日期Date 
2023.8.17 
日期Date 
2023.8.17 


 
上海汽车中心实验室 
SAIC CENTER LAB 
委托者:  车身  杨亭福 
Request person, dept： 
委托编号:   
Request number:  
送样日期:  2023.8.5 
Request date:  
报告日期:  2023.8.17 
Report date: 
第2页,共5页 
 
报告编号 
Report number 
SCL-S-23-0195M 
上海·嘉定区安研路201 号 邮编. 201804 
No. 201 Anyan Road, Jiading District, Shanghai. Post code :201804 
 
SMPV-0.2.3-002-QA -F01 
III. 调查结果 Investigation Results 
EC32-X2 的前盖铰链首次进行24 通道摸底试验，试验进度49%，其中右侧铰链抽芯铆钉断裂。实验室
受委托对失效原因进行分析。 
 
图1 为送检的失效件，可以知道： 
 
铆钉头部区域断裂（图1a），放大形貌显示压铆一圈的痕迹基本正常（图1b）；从铆钉的位置及工作特点
来看，位置1 区域工作时受力相对较大； 
 
断裂的铆钉剖面如图1c；左侧铰链未断裂铆钉剖面形貌显示，其中一侧也已经开裂（图1d）； 
 
新铆钉及其剖面形貌如图1e 所示，铆接头部形态无异常。 
 
 
 
a  送检失效铰链                  b  失效区域放大形貌 
 
c  断裂铆钉剖面 
金相剖切方向 
位置1 


 
上海汽车中心实验室 
SAIC CENTER LAB 
委托者:  车身  杨亭福 
Request person, dept： 
委托编号:   
Request number:  
送样日期:  2023.8.5 
Request date:  
报告日期:  2023.8.17 
Report date: 
第3页,共5页 
 
报告编号 
Report number 
SCL-S-23-0195M 
上海·嘉定区安研路201 号 邮编. 201804 
No. 201 Anyan Road, Jiading District, Shanghai. Post code :201804 
 
SMPV-0.2.3-002-QA -F01 
 
 
d  左侧未断裂铆钉剖面-单侧已经开裂 
 
 
e  新铆钉及其剖面剖面 
图1  送检失效件形貌 
断口分析  Fracture Analysis 
对失效铆钉断口进行SEM 检测，结果见图2，可知： 
 
铆钉断口除了位置1 区域外（最后断裂区-韧窝），全部为外缘起始的疲劳断裂，起源区未发现明显缺陷； 
 
结合宏观分析，认为铆钉受到较大应力疲劳断裂失效。 
 


 
上海汽车中心实验室 
SAIC CENTER LAB 
委托者:  车身  杨亭福 
Request person, dept： 
委托编号:   
Request number:  
送样日期:  2023.8.5 
Request date:  
报告日期:  2023.8.17 
Report date: 
第4页,共5页 
 
报告编号 
Report number 
SCL-S-23-0195M 
上海·嘉定区安研路201 号 邮编. 201804 
No. 201 Anyan Road, Jiading District, Shanghai. Post code :201804 
 
SMPV-0.2.3-002-QA -F01 
 
 
a  低倍形貌                            b  位置1 形貌-韧窝 
 
 
c  位置2 形貌-疲劳 
 
 
d  位置3 形貌-疲劳 
1 
2 
3 
4 
 


 
上海汽车中心实验室 
SAIC CENTER LAB 
委托者:  车身  杨亭福 
Request person, dept： 
委托编号:   
Request number:  
送样日期:  2023.8.5 
Request date:  
报告日期:  2023.8.17 
Report date: 
第5页,共5页 
 
报告编号 
Report number 
SCL-S-23-0195M 
上海·嘉定区安研路201 号 邮编. 201804 
No. 201 Anyan Road, Jiading District, Shanghai. Post code :201804 
 
SMPV-0.2.3-002-QA -F01 
 
 
e  位置3 形貌-疲劳 
图2   铆钉断口形貌 
材料测试  Material Test Results 
对失效铆钉材料进行检测，结果见表1，可知： 
 
铆钉材料硬度和金相组织正常。 
                               表1  材料检测结果 
序号 
No. 
测试项目 
Test item 
额定值 
Requirement 
试验结果 
Test result 
评价 Evaluation 
合格 
OK 
不合格 
Not OK 
1 
失效铆钉硬度 
/ 
HV1：142，124，133 
（铆接变形硬化） 
/ 
 
2 
失效铆钉金相组织 
/ 
铁素体+少量珠光体 
/ 
 
3 
未铆接前铆钉硬度 
 
HV1：96，93，94 
/ 
 
 
 
图3  失效铆钉金相

File: 材料工程师/SCL-S-23-0196M-S12L-前轮速线束-孙明升.pdf.md
# SCL-S-23-0196M-S12L-前轮速线束-孙明升.pdf

 
 
上海汽车中心实验室 
报告编号Report number 
SCL-S-23-0196M 
委托者:EE 陈蕴弛 
Request person, dept： 
委托编号: SCL-S-23-0196M 
Request number:  
送样日期:  20230814 
Request date:  
报告日期:  20230913 
Report date: 
第1页,共4页 
 
上海·嘉定区安研路201 号 
邮编. 201804 
No. 201 Anyan Road, Jiading District, Shanghai. 
Post code :201804 
 
SMPV-0.2.3-002-QA -F01 
零件号Part number 
PE529486 
 零件名称 
Part name 
前轮速线束 
Front wheel speed harness 
图纸日期Drawing date 
2022.4.5 
零件生产日期Part production date 
2022.10.17 
 供货商 
Supplier 
WEWIRE 
车型/项目Car type/project 
S12L 
阶段性报告 Interim report                结论性报告 Conclusion report          
 
Ⅰ.任务描述 Task description 
实验室受委托对S12L 前轮速线束断裂问题进行失效分析，失效零件具体信息如下： 
As requested, SCL has analyzed the fracture of Front wheel speed harness of S12L. The information of the failed part is as 
following： 
零件信息：Part information 
失效来源 
Failure source 
工程开发 
失效数量 
Failure Number 
2 
散件供应商 
Component supplier 
/ 
生产基地 
Production base 
/ 
VIN 码 
VIN 
/ 
车辆里程数 
Car mileage 
/ 
车制造日期 
Vehicle production date 
/ 
销售日期 
Sale date 
/ 
维修站名称 
Sale agent 
/ 
SQE/DRE 
徐世清/陈蕴弛 
失效背景 
Failure background 
S12L EP2 项目进行GD 试验时，ABS 信号丢失，左、右两侧线束均发生断裂。 
原材料信息：Raw material information 
原材料及牌号 
Raw material specification 
 
原材料厂商 
Raw material producer 
/ 
金属热处理状态 
Metal heat treatment state 
/ 
 
 
失效零件见图1：The failed part is shown in figure 1.  
Ⅱ. 结论与建议 Conclusions and Suggestions 
结论Conclusions：  
（1）该前轮速线束由于振动过大导致疲劳断裂。 
Fatigue fracture occured on the front wheel speed harness because of excessive vibration. 
（2）线束铜线数目、直径符合要求，硬度正常。 
The number and diameter of copper wires in the harness met the requirements, and the hardness was normal. 
建议Suggestions：  
（1）优化结构，降低振动。 
Optimize the structure and reduce vibration. 
 
分发: 
Distribution 
EE：陈蕴弛；SQE：徐世清； 
检验者Author 
孙明升 
Sun Mingsheng 
审核Auditor 
邵百明 
Shao Baiming 
批准Approver 
 
日期Date 
2023.09.13 
日期Date 
2023.09.13 
日期Date 
2023.09.13 


 
 
上海汽车中心实验室 
报告编号Report number 
SCL-S-23-0196M 
委托者:EE 陈蕴弛 
Request person, dept： 
委托编号: SCL-S-23-0196M 
Request number:  
送样日期:  20230814 
Request date:  
报告日期:  20230913 
Report date: 
第2页,共4页 
 
上海·嘉定区安研路201 号 
邮编. 201804 
No. 201 Anyan Road, Jiading District, Shanghai. 
Post code :201804 
 
SMPV-0.2.3-002-QA -F01 
III. 调查结果 Investigation Results 
S12L EP2 项目进行GD 试验时，ABS 信号丢失，经过排查，该侧线束发生断裂。左、右两侧线束均发生断裂，
失效件形貌如图1 所示，实验室收到的失效线束为左侧，右侧委托给供应商进行分析。 
 据供应商反馈，右侧线束断裂于黑色包皮铜线。 
 CT 检测结果显示，左侧线束断裂于红色包皮铜线，断裂于固定橡胶卡扣的根部。检测结果如图2 所示。 
 
 
图1 失效件宏观形貌 
  
 
        图2 CT 检测结果 
断口分析 Fracture Surface Analysis 
对断口微观形貌进行观察，结果如图3 所示，左侧红色铜线断裂面磨损严重，断裂面具有二次裂纹形貌，为
疲劳断裂。 
左侧黑色铜线在对应位置剖开，部分断裂，部分未断，对剖开断裂面进行微观观察，结果如图4 所示，为疲
劳断裂。 


 
 
上海汽车中心实验室 
报告编号Report number 
SCL-S-23-0196M 
委托者:EE 陈蕴弛 
Request person, dept： 
委托编号: SCL-S-23-0196M 
Request number:  
送样日期:  20230814 
Request date:  
报告日期:  20230913 
Report date: 
第3页,共4页 
 
上海·嘉定区安研路201 号 
邮编. 201804 
No. 201 Anyan Road, Jiading District, Shanghai. 
Post code :201804 
 
SMPV-0.2.3-002-QA -F01 
 
 
图3 断口微观形貌-红色铜线 
 
 
图4 断口微观形貌-黑色铜线 
材料测试  Material Test Results 
     材料检测结果如表1 所示。材料硬度正常，铜线共28 根，直径正常。 
表1 材料检测结果 
序号 
No. 
试验项目 
Test item 
额定值 
Requirement 
试验结果 
Test result 
评价 Evaluation 
合格 
Qualified 
不合格 
unqualified 
1 
硬度，HV0.1 
/ 
77.3,75.5,72.4 
/ 
 
2 
铜线直径，mm 
0.140 
0.151,0.147,0.148,0.141 
× 
 


 
 
上海汽车中心实验室 
报告编号Report number 
SCL-S-23-0196M 
委托者:EE 陈蕴弛 
Request person, dept： 
委托编号: SCL-S-23-0196M 
Request number:  
送样日期:  20230814 
Request date:  
报告日期:  20230913 
Report date: 
第4页,共4页 
 
上海·嘉定区安研路201 号 
邮编. 201804 
No. 201 Anyan Road, Jiading District, Shanghai. 
Post code :201804 
 
SMPV-0.2.3-002-QA -F01 
 
图5 铜线线束截面 
综合分析 Comprehensive analysis 
1）该左侧线束红色包皮铜线已经完全断开，呈疲劳断裂；黑色包皮铜线部分断开，部分未断，呈疲劳断裂。 
2）铜线数目、直径符合要求，硬度正常。 
3）右侧线束同样发生断裂，断裂于黑色包皮铜线，供应商在分析。 
4）该前轮速线束由于振动过大导致疲劳断裂。
