Repository: kujaxr/obsidian-vault

File: 材料工程师/SCL-S-23-0197M-E2 800V-模组输出极底座-万雨佳.pdf.md
# SCL-S-23-0197M-E2 800V-模组输出极底座-万雨佳.pdf

 
上海汽车中心实验室 
SAIC CENTER LAB 
委托者：谢政 
Request person, dept： 
委托编号:  
Request number:  
送样日期: 2023.08.09 
Request date:  
报告日期: 2023.08.11 
Report date: 
第1页,共6页 
 
报告编号 
Report number 
SCL-S-23-0197M 
上海·嘉定区安研路201 号 邮编. 201804 
No. 201 Anyan Road, Jiading District, Shanghai. Post code :201804 
 
零件号Part number 
11495193 
 零件名称 
Part name 
模组输出极底座 
图纸日期Drawing date 
/ 
零件生产日期Part production date 
/ 
 供货商 
Supplier 
杭州拂晓 
车型/项目Car type/project 
E2 800V 
DVP 材料大纲签署日期DVP material test plan date 
/ 
 
阶段性报告  Stage report        结论性报告 Conclusion report       
 
Ⅰ.任务描述 Task description 
模组输出极底座绝缘失效，实验室受委托对失效件材料进行原因分析，失效零件具体信息如下： 
 
零件信息：Part information 
零件名称 
Part name 
模组输出极底座 
车制造日期 
Vehicle production date 
/ 
VIN 码 
VIN 
/ 
销售日期 
Sale date 
/ 
车辆里程数 
Car mileage 
0 
维修站名称 
Sale agent 
/ 
失效模式描述 
Failure circumstance  
绝缘失效 
原材料信息：Raw material information 
原材料及牌号 
Raw material specification 
PA66-GF30 66G6F2-0R713 
原材料厂商 
Raw material producer 
聚威 
散件供应商 
Component supplier 
杭州拂晓 
金属热处理状态 
Metal heat treatment state 
/ 
 
Ⅱ. 结论与建议 Conclusions and Suggestions 
 
结论： 1、失效件的熔点异常（246℃），低于合格样件及OTS 检测样件材料熔点（258℃），失效件与合格件的材
料有差异； 
2、注塑工艺：两者均含有气孔，不是引起绝缘失效的主要原因； 
3、相同位置绝缘电阻失效件远低于合格样件。 
       
综上，失效件所使用的材料与正常合格样件不同，是引起绝缘失效的主要原因。 
 
 
 
 
 
 
 
 
分发: 
Distribution 
SEAT：谢政  
检验者Author 
万雨佳 
Wan Yujia 
审核Auditor 
郭世来 
Guo Shilai 
批准Approver 
        
             代 
日期Date 
2023.08.11 
日期Date 
2023.08.11 
日期Date 
2023.08.14 


 
上海汽车中心实验室 
SAIC CENTER LAB 
委托者：谢政 
Request person, dept： 
委托编号:  
Request number:  
送样日期: 2023.08.09 
Request date:  
报告日期: 2023.08.11 
Report date: 
第2页,共6页 
 
报告编号 
Report number 
SCL-S-23-0197M 
上海·嘉定区安研路201 号 邮编. 201804 
No. 201 Anyan Road, Jiading District, Shanghai. Post code :201804 
 
III. 调查结果 Investigation Results 
 
1 材料试验： 
序号 
No. 
试验项目 
Test item 
额定值 
Requirement 
试验结果 
Test result 
评价 Evaluation 
合格 
qualified 
不合格 
unqualified 
1、合格件 
1 
材质分析 
GB/T 6040-2002 
PA66 
PA66 
× 
 
2 
熔融温度 
ISO 11357-1 
/ 
173/185/258℃ 
/ 
/ 
2、OTS 认可样件 
1 
材质分析 
GB/T 6040-2002 
PA66 
PA66 
× 
 
2 
熔融温度 
ISO 11357-1 
/ 
173/185/258℃ 
/ 
/ 
2、绝缘失效件 
1 
材质分析 
GB/T 6040-2002 
PA66 
PA66 
× 
 
2 
熔融温度 
ISO 11357-1 
/ 
172/187/246℃ 
/ 
/ 
 
图1. 新件熔点图 


 
上海汽车中心实验室 
SAIC CENTER LAB 
委托者：谢政 
Request person, dept： 
委托编号:  
Request number:  
送样日期: 2023.08.09 
Request date:  
报告日期: 2023.08.11 
Report date: 
第3页,共6页 
 
报告编号 
Report number 
SCL-S-23-0197M 
上海·嘉定区安研路201 号 邮编. 201804 
No. 201 Anyan Road, Jiading District, Shanghai. Post code :201804 
 
 
图2. OTS 认可样件熔点图 
 
图3. 绝缘失效件熔点图 
失效件与合格件材料定性均为PA66，但失效件熔点偏低，低于正常认可材料的熔点，说明失效件
与合格件材料有差异。 
 
 
 
 
 


 
上海汽车中心实验室 
SAIC CENTER LAB 
委托者：谢政 
Request person, dept： 
委托编号:  
Request number:  
送样日期: 2023.08.09 
Request date:  
报告日期: 2023.08.11 
Report date: 
第4页,共6页 
 
报告编号 
Report number 
SCL-S-23-0197M 
上海·嘉定区安研路201 号 邮编. 201804 
No. 201 Anyan Road, Jiading District, Shanghai. Post code :201804 
 
2 注塑工艺分析: 
 
图4. 零件图 新件（左）绝缘失效件（右） 
 
对合格件和失效件分别进行CT 扫描，如下图所示，合格件与失效件均含有较多气孔；将零件对切开，在体
式镜下观察，也发现两者均有较多气孔，说明气孔不是引起绝缘失效的主要原因。 
 
 
图5. 失效件CT 扫描图 
较多气孔 


 
上海汽车中心实验室 
SAIC CENTER LAB 
委托者：谢政 
Request person, dept： 
委托编号:  
Request number:  
送样日期: 2023.08.09 
Request date:  
报告日期: 2023.08.11 
Report date: 
第5页,共6页 
 
报告编号 
Report number 
SCL-S-23-0197M 
上海·嘉定区安研路201 号 邮编. 201804 
No. 201 Anyan Road, Jiading District, Shanghai. Post code :201804 
 
 
 
图6. 合格件CT 扫描图 
 
 
图7. 零件剖面图 失效件（左）合格件（右） 
 
3 塑料绝缘电阻分析: 
 
对合格件和失效件的相同位置（选择没有注塑缺陷的位置），分别进行绝缘电阻检测：条件：1000VDC, 30S，
如下图所示，合格件绝缘电阻阻值＞1 TΩ，失效件绝缘电阻为197GΩ。失效件绝缘电阻远低于合格件。 
较多气孔 


 
上海汽车中心实验室 
SAIC CENTER LAB 
委托者：谢政 
Request person, dept： 
委托编号:  
Request number:  
送样日期: 2023.08.09 
Request date:  
报告日期: 2023.08.11 
Report date: 
第6页,共6页 
 
报告编号 
Report number 
SCL-S-23-0197M 
上海·嘉定区安研路201 号 邮编. 201804 
No. 201 Anyan Road, Jiading District, Shanghai. Post code :201804 
 
 
 
图9. 塑料绝缘电阻  失效件（左） 合格件（右） 
 
小结： 1、失效件熔点异常，低于正常材料熔点； 
       2、失效件与合格件注塑均有较多气孔； 
       3、失效件绝缘电阻远低于合格件的绝缘电阻。 
 
综上，失效件所使用的材料与正常合格样件不同，是引起绝缘失效的主要原因。

File: 材料工程师/SCL-S-23-0198M-EP31-放油塞-刘华东.pdf.md
# SCL-S-23-0198M-EP31-放油塞-刘华东.pdf

 
上海汽车中心实验室 
SAIC CENTER LAB 
委托者: TR 王健 
Request person, dept： 
委托编号:  / 
Request number:  
送样日期:  2023.8.14 
Request date:  
报告日期:  2023.8.17 
Report date: 
第1页,共4页 
 
报告编号 
Report number 
SCL-S-23-0198M 
上海·嘉定区安研路201 号 邮编. 201804 
No. 201 Anyan Road, Jiading District, Shanghai. Post code :201804 
 
SMPV-0.2.3-002-QA -F01 
零件号Part number 
10616367 
 零件名称 
Part name 
放油塞 
图纸日期Drawing date 
/ 
零件生产日期Part production date 
/ 
 供货商 
Supplier 
烟台博昌汽车标准件有限公司 
车型/项目Car type/project 
HT21 
DVP 材料大纲签署日期DVP material test plan date 
/ 
阶段性报告 Interim report              结论性报告 Conclusion report          
 
Ⅰ.任务描述 Task description 
实验室受委托对HT21 变速箱放油塞断裂进行失效原因分析，失效零件具体信息如下： 
As requested, SCL has analyzed the failure of bolt. The information of the failed part is as following： 
零件信息：Part information 
零件名称 
Part name 
放油塞 
车辆制造日期 
Vehicle production date 
/ 
VIN 码 
VIN 
/ 
失效日期 
Incident date 
2023.8.11 
车辆里程数 
Car mileage 
/ 
失效地点 
Location; 
安亭 
失效模式描述 
Failure circumstance  
EP39 整车变速箱漏油，检查发现放油塞头部已断裂。 
原材料信息：Raw material information 
原材料及牌号 
Raw material specification 
SWRCH35K 
原材料厂商 
Raw material producer 
上海宝钢 
散件供应商 
Component supplier 
烟台博昌 
金属热处理状态 
Metal heat treatment state 
无热处理 
失效零件见图1：The failed part is shown in figure 1. 
 
Ⅱ. 结论与建议 Conclusions and Suggestions 
结论Conclusions：  
1、 放油塞为过载断裂。The bolt was overload fracture. 
2、 失效件化学成分和硬度符合图纸要求。The chemical composition and hardness of the failed bolt meet the drawing. 
 
建议Suggestions：  
1、排查装配过程是否有异常。Check if there are any abnormalities during the assembly process. 
    
 
 
 
 
 
 
分发 
Distribution 
TR 王健 
检验者Author 
刘华东 
Liu Huadong 
审核Auditor 
邵百明 
Shao Baiming 
批准Approver 
 
日期Date 
2023.08.17 
日期Date 
2023.08.17 
日期Date 
2023.08.17 


 
上海汽车中心实验室 
SAIC CENTER LAB 
委托者: TR 王健 
Request person, dept： 
委托编号:  / 
Request number:  
送样日期:  2023.8.14 
Request date:  
报告日期:  2023.8.17 
Report date: 
第2页,共4页 
 
报告编号 
Report number 
SCL-S-23-0198M 
上海·嘉定区安研路201 号 邮编. 201804 
No. 201 Anyan Road, Jiading District, Shanghai. Post code :201804 
 
SMPV-0.2.3-002-QA -F01 
III. 调查结果 Investigation Results  
一、宏观观察  Macroscopic Observation： 
EP31 整车搭载HT21 混动变速箱出现漏油现象，检查发现放油塞头部发生断裂，失效件如图1 所示。螺
栓规格为M14，冷加工后不做热处理，表面电镀锌。 
 
图1 零件图片 
 
二、断口分析  Fracture Analysis： 
1、用体视镜观察失效件断口宏观形貌，如图2 所示，断口分为两个区域，外侧区域颜色较浅，内侧区域颜色较
深，整体为过载断裂形貌。 
 
 
图2  失效件断口宏观形貌                        图3  失效件断口外侧微观形貌 
失效件 
正常件 
断裂位置 
外侧区域 
内侧区域 


 
上海汽车中心实验室 
SAIC CENTER LAB 
委托者: TR 王健 
Request person, dept： 
委托编号:  / 
Request number:  
送样日期:  2023.8.14 
Request date:  
报告日期:  2023.8.17 
Report date: 
第3页,共4页 
 
报告编号 
Report number 
SCL-S-23-0198M 
上海·嘉定区安研路201 号 邮编. 201804 
No. 201 Anyan Road, Jiading District, Shanghai. Post code :201804 
 
SMPV-0.2.3-002-QA -F01 
2、用扫描电镜观察断口微观形貌，外侧区域断口微观形貌为准解理形貌，如图3 所示；内测区域断口微观形貌
为韧窝形貌，如图4 所示。 
 
 
图4  失效件断口内侧微观形貌                      图5 正常件拧断断口宏观形貌 
3、将正常螺栓进行拧断破坏，断口宏观形貌如图5 所示，与失效件基本相同。 
4、观察螺栓金属流线，如图6 图7 所示。可以发现头下R 角处，由于机加工导致金属流线不连续，出现断裂，
这也是零件断口外侧区域与内侧区域形貌不一致的主要原因。 
 
 
图7 零件金属流线形貌                        图8 零件R 角处金属流线 
 
 
 
 
 
 
 
金属流线不连
续，发生断裂 


 
上海汽车中心实验室 
SAIC CENTER LAB 
委托者: TR 王健 
Request person, dept： 
委托编号:  / 
Request number:  
送样日期:  2023.8.14 
Request date:  
报告日期:  2023.8.17 
Report date: 
第4页,共4页 
 
报告编号 
Report number 
SCL-S-23-0198M 
上海·嘉定区安研路201 号 邮编. 201804 
No. 201 Anyan Road, Jiading District, Shanghai. Post code :201804 
 
SMPV-0.2.3-002-QA -F01 
三、材料测试  Material Test Results： 
对失效螺栓进行成分硬度检测，测试结果如表1 所示： 
表1  材料检测结果表  
序号 
No. 
试验项目 
Test item 
额定值 
Requirement 
试验结果 
Test result 
评价 
Evaluation 
合格 
OK 
不合格 
Not OK 
1 
化学成分 
SWRCH35K（%） 
 
 
C 
0.32~0.38 
0.34 
× 
 
 
Si 
0.10~0.35 
0.17 
× 
 
 
Mn 
0.60~0.90 
0.71 
× 
 
 
P 
≤0.020 
0.012 
× 
 
 
S 
≤0.020 
0.0014 
× 
 
2 
硬度 
160~260 HV 
188/182/187 HV1 
×

File: 材料工程师/SCL-S-23-0199M-GS62-连杆-沈大光.pdf.md
# SCL-S-23-0199M-GS62-连杆-沈大光.pdf

 
 
上海汽车中心实验室 
报告编号Report number 
SCL-S-23-0199M 
委托者: EN:谷红学 
Request person, dept： 
委托编号:  SCL-S-23-0199M 
Request number:  
送样日期:  2023.08.18 
Request date:  
报告日期: 2023.08.28 
第1页,共6页 
 
上海·嘉定区安研路201 号 
邮编. 201804 
No. 201 Anyan Road, Jiading District, Shanghai.    
Post code :201804 
 
SMPV-0.2.3-002-QA -F01 
零件号Part number 
10643506 
 零件名称 
Part name 
连杆总成 
图纸日期Drawing date 
20210824 
零件生产日期Part production date 
2023.04 
 供货商 
Supplier 
云南西仪工业股份有限公司 
车型/项目Car type/project 
GS62 
DVP 材料大纲签署日期DVP material test plan date 
 
阶段性报告 Interim report                结论性报告 Conclusion report          
 
Ⅰ.任务描述 Task description 
实验室受委托对连杆的断裂进行失效分析，失效零件具体信息如下： 
As requested, SCL has analyzed the factor of connecting rod.The information of the failed part is as following： 
零件信息：Part information 
零件名称 
Part name 
连杆总成 
车制造日期 
Vehicle production date 
/ 
VIN 码 
VIN 
/ 
销售日期 
Sale date 
/ 
车辆里程数 
Car mileage 
/ 
维修站名称 
Sale agent 
/ 
失效模式描述 
Failure circumstance  
GS62 售后市场报连杆断裂，失效里程7615km 
原材料信息：Raw material information 
原材料及牌号 
Raw material specification 
46MnVS5 
原材料厂商 
Raw material producer 
/ 
散件供应商 
Component supplier 
云南西仪工业股份有限公司 
金属热处理状态 
Metal heat treatment state 
/ 
 
 
Ⅱ. 结论与建议 Conclusions and Suggestions 
结论Conclusions： 
1） 第4 缸进水淹缸导致连杆弯曲，随后疲劳断裂。 
2） 连杆材料成分和硬度合格，金相组织正常。 
 
 
 
 
 
 
分发  
Distribution 
EN：谷红学  
检验者Author 
沈大光 
Shen Daguang 
审核Auditor 
邵百明 
Shao Baiming 
批准Approver 
 
日期Date 
2023.8.28 
日期Date 
2023.8.28 
日期Date 
2023.8.28 


 
 
上海汽车中心实验室 
报告编号Report number 
SCL-S-23-0199M 
委托者: EN:谷红学 
Request person, dept： 
委托编号:  SCL-S-23-0199M 
Request number:  
送样日期:  2023.08.18 
Request date:  
报告日期: 2023.08.28 
第2页,共6页 
 
上海·嘉定区安研路201 号 
邮编. 201804 
No. 201 Anyan Road, Jiading District, Shanghai.    
Post code :201804 
 
SMPV-0.2.3-002-QA -F01 
III. 调查结果 Investigation Results 
GS62 售后报发动机失效，车辆里程7615km，拆解发现4 缸连杆断裂。 
送检失效件如图1 所示，由图可知： 
 送检失效件如图1a 所示，4 缸连杆弯曲明显，第4 缸活塞表面有撞击气门和缸盖的痕迹； 
 如图1b 可知对应的4 缸缸孔拉伤，缸孔上沿有明显锈蚀；缸体、发电机支架等零件多处较高部位存在泥
沙沉积。说明4 缸进水淹缸，燃烧室内出现不可压缩的液体，使得连杆上行时压力过大发生弯曲。 
 
a 送检4 缸连杆和活塞 
 
 
 
b 失效缸体形貌 
图1 送检失效件 
断口分析 Fracture Analysis: 
   对连杆的断口进行宏观和微观形貌分析，结果见图2 可知； 
 
连杆疲劳断裂失效，疲劳起源于连杆弯曲部位内侧，疲劳源未见缺陷。 
 
 


 
 
上海汽车中心实验室 
报告编号Report number 
SCL-S-23-0199M 
委托者: EN:谷红学 
Request person, dept： 
委托编号:  SCL-S-23-0199M 
Request number:  
送样日期:  2023.08.18 
Request date:  
报告日期: 2023.08.28 
第3页,共6页 
 
上海·嘉定区安研路201 号 
邮编. 201804 
No. 201 Anyan Road, Jiading District, Shanghai.    
Post code :201804 
 
SMPV-0.2.3-002-QA -F01 
 
                                  a 断口的宏观形貌 
 
            b 位置1 形貌-疲劳                                c 位置2 形貌-韧窝 
 
 
d 裂纹源形貌 
图2 连杆断口SEM 形貌 
裂纹源 
1 
2 


 
 
上海汽车中心实验室 
报告编号Report number 
SCL-S-23-0199M 
委托者: EN:谷红学 
Request person, dept： 
委托编号:  SCL-S-23-0199M 
Request number:  
送样日期:  2023.08.18 
Request date:  
报告日期: 2023.08.28 
第4页,共6页 
 
上海·嘉定区安研路201 号 
邮编. 201804 
No. 201 Anyan Road, Jiading District, Shanghai.    
Post code :201804 
 
SMPV-0.2.3-002-QA -F01 
材料测试 Material Test Results 
对失效的连杆进行材料检测，其结果见表1； 
 
连杆成分、硬度合格，金相组织正常。 
   表1 材料检测结果 
序号 
No. 
试验项目 
Test item 
额定值 
Requirement 
试验结果 
Test result 
评价 Evaluation 
合格 
OK 
不合格 
Not 
OK 
1 
连杆 材料：46MnVS5 
1.1 
化学成分 
/ 
/ 
/ 
 
 
C 
0.42-0.48 
0.465 
X 
 
 
Si 
0.40-0.80 
0.539 
X 
 
 
Mn 
0.90-1.30 
1.201 
X 
 
 
P 
≤0.045 
0.014 
X 
 
 
S 
0.04-0.07 
0.053 
X 
 
 
Cr 
≤0.30 
0.232 
X 
 
 
Mo 
≤0.08 
0.057 
X 
 
 
Ni 
≤0.20 
0.147 
X 
 
 
V 
0.10-0.20 
0.145 
X 
 
 
Al 
≤0.03 
0.02 
X 
 
 
Nb 
≤0.30 
0.03 
X 
 
1.2 
硬度 
285-341HB 
330,327,329HB2.5/187.5 
X 
 
1.3 
基体组织 
均匀的铁素体+珠光体
（铁素体≤25%）不允
许其他组织存在 
均匀的铁素体+珠光体（铁素体
≤25%）不允许其他组织存在 
（见图3） 
X 
 
1.4 
晶粒度 
≥5 级 
5.5 级（见图4） 
X 
 
1.5 
表面脱碳 
不允许全脱碳，半脱碳
层厚度≤0.3mm 
未见全脱碳，半脱碳层厚度
0.054;0.062;0.058mm（见图5） 
X 
 
 


 
 
上海汽车中心实验室 
报告编号Report number 
SCL-S-23-0199M 
委托者: EN:谷红学 
Request person, dept： 
委托编号:  SCL-S-23-0199M 
Request number:  
送样日期:  2023.08.18 
Request date:  
报告日期: 2023.08.28 
第5页,共6页 
 
上海·嘉定区安研路201 号 
邮编. 201804 
No. 201 Anyan Road, Jiading District, Shanghai.    
Post code :201804 
 
SMPV-0.2.3-002-QA -F01 
 
图3 基体组织 500x 
 
图4 晶粒度 100x 


 
 
上海汽车中心实验室 
报告编号Report number 
SCL-S-23-0199M 
委托者: EN:谷红学 
Request person, dept： 
委托编号:  SCL-S-23-0199M 
Request number:  
送样日期:  2023.08.18 
Request date:  
报告日期: 2023.08.28 
第6页,共6页 
 
上海·嘉定区安研路201 号 
邮编. 201804 
No. 201 Anyan Road, Jiading District, Shanghai.    
Post code :201804 
 
SMPV-0.2.3-002-QA -F01 
 
图5 表面脱碳100x

File: 材料工程师/SCL-S-23-0201M-GL31-缸盖-朱玲斌.pdf.md
# SCL-S-23-0201M-GL31-缸盖-朱玲斌.pdf

 
上海汽车中心实验室 
SAIC CENTER LAB 
委托者:  QA  郭强 
Request person, dept： 
委托编号:   
Request number:  
送样日期:  2023.8.15 
Request date:  
报告日期:  2023.9.7 
Report date: 
第1页,共6页 
 
报告编号 
Report number 
SCL-S-23-0201M 
上海·嘉定区安研路201 号 邮编. 201804 
No. 201 Anyan Road, Jiading District, Shanghai. Post code :201804 
 
SMPV-0.2.3-002-QA -F01 
零件号Part number 
10373013 
 零件名称 
Part name 
缸盖 
Cylinder head 
图纸日期Drawing date 
/ 
零件生产日期Part production date 
/ 
 供货商 
Supplier 
温州瑞明 
车型/项目Car type/project 
GL31 
阶段性报告 Interim report                结论性报告 Conclusion report          
 
Ⅰ.任务描述 Task description 
实验室受委托对缸盖的凹陷进行失效分析，失效零件具体信息如下： 
As requested, SCL has analyzed the depression of cylinder head. The information of the failed part is as following： 
零件信息：Part information 
失效来源 
Failure source 
售后抱怨 
失效数量 
Failure Number 
1 
散件供应商 
Component supplier 
/ 
生产基地 
Production base 
/ 
VIN 码 
VIN 
/ 
车辆里程数 
Car mileage 
69340km 
车制造日期 
Vehicle production date 
/ 
销售日期 
Sale date 
/ 
维修站名称 
Sale agent 
/ 
SQE/DRE 
/ 
失效背景 
Failure background 
GL31 售后报1 例发动机冷却液泄漏。 
1 case of GL31 engine coolant leakage reported in the aftermarket. 
原材料信息：Raw material information 
原材料及牌号 
Raw material specification 
A356 
原材料厂商 
Raw material producer 
/ 
金属热处理状态 
Metal heat treatment state 
/ 
 
 
失效零件见图1：The failed part is shown in figure 1.  
Ⅱ. 结论与建议 Conclusions and Suggestions 
 
结论Conclusions：  
（1） 失效发动机长期使用后，排气侧氟橡胶密封圈异常失效，后续缸盖吹蚀失效。 
（2） 缸垫材料成分、硬度和涂层附着力满足要求，厚度正常。 
（3） 缸盖材料成分合格，硬度和金相组织正常。 
 
建议Suggestions：  
（1） 关注失效发动机系统的冷却情况。 
 
分发 
Distribution 
QA  郭强  樊良伟    EN  高明杰 
检验者Author 
朱玲斌 
Zhu Lingbin 
审核Auditor 
邵百明 
Shao Baiming 
批准Approver 
 
日期Date 
2023.9.7 
日期Date 
2023.9.7 
日期Date 
2023.9.7 


 
上海汽车中心实验室 
SAIC CENTER LAB 
委托者:  QA  郭强 
Request person, dept： 
委托编号:   
Request number:  
送样日期:  2023.8.15 
Request date:  
报告日期:  2023.9.7 
Report date: 
第2页,共6页 
 
报告编号 
Report number 
SCL-S-23-0201M 
上海·嘉定区安研路201 号 邮编. 201804 
No. 201 Anyan Road, Jiading District, Shanghai. Post code :201804 
 
SMPV-0.2.3-002-QA -F01 
III. 调查结果 Investigation Results 
售后报GL31 冷却液异常泄露，车辆失效里程89960km，到目前为止，累计出现4 例类似泄露案例。失
效发动机拆解后，发现第4 缸缸盖局部吹蚀，缸垫凸筋区用于密封的氟橡胶已经局部缺损。 
 
图1a 为送检的失效件。 
 
 
a  失效缸盖                               b  与缸盖匹配的缸垫 
图1  送检失效件形貌 
分别对失效缸垫和缸盖进行分析。 
图2 为失效缸垫的相关形貌，有图可知： 
 
4 缸排气侧部分密封胶完全消失（图2a），其余3 缸近排气侧的缸垫密封胶也有不同程度的缺损（图2b）； 
 
4 缸密封区域放大形貌显示，缸垫密封带的基材无明显异常，也未见明显烧损（图2c）； 
 
失效缸垫的涂层附着力（图2d）及缸垫材料（表1）符合要求；使用过后的残余涂层厚度正常； 
 
攀枝花案例中失效发动机的缸垫涂层附着力也符合要求（图2f）。 
 
 
                  a  4 缸密封缺损形貌                            b   2 缸密封形貌 
吹蚀部位 
凸筋缺损 
位置1 
位置2 


 
上海汽车中心实验室 
SAIC CENTER LAB 
委托者:  QA  郭强 
Request person, dept： 
委托编号:   
Request number:  
送样日期:  2023.8.15 
Request date:  
报告日期:  2023.9.7 
Report date: 
第3页,共6页 
 
报告编号 
Report number 
SCL-S-23-0201M 
上海·嘉定区安研路201 号 邮编. 201804 
No. 201 Anyan Road, Jiading District, Shanghai. Post code :201804 
 
SMPV-0.2.3-002-QA -F01 
 
 
c  4 缸密封缺损区局部放大形貌 
 
 
d   本次失效件缸垫划格试验结果 
 
 
e  涂层厚度 
位置1 
位置2 


 
上海汽车中心实验室 
SAIC CENTER LAB 
委托者:  QA  郭强 
Request person, dept： 
委托编号:   
Request number:  
送样日期:  2023.8.15 
Request date:  
报告日期:  2023.9.7 
Report date: 
第4页,共6页 
 
报告编号 
Report number 
SCL-S-23-0201M 
上海·嘉定区安研路201 号 邮编. 201804 
No. 201 Anyan Road, Jiading District, Shanghai. Post code :201804 
 
SMPV-0.2.3-002-QA -F01 
 
 
f  四川攀枝花案例缸垫划格试验结果 
图2  缸垫相关形貌 
表1  缸垫检测结果 
序号 
No. 
测试项目 
Test item 
额定值 
Requirement 
试验结果 
Test result 
评价 Evaluation 
合格 
OK 
不合格 
Not OK 
1 
成分 
Chemical components 
301H 
(SUS 301H) 
 
 
 
C 
≤0.150 
0.144 
× 
 
Si 
≤1.000 
0.475 
× 
 
Mn 
≤2.000 
1.992 
× 
 
P 
≤0.045 
0.042 
× 
 
S 
≤0.030 
0.0094 
× 
 
Cr 
16.000-18.000 
16.79 
× 
 
Ni 
6.000-8.000 
6.639 
× 
 
2 
硬度 
HV：460±30 
HV1：449,440,436 
× 
 
3 
涂层厚度 
/ 
图2e 
/ 
 
4 
涂层附着力 
4B 以上 
图2d 
/ 
 
                                
图3 为失效缸盖的相关形貌，有图可知： 
 
失效缸盖的4 缸宏观形貌如图3a 所示，此前工程已对整个失效缸盖进行CT 检测，未发现明显缺陷； 
 
缸盖的吹蚀区域放大形貌如图3b，局部位置已经有流线状缺口，这是高温下气流吹蚀形成的； 
 
吹蚀区域SEM 形貌如图3c，铝合金基材局部烧蚀，残留相对耐高温的白色Si 合金相颗粒； 
 
金相形貌显示（图3d），吹蚀区域无明显铸造缺陷； 
 
材料检测结果（表2）显示，缸盖材料成分符合要求，硬度和金像组织正常。 


 
上海汽车中心实验室 
SAIC CENTER LAB 
委托者:  QA  郭强 
Request person, dept： 
委托编号:   
Request number:  
送样日期:  2023.8.15 
Request date:  
报告日期:  2023.9.7 
Report date: 
第5页,共6页 
 
报告编号 
Report number 
SCL-S-23-0201M 
上海·嘉定区安研路201 号 邮编. 201804 
No. 201 Anyan Road, Jiading District, Shanghai. Post code :201804 
 
SMPV-0.2.3-002-QA -F01 
  
a  4 缸缸盖宏观形貌 
 
 
b  缸盖吹蚀区域局部放大形貌 
 
 
c  吹蚀区域SEM 形貌 
金相位置 


 
上海汽车中心实验室 
SAIC CENTER LAB 
委托者:  QA  郭强 
Request person, dept： 
委托编号:   
Request number:  
送样日期:  2023.8.15 
Request date:  
报告日期:  2023.9.7 
Report date: 
第6页,共6页 
 
报告编号 
Report number 
SCL-S-23-0201M 
上海·嘉定区安研路201 号 邮编. 201804 
No. 201 Anyan Road, Jiading District, Shanghai. Post code :201804 
 
SMPV-0.2.3-002-QA -F01 
 
 
d  吹蚀区域金相 
表2  缸盖材料检测结果 
序号 
No. 
测试项目 
Test item 
额定值 
Requirement 
试验结果 
Test result 
评价 Evaluation 
合格 
OK 
不合格 
Not OK 
1 
成分 
Chemical components 
A356 
(ASTM B108) 
 
 
 
Si 
6.5-7.5 
6.581 
× 
 
Fe 
≤0.2 
0.161 
× 
 
Cu 
≤0.2 
0.044 
× 
 
Mn 
≤0.1 
0.0030 
× 
 
Mg 
0.25~0.45 
0.409 
× 
 
Zn 
≤0.1 
0.011 
× 
 
Al 
余量 
92.59 
× 
 
2 
硬度 
/ 
HB2.5/62.5：109,111,109 
/ 
 
3 
孔隙 
/ 
未见明显孔隙（图3c） 
/ 
 
4 
金相组织 
/ 
白色大块状a 相+细小的共晶
Si（图3d）； 
/

File: 材料工程师/SCL-S-23-0202M-HT11-外太阳轮-朱玲斌.pdf.md
# SCL-S-23-0202M-HT11-外太阳轮-朱玲斌.pdf

 
上海汽车中心实验室 
SAIC CENTER LAB 
委托者:  TR  徐焕宸 
Request person, dept： 
委托编号:   
Request number:  
送样日期:  2023.8.22 
Request date:  
报告日期:  2023.9.1 
Report date: 
第1页,共7页 
 
报告编号 
Report number 
SCL-S-23-0202M 
上海·嘉定区安研路201 号 邮编. 201804 
No. 201 Anyan Road, Jiading District, Shanghai. Post code :201804 
 
SMPV-0.2.3-002-QA -F01 
零件号Part number 
11159876 
 零件名称 
Part name 
外太阳轮 
Out sungear 
图纸日期Drawing date 
/ 
零件生产日期Part production date 
/ 
 供货商 
Supplier 
无锡恒翼通 
车型/项目Car type/project 
HT11 
阶段性报告 Interim report                结论性报告 Conclusion report          
 
Ⅰ.任务描述 Task description 
实验室受委托对外太阳轮的剥落进行失效分析，失效零件具体信息如下： 
As requested, SCL has analyzed the spalling of out sungear. The information of the failed part is as following： 
零件信息：Part information 
失效来源 
Failure source 
工程开发 
失效数量 
Failure Number 
1 
散件供应商 
Component supplier 
/ 
生产基地 
Production base 
/ 
VIN 码 
VIN 
/ 
车辆里程数 
Car mileage 
/ 
车制造日期 
Vehicle production date 
/ 
销售日期 
Sale date 
/ 
维修站名称 
Sale agent 
/ 
SQE/DRE 
DRE  李金明 
失效背景 
Failure background 
HT11 进行TEDD 耐久试验，进度57%，拆解发现外太阳轮齿面点蚀。 
The sungear of HT11 was found pitting during TEDD durability test for 57%. 
原材料信息：Raw material information 
原材料及牌号 
Raw material specification 
20CrMoH 
原材料厂商 
Raw material producer 
/ 
金属热处理状态 
Metal heat treatment state 
/ 
 
 
失效零件见图1：The failed part is shown in figure 1.  
Ⅱ. 结论与建议 Conclusions and Suggestions 
 
结论Conclusions：  
（1） 外太阳轮疲劳剥落失效，主要与工作应力较大有关。 
（2） 外太阳轮材料成分、表面硬度、芯部硬度和硬化层深度合格，金相组织正常。 
 
 
建议Suggestions：  
（1） 校核失效区域的工作应力，评估双列球轴承晃动对失效的影响。 
 
分发 
Distribution 
变速箱  李金明   徐焕宸  QA  胡申成 
检验者Author 
朱玲斌 
Zhu Lingbin 
审核Auditor 
邵百明 
Shao Baiming 
批准Approver 
 
日期Date 
2023.9.1 
日期Date 
2023.9.1 
日期Date 
2023.9.1 


 
上海汽车中心实验室 
SAIC CENTER LAB 
委托者:  TR  徐焕宸 
Request person, dept： 
委托编号:   
Request number:  
送样日期:  2023.8.22 
Request date:  
报告日期:  2023.9.1 
Report date: 
第2页,共7页 
 
报告编号 
Report number 
SCL-S-23-0202M 
上海·嘉定区安研路201 号 邮编. 201804 
No. 201 Anyan Road, Jiading District, Shanghai. Post code :201804 
 
SMPV-0.2.3-002-QA -F01 
III. 调查结果 Investigation Results 
HT11 项目进行 PPV 015 TEDD 耐久试验，进度57%时拆解检查发现外太阳轮的齿端部有明显剥落，同
时双列球轴承异常晃动，并且晃动量较大。送检失效外太阳轮到实验室分析剥落原因。 
 
图1a 为送检的失效件相关形貌，可以知道： 
 
发生剥落的外太阳轮与异常晃动的双列球轴承位置关系如图1a； 
 
送检失效件如图1b，主要剥落位置如图中红色虚线所示，从结构上来说，失效部位本身属于应力相对较
大位置，而外界波动对该区域影响也相对较大； 
 
剥落区域放大形貌显示，剥落主要集中在齿的最边缘，同时靠近剥落点的齿面节圆附近也有趋势性的损
伤特征（图1d），而在远离剥落区域的齿另外一端节圆附近基本无损伤（图1e）； 
 
节圆损伤区域放大形貌显示损伤已经破坏齿面原有形态，进一步损伤就有可能呈现剥落形式（图1f）； 
 
此前通过TEDD 试验的外太阳轮在相同位置也有类似剥落（图1h），工程已评估通过；另外，此前通过
三电机耐久试验的外太阳轮虽未见剥落，但节圆区域也呈现趋势性损伤（图1g），这说明失效区域本身
工作应力可能较大，再叠加本次双列球轴承异常晃动带来的影响，会促使失效件发生早期剥落。 
 
 
a  失效件所在位置 
 
异常晃动件 
送检失效件 


 
上海汽车中心实验室 
SAIC CENTER LAB 
委托者:  TR  徐焕宸 
Request person, dept： 
委托编号:   
Request number:  
送样日期:  2023.8.22 
Request date:  
报告日期:  2023.9.1 
Report date: 
第3页,共7页 
 
报告编号 
Report number 
SCL-S-23-0202M 
上海·嘉定区安研路201 号 邮编. 201804 
No. 201 Anyan Road, Jiading District, Shanghai. Post code :201804 
 
SMPV-0.2.3-002-QA -F01 
 
 
b  送检失效件                           c  实物装配方向 
 
 
            d   剥落区域放大形貌                          e  远离剥落区域放大形貌 
 
 
f  节圆损伤区域放大形貌 
失效件 
剥落区域 
损伤逐渐加重 


 
上海汽车中心实验室 
SAIC CENTER LAB 
委托者:  TR  徐焕宸 
Request person, dept： 
委托编号:   
Request number:  
送样日期:  2023.8.22 
Request date:  
报告日期:  2023.9.1 
Report date: 
第4页,共7页 
 
报告编号 
Report number 
SCL-S-23-0202M 
上海·嘉定区安研路201 号 邮编. 201804 
No. 201 Anyan Road, Jiading District, Shanghai. Post code :201804 
 
SMPV-0.2.3-002-QA -F01 
 
 
g  通过三电机耐久试验的外太阳轮齿形貌            h 此前通过TEDD 试验的外太阳轮齿形貌 
图1  送检失效件形貌 
 
断口分析  Fracture Analysis 
对剥落区域断口进行SEM 检测，结果见图2，可知： 
 
剥落区域分布层状疲劳特征，近表层有层状开裂特征，未见明显异物或者夹杂物等异常存在； 
 
结合宏观分析结果，认为工作应力过大是导致剥落的主要原因，双列球轴承晃动可能加速了剥落的发生。 
 
 
 
               a  剥落区域低倍形貌                           b   位置1 形貌 
1 
3 
2 


 
上海汽车中心实验室 
SAIC CENTER LAB 
委托者:  TR  徐焕宸 
Request person, dept： 
委托编号:   
Request number:  
送样日期:  2023.8.22 
Request date:  
报告日期:  2023.9.1 
Report date: 
第5页,共7页 
 
报告编号 
Report number 
SCL-S-23-0202M 
上海·嘉定区安研路201 号 邮编. 201804 
No. 201 Anyan Road, Jiading District, Shanghai. Post code :201804 
 
SMPV-0.2.3-002-QA -F01 
 
 
c  位置2 形貌                          d  位置3 形貌 
图2   齿断口形貌 
材料测试  Material Test Results 
对失效外太阳轮材料进行检测，结果见表1，可知： 
 
外太阳轮材料成分、表面硬度、芯部硬度和硬化层深度合格，金相组织正常。 
                               表1  材料检测结果 
序号 
No. 
测试项目 
Test item 
额定值 
Requirement 
试验结果 
Test result 
评价 Evaluation 
合格 
OK 
不合格 
Not OK 
1 
成分 
20CrMoH 
实测值 
 
 
C 
0.17～0.23 
0.206 
× 
 
Si 
0.17～0.37 
0.260 
× 
 
Mn 
0.55~0.9 
0.844 
× 
 
P 
≤0.03 
0.015 
× 
 
S 
≤0.03 
0.0089 
× 
 
Cr 
0.85～1.25 
1.09 
× 
 
Mo 
0.15～0.35 
0.183 
× 
 
 
表面硬度 
HV30：680~780 
HV30：758，742，766 
× 
 
2 
芯部硬度 
HRC：32~45 
HRC：42.6、43.4 
× 
 
3 
硬化层深度 
550HV1：≥0.3mm 
0.412mm（图3f） 
× 
 
4 
金相组织 
碳化物1~4 级 
碳化物：2 级 
× 
 
残余奥氏体+针状马氏
体1~5 级 
残奥+针马：3 级 
× 
 
低碳回火马氏体1~3 级 
芯部：板条马氏体：2 级 
× 
 
内氧化：≤0.02mm 
无明显内氧化 
× 
 
非马：≤0.02mm 
非马：0.004，0.007mm 
× 
 


 
上海汽车中心实验室 
SAIC CENTER LAB 
委托者:  TR  徐焕宸 
Request person, dept： 
委托编号:   
Request number:  
送样日期:  2023.8.22 
Request date:  
报告日期:  2023.9.1 
Report date: 
第6页,共7页 
 
报告编号 
Report number 
SCL-S-23-0202M 
上海·嘉定区安研路201 号 邮编. 201804 
No. 201 Anyan Road, Jiading District, Shanghai. Post code :201804 
 
SMPV-0.2.3-002-QA -F01 
 
 
a  齿形                           b  内氧化 
 
 
c  非马组织                           d  表面组织 
 
e  芯部组织 


 
上海汽车中心实验室 
SAIC CENTER LAB 
委托者:  TR  徐焕宸 
Request person, dept： 
委托编号:   
Request number:  
送样日期:  2023.8.22 
Request date:  
报告日期:  2023.9.1 
Report date: 
第7页,共7页 
 
报告编号 
Report number 
SCL-S-23-0202M 
上海·嘉定区安研路201 号 邮编. 201804 
No. 201 Anyan Road, Jiading District, Shanghai. Post code :201804 
 
SMPV-0.2.3-002-QA -F01 
 
f  硬化层深度 
图3  外太阳轮齿金相及硬化层深度

File: 材料工程师/SCL-S-23-0203M-EP21-发罩总成-朱浩.pdf.md
# SCL-S-23-0203M-EP21-发罩总成-朱浩.pdf

 
上海汽车中心实验室 
报告编号Report number 
SCL-S-23-0203M 
委托者: LP 张杰 
Request person, dept： 
委托编号:  / 
Request number:  
送样日期:  20230822 
Request date:  
报告日期:  20230824 
Report date: 
第1页,共3页 
 
上海·嘉定区安研路201 号 
邮编. 201804 
No. 201 Anyan Road, Jiading District, Shanghai. 
Post code :201804 
 
SMPV-0.2.3-002-QA -F01 
零件号Part number 
10258503 
 零件名称 
Part name 
发盖外板 
图纸日期Drawing date 
/ 
零件生产日期Part production date 
/ 
 供货商 
Supplier 
临港工厂 
车型/项目Car type/project 
EP21 MCE 
DVP 材料大纲签署日期DVP material test plan date 
/ 
阶段性报告 Interim report                结论性报告 Conclusion report          
 
Ⅰ.任务描述 Task description 
实验室受委托对EP21 MCE 发盖外板包边开裂进行分析，失效零件具体信息如下： 
As requested, SCL has analyzed the edge cracking on the outer plate. The information of the failed part is as following： 
零件信息：Part information 
零件名称 
Part name 
发盖外板 
车制造日期 
Vehicle production date 
/ 
VIN 码 
VIN 
/ 
销售日期 
Sale date 
/ 
车辆里程数 
Car mileage 
/ 
维修站名称 
Sale agent 
/ 
失效模式描述 
Failure circumstance  
EP21 MCE 发盖外板包边开裂 
原材料信息：Raw material information 
原材料及牌号 
Raw material specification 
SAS6000-IH-90  T=1.0 
原材料厂商 
Raw material producer 
NOVELIS 
散件供应商 
Component supplier 
/ 
金属热处理状态 
Metal heat treatment state 
/ 
失效零件见图1：The failed part is shown in figure 1. 
 
Ⅱ. 结论与建议 Conclusions and Suggestions 
结论Conclusions： 
（1） 材料过期4 个月，屈服强度超差； 
（2） 零件开裂深度占包边厚度49%-59%。 
 
建议Suggestions： 
（1） 工程结合仿真评估是否可用。 
 
 
 
 
 
 
分发: 
Distribution 
LP 张杰 
检验者Author 
朱浩 
Zhu Hao 
审核Auditor 
叶青亮 
Ye Qingliang 
批准Approver 
 
日期Date 
2023.08.24 
日期Date 
2023.08.24 
日期Date 
2023.08.24 


 
上海汽车中心实验室 
报告编号Report number 
SCL-S-23-0203M 
委托者: LP 张杰 
Request person, dept： 
委托编号:  / 
Request number:  
送样日期:  20230822 
Request date:  
报告日期:  20230824 
Report date: 
第2页,共3页 
 
上海·嘉定区安研路201 号 
邮编. 201804 
No. 201 Anyan Road, Jiading District, Shanghai. 
Post code :201804 
 
SMPV-0.2.3-002-QA -F01 
III. 调查结果 Investigation Results  
EP21 前盖外板过期料包边开裂，如图1 为送检失效件相关形貌。  
 
 
 
 
 
图1 失效件裂纹宏观形貌 
 
断口分析  Fracture Analysis 
在金相显微镜下仔细观察断口的形貌，观察结果下表1所示，裂纹断口形貌如图2所示。 
 
表1 包边开裂位置裂纹深度 
1 
裂纹1 
 
 
 
 
 
包边厚度，mm 
/ 
0.849 
/ 
 
 
金相横截面 
裂纹深度，mm 
/ 
0.502 
/ 
 
 
金相横截面 
裂纹长度，mm 
/ 
0.675/0.850 
/ 
 
2 
裂纹2 
 
 
 
 
 
包边厚度，mm 
/ 
0.876 
/ 
 
 
金相横截面 
裂纹深度，mm 
/ 
0.434 
/ 
 
 
金相横截面 
裂纹长度，mm 
/ 
0.596/0.721 
/ 
 
 
连续裂纹 
连续裂纹 


 
上海汽车中心实验室 
报告编号Report number 
SCL-S-23-0203M 
委托者: LP 张杰 
Request person, dept： 
委托编号:  / 
Request number:  
送样日期:  20230822 
Request date:  
报告日期:  20230824 
Report date: 
第3页,共3页 
 
上海·嘉定区安研路201 号 
邮编. 201804 
No. 201 Anyan Road, Jiading District, Shanghai. 
Post code :201804 
 
SMPV-0.2.3-002-QA -F01 
1# 
2# 
图2 发罩总成包边开裂位置裂纹深度 
 
材料测试  Material Test Results 
对失效件同批次材料进行检测，其结果如下： 
 失效件原材料屈服强度不合格。 
 
表1  材料检测结果 
序号 
No. 
测试项目 
Test item 
额定值 
Requirement 
试验结果 
Test result 
评价 Evaluation 
合格 
OK 
不合格 
Not OK 
 
开裂件（过期4 个月） 
 
 
1 
机械性能 
  
 
 
 
 
抗拉强度，MPa 
≥175 
246 
X 
 
 
屈服强度，Mpa 
90-130 
139 
 
X 
 
延伸率，% 
≥23 
23.5 
X 
 
 
质保书  
 
 
2 
机械性能 
  
 
 
 
 
抗拉强度，MPa 
≥175 
200 
X 
 
 
屈服强度，Mpa 
90-130 
97 
X 
 
 
延伸率，% 
≥23 
24.0 
X

File: 材料工程师/SCL-S-23-0204M-EP35 S11L-螺栓 限位器-吴玉瑞.pdf.md
# SCL-S-23-0204M-EP35 S11L-螺栓 限位器-吴玉瑞.pdf

 
 
上海汽车中心实验室 
报告编号Report number 
SCL-S-23-0204M 
委托者:  刘晓东 
Request person, dept： 
委托编号:  / 
Request number:  
送样日期:  2023.8.24 
Request date:  
报告日期:  2023.8.30 
Report date: 
第1页,共4页 
 
上海·嘉定区安研路201 号 
邮编. 201804 
No. 201 Anyan Road, Jiading District, Shanghai. 
Post code :201804 
 
SMPV-0.2.3-002-QA -F01 
零件号Part number 
11115647/11133507 
 零件名称 
Part name 
车门限位器、螺栓 
图纸日期Drawing date 
/ 
零件生产日期Part production date 
/ 
 供货商 
Supplier 
墨特梅 
车型/项目Car type/project 
EP35/S11L 
阶段性报告 Interim report                结论性报告 Conclusion report          
 
Ⅰ.任务描述 Task description 
实验室受委托对车门限位器、螺栓零件的锈蚀问题进行失效分析，失效零件具体信息如下： 
As requested, SCL has analyzed the corrosion of LINK ASM- S/D CHK and bolt . The information of the failed part 
is as following： 
零件信息：Part information 
失效来源 
Failure source 
临港车间 
失效数量 
Failure Number 
2 件 
散件供应商 
Component supplier 
墨特梅 
生产基地 
Production base 
临港 
VIN 码 
VIN 
/ 
车辆里程数 
Car mileage 
/ 
车制造日期 
Vehicle production date 
/ 
销售日期 
Sale date 
/ 
维修站名称 
Sale agent 
/ 
SQE/DRE 
/ 
失效背景 
Failure background 
EP35 库存车限位器和车身连接处的螺栓以及限位器合页存在锈蚀（库存1 个月），排查S11L、EP33 及AS22 车型，S11L 和EP33 车
型有同类型生锈，AS22 车型无。 
原材料信息：Raw material information 
原材料及牌号 
Raw material specification 
限位器合页：镀锌镍 （太仓海
峰） 
螺栓：镀锌镍（浙江明泰） 
原材料厂商 
Raw material producer 
/ 
金属热处理状态 
Metal heat treatment state 
/ 
 
 
失效零件见图1：The failed part is shown in figure 1.  
Ⅱ. 结论与建议 Conclusions and Suggestions 
结论Conclusions：  
螺栓镀层在装配过程中受损，然后接触水滴从而发生锈蚀； 限位器合页镀层完好，未发生锈蚀。 
建议Suggestions：  
1. 建议对标其他无框车门设计优化水管理，避免水道流经限位器合页处。 
2. 提升合页平面度，增加合页卷边距腰孔的尺寸。 
3. 提升合页和螺栓的零件耐腐蚀能力，如零件表面处理采用镀锌镍+锌铝涂覆工艺。 
分发: 
Distribution 
BO：刘晓东 
检验者Author 
吴玉瑞 
李志华 
李大维 
审核Auditor 
叶青亮 
Ye Qingliang 
批准Approver 
 
日期Date 
2023.8.30 
日期Date 
2023.8.30 
日期Date 
2023.8.30 


 
 
上海汽车中心实验室 
报告编号Report number 
SCL-S-23-0204M 
委托者:  刘晓东 
Request person, dept： 
委托编号:  / 
Request number:  
送样日期:  2023.8.24 
Request date:  
报告日期:  2023.8.30 
Report date: 
第2页,共4页 
 
上海·嘉定区安研路201 号 
邮编. 201804 
No. 201 Anyan Road, Jiading District, Shanghai. 
Post code :201804 
 
SMPV-0.2.3-002-QA -F01 
III. 调查结果 Investigation Results 
1．零件锈蚀形貌如图1~4 所示，EP35 和S11L 限位器合页螺栓安装面下方有水滴状红色锈迹见图1（a）所
示，螺栓和合页安装面有明显压痕。显微照片显示，合页水滴状锈蚀的基体表面平整，无明显锈蚀凹坑和锈
蚀点，用酒精擦拭EP35 的合页后，锈迹完全消失，锈迹下方基材镀层完成，见图1（b）所示。对合页表面
采用荧光测厚仪测试，结果显示膜厚满足标准要求，如表1 所示。螺栓安装面边缘有明显锈蚀，显微镜显示
镀层表面凹凸不平，有红色锈蚀凹坑，见图4（a,b）。限位器合页螺栓安装面锈蚀源来自螺栓边缘，螺栓下
边缘挂着的锈水蒸发后，锈迹存留在合页表面。 
2．未装车车门限位器经240h 盐雾试验，结果如图5 所示，表面无红锈，满足要求。 
3．零件尺寸检测：限位器合页平面度为0.10-0.12，螺栓平面度为0.005-0.010，详见报告SCL-M-23-0233-D。
螺栓法兰宽度为4.44/4.52,腰孔到卷边距离为3.87/3.94，螺栓法兰宽度大于腰孔卷边距离，极限状态下法兰与
卷边会发生干涉，详见报告SCL-M-23-0237-D。 
 
表1.EP35 和S11L 合页镀层厚度 
序
号 
No. 
试验项目 
Test item 
额定值 
Requirement 
试验结果 
Test result 
评价 Evaluation 
合格 
qualified 
不合格 
unqualified 
 
 
 
 
1 
EP35 合页镀层厚度，μm 
8~25 
8.5 
× 
 
2 
S11L 合页镀层厚度，μm 
8~25 
8.2 
× 
 
3 
螺栓镀层厚度，μm 
8~15 
9.5 
× 
 
4 
螺栓镍含量% 
12~16 
13.9 
× 
 
5 
螺栓镀层结合力 
在300 度下存
放30min，进入
室温水中，镀
层无大面积脱
落和气泡状脱
落 
镀层无大面积脱落
和气泡状脱落 
× 
 


 
 
上海汽车中心实验室 
报告编号Report number 
SCL-S-23-0204M 
委托者:  刘晓东 
Request person, dept： 
委托编号:  / 
Request number:  
送样日期:  2023.8.24 
Request date:  
报告日期:  2023.8.30 
Report date: 
第3页,共4页 
 
上海·嘉定区安研路201 号 
邮编. 201804 
No. 201 Anyan Road, Jiading District, Shanghai. 
Post code :201804 
 
SMPV-0.2.3-002-QA -F01 
  
 
图1(a)EP35 限位器合页失效形貌                   (b)酒精擦拭后的形貌 
 
图2. EP35 车身连接螺栓锈蚀形貌 
 
图3. S11L 限位器合页锈蚀形貌 


 
 
上海汽车中心实验室 
报告编号Report number 
SCL-S-23-0204M 
委托者:  刘晓东 
Request person, dept： 
委托编号:  / 
Request number:  
送样日期:  2023.8.24 
Request date:  
报告日期:  2023.8.30 
Report date: 
第4页,共4页 
 
上海·嘉定区安研路201 号 
邮编. 201804 
No. 201 Anyan Road, Jiading District, Shanghai. 
Post code :201804 
 
SMPV-0.2.3-002-QA -F01 
 
图4. S11L 车身连接螺栓锈蚀形貌 
 
图5.未装车车门限位器240h 盐雾试验照片

File: 材料工程师/SCL-S-23-0205M-EP21-发罩总成-朱浩.pdf.md
# SCL-S-23-0205M-EP21-发罩总成-朱浩.pdf

 
上海汽车中心实验室 
报告编号Report number 
SCL-S-23-0205M 
委托者: QA 杨晓东 
Request person, dept： 
委托编号:  / 
Request number:  
送样日期:  20230825 
Request date:  
报告日期:  20230828 
Report date: 
第1页,共3页 
 
上海·嘉定区安研路201 号 
邮编. 201804 
No. 201 Anyan Road, Jiading District, Shanghai. 
Post code :201804 
 
SMPV-0.2.3-002-QA -F01 
零件号Part number 
10258503 
 零件名称 
Part name 
发盖外板 
图纸日期Drawing date 
/ 
零件生产日期Part production date 
/ 
 供货商 
Supplier 
临港工厂 
车型/项目Car type/project 
EP21 MCE 
DVP 材料大纲签署日期DVP material test plan date 
/ 
阶段性报告 Interim report                结论性报告 Conclusion report          
 
Ⅰ.任务描述 Task description 
实验室受委托对EP21 MCE 发盖外板包边开裂进行分析，送样零件为2018 年的包边封样件，零件具体信息如下： 
As requested, SCL has analyzed the edge cracking on the outer plate. The information of the failed part is as following： 
零件信息：Part information 
零件名称 
Part name 
发盖外板 
车制造日期 
Vehicle production date 
/ 
VIN 码 
VIN 
/ 
销售日期 
Sale date 
/ 
车辆里程数 
Car mileage 
/ 
维修站名称 
Sale agent 
/ 
失效模式描述 
Failure circumstance  
EP21 MCE 发盖外板包边开裂（2018 年封样件） 
原材料信息：Raw material information 
原材料及牌号 
Raw material specification 
SAS6000-IH-90  T=1.0 
原材料厂商 
Raw material producer 
NOVELIS 
散件供应商 
Component supplier 
/ 
金属热处理状态 
Metal heat treatment state 
/ 
失效零件见图1：The failed part is shown in figure 1. 
 
Ⅱ. 结论与建议 Conclusions and Suggestions 
结论Conclusions： 
零件开裂深度占包边厚度21.7%。 
 
 
 
 
 
 
 
 
 
 
分发: 
Distribution 
QA 杨晓东 
检验者Author 
朱浩 
Zhu Hao 
审核Auditor 
叶青亮 
Ye Qingliang 
批准Approver 
 
日期Date 
2023.08.28 
日期Date 
2023.08.28 
日期Date 
2023.08.28 


 
上海汽车中心实验室 
报告编号Report number 
SCL-S-23-0205M 
委托者: QA 杨晓东 
Request person, dept： 
委托编号:  / 
Request number:  
送样日期:  20230825 
Request date:  
报告日期:  20230828 
Report date: 
第2页,共3页 
 
上海·嘉定区安研路201 号 
邮编. 201804 
No. 201 Anyan Road, Jiading District, Shanghai. 
Post code :201804 
 
SMPV-0.2.3-002-QA -F01 
III. 调查结果 Investigation Results  
EP21 前盖外板过期料包边开裂，如图1 为送检失效件相关形貌。  
 
  
 
图1 失效件裂纹宏观形貌 
 
断口分析  Fracture Analysis 
在金相显微镜下仔细观察断口的形貌，观察结果下表1所示，裂纹断口形貌如图2所示。 
 
表1 包边开裂位置裂纹深度 
 
连续裂纹 
 
 
 
 
 
包边厚度，mm 
/ 
0.826 
/ 
 
 
金相横截面 
裂纹深度，mm 
/ 
0.179 
/ 
 
 
金相横截面 
裂纹长度，mm 
/ 
0.227/0.301 
/ 
 
 
连续裂纹 


 
上海汽车中心实验室 
报告编号Report number 
SCL-S-23-0205M 
委托者: QA 杨晓东 
Request person, dept： 
委托编号:  / 
Request number:  
送样日期:  20230825 
Request date:  
报告日期:  20230828 
Report date: 
第3页,共3页 
 
上海·嘉定区安研路201 号 
邮编. 201804 
No. 201 Anyan Road, Jiading District, Shanghai. 
Post code :201804 
 
SMPV-0.2.3-002-QA -F01 
连续裂纹 
图2 发罩总成包边开裂位置裂纹深度

File: 材料工程师/SCL-S-23-0206M-AP31-后排座椅头枕鼓包-兰碧.pdf.md
# SCL-S-23-0206M-AP31-后排座椅头枕鼓包-兰碧.pdf

 
上海汽车中心实验室 
SAIC CENTER LAB 
委托者:    SQE 姚凯 
Request person, dept： 
委托编号:  SCL-S-23-0206 
Request number:  
送样日期:  2023.8.26 
Request date:  
报告日期:  2023.9.13 
Report date: 
第1页,共5页 
 
报告编号 
Report number 
SCL-S-23-0206M 
上海·嘉定区安研路201 号 邮编. 201804 
No. 201 Anyan Road, Jiading District, Shanghai. Post code :201804 
 
SMPV-0.2.3-002-QA -F01 
零件号Part number 
/ 
零件名称 
Part name 
后排座椅头枕 
图纸日期Drawing date 
/ 
零件生产日期 
Part production date 
/ 
供货商 
Supplier 
浙江天成 
车型/项目Car type/project 
AP31 
DVP 材料大纲签署日期DVP material test plan date 
/ 
阶段性报告 Interim report                结论性报告 Conclusion report          
 
Ⅰ.任务描述 Task description 
AP31 库存车后排座椅头枕出现鼓泡，郑州现场排查2626 台库存车，发现93 台故障车，当前故障率3.5%；南美
发现15 台。实验室受委托对后排座椅头枕鼓泡进行失效原因分析，失效零件具体信息如下： 
 
零件信息：Part information 
零件名称 
Part name 
后排座椅头枕 
车制造日期 
Vehicle production date 
/ 
VIN 码 
VIN 
/ 
销售日期 
Sale date 
/ 
车辆里程数 
Car mileage 
0KM 
维修站名称 
Sale agent 
/ 
失效模式描述 
Failure circumstance  
AP31 库存车后排座椅头枕出现鼓泡 
原材料信息：Raw material information 
原材料及牌号 
Raw material specification 
PVC/PHD/SAP11 
原材料厂商 
Raw material producer 
江苏尚科 
散件供应商 
Component supplier 
浙江天成 
金属热处理状态 
Metal heat treatment state 
/ 
失效零件见图1 
Ⅱ. 结论与建议 Conclusions and Suggestions 
结论Conclusions： 
经分析，郑州当地天气温度和湿度较往年升高，PVC 表面增塑剂DPHP 在高温高湿的条件下会发生迁移并且
发生水解，小分子醇类易发生挥发产生气体至PVC 表面产生鼓泡；对库存车辆进行排查发现，失效与车辆停放的
朝向存在一定的关联性，失效车辆朝东和朝北的比例明显高。 
建议Suggestions： 
1）取消后排头枕无纺布套 
2）调整库存车朝向 
3）库存车定期通风 
4）将整车白玻改为绿玻 
 
 
 
分发: 
Distribution 
QA-王怀军  SQE-姚凯、于兆强 
检验者Author 
兰碧 
Lanbi 
审核Auditor 
尹建伟 
Yin Jianwei 
批准Approver 
 
日期Date 
2023.9.13 
日期Date 
2023.9.14 
日期Date 
2023.9.14 


 
上海汽车中心实验室 
SAIC CENTER LAB 
委托者:    SQE 姚凯 
Request person, dept： 
委托编号:  SCL-S-23-0206 
Request number:  
送样日期:  2023.8.26 
Request date:  
报告日期:  2023.9.13 
Report date: 
第2页,共5页 
 
报告编号 
Report number 
SCL-S-23-0206M 
上海·嘉定区安研路201 号 邮编. 201804 
No. 201 Anyan Road, Jiading District, Shanghai. Post code :201804 
 
SMPV-0.2.3-002-QA -F01 
 
图1 失效件 
III. 调查结果 Investigation Results  
序号 
No. 
试验项目 
Test item 
额定值 
Requirement 
试验结果 
Test result 
评价 Evaluation 
合格 
qualified 
不合格 
unqualified 
一 
失效件表皮PVC（缺陷面） 
 
GCMS 
SMTC 5 400 023 
/ 
主体成分：PVC+DPHP
增塑剂1) 
/ 
/ 
二 
失效件表皮PVC（正面） 
 
GCMS 
SMTC 5 400 023 
/ 
主体成分：PVC+DPHP
增塑剂1) 
/ 
/ 
三 
浙江天成复合前单PVC 
 
GCMS 
SMTC 5 400 023 
/ 
主体成分：PVC+DPHP
增塑剂1) 
/ 
/ 
四 
尚科留样PVC 
 
GCMS 
SMTC 5 400 023 
/ 
主体成分：PVC+DPHP
增塑剂1) 
/ 
/ 
五 
失效件复合海绵 
 
GCMS 
SMTC 5 400 023 
/ 
异常成分：DPHP1) 
/ 
/ 
六 
失效件无纺布套 
 
GCMS 
SMTC 5 400 023 
/ 
异常成分：DPHP+二丙
基庚醇1) 
/ 
/ 


 
上海汽车中心实验室 
SAIC CENTER LAB 
委托者:    SQE 姚凯 
Request person, dept： 
委托编号:  SCL-S-23-0206 
Request number:  
送样日期:  2023.8.26 
Request date:  
报告日期:  2023.9.13 
Report date: 
第3页,共5页 
 
报告编号 
Report number 
SCL-S-23-0206M 
上海·嘉定区安研路201 号 邮编. 201804 
No. 201 Anyan Road, Jiading District, Shanghai. Post code :201804 
 
SMPV-0.2.3-002-QA -F01 
序号 
No. 
试验项目 
Test item 
额定值 
Requirement 
试验结果 
Test result 
评价 Evaluation 
合格 
qualified 
不合格 
unqualified 
七 
同批次正常车辆头枕(带无纺布套/不带无纺布套) 
 
高温存放 
110℃/168h 
/ 
无鼓包、老化等失效
1) 
/ 
/ 
八 
目前在供头枕(带无纺布套/不带无纺布套) 
 
高温存放 
110℃/168h 
/ 
无鼓包、老化等失效
1) 
/ 
/ 
 
高温存放 
 (不带无纺布套) 
180℃/4h 
/ 
4h 表面氧化，变色严
重，表面出现橘皮，未
发现明显鼓泡1) 
/ 
/ 
九 
失效头枕（带无纺布套） 
 
高温存放 
110℃/168h 
/ 
无鼓包、老化等失效
1) 
/ 
/ 
 
高温存放 
120℃/168h 
/ 
无鼓包、老化等失效
1) 
/ 
/ 
备注： 脚注1）参见中心实验室检测结果 
 
Ⅳ. 宏观分析 Macroscopic observation 
1） 失效背景 
AP31 库存车后排座椅头枕出现鼓泡，实验室受委托进行失效分析。 
2） 失效分析  
通过观察失效件表面形貌发现，鼓包位置表面发亮，皮纹仍保留，对失效位置的截面用显微镜观察发现，失
效位置的发泡层厚度377um 较正常位置313um 明显变厚，具体见图2。分析原因可能为发泡剂有残留，在高温过
程中二次发泡产生气体，造成鼓包，对同批次PVC 进行发泡剂含量检测，未发现有发泡剂ADC 的明显残留，同时
在180℃下头枕也未发现明显鼓包，故排除发泡剂的影响。对失效件进行GCMS 成分分析发现，复合海绵和无纺布
中均检测到了增塑剂DPHP 的成分，其中在无纺布中还检测到了该增塑剂的单体醇类物质(二丙基庚醇),而单无纺
布和未失效头枕的无纺布套均未检测到上述两种物质。分析可能是增塑剂在高温高湿的条件下发生迁移至海绵和
无纺布表面，并且发生水解，小分子醇类发生挥发产生气体至PVC 表面产生鼓泡。 


 
上海汽车中心实验室 
SAIC CENTER LAB 
委托者:    SQE 姚凯 
Request person, dept： 
委托编号:  SCL-S-23-0206 
Request number:  
送样日期:  2023.8.26 
Request date:  
报告日期:  2023.9.13 
Report date: 
第4页,共5页 
 
报告编号 
Report number 
SCL-S-23-0206M 
上海·嘉定区安研路201 号 邮编. 201804 
No. 201 Anyan Road, Jiading District, Shanghai. Post code :201804 
 
SMPV-0.2.3-002-QA -F01 
 
图2：失效件微观截面图 
.   对库存车辆进行排查发现，失效与车辆停放的朝向存在一定的关联性，失效车辆朝东和朝北的比例明显高，
具体数据见图3。 
 
 
 
图3：库存车失效数量及朝向 
 
3） 模拟分析 
通过调查郑州往年的天气数据发现，郑州今年温度高、湿度大，具体见表一。通过海南暴晒数据发现，AP31
衣帽架区域最高温度可达到123 ℃ ，基本可代表后排头枕温度。为模拟实车环境同时复现失效现象，对头枕零
件进行（120℃/140 ℃ ，95％湿度） 两个温度梯度的试验，其中两个温度的高湿条件下，36h 均出现鼓包，鼓包
形貌与失效件十分相似，表面发亮，同时皮纹未出现明显损失，具体见图4 和图5。 
 
表一：郑州往年天气数据 
月份 
年份 
降雨量（mm) 
平均高温(℃) 
8 月 
2023 
55.4 
32 
2022 
17.5 
33 
2021 
164.7 
30 
2020 
40.4 
31 
7 月 
2023 
318.6 
35 
2022 
155.9 
32 
2021 
312 
32 
2020 
93.8 
30 
 


 
上海汽车中心实验室 
SAIC CENTER LAB 
委托者:    SQE 姚凯 
Request person, dept： 
委托编号:  SCL-S-23-0206 
Request number:  
送样日期:  2023.8.26 
Request date:  
报告日期:  2023.9.13 
Report date: 
第5页,共5页 
 
报告编号 
Report number 
SCL-S-23-0206M 
上海·嘉定区安研路201 号 邮编. 201804 
No. 201 Anyan Road, Jiading District, Shanghai. Post code :201804 
 
SMPV-0.2.3-002-QA -F01 
 
图4：140℃高湿条件下出现鼓包 
图5：120℃高湿条件下出现鼓包
