Repository: kujaxr/obsidian-vault

File: 材料工程师/SCL-S-23-0208M-AS23-上导轨-朱玲斌.pdf.md
# SCL-S-23-0208M-AS23-上导轨-朱玲斌.pdf

 
上海汽车中心实验室 
SAIC CENTER LAB 
委托者:  QA  郭强 
Request person, dept： 
委托编号:   
Request number:  
送样日期:  2023.8.30 
Request date:  
报告日期:  2023.9.6 
Report date: 
第1页,共6页 
 
报告编号 
Report number 
SCL-S-23-0208M 
上海·嘉定区安研路201 号 邮编. 201804 
No. 201 Anyan Road, Jiading District, Shanghai. Post code :201804 
 
SMPV-0.2.3-002-QA -F01 
零件号Part number 
11373473 
 零件名称 
Part name 
上导轨/链条 
Top guide/chain 
图纸日期Drawing date 
/ 
零件生产日期Part production date 
/ 
 供货商 
Supplier 
上海瀚通/椿本汽车 
车型/项目Car type/project 
AS23 1.5T 
阶段性报告 Interim report                结论性报告 Conclusion report          
 
Ⅰ.任务描述 Task description 
实验室受委托对上导轨/链条的断裂进行失效分析，失效零件具体信息如下： 
As requested, SCL has analyzed the fracture of top guide and chain. The information of the failed part is as 
following： 
零件信息：Part information 
失效来源 
Failure source 
售后抱怨 
失效数量 
Failure Number 
1 
散件供应商 
Component supplier 
/ 
生产基地 
Production base 
/ 
VIN 码 
VIN 
/ 
车辆里程数 
Car mileage 
104277km 
车制造日期 
Vehicle production date 
/ 
销售日期 
Sale date 
/ 
维修站名称 
Sale agent 
/ 
SQE/DRE 
DRE: 贺融冰 
失效背景 
Failure background 
AS23 埃及售后报1 例发动机（上导轨及链条）失效，车辆里程104277km。 
It is reported that 1 case of engine （top guide and chain）failed, the mileage was 104277km. 
原材料信息：Raw material information 
原材料及牌号 
Raw material specification 
SAPH440 
原材料厂商 
Raw material producer 
/ 
金属热处理状态 
Metal heat treatment state 
/ 
 
 
失效零件见图1：The failed part is shown in figure 1.  
Ⅱ. 结论与建议 Conclusions and Suggestions 
结论Conclusions：  
（1） 上导轨疲劳断裂失效，导轨失效后，链条过载断裂。The top guide fatigue fractured, the chain overload 
fractured after the top guide failure. 
（2） 失效发动机链条存在越轨运行现象，这可能会导致系统运行异常，引起导轨疲劳。The engine chain deviant 
operation may result in the system abnormal and leading to rail fatigue. 
（3） 上导轨底座材料成分合格，硬度和金相组织正常。The composition of top guide base is qualified, the hardness 
and microstructure are normal. 
建议Suggestions：  
（1） 关注上导轨的售后市场表现。Pay attention to the after-market performance of the top guide. 
 
分发 
Distribution 
QA  郭强  何文俊   樊良伟 
检验者Author 
朱玲斌 
Zhu Lingbin 
审核Auditor 
邵百明 
Shao Baiming 
批准Approver 
 
日期Date 
2023.9.6 
日期Date 
2023.9.6 
日期Date 
2023.9.6 


 
上海汽车中心实验室 
SAIC CENTER LAB 
委托者:  QA  郭强 
Request person, dept： 
委托编号:   
Request number:  
送样日期:  2023.8.30 
Request date:  
报告日期:  2023.9.6 
Report date: 
第2页,共6页 
 
报告编号 
Report number 
SCL-S-23-0208M 
上海·嘉定区安研路201 号 邮编. 201804 
No. 201 Anyan Road, Jiading District, Shanghai. Post code :201804 
 
SMPV-0.2.3-002-QA -F01 
 
III. 调查结果 Investigation Results 
AS23 1.5T 埃及售后市场报1 例发动机失效，车辆里程104277km，拆解发现，正时链条区域壳体破裂，上导
轨和链条断裂。送检其中的失效上导轨及链条到实验室进行原因分析。 
 
送检失效件如图1 所示，可以知道： 
 
上导轨在螺栓固定端的折弯区域发生断裂（图1a,1b）；链条其中一处断裂（图1a） 
 
导轨断口有宏观疲劳海滩纹特征（图1c）；由于导轨断裂后受损严重，相关尺寸已经无法排查； 
 
失效导轨的轨面内侧受到异常磨损（图1d），磨损是由于链条在失效过程中存在越轨运行而导致的； 
 
拆解售后因其他原因返回的发动机（发动机下线时间：2021.10.30），上导轨形貌如图1b，导轨未见开
裂，轨面工作痕迹正常（图1e），具体尺寸结果见报告SCL-M-23-0241-D，未见异常； 
 
链条断裂区域放大形貌显示有明显的塑性变形特征，应该是导轨失效后的受害件。 
  
 
 
          a  送检失效件                                       b   其他问题返回的上导轨 
 
 
c  导轨断口宏观 
失效位置 
轨面 
磨损位置 


 
上海汽车中心实验室 
SAIC CENTER LAB 
委托者:  QA  郭强 
Request person, dept： 
委托编号:   
Request number:  
送样日期:  2023.8.30 
Request date:  
报告日期:  2023.9.6 
Report date: 
第3页,共6页 
 
报告编号 
Report number 
SCL-S-23-0208M 
上海·嘉定区安研路201 号 邮编. 201804 
No. 201 Anyan Road, Jiading District, Shanghai. Post code :201804 
 
SMPV-0.2.3-002-QA -F01 
 
d  轨面工作痕迹 
 
e  返回件上导轨轨面工作痕迹（正常件） 
 
f  链条断裂宏观形貌 
图1   送检失效件 
正常链条 
工作痕迹 
失效链条 
工作痕迹 
内轨挡边严重磨损 
 
正常内轨挡边 


 
上海汽车中心实验室 
SAIC CENTER LAB 
委托者:  QA  郭强 
Request person, dept： 
委托编号:   
Request number:  
送样日期:  2023.8.30 
Request date:  
报告日期:  2023.9.6 
Report date: 
第4页,共6页 
 
报告编号 
Report number 
SCL-S-23-0208M 
上海·嘉定区安研路201 号 邮编. 201804 
No. 201 Anyan Road, Jiading District, Shanghai. Post code :201804 
 
SMPV-0.2.3-002-QA -F01 
对失效导轨和链条的断口进行SEM 分析，分别见图2 和图3，可知： 
 
导轨疲劳断裂失效,疲劳起源于弯折区域外边缘，疲劳源未见明显缺陷； 
 
链条三处断口形貌全部为韧窝，过载断裂失效； 
 
结合宏观分析结果，认为在工作过程中，失效链条与导轨轨面接触出现异常，轨面挡边磨损，轨面约束
能力变差，导轨疲劳断裂，随后链条受力异常被拉断。 
      
 
 
a   断口低倍形貌                                 b  位置1 形貌-疲劳 
图2  导轨断口形貌 
 
 
 
a  链条1 断口-韧窝 
1 


 
上海汽车中心实验室 
SAIC CENTER LAB 
委托者:  QA  郭强 
Request person, dept： 
委托编号:   
Request number:  
送样日期:  2023.8.30 
Request date:  
报告日期:  2023.9.6 
Report date: 
第5页,共6页 
 
报告编号 
Report number 
SCL-S-23-0208M 
上海·嘉定区安研路201 号 邮编. 201804 
No. 201 Anyan Road, Jiading District, Shanghai. Post code :201804 
 
SMPV-0.2.3-002-QA -F01 
 
 
b  链条2 断口-韧窝 
图3  链条断口形貌 
材料测试  Material Test Results 
对失效上导轨材料进行检测，其结果如下：  
 
上导轨材料成分合格，硬度和金相组织正常。 
 
表1  材料检测结果 
 
序号 
No. 
测试项目 
Test item 
额定值 
Requirement 
试验结果 
Test result 
评价 Evaluation 
合格 
OK 
不合格 
Not OK 
1 
成分 
SAPH440 
 
 
 
C 
≤0.21 
0.089 
× 
 
Si 
≤0.30 
0.084 
× 
 
Mn 
≤1.50 
1.143 
× 
 
P 
≤0.03 
0.014 
× 
 
S 
≤0.025 
0.0022 
× 
 
Al 
≥0.01 
0.030 
× 
 
2 
硬度 
HB2.5/62.5：152，146 
/ 
3 
金相形貌 
/ 
铁素体+珠光体 
/ 
 


 
上海汽车中心实验室 
SAIC CENTER LAB 
委托者:  QA  郭强 
Request person, dept： 
委托编号:   
Request number:  
送样日期:  2023.8.30 
Request date:  
报告日期:  2023.9.6 
Report date: 
第6页,共6页 
 
报告编号 
Report number 
SCL-S-23-0208M 
上海·嘉定区安研路201 号 邮编. 201804 
No. 201 Anyan Road, Jiading District, Shanghai. Post code :201804 
 
SMPV-0.2.3-002-QA -F01 
 
 
图4  上导轨金相

File: 材料工程师/SCL-S-23-0209M-AS33P长续航-前盖-孙明升.pdf.md
# SCL-S-23-0209M-AS33P长续航-前盖-孙明升.pdf

 
 
上海汽车中心实验室 
报告编号Report number 
SCL-S-23-0209M 
委托者:车身部 白雪峰 
Request person, dept： 
委托编号: SCL-S-23-0209M 
Request number:  
送样日期:  20230905 
Request date:  
报告日期:  20230908 
Report date: 
第1页,共5页 
 
上海·嘉定区安研路201 号 
邮编. 201804 
No. 201 Anyan Road, Jiading District, Shanghai. 
Post code :201804 
 
SMPV-0.2.3-002-QA -F01 
零件号Part number 
11666345 
 零件名称 
Part name 
发盖内板 
Engine hood inner wall 
图纸日期Drawing date 
/ 
零件生产日期Part production date 
/ 
 供货商 
Supplier 
赛科利 
车型/项目Car type/project 
AS33P 
阶段性报告 Interim report                结论性报告 Conclusion report          
 
Ⅰ.任务描述 Task description 
实验室受委托对AS33P 长续航版发盖内板焊点开裂问题进行失效分析，失效零件具体信息如下： 
As requested, SCL has analyzed the fracture of weld points of engine hood inner wall of AS33P long range edition. The 
information of the failed part is as following： 
零件信息：Part information 
失效来源 
Failure source 
装配制造 
失效数量 
Failure Number 
14 
散件供应商 
Component supplier 
/ 
生产基地 
Production base 
/ 
VIN 码 
VIN 
/ 
车辆里程数 
Car mileage 
/ 
车制造日期 
Vehicle production date 
/ 
销售日期 
Sale date 
/ 
维修站名称 
Sale agent 
/ 
SQE/DRE 
/ 
失效背景 
Failure background 
AS33P 长续航版PPO 造车，油漆后多辆车辆在发盖内板锁扣处出现焊点开裂。 
原材料信息：Raw material information 
原材料及牌号 
Raw material specification 
SCG4+Z 
原材料厂商 
Raw material producer 
/ 
金属热处理状态 
Metal heat treatment state 
/ 
 
 
失效零件见图1：The failed part is shown in figure 1.  
Ⅱ. 结论与建议 Conclusions and Suggestions 
结论Conclusions：  
（1）该发盖焊点由于运输过程中异常振动导致疲劳开裂。 
Fatigue fracture occurred on the weld point of engine hood because of abnormal vibration during transportation. 
（2）材料化学成分符合要求，硬度、金相组织正常。 
Mchemical composition of material met the requirement, hardness and metallographic structure were normal. 
 
建议Suggestions：  
/ 
 
分发: 
Distribution 
车身：白雪峰；DRE：李伟；SCL：吴玉瑞； 
检验者Author 
孙明升 
Sun Mingsheng 
审核Auditor 
邵百明 
Shao Baiming 
批准Approver 
 
日期Date 
2023.09.08 
日期Date 
2023.09.11 
日期Date 
2023.09.11 


 
 
上海汽车中心实验室 
报告编号Report number 
SCL-S-23-0209M 
委托者:车身部 白雪峰 
Request person, dept： 
委托编号: SCL-S-23-0209M 
Request number:  
送样日期:  20230905 
Request date:  
报告日期:  20230908 
Report date: 
第2页,共5页 
 
上海·嘉定区安研路201 号 
邮编. 201804 
No. 201 Anyan Road, Jiading District, Shanghai. 
Post code :201804 
 
SMPV-0.2.3-002-QA -F01 
III. 调查结果 Investigation Results 
AS33P 长续航版PPO 造车，油漆后车辆在发盖内板锁扣处出现焊点开裂，共排查20 台车，发现14 台车出现
开裂。失效件形貌如图1 所示。 
 焊点开裂的断裂面裸露部分已经被白色油漆覆盖。说明该焊点在电泳过程中或者电泳之前已经发生断裂。 
 电泳油漆前需要进行500 公里运输过程，运输过程中对发盖锁扣未进行缓冲保护，导致发盖一直在上下
颠簸振动，锁扣表面有明显的磕碰痕迹。发盖运输固定形貌如图2 所示。 
 对库存发盖进行排查，在电泳油漆运输之前未发生开裂。 
  
图1 失效件宏观形貌 
 
        图2 发盖运输固定形貌 


 
 
上海汽车中心实验室 
报告编号Report number 
SCL-S-23-0209M 
委托者:车身部 白雪峰 
Request person, dept： 
委托编号: SCL-S-23-0209M 
Request number:  
送样日期:  20230905 
Request date:  
报告日期:  20230908 
Report date: 
第3页,共5页 
 
上海·嘉定区安研路201 号 
邮编. 201804 
No. 201 Anyan Road, Jiading District, Shanghai. 
Post code :201804 
 
SMPV-0.2.3-002-QA -F01 
断口分析 Fracture Surface Analysis 
断裂面裸露在外的一侧均被白色油漆覆盖（图3 所示），对另外一断裂面进行观察，断裂面磨损严重，结果如
图4 所示，断裂面上具有二次裂纹和疲劳辉纹，为疲劳断口。由于该车为PPO 造车过程，不存在使用情况。综
合背景信息：该发盖焊点由于运输过程中异常振动导致疲劳开裂。 
 
图3 焊点开裂形貌图 
 
 


 
 
上海汽车中心实验室 
报告编号Report number 
SCL-S-23-0209M 
委托者:车身部 白雪峰 
Request person, dept： 
委托编号: SCL-S-23-0209M 
Request number:  
送样日期:  20230905 
Request date:  
报告日期:  20230908 
Report date: 
第4页,共5页 
 
上海·嘉定区安研路201 号 
邮编. 201804 
No. 201 Anyan Road, Jiading District, Shanghai. 
Post code :201804 
 
SMPV-0.2.3-002-QA -F01 
 
 
图4 断口微观形貌 
材料测试  Material Test Results 
    失效发盖护板材料检测如表1 所示。材料化学成分符合要求。硬度、金相组织正常。 
表1 材料检测结果 
序号 
No. 
试验项目 
Test item 
额定值 
Requirement 
试验结果 
Test result 
评价 Evaluation 
合格 
Qualified 
不合格 
unqualified 
1 
化学成分 
SCG4+Z 
 
 
 
C，% 
≤0.06 
0.011 
× 
 
Si，% 
≤0.50 
0.0015 
× 
 
Mn，% 
≤0.40 
0.077 
× 
 
P，% 
≤0.025 
0.013 
× 
 
S，% 
≤0.020 
0.0034 
× 
 
Al，% 
≥0.010 
0.029 
× 
 
Ti，% 
≤0.30 
0.065 
× 
 
2 
硬度，HV0.5 
/ 
128.5,125.2,132.6 
/ 
 
3 
金相组织 
/ 
铁素体（见图5） 
/ 
 


 
 
上海汽车中心实验室 
报告编号Report number 
SCL-S-23-0209M 
委托者:车身部 白雪峰 
Request person, dept： 
委托编号: SCL-S-23-0209M 
Request number:  
送样日期:  20230905 
Request date:  
报告日期:  20230908 
Report date: 
第5页,共5页 
 
上海·嘉定区安研路201 号 
邮编. 201804 
No. 201 Anyan Road, Jiading District, Shanghai. 
Post code :201804 
 
SMPV-0.2.3-002-QA -F01 
 
图5 金相组织（100x）

File: 材料工程师/SCL-S-23-0210M-MG7-机油尺-沈大光.pdf.md
# SCL-S-23-0210M-MG7-机油尺-沈大光.pdf

 
 
上海汽车中心实验室 
报告编号Report number 
SCL-S-23-0210M 
委托者: QA:郭强 
Request person, dept： 
委托编号:  SCL-S-23-0210M 
Request number:  
送样日期:  2023.08.30 
Request date:  
报告日期: 2023.09.07 
第1页,共5页 
 
上海·嘉定区安研路201 号 
邮编. 201804 
No. 201 Anyan Road, Jiading District, Shanghai.    
Post code :201804 
 
SMPV-0.2.3-002-QA -F01 
零件号Part number 
11004812 
 零件名称 
Part name 
机油尺 
图纸日期Drawing date 
20200713R01 
零件生产日期Part production date 
/ 
 供货商 
Supplier 
上海浦泰汽配有限公司 
车型/项目Car type/project 
MG7 
DVP 材料大纲签署日期DVP material test plan date 
 
阶段性报告 Interim report                结论性报告 Conclusion report          
 
Ⅰ.任务描述 Task description 
实验室受委托对机油尺的断裂进行失效分析，失效零件具体信息如下： 
As requested, SCL has analyzed the factor of Indicator  Oil Lvl.The information of the failed part is as following： 
零件信息：Part information 
零件名称 
Part name 
机油尺 
车制造日期 
Vehicle production date 
/ 
VIN 码 
VIN 
LSJWJ4W94PZ221190 
销售日期 
Sale date 
/ 
车辆里程数 
Car mileage 
3297KM 
维修站名称 
Sale agent 
/ 
失效模式描述 
Failure circumstance  
机油尺头部断裂，失效里程3297km 
原材料信息：Raw material information 
原材料及牌号 
Raw material specification 
65Mn 
原材料厂商 
Raw material producer 
南京钢铁 
散件供应商 
Component supplier 
上海宏潮五金有限公司 
金属热处理状态 
Metal heat treatment state 
/ 
 
 
Ⅱ. 结论与建议 Conclusions and Suggestions 
结论Conclusions： 
1） 机油尺头部在磷化前已产生裂纹，后期受外力发生剪切断裂。 
2） 机油齿条硬度合格，金相组织正常。 
 
建议 Suggestions： 
1）请供应商排查该机油尺的制造工艺，加强过程管控。 
 
 
 
 
分发  
Distribution 
QA：郭强  
检验者Author 
沈大光 
Shen Daguang 
审核Auditor 
邵百明 
Shao Baiming 
批准Approver 
 
日期Date 
2023.09.07 
日期Date 
2023.09.07 
日期Date 
2023.09.07 


 
 
上海汽车中心实验室 
报告编号Report number 
SCL-S-23-0210M 
委托者: QA:郭强 
Request person, dept： 
委托编号:  SCL-S-23-0210M 
Request number:  
送样日期:  2023.08.30 
Request date:  
报告日期: 2023.09.07 
第2页,共5页 
 
上海·嘉定区安研路201 号 
邮编. 201804 
No. 201 Anyan Road, Jiading District, Shanghai.    
Post code :201804 
 
SMPV-0.2.3-002-QA -F01 
III. 调查结果 Investigation Results 
MG7 售后报机油尺头部发生断裂，车辆里程3297km。 
图1 为送检的失效件，由图可知： 
 头部变形处发生断裂，从宏观上可见；断口表面有暗黑色和银白色两块区域。 
 
 
图1 送检失效件 
断口分析 Fracture Analysis: 
   对机油尺头部的断口进行SEM 分析，结果见图2，图3 可知； 
 
黑色区域表面有许多致密颗粒状物质，结合图3 能谱结果可知其中含有很多P 元素；说明该黑色区域经过磷
化处理。结合机油齿条加工工艺推断在磷化前头部已产生裂纹。 
 
银白色区域为后期剪切过载断裂。 
 
 
 
 


 
 
上海汽车中心实验室 
报告编号Report number 
SCL-S-23-0210M 
委托者: QA:郭强 
Request person, dept： 
委托编号:  SCL-S-23-0210M 
Request number:  
送样日期:  2023.08.30 
Request date:  
报告日期: 2023.09.07 
第3页,共5页 
 
上海·嘉定区安研路201 号 
邮编. 201804 
No. 201 Anyan Road, Jiading District, Shanghai.    
Post code :201804 
 
SMPV-0.2.3-002-QA -F01 
 
                                  a 断口的宏观形貌 
 
            b 位置1 黑色区域形貌                          c 位置2 银白色区域形貌-韧窝 
                                      图2 断口的SEM 形貌 
1 
2 


 
 
上海汽车中心实验室 
报告编号Report number 
SCL-S-23-0210M 
委托者: QA:郭强 
Request person, dept： 
委托编号:  SCL-S-23-0210M 
Request number:  
送样日期:  2023.08.30 
Request date:  
报告日期: 2023.09.07 
第4页,共5页 
 
上海·嘉定区安研路201 号 
邮编. 201804 
No. 201 Anyan Road, Jiading District, Shanghai.    
Post code :201804 
 
SMPV-0.2.3-002-QA -F01 
 
                                     图3 位置1 黑色区域能谱结果 
                                     
材料测试 Material Test Results 
对失效的机油齿条进行材料检测，其结果见表1；由表可知：机油齿条硬度合格，黑色区域金相组织正常  。 
序号 
No. 
试验项目 
Test item 
额定值 
Requirement 
试验结果 
Test result 
评价 Evaluation 
合格 
OK 
不合格 
Not 
OK 
1 
机油齿条 材料：65Mn 
1.1 
硬度 
36-45HRC 
40.8;41.0;40.5HRC 
X 
 
1.2 
金相组织 
/ 
见图4 
/ 
 


 
 
上海汽车中心实验室 
报告编号Report number 
SCL-S-23-0210M 
委托者: QA:郭强 
Request person, dept： 
委托编号:  SCL-S-23-0210M 
Request number:  
送样日期:  2023.08.30 
Request date:  
报告日期: 2023.09.07 
第5页,共5页 
 
上海·嘉定区安研路201 号 
邮编. 201804 
No. 201 Anyan Road, Jiading District, Shanghai.    
Post code :201804 
 
SMPV-0.2.3-002-QA -F01 
 
图4 黑色区域金相组织 500x

File: 材料工程师/SCL-S-23-0211M-EP21-发罩总成-朱浩.pdf.md
# SCL-S-23-0211M-EP21-发罩总成-朱浩.pdf

 
上海汽车中心实验室 
报告编号Report number 
SCL-S-23-0211M 
委托者: LP-张杰 
Request person, dept： 
委托编号:  / 
Request number:  
送样日期:  20230903 
Request date:  
报告日期:  20230905 
Report date: 
第1页,共3页 
 
上海·嘉定区安研路201 号 
邮编. 201804 
No. 201 Anyan Road, Jiading District, Shanghai. 
Post code :201804 
 
SMPV-0.2.3-002-QA -F01 
零件号Part number 
10258503 
 零件名称 
Part name 
发盖外板 
图纸日期Drawing date 
/ 
零件生产日期Part production date 
/ 
 供货商 
Supplier 
临港工厂 
车型/项目Car type/project 
EP21 MCE 
DVP 材料大纲签署日期DVP material test plan date 
/ 
阶段性报告 Interim report                结论性报告 Conclusion report          
 
Ⅰ.任务描述 Task description 
实验室受委托对EP21 MCE 发盖外板包边开裂进行分析，送样零件用的分别是2022 年10 月和2023 年1 月诺贝
利斯热处理的材料，零件具体信息如下： 
As requested, SCL has analyzed the edge cracking on the outer plate. The information of the failed part is as following： 
零件信息：Part information 
零件名称 
Part name 
发盖外板 
车制造日期 
Vehicle production date 
/ 
VIN 码 
VIN 
/ 
销售日期 
Sale date 
/ 
车辆里程数 
Car mileage 
/ 
维修站名称 
Sale agent 
/ 
失效模式描述 
Failure circumstance  
EP21 MCE 发盖外板包边开裂（2022 年10 月和2023 年1 月诺贝利斯热处理的材料） 
原材料信息：Raw material information 
原材料及牌号 
Raw material specification 
SAS6000-IH-90  T=1.0 
原材料厂商 
Raw material producer 
NOVELIS 
散件供应商 
Component supplier 
/ 
金属热处理状态 
Metal heat treatment state 
/ 
失效零件见图1：The failed part is shown in figure 1. 
 
Ⅱ. 结论与建议 Conclusions and Suggestions 
结论Conclusions： 
1、2022 年10 月诺贝利斯热处理的材料零件开裂深度占包边厚度43.3%。 
2、2023 年01 月诺贝利斯热处理的材料零件开裂深度占包边厚度27.5%和24.6%。 
 
 
 
 
 
 
 
 
分发: 
Distribution 
LP-张杰 
检验者Author 
朱浩 
Zhu Hao 
审核Auditor 
叶青亮 
Ye Qingliang 
批准Approver 
 
日期Date 
2023.09.05 
日期Date 
2023.09.05 
日期Date 
2023.09.05 


 
上海汽车中心实验室 
报告编号Report number 
SCL-S-23-0211M 
委托者: LP-张杰 
Request person, dept： 
委托编号:  / 
Request number:  
送样日期:  20230903 
Request date:  
报告日期:  20230905 
Report date: 
第2页,共3页 
 
上海·嘉定区安研路201 号 
邮编. 201804 
No. 201 Anyan Road, Jiading District, Shanghai. 
Post code :201804 
 
SMPV-0.2.3-002-QA -F01 
III. 调查结果 Investigation Results  
EP21 前盖外板过期料包边开裂，如图1 为送检失效件相关形貌。  
 
 
 
 
 
 
图1 失效件裂纹宏观形貌 
 
断口分析  Fracture Analysis 
在金相显微镜下仔细观察断口的形貌，观察结果下表1所示，裂纹断口形貌如图2所示。 
表1 包边开裂位置裂纹深度 
1 
裂纹（10 月份） 
 
 
 
 
 
包边厚度，mm 
/ 
1.003 
/ 
 
 
金相横截面 
裂纹深度，mm 
/ 
0.434 
/ 
 
 
金相横截面 
裂纹长度，mm 
/ 
0.170/0.155/0.264 
/ 
 
2 
裂纹（1 月份-1） 
 
 
 
 
 
包边厚度，mm 
/ 
0.884 
/ 
 
连续裂纹 
10 月份 
1 月份-1 
1 月份-2 
连续裂纹 
连续裂纹 


 
上海汽车中心实验室 
报告编号Report number 
SCL-S-23-0211M 
委托者: LP-张杰 
Request person, dept： 
委托编号:  / 
Request number:  
送样日期:  20230903 
Request date:  
报告日期:  20230905 
Report date: 
第3页,共3页 
 
上海·嘉定区安研路201 号 
邮编. 201804 
No. 201 Anyan Road, Jiading District, Shanghai. 
Post code :201804 
 
SMPV-0.2.3-002-QA -F01 
 
金相横截面 
裂纹深度，mm 
/ 
0.243 
/ 
 
 
金相横截面 
裂纹长度，mm 
/ 
0.243/0.110 
/ 
 
3 
裂纹（1 月份-2） 
 
 
 
 
 
包边厚度，mm 
/ 
0.989 
/ 
 
 
金相横截面 
裂纹深度，mm 
/ 
0.243 
/ 
 
 
金相横截面 
裂纹长度，mm 
/ 
0.324 
/ 
 
 
10 月份 
1 月份-1 
1 月份-2 
图2 发罩总成包边开裂位置裂纹深度

File: 材料工程师/SCL-S-23-0213M-TM11-放油塞-刘华东.pdf.md
# SCL-S-23-0213M-TM11-放油塞-刘华东.pdf

 
上海汽车中心实验室 
SAIC CENTER LAB 
委托者: SQE 贾昊 
Request person, dept： 
委托编号:  / 
Request number:  
送样日期:  2023.8.31 
Request date:  
报告日期:  2023.9.7 
Report date: 
第1页,共4页 
 
报告编号 
Report number 
SCL-S-23-0213M 
上海·嘉定区安研路201 号 邮编. 201804 
No. 201 Anyan Road, Jiading District, Shanghai. Post code :201804 
 
SMPV-0.2.3-002-QA -F01 
零件号Part number 
10616367 
 零件名称 
Part name 
放油塞 
图纸日期Drawing date 
/ 
零件生产日期Part production date 
/ 
 供货商 
Supplier 
烟台博昌汽车标准件有限公司 
车型/项目Car type/project 
TM11 
DVP 材料大纲签署日期DVP material test plan date 
/ 
阶段性报告 Interim report              结论性报告 Conclusion report          
 
Ⅰ.任务描述 Task description 
实验室受委托对TM11 变速箱放油塞断裂进行失效原因分析，失效零件具体信息如下： 
As requested, SCL has analyzed the failure of bolt. The information of the failed part is as following： 
零件信息：Part information 
零件名称 
Part name 
放油塞 
车辆制造日期 
Vehicle production date 
/ 
VIN 码 
VIN 
/ 
失效日期 
Incident date 
2023.8.30 
车辆里程数 
Car mileage 
/ 
失效地点 
Location; 
宁德 
失效模式描述 
Failure circumstance  
宁德工厂检查发现TM11 变速箱漏油，放油塞头部断裂。 
原材料信息：Raw material information 
原材料及牌号 
Raw material specification 
SWRCH35K 
原材料厂商 
Raw material producer 
上海宝钢 
散件供应商 
Component supplier 
烟台博昌 
金属热处理状态 
Metal heat treatment state 
无热处理 
失效零件见图1：The failed part is shown in figure 1. 
 
Ⅱ. 结论与建议 Conclusions and Suggestions 
结论Conclusions：  
1、 放油塞为过载断裂。The bolt was overload fracture. 
2、 失效件化学成分和硬度符合图纸要求。The chemical composition and hardness of the failed bolt meet the drawing. 
 
建议Suggestions：  
1、排查装配过程是否有异常。Check if there are any abnormalities during the assembly process. 
2、优化成型工艺，适当调整R角处变形。Optimize the forming process and appropriately adjust deformation 
at the R corner.  
 
 
 
 
分发 
Distribution 
SQE 贾昊；TR 王健 
检验者Author 
刘华东 
Liu Huadong 
审核Auditor 
邵百明 
Shao Baiming 
批准Approver 
 
日期Date 
2023.09.07 
日期Date 
2023.09.07 
日期Date 
2023.09.07 


 
上海汽车中心实验室 
SAIC CENTER LAB 
委托者: SQE 贾昊 
Request person, dept： 
委托编号:  / 
Request number:  
送样日期:  2023.8.31 
Request date:  
报告日期:  2023.9.7 
Report date: 
第2页,共4页 
 
报告编号 
Report number 
SCL-S-23-0213M 
上海·嘉定区安研路201 号 邮编. 201804 
No. 201 Anyan Road, Jiading District, Shanghai. Post code :201804 
 
SMPV-0.2.3-002-QA -F01 
III. 调查结果 Investigation Results  
一、宏观观察  Macroscopic Observation： 
宁德工厂检查发现TM11 变速箱出现漏油现象，放油塞头部发生断裂，失效件如图1 所示。螺栓规格为
M14，冷加工后不做热处理，表面电镀锌。此失效案例与SCL-S-23-0198M 相同。 
 
图1 零件图片 
 
二、断口分析  Fracture Analysis： 
1、用体视镜观察失效件断口宏观形貌，如图2 所示，断口分为两个区域，外侧区域颜色较浅，内侧区域颜色较
深，与上一个案例相同，整体为过载断裂形貌。 
 
 
图2  失效件断口宏观形貌                        图3  失效件断口外侧微观形貌 
失效件 
正常件 
断裂位置 
外侧区域 
内侧区域 


 
上海汽车中心实验室 
SAIC CENTER LAB 
委托者: SQE 贾昊 
Request person, dept： 
委托编号:  / 
Request number:  
送样日期:  2023.8.31 
Request date:  
报告日期:  2023.9.7 
Report date: 
第3页,共4页 
 
报告编号 
Report number 
SCL-S-23-0213M 
上海·嘉定区安研路201 号 邮编. 201804 
No. 201 Anyan Road, Jiading District, Shanghai. Post code :201804 
 
SMPV-0.2.3-002-QA -F01 
2、用扫描电镜观察断口微观形貌，外侧区域断口微观形貌为准解理形貌，如图3 所示；内测区域断口微观形貌
为韧窝形貌，如图4 所示。 
 
 
图4  失效件断口内侧微观形貌                      图5 正常件R 角处金相检验 
3、抽查正常螺栓R 角处金相，未见明显缺陷，如图5 所示。 
4、观察螺栓金属流线，如图6 所示，可以发现头下R 角处变形剧烈，金属流线方向与螺栓头部剪切断裂方向平
行，这是零件断口外侧区域发生准解理断裂的主要原因。另一方面也会影响该方向剪切强度。 
5、对标GM 放油螺栓，R 角处变形较为平缓，且金属流线方向与剪切方向不平行，如图7 所示。拧至破坏的断口
宏观形貌整体一致，微观形貌均为韧窝，如图8 图9 所示。 
 
 
 
图6 放油螺栓R 角处金属流线                        图7 GM 螺栓R 角处金属流线 
剪切方向 


 
上海汽车中心实验室 
SAIC CENTER LAB 
委托者: SQE 贾昊 
Request person, dept： 
委托编号:  / 
Request number:  
送样日期:  2023.8.31 
Request date:  
报告日期:  2023.9.7 
Report date: 
第4页,共4页 
 
报告编号 
Report number 
SCL-S-23-0213M 
上海·嘉定区安研路201 号 邮编. 201804 
No. 201 Anyan Road, Jiading District, Shanghai. Post code :201804 
 
SMPV-0.2.3-002-QA -F01 
 
 
图8 GM 螺栓断口宏观形貌                         图9 GM 螺栓断口微观形貌 
 
 
三、材料测试  Material Test Results： 
对失效螺栓进行成分硬度检测，测试结果如表1 所示： 
表1  材料检测结果表  
序号 
No. 
试验项目 
Test item 
额定值 
Requirement 
试验结果 
Test result 
评价 
Evaluation 
合格 
OK 
不合格 
Not OK 
1 
化学成分 
SWRCH35K（%） 
 
 
C 
0.32~0.38 
0.36 
× 
 
 
Si 
0.10~0.35 
0.13 
× 
 
 
Mn 
0.60~0.90 
0.71 
× 
 
 
P 
≤0.020 
0.020 
× 
 
 
S 
≤0.020 
0.0066 
× 
 
2 
硬度 
160~260 HV 
206/212/197 HV1 
×

File: 材料工程师/SCL-S-23-0214M-EP35-空调管路-沈大光.pdf.md
# SCL-S-23-0214M-EP35-空调管路-沈大光.pdf

 
 
上海汽车中心实验室 
报告编号Report number 
SCL-S-23-0214M 
委托者: PTI:孙寒晴 SQE：包文誉 
Request person, dept： 
委托编号:  SCL-S-23-0214M 
Request number:  
送样日期:  2023.08.31 
Request date:  
报告日期: 2023.09.08 
第1页,共4页 
 
上海·嘉定区安研路201 号 
邮编. 201804 
No. 201 Anyan Road, Jiading District, Shanghai.    
Post code :201804 
 
SMPV-0.2.3-002-QA -F01 
零件号Part number 
11360259 
 零件名称 
Part name 
空调管路总成 
图纸日期Drawing date 
20230113R01 
零件生产日期Part production date 
/ 
 供货商 
Supplier 
常州盛世达有限公司 
车型/项目Car type/project 
EP35 
DVP 材料大纲签署日期DVP material test plan date 
 
阶段性报告 Interim report                结论性报告 Conclusion report          
 
Ⅰ.任务描述 Task description 
实验室受委托对机油尺的断裂进行失效分析，失效零件具体信息如下： 
As requested, SCL has analyzed the factor of Indicator  Oil Lvl.The information of the failed part is as following： 
零件信息：Part information 
零件名称 
Part name 
空调管路总成 
车制造日期 
Vehicle production date 
/ 
VIN 码 
VIN 
/ 
销售日期 
Sale date 
/ 
车辆里程数 
Car mileage 
0km 
维修站名称 
Sale agent 
/ 
失效模式描述 
Failure circumstance  
管路接口处慢泄漏，有小气泡，失效里程0km 
原材料信息：Raw material information 
原材料及牌号 
Raw material specification 
/ 
原材料厂商 
Raw material producer 
/ 
散件供应商 
Component supplier 
/ 
金属热处理状态 
Metal heat treatment state 
/ 
 
Ⅱ. 结论与建议 Conclusions and Suggestions 
结论：Conclusions 
1、泄漏位置密封圈安装状态正常，未发生扭曲变形。 
2、D 点位置密封圈发现有黑色纤维，对应接口内侧有异常的划痕。 
3、B 点泄漏位置密封圈和对应接口内侧发现有黑色纤维。 
4、管路接口相应尺寸检测合格，详见报告SCL-M-23-0246-D。 
  建议：Suggestions 
1、 加强对空调管路清洁度的管控。 
 
 
分发  
Distribution 
PTI：孙寒晴  SQE：包文誉  
检验者Author 
沈大光 
Shen Daguang 
审核Auditor 
邵百明 
Shao Baiming 
批准Approver 
 
日期Date 
2023.09.08 
日期Date 
2023.09.08 
日期Date 
2023.09.08 


 
 
上海汽车中心实验室 
报告编号Report number 
SCL-S-23-0214M 
委托者: PTI:孙寒晴 SQE：包文誉 
Request person, dept： 
委托编号:  SCL-S-23-0214M 
Request number:  
送样日期:  2023.08.31 
Request date:  
报告日期: 2023.09.08 
第2页,共4页 
 
上海·嘉定区安研路201 号 
邮编. 201804 
No. 201 Anyan Road, Jiading District, Shanghai.    
Post code :201804 
 
SMPV-0.2.3-002-QA -F01 
 Ⅲ. 调查结果 Investigation Results 
     临港总装现场发现空调管路总成接口处慢泄漏，泄漏位置在图1 中的D 点和B 点。零件如图1 所示： 
 
 
图1 失效件 
CT 检测结果如图2 可知：A 点、B 点和D 点位置的密封型圈安装状态正常，未发生扭曲变形。 
通过体式镜观察D 点和B 点的形貌，结果如图3 可知： 
 
D 点位置密封圈发现有黑色纤维，对应接口内侧有异常的划痕。 
 
B 点位置密封圈和对应接口都发现有黑色纤维。 
 
管路接口相应尺寸检测合格，详见报告SCL-M-23-0246-D。 
 
D 
B 
A 


 
 
上海汽车中心实验室 
报告编号Report number 
SCL-S-23-0214M 
委托者: PTI:孙寒晴 SQE：包文誉 
Request person, dept： 
委托编号:  SCL-S-23-0214M 
Request number:  
送样日期:  2023.08.31 
Request date:  
报告日期: 2023.09.08 
第3页,共4页 
 
上海·嘉定区安研路201 号 
邮编. 201804 
No. 201 Anyan Road, Jiading District, Shanghai.    
Post code :201804 
 
SMPV-0.2.3-002-QA -F01 
 
(a)D 点位置CT 检测图 
 
(b)A 点位置CT 检测图 
 
(c) B 点位置CT 检测图 
图2 A、B、D 点位置CT 检测图 


 
 
上海汽车中心实验室 
报告编号Report number 
SCL-S-23-0214M 
委托者: PTI:孙寒晴 SQE：包文誉 
Request person, dept： 
委托编号:  SCL-S-23-0214M 
Request number:  
送样日期:  2023.08.31 
Request date:  
报告日期: 2023.09.08 
第4页,共4页 
 
上海·嘉定区安研路201 号 
邮编. 201804 
No. 201 Anyan Road, Jiading District, Shanghai.    
Post code :201804 
 
SMPV-0.2.3-002-QA -F01 
 
 
                               (a) D 点位置密封圈及对应接口形貌 
 
                                (b) B 点位置密封圈及对应接口形貌 
                                 图3 D 点及B 点形貌

File: 材料工程师/SCL-S-23-0216M-S12L P1-行星轴-朱玲斌.pdf.md
# SCL-S-23-0216M-S12L P1-行星轴-朱玲斌.pdf

 
上海汽车中心实验室 
SAIC CENTER LAB 
委托者:  SEAT  周飞 
Request person, dept： 
委托编号:   
Request number:  
送样日期:  2023.9.11 
Request date:  
报告日期:  2023.9.25 
Report date: 
第1页,共8页 
 
报告编号 
Report number 
SCL-S-23-0216M 
上海·嘉定区安研路201 号 邮编. 201804 
No. 201 Anyan Road, Jiading District, Shanghai. Post code :201804 
 
SMPV-0.2.3-002-QA -F01 
零件号Part number 
11353898 
10010191 
 零件名称 
Part name 
行星轴 
卷簧销 D6 
图纸日期Drawing date 
/ 
零件生产日期Part production date 
/ 
 供货商 
Supplier 
上海兴城 
上海史派洛 
车型/项目Car type/project 
S12L P1 
阶段性报告 Interim report                结论性报告 Conclusion report          
 
Ⅰ.任务描述 Task description 
实验室受委托对行星轴的断裂进行失效分析，失效零件具体信息如下： 
As requested, SCL has analyzed the fracture of planetary shaft. The information of the failed part is as following： 
零件信息：Part information 
失效来源 
Failure source 
工程开发 
失效数量 
Failure Number 
1 
散件供应商 
Component supplier 
/ 
生产基地 
Production base 
/ 
VIN 码 
VIN 
/ 
车辆里程数 
Car mileage 
14498 公里 
车制造日期 
Vehicle production date 
/ 
销售日期 
Sale date 
/ 
维修站名称 
Sale agent 
/ 
SQE/DRE 
DRE  周飞 
失效背景 
Failure background 
S12L P1 进行GD 耐久试验，行星轴断裂，车辆里程14498km。 
The planetary shaft of S12L P1 fractured during durability test，and the mileages is 14498km. 
原材料信息：Raw material information 
原材料及牌号 
Raw material specification 
4320 
原材料厂商 
Raw material producer 
/ 
金属热处理状态 
Metal heat treatment state 
/ 
 
 
失效零件见图1：The failed part is shown in figure 1.  
Ⅱ. 结论与建议 Conclusions and Suggestions 
 
结论Conclusions：  
（1） 行星轴由于工作载荷过大而发生过载断裂失效，卷簧销也发生了过载断裂。 
（2） 行星轴材料成分、表面硬度、芯部硬度、硬化层深度和表面DLC 厚度都符合要求,金相组织正常。 
（3） 轴销硬度合格，金相组织正常 
 
建议Suggestions：  
（1） 校核失效行星轴的实际工作载荷。 
 
分发 
Distribution 
SEAT  周飞  QA  杨慧东 
检验者Author 
朱玲斌 
Zhu Lingbin 
审核Auditor 
邵百明 
Shao Baiming 
批准Approver 
 
日期Date 
2023.9.25 
日期Date 
2023.9.25 
日期Date 
2023.9.25 


 
上海汽车中心实验室 
SAIC CENTER LAB 
委托者:  SEAT  周飞 
Request person, dept： 
委托编号:   
Request number:  
送样日期:  2023.9.11 
Request date:  
报告日期:  2023.9.25 
Report date: 
第2页,共8页 
 
报告编号 
Report number 
SCL-S-23-0216M 
上海·嘉定区安研路201 号 邮编. 201804 
No. 201 Anyan Road, Jiading District, Shanghai. Post code :201804 
 
SMPV-0.2.3-002-QA -F01 
III. 调查结果 Investigation Results 
S12L P1 在广德进行GD 耐久试验，车辆在高速上行驶时突发电轴异响，同时仪表报电轴受限，拆解检
查发现电轴壳体破裂，行星齿轮脱落。送检差速器总成到实验室进行分析。 
图1a 为送检的失效件，可以知道： 
 
差速器外观基本完好，近卷簧销和行星轴两端的壳体区域有一定磕碰痕迹，这应该是行星轴及卷簧销失
效后造成的。行星轴断成三节，卷簧销沿着行星轴孔断裂，剩余部分残留在销孔中（图1a）； 
 
行星轴放大形貌显示，失效轴与行星齿工作接触区域明显磨损，靠近卷簧销一侧的磨损相对较重（图1b），
但是整根轴未发现明显过热高温特征。磨损主要集中在齿轴匹配区域说明早期行星轴的轴销定位未失效； 
 
从1#和2#断口形貌来看，1#断口应该是最后断裂的（基本无破坏），2#断口断裂后还经历了反复磨损，
在这个磨损阶段，卡簧销应该还没有断裂，否则断面不至于磨损这么严重； 
 
卷簧销在行星轴上的残留断口有明显的塑性变形，变形方向如图1e 中红色虚线，这很有可能是行星轴
1#位置断裂后，卷簧销受到弯扭复合载荷形成的结果。 
 
 
 
a  送检失效差速器及局部放大形貌 
 
b  行星轴取出后全貌 
断裂的轴销残留 
1#断口 
2#断口 


 
上海汽车中心实验室 
SAIC CENTER LAB 
委托者:  SEAT  周飞 
Request person, dept： 
委托编号:   
Request number:  
送样日期:  2023.9.11 
Request date:  
报告日期:  2023.9.25 
Report date: 
第3页,共8页 
 
报告编号 
Report number 
SCL-S-23-0216M 
上海·嘉定区安研路201 号 邮编. 201804 
No. 201 Anyan Road, Jiading District, Shanghai. Post code :201804 
 
SMPV-0.2.3-002-QA -F01 
 
 
c  1#断口形貌                              d  2#断口形貌 
 
 
e  卷簧销断口 
图1  送检失效件形貌 
 
断口分析  Fracture Analysis 
由于1#行星轴断口为最后失效的，因此不作具体分析，仅对2#行星轴断口和卷簧销断口进行SEM 分析，结
果见图2 和图3，可知： 
 
2#行星轴断口和卷簧销断口形貌全部为韧窝，受力过大（图2，图3）； 
 
结合宏观分析结果，认为行星轴在试验过程中受到的负载较大，导致齿轴匹配区域首先发生异常磨损，
随着磨损程度加重，行星轴的受力状态可能会发生一定变大，随后2#断口可能最先过载断裂，断口对磨，
最后卷簧销和1#断口也都过载断裂。 


 
上海汽车中心实验室 
SAIC CENTER LAB 
委托者:  SEAT  周飞 
Request person, dept： 
委托编号:   
Request number:  
送样日期:  2023.9.11 
Request date:  
报告日期:  2023.9.25 
Report date: 
第4页,共8页 
 
报告编号 
Report number 
SCL-S-23-0216M 
上海·嘉定区安研路201 号 邮编. 201804 
No. 201 Anyan Road, Jiading District, Shanghai. Post code :201804 
 
SMPV-0.2.3-002-QA -F01 
 
 
a  断口低倍形貌1                         b  位置1 形貌-韧窝 
 
 
 
c  位置2 形貌-韧窝                              d 位置3 形貌-韧窝 
 
 
e  断口低倍形貌2                  f  位置4 形貌-韧窝 
图2  行星轴断口 
1 
2 
3 
4 


 
上海汽车中心实验室 
SAIC CENTER LAB 
委托者:  SEAT  周飞 
Request person, dept： 
委托编号:   
Request number:  
送样日期:  2023.9.11 
Request date:  
报告日期:  2023.9.25 
Report date: 
第5页,共8页 
 
报告编号 
Report number 
SCL-S-23-0216M 
上海·嘉定区安研路201 号 邮编. 201804 
No. 201 Anyan Road, Jiading District, Shanghai. Post code :201804 
 
SMPV-0.2.3-002-QA -F01 
 
 
a 卷簧销1 低倍形貌                    b 位置1 形貌-韧窝 
 
 
c 位置2 形貌-韧窝                         d 位置3 形貌-韧窝 
 
 
e  卷簧销2 低倍形貌                 f  位置4 形貌-韧窝 
图3   卷簧销断口形貌 
1 
2 
3 
4 


 
上海汽车中心实验室 
SAIC CENTER LAB 
委托者:  SEAT  周飞 
Request person, dept： 
委托编号:   
Request number:  
送样日期:  2023.9.11 
Request date:  
报告日期:  2023.9.25 
Report date: 
第6页,共8页 
 
报告编号 
Report number 
SCL-S-23-0216M 
上海·嘉定区安研路201 号 邮编. 201804 
No. 201 Anyan Road, Jiading District, Shanghai. Post code :201804 
 
SMPV-0.2.3-002-QA -F01 
 
材料测试  Material Test Results 
对行星轴材料进行检测，结果见表1，可知： 
 
行星轴材料成分、表面硬度、芯部硬度、硬化层深度和表面DLC厚度都符合要求,金相组织正常。 
 
轴销硬度合格，金相组织正常。 
                           
表1  材料检测结果 
序号 
No. 
测试项目 
Test item 
额定值 
Requirement 
试验结果 
Test result 
评价 Evaluation 
合格 
OK 
不合格 
Not OK 
1 
行星轴 
 
 
1.1 
成分 
4320 
 
 
 
C 
0.17~0.22 
0.223 
× 
 
Si 
0.15~0.35 
0.272 
× 
 
Mn 
0.40~0.60 
0.571 
× 
 
P 
≤0.025 
0.0047 
× 
 
S 
≤0.04 
0.021 
× 
 
Cr 
0.40~0.60 
0.531 
× 
 
Ni 
1.65~2.0 
1.732 
× 
 
Mo 
0.20~0.30 
0.238 
× 
 
1.2 
芯部硬度 
380~460HV30 
451、453、454 
× 
 
1.3 
表面硬度 
680~780HV10 
747、735 
× 
 
1.4 
硬化层深度 
0.8~1.3 
1.04 
× 
 
1.5 
 
金相组织 
（GB/T 
25744-2010） 
马氏体：1-4 级 
2 级 
× 
 
残余奥氏体：1-3 级 
2 级 
× 
 
碳化物：1-3 级 
1 级 
× 
 
芯部组织：1-3 级 
2 级 
× 
 
1.6 
DLC 
厚度：2.5~4.5um 
3.03，3.43 
× 
 
2 
轴销 
 
 
2.1 
轴销硬度 
HV：420~545 
HV1：461，468，451 
/ 
 
2.2 
轴销金相 
/ 
回火屈氏体+碳化物 
/ 
 
 


 
上海汽车中心实验室 
SAIC CENTER LAB 
委托者:  SEAT  周飞 
Request person, dept： 
委托编号:   
Request number:  
送样日期:  2023.9.11 
Request date:  
报告日期:  2023.9.25 
Report date: 
第7页,共8页 
 
报告编号 
Report number 
SCL-S-23-0216M 
上海·嘉定区安研路201 号 邮编. 201804 
No. 201 Anyan Road, Jiading District, Shanghai. Post code :201804 
 
SMPV-0.2.3-002-QA -F01 
 
 
                  a  渗层及表面形貌                          b  表面组织及残奥 
 
 
c  芯部组织                      d   DLC厚度 


 
上海汽车中心实验室 
SAIC CENTER LAB 
委托者:  SEAT  周飞 
Request person, dept： 
委托编号:   
Request number:  
送样日期:  2023.9.11 
Request date:  
报告日期:  2023.9.25 
Report date: 
第8页,共8页 
 
报告编号 
Report number 
SCL-S-23-0216M 
上海·嘉定区安研路201 号 邮编. 201804 
No. 201 Anyan Road, Jiading District, Shanghai. Post code :201804 
 
SMPV-0.2.3-002-QA -F01 
 
e  硬化层深度 
图4  行星轴金相 
 
图5  轴销金相

File: 材料工程师/SCL-S-23-0217M-AP31-拉索-朱玲斌.pdf.md
# SCL-S-23-0217M-AP31-拉索-朱玲斌.pdf

 
上海汽车中心实验室 
SAIC CENTER LAB 
委托者:  QA  张博敏 
Request person, dept： 
委托编号:   
Request number:  
送样日期:  2023.9.12 
Request date:  
报告日期:  2023.9.18 
Report date: 
第1页,共6页 
 
报告编号 
Report number 
SCL-S-23-0217M 
上海·嘉定区安研路201 号 邮编. 201804 
No. 201 Anyan Road, Jiading District, Shanghai. Post code :201804 
 
SMPV-0.2.3-002-QA -F01 
零件号Part number 
/ 
 零件名称 
Part name 
换档拉索 
Shift cable 
图纸日期Drawing date 
/ 
零件生产日期Part production date 
/ 
 供货商 
Supplier 
宁波高发 
车型/项目Car type/project 
AP31 M4 
阶段性报告 Interim report                结论性报告 Conclusion report          
 
Ⅰ.任务描述 Task description 
实验室受委托对换档拉索的断裂进行失效分析，失效零件具体信息如下： 
As requested, SCL has analyzed the fracture of shift cable. The information of the failed part is as following： 
零件信息：Part information 
失效来源 
Failure source 
售后抱怨 
失效数量 
Failure Number 
1 
散件供应商 
Component supplier 
/ 
生产基地 
Production base 
/ 
VIN 码 
VIN 
/ 
车辆里程数 
Car mileage 
976 公里 
车制造日期 
Vehicle production date 
/ 
销售日期 
Sale date 
/ 
维修站名称 
Sale agent 
/ 
SQE/DRE 
DRE  张佳阳 
失效背景 
Failure background 
AP31 M4 售后报短里程（976km）换档拉索断裂。 
The shift cable of AP31 M4 fractured in the aftermarket, and the mileages is 976km. 
原材料信息：Raw material information 
原材料及牌号 
Raw material specification 
/ 
原材料厂商 
Raw material producer 
/ 
金属热处理状态 
Metal heat treatment state 
/ 
 
 
失效零件见图1：The failed part is shown in figure 1.  
Ⅱ. 结论与建议 Conclusions and Suggestions 
 
结论Conclusions：  
（1） 拉索护套受到异常外力发生过载断裂，继而导致拉索工作异常，短里程内发生双向疲劳断裂失效。 
（2） 拉索金相及硬度符合要求。 
 
 
建议Suggestions：  
（1） 关注拉索总成生产、物流及装配过程，特别是装配环节。  
 
分发 
Distribution 
QA  张博敏  凌华 
检验者Author 
朱玲斌 
Zhu Lingbin 
审核Auditor 
邵百明 
Shao Baiming 
批准Approver 
 
日期Date 
2023.9.18 
日期Date 
2023.9.18 
日期Date 
2023.9.18 


 
上海汽车中心实验室 
SAIC CENTER LAB 
委托者:  QA  张博敏 
Request person, dept： 
委托编号:   
Request number:  
送样日期:  2023.9.12 
Request date:  
报告日期:  2023.9.18 
Report date: 
第2页,共6页 
 
报告编号 
Report number 
SCL-S-23-0217M 
上海·嘉定区安研路201 号 邮编. 201804 
No. 201 Anyan Road, Jiading District, Shanghai. Post code :201804 
 
SMPV-0.2.3-002-QA -F01 
III. 调查结果 Investigation Results 
AP31 M4 售后报客户在5 档挂4 档时无法挂入，送至4S 店拆解后发现换档拉索断裂，车辆失效里程
976km。 
 
图1a 为送检的失效件和正常件，可以知道： 
 
失效拉索总成宏观形貌如图1a，外观无明显异常；  
 
断裂区域放大形貌如图1b，拉索在与拉杆的结合处断裂，筋断裂区域的拉索有扭曲变形的特征；同时护
套呈现不规则断裂特征； 
 
护套宏观断口比较粗糙，并且起伏较大，为过载断裂形貌（图1e）；红外结果显示材料为PA66（图1d），
与要求吻合； 
 
拉索宏观断口有双向疲劳迹象（图1e）； 
 
此前也有拉索断裂的案例（SCL-S-23-0142M），长里程后在拉杆与拉索结合处拉索疲劳断裂，但是拉索
一般不会变形，同时护套都未失效过。 
 
a  送检失效件 
 
b  断裂区域放大形貌 


 
上海汽车中心实验室 
SAIC CENTER LAB 
委托者:  QA  张博敏 
Request person, dept： 
委托编号:   
Request number:  
送样日期:  2023.9.12 
Request date:  
报告日期:  2023.9.18 
Report date: 
第3页,共6页 
 
报告编号 
Report number 
SCL-S-23-0217M 
上海·嘉定区安研路201 号 邮编. 201804 
No. 201 Anyan Road, Jiading District, Shanghai. Post code :201804 
 
SMPV-0.2.3-002-QA -F01 
 
 
c  护套宏观断口                   d  护套红外结果 
  
 
e  拉索断口 
图1  送检失效件形貌 
 
断口分析  Fracture Analysis 
对失拉索进行SEM 检测，结果见图2，可知： 
 
拉索总共19 根，正常，所有拉索断口均为双向疲劳（2a~2f）； 
 
扁丝断口也以疲劳为主（图2g，2h） 
 
结合宏观分析结果及供应商模拟试验结果，认为拉索护套首先受到异常外力，发生过载断裂，拉索在无
护套导向的情况下工作，受力状态偏离正常模式，短里程工作后就发生双向疲劳断裂失效。。 
 


 
上海汽车中心实验室 
SAIC CENTER LAB 
委托者:  QA  张博敏 
Request person, dept： 
委托编号:   
Request number:  
送样日期:  2023.9.12 
Request date:  
报告日期:  2023.9.18 
Report date: 
第4页,共6页 
 
报告编号 
Report number 
SCL-S-23-0217M 
上海·嘉定区安研路201 号 邮编. 201804 
No. 201 Anyan Road, Jiading District, Shanghai. Post code :201804 
 
SMPV-0.2.3-002-QA -F01 
 
 
a  断口低倍                        b   单根拉索断口 
 
 
c  位置1 形貌-疲劳                   d   位置1 形貌-疲劳 
 
 
e  位置3 形貌-韧窝                         f  其余拉索形貌 
3 
2 
1 


 
上海汽车中心实验室 
SAIC CENTER LAB 
委托者:  QA  张博敏 
Request person, dept： 
委托编号:   
Request number:  
送样日期:  2023.9.12 
Request date:  
报告日期:  2023.9.18 
Report date: 
第5页,共6页 
 
报告编号 
Report number 
SCL-S-23-0217M 
上海·嘉定区安研路201 号 邮编. 201804 
No. 201 Anyan Road, Jiading District, Shanghai. Post code :201804 
 
SMPV-0.2.3-002-QA -F01 
 
 
g  扁丝断口1-疲劳 
 
 
h  扁丝断口2-疲劳 
图2   拉索断口形貌 
材料测试  Material Test Results 
对失效拉索材料进行检测，结果见表1，可知： 
 
材料硬度和金相组织正常。 
                               表1  材料检测结果 
序号 
No. 
测试项目 
Test item 
额定值 
Requirement 
试验结果 
Test result 
评价 Evaluation 
合格 
OK 
不合格 
Not OK 
1 
失效拉索硬度 
/ 
HV1：467,459,464 
/ 
 
2 
失效拉索组织 
/ 
回火屈氏体（图3b） 
/ 
 


 
上海汽车中心实验室 
SAIC CENTER LAB 
委托者:  QA  张博敏 
Request person, dept： 
委托编号:   
Request number:  
送样日期:  2023.9.12 
Request date:  
报告日期:  2023.9.18 
Report date: 
第6页,共6页 
 
报告编号 
Report number 
SCL-S-23-0217M 
上海·嘉定区安研路201 号 邮编. 201804 
No. 201 Anyan Road, Jiading District, Shanghai. Post code :201804 
 
SMPV-0.2.3-002-QA -F01 
 
 
 
                  a  拉索金相全貌                                     b  金相组织 
图3  拉索金相

File: 材料工程师/SCL-S-23-0218M-EH32-中间轴-戚鹏飞.pdf.md
# SCL-S-23-0218M-EH32-中间轴-戚鹏飞.pdf

 
上海汽车中心实验室 
报告编号Report number 
SCL-S-23-0218M 
委托者: 
Request person, dept： 
委托编号:/   
Request number:  
送样日期:20230828  
Request date:  
报告日期:20230913  
第1页,共2页 
 
上海·嘉定区安研路201 号 
邮编. 201804 
No. 201 Anyan Road, Jiading District, Shanghai. 
    Post code :201804 
 
SMPV-0.2.3-002-QA -F01 
零件号Part number 
11367361 
 零件名称 
Part name 
中间轴 
图纸日期Drawing date 
/ 
零件生产日期Part production date 
/ 
 供货商 
Supplier 
豫北凯斯特隆 
车型/项目Car type/project 
EH32 
阶段性报告 Interim report                结论性报告 Conclusion report          
 
Ⅰ.任务描述 Task description 
实验室受委托对EH32 转向中间轴零件生锈进行分析，失效零件具体信息如下： 
As requested, SCL has analyzed the rust on EH32 Steering I-Shatf. The information of the failed part is shown as 
following： 
零件信息：Part information 
失效来源 
Failure source 
现场 
失效数量 
Failure Number 
6 
散件供应商 
Component supplier 
郑州新晟（电镀供应商） 
生产基地 
Production base 
宁德 
VIN 码 
VIN 
/ 
车辆里程数 
Car mileage 
/ 
车制造日期 
Vehicle production date 
/ 
销售日期 
Sale date 
/ 
维修站名称 
Sale agent 
/ 
SQE/DRE 
/ 
失效背景 
Failure background 
转向中间轴节叉和轴连接处生锈，车辆库存时间约6 个月 
原材料信息：Raw material information 
原材料及牌号 
Raw material specification 
镀锌镍   
原材料厂商 
Raw material producer 
/  
金属热处理状态 
Metal heat treatment state 
/ 
 
 
失效零件见图1：The failed part is shown in figure 1. 
Ⅱ. 结论与建议 Conclusions and Suggestions 
 
结 论Conclusions：（1）中间轴是由于电镀过程中出现异常，导致局部膜厚偏低而引起锈蚀。  
 
建 议Suggestions：（1）加强过程管控，对于电镀不良件，明确返工或报废要求，不允许喷漆修补； 
（2）明确不同部位膜厚检测要求； 
  
 
                
       
分发: 
Distribution 
SQE 唐宇峰   
检验者Author 
戚鹏飞 
Qi Pengfei 
审核Auditor 
邵百明 
Shao Baiming 
批准Approver 
 
日期Date 
2023.09.13  
日期Date 
2023.09.13  
日期Date 
2023.09.13  


 
上海汽车中心实验室 
报告编号Report number 
SCL-S-23-0218M 
委托者: 
Request person, dept： 
委托编号:/   
Request number:  
送样日期:20230828  
Request date:  
报告日期:20230913  
第2页,共2页 
 
上海·嘉定区安研路201 号 
邮编. 201804 
No. 201 Anyan Road, Jiading District, Shanghai. 
    Post code :201804 
 
SMPV-0.2.3-002-QA -F01 
III. 调查结果 Investigation Results  
   宁德库存车检查发现EH32 中间轴锈蚀，锈蚀情况如图1 所示（库存时间约6 个月），从图中可见节叉存
在异常补漆痕迹。 
 
  
  
图1 转向中间轴生锈   
材料测试  Material Test Results 
对生锈中间轴（20230219）和中间轴新件（20230803）进行膜厚检测，可见生锈中间轴整体膜厚偏低，节叉
处膜厚不符合标准要求，结果如表1 所示。 
表1  材料检测结果 
序号 
No. 
测试项目 
Test item 
额定值 
Requirement 
试验结果 
Test result 
评价 Evaluation 
合格 
OK 
不合格 
Not OK 
1 
生锈中间轴(膜厚(μm) 
 
 
 
 
 
节叉内侧 
8-25 
1.93 
 
× 
 
节叉外侧 
8-25 
5.76 
 
× 
 
轴 
8-25 
10.1 
× 
 
2 
中间轴新件(膜厚(μm) 
 
 
 
 
 
节叉内侧 
/ 
/ 
/ 
/ 
 
节叉外侧 
8-25 
10.2 
× 
 
 
轴 
8-25 
15.3 
× 
 
小结：综合外观和膜厚检测结果，中间轴是由于电镀过程中出现异常，导致局部膜厚偏低而引起锈蚀。 
补漆痕迹

File: 材料工程师/SCL-S-23-0221M-S12L-凸轮轴断齿-孙明升.pdf.md
# SCL-S-23-0221M-S12L-凸轮轴断齿-孙明升.pdf

 
 
上海汽车中心实验室 
报告编号Report number 
SCL-S-23-0221M 
委托者:EDS 邓高建 
Request person, dept： 
委托编号: SCL-S-23-0221M 
Request number:  
送样日期:  20230918 
Request date:  
报告日期:  20231008 
Report date: 
第1页,共3页 
 
上海·嘉定区安研路201 号 
邮编. 201804 
No. 201 Anyan Road, Jiading District, Shanghai. 
Post code :201804 
 
SMPV-0.2.3-002-QA -F01 
零件号Part number 
10877172 
 零件名称 
Part name 
凸轮轴总成 
Camshaft assembly 
图纸日期Drawing date 
/ 
零件生产日期Part production date 
/ 
 供货商 
Supplier 
上海粉末冶金厂 
车型/项目Car type/project 
S12L/E2 
阶段性报告 Interim report                结论性报告 Conclusion report          
 
Ⅰ.任务描述 Task description 
实验室受委托对E2 凸轮轴总成断裂问题进行失效分析，失效零件具体信息如下： 
As requested, SCL has analyzed the fracture of camshaft assembly of E2. The information of the failed part is as following： 
零件信息：Part information 
失效来源 
Failure source 
装配制造 
失效数量 
Failure Number 
1 
散件供应商 
Component supplier 
/ 
生产基地 
Production base 
/ 
VIN 码 
VIN 
/ 
车辆里程数 
Car mileage 
/ 
车制造日期 
Vehicle production date 
/ 
销售日期 
Sale date 
/ 
维修站名称 
Sale agent 
/ 
SQE/DRE 
朱浩楠/邓高建 
失效背景 
Failure background 
 
原材料信息：Raw material information 
原材料及牌号 
Raw material specification 
/ 
原材料厂商 
Raw material producer 
/ 
金属热处理状态 
Metal heat treatment state 
/ 
 
 
失效零件见图1：The failed part is shown in figure 1.  
Ⅱ. 结论与建议 Conclusions and Suggestions 
结论Conclusions：  
（1）该凸轮轴在异常转速下，受过载而发生断裂。 
The camshaft occurred overload fracture due to abnormal speed. 
建议Suggestions：  
（1）查找转速过大原因，并进行规避。 
To check the cause of excessive speed and avoid it.  
 
分发: 
Distribution 
EDS：邓高建；SQE：朱浩楠；SCL：杨慧东； 
检验者Author 
孙明升 
Sun Mingsheng 
审核Auditor 
邵百明 
Shao Baiming 
批准Approver 
 
 
日期Date 
2023.10.08 
日期Date 
2023.10.08 
日期Date 
2023.10.08 


 
 
上海汽车中心实验室 
报告编号Report number 
SCL-S-23-0221M 
委托者:EDS 邓高建 
Request person, dept： 
委托编号: SCL-S-23-0221M 
Request number:  
送样日期:  20230918 
Request date:  
报告日期:  20231008 
Report date: 
第2页,共3页 
 
上海·嘉定区安研路201 号 
邮编. 201804 
No. 201 Anyan Road, Jiading District, Shanghai. 
Post code :201804 
 
SMPV-0.2.3-002-QA -F01 
III. 调查结果 Investigation Results 
S12L 路试车5 万公里里程，E2 电轴凸轮轴在停车换挡过程中发生断齿，失效件形貌如图1 所示。 
据反馈：该车更换零件后凸轮轴转速异常，达到1500 转/min，正常使用情况下最高在400 转/min，凸轮轴
所承受载荷与转速相关，转速越高，载荷越大。 
 
图1 失效件宏观形貌 
断口分析 Fracture Surface Analysis 
断口的微观形貌如图2 所示，断口整体形貌一致，烧结颈均匀分布，无明显烧结不良区域。微观断口为韧窝
形貌，发生过载断裂。 
该凸轮轴烧结良好，无明显缺陷，结合背景信息，应该在异常转速下，凸轮轴受过载发生断裂。 
断齿位置 


 
 
上海汽车中心实验室 
报告编号Report number 
SCL-S-23-0221M 
委托者:EDS 邓高建 
Request person, dept： 
委托编号: SCL-S-23-0221M 
Request number:  
送样日期:  20230918 
Request date:  
报告日期:  20231008 
Report date: 
第3页,共3页 
 
上海·嘉定区安研路201 号 
邮编. 201804 
No. 201 Anyan Road, Jiading District, Shanghai. 
Post code :201804 
 
SMPV-0.2.3-002-QA -F01 
 
 
                  （a）整体形貌                                 （b）边缘 
 
 
                   （c）芯部                                   （d）边缘 
图2 断口微观形貌
