Repository: kujaxr/obsidian-vault

File: 材料工程师/SCL-S-23-0222M-EH32-尾门饰板失光-蒋中.pdf.md
# SCL-S-23-0222M-EH32-尾门饰板失光-蒋中.pdf

 
 
上海汽车中心实验室 
报告编号Report number 
SCL-S-23-0222M 
委托者:  QA 曹晓俊 
Request person, dept： 
委托编号:  SCL-S-23-0222 
Request number:  
送样日期:  20230919 
Request date:  
报告日期:  20230921 
Report date: 
第1页,共4页 
 
上海·嘉定区安研路201 号 
邮编. 201804 
No. 201 Anyan Road, Jiading District, Shanghai. 
Post code :201804 
 
SMPV-0.2.3-002-QA -F01 
零件号Part number 
11135388 
 零件名称 
Part name 
尾门饰板 
图纸日期Drawing date 
/ 
零件生产日期Part production date 
/ 
 供货商 
Supplier 
江阴羽项 
车型/项目Car type/project 
EH32 
阶段性报告 Interim report                结论性报告 Conclusion report          
 
Ⅰ.任务描述 Task description 
实验室受委托对尾门饰板零件的表面失光问题进行失效分析，失效零件具体信息如下： 
As requested, SCL has analyzed the tarnish of failed part. The information of the failed part is as following： 
零件信息：Part information 
失效来源 
Failure source 
以色列库存车 
失效数量 
Failure Number 
1000 辆 
散件供应商 
Component supplier 
江阴羽项 
生产基地 
Production base 
宁德 
VIN 码 
VIN 
/ 
车辆里程数 
Car mileage 
0km 
车制造日期 
Vehicle production date 
/ 
销售日期 
Sale date 
/ 
维修站名称 
Sale agent 
/ 
SQE/DRE 
唐佳燕/张殿航 
失效背景 
Failure background 
以色列码头库存车高亮尾门饰板批量失光。 
原材料信息：Raw material information 
原材料及牌号 
Raw material specification 
PC SLX2271 
原材料厂商 
Raw material producer 
Sabic 
金属热处理状态 
Metal heat treatment state 
/ 
 
 
失效零件见图1：The failed part is shown in figure 1.  
 
Ⅱ. 结论与建议 Conclusions and Suggestions 
结论： 1．失效件水平表面受碱性腐蚀后老化。 
Conclusions: 1．The horizontal surface was corroded by alkalic composition.  . 
建议： 1. 在盐碱化较严重的以色列这类地区增加表面保护。  
Suggestions: 1. Add surface protection in salinized areas like Israel. 
 
 
 
 
 
分发: 
Distribution 
QA 曹晓俊 EI 张殿航 SQE 唐佳燕 
检验者Author 
蒋中 
Jiang Zhong 
审核Auditor 
吴文安 
Wu Wenan 
批准Approver 
 
日期Date 
2023.09.21 
日期Date 
2023.09.21 
日期Date 
2023.09.21 


 
 
上海汽车中心实验室 
报告编号Report number 
SCL-S-23-0222M 
委托者:  QA 曹晓俊 
Request person, dept： 
委托编号:  SCL-S-23-0222 
Request number:  
送样日期:  20230919 
Request date:  
报告日期:  20230921 
Report date: 
第2页,共4页 
 
上海·嘉定区安研路201 号 
邮编. 201804 
No. 201 Anyan Road, Jiading District, Shanghai. 
Post code :201804 
 
SMPV-0.2.3-002-QA -F01 
  
图1 失效件 
III. 调查结果 Investigation Results 
材料调查结果如表1 所示，零件材料符合技术要求。 
表1 调查结果 
序
号 
No. 
试验项目 
Test item 
额定值 
Requirement 
试验结果 
Test result 
评价 Evaluation 
合格 
qualified 
不合格 
unqualified 
 
失效件 
 
 
1 
红外（GB/T6040-2002） 
Infrared Spectroscopy 
PC 
PC 
X 
 
2 
GCMS 
/ 
PC,苯酚类 
（PC 降解产物） 
 
X 
 
新件 
 
 
1 
红外（GB/T6040-2002） 
Infrared Spectroscopy 
PC 
PC 
X 
 
2 
GCMS 
/ 
PC 
X 
 
 
 
 
 
 


 
 
上海汽车中心实验室 
报告编号Report number 
SCL-S-23-0222M 
委托者:  QA 曹晓俊 
Request person, dept： 
委托编号:  SCL-S-23-0222 
Request number:  
送样日期:  20230919 
Request date:  
报告日期:  20230921 
Report date: 
第3页,共4页 
 
上海·嘉定区安研路201 号 
邮编. 201804 
No. 201 Anyan Road, Jiading District, Shanghai. 
Post code :201804 
 
SMPV-0.2.3-002-QA -F01 
Ⅳ. 宏观分析 Macroscopic observation 
失效情况批量发生在以色列库存停车场，该失效零件表面腐蚀严重，经表面抛光后，仍有类似
流痕及水滴状腐蚀面（见图2）并且表面黄变。 
 
图2 
失效件仅在水平面有腐蚀失光，垂直表面未见明显异常，上汽国际反馈在其他海外市场未有类
似失效，且车身两侧三角窗饰板为相同PC 材料高亮注塑也未见明显异常。 
对失效零件失光表面及抛光后表面进行微观观察，发现失光表面有明显的污染层（如图3）。 
 
图3 
对污染层进行GCMS 分析，其主要成分为苯酚类物质，为PC 降解产物。抛光后零件表面高低
不平，表明基材已经被腐蚀渗透（见图4）。 
 
图4  
 


 
 
上海汽车中心实验室 
报告编号Report number 
SCL-S-23-0222M 
委托者:  QA 曹晓俊 
Request person, dept： 
委托编号:  SCL-S-23-0222 
Request number:  
送样日期:  20230919 
Request date:  
报告日期:  20230921 
Report date: 
第4页,共4页 
 
上海·嘉定区安研路201 号 
邮编. 201804 
No. 201 Anyan Road, Jiading District, Shanghai. 
Post code :201804 
 
SMPV-0.2.3-002-QA -F01 
综上，零件表面的失光实际为表面污染腐蚀，污染物对PC 造成了严重的降解，一般只有化学
腐蚀才可能有如此的破坏力，结合以色列当地的土地盐碱化严重，风沙及雨水的碱性较强，且温度
较高，而欧洲及国内环境相对温和，少有此类极端环境。在以色列失效件的缝隙中取少量沙土，用
PH 试纸测定为碱性，在海外提供的失效图片中可以发现后档胶条部位风沙沉积严重（见图5），尾
门饰板水平且为凹面，更易积尘。 
 
 
 
图5  
    模拟实验：取少量碱性NaOH 溶液滴在全新零件表面，在90℃环境下1 小时后擦拭干净，零件
表面即可发现与失效件表面相同明暗相间的腐蚀，显微镜下形态与失效件一致（见图6）。 
建议：在盐碱化较严重的以色列这类地区增加表面保护。       
 
图6

File: 材料工程师/SCL-S-23-0223M-EP21-发罩总成-朱浩.pdf.md
# SCL-S-23-0223M-EP21-发罩总成-朱浩.pdf

 
上海汽车中心实验室 
报告编号Report number 
SCL-S-23-0223M 
委托者: LP 张杰 
Request person, dept： 
委托编号:  / 
Request number:  
送样日期:  20230921 
Request date:  
报告日期:  20230922 
Report date: 
第1页,共2页 
 
上海·嘉定区安研路201 号 
邮编. 201804 
No. 201 Anyan Road, Jiading District, Shanghai. 
Post code :201804 
 
SMPV-0.2.3-002-QA -F01 
零件号Part number 
10258503 
 零件名称 
Part name 
发盖外板 
图纸日期Drawing date 
/ 
零件生产日期Part production date 
/ 
 供货商 
Supplier 
临港工厂 
车型/项目Car type/project 
EP21 MCE 
DVP 材料大纲签署日期DVP material test plan date 
/ 
阶段性报告 Interim report                结论性报告 Conclusion report          
 
Ⅰ.任务描述 Task description 
实验室受委托对EP21 MCE 发盖外板不同时间热处理材料进行检测，失效零件具体信息如下： 
As requested, SCL has analyzed the heat treated materials of the EP21 MCE hood outer plate at different times. The 
information of the failed part is as following： 
零件信息：Part information 
零件名称 
Part name 
发盖外板 
车制造日期 
Vehicle production date 
/ 
VIN 码 
VIN 
/ 
销售日期 
Sale date 
/ 
车辆里程数 
Car mileage 
/ 
维修站名称 
Sale agent 
/ 
失效模式描述 
Failure circumstance  
EP21 MCE 发盖外板不同时间热处理材料性能 
原材料信息：Raw material information 
原材料及牌号 
Raw material specification 
SAS6000-IH-90  T=1.0 
原材料厂商 
Raw material producer 
NOVELIS 
散件供应商 
Component supplier 
/ 
金属热处理状态 
Metal heat treatment state 
/ 
 
 
Ⅱ. 结论与建议 Conclusions and Suggestions 
结论Conclusions： 
材料过期2 个月，屈服强度超差； 
 
 
建议Suggestions： 
工程结合仿真评估是否可用。 
 
 
 
 
 
分发: 
Distribution 
LP 张杰 
检验者Author 
朱浩 
Zhu Hao 
审核Auditor 
叶青亮 
Ye Qingliang 
批准Approver 
 
日期Date 
2023.09.22 
日期Date 
2023.09.22 
日期Date 
2023.09.22 


 
上海汽车中心实验室 
报告编号Report number 
SCL-S-23-0223M 
委托者: LP 张杰 
Request person, dept： 
委托编号:  / 
Request number:  
送样日期:  20230921 
Request date:  
报告日期:  20230922 
Report date: 
第2页,共2页 
 
上海·嘉定区安研路201 号 
邮编. 201804 
No. 201 Anyan Road, Jiading District, Shanghai. 
Post code :201804 
 
SMPV-0.2.3-002-QA -F01 
 
III.材料测试  Material Test Results 
对不同时间热处理材料进行检测，其结果如下： 
 20230106热处理和20230114热处理原材料屈服强度都不合格。 
 
表1  材料检测结果 
序号 
No. 
测试项目 
Test item 
额定值 
Requirement 
试验结果 
Test result 
评价 Evaluation 
合格 
OK 
不合格 
Not OK 
 
20230106 热处理 
 
 
1 
机械性能 
  
 
 
 
 
抗拉强度，MPa 
≥175 
247, 248 
X 
 
 
屈服强度，Mpa 
90-130 
140, 140 
 
X 
 
延伸率，% 
≥23 
24.0, 24.0 
X 
 
 
20230114 热处理 
 
 
2 
机械性能 
  
 
 
 
 
抗拉强度，MPa 
≥175 
244, 244 
X 
 
 
屈服强度，Mpa 
90-130 
137, 136 
 
X 
 
延伸率，% 
≥23 
24.5, 24.5 
X

File: 材料工程师/SCL-S-23-0224M-EC32-软顶锁扣-沈大光.pdf.md
# SCL-S-23-0224M-EC32-软顶锁扣-沈大光.pdf

 
 
上海汽车中心实验室 
报告编号Report number 
SCL-S-23-0224M 
委托者: SQE：谢雄 EI：赵天尧 
Request person, dept： 
委托编号:  SCL-S-23-0224M 
Request number:  
送样日期:  2023.08.31 
Request date:  
报告日期: 2023.09.28 
第1页,共4页 
 
上海·嘉定区安研路201 号 
邮编. 201804 
No. 201 Anyan Road, Jiading District, Shanghai.    
Post code :201804 
 
SMPV-0.2.3-002-QA -F01 
零件号Part number 
1133301 
 零件名称 
Part name 
软顶锁扣 
图纸日期Drawing date 
/ 
零件生产日期Part production date 
/ 
 供货商 
Supplier 
麦格纳 
车型/项目Car type/project 
EC32 
DVP 材料大纲签署日期DVP material test plan date 
 
阶段性报告 Interim report                结论性报告 Conclusion report          
 
Ⅰ.任务描述 Task description 
实验室受委托对锁扣锈迹进行失效分析，失效零件具体信息如下： 
As requested, SCL has analyzed the factor of Soft top Buckle.The information of the failed part is as following： 
零件信息：Part information 
零件名称 
Part name 
软顶锁扣 
车制造日期 
Vehicle production date 
/ 
VIN 码 
VIN 
/ 
销售日期 
Sale date 
/ 
车辆里程数 
Car mileage 
0km 
维修站名称 
Sale agent 
/ 
失效模式描述 
Failure circumstance  
软顶锁扣出现锈斑 
原材料信息：Raw material information 
原材料及牌号 
Raw material specification 
/ 
原材料厂商 
Raw material producer 
/ 
散件供应商 
Component supplier 
/ 
金属热处理状态 
Metal heat treatment state 
/ 
 
Ⅱ. 结论与建议 Conclusions and Suggestions 
结论：Conclusions 
1、 铸造不锈钢表面经过高温氧化，表层材料耐腐蚀性弱导致表面出现锈迹； 
2、 软顶锁扣材料符合图纸要求为GX8CrNi19 不锈钢； 
3、 软顶锁扣经过480H 冷凝水试验后并无明显变化；经过24H 中性盐雾试验后，锁扣表面会出现黄色锈斑；但
经过更长时间中性盐雾后，锈迹扩展不明显。 
  建议：Suggestions 
1、 继续跟踪质保整车腐蚀车的表现，进行风险评估； 
2、出现腐蚀的车子采用除锈剂或者砂纸擦除。 
分发  
Distribution 
SQE：谢雄  EI：赵天尧  
检验者Author 
沈大光 
Shen Daguang 
审核Auditor 
邵百明 
Shao Baiming 
批准Approver 
 
 
日期Date 
2023.9.28 
日期Date 
2023.9.28 
日期Date 
2023.9.28 


 
 
上海汽车中心实验室 
报告编号Report number 
SCL-S-23-0224M 
委托者: SQE：谢雄 EI：赵天尧 
Request person, dept： 
委托编号:  SCL-S-23-0224M 
Request number:  
送样日期:  2023.08.31 
Request date:  
报告日期: 2023.09.28 
第2页,共4页 
 
上海·嘉定区安研路201 号 
邮编. 201804 
No. 201 Anyan Road, Jiading District, Shanghai.    
Post code :201804 
 
SMPV-0.2.3-002-QA -F01 
 Ⅲ. 调查结果 Investigation Results 
     宁德现场反馈EC32 软顶前横梁锁扣出现锈斑，失效零件如图1 所示： 
 
图1 零件图片 
对送检的软顶锁扣进行中性盐雾和冷凝水试验。 
 
图2 为经过480H 冷凝水试验的锁扣，由图可知经过480H 冷凝水试验的锁扣并无明显变化； 
 
图3、图4 是分别经过24H、336H 中性盐雾的软顶锁扣，由图可知在经过24H 中性盐雾试验后，锁扣表
面已出现黄色锈斑；在经过336H 中性盐雾试验后，锁扣表面锈迹扩展不明显。 
 
图2 软顶锁扣（480H 冷凝水试验） 


 
 
上海汽车中心实验室 
报告编号Report number 
SCL-S-23-0224M 
委托者: SQE：谢雄 EI：赵天尧 
Request person, dept： 
委托编号:  SCL-S-23-0224M 
Request number:  
送样日期:  2023.08.31 
Request date:  
报告日期: 2023.09.28 
第3页,共4页 
 
上海·嘉定区安研路201 号 
邮编. 201804 
No. 201 Anyan Road, Jiading District, Shanghai.    
Post code :201804 
 
SMPV-0.2.3-002-QA -F01 
 
图3 软顶锁扣（24H 中性盐雾试验） 
 
图4 软顶锁扣（336H 中性盐雾试验） 
 
 材料测试 Material Test Results 
  对送检的软顶锁扣进行材料检测，其结果见表1； 
      软顶锁扣材料与GX8CrNi19 不锈钢相符。 


 
 
上海汽车中心实验室 
报告编号Report number 
SCL-S-23-0224M 
委托者: SQE：谢雄 EI：赵天尧 
Request person, dept： 
委托编号:  SCL-S-23-0224M 
Request number:  
送样日期:  2023.08.31 
Request date:  
报告日期: 2023.09.28 
第4页,共4页 
 
上海·嘉定区安研路201 号 
邮编. 201804 
No. 201 Anyan Road, Jiading District, Shanghai.    
Post code :201804 
 
SMPV-0.2.3-002-QA -F01 
序号 
No. 
试验项目 
Test item 
额定值 
Requirement 
试验结果 
Test result 
评价 Evaluation 
合格 
qualified 
不合格 
unqualified 
1 
软顶锁扣 
1.1 
牌号GX8CrNi19 
EN 10088-1 
 
 
 
 
C 
≤0.07 
0.0371 
X 
 
 
Si 
≤1.50 
 0.9391 
X 
 
 
Mn 
≤1.50 
1.0911 
X 
 
 
P 
≤0.040 
 0.0171 
X 
 
 
S 
≤0.030 
 0.0171 
X 
 
 
Cr 
18.00-20.00 
18.741 
X 
 
 
Ni 
8.00-11.00 
9.8861 
X 
 
备注：1）脚注1 系引用中心实验室检测报告。

File: 材料工程师/SCL-S-23-0226M-ZP22-铰链-朱玲斌.pdf.md
# SCL-S-23-0226M-ZP22-铰链-朱玲斌.pdf

 
上海汽车中心实验室 
SAIC CENTER LAB 
委托者:  车身  占凌志 
Request person, dept： 
委托编号:   
Request number:  
送样日期:  2023.9.14 
Request date:  
报告日期:  2023.9.28 
Report date: 
第1页,共5页 
 
报告编号 
Report number 
SCL-S-23-0226M 
上海·嘉定区安研路201 号 邮编. 201804 
No. 201 Anyan Road, Jiading District, Shanghai. Post code :201804 
 
SMPV-0.2.3-002-QA -F01 
零件号Part number 
11204296 
 零件名称 
Part name 
前盖铰链 
Front lid hinge 
图纸日期Drawing date 
/ 
零件生产日期Part production date 
/ 
 供货商 
Supplier 
安徽江南 
车型/项目Car type/project 
ZP22-X1 
阶段性报告 Interim report                结论性报告 Conclusion report          
 
Ⅰ.任务描述 Task description 
实验室受委托对前盖铰链的断裂进行失效分析，失效零件具体信息如下： 
As requested, SCL has analyzed the fracture of front lid hinge. The information of the failed part is as following： 
零件信息：Part information 
失效来源 
Failure source 
工程开发 
失效数量 
Failure Number 
1 
散件供应商 
Component supplier 
/ 
生产基地 
Production base 
/ 
VIN 码 
VIN 
/ 
车辆里程数 
Car mileage 
27089 公里 
车制造日期 
Vehicle production date 
/ 
销售日期 
Sale date 
/ 
维修站名称 
Sale agent 
/ 
SQE/DRE 
DRE  占凌志 
失效背景 
Failure background 
ZP22-X1 进行GD 试验，进度94%，前盖铰链断裂。 
The front lid hinge of ZP22-X1 fractured during GD test, and the test progress is 94%. 
原材料信息：Raw material information 
原材料及牌号 
Raw material specification 
SAPH440 
原材料厂商 
Raw material producer 
/ 
金属热处理状态 
Metal heat treatment state 
/ 
 
 
失效零件见图1：The failed part is shown in figure 1.  
Ⅱ. 结论与建议 Conclusions and Suggestions 
 
结论Conclusions：  
（1） 失效铰链受到较大应力在结构变形处发生疲劳断裂。 
（2） 失效铰链材料成分合格，硬度和金相组织正常。 
 
建议Suggestions：  
（1） 校核失效区域的工作应力，结合后续试验结果评估减震垫异常对铰链失效的影响。 
 
 
分发 
Distribution 
车身  占凌志  QA  朱浩 
检验者Author 
朱玲斌 
Zhu Lingbin 
审核Auditor 
邵百明 
Shao Baiming 
批准Approver 
 
日期Date 
2023.9.28 
日期Date 
2023.9.28 
日期Date 
2023.9.28 


 
上海汽车中心实验室 
SAIC CENTER LAB 
委托者:  车身  占凌志 
Request person, dept： 
委托编号:   
Request number:  
送样日期:  2023.9.14 
Request date:  
报告日期:  2023.9.28 
Report date: 
第2页,共5页 
 
报告编号 
Report number 
SCL-S-23-0226M 
上海·嘉定区安研路201 号 邮编. 201804 
No. 201 Anyan Road, Jiading District, Shanghai. Post code :201804 
 
SMPV-0.2.3-002-QA -F01 
III. 调查结果 Investigation Results 
ZP22-X1 进行GD 耐久试验，前盖异响（进度94%），继续试验3 小时，停车检查发现前盖左侧铰链轴
处断裂，右侧铰链继续试验。 
 
图1a 为送检的失效件和正常件，可以知道： 
 
失效铰链数模结构如图1a，断裂位置见图中红色虚线；  
 
送检失效件如图1b，断裂区域放大形貌如图1c 所示，铆接区无松动迹象；断口放大形貌显示，断裂起
源于结构R 角区域，断面有明显的宏观疲劳海滩纹特征，断裂位置与CAE 显示的最大应力区存在差异； 
 
据工程反馈，试验进度到40%检查发现缓冲块处于失效状态。缓冲块失效会对铰链受力产生不利影响。 
 
 
 
a  失效件数模 
 
b  送检失效件 
断裂部位 


 
上海汽车中心实验室 
SAIC CENTER LAB 
委托者:  车身  占凌志 
Request person, dept： 
委托编号:   
Request number:  
送样日期:  2023.9.14 
Request date:  
报告日期:  2023.9.28 
Report date: 
第3页,共5页 
 
报告编号 
Report number 
SCL-S-23-0226M 
上海·嘉定区安研路201 号 邮编. 201804 
No. 201 Anyan Road, Jiading District, Shanghai. Post code :201804 
 
SMPV-0.2.3-002-QA -F01 
 
c  断口宏观形貌 
 
 
d  断口1 全貌                      e   断口2 全貌 
图1  送检失效件形貌 
 
断口分析  Fracture Analysis 
对失效铰链断口进行SEM 检测，结果见图2，可知： 
 
两侧铰链断口均为疲劳断裂，断裂方向分别见图2a 和2c 红色箭头； 
 
结合宏观分析结果，实际工作应力过大是导致铰链在结构变形处开裂的主要原因。 
 
 
CAE 结果 


 
上海汽车中心实验室 
SAIC CENTER LAB 
委托者:  车身  占凌志 
Request person, dept： 
委托编号:   
Request number:  
送样日期:  2023.9.14 
Request date:  
报告日期:  2023.9.28 
Report date: 
第4页,共5页 
 
报告编号 
Report number 
SCL-S-23-0226M 
上海·嘉定区安研路201 号 邮编. 201804 
No. 201 Anyan Road, Jiading District, Shanghai. Post code :201804 
 
SMPV-0.2.3-002-QA -F01 
 
 
                  a  铰链断口1 低倍全貌                      b  位置1 形貌-疲劳 
 
 
c  铰链断口2 低倍全貌                      d  疲劳源放大形貌 
 
 
e  位置2 形貌-疲劳                         f  位置3 形貌-疲劳 
图2   铰链断口形貌 
1 
3 
2 


 
上海汽车中心实验室 
SAIC CENTER LAB 
委托者:  车身  占凌志 
Request person, dept： 
委托编号:   
Request number:  
送样日期:  2023.9.14 
Request date:  
报告日期:  2023.9.28 
Report date: 
第5页,共5页 
 
报告编号 
Report number 
SCL-S-23-0226M 
上海·嘉定区安研路201 号 邮编. 201804 
No. 201 Anyan Road, Jiading District, Shanghai. Post code :201804 
 
SMPV-0.2.3-002-QA -F01 
材料测试  Material Test Results 
对失效铰链料进行检测，结果见表1，可知： 
 
铰链材料成分合格，硬度和金相组织正常。 
                               表1  材料检测结果 
序号 
No. 
测试项目 
Test item 
额定值 
Requirement 
试验结果 
Test result 
评价 Evaluation 
合格 
OK 
不合格 
Not OK 
1.1 
成分 
SAPH440 
 
 
 
C 
≤0.21 
0.103 
× 
 
Si 
≤0.30 
0.021 
× 
 
Mn 
≤1.60 
1.235 
× 
 
P 
≤0.025 
0.012 
× 
 
S 
≤0.020 
0.0055 
× 
 
Alt 
≥0.01 
0.034 
× 
 
1.2 
硬度 
/ 
166，164，163 
/ 
 
1.3 
金相组织 
/ 
铁素体+珠光体（图3） 
/ 
 
 
 
 
                  a  低倍                                     b  芯部组织 
图3  铰链金相

File: 材料工程师/SCL-S-23-0227M-EP21-发罩总成-朱浩.pdf.md
# SCL-S-23-0227M-EP21-发罩总成-朱浩.pdf

 
上海汽车中心实验室 
报告编号Report number 
SCL-S-23-0227M 
委托者: LP-张杰 
Request person, dept： 
委托编号:  / 
Request number:  
送样日期:  20230925 
Request date:  
报告日期:  20230926 
Report date: 
第1页,共3页 
 
上海·嘉定区安研路201 号 
邮编. 201804 
No. 201 Anyan Road, Jiading District, Shanghai. 
Post code :201804 
 
SMPV-0.2.3-002-QA -F01 
零件号Part number 
10258503 
 零件名称 
Part name 
发盖外板 
图纸日期Drawing date 
/ 
零件生产日期Part production date 
/ 
 供货商 
Supplier 
临港工厂 
车型/项目Car type/project 
EP21 MCE 
DVP 材料大纲签署日期DVP material test plan date 
/ 
阶段性报告 Interim report                结论性报告 Conclusion report          
 
Ⅰ.任务描述 Task description 
实验室受委托对EP21 MCE 发盖外板包边开裂进行分析，送样零件用的是2023 年1 月诺贝利斯热处理的材料，
零件具体信息如下： 
As requested, SCL has analyzed the edge cracking on the outer plate. The information of the failed part is as following： 
零件信息：Part information 
零件名称 
Part name 
发盖外板 
车制造日期 
Vehicle production date 
/ 
VIN 码 
VIN 
/ 
销售日期 
Sale date 
/ 
车辆里程数 
Car mileage 
/ 
维修站名称 
Sale agent 
/ 
失效模式描述 
Failure circumstance  
EP21 MCE 发盖外板包边开裂（2023 年1 月诺贝利斯热处理的材料） 
原材料信息：Raw material information 
原材料及牌号 
Raw material specification 
SAS6000-IH-90  T=1.0 
原材料厂商 
Raw material producer 
NOVELIS 
散件供应商 
Component supplier 
/ 
金属热处理状态 
Metal heat treatment state 
/ 
失效零件见图1：The failed part is shown in figure 1. 
 
Ⅱ. 结论与建议 Conclusions and Suggestions 
结论Conclusions： 
2023 年01 月诺贝利斯热处理的材料零件（不同部位取样）开裂深度占包边厚度23.5%和33.3%。 
 
 
 
 
 
 
 
 
 
分发: 
Distribution 
LP-张杰 
检验者Author 
朱浩 
Zhu Hao 
审核Auditor 
叶青亮 
Ye Qingliang 
批准Approver 
 
日期Date 
2023.09.26 
日期Date 
2023.09.26 
日期Date 
2023.09.26 


 
上海汽车中心实验室 
报告编号Report number 
SCL-S-23-0227M 
委托者: LP-张杰 
Request person, dept： 
委托编号:  / 
Request number:  
送样日期:  20230925 
Request date:  
报告日期:  20230926 
Report date: 
第2页,共3页 
 
上海·嘉定区安研路201 号 
邮编. 201804 
No. 201 Anyan Road, Jiading District, Shanghai. 
Post code :201804 
 
SMPV-0.2.3-002-QA -F01 
III. 调查结果 Investigation Results  
EP21 前盖外板过期料包边开裂，如图1 为不同部位取样的送检失效件相关形貌。  
 
 
 
 
图1 失效件裂纹宏观形貌 
 
断口分析  Fracture Analysis 
在金相显微镜下仔细观察断口的形貌，观察结果下表1所示，裂纹断口形貌如图2所示。 
表1 包边开裂位置裂纹深度（不同部位取样） 
1 
裂纹（1 月份-1） 
 
 
 
 
 
包边厚度，mm 
/ 
0.896 
/ 
 
 
金相横截面 
裂纹深度，mm 
/ 
0.211 
/ 
 
1 月份-1 
1 月份-2 
连续裂纹 
连续裂纹 


 
上海汽车中心实验室 
报告编号Report number 
SCL-S-23-0227M 
委托者: LP-张杰 
Request person, dept： 
委托编号:  / 
Request number:  
送样日期:  20230925 
Request date:  
报告日期:  20230926 
Report date: 
第3页,共3页 
 
上海·嘉定区安研路201 号 
邮编. 201804 
No. 201 Anyan Road, Jiading District, Shanghai. 
Post code :201804 
 
SMPV-0.2.3-002-QA -F01 
 
金相横截面 
裂纹长度，mm 
/ 
0.336/0.457 
/ 
 
2 
裂纹（1 月份-2） 
 
 
 
 
 
包边厚度，mm 
/ 
0.883 
/ 
 
 
金相横截面 
裂纹深度，mm 
/ 
0.294 
/ 
 
 
金相横截面 
裂纹长度，mm 
/ 
0.366/0.530 
/ 
 
 
 
 
1 月份-1 
1 月份-2 
图2 发罩总成包边开裂位置裂纹深度

File: 材料工程师/SCL-S-23-0228M-EH32-尾灯B-王敏.pdf.md
# SCL-S-23-0228M-EH32-尾灯B-王敏.pdf

 
 
上海汽车中心实验室 
报告编号Report number 
SCL-S-23-0228M 
委托者:李敬仪 
Request person, dept： 
委托编号:  SCL-S-23-0228M 
Request number:  
送样日期:  2023.09.18 
Request date:  
报告日期:2023.09.25 
Report date: 
第1页,共3页 
 
上海·嘉定区安研路201 号 
邮编. 201804 
No. 201 Anyan Road, Jiading District, Shanghai. 
Post code :201804 
 
SMPV-0.2.3-002-QA -F01 
零件号Part number 
10976795 
 零件名称 
Part name 
尾灯B 总成 
图纸日期Drawing date 
/ 
零件生产日期Part production date 
2023.06.29 
 供货商 
Supplier 
华域视觉 
车型/项目Car type/project 
EH32 
阶段性报告 Interim report                结论性报告 Conclusion report          
 
Ⅰ.任务描述 Task description 
实验室受委托对EH32 尾灯B 总成零件的外配开裂问题进行失效分析，失效零件具体信息如下： 
As requested, SCL has analyzed the leak of  EH32 Rear-Lamp B. The information of the failed part is as following： 
零件信息：Part information 
失效来源 
Failure source 
主机厂内 
失效数量 
Failure Number 
1 
散件供应商 
Component supplier 
华域视觉 
生产基地 
Production base 
宁德 
VIN 码 
VIN 
/ 
车辆里程数 
Car mileage 
0Km 
车制造日期 
Vehicle production date 
/ 
销售日期 
Sale date 
/ 
维修站名称 
Sale agent 
/ 
SQE/DRE 
李敬仪 
失效背景 
Failure background 
外配开裂，壳体开裂，进水 
原材料信息：Raw material information 
原材料及牌号 
Raw material specification 
PMMA/PCABS 
原材料厂商 
Raw material producer 
罗姆/普利特 
金属热处理状态 
Metal heat treatment state 
/ 
/ 
/ 
失效零件见图1：The failed part is shown in figure 1.  
Ⅱ. 结论与建议 Conclusions and Suggestions 
结论：  
针对收样失效零件进行分析： 
1、 失效件外配和壳体材料性能符合要求，失效区域焊接良好。 
2、经零件拆解和分析，失效件外配光镜开裂为应力开裂，位置位于透明外配；壳体开裂为受外力所致。 
 
 
 
 
 
分发: 
Distribution 
SQE：李敬仪 徐金龙 
检验者Author 
王敏 
Wang Min 
审核Auditor 
吴文安 
Wu Wenan 
批准Approver 
 
日期Date 
2023.09.25 
日期Date 
2023.09.25 
日期Date 
2023.09.25 
 


 
 
上海汽车中心实验室 
报告编号Report number 
SCL-S-23-0228M 
委托者:李敬仪 
Request person, dept： 
委托编号:  SCL-S-23-0228M 
Request number:  
送样日期:  2023.09.18 
Request date:  
报告日期:2023.09.25 
Report date: 
第2页,共3页 
 
上海·嘉定区安研路201 号 
邮编. 201804 
No. 201 Anyan Road, Jiading District, Shanghai. 
Post code :201804 
 
SMPV-0.2.3-002-QA -F01 
 
图1 失效件    
                 
 
外配侧                                              壳体侧 
图2 红圈位置局部放大图片 
 
 
图3 漏水区域焊接正常 
 
图4 外配应力开裂图片 


 
 
上海汽车中心实验室 
报告编号Report number 
SCL-S-23-0228M 
委托者:李敬仪 
Request person, dept： 
委托编号:  SCL-S-23-0228M 
Request number:  
送样日期:  2023.09.18 
Request date:  
报告日期:2023.09.25 
Report date: 
第3页,共3页 
 
上海·嘉定区安研路201 号 
邮编. 201804 
No. 201 Anyan Road, Jiading District, Shanghai. 
Post code :201804 
 
SMPV-0.2.3-002-QA -F01 
 
  
图5 壳体开裂区域微观图 
III. 调查结果 Investigation Results 
1、材料调查结果如表1 所示，零件材料符合技术要求。  
序
号 
No. 
试验项目 
Test item 
额定值 
Requirement 
试验结果 
Test result 
评价 Evaluation 
第一次 第二次 
合格 
qualified 
不合格 
unqualified 
 
外配光镜PMMA（透明） 
1 
IR 
GB/T6040-2002 
PMMA  
PMMA 
X 
 
2 
玻璃化转变温度 ℃ 
GB/T 19466.2-2006  
/ 
116 
X 
 
 
壳体 PC/ABS 
 
IR 
GB/T6040-2002 
PC/ABS 
PC/ABS 
X 
 
 
玻璃化转变温度 
GB/T 19466.2-2006  
- 
105/142 
X 
 
 
缺口冲击ISO179-1 
50*6   KJ/m2 
≥21 
25 
X 
 
表1 调查结果 
Tab. 1 Investigation Results 
2、 观察失效位置，开裂位置分别位于外配和壳体处，如图2。开裂区域焊接程度良好，如图3。 
3、 其中外配开裂处于透明料部分，没有裂穿，裂纹未扩展至外配黑料，为应力开裂，如图.4。 
4、 壳体处裂纹为贯穿裂纹，为主要进水点，开裂自壳体注塑浇口处至顶杆印处，微观显示断
口开裂方向为自浇口位置向下向内侧延展，图5。分析为受外力所致。

File: 材料工程师/SCL-S-23-0231M-假人肩部外侧肋骨-邵百明.pdf.md
# SCL-S-23-0231M-假人肩部外侧肋骨-邵百明.pdf

 
 
上海汽车中心实验室 
报告编号Report number 
SCL-S-23-0231M 
委托者:  SV 宋艳 
Request person, dept： 
委托编号:   
Request number:  
送样日期:  20230922 
Request date:  
报告日期:  20230927 
Report date: 
第1页,共5页 
 
上海·嘉定区安研路201 号 
邮编. 201804 
No. 201 Anyan Road, Jiading District, Shanghai. 
Post code :201804 
 
SMPV-0.2.3-002-QA -F01 
零件号Part number 
/ 
 零件名称 
Part name 
假人肩部外侧肋骨 
Dummy Shoulder 0uter Ribs 
图纸日期Drawing date 
/ 
零件生产日期Part production date 
/ 
 供货商 
Supplier 
/ 
车型/项目Car type/project 
/ 
阶段性报告 Interim report                结论性报告 Conclusion report          
 
Ⅰ.任务描述 Task description 
实验室受委托对假人肩部外侧肋骨进行失效分析，失效零件具体信息如下： 
As requested, SCL has analyzed the dummy shoulder outer ribs. The information of the failed part is as following： 
零件信息：Part information 
失效来源 
Failure source 
SV 
失效数量 
Failure Number 
/ 
散件供应商 
Component supplier 
/ 
生产基地 
Production base 
/ 
VIN 码 
VIN 
/ 
车辆里程数 
Car mileage 
/ 
车制造日期 
Vehicle production date 
/ 
销售日期 
Sale date 
/ 
维修站名称 
Sale agent 
/ 
SQE/DRE 
/ 
失效背景 
Failure background 
SV 进行碰撞试验时，假人肩部外侧肋骨出现断裂。 
原材料信息：Raw material information 
原材料及牌号 
Raw material specification 
/ 
原材料厂商 
Raw material producer 
/ 
金属热处理状态 
Metal heat treatment state 
/ 
 
 
失效零件见图1：The failed part is shown in figure 1.  
Ⅱ. 结论与建议 Conclusions and Suggestions 
 
结论Conclusions：  
（1）假人肩部外侧肋骨受到较大冲击载荷后发生过载断裂。The dummy shoulder outer ribs undergone overload 
fracture after being subjected to a significant impact load. 
（2）假人肩部外侧肋骨的材料为Ni-Ti 合金，其硬度约为225HV。The material of the dummy shoulder outer ribs is  
Ni-Ti Alloy and the hardness is approximately 225HV. 
建议Suggestions：  
（1）检查试验过程是否正常，并评估试验载荷。Check if the test process is normal and evaluate the test load. 
 
分发: 
Distribution 
SV：宋艳 
检验者Author 
邵百明 
Shao Baiming 
审核Auditor 
邵百明 
Shao Baiming 
批准Approver 
 
 
日期Date 
2023.9.28 
日期Date 
2023.9.28 
日期Date 
2023.9.28 


 
 
上海汽车中心实验室 
报告编号Report number 
SCL-S-23-0231M 
委托者:  SV 宋艳 
Request person, dept： 
委托编号:   
Request number:  
送样日期:  20230922 
Request date:  
报告日期:  20230927 
Report date: 
第2页,共5页 
 
上海·嘉定区安研路201 号 
邮编. 201804 
No. 201 Anyan Road, Jiading District, Shanghai. 
Post code :201804 
 
SMPV-0.2.3-002-QA -F01 
III. 调查结果 Investigation Results 
       
      安全工程与虚拟技术部进行碰撞试验；完成试验后，假人肩部外侧肋骨出现了断裂。假人外侧肋骨安装图
以及失效后的照片如图1 所示。 
 
 
（a）肩部俯视图                                        （b）局部结构 
 
 
（c）试验后失效件 
图1 假人外侧肋骨安装图以及失效件 
 
   断裂于一侧固定端。当碰撞时，在冲击力的作用下，固定端承受的载荷相对较大。对其断口进行检测，结果如
图2 所示。从外表面起源后，以人字纹的形式向其他区域扩速扩展；在整个断裂面上可以看到韧窝和相互平行的
条纹。该条纹应该是滑移产生的，而不是疲劳辉纹。图3 是人为制造的过载断口。其形貌为韧窝和滑移条纹，与
失效断口相同。由此可见：假人外侧肋骨是碰撞中受到较大的载荷后发生了过载断裂。 
肩部外侧肋骨 
前胸 


 
 
上海汽车中心实验室 
报告编号Report number 
SCL-S-23-0231M 
委托者:  SV 宋艳 
Request person, dept： 
委托编号:   
Request number:  
送样日期:  20230922 
Request date:  
报告日期:  20230927 
Report date: 
第3页,共5页 
 
上海·嘉定区安研路201 号 
邮编. 201804 
No. 201 Anyan Road, Jiading District, Shanghai. 
Post code :201804 
 
SMPV-0.2.3-002-QA -F01 
（a）宏观断口 
 
 
 
 
（b）起源处形貌  微观为：韧窝+相互平行的条纹 
 
 
 
起源区，肋骨外表面 
扩展区1 
扩展区2 


 
 
上海汽车中心实验室 
报告编号Report number 
SCL-S-23-0231M 
委托者:  SV 宋艳 
Request person, dept： 
委托编号:   
Request number:  
送样日期:  20230922 
Request date:  
报告日期:  20230927 
Report date: 
第4页,共5页 
 
上海·嘉定区安研路201 号 
邮编. 201804 
No. 201 Anyan Road, Jiading District, Shanghai. 
Post code :201804 
 
SMPV-0.2.3-002-QA -F01 
 
 
（c）扩展区1 形貌  人字纹；微观为韧窝+相互平行的滑移条纹 
 
（d）扩展区2 形貌 与快速扩展区1 相同，呈现人字纹扩展 
图2 断口检测结果 


 
 
上海汽车中心实验室 
报告编号Report number 
SCL-S-23-0231M 
委托者:  SV 宋艳 
Request person, dept： 
委托编号:   
Request number:  
送样日期:  20230922 
Request date:  
报告日期:  20230927 
Report date: 
第5页,共5页 
 
上海·嘉定区安研路201 号 
邮编. 201804 
No. 201 Anyan Road, Jiading District, Shanghai. 
Post code :201804 
 
SMPV-0.2.3-002-QA -F01 
 
 
图3 人为制造的过载断口  韧窝+相互平行的滑移条纹 
       
      能谱检测显示该材料为Ni-Ti 合金，其硬度约为225HV。由于要求不清楚，无法评判其符合性。 
 
 
 
图4 能谱检测结果

File: 材料工程师/SCL-S-23-0232M-AS23-空调蒸发器-邵百明.pdf.md
# SCL-S-23-0232M-AS23-空调蒸发器-邵百明.pdf

 
 
上海汽车中心实验室 
报告编号Report number 
SCL-S-23-0232M 
委托者:  QA 陈煜 
Request person, dept： 
委托编号:   
Request number:  
送样日期:  20230920 
Request date:  
报告日期:  20230928 
Report date: 
第1页,共10页 
 
上海·嘉定区安研路201 号 
邮编. 201804 
No. 201 Anyan Road, Jiading District, Shanghai. 
Post code :201804 
 
SMPV-0.2.3-002-QA -F01 
零件号Part number 
/ 
 零件名称 
Part name 
空调蒸发器 
Air Conditioning Evaporator 
图纸日期Drawing date 
/ 
零件生产日期Part production date 
/ 
 供货商 
Supplier 
马勒 
车型/项目Car type/project 
AS23 
阶段性报告 Interim report                结论性报告 Conclusion report          
 
Ⅰ.任务描述 Task description 
实验室受委托对空调蒸发器进行失效分析，失效零件具体信息如下： 
As requested, SCL has analyzed the air conditioning evaporator. The information of the failed part is as following： 
零件信息：Part information 
失效来源 
Failure source 
售后 
失效数量 
Failure Number 
/ 
散件供应商 
Component supplier 
/ 
生产基地 
Production base 
/ 
VIN 码 
VIN 
/ 
车辆里程数 
Car mileage 
1#:未知/2#:47122km 
车制造日期 
Vehicle production date 
/ 
销售日期 
Sale date 
/ 
维修站名称 
Sale agent 
/ 
SQE/DRE 
/ 
失效背景 
Failure background 
AS23 空调蒸发器在埃及售后发生了较高比例（0.5%）的腐蚀泄露失效。 
原材料信息：Raw material information 
原材料及牌号 
Raw material specification 
扁管：3102mod+Si3flux 
翅片：3103mod 
原材料厂商 
Raw material producer 
/ 
金属热处理状态 
Metal heat treatment state 
/ 
 
 
失效零件见图1：The failed part is shown in figure 1.  
Ⅱ. 结论与建议 Conclusions and Suggestions 
结论Conclusions：  
（1）蒸发器在迎风面的下方发生了局部性孔蚀引起泄露；孔蚀的发生与电刷和转子摩擦产生的铜粉、含S潮湿环
境的共同作用有关。The evaporator experienced localized pitting corrosion below the windward surface, causing leakage; 
The occurrence of pitting corrosion is related to the combined effect of copper powder generated by the friction between 
the brush and rotor, and the humid environment containing sulfur. 
（2）扁管和翅片的组织和能谱结果未见异常。The microstructure and energy spectrum results of the flat tube and fins 
showed no abnormalities.  
建议Suggestions：  
（1）将现有的材料改为喷锌管，并进行表面钝化亲水处理，以延长其寿命。Change the existing material to zinc 
spraying tube and add a surface passivation hydrophilic coating to extend its life. 
分发: 
Distribution 
QA:陈煜，王文芳，胡骁睿 
检验者Author 
邵百明 
Shao Baiming 
审核Auditor 
邵百明 
Shao Baiming 
批准Approver 
 
 
日期Date 
2023.9.28 
日期Date 
2023.9.28 
日期Date 
2023.9.28 


 
 
上海汽车中心实验室 
报告编号Report number 
SCL-S-23-0232M 
委托者:  QA 陈煜 
Request person, dept： 
委托编号:   
Request number:  
送样日期:  20230920 
Request date:  
报告日期:  20230928 
Report date: 
第2页,共10页 
 
上海·嘉定区安研路201 号 
邮编. 201804 
No. 201 Anyan Road, Jiading District, Shanghai. 
Post code :201804 
 
SMPV-0.2.3-002-QA -F01 
III. 调查结果 Investigation Results 
AS23 空调蒸发器在埃及售后发生了较高比例（0.5%）的腐蚀泄露。受委托对蒸发器泄露进行分析。送检的
失效件如图1 所示。由图可见：迎风面的色彩相对背风面颜色更深；其中迎风面均出现了腐蚀，产生了白色的物
质，2#失效件白色腐蚀物更多，比1#失效件腐蚀更严重；背风面均呈现铝材料的本色，未见严重的腐蚀。 
2#失效件的行驶里程为47122km；1#失效件的里程信息未知。 
 
 
 
（a）1#失效件                                         （b）2#失效件 
 
 
（c）1#失效件迎风面 
 
 


 
 
上海汽车中心实验室 
报告编号Report number 
SCL-S-23-0232M 
委托者:  QA 陈煜 
Request person, dept： 
委托编号:   
Request number:  
送样日期:  20230920 
Request date:  
报告日期:  20230928 
Report date: 
第3页,共10页 
 
上海·嘉定区安研路201 号 
邮编. 201804 
No. 201 Anyan Road, Jiading District, Shanghai. 
Post code :201804 
 
SMPV-0.2.3-002-QA -F01 
 
 
（d）2#失效件迎风面 
 
 
(e) 1#失效件背风面 
 
 
（f）2# 失效件背风面 
图1 送检的失效件 


 
 
上海汽车中心实验室 
报告编号Report number 
SCL-S-23-0232M 
委托者:  QA 陈煜 
Request person, dept： 
委托编号:   
Request number:  
送样日期:  20230920 
Request date:  
报告日期:  20230928 
Report date: 
第4页,共10页 
 
上海·嘉定区安研路201 号 
邮编. 201804 
No. 201 Anyan Road, Jiading District, Shanghai. 
Post code :201804 
 
SMPV-0.2.3-002-QA -F01 
泄露点检测： 
对2 件失效件进行泄露点检测，由于1#失效件局部在物流运输中，已出现严重的破损，扁管出现了泄露，
因此无法检测出其原始的泄露点。2#失效件的泄露点如图2 和图3 所示，处于迎风面下方、腐蚀环境苛刻的区域；
放大可见，泄露点为一个小孔，应该发生了孔蚀。这些特征与巴基斯坦的相同。 
 
  
图2 蒸发器泄露点检测 
 
 
图3 泄露点放大 
能谱检测： 
 
翅片表面能谱检测结果 
从失效件表面选取翅片进行能谱检测，其结果如图4 所示。表面的腐蚀物主要为铝的氧化物；所有的区域均
检测到S 元素，其中2#失效件表面各区域均检测到Cu 元素，1#失效件表面Cu 元素相对较少。Cu 在腐蚀的过程


 
 
上海汽车中心实验室 
报告编号Report number 
SCL-S-23-0232M 
委托者:  QA 陈煜 
Request person, dept： 
委托编号:   
Request number:  
送样日期:  20230920 
Request date:  
报告日期:  20230928 
Report date: 
第5页,共10页 
 
上海·嘉定区安研路201 号 
邮编. 201804 
No. 201 Anyan Road, Jiading District, Shanghai. 
Post code :201804 
 
SMPV-0.2.3-002-QA -F01 
中，会与蒸发器芯体形成电偶腐蚀，加速腐蚀的发生。由于2#失效件表面含有更多的Cu 元素，因此相对于1#件，
2#失效件表面腐蚀更加严重。 
 
 
（a）1#失效件翅片-1 
 
（b）1#失效件翅片-2 
 
 
（c）2#失效件翅片-1 


 
 
上海汽车中心实验室 
报告编号Report number 
SCL-S-23-0232M 
委托者:  QA 陈煜 
Request person, dept： 
委托编号:   
Request number:  
送样日期:  20230920 
Request date:  
报告日期:  20230928 
Report date: 
第6页,共10页 
 
上海·嘉定区安研路201 号 
邮编. 201804 
No. 201 Anyan Road, Jiading District, Shanghai. 
Post code :201804 
 
SMPV-0.2.3-002-QA -F01 
 
 
（d）2#失效件翅片-2 
图4 翅片表面能谱检测结果 
 
泄露区域能谱检测结果 
     对泄露区域进行能谱检测，其结果如图5 所示。腐蚀区域含有S、Cl、Cu、K 等元素。其中Cu 应该来自碳
刷；其他元素应该来自自然环境。 
 
 
 
 
泄露点 
泄露点 


 
 
上海汽车中心实验室 
报告编号Report number 
SCL-S-23-0232M 
委托者:  QA 陈煜 
Request person, dept： 
委托编号:   
Request number:  
送样日期:  20230920 
Request date:  
报告日期:  20230928 
Report date: 
第7页,共10页 
 
上海·嘉定区安研路201 号 
邮编. 201804 
No. 201 Anyan Road, Jiading District, Shanghai. 
Post code :201804 
 
SMPV-0.2.3-002-QA -F01 
 
 
图5 泄露处表面能谱检测结果 
金相检测： 
对泄露点进行金相剖切，其结果如图6 所示；微孔最大直径约300μm。其他区域未见明显的腐蚀。扁管组织
中合金相分散均匀，未见异常。 
 
 
图6 泄露点处的金相检测结果 
对腐蚀物，扁管不同区域以及翅片的材料进行能谱检测，同时对翅片的组织进行观察，其结果如图7 所示。
由图可见： 
 
腐蚀产物主要为铝的氧化物，并含有较高含量的S。 
 
表管表面含有Zn、Mn 和Si 合金元素；芯部含有Mn 元素，未见异常。其中Zn 和Si 元素来自表面涂层。 
 
翅片表面含有Zn、Mn 和Si 合金元素，其中Zn 和Si 应该是钎焊后产生的，未见异常；翅片基体分散着
颗粒状的合金相，未见异常。 
泄露点 


 
 
上海汽车中心实验室 
报告编号Report number 
SCL-S-23-0232M 
委托者:  QA 陈煜 
Request person, dept： 
委托编号:   
Request number:  
送样日期:  20230920 
Request date:  
报告日期:  20230928 
Report date: 
第8页,共10页 
 
上海·嘉定区安研路201 号 
邮编. 201804 
No. 201 Anyan Road, Jiading District, Shanghai. 
Post code :201804 
 
SMPV-0.2.3-002-QA -F01 
 
（a）腐蚀产物检测  主要为铝的氧化物，并含有S 元素 
 
 
（b）表层能谱  含有Zn、Mn 和Si 元素，正常。 
 
 
（c）扁管芯部能谱 


 
 
上海汽车中心实验室 
报告编号Report number 
SCL-S-23-0232M 
委托者:  QA 陈煜 
Request person, dept： 
委托编号:   
Request number:  
送样日期:  20230920 
Request date:  
报告日期:  20230928 
Report date: 
第9页,共10页 
 
上海·嘉定区安研路201 号 
邮编. 201804 
No. 201 Anyan Road, Jiading District, Shanghai. 
Post code :201804 
 
SMPV-0.2.3-002-QA -F01 
 
（d） 翅片能谱 
图7 金相样品不同区域能谱检测结果 
 
检测中，发现：泄露扁管的迎风面的另一圆弧角表面粘附有Cu 的碎屑，并引起表面发生了电化学腐蚀，如
图8 所示。 
 
图8 扁管圆弧表面粘附铜的碎屑 
综合分析： 
蒸发器发生了局部孔蚀，引起了泄露。能谱检测的结果显示：扁管表面含有Cu 以及S 等元素。其中Cu 来自
电刷和电机转子磨损的碎屑。 
失效件泄露点处于蒸发器下方。该区域容易沉积电刷和电机转子磨损的碎屑；此外，由于重力的作用，冷凝
水容易向下流淌，导致下方水容易聚集，更潮湿，因此蒸发器下方的腐蚀环境相对更加苛刻。 
扁管以及翅片的金相和能谱结果未见异常。 
铜屑 


 
 
上海汽车中心实验室 
报告编号Report number 
SCL-S-23-0232M 
委托者:  QA 陈煜 
Request person, dept： 
委托编号:   
Request number:  
送样日期:  20230920 
Request date:  
报告日期:  20230928 
Report date: 
第10页,共10页 
 
上海·嘉定区安研路201 号 
邮编. 201804 
No. 201 Anyan Road, Jiading District, Shanghai. 
Post code :201804 
 
SMPV-0.2.3-002-QA -F01 
基于上述的检测结果来看：埃及蒸发器在迎风面的下方发生了局部性孔蚀；其腐蚀的发生与铜粉催化和含S
潮湿环境的共同作用有关；与巴斯坦的失效件相同。

File: 材料工程师/SCL-S-23-0233M-GS61H-油底壳-朱玲斌.pdf.md
# SCL-S-23-0233M-GS61H-油底壳-朱玲斌.pdf

 
上海汽车中心实验室 
SAIC CENTER LAB 
委托者:  EN  王伟 
Request person, dept： 
委托编号:   
Request number:  
送样日期:  2023.9.27 
Request date:  
报告日期:  2023.10.10 
Report date: 
第1页,共8页 
 
报告编号 
Report number 
SCL-S-23-0233M 
上海·嘉定区安研路201 号 邮编. 201804 
No. 201 Anyan Road, Jiading District, Shanghai. Post code :201804 
 
SMPV-0.2.3-002-QA -F01 
零件号Part number 
10764507 
 零件名称 
Part name 
油底壳 
Oil pan 
图纸日期Drawing date 
/ 
零件生产日期Part production date 
/ 
 供货商 
Supplier 
上海盈骋 
车型/项目Car type/project 
AS33P-GS61H 
阶段性报告 Interim report                结论性报告 Conclusion report          
 
Ⅰ.任务描述 Task description 
实验室受委托对油底壳放油螺栓孔的开裂进行失效分析，失效零件具体信息如下： 
As requested, SCL has analyzed the crack of oil pan drain bolt hole. The information of the failed part is as 
following： 
零件信息：Part information 
失效来源 
Failure source 
工程开发 
失效数量 
Failure Number 
1 
散件供应商 
Component supplier 
/ 
生产基地 
Production base 
/ 
VIN 码 
VIN 
/ 
车辆里程数 
Car mileage 
34543 公里 
车制造日期 
Vehicle production date 
/ 
销售日期 
Sale date 
/ 
维修站名称 
Sale agent 
/ 
SQE/DRE 
DRE  王伟 
失效背景 
Failure background 
GS61H BPT 耐久试验后发现油底壳放油螺栓孔开裂，里程34543km。 
The oil pan drain bolt hole of GS61H was found cracked during BPT durability test, and the mileages is 34543km. 
原材料信息：Raw material information 
原材料及牌号 
Raw material specification 
ADC12 
原材料厂商 
Raw material producer 
/ 
金属热处理状态 
Metal heat treatment state 
/ 
 
 
失效零件见图1：The failed part is shown in figure 1.  
Ⅱ. 结论与建议 Conclusions and Suggestions 
 
结论Conclusions：  
（1） 实际装配扭矩过大导致放油螺栓孔开裂。 
（2） 失效油底壳材料成分和孔隙合格，硬度和金相组织正常。 
 
建议Suggestions：  
（1） 规范维护保养操作。 
 
分发 
Distribution 
EN  王伟   TV  航一鸣  QA  张轶凡 
检验者Author 
朱玲斌 
Zhu Lingbin 
审核Auditor 
邵百明 
Shao Baiming 
批准Approver 
 
日期Date 
2023.10.10 
日期Date 
2023.10.10 
日期Date 
2023.10.10 


 
上海汽车中心实验室 
SAIC CENTER LAB 
委托者:  EN  王伟 
Request person, dept： 
委托编号:   
Request number:  
送样日期:  2023.9.27 
Request date:  
报告日期:  2023.10.10 
Report date: 
第2页,共8页 
 
报告编号 
Report number 
SCL-S-23-0233M 
上海·嘉定区安研路201 号 邮编. 201804 
No. 201 Anyan Road, Jiading District, Shanghai. Post code :201804 
 
SMPV-0.2.3-002-QA -F01 
III. 调查结果 Investigation Results 
AS33P-GS61H 的362 号车在广德进行BPT 试验时，发现发动机油底壳放油孔螺栓处渗油，进一步检查
发现放油螺栓孔处存在贯穿性裂纹，失效车辆使用情况如图1 所示，据工程反馈，渗油是发生在首次保养之
后。 
 
图1  失效车辆里程轴 
 
图2 为送检的失效件，可以知道： 
 
失效油底壳见图1a，开裂区域放大形貌见图1b，油底壳螺栓孔结构变形部位有一条明显的裂纹；整个油
底壳未见明显的磕碰损伤痕迹；  
 
裂纹打开后，有明显的放射状开裂纹路（图1c），裂纹起源点就在结构变形处；整个断裂面未见明显铸
造缺陷； 
 
失效油底壳对应的放油螺栓上有明显可见的装配和拆卸痕迹（图1e），外观未见磕碰；这与通过试验的
螺栓外观形态无明显差异； 
 
铜垫片（与失效油底壳匹配一侧）局部开裂（图1g），正常使用的铜垫片未见异常（图1h） 
 
根据工程反馈的垫片相关数据见图1j，失效件的垫片残余厚度1.36mm，明显低于正常使用后的铜垫片
残余厚度：1.6~1.7mm。由于螺栓装配后基本不受外来载荷影响，垫片的减薄和开裂主要与装配载荷及
次数有关，因此认为存在装配扭矩过大的可能性。 
 
 
 
                a  失效件                                      b  开裂位置放大形貌 
 


 
上海汽车中心实验室 
SAIC CENTER LAB 
委托者:  EN  王伟 
Request person, dept： 
委托编号:   
Request number:  
送样日期:  2023.9.27 
Request date:  
报告日期:  2023.10.10 
Report date: 
第3页,共8页 
 
报告编号 
Report number 
SCL-S-23-0233M 
上海·嘉定区安研路201 号 邮编. 201804 
No. 201 Anyan Road, Jiading District, Shanghai. Post code :201804 
 
SMPV-0.2.3-002-QA -F01 
 
 
c  断裂方向                                      d  送检螺栓对比 
 
 
            e  失效件对应螺栓使用痕迹                        f  正常试验后螺栓使用痕迹 
 
 
g  与失效油底壳对应的螺栓垫片-垫片开裂 
断裂起源点 
 
 
失效件 
对应螺栓 
正常试验后 
螺栓 


 
上海汽车中心实验室 
SAIC CENTER LAB 
委托者:  EN  王伟 
Request person, dept： 
委托编号:   
Request number:  
送样日期:  2023.9.27 
Request date:  
报告日期:  2023.10.10 
Report date: 
第4页,共8页 
 
报告编号 
Report number 
SCL-S-23-0233M 
上海·嘉定区安研路201 号 邮编. 201804 
No. 201 Anyan Road, Jiading District, Shanghai. Post code :201804 
 
SMPV-0.2.3-002-QA -F01 
 
 
h  正常使用后的螺栓垫片 
 
  j  垫片数据对比（工程提供） 
图2  送检失效件形貌 
为了验证过扭装配是否会造成类似的壳体开裂，因此进行过扭模拟试验，结果见图3，可知： 
 
使用机器设备进行过扭装配，当扭矩到130Nm 时，油底壳内螺纹孔拉脱（图3a）； 
 
使用人工过扭装配时，当扭矩到96.8Nm 时，油底壳出现了开裂，位置与失效件的开裂部位类似（图3b，
3c），该裂纹打开后形貌如图3d，断裂扩展方向也与失效件一致； 
 
机器过拧和人工过拧失效模式出现差异，可能原因：由于机器过拧时，速度相对较快，同时扭矩枪方向
稳定，螺牙承受了绝大部分载荷，所以是螺牙拉脱；而人工过拧时，速度相对慢，同时还会对螺纹孔区
域有一定弯扭载荷，当扭矩大到一定载荷时，首先在结构变形处开裂。 


 
上海汽车中心实验室 
SAIC CENTER LAB 
委托者:  EN  王伟 
Request person, dept： 
委托编号:   
Request number:  
送样日期:  2023.9.27 
Request date:  
报告日期:  2023.10.10 
Report date: 
第5页,共8页 
 
报告编号 
Report number 
SCL-S-23-0233M 
上海·嘉定区安研路201 号 邮编. 201804 
No. 201 Anyan Road, Jiading District, Shanghai. Post code :201804 
 
SMPV-0.2.3-002-QA -F01 
 
 
         a  模拟机器过扭（130Nm）失效模式            b  模拟人工过扭（96.8Nm）失效模式 
 
 
                c  开裂部位放大形貌                             d   裂纹打开形貌 
图3  过载模拟试验 
 
断口分析  Fracture Analysis 
对失效油底壳断口进行SEM 检测，结果见图4，可知： 
 
整个断口形貌以准解理+韧窝为主，过载断裂的形态（图4a~4d）； 
 
结合宏观分析及模拟试验结果，认为过扭装配导致放油孔类似开裂失效。 


 
上海汽车中心实验室 
SAIC CENTER LAB 
委托者:  EN  王伟 
Request person, dept： 
委托编号:   
Request number:  
送样日期:  2023.9.27 
Request date:  
报告日期:  2023.10.10 
Report date: 
第6页,共8页 
 
报告编号 
Report number 
SCL-S-23-0233M 
上海·嘉定区安研路201 号 邮编. 201804 
No. 201 Anyan Road, Jiading District, Shanghai. Post code :201804 
 
SMPV-0.2.3-002-QA -F01 
 
 
a  断口低倍                           b  位置1 形貌-准解理+韧窝 
 
 
c  位置2 形貌-准解理+韧窝                    d  位置3 形貌-准解理+韧窝 
图4   油底壳断口形貌 
 
材料测试  Material Test Results 
对失效油底壳材料进行检测，结果见表1，可知： 
 
油底壳材料成分和孔隙符合要求，硬度金相组织正常。 
                               
 
 
 
 
1 
3 
2 


 
上海汽车中心实验室 
SAIC CENTER LAB 
委托者:  EN  王伟 
Request person, dept： 
委托编号:   
Request number:  
送样日期:  2023.9.27 
Request date:  
报告日期:  2023.10.10 
Report date: 
第7页,共8页 
 
报告编号 
Report number 
SCL-S-23-0233M 
上海·嘉定区安研路201 号 邮编. 201804 
No. 201 Anyan Road, Jiading District, Shanghai. Post code :201804 
 
SMPV-0.2.3-002-QA -F01 
表1  材料检测结果 
序号 
No. 
测试项目 
Test item 
额定值 
Requirement 
试验结果 
Test result 
评价 Evaluation 
合格 
OK 
不合格 
Not OK 
1 
成分 
Chemical components 
ADC12 
 
 
 
Si 
9.6~12 
10.05 
× 
 
Fe 
≤1.3 
0.818 
× 
 
Cu 
1.5~3.5 
2.743 
× 
 
Mn 
≤0.50 
0.356 
× 
 
Mg 
≤0.30 
0.199 
× 
 
Ni 
≤0.50 
0.050 
× 
 
Zn 
≤1.0 
0.881 
× 
 
2 
硬度 
Hardness 
/ 
HB2.5/62.5：105,100,97 
/ 
 
3 
孔隙 
Porosity 
孔隙率≤5% 
最大孔隙≤1mm 
孔隙率 ：<1 % 
× 
 
最大孔隙：≤0.5mm 
× 
 
4 
微观组织 
Microstructure 
/ 
白色块状a 相+细小的共晶
Si+少量灰色块状初晶Si 
见图5b 
/ 
 
 
 
             a  孔隙       


 
上海汽车中心实验室 
SAIC CENTER LAB 
委托者:  EN  王伟 
Request person, dept： 
委托编号:   
Request number:  
送样日期:  2023.9.27 
Request date:  
报告日期:  2023.10.10 
Report date: 
第8页,共8页 
 
报告编号 
Report number 
SCL-S-23-0233M 
上海·嘉定区安研路201 号 邮编. 201804 
No. 201 Anyan Road, Jiading District, Shanghai. Post code :201804 
 
SMPV-0.2.3-002-QA -F01 
 
b  金相组织 
图5  油底壳金相

File: 材料工程师/SCL-S-23-0235M-GS61-温度传感器-刘华东.pdf.md
# SCL-S-23-0235M-GS61-温度传感器-刘华东.pdf

 
上海汽车中心实验室 
SAIC CENTER LAB 
委托者: SQE 张玉 
Request person, dept： 
委托编号:  / 
Request number:  
送样日期:  2023.9.26 
Request date:  
报告日期:  2023.10.7 
Report date: 
第1页,共4页 
 
报告编号 
Report number 
SCL-S-23-0235M 
上海·嘉定区安研路201 号 邮编. 201804 
No. 201 Anyan Road, Jiading District, Shanghai. Post code :201804 
 
SMPV-0.2.3-002-QA -F01 
零件号Part number 
10906835 
 零件名称 
Part name 
GPF 温度传感器 
图纸日期Drawing date 
/ 
零件生产日期Part production date 
/ 
 供货商 
Supplier 
森萨塔科技常州有限公司 
车型/项目Car type/project 
GS61 
DVP 材料大纲签署日期DVP material test plan date 
/ 
阶段性报告 Interim report              结论性报告 Conclusion report          
 
Ⅰ.任务描述 Task description 
实验室受委托对GS61 发动机GPF 温度传感器防转销断裂进行失效原因分析，失效零件具体信息如下： 
As requested, SCL has analyzed the failure of part. The information of the failed part is as following： 
零件信息：Part information 
零件名称 
Part name 
GPF 温度传感器 
车辆制造日期 
Vehicle production date 
/ 
VIN 码 
VIN 
/ 
失效日期 
Incident date 
2023.9.25 
车辆里程数 
Car mileage 
/ 
失效地点 
Location; 
安亭 
失效模式描述 
Failure circumstance  
南京工厂反馈在装配GPF 温度传感器时，防转销发生断裂 
原材料信息：Raw material information 
原材料及牌号 
Raw material specification 
1.4845 
原材料厂商 
Raw material producer 
/ 
散件供应商 
Component supplier 
/ 
金属热处理状态 
Metal heat treatment state 
/ 
失效零件见图1：The failed part is shown in figure 1. 
 
Ⅱ. 结论与建议 Conclusions and Suggestions 
结论Conclusions：  
1、 防转销是过载断裂。The part is overload fracture. 
2、 防转销化学成分和硬度未见异常。The chemical composition and hardness of the failed part were normal. 
 
建议Suggestions：  
1、排查装配过程是否有异常。Check if there are any abnormalities during the assembly process. 
2、校核装配工艺。Reconfirm assembly process. 
 
 
 
 
 
分发 
Distribution 
SQE 张玉 
检验者Author 
刘华东 
Liu Huadong 
审核Auditor 
邵百明 
Shao Baiming 
批准Approver 
 
日期Date 
2023.10.07 
日期Date 
2023.10.07 
日期Date 
2023.10.07 


 
上海汽车中心实验室 
SAIC CENTER LAB 
委托者: SQE 张玉 
Request person, dept： 
委托编号:  / 
Request number:  
送样日期:  2023.9.26 
Request date:  
报告日期:  2023.10.7 
Report date: 
第2页,共4页 
 
报告编号 
Report number 
SCL-S-23-0235M 
上海·嘉定区安研路201 号 邮编. 201804 
No. 201 Anyan Road, Jiading District, Shanghai. Post code :201804 
 
SMPV-0.2.3-002-QA -F01 
III. 调查结果 Investigation Results  
一、宏观观察  Macroscopic Observation： 
南京工厂反馈在装配GPF 温度传感器时，防转销发生断裂，如图1 所示。六角螺母安装扭矩为40~50Nm。 
 
图1 零件图片 
二、断口分析  Fracture Analysis： 
1、用体视镜观察失效件断口宏观形貌，如图2 所示，为过载断裂。通过扫描电镜观察微观形貌，可见明显剪切
韧窝，如图3 所示。 
 
 
图2  失效件宏观形貌                             图3  失效件微观形貌 
2、观察防转销与安装凸台接触面痕迹，如图4 图5 所示，可见失效件有明显跟转情况。 


 
上海汽车中心实验室 
SAIC CENTER LAB 
委托者: SQE 张玉 
Request person, dept： 
委托编号:  / 
Request number:  
送样日期:  2023.9.26 
Request date:  
报告日期:  2023.10.7 
Report date: 
第3页,共4页 
 
报告编号 
Report number 
SCL-S-23-0235M 
上海·嘉定区安研路201 号 邮编. 201804 
No. 201 Anyan Road, Jiading District, Shanghai. Post code :201804 
 
SMPV-0.2.3-002-QA -F01 
 
 
图4  失效件表面形貌                            图5 正常件表面形貌 
三、材料测试  Material Test Results： 
对失效件进行检测确认，测试结果如表1 所示： 
表1  材料检测结果表  
序号 
No. 
试验项目 
Test item 
额定值 
Requirement 
试验结果 
Test result 
评价 
Evaluation 
合格 
OK 
不合格 
Not OK 
1 
化学成分 
1.4845（%） 
DIN EN 10088-1 
 
 
C 
≤0.10 
0.044 1 
× 
 
 
Si 
≤1.50 
0.52 1 
× 
 
 
Mn 
≤2.00 
1.65 1 
× 
 
 
P 
≤0.045 
0.024 1 
× 
 
 
S 
≤0.015 
0.001 1 
× 
 
 
Cr 
24.00~26.00 
24.11 1 
× 
 
 
Ni 
19.00~22.00 
19.03 1 
× 
 
 
N 
≤0.11 
0.030 1 
× 
 


 
上海汽车中心实验室 
SAIC CENTER LAB 
委托者: SQE 张玉 
Request person, dept： 
委托编号:  / 
Request number:  
送样日期:  2023.9.26 
Request date:  
报告日期:  2023.10.7 
Report date: 
第4页,共4页 
 
报告编号 
Report number 
SCL-S-23-0235M 
上海·嘉定区安研路201 号 邮编. 201804 
No. 201 Anyan Road, Jiading District, Shanghai. Post code :201804 
 
SMPV-0.2.3-002-QA -F01 
序号 
No. 
试验项目 
Test item 
额定值 
Requirement 
试验结果 
Test result 
评价 
Evaluation 
合格 
OK 
不合格 
Not OK 
2 
硬度 
/ 
210/208/215HV1 
/ 
 
备注：1）脚注1 系参考供应商提供质保书。
