Repository: kujaxr/obsidian-vault

File: 材料工程师/SCL-S-23-0236M-AS23 EH32-螺钉拧入卡滞-沈大光.pdf.md
# SCL-S-23-0236M-AS23 EH32-螺钉拧入卡滞-沈大光.pdf

 
 
上海汽车中心实验室 
报告编号Report number 
SCL-S-23-0236M 
委托者: QA:董金浩 
Request person, dept： 
委托编号:  SCL-S-23-0236M 
Request number:  
送样日期:  2023.09.15 
Request date:  
报告日期: 2023.10.11 
第1页,共4页 
 
上海·嘉定区安研路201 号 
邮编. 201804 
No. 201 Anyan Road, Jiading District, Shanghai.    
Post code :201804 
 
SMPV-0.2.3-002-QA -F01 
零件号Part number 
12167948 
90006512 
 零件名称 
Part name 
仪表板气囊嵌件螺母 
六角法兰螺栓 
图纸日期Drawing date 
 
零件生产日期Part production date 
 
 供货商 
Supplier 
上海标四 
江苏瑞强 
车型/项目Car type/project 
AS23、EH32 
DVP 材料大纲签署日期DVP material test plan date 
 
阶段性报告 Interim report                结论性报告 Conclusion report          
 
Ⅰ.任务描述 Task description 
实验室受委托对仪表板气囊嵌件螺母进行失效原因分析，失效零件具体信息如下： 
As requested, SCL has analyzed the factor of Insert Nut.The information of the failed part is as following： 
零件信息：Part information 
零件名称 
Part name 
仪表板气囊嵌件螺母 
六角法兰螺栓 
车制造日期 
Vehicle production date 
/ 
VIN 码 
VIN 
/ 
销售日期 
Sale date 
/ 
车辆里程数 
Car mileage 
/ 
维修站名称 
Sale agent 
/ 
失效模式描述 
Failure circumstance  
装配螺钉卡滞 
原材料信息：Raw material information 
原材料及牌号 
Raw material specification 
/ 
原材料厂商 
Raw material producer 
/ 
散件供应商 
Component supplier 
/ 
金属热处理状态 
Metal heat treatment state 
/ 
 
 
Ⅱ. 结论与建议 Conclusions and Suggestions 
结论Conclusions： 
1) 嵌件螺母起始牙不饱满，螺钉导向端不能自行纠正，电枪快速拧入时，匹配不良，出现卡滞。 
 
建议Suggestions：  
1） 督促供应商改善内螺纹孔成型质量，提高启始牙的饱满度； 
2） 现场装配时人工先旋入3-4 颗牙，再进行机械装配； 
3） 建议工程选用M-POINT 导向的螺栓。 
 
 
 
分发  
Distribution 
QA：董金浩  
检验者Author 
沈大光 
Shen Daguang 
审核Auditor 
邵百明 
Shao Baiming 
批准Approver 
 
日期Date 
2023.10.11 
日期Date 
2023.10.11 
日期Date 
2023.10.11 


 
 
上海汽车中心实验室 
报告编号Report number 
SCL-S-23-0236M 
委托者: QA:董金浩 
Request person, dept： 
委托编号:  SCL-S-23-0236M 
Request number:  
送样日期:  2023.09.15 
Request date:  
报告日期: 2023.10.11 
第2页,共4页 
 
上海·嘉定区安研路201 号 
邮编. 201804 
No. 201 Anyan Road, Jiading District, Shanghai.    
Post code :201804 
 
SMPV-0.2.3-002-QA -F01 
III. 调查结果 Investigation Results 
上汽宁德总装现场在安装AS23、EH32 安全气囊孔螺钉时偶有出现卡滞的情况。现场拆解下来的卡滞安全气囊
孔如图1 所示。 
 
图1 失效件形貌 
首先使用M6-6H 螺纹塞规对疑似卡滞的内螺纹孔进行检测，发现螺纹塞规可以通过内螺纹孔。后用对手件
90006512 六角法兰螺栓进行拧入，发现如果开始拧入阶段螺栓稍有歪斜，则螺钉会卡滞，拧不进去；但将螺钉对
正后可以顺利拧入。经调查得知，总装现场是使用电枪一步到位，并没有预拧步骤。 
将拧入卡滞的内螺纹孔刨切后的形貌如图2、图3 所示，由图可知： 
 嵌件螺母内螺纹孔存在很严重的双牙尖； 
 嵌件螺母启始牙不饱满，有缺损；螺栓不易对正导致拧入时卡滞； 
 嵌件螺母内螺纹有明显的偏斜拧入痕迹，说明螺栓的牙顶与螺母的牙顶出现干涉。 
 
 


 
 
上海汽车中心实验室 
报告编号Report number 
SCL-S-23-0236M 
委托者: QA:董金浩 
Request person, dept： 
委托编号:  SCL-S-23-0236M 
Request number:  
送样日期:  2023.09.15 
Request date:  
报告日期: 2023.10.11 
第3页,共4页 
 
上海·嘉定区安研路201 号 
邮编. 201804 
No. 201 Anyan Road, Jiading District, Shanghai.    
Post code :201804 
 
SMPV-0.2.3-002-QA -F01 
 
 
图2 内螺纹孔形貌 


 
 
上海汽车中心实验室 
报告编号Report number 
SCL-S-23-0236M 
委托者: QA:董金浩 
Request person, dept： 
委托编号:  SCL-S-23-0236M 
Request number:  
送样日期:  2023.09.15 
Request date:  
报告日期: 2023.10.11 
第4页,共4页 
 
上海·嘉定区安研路201 号 
邮编. 201804 
No. 201 Anyan Road, Jiading District, Shanghai.    
Post code :201804 
 
SMPV-0.2.3-002-QA -F01 
 
图3 内螺纹孔形貌

File: 材料工程师/SCL-S-23-0237M-D25-缸孔-朱玲斌.pdf.md
# SCL-S-23-0237M-D25-缸孔-朱玲斌.pdf

 
上海汽车中心实验室 
SAIC CENTER LAB 
委托者:  EN  王安民 
Request person, dept： 
委托编号:   
Request number:  
送样日期:  2023.10.7 
Request date:  
报告日期:  2023.10.23 
Report date: 
第1页,共6页 
 
报告编号 
Report number 
SCL-S-23-0237M 
上海·嘉定区安研路201 号 邮编. 201804 
No. 201 Anyan Road, Jiading District, Shanghai. Post code :201804 
 
SMPV-0.2.3-002-QA -F01 
零件号Part number 
C00411248 
 零件名称 
Part name 
缸体 
Cylinder block 
图纸日期Drawing date 
/ 
零件生产日期Part production date 
/ 
 供货商 
Supplier 
成都正恒 
车型/项目Car type/project 
D25 
阶段性报告 Interim report                结论性报告 Conclusion report          
 
Ⅰ.任务描述 Task description 
实验室受委托对缸体的开裂进行失效分析，失效零件具体信息如下： 
As requested, SCL has analyzed the crack of cylinder block. The information of the failed part is as following： 
零件信息：Part information 
失效来源 
Failure source 
工程开发 
失效数量 
Failure Number 
1 
散件供应商 
Component supplier 
/ 
生产基地 
Production base 
/ 
VIN 码 
VIN 
/ 
车辆里程数 
Car mileage 
/ 
车制造日期 
Vehicle production date 
/ 
销售日期 
Sale date 
/ 
维修站名称 
Sale agent 
/ 
SQE/DRE 
DRE  王安民 
失效背景 
Failure background 
D25 进行标定试验100h 后，发动机缸孔开裂。 
The engine cylinder hole of D25 was found cracked after calibration test for 100h. 
原材料信息：Raw material information 
原材料及牌号 
Raw material specification 
HT250（改） 
原材料厂商 
Raw material producer 
/ 
金属热处理状态 
Metal heat treatment state 
/ 
 
 
失效零件见图1：The failed part is shown in figure 1.  
Ⅱ. 结论与建议 Conclusions and Suggestions 
 
结论Conclusions：  
（1） 缸孔受到活塞组件敲击而开裂。 
（2） 缸体材料金相组织和硬度符合要求。 
 
 
建议Suggestions：  
（1） 排查活塞组件失效原因。 
 
分发 
Distribution 
发动机  王安民 
检验者Author 
朱玲斌 
Zhu Lingbin 
审核Auditor 
邵百明 
Shao Baiming 
批准Approver 
 
日期Date 
2023.10.23 
日期Date 
2023.10.23 
日期Date 
2023.10.23 


 
上海汽车中心实验室 
SAIC CENTER LAB 
委托者:  EN  王安民 
Request person, dept： 
委托编号:   
Request number:  
送样日期:  2023.10.7 
Request date:  
报告日期:  2023.10.23 
Report date: 
第2页,共6页 
 
报告编号 
Report number 
SCL-S-23-0237M 
上海·嘉定区安研路201 号 邮编. 201804 
No. 201 Anyan Road, Jiading District, Shanghai. Post code :201804 
 
SMPV-0.2.3-002-QA -F01 
III. 调查结果 Investigation Results 
D25 项目的D034 发动机进行标定试验，试验进行到100h，发动机异常失效，第四缸活塞碎裂，第四缸
缸孔内壁明显刮伤，缸孔局部有裂纹及漏水现象。实验室受委托对泄露及裂纹进行分析。 
图1 为送检的失效件相关形貌，可以知道： 
 
送检失效件如图1a 所示，剖切后缸孔宏观有两条明显的机械拉伤，同时存在2 条细小的裂纹；  
 
裂纹放大形貌如图1b，1c：1#裂纹与缸孔内与拉伤在一条线上，裂纹背部显示拉伤严重位置对应裂纹张
口的较大区域，缸孔背部的裂纹走向与缸孔内部拉伤基本在一条线上；2#裂纹在1#裂纹附近，仅缸孔内
部开裂，裂纹未贯穿，金相上未见明显缺陷； 
 
垂直1#裂纹剖切（图1d），实测4 缸缸壁厚度：6.5mm，6.9mm，正常；裂纹呈现从外侧向缸孔内部开
裂的趋势，开口正对与损伤严重部位，从形态上看，应该是失效部位受到敲击后背部张力过大而开裂；
据拆解反馈，现场四缸对应的活塞碎裂严重，敲击痕迹应该是活塞组件造成的； 
 
将1#裂纹打开后，从断口的锈蚀形态来看，缸孔局部已经贯穿，断裂方向从外侧向内，断裂面未见明显
的宏观铸造缺陷。 
 
 
a  送检失效件及剖开后形貌 
 
 
b  1#裂纹正反面形貌 
1#裂纹 
2#裂纹 


 
上海汽车中心实验室 
SAIC CENTER LAB 
委托者:  EN  王安民 
Request person, dept： 
委托编号:   
Request number:  
送样日期:  2023.10.7 
Request date:  
报告日期:  2023.10.23 
Report date: 
第3页,共6页 
 
报告编号 
Report number 
SCL-S-23-0237M 
上海·嘉定区安研路201 号 邮编. 201804 
No. 201 Anyan Road, Jiading District, Shanghai. Post code :201804 
 
SMPV-0.2.3-002-QA -F01 
 
 
c  2#裂纹正反面形貌 
 
 
d   缸壁厚度                                 e  1#裂纹打开形貌 
图1  送检失效件形貌 
 
断口分析  Fracture Analysis 
由于2#裂纹未贯穿且未见缺陷，因此仅对1#裂纹进行断口分析 
对1#裂纹打开后的断口进行SEM 检测，结果见图2，可知： 
 
整个断口形貌全部为准解理+韧窝（图2b~2f），未见明显铸造缺陷； 
 
结合零件铸造工艺（重力铸造）及宏观分析结果，认为缸孔受到异常敲击导致过载开裂，2#裂纹应该是
异常敲击后开裂的。 
 
 
a  断口全貌 
1 
2 
3 
4 
5 
 


 
上海汽车中心实验室 
SAIC CENTER LAB 
委托者:  EN  王安民 
Request person, dept： 
委托编号:   
Request number:  
送样日期:  2023.10.7 
Request date:  
报告日期:  2023.10.23 
Report date: 
第4页,共6页 
 
报告编号 
Report number 
SCL-S-23-0237M 
上海·嘉定区安研路201 号 邮编. 201804 
No. 201 Anyan Road, Jiading District, Shanghai. Post code :201804 
 
SMPV-0.2.3-002-QA -F01 
 
 
b  位置1 形貌-解理+韧窝                c  位置2 形貌-解理+韧窝 
 
 
d  位置3 形貌-解理+韧窝                e  位置4 形貌-解理+韧窝 
 
f  位置5 形貌-解理+韧窝 
图2   缸孔裂纹断口形貌 


 
上海汽车中心实验室 
SAIC CENTER LAB 
委托者:  EN  王安民 
Request person, dept： 
委托编号:   
Request number:  
送样日期:  2023.10.7 
Request date:  
报告日期:  2023.10.23 
Report date: 
第5页,共6页 
 
报告编号 
Report number 
SCL-S-23-0237M 
上海·嘉定区安研路201 号 邮编. 201804 
No. 201 Anyan Road, Jiading District, Shanghai. Post code :201804 
 
SMPV-0.2.3-002-QA -F01 
材料测试  Material Test Results 
对失效缸体材料进行检测，结果见表1，可知： 
 
缸体材料金相组织和硬度符合要求。（注：该缸孔材料为HT250添加合金元素的改款，金相中的白亮色区
域并非铁素体，而主要是富Cr的珠光体+少量富Cr的铁素体，不易腐蚀而呈现白亮色） 
                               表1  材料检测结果 
序号 
No. 
测试项目 
Test item 
额定值 
Requirement 
试验结果 
Test result 
评价 Evaluation 
合格 
OK 
不合格 
Not OK 
1 
金相（图3） 
片状珠光体含量≥95%， 
铁素体≤5%， 
磷共晶+碳化物≤3% 
珠光体含量≥98%， 
铁素体≤3%， 
磷共晶+碳化物≤1% 
x 
 
A 型石墨为主，少量B 型
石墨 
图3b 
x 
 
石墨等级：4~6 级 
4 级 
x 
 
2 
硬度 
HB：190~250 
HB2.5/187.5： 
219，213，222 
x 
 
 
 
a  裂纹区域金相全貌 
 
 
b  石墨长度                    c  珠光体含量 


 
上海汽车中心实验室 
SAIC CENTER LAB 
委托者:  EN  王安民 
Request person, dept： 
委托编号:   
Request number:  
送样日期:  2023.10.7 
Request date:  
报告日期:  2023.10.23 
Report date: 
第6页,共6页 
 
报告编号 
Report number 
SCL-S-23-0237M 
上海·嘉定区安研路201 号 邮编. 201804 
No. 201 Anyan Road, Jiading District, Shanghai. Post code :201804 
 
SMPV-0.2.3-002-QA -F01 
 
 
d  金相组织1                         e  金相组织2 
图3  缸孔金相

File: 材料工程师/SCL-S-23-0239M-EH32-空调箱白粉-孙明升.pdf.md
# SCL-S-23-0239M-EH32-空调箱白粉-孙明升.pdf

 
 
上海汽车中心实验室 
报告编号Report number 
SCL-S-23-0239M 
委托者: QA 陈煜 
Request person, dept： 
委托编号: SCL-S-23-0239M 
Request number:  
送样日期:  20230906 
Request date:  
报告日期:  20231011 
Report date: 
第1页,共8页 
 
上海·嘉定区安研路201 号 
邮编. 201804 
No. 201 Anyan Road, Jiading District, Shanghai. 
Post code :201804 
 
SMPV-0.2.3-002-QA -F01 
零件号Part number 
/ 
 零件名称 
Part name 
PTC 
PTC 
图纸日期Drawing date 
/ 
零件生产日期Part production date 
/ 
 供货商 
Supplier 
/ 
车型/项目Car type/project 
EH32 
阶段性报告 Interim report                结论性报告 Conclusion report          
 
Ⅰ.任务描述 Task description 
实验室受委托对EH32 售后车喷出白粉问题进行失效分析，失效零件具体信息如下： 
As requested, SCL has analyzed the white powder ejected from the air conditioner of after sale EH32, The information of the 
failed part is as following： 
零件信息：Part information 
失效来源 
Failure source 
售后抱怨 
失效数量 
Failure Number 
1 
散件供应商 
Component supplier 
/ 
生产基地 
Production base 
/ 
VIN 码 
VIN 
/ 
车辆里程数 
Car mileage 
/ 
车制造日期 
Vehicle production date 
/ 
销售日期 
Sale date 
/ 
维修站名称 
Sale agent 
/ 
SQE/DRE 
/ 
失效背景 
Failure background 
EH32 售后车喷出白色粉末，行驶里程496km。 
原材料信息：Raw material information 
原材料及牌号 
Raw material specification 
/ 
原材料厂商 
Raw material producer 
/ 
金属热处理状态 
Metal heat treatment state 
/ 
 
 
失效零件见图1：The failed part is shown in figure 1.  
Ⅱ. 结论与建议 Conclusions and Suggestions 
结论Conclusions：  
（1）该空调箱喷出白粉是由于PTC的翅片在潮湿的环境下发生了腐蚀，并且剥落引起的。 
（2）该PTC底座的局部区域由于积水也出现了腐蚀，并产生一定量的粉末状的腐蚀产物，同样需要关注。 
（3）EH32的耐久车和IP31售后车PTC的局部翅片也出现了不同程度的腐蚀现象。 
建议Suggestions：  
（1） 对PTC 的翅片进行亲水钝化处理（预计增加费用5～6 元/件）。 
（2） 对PTC 的底座进行结构优化（例如开槽），避免积水，同时阳极氧化处理。 
分发: 
Distribution 
QA：陈煜，黄海钧；SQE：李马枞；DRE：PTI 刘凯；SCL：幸杰； 
检验者Author 
孙明升 
Sun Mingsheng 
审核Auditor 
邵百明 
Shao Baiming 
批准Approver 
 
 
日期Date 
2023.10.11 
日期Date 
2023.10.11 
日期Date 
2023.10.11 


 
 
上海汽车中心实验室 
报告编号Report number 
SCL-S-23-0239M 
委托者: QA 陈煜 
Request person, dept： 
委托编号: SCL-S-23-0239M 
Request number:  
送样日期:  20230906 
Request date:  
报告日期:  20231011 
Report date: 
第2页,共8页 
 
上海·嘉定区安研路201 号 
邮编. 201804 
No. 201 Anyan Road, Jiading District, Shanghai. 
Post code :201804 
 
SMPV-0.2.3-002-QA -F01 
III. 调查结果 Investigation Results 
EH32 售后车抱怨空调系统出风口有白色粉末喷出，行驶里程496km，白色粉末形貌如图1 所示，受委托对
白色粉末进行能谱检测（EDS），结果如图2 所示，白色粉末成分一致，主要成分为Al 和O，应该是铝的氧化物。 
 
 
图1 白色粉末 
 
 
（a）白粉粉末1# 
 


 
 
上海汽车中心实验室 
报告编号Report number 
SCL-S-23-0239M 
委托者: QA 陈煜 
Request person, dept： 
委托编号: SCL-S-23-0239M 
Request number:  
送样日期:  20230906 
Request date:  
报告日期:  20231011 
Report date: 
第3页,共8页 
 
上海·嘉定区安研路201 号 
邮编. 201804 
No. 201 Anyan Road, Jiading District, Shanghai. 
Post code :201804 
 
SMPV-0.2.3-002-QA -F01 
 
 
（b）白色粉末2# 
图2 白色粉末EDS 能谱测试结果 
失效件分析 Failure Parts Analysis 
对空调系统进行排查，发现出现腐蚀位置的应该是PTC，如图3 所示，PTC 表面已经严重发黑，底座有白色
粉末状物质。经过试验观察，管柱表面同样发黑，腐蚀，但是该部分腐蚀物与基体接触紧密，难以剥落。该PTC
的腐蚀主要分为两部分：翅片腐蚀和底座腐蚀。 
1）翅片腐蚀 
PTC 的翅片表面观察如图4 所示，翅片非常薄，容易发生变形，翅片表面可以观察到明显的起皮，剥落现象。 
对腐蚀物进行能谱检测，结果如图5 所示，该腐蚀物呈层片状，主要成分是Al 和O，与空调箱喷出白粉形貌
和成分一致，是同一种物质。 
所以空调箱喷白粉来源于翅片表面腐蚀物。 
2）底座腐蚀 
PTC 的底座发生腐蚀，宏观形貌如图3，该PTC 布置跟图3 所示方向一致，底座在下，在使用过程有冷凝水
聚集在此，表面有白色的腐蚀物。对腐蚀物进行观察和检测，结果如图6 所示，该腐蚀物呈现颗粒状，成分主要
为O 和Al，形貌与空调箱喷出白粉不一致，应该不是其来源。但是也应该关注该部分腐蚀问题。 


 
 
上海汽车中心实验室 
报告编号Report number 
SCL-S-23-0239M 
委托者: QA 陈煜 
Request person, dept： 
委托编号: SCL-S-23-0239M 
Request number:  
送样日期:  20230906 
Request date:  
报告日期:  20231011 
Report date: 
第4页,共8页 
 
上海·嘉定区安研路201 号 
邮编. 201804 
No. 201 Anyan Road, Jiading District, Shanghai. 
Post code :201804 
 
SMPV-0.2.3-002-QA -F01 
 
图3 PTC 腐蚀 
 
 
（a）翅片侧面 


 
 
上海汽车中心实验室 
报告编号Report number 
SCL-S-23-0239M 
委托者: QA 陈煜 
Request person, dept： 
委托编号: SCL-S-23-0239M 
Request number:  
送样日期:  20230906 
Request date:  
报告日期:  20231011 
Report date: 
第5页,共8页 
 
上海·嘉定区安研路201 号 
邮编. 201804 
No. 201 Anyan Road, Jiading District, Shanghai. 
Post code :201804 
 
SMPV-0.2.3-002-QA -F01 
 
 
（b）翅片表面 
图4 失效件翅片 
 
 
图5 翅片表面腐蚀物成分测试结果（EDS） 
  
 
图6 PTC 底座腐蚀（EDS） 


 
 
上海汽车中心实验室 
报告编号Report number 
SCL-S-23-0239M 
委托者: QA 陈煜 
Request person, dept： 
委托编号: SCL-S-23-0239M 
Request number:  
送样日期:  20230906 
Request date:  
报告日期:  20231011 
Report date: 
第6页,共8页 
 
上海·嘉定区安研路201 号 
邮编. 201804 
No. 201 Anyan Road, Jiading District, Shanghai. 
Post code :201804 
 
SMPV-0.2.3-002-QA -F01 
耐久件/售后件分析 Failure Parts/After-sale Parts Analysis 
拆解一台EH32 耐久车的PTC（行驶里程5 万公里），空调箱未见喷白粉问题，PTC 表面部分区域出现轻度发
黑，整体腐蚀不严重。发黑区域翅片形貌如图7 所示，该翅片有片状腐蚀物，变形后会发生剥落。 
售后提供一台IP31 的售后车（行驶里程75751km），该PTC 的布置与结构与EH32 的PTC 有差异，供应商和
材料也不相同，该PTC 表面光亮，中间区域轻度发黑，翅片形貌如图8 所示，该翅片有片状腐蚀，变形后发生剥
落。 
 
 
 
 
图7 EH32 耐久车的PTC 翅片 


 
 
上海汽车中心实验室 
报告编号Report number 
SCL-S-23-0239M 
委托者: QA 陈煜 
Request person, dept： 
委托编号: SCL-S-23-0239M 
Request number:  
送样日期:  20230906 
Request date:  
报告日期:  20231011 
Report date: 
第7页,共8页 
 
上海·嘉定区安研路201 号 
邮编. 201804 
No. 201 Anyan Road, Jiading District, Shanghai. 
Post code :201804 
 
SMPV-0.2.3-002-QA -F01 
 
 
图8 IP31 售后车 
模拟再现 Simulation reproduction 
为探究翅片发生腐蚀的原因，将完好的翅片放置在冷凝水箱（40℃）下，放置20 天后，表面形貌如图9 所示，
表面具有发黑的腐蚀物。吹干后，未见明显剥落，翅片人为变形后，表面腐蚀物剥落，起皮，电镜下观察该腐蚀
物，呈片状。对该腐蚀物进行成分检测，结果如图10 所示，主要成分为O 和Al。综上，该模拟的翅片腐蚀与失
效件相同。所以，失效件PTC 在潮湿的环境下发生正常的腐蚀。建议采取亲水钝化工艺增加耐腐蚀性。 
 
 
（a）翅片表面形貌 


 
 
上海汽车中心实验室 
报告编号Report number 
SCL-S-23-0239M 
委托者: QA 陈煜 
Request person, dept： 
委托编号: SCL-S-23-0239M 
Request number:  
送样日期:  20230906 
Request date:  
报告日期:  20231011 
Report date: 
第8页,共8页 
 
上海·嘉定区安研路201 号 
邮编. 201804 
No. 201 Anyan Road, Jiading District, Shanghai. 
Post code :201804 
 
SMPV-0.2.3-002-QA -F01 
 
 
（b）翅片表面腐蚀物形貌 
图9 模拟件-翅片表面形貌和腐蚀物形貌 
 
 
图10 模拟件-腐蚀物成分测试（EDS）

File: 材料工程师/SCL-S-23-0240M-NSEmajor-凸轮轴罩盖-刘华东.pdf.md
# SCL-S-23-0240M-NSEmajor-凸轮轴罩盖-刘华东.pdf

 
上海汽车中心实验室 
SAIC CENTER LAB 
委托者: SQE 张玉 
Request person, dept： 
委托编号:  / 
Request number:  
送样日期:  2023.9.28 
Request date:  
报告日期:  2023.10.10 
Report date: 
第1页,共4页 
 
报告编号 
Report number 
SCL-S-23-0240M 
上海·嘉定区安研路201 号 邮编. 201804 
No. 201 Anyan Road, Jiading District, Shanghai. Post code :201804 
 
SMPV-0.2.3-002-QA -F01 
零件号Part number 
11232357 
 零件名称 
Part name 
凸轮轴罩盖总成 
图纸日期Drawing date 
/ 
零件生产日期Part production date 
/ 
 供货商 
Supplier 
上海美嘉 
车型/项目Car type/project 
NSE major 
DVP 材料大纲签署日期DVP material test plan date 
/ 
阶段性报告 Interim report              结论性报告 Conclusion report          
 
Ⅰ.任务描述 Task description 
实验室受委托对NSEmajor 发动机凸轮轴罩盖总成内螺纹孔开裂进行失效原因分析，失效零件具体信息如下： 
As requested, SCL has analyzed the failure of part. The information of the failed part is as following： 
零件信息：Part information 
零件名称 
Part name 
凸轮轴罩盖总成 
车辆制造日期 
Vehicle production date 
/ 
VIN 码 
VIN 
/ 
失效日期 
Incident date 
2023.9.22 
车辆里程数 
Car mileage 
/ 
失效地点 
Location; 
南京发动机厂 
失效模式描述 
Failure circumstance  
现场装配时扭矩枪角度超差报警，拆解时发现嵌件螺母压溃开裂。 
原材料信息：Raw material information 
原材料及牌号 
Raw material specification 
2011 
原材料厂商 
Raw material producer 
江苏亚太轻合金 
散件供应商 
Component supplier 
英莳精密部件（无锡）有限公司 
金属热处理状态 
Metal heat treatment state 
T6 
失效零件见图1：The failed part is shown in figure 1. 
 
Ⅱ. 结论与建议 Conclusions and Suggestions 
结论Conclusions：  
1、 嵌件螺母是受载过大产生开裂。The failure part was cracked due to excessive load. 
2、 失效件金相组织和硬度未见异常。The microstructure and hardness of the failure part were normal. 
 
建议Suggestions：  
 
1、排查对手件以及装配过程是否有异常。Check if there are any abnormalities in the components and assembly process. 
 
 
 
 
 
分发 
Distribution 
SQE 张玉 
检验者Author 
刘华东 
Liu Huadong 
审核Auditor 
邵百明 
Shao Baiming 
批准Approver 
 
日期Date 
2023.10.10 
日期Date 
2023.10.10 
日期Date 
2023.10.10 


 
上海汽车中心实验室 
SAIC CENTER LAB 
委托者: SQE 张玉 
Request person, dept： 
委托编号:  / 
Request number:  
送样日期:  2023.9.28 
Request date:  
报告日期:  2023.10.10 
Report date: 
第2页,共4页 
 
报告编号 
Report number 
SCL-S-23-0240M 
上海·嘉定区安研路201 号 邮编. 201804 
No. 201 Anyan Road, Jiading District, Shanghai. Post code :201804 
 
SMPV-0.2.3-002-QA -F01 
III. 调查结果 Investigation Results  
一、宏观观察  Macroscopic Observation： 
南京发动机厂现场装配凸轮轴罩盖总成扭矩枪角度超差报警，拆解时发现嵌件螺母压溃开裂，失效件如
图1 所示。 
 
 
 
a) 失效件                                   b)  螺栓安装位置图 
图1 零件图片 
二、断口分析  Fracture Analysis： 
1、掰开失效件，用体视镜观察其中一部分断口宏观形貌，如图2 所示，为过载断裂；用扫描电镜观察微观形貌，
如图3 所示，呈韧窝特征。 
 
 
图2  失效件宏观形貌                             图3  失效件微观形貌 
2、观察失效件表面形貌可以发现内螺纹孔呈现出即将被拉出特征，如图4 所示，这可能与螺栓装配时产生的轴
向力过大有关。 


 
上海汽车中心实验室 
SAIC CENTER LAB 
委托者: SQE 张玉 
Request person, dept： 
委托编号:  / 
Request number:  
送样日期:  2023.9.28 
Request date:  
报告日期:  2023.10.10 
Report date: 
第3页,共4页 
 
报告编号 
Report number 
SCL-S-23-0240M 
上海·嘉定区安研路201 号 邮编. 201804 
No. 201 Anyan Road, Jiading District, Shanghai. Post code :201804 
 
SMPV-0.2.3-002-QA -F01 
3、剖开失效件观察内螺纹形貌，未发现明显缺陷，如图5 所示。 
 
 
图4  内螺纹孔表面形貌                             图5 内螺纹形貌 
 
三、材料测试  Material Test Results： 
对失效件进行金相硬度检测，测试结果如表1 所示： 
表1  材料检测结果表  
序号 
No. 
试验项目 
Test item 
额定值 
Requirement 
试验结果 
Test result 
评价 
Evaluation 
合格 
OK 
不合格 
Not OK 
1 
硬度 
≥75 HB 
100/110/107 HB2.5/62.5 
× 
 
2 
金相组织 
/ 
α铝+Al2Cu 相 
（图6） 
/ 
 


 
上海汽车中心实验室 
SAIC CENTER LAB 
委托者: SQE 张玉 
Request person, dept： 
委托编号:  / 
Request number:  
送样日期:  2023.9.28 
Request date:  
报告日期:  2023.10.10 
Report date: 
第4页,共4页 
 
报告编号 
Report number 
SCL-S-23-0240M 
上海·嘉定区安研路201 号 邮编. 201804 
No. 201 Anyan Road, Jiading District, Shanghai. Post code :201804 
 
SMPV-0.2.3-002-QA -F01 
 
图6 芯部组织-500X

File: 材料工程师/SCL-S-23-0241M-AS33-冷凝器-孙明升.pdf.md
# SCL-S-23-0241M-AS33-冷凝器-孙明升.pdf

 
 
上海汽车中心实验室 
报告编号Report number 
SCL-S-23-0241M 
委托者:  QA 陈煜 
Request person, dept： 
委托编号:  SCL-S-23-0241M 
Request number:  
送样日期:  20231012 
Request date:  
报告日期:  20231103 
Report date: 
第1页,共4页 
 
上海·嘉定区安研路201 号 
邮编. 201804 
No. 201 Anyan Road, Jiading District, Shanghai. 
Post code :201804 
 
SMPV-0.2.3-002-QA -F01 
零件号Part number 
14050631 
 零件名称 
Part name 
冷凝器 
Condenser 
图纸日期Drawing date 
/ 
零件生产日期Part production date 
/ 
 供货商 
Supplier 
加冷松芝 
车型/项目Car type/project 
AS33/GS61 
阶段性报告 Interim report                结论性报告 Conclusion report          
 
Ⅰ.任务描述 Task description 
实验室受委托对AS33 冷凝器泄露问题进行失效分析，失效零件具体信息如下： 
As requested, SCL has analyzed the leakage of condenser of AS33. The information of the failed part is as following： 
零件信息：Part information 
失效来源 
Failure source 
售后抱怨 
失效数量 
Failure Number 
1 
散件供应商 
Component supplier 
/ 
生产基地 
Production base 
/ 
VIN 码 
VIN 
/ 
车辆里程数 
Car mileage 
/ 
车制造日期 
Vehicle production date 
/ 
销售日期 
Sale date 
/ 
维修站名称 
Sale agent 
/ 
SQE/DRE 
吴忠鹏/涂惟民 
失效背景 
Failure background 
AS33 冷凝器泄露，行驶里程16km。 
原材料信息：Raw material information 
原材料及牌号 
Raw material specification 
/ 
原材料厂商 
Raw material producer 
/ 
金属热处理状态 
Metal heat treatment state 
/ 
 
 
失效零件见图1：The failed part is shown in figure 1.  
Ⅱ. 结论与建议 Conclusions and Suggestions 
结论Conclusions：  
（1）该冷凝器是由于S腐蚀导致的泄露，具体原因尚不明确。 
The condenser was leaking due to S corrosion, and the specific reason was not yet clear. 
建议Suggestions： 
（1）积累更多案例深入研究。 
Accumulate more case studies for in-depth research. 
 
分发: 
Distribution 
QA：陈煜；SQE：吴忠鹏；DRE: 涂惟民; SCL：幸杰； 
检验者Author 
孙明升 
Sun Mingsheng 
审核Auditor 
邵百明 
Shao Baiming 
批准Approver 
 
日期Date 
2023.11.03 
日期Date 
2023.11.06 
日期Date 
2023.11.06 


 
 
上海汽车中心实验室 
报告编号Report number 
SCL-S-23-0241M 
委托者:  QA 陈煜 
Request person, dept： 
委托编号:  SCL-S-23-0241M 
Request number:  
送样日期:  20231012 
Request date:  
报告日期:  20231103 
Report date: 
第2页,共4页 
 
上海·嘉定区安研路201 号 
邮编. 201804 
No. 201 Anyan Road, Jiading District, Shanghai. 
Post code :201804 
 
SMPV-0.2.3-002-QA -F01 
III. 调查结果 Investigation Results 
AS33 车型的冷凝器出现泄露，行驶里程16km，失效件形貌如1 所示，泄露点已经找到，图中红色虚线圆圈为泄
露区域。目前该车型共出现5 例短里程冷凝器泄露问题，4 例均在供应商处，其中2 例未发现泄露点，2 例发现泄露点。 
 
   图1 失效件及泄露位置 
泄露点形貌 Leakage point morphology 
泄漏点形貌如图2 所示，泄露处有一贯穿性小孔。制备截面金相，其截面形貌如图3 所示，呈下凹形貌。 
     
 
 
图2 泄露点形貌 
泄露位置 


 
 
上海汽车中心实验室 
报告编号Report number 
SCL-S-23-0241M 
委托者:  QA 陈煜 
Request person, dept： 
委托编号:  SCL-S-23-0241M 
Request number:  
送样日期:  20231012 
Request date:  
报告日期:  20231103 
Report date: 
第3页,共4页 
 
上海·嘉定区安研路201 号 
邮编. 201804 
No. 201 Anyan Road, Jiading District, Shanghai. 
Post code :201804 
 
SMPV-0.2.3-002-QA -F01 
 
 
图3 泄露点截面形貌 
能谱测试 EDS examination 
     对泄露点处进行能谱检测，其结果如图4 所示，在其表面（图4-a）和截面（图4-b）均检测到少量的S 元
素，应该是S 腐蚀导致的泄露。 
 
 
（a）表面 


 
 
上海汽车中心实验室 
报告编号Report number 
SCL-S-23-0241M 
委托者:  QA 陈煜 
Request person, dept： 
委托编号:  SCL-S-23-0241M 
Request number:  
送样日期:  20231012 
Request date:  
报告日期:  20231103 
Report date: 
第4页,共4页 
 
上海·嘉定区安研路201 号 
邮编. 201804 
No. 201 Anyan Road, Jiading District, Shanghai. 
Post code :201804 
 
SMPV-0.2.3-002-QA -F01 
 
 
（b）截面 
图4 能谱测试结果

File: 材料工程师/SCL-S-23-0243M-ZS11-卡箍-油箱加油管-于季康.pdf.md
# SCL-S-23-0243M-ZS11-卡箍-油箱加油管-于季康.pdf

 
上海汽车中心实验室 
报告编号Report number 
SCL-S-23-0243M 
委托者: 师佳浩 
Request person, dept： 
委托编号:  SCL-S-23-0243 
Request number:  
送样日期:  2023.10.16 
Request date:  
报告日期:  2023.11.9 
第1页,共5页 
 
上海·嘉定区安研路201 号 
邮编. 201804 
No. 201 Anyan Road, Jiading District, Shanghai.    
Post code :201804 
 
SMPV-0.2.3-002-QA -F01 
零件号Part number 
91000249 
 零件名称 
Part name 
卡箍-油箱加油管 
图纸日期Drawing date 
/ 
零件生产日期Part production date 
/ 
 供货商 
Supplier 
亚普 
车型/项目Car type/project 
ZS11 
DVP 材料大纲签署日期DVP material test plan date 
/ 
阶段性报告 Interim report                结论性报告 Conclusion report          
 
Ⅰ.任务描述 Task description 
郑州现场发现卡箍外观异常出现白色污染物，未装车，卡箍存在泡水情况。实验室受委托对卡箍-油箱加油管进行
失效原因分析，失效零件具体信息如下： 
As requested, SCL has analyzed the failure of PART. The information of the failed part is as following： 
零件信息：Part information 
零件名称 
Part name 
卡箍-油箱加油管 
车制造日期 
Vehicle production date 
2023/2 
VIN 码 
VIN 
/ 
销售日期 
Sale date 
/ 
车辆里程数 
Car mileage 
0 公里 
维修站名称 
Sale agent 
/ 
失效模式描述 
Failure circumstance  
表面出现白色污染物 
原材料信息：Raw material information 
原材料及牌号 
Raw material specification 
/ 
原材料厂商 
Raw material producer 
/ 
散件供应商 
Component supplier 
韩国进口 
金属热处理状态 
Metal heat treatment state 
/ 
失效零件见图1、2：The failed part is shown in figure 1、2.  
 
Ⅱ. 结论与建议 Conclusions and Suggestions 
 
结论：  
1）结合失效情况与扫描电镜分析，失效部位氧、锌比例增加，为镀层中的锌腐蚀而产生的氧化锌。 
2）未出现白锈的卡箍初始附着力合格、中性盐雾480h 后无红锈。 
3）出现白锈的卡箍初始附着力不符合要求。 
建议： 
1）避免零件泡水； 
2）未出现白锈的卡箍，可继续使用； 
3）出现白锈的卡箍，建议隔离。 
 
 
分发: 
Distribution 
师佳浩 
检验者Author 
于季康 
Yu Jikang 
审核Auditor 
李娜 
Li Na 
批准Approver 
 
日期Date 
2023.11.9 
日期Date 
2023.11.10 
日期Date 
2023.11.10 


 
上海汽车中心实验室 
报告编号Report number 
SCL-S-23-0243M 
委托者: 师佳浩 
Request person, dept： 
委托编号:  SCL-S-23-0243 
Request number:  
送样日期:  2023.10.16 
Request date:  
报告日期:  2023.11.9 
第2页,共5页 
 
上海·嘉定区安研路201 号 
邮编. 201804 
No. 201 Anyan Road, Jiading District, Shanghai.    
Post code :201804 
 
SMPV-0.2.3-002-QA -F01 
III. 调查结果 Investigation Results 
 
    郑州现场发现卡箍泡水后，外观异常出现白色污染物。失效情况如图1 所示，图2 为未失效零件。 
 
 
 
图1  失效卡箍 
 
 
图2  未失效卡箍 


 
上海汽车中心实验室 
报告编号Report number 
SCL-S-23-0243M 
委托者: 师佳浩 
Request person, dept： 
委托编号:  SCL-S-23-0243 
Request number:  
送样日期:  2023.10.16 
Request date:  
报告日期:  2023.11.9 
第3页,共5页 
 
上海·嘉定区安研路201 号 
邮编. 201804 
No. 201 Anyan Road, Jiading District, Shanghai.    
Post code :201804 
 
SMPV-0.2.3-002-QA -F01 
 
扫描电镜检测结果 
对失效位置的白色污染物进行扫描电镜分析，如图3 所示，零件表面O、Zn 含量明显增加。因此白色物体为
氧化锌，为镀层中的锌腐蚀而产生的腐蚀物。 
 
 
图3  失效位置能谱图 
                             
 
晶相分析 
对失效位置附近进行晶相分析。镀层厚度如下表所示，分为锌铝涂覆和面漆两层，不存在镀层厚度偏低导致
零件腐蚀情况。 
 
序号 
No. 
试验项目 
Test item 
额定值 
Requirement 
试验结果 
Test result 
评价 Evaluation 
合格 
qualified 
不合格 
unqualified 
1 
失效卡箍  测试依据：/ 
1.1 
镀层厚度 
/ 
面漆：10.58µm 
16.81µm、15.73µm 
锌铝涂覆：25.49µm 
17.08µm、20.08µm 
/ 
/ 
 


 
上海汽车中心实验室 
报告编号Report number 
SCL-S-23-0243M 
委托者: 师佳浩 
Request person, dept： 
委托编号:  SCL-S-23-0243 
Request number:  
送样日期:  2023.10.16 
Request date:  
报告日期:  2023.11.9 
第4页,共5页 
 
上海·嘉定区安研路201 号 
邮编. 201804 
No. 201 Anyan Road, Jiading District, Shanghai.    
Post code :201804 
 
SMPV-0.2.3-002-QA -F01 
性能测试 
对失效零件和未失效零件按照标准进行性能试验。未出现白锈的卡箍附着力和耐腐蚀性能合格，失效卡箍附
着力不符合标准要求。 
序号 
No. 
试验项目 
Test item 
额定值 
Requirement 
试验结果 
Test result 
评价 Evaluation 
合格 
qualified 
不合格 
unqualified 
1 
失效卡箍  测试依据：SMTC 5 100 005 
1.1 
附着力 
Gt0-1 
表面镀层有轻微脱
落 
 
X 
2 
未失效卡箍  测试依据：SMTC 5 100 005 
2.1 
附着力 
Gt0-1 
无脱落 
X 
 
2.2 
盐雾试验 
（ISO 9227） 
480 小时无金属基体腐蚀 
480 小时无红锈 
X 
 
 
 
图4  未失效卡箍（附着力） 


 
上海汽车中心实验室 
报告编号Report number 
SCL-S-23-0243M 
委托者: 师佳浩 
Request person, dept： 
委托编号:  SCL-S-23-0243 
Request number:  
送样日期:  2023.10.16 
Request date:  
报告日期:  2023.11.9 
第5页,共5页 
 
上海·嘉定区安研路201 号 
邮编. 201804 
No. 201 Anyan Road, Jiading District, Shanghai.    
Post code :201804 
 
SMPV-0.2.3-002-QA -F01 
 
 
图5  失效卡箍（附着力） 
 
 
图6  未失效卡箍（中性盐雾）

File: 材料工程师/SCL-S-23-0244M-EP39-P1输入轴-孙明升.pdf.md
# SCL-S-23-0244M-EP39-P1输入轴-孙明升.pdf

 
 
上海汽车中心实验室 
报告编号Report number 
SCL-S-23-0244M 
委托者:  TR 高志丰 
Request person, dept： 
委托编号:  SCL-S-23-0244M 
Request number:  
送样日期:  20231017 
Request date:  
报告日期:  20231026 
Report date: 
第1页,共5页 
 
上海·嘉定区安研路201 号 
邮编. 201804 
No. 201 Anyan Road, Jiading District, Shanghai. 
Post code :201804 
 
SMPV-0.2.3-002-QA -F01 
零件号Part number 
11329006 
 零件名称 
Part name 
MG1 驱动单元-P1 输入轴 
图纸日期Drawing date 
/ 
零件生产日期Part production date 
2023/02 
 供货商 
Supplier 
舍弗勒 
车型/项目Car type/project 
IM31/HT22 
阶段性报告 Interim report                结论性报告 Conclusion report          
 
Ⅰ.任务描述 Task description 
实验室受委托对IM31/HT22 的MG1 驱动单元-P1 输入轴开裂问题进行失效分析，失效零件具体信息如下： 
As requested, SCL has analyzed the fracture of MG1 drive unit input shaft of P1 in IM31/HT22.The information of the 
failed part is as following： 
零件信息：Part information 
失效来源 
Failure source 
工程开发 
失效数量 
Failure Number 
1 
散件供应商 
Component supplier 
/ 
生产基地 
Production base 
/ 
VIN 码 
VIN 
/ 
车辆里程数 
Car mileage 
39174Km 
车制造日期 
Vehicle production date 
/ 
销售日期 
Sale date 
/ 
维修站名称 
Sale agent 
/ 
SQE/DRE 
/高志丰 
失效背景 
Failure background 
IM31/HT22 在100%完成PTDU 耐久试验后，拆解发现P1 输入轴开裂。 
原材料信息：Raw material information 
原材料及牌号 
Raw material specification 
16MnCr5 
原材料厂商 
Raw material producer 
/ 
金属热处理状态 
Metal heat treatment state 
表面氮化处理 
 
 
失效零件见图1：The failed part is shown in figure 1.  
Ⅱ. 结论与建议 Conclusions and Suggestions 
结论Conclusions：  
（1） 该P1输入轴受到较大扭转载荷而发生过载断裂。 
Overload fracture occurred on the P1 input shaft, due to more torsional load. 
（2） 材料化学成分、表面硬度、复合层厚度、氧化层厚度均符合要求，芯部硬度、金相正常。 
The chemical composition, surface hardness, compound layer thickness and oxide layer thickness of the material met the 
requirements, and core hardness and metallography were normal. 
建议Suggestions：  
（1）检查系统标定，避免过载工况。Check the system calibration to avoid overload conditions. 
分发: 
Distribution 
SQE 汤凯钧；DRE 高志丰；刘伟；SCL 周和； 
检验者Author 
孙明升 
Sun Mingsheng 
审核Auditor 
邵百明 
Shao Baiming 
批准Approver 
 
日期Date 
2023.10.26 
日期Date 
2023.10.26 
日期Date 
2023.10.26 


 
 
上海汽车中心实验室 
报告编号Report number 
SCL-S-23-0244M 
委托者:  TR 高志丰 
Request person, dept： 
委托编号:  SCL-S-23-0244M 
Request number:  
送样日期:  20231017 
Request date:  
报告日期:  20231026 
Report date: 
第2页,共5页 
 
上海·嘉定区安研路201 号 
邮编. 201804 
No. 201 Anyan Road, Jiading District, Shanghai. 
Post code :201804 
 
SMPV-0.2.3-002-QA -F01 
III. 调查结果 Investigation Results 
IM31/HT22 在100%完成PTDU 耐久试验后，拆解发现P1 输入轴开裂。失效零件如图1 所示，开裂位置位于
退刀槽区域，周围有一圈与轴向呈45°左右的单向裂纹。人为打开裂纹制备金相制样如图2 所示，裂纹深度在
291.6～460.5μm，在表面渗氮层范围内（花键区域渗氮层技术要求0.4～0.6mm，退刀槽处渗氮不控制，实际渗氮
厚度大于0.6mm）。 
 
 
图1 失效件及断裂位置 
 
图2 裂纹深度 


 
 
上海汽车中心实验室 
报告编号Report number 
SCL-S-23-0244M 
委托者:  TR 高志丰 
Request person, dept： 
委托编号:  SCL-S-23-0244M 
Request number:  
送样日期:  20231017 
Request date:  
报告日期:  20231026 
Report date: 
第3页,共5页 
 
上海·嘉定区安研路201 号 
邮编. 201804 
No. 201 Anyan Road, Jiading District, Shanghai. 
Post code :201804 
 
SMPV-0.2.3-002-QA -F01 
断口分析 Fracture Surface Analysis 
P1 输入轴退刀槽周围有一圈裂纹，为了打开裂纹，观察断裂面形貌，制取单个花键宽度的试样，人为敲开断
口，断口形貌如图3、4 所示。根据形貌，断口主要分为两部分，以红色虚线分界：上部分靠近表面区域存在磨损
现象，应是断裂面扭转发生的相互接触导致。靠近表面的裂纹呈准解理形貌（如图4-a 所示），为过载断裂。下部
分韧窝形貌（如图4-b 所示），为人为打开断口形成的断裂面。 
综上，该输入轴受到较大扭转载荷而发生过载断裂。 
 
图3 断口形貌 
断裂面-准解理 
人为断口-韧窝 


 
 
上海汽车中心实验室 
报告编号Report number 
SCL-S-23-0244M 
委托者:  TR 高志丰 
Request person, dept： 
委托编号:  SCL-S-23-0244M 
Request number:  
送样日期:  20231017 
Request date:  
报告日期:  20231026 
Report date: 
第4页,共5页 
 
上海·嘉定区安研路201 号 
邮编. 201804 
No. 201 Anyan Road, Jiading District, Shanghai. 
Post code :201804 
 
SMPV-0.2.3-002-QA -F01 
 
 
                   （a）准解理形貌                            （b）韧窝形貌 
图4 断口微观形貌 
材料测试  Material Test Results 
     材料检测结果如表1 所示。材料化学成分、表面硬度、复合层厚度、氧化层厚度均符合要求，芯部硬度、金
相正常。 
表1 材料检测结果 
序号 
No. 
试验项目 
Test item 
额定值 
Requirement 
试验结果 
Test result 
评价 Evaluation 
合格 
Qualified 
不合格 
unqualified 
1 
化学成分 
16MnCr5 
 
 
 
C，% 
0.14～0.19 
0.183 
× 
 
Si，% 
≤0.37 
0.201 
× 
 
Mn，% 
1.00～1.30 
1.271 
× 
 
P，% 
≤0.030 
0.016 
× 
 
S，% 
≤0.035 
0.025 
× 
 
Cr，% 
0.80～1.10 
1.019 
× 
 
2 
硬度，HV1 
表面≥650 
686.5,679.9,693.7 
× 
 
芯部 
155.6,160.6,154.2,161.8,159.4 
/ 
 
3 
金相组织 
/ 
铁素体+珠光体（见图5） 
/ 
 
4 
复合层厚度μm 
15～25 
16.43, 20.12, 21（见图6） 
× 
 
5 
氧化层厚度μm 
1～3 
1.63（见图7） 
× 
 


 
 
上海汽车中心实验室 
报告编号Report number 
SCL-S-23-0244M 
委托者:  TR 高志丰 
Request person, dept： 
委托编号:  SCL-S-23-0244M 
Request number:  
送样日期:  20231017 
Request date:  
报告日期:  20231026 
Report date: 
第5页,共5页 
 
上海·嘉定区安研路201 号 
邮编. 201804 
No. 201 Anyan Road, Jiading District, Shanghai. 
Post code :201804 
 
SMPV-0.2.3-002-QA -F01 
 
 
                  (a)表面金相组织（500x）                  （b）芯部金相组织（500x） 
图5 金相组织 
 
 
      图6 复合层厚度                      图7 氧化层厚度

File: 材料工程师/SCL-S-23-0245M-ES33-尾门气弹簧支架断裂-朱浩.pdf.md
# SCL-S-23-0245M-ES33-尾门气弹簧支架断裂-朱浩.pdf

 
 
上海汽车中心实验室 
报告编号Report number 
SCL-S-23-0245M 
委托者: SQE 孙剑 
Request person, dept： 
委托编号:  SCL-S-23-0245M 
Request number:  
送样日期:  20231016 
Request date:  
报告日期:  20231018 
Report date: 
第1页,共4页 
 
上海·嘉定区安研路201 号 
邮编. 201804 
No. 201 Anyan Road, Jiading District, Shanghai. 
Post code :201804 
 
SMPV-0.2.3-002-QA -F01 
零件号Part number 
11062157 
 零件名称 
Part name 
尾门气弹簧支架球头 
Tailgate gas spring bracket bulb 
图纸日期Drawing date 
/ 
零件生产日期Part production date 
/ 
 供货商 
Supplier 
上海联一汽车零件厂有限公司 
车型/项目Car type/project 
ES33 
阶段性报告 Interim report                结论性报告 Conclusion report          
 
Ⅰ.任务描述 Task description 
实验室受委托对ES33 尾门气弹簧支架球头断裂进行失效分析，失效零件具体信息如下： 
As requested, SCL has analyzed the fracture of tailgate gas spring bracket bulb of ES33. The information of the failed part is 
as following： 
零件信息：Part information 
失效来源 
Failure source 
工厂装配 
失效数量 
Failure Number 
1 
散件供应商 
Component supplier 
/ 
生产基地 
Production base 
/ 
VIN 码 
VIN 
/ 
车辆里程数 
Car mileage 
/ 
车制造日期 
Vehicle production date 
/ 
销售日期 
Sale date 
/ 
维修站名称 
Sale agent 
/ 
SQE 
孙剑 
失效背景 
Failure background 
工厂装配新车时，尾门气弹簧支架球头断裂。 
原材料信息：Raw material information 
原材料及牌号 
Raw material specification 
45# 
原材料厂商 
Raw material producer 
/ 
金属热处理状态 
Metal heat treatment state 
/ 
 
 
失效零件见图1：The failed part is shown in figure 1.  
Ⅱ. 结论与建议 Conclusions and Suggestions 
结论Conclusions：  
（1）尾门气弹簧支架球头发生过载断裂，断裂面无明显缺陷。 
Overload fracture occurred on the tailgate gas spring bracket bulb, no obvious defect was found on the fracture surface. 
（2）材料硬度、金相组织正常。 
Hardness and metallographic of the material were normal.  
建议Suggestions：  
（1）排查安装中异常情况。 
Check abnormal situation during installation. 
分发Distribution 
SQE：孙剑 
检验者Author 
朱浩 
Zhu Hao 
审核Auditor 
叶青亮 
Ye Qingliang 
批准Approver 
 
日期Date 
2023.10.18 
日期Date 
2023.10.18 
日期Date 
2023.10.18 


 
 
上海汽车中心实验室 
报告编号Report number 
SCL-S-23-0245M 
委托者: SQE 孙剑 
Request person, dept： 
委托编号:  SCL-S-23-0245M 
Request number:  
送样日期:  20231016 
Request date:  
报告日期:  20231018 
Report date: 
第2页,共4页 
 
上海·嘉定区安研路201 号 
邮编. 201804 
No. 201 Anyan Road, Jiading District, Shanghai. 
Post code :201804 
 
SMPV-0.2.3-002-QA -F01 
III. 调查结果 Investigation Results 
ES33 车型在新车装车制造时，尾门气弹簧支架球头断裂，断裂部分存在明显颈缩和变形，且油漆也遭到敲击
破坏，失效零件如图1 所示。 
  
图1 失效件及断裂位置 
断口分析 Fracture Surface Analysis 
断口宏观形貌如图2 所示，断口有一圈凸起，是剪切唇，应为最后断裂区，断口起源于内部。断口微观形貌
如图3 所示，断裂面整体形貌为准解理形貌+小韧窝形貌；断裂面周围有一圈剪切唇，断裂面无明显缺陷。因此，
支架球头为过载断裂。 
尾门气弹簧支架断裂 


 
 
上海汽车中心实验室 
报告编号Report number 
SCL-S-23-0245M 
委托者: SQE 孙剑 
Request person, dept： 
委托编号:  SCL-S-23-0245M 
Request number:  
送样日期:  20231016 
Request date:  
报告日期:  20231018 
Report date: 
第3页,共4页 
 
上海·嘉定区安研路201 号 
邮编. 201804 
No. 201 Anyan Road, Jiading District, Shanghai. 
Post code :201804 
 
SMPV-0.2.3-002-QA -F01 
 
图2 宏观断口形貌 
 
 
 
准解理形貌+韧窝形貌 
     图3 断口微观形貌 
材料测试  Material Test Results 
     材料检测结果如表1 所示。尾门气弹簧支架材料硬度和金相组织正常。 
 
 
 
剪切唇 


 
 
上海汽车中心实验室 
报告编号Report number 
SCL-S-23-0245M 
委托者: SQE 孙剑 
Request person, dept： 
委托编号:  SCL-S-23-0245M 
Request number:  
送样日期:  20231016 
Request date:  
报告日期:  20231018 
Report date: 
第4页,共4页 
 
上海·嘉定区安研路201 号 
邮编. 201804 
No. 201 Anyan Road, Jiading District, Shanghai. 
Post code :201804 
 
SMPV-0.2.3-002-QA -F01 
表1 材料检测结果 
序号 
No. 
试验项目 
Test item 
额定值 
Requirement 
试验结果 
Test result 
评价 Evaluation 
合格 
qualified 
不合格 
unqualified 
1 
硬度，HV1 
/ 
242, 245, 243 
/ 
 
2 
金相组织 
/ 
铁素体+珠光体（如图4 所示） 
/ 
 
 
图4 金相组织（500X）

File: 材料工程师/SCL-S-23-0247M-IM31-方向盘门盖-孙悠悠.pdf.md
# SCL-S-23-0247M-IM31-方向盘门盖-孙悠悠.pdf

 
 
上海汽车中心实验室 
SAIC CENTER LAB 
委托者: QA 沈宇利 
Request person, dept： 
委托编号:  SCL-S-23-0247M 
Request number:  
送样日期:  2023.10.18 
Request date:  
报告日期:  2023.10.24 
Report date: 
第1页,共3页 
 
报告编号 
Report number 
SCL-S-23-0247M 
上海·嘉定区安研路201 号 邮编. 201804 
No. 201 Anyan Road, Jiading District, Shanghai. Post code :201804 
 
SMPV-0.2.3-002-QA -F01 
零件号Part number 
/ 
 零件名称 
Part name 
方向盘门盖 
图纸日期Drawing date 
/ 
零件生产日期Part production date 
/ 
 供货商 
Supplier 
延锋智能 
车型/项目Car type/project 
iMAX8/IM31 
阶段性报告 Interim report                结论性报告 Conclusion report          
 
Ⅰ.任务描述 Task description 
售后抱怨IM31 CIM 方向盘门盖掉漆，2023 年共发现23 例。实验室受委托对方向盘门盖的掉漆进行失效分
析，失效零件具体信息如下： 
As requested, SCL has analyzed the crack of oil pan drain bolt hole. The information of the failed part is as 
following： 
零件信息：Part information 
失效来源 
Failure source 
已售车辆 
失效数量 
Failure Number 
1 
散件供应商 
Component supplier 
杭州友成 
生产基地 
Production base 
/ 
VIN 码 
VIN 
LSJWB4W92LZ181635 
车辆里程数 
Car mileage 
73986 公里 
车制造日期 
Vehicle production date 
20200930 
销售日期 
Sale date 
/ 
维修站名称 
Sale agent 
启东市启粮明瑞汽车销售服务
有限公司 
SQE/DRE 
SQE 姚凯/DRE 郭伟 
失效背景 
Failure background 
IM31 CIM 方向盘门盖掉漆，里程73986km。 
原材料信息：Raw material information 
原材料及牌号 
Raw material specification 
素材牌号：TPO TA4003 200924 
油漆牌号：622AI-EJS-618 
原材料厂商 
Raw material producer 
素材制造商：三井化学 
油漆制造商：阿克苏 
金属热处理状态 
Metal heat treatment state 
/ 
 
 
失效零件见图1、图2：The failed part is shown in figure 1, figure 2.  
Ⅱ. 结论与建议 Conclusions and Suggestions 
 结论： 
1） 失效位置周边及未失效位置附着力测试结果均合格，应是局部附着力存在问题，非整体附着力问题； 
2） 失效位置及未掉漆位置的漆膜厚度在正常范围内。 
建议： 
1） 对比其他失效门盖的掉漆位置，观察掉漆位置是否有一定的规律； 
2） 排查零件生产的整个工艺流程是否有可能造成局部的素材零件有污染，目前了解到素材氟化后使用泡沫袋包
装，建议也考虑该过程的污染可能性。 
 
分发 
Distribution 
QA 沈宇利 SQE 姚凯 DRE 郭伟 
检验者Author 
孙悠悠 
Sun Youyou 
审核Auditor 
李娜 
Li Na 
批准Approver 
 
日期Date 
2023.10.24 
日期Date 
2023.10.25 
日期Date 
2023.10.25 


 
 
上海汽车中心实验室 
SAIC CENTER LAB 
委托者: QA 沈宇利 
Request person, dept： 
委托编号:  SCL-S-23-0247M 
Request number:  
送样日期:  2023.10.18 
Request date:  
报告日期:  2023.10.24 
Report date: 
第2页,共3页 
 
报告编号 
Report number 
SCL-S-23-0247M 
上海·嘉定区安研路201 号 邮编. 201804 
No. 201 Anyan Road, Jiading District, Shanghai. Post code :201804 
 
SMPV-0.2.3-002-QA -F01 
III. 调查结果 Investigation Results 
1) 
外观检查 
a) 
对失效零件外观观察后发现，区域2 位置掉漆较严重，且该位置较其他位置，表面沾污较明显； 
b) 
失效位置主要在门盖下凹有尺寸变化的位置。 
 
图1 失效零件图片 
 
  
  
 
图2 失效零件局部放大图 
2) 
附着力测试 
对失效零件的掉漆位置附近及未掉漆位置进行附着力检测，结果均合格。 
 
 
 
 
 
 
 
1 
 
 
2 
4 
3 
1 
2 
3 
4 


 
 
上海汽车中心实验室 
SAIC CENTER LAB 
委托者: QA 沈宇利 
Request person, dept： 
委托编号:  SCL-S-23-0247M 
Request number:  
送样日期:  2023.10.18 
Request date:  
报告日期:  2023.10.24 
Report date: 
第3页,共3页 
 
报告编号 
Report number 
SCL-S-23-0247M 
上海·嘉定区安研路201 号 邮编. 201804 
No. 201 Anyan Road, Jiading District, Shanghai. Post code :201804 
 
SMPV-0.2.3-002-QA -F01 
3) 
膜厚测试 
对零件失效位置及其附近进行膜厚测试，膜厚在20~50μm 正常范围内。 
 
序号 
No. 
试验项目 
Test item 
试验结果 
Test result 
1 
漆膜厚度 
ISO 2808 
μm 
点1 
（失效位置） 
面漆 
43.9，38.5，29.8 
点2 
面漆 
35.2，38.5，42.2 
点3 
（内凹位置附近） 
面漆 
36.9，35.3，35.3 
点4 
（内凹位置附近） 
面漆 
32.1，21.5，50.5 
 
1 
4 
3 
2

File: 材料工程师/SCL-S-23-0248M-TM11-带轮-朱玲斌.pdf.md
# SCL-S-23-0248M-TM11-带轮-朱玲斌.pdf

 
上海汽车中心实验室 
SAIC CENTER LAB 
委托者:  QA  王瑾 
Request person, dept： 
委托编号:   
Request number:  
送样日期:  2023.10.14 
Request date:  
报告日期:  2023.11.9 
Report date: 
第1页,共22页 
 
报告编号 
Report number 
SCL-S-23-0248M 
上海·嘉定区安研路201 号 邮编. 201804 
No. 201 Anyan Road, Jiading District, Shanghai. Post code :201804 
 
SMPV-0.2.3-002-QA -F01 
零件号Part number 
10593369 
 零件名称 
Part name 
从动带轮轴 
Secondary shaft 
图纸日期Drawing date 
/ 
零件生产日期Part production date 
/ 
 供货商 
Supplier 
SAGW 
车型/项目Car type/project 
TM11 
阶段性报告 Interim report                结论性报告 Conclusion report          
 
Ⅰ.任务描述 Task description 
实验室受委托对从动带轮轴的断裂进行失效分析，失效零件具体信息如下： 
As requested, SCL has analyzed the fracture of secondary shaft. The information of the failed part is as following： 
零件信息：Part information 
失效来源 
Failure source 
工程开发 
失效数量 
Failure Number 
2 
散件供应商 
Component supplier 
/ 
生产基地 
Production base 
/ 
VIN 码 
VIN 
/ 
车辆里程数 
Car mileage 
500km/8000km 
车制造日期 
Vehicle production date 
/ 
销售日期 
Sale date 
/ 
维修站名称 
Sale agent 
/ 
SQE/DRE 
DRE  王瑾 
失效背景 
Failure background 
TM11 试验过程中报2 例从动带轮轴断裂。 
2 cases of TM11 secondary shaft were found fractured during test. 
原材料信息：Raw material information 
原材料及牌号 
Raw material specification 
S-20CrMoH 
原材料厂商 
Raw material producer 
/ 
金属热处理状态 
Metal heat treatment state 
/ 
 
 
失效零件见图1：The failed part is shown in figure 1.  
Ⅱ. 结论与建议 Conclusions and Suggestions 
结论Conclusions：  
（1） 1#、2#从动带轮轴由于延迟开裂而发生了断裂；通过耐久试验的从动带轮轴也出现了延迟裂纹。其原因与
材料表面硬化，强度高和装配扭矩大有关。 
（2） 1#、2#从动带轮轴及通过耐久试验的从动带轮轴材料成分、表面硬度、芯部硬度、硬化层深度比较接近，
均符合图纸要求；表面和芯部金相组织正常。 
 
建议Suggestions：  
（1） 采用先热处理后机加工或局部防渗碳的制造工艺，避免螺纹段出现渗碳硬化层。 
 
分发 
Distribution 
TR  王瑾  QA  张轶凡 
检验者Author 
朱玲斌 
Zhu Lingbin 
审核Auditor 
邵百明 
Shao Baiming 
批准Approver 
 
日期Date 
2023.11.9 
日期Date 
2023.11.9 
日期Date 
2023.11.9 


 
上海汽车中心实验室 
SAIC CENTER LAB 
委托者:  QA  王瑾 
Request person, dept： 
委托编号:   
Request number:  
送样日期:  2023.10.14 
Request date:  
报告日期:  2023.11.9 
Report date: 
第2页,共22页 
 
报告编号 
Report number 
SCL-S-23-0248M 
上海·嘉定区安研路201 号 邮编. 201804 
No. 201 Anyan Road, Jiading District, Shanghai. Post code :201804 
 
SMPV-0.2.3-002-QA -F01 
III. 调查结果 Investigation Results 
TM11 使用工艺变更后的第二批带轮轴进行相关测试，到目前为止，累计发生2 例从动带轮轴的螺纹区
域断裂失效。具体失效带轮轴信息见表1，据反馈失效件所在的试验过程中未发现明显异常载荷。 
 
表1  带轮轴相关信息 
 
TS11 量产 
TM11 量产 
TM11 带轮工艺变更 
（第一批） 
TM11 带轮工艺变更
（第二批） 
螺栓区工艺 
先机加工，后热处理 先热处理，后机加工 
先机加工，后热处理 
热处理供应商 
烟台丰东-单体炉 
烟台齿轮厂-网带炉 
烟台齿轮厂-网带炉 
烟台丰东-单体炉 
原材料供应商 
石钢 
抚顺特钢 
螺栓区失效情况 
（开发阶段） 
螺栓区无失效案例 
共生产10 件，无失
效，其中3 件耐久试
验已完成 
共生产40 件，目前2
例失效
（500km/8000km） 
螺栓区失效情况 
（售后） 
试验验证阶段，未批产 
装配扭矩 
300±20Nm 
（M24x1.5，内孔
11.5mm） 
475±25Nm 
（M26x1.5，内孔14mm） 
 
图1 为送检的失效件相关形貌，可以知道： 
 
从数模（图1a）和失效件（图1b）来看，1#和2#失效件的断裂部位在整根轴的壁厚相对较薄位置；断
裂面与法兰面基本平齐；此前该带轮轴的扭矩试验显示，装配扭矩过大导致的失效均为法兰螺母拉脱失
效，因此不论从断裂位置和断裂形式的角度都可以排除装配扭矩过大导致的断裂失效； 
 
从断口的宏观形貌来看（图1c，1d，1f），1#和2#失效件断裂形式基本一致；整个断口没有明显的宏观
缺陷，断裂纹路都是从外缘指向圆心；从颜色上看，断口中间有一圈明显的黑线（距离外缘约1.1mm），
说明断裂可能分别发生在两个时间段；同时，1#和2#断口分布着多个断裂台阶（图1c，1f 黄色箭头），
这些台阶开裂过程中交汇形成的，这说明2 例失效件不是单一源头起始的失效； 
 
从1#断口的拼合后的侧面形貌显示，断裂都发生在螺牙底部，最后断裂区撕裂交汇形成最大的错位台阶
（图1e）； 
 
对比此前通过耐久试验的带轮轴螺牙底部（图1g），失效件螺牙底部宏观未见异常； 
 
取螺牙区域一段进行模拟过载破坏试验，断裂形貌如图1h，整个断口无颜色分层，由于零件工艺为渗碳
淬火，断口表层有宏观白亮色小刻面沿晶断裂区域，深度约0.7mm，与失效件的分层位置（约1.1mm）
存在差异，因此可以排除一次性断裂失效的可能性。 
 


 
上海汽车中心实验室 
SAIC CENTER LAB 
委托者:  QA  王瑾 
Request person, dept： 
委托编号:   
Request number:  
送样日期:  2023.10.14 
Request date:  
报告日期:  2023.11.9 
Report date: 
第3页,共22页 
 
报告编号 
Report number 
SCL-S-23-0248M 
上海·嘉定区安研路201 号 邮编. 201804 
No. 201 Anyan Road, Jiading District, Shanghai. Post code :201804 
 
SMPV-0.2.3-002-QA -F01 
 
 
a  数模结构                            b  送检失效件 
 
 
c  1#断口宏观形貌 
 
 
d  1#断口局部放大形貌                       e  1#断口拼合形貌（最后断裂区） 
断裂位置 
最后断裂区 
 
1#失效件-500km 
2#失效件-8000km 


 
上海汽车中心实验室 
SAIC CENTER LAB 
委托者:  QA  王瑾 
Request person, dept： 
委托编号:   
Request number:  
送样日期:  2023.10.14 
Request date:  
报告日期:  2023.11.9 
Report date: 
第4页,共22页 
 
报告编号 
Report number 
SCL-S-23-0248M 
上海·嘉定区安研路201 号 邮编. 201804 
No. 201 Anyan Road, Jiading District, Shanghai. Post code :201804 
 
SMPV-0.2.3-002-QA -F01 
 
 
f  2#失效件断口及局部放大形貌 
 
 
g  通过耐久试验的螺牙形貌                h  模拟一次性破坏断口 
图1  送检失效件形貌 
 
断口及能谱分析  Fracture and EDX Analysis 
分别对1#和2#失效断口进行能谱检测，结果见图2，可知： 
 
1#和2#失效件宏观黑线两侧的O 含量无明显差异，也未检测到多余的异常元素存在，因此可以基本排除
淬火过程开裂的可能性。 
 
加 
载 
方 
向 
断裂 
台阶 


 
上海汽车中心实验室 
SAIC CENTER LAB 
委托者:  QA  王瑾 
Request person, dept： 
委托编号:   
Request number:  
送样日期:  2023.10.14 
Request date:  
报告日期:  2023.11.9 
Report date: 
第5页,共22页 
 
报告编号 
Report number 
SCL-S-23-0248M 
上海·嘉定区安研路201 号 邮编. 201804 
No. 201 Anyan Road, Jiading District, Shanghai. Post code :201804 
 
SMPV-0.2.3-002-QA -F01 
 
a  1#断口区域能谱结果1 
 
b  1#断口区域能谱结果2 
 
c  2#断口区域能谱结果1 


 
上海汽车中心实验室 
SAIC CENTER LAB 
委托者:  QA  王瑾 
Request person, dept： 
委托编号:   
Request number:  
送样日期:  2023.10.14 
Request date:  
报告日期:  2023.11.9 
Report date: 
第6页,共22页 
 
报告编号 
Report number 
SCL-S-23-0248M 
上海·嘉定区安研路201 号 邮编. 201804 
No. 201 Anyan Road, Jiading District, Shanghai. Post code :201804 
 
SMPV-0.2.3-002-QA -F01 
 
d  2#断口区域能谱结果1 
图2  断口能谱结果 
 
分别对1#断口、2#失效断口、模拟断口进行SEM 检测，结果见图3~图5，可知： 
 
1#和2#断口微观形貌基本一致（图3，图4），外缘形貌沿晶+少量韧窝，近外缘的沿晶面清晰，基本无
韧窝，整个外缘区域有明显沿晶+韧窝的宽度约为1.4mm；最内侧形貌也为沿晶+少量韧窝，宽度约0.6mm； 
 
模拟过载断裂形貌外缘和内孔的沿晶+韧窝的区域宽度约0.6mm（图5）； 
 
结合1#，2#失效件与模拟断口的形貌特征区别、宏观分层特征及能谱分析结果，认为两个失效件应该在
装配后先发生脆性开裂，后续直接过载断裂失效。 
 
 
a  断口局部形貌    
1 
2 
3 
4 
5 
6 


 
上海汽车中心实验室 
SAIC CENTER LAB 
委托者:  QA  王瑾 
Request person, dept： 
委托编号:   
Request number:  
送样日期:  2023.10.14 
Request date:  
报告日期:  2023.11.9 
Report date: 
第7页,共22页 
 
报告编号 
Report number 
SCL-S-23-0248M 
上海·嘉定区安研路201 号 邮编. 201804 
No. 201 Anyan Road, Jiading District, Shanghai. Post code :201804 
 
SMPV-0.2.3-002-QA -F01 
 
        
  b  位置1 形貌-沿晶为主+少量韧窝        c  位置2 形貌-沿晶为主+少量韧窝 
 
 
d  位置3 形貌-沿晶+韧窝                  e  位置4 形貌-韧窝 
  
  
f  位置5 形貌-沿晶+少量韧窝                        g  位置6 形貌-韧窝+少量沿晶 
图3   1#断口形貌 


 
上海汽车中心实验室 
SAIC CENTER LAB 
委托者:  QA  王瑾 
Request person, dept： 
委托编号:   
Request number:  
送样日期:  2023.10.14 
Request date:  
报告日期:  2023.11.9 
Report date: 
第8页,共22页 
 
报告编号 
Report number 
SCL-S-23-0248M 
上海·嘉定区安研路201 号 邮编. 201804 
No. 201 Anyan Road, Jiading District, Shanghai. Post code :201804 
 
SMPV-0.2.3-002-QA -F01 
 
 
a  断口局部形貌                             b  位置1 形貌-沿晶+少量韧窝           
 
 
c  位置2 形貌-沿晶+韧窝                      d  位置3 形貌-韧窝 
 
 
e  位置4 形貌-韧窝+少量沿晶              f  位置5 形貌-沿晶+少量韧窝 
图4   2#断口形貌 
1 
2 
3 
4 
5 


 
上海汽车中心实验室 
SAIC CENTER LAB 
委托者:  QA  王瑾 
Request person, dept： 
委托编号:   
Request number:  
送样日期:  2023.10.14 
Request date:  
报告日期:  2023.11.9 
Report date: 
第9页,共22页 
 
报告编号 
Report number 
SCL-S-23-0248M 
上海·嘉定区安研路201 号 邮编. 201804 
No. 201 Anyan Road, Jiading District, Shanghai. Post code :201804 
 
SMPV-0.2.3-002-QA -F01 
 
 
a  断口低倍形貌 
 
 
b  位置1 形貌-沿晶为主+少量韧窝      c  位置2 形貌-韧窝为主+少量沿晶 
 
 
d  位置3 形貌-沿晶为主+少量韧窝               e  位置4 形貌-韧窝 
图5   模拟过载断裂断口形貌 
 
1 
2 
3 
4 


 
上海汽车中心实验室 
SAIC CENTER LAB 
委托者:  QA  王瑾 
Request person, dept： 
委托编号:   
Request number:  
送样日期:  2023.10.14 
Request date:  
报告日期:  2023.11.9 
Report date: 
第10页,共22页 
 
报告编号 
Report number 
SCL-S-23-0248M 
上海·嘉定区安研路201 号 邮编. 201804 
No. 201 Anyan Road, Jiading District, Shanghai. Post code :201804 
 
SMPV-0.2.3-002-QA -F01 
对此前通过耐久试验的第一批带轮轴取样解析，相关形貌如图6，可知： 
 
金相显示在与失效件相似位置也发现了裂纹存在（图6c），实测长度：1.23mm，0.79mm；裂纹从非马
组织区域向内延伸（图6d，6e）； 
 
其中一处裂纹打开后形貌如图6f，初始裂纹区域断口形貌主要为沿晶+少量韧窝，可以排除疲劳开裂的
可能性；裂纹外缘一侧沿晶断裂区域深度约1.27mm，内孔一侧沿晶断口区域深度约0.7mm（图6g），
整个断口形态分布与失效件基本一致， 
 
 
 
a  耐久件头部剖切                                 b  耐久件剖切 
 
  
c  虚线区域放大形貌
