Repository: kujaxr/obsidian-vault

File: 材料工程师/SCL-S-23-0249M-S12L-车门铰链-沈大光.pdf.md
# SCL-S-23-0249M-S12L-车门铰链-沈大光.pdf

 
 
上海汽车中心实验室 
报告编号Report number 
SCL-S-23-0249M 
委托者: SQE:李贵康 陈倪俊 
Request person, dept： 
委托编号:  SCL-S-23-0249M 
Request number:  
送样日期:  2023.10.20 
Request date:  
报告日期: 2023.10.30 
第1页,共5页 
 
上海·嘉定区安研路201 号 
邮编. 201804 
No. 201 Anyan Road, Jiading District, Shanghai.    
Post code :201804 
 
SMPV-0.2.3-002-QA -F01 
零件号Part number 
10989807 
 零件名称 
Part name 
车门铰链 
图纸日期Drawing date 
 
零件生产日期Part production date 
 
 供货商 
Supplier 
上海安宇峰实业有限公司 
车型/项目Car type/project 
S12L 
DVP 材料大纲签署日期DVP material test plan date 
 
阶段性报告 Interim report                结论性报告 Conclusion report          
 
Ⅰ.任务描述 Task description 
实验室受委托对车门铰链内螺纹滑牙进行失效原因分析，失效零件具体信息如下： 
As requested, SCL has analyzed the factor of Door Hinge. The information of the failed part is as following： 
零件信息：Part information 
零件名称 
Part name 
车门铰链 
车制造日期 
Vehicle production date 
/ 
VIN 码 
VIN 
/ 
销售日期 
Sale date 
/ 
车辆里程数 
Car mileage 
/ 
维修站名称 
Sale agent 
/ 
失效模式描述 
Failure circumstance  
 
原材料信息：Raw material information 
原材料及牌号 
Raw material specification 
/ 
原材料厂商 
Raw material producer 
/ 
散件供应商 
Component supplier 
/ 
金属热处理状态 
Metal heat treatment state 
/ 
 
 
Ⅱ. 结论与建议 Conclusions and Suggestions 
结论Conclusions： 
1) 车门铰链螺栓滑牙是由于轴向力过大导致内螺纹拉脱引起的； 
2) 失效件车身页硬度和定位螺栓硬度符合要求； 
3) 送检的安宇峰车身铰链车身页和龙纪车身铰链车身页硬度符合要求。 
 
建议Suggestions：  
1） 排查装配过程是否有异常； 
2） 关注螺栓摩擦系数变化对装配的影响。 
 
 
 
分发  
Distribution 
SQE：李贵康 陈倪俊 
检验者Author 
沈大光 
Shen Daguang 
审核Auditor 
邵百明 
Shao Baiming 
批准Approver 
 
日期Date 
2023.10.30 
日期Date 
2023.10.30 
日期Date 
2023.10.30 


 
 
上海汽车中心实验室 
报告编号Report number 
SCL-S-23-0249M 
委托者: SQE:李贵康 陈倪俊 
Request person, dept： 
委托编号:  SCL-S-23-0249M 
Request number:  
送样日期:  2023.10.20 
Request date:  
报告日期: 2023.10.30 
第2页,共5页 
 
上海·嘉定区安研路201 号 
邮编. 201804 
No. 201 Anyan Road, Jiading District, Shanghai.    
Post code :201804 
 
SMPV-0.2.3-002-QA -F01 
III. 调查结果 Investigation Results 
上汽临港总装现场在第二次装配S12L 车门铰链定位螺栓时，出现滑牙；定位螺栓第二次安装扭矩为
20-26N.m；第一次为车身车间装配，装配扭矩是10-16N.m。车身装配后经过电泳，在总装现场进行第二次装配。 
 
图1 失效零件图 
 线切割剖开失效的内螺纹孔，用体视镜观察内螺纹孔截面，发现两侧内螺纹孔已全部拉脱，如图2 所示。 
 送检的同批次安宇峰内螺纹形貌如图3 所示，螺纹尺寸正常。 
 通过表1 材料结果可知，失效件内螺纹硬度正常，定位螺栓金相硬度也正常；依次可以推断车门铰链内
螺纹孔拉脱是由于螺栓拧紧时轴向力过大，超过其承载强度而发生拉脱。 


 
 
上海汽车中心实验室 
报告编号Report number 
SCL-S-23-0249M 
委托者: SQE:李贵康 陈倪俊 
Request person, dept： 
委托编号:  SCL-S-23-0249M 
Request number:  
送样日期:  2023.10.20 
Request date:  
报告日期: 2023.10.30 
第3页,共5页 
 
上海·嘉定区安研路201 号 
邮编. 201804 
No. 201 Anyan Road, Jiading District, Shanghai.    
Post code :201804 
 
SMPV-0.2.3-002-QA -F01 
 
图2 内螺纹孔宏观形貌 
 
图3 同批次安宇峰车门铰链内螺纹形貌 
 
 


 
 
上海汽车中心实验室 
报告编号Report number 
SCL-S-23-0249M 
委托者: SQE:李贵康 陈倪俊 
Request person, dept： 
委托编号:  SCL-S-23-0249M 
Request number:  
送样日期:  2023.10.20 
Request date:  
报告日期: 2023.10.30 
第4页,共5页 
 
上海·嘉定区安研路201 号 
邮编. 201804 
No. 201 Anyan Road, Jiading District, Shanghai.    
Post code :201804 
 
SMPV-0.2.3-002-QA -F01 
材料测试 Material Test Results 
 失效车门铰链车身页和定位螺栓硬度，金相符合要求； 
 同批次安宇峰车门铰链基体硬度和螺纹硬度符合要求； 
 送检的龙纪车门铰链基体硬度和螺纹硬度符合要求。 
                                    表1 材料检测结果 
序号 
No. 
试验项目 
Test item 
额定值 
Requirement 
试验结果 
Test result 
评价 Evaluation 
合格 
qualified 
不合格 
unqualified 
1 
安宇峰失效车门铰链 
1 
车身页 
 
 
 
 
1.1 
车身页芯部硬度 
HV1 
/ 
162.1, 162.7, 173.4 
/ 
 
 
转换成抗拉强度，
MPa 
470-630 
518, 521, 555 
X 
 
1.2 
定位螺栓  
1.21 
芯部硬度,HV1 
320-380HV1 
358.1、359.6、355.4 
X 
 
1.22 
螺纹形貌 
没有折叠 
见图4 
X 
 
1.23 
芯部组织 
回火索氏体 
见图5 
X 
 
2 
安宇峰车门铰链 
2.1 
车身页芯部硬度 
HV1 
/ 
175.4,170.1,177.2 
/ 
 
 
转换成抗拉强度，
MPa 
470-630 
560,545,568 
X 
 
2.2 
车身页螺牙硬度 
HV0.3 
/ 
251.7,237,239.7 
/ 
 
3 
龙记车门铰链 
3.1 
车身页芯部硬度 
HV1 
/ 
175.3,185.6,169 
/ 
 
 
转换成抗拉强度，
MPa 
470-630 
560,595,548 
X 
 
 
车身页螺牙硬度 
HV0.3 
/ 
234.1;228.1;220.9 
/ 
 


 
 
上海汽车中心实验室 
报告编号Report number 
SCL-S-23-0249M 
委托者: SQE:李贵康 陈倪俊 
Request person, dept： 
委托编号:  SCL-S-23-0249M 
Request number:  
送样日期:  2023.10.20 
Request date:  
报告日期: 2023.10.30 
第5页,共5页 
 
上海·嘉定区安研路201 号 
邮编. 201804 
No. 201 Anyan Road, Jiading District, Shanghai.    
Post code :201804 
 
SMPV-0.2.3-002-QA -F01 
 
 
          图4 螺纹形貌 100x                             图5 芯部组织 500x

File: 材料工程师/SCL-S-23-0250M-S11L-前标-于季康.pdf.md
# SCL-S-23-0250M-S11L-前标-于季康.pdf

 
上海汽车中心实验室 
报告编号Report number 
SCL-S-23-0250M 
委托者: 李贵康 
Request person, dept： 
委托编号:  SCL-S-23-0250 
Request number:  
送样日期:  2023.10.25 
Request date:  
报告日期:  2023.10.30 
第1页,共4页 
 
上海·嘉定区安研路201 号 
邮编. 201804 
No. 201 Anyan Road, Jiading District, Shanghai.    
Post code :201804 
 
SMPV-0.2.3-002-QA -F01 
零件号Part number 
11356305 
 零件名称 
Part name 
前标 
图纸日期Drawing date 
/ 
零件生产日期Part production date 
/ 
 供货商 
Supplier 
南通帝诚 
车型/项目Car type/project 
S11L 
DVP 材料大纲签署日期DVP material test plan date 
/ 
阶段性报告 Interim report                结论性报告 Conclusion report          
 
Ⅰ.任务描述 Task description 
无锡江阴交付中心发现1 例S11L 前标出现裂纹。实验室受委托对前标进行失效原因分析，失效零件具体信息如
下： 
As requested, SCL has analyzed the failure of PART. The information of the failed part is as following： 
零件信息：Part information 
零件名称 
Part name 
前标 
车制造日期 
Vehicle production date 
2023/7 
VIN 码 
VIN 
/ 
销售日期 
Sale date 
/ 
车辆里程数 
Car mileage 
10 公里 
维修站名称 
Sale agent 
/ 
失效模式描述 
Failure circumstance  
表面出现裂纹 
原材料信息：Raw material information 
原材料及牌号 
Raw material specification 
/ 
原材料厂商 
Raw material producer 
/ 
散件供应商 
Component supplier 
南通帝诚/启东汇通 
金属热处理状态 
Metal heat treatment state 
/ 
失效零件见图1、2：The failed part is shown in figure 1、2.  
 
Ⅱ. 结论与建议 Conclusions and Suggestions 
 
结论：  
1）结合失效情况与晶相分析，铬层镍层有缺失，为外力划伤所致（为主要原因）。 
2）零件镀层厚度不符合标准要求（非主要原因）。 
 
建议： 
1）需排查外界可能造成划伤的因素，进行避免。 
2）供应商需调整电镀工艺，提高镀层厚度。 
 
 
 
分发: 
Distribution 
李贵康 
检验者Author 
于季康 
Yu JiKang 
审核Auditor 
李娜 
Li Na 
批准Approver 
 
日期Date 
2023.10.30 
日期Date 
2023.10.31 
日期Date 
2023.10.31 


 
上海汽车中心实验室 
报告编号Report number 
SCL-S-23-0250M 
委托者: 李贵康 
Request person, dept： 
委托编号:  SCL-S-23-0250 
Request number:  
送样日期:  2023.10.25 
Request date:  
报告日期:  2023.10.30 
第2页,共4页 
 
上海·嘉定区安研路201 号 
邮编. 201804 
No. 201 Anyan Road, Jiading District, Shanghai.    
Post code :201804 
 
SMPV-0.2.3-002-QA -F01 
III. 调查结果 Investigation Results 
 
    无锡江阴交付中心发现1 例S11L 前标出现裂纹，裂纹形状较为规律。失效情况如图1、2 所示。 
 
 
 
图1  前标 
 
 
图2  前标（局部放大图） 
 
 


 
上海汽车中心实验室 
报告编号Report number 
SCL-S-23-0250M 
委托者: 李贵康 
Request person, dept： 
委托编号:  SCL-S-23-0250 
Request number:  
送样日期:  2023.10.25 
Request date:  
报告日期:  2023.10.30 
第3页,共4页 
 
上海·嘉定区安研路201 号 
邮编. 201804 
No. 201 Anyan Road, Jiading District, Shanghai.    
Post code :201804 
 
SMPV-0.2.3-002-QA -F01 
晶相分析 
对失效位置附近进行晶相分析。如图3 所示，开裂位置铬层镍层明显缺失，铜层和其他位置完整无裂纹，因
此为外力划伤所致。如图4 所示，铜层厚度、镍层厚度均不符合标准要求。 
 
 
图3  裂纹位置晶相图 
 
序号 
No. 
试验项目 
Test item 
额定值 
Requirement 
试验结果 
Test result 
评价 Evaluation 
合格 
qualified 
不合格 
unqualified 
1 
裂纹附近  测试依据：SMTC 5 300 003 
1.1 
铬层 
0.2-0.6µm 
0.546µm 
X 
 
1.2 
镍层 
≥ 20µm 
10.22µm 
 
X 
1.3 
铜层 
≥25 µm 
20.12µm 
 
X 
1.4 
高温存放 
90℃×6h 
外观没有变化，结合力无
损失或其它降低性能的
变化。 
外观无缩印，结合力
无损失 
X 
 
 


 
上海汽车中心实验室 
报告编号Report number 
SCL-S-23-0250M 
委托者: 李贵康 
Request person, dept： 
委托编号:  SCL-S-23-0250 
Request number:  
送样日期:  2023.10.25 
Request date:  
报告日期:  2023.10.30 
第4页,共4页 
 
上海·嘉定区安研路201 号 
邮编. 201804 
No. 201 Anyan Road, Jiading District, Shanghai.    
Post code :201804 
 
SMPV-0.2.3-002-QA -F01 
 
 
图4  划痕附近膜厚图

File: 材料工程师/SCL-S-23-0251M-EP21 发罩总成-朱浩.pdf.md
# SCL-S-23-0251M-EP21 发罩总成-朱浩.pdf

 
上海汽车中心实验室 
报告编号Report number 
SCL-S-23-0251M 
委托者: LP 张杰 
Request person, dept： 
委托编号:  / 
Request number:  
送样日期:  20231025 
Request date:  
报告日期:  20231026 
Report date: 
第1页,共2页 
 
上海·嘉定区安研路201 号 
邮编. 201804 
No. 201 Anyan Road, Jiading District, Shanghai. 
Post code :201804 
 
SMPV-0.2.3-002-QA -F01 
零件号Part number 
10258503 
 零件名称 
Part name 
发盖外板 
图纸日期Drawing date 
/ 
零件生产日期Part production date 
/ 
 供货商 
Supplier 
临港工厂 
车型/项目Car type/project 
EP21 MCE 
DVP 材料大纲签署日期DVP material test plan date 
/ 
阶段性报告 Interim report                结论性报告 Conclusion report          
 
Ⅰ.任务描述 Task description 
实验室受委托对EP21 MCE 发盖外板不同时间热处理材料进行检测，失效零件具体信息如下： 
As requested, SCL has analyzed the heat treated materials of the EP21 MCE hood outer plate at different times. The 
information of the failed part is as following： 
零件信息：Part information 
零件名称 
Part name 
发盖外板 
车制造日期 
Vehicle production date 
/ 
VIN 码 
VIN 
/ 
销售日期 
Sale date 
/ 
车辆里程数 
Car mileage 
/ 
维修站名称 
Sale agent 
/ 
失效模式描述 
Failure circumstance  
EP21 MCE 发盖外板不同时间热处理材料性能 
原材料信息：Raw material information 
原材料及牌号 
Raw material specification 
SAS6000-IH-90  T=1.0 
原材料厂商 
Raw material producer 
NOVELIS 
散件供应商 
Component supplier 
/ 
金属热处理状态 
Metal heat treatment state 
/ 
 
 
Ⅱ. 结论与建议 Conclusions and Suggestions 
结论Conclusions： 
材料过期3 个月，屈服强度超差； 
 
 
建议Suggestions： 
工程结合仿真评估是否可用。 
 
 
 
 
 
分发: 
Distribution 
LP 张杰 
检验者Author 
朱浩 
Zhu Hao 
审核Auditor 
叶青亮 
Ye Qingliang 
批准Approver 
 
日期Date 
2023.10.26 
日期Date 
2023.10.26 
日期Date 
2023.10.26 


 
上海汽车中心实验室 
报告编号Report number 
SCL-S-23-0251M 
委托者: LP 张杰 
Request person, dept： 
委托编号:  / 
Request number:  
送样日期:  20231025 
Request date:  
报告日期:  20231026 
Report date: 
第2页,共2页 
 
上海·嘉定区安研路201 号 
邮编. 201804 
No. 201 Anyan Road, Jiading District, Shanghai. 
Post code :201804 
 
SMPV-0.2.3-002-QA -F01 
 
III.材料测试  Material Test Results 
对不同时间热处理材料进行检测，其结果如下： 
 20230114热处理原材料屈服强度都不合格。 
 
表1  材料检测结果 
序号 
No. 
测试项目 
Test item 
额定值 
Requirement 
试验结果 
Test result 
评价 Evaluation 
合格 
OK 
不合格 
Not OK 
 
20230114 热处理 
 
 
 
机械性能 
  
 
 
 
 
抗拉强度，MPa 
≥175 
246, 246 
X 
 
 
屈服强度，Mpa 
90-130 
138, 138 
 
X 
 
延伸率，% 
≥23 
23.5, 24.0 
X

File: 材料工程师/SCL-S-23-0252M-GS62H-滚子摇臂卡夹-孙明升.pdf.md
# SCL-S-23-0252M-GS62H-滚子摇臂卡夹-孙明升.pdf

 
 
上海汽车中心实验室 
报告编号Report number 
SCL-S-23-0252M 
委托者:  发动机部 蒋婷婷 
Request person, dept： 
委托编号:  SCL-S-23-0252M 
Request number:  
送样日期:  20231027 
Request date:  
报告日期:  20231106 
Report date: 
第1页,共8页 
 
上海·嘉定区安研路201 号 
邮编. 201804 
No. 201 Anyan Road, Jiading District, Shanghai. 
Post code :201804 
 
SMPV-0.2.3-002-QA -F01 
零件号Part number 
11136577 
 零件名称 
Part name 
滚子摇臂-卡夹 
 Roller rocker arm - clip 
图纸日期Drawing date 
/ 
零件生产日期Part production date 
/ 
 供货商 
Supplier 
新坐标 
车型/项目Car type/project 
GS62H 
阶段性报告 Interim report                结论性报告 Conclusion report          
 
Ⅰ.任务描述 Task description 
实验室受委托对GS62H 滚子摇臂-卡夹断裂问题进行失效分析，失效零件具体信息如下： 
As requested, SCL has analyzed the fracture of clip of roller rocker arm of GS62H. The information of the failed part is as 
following： 
零件信息：Part information 
失效来源 
Failure source 
工程开发 
失效数量 
Failure Number 
1 
散件供应商 
Component supplier 
/ 
生产基地 
Production base 
/ 
VIN 码 
VIN 
/ 
车辆里程数 
Car mileage 
/ 
车制造日期 
Vehicle production date 
/ 
销售日期 
Sale date 
/ 
维修站名称 
Sale agent 
/ 
SQE/DRE 
/ 
失效背景 
Failure background 
DL3 发动机倾斜试验后，改制油底壳过程中发现进气侧5#摇臂上卡夹断裂掉落在油底壳。 
原材料信息：Raw material information 
原材料及牌号 
Raw material specification 
/ 
原材料厂商 
Raw material producer 
/ 
金属热处理状态 
Metal heat treatment state 
/ 
 
 
失效零件见图1：The failed part is shown in figure 1.  
Ⅱ. 结论与建议 Conclusions and Suggestions 
结论Conclusions：  
（1）该卡夹使用中严重磨损，受异常外力，导致卡夹发生疲劳断裂。 
The clip was severely worn during use and subjected to abnormal external forces, resulting in fatigue fracture of the clip. 
（2）卡夹材料硬度符合要求，金相组织正常。 
The hardness of the clip material met the requirements, and the metallographic structure was normal. 
建议Suggestions：  
（1）排查卡夹磨损原因，并持续跟踪该零件的失效案例。 
To check the reason of worn and continue to follow failure example of this clip. 
分发 
Distribution 
发动机：蒋婷婷；SQE：邹益；SCL：樊良伟； 
检验者Author 
孙明升 
Sun Mingsheng 
审核Auditor 
邵百明 
Shao Baiming 
批准Approver 
 
日期Date 
2023.11.06 
日期Date 
2023.11.06 
日期Date 
2023.11.06 


 
 
上海汽车中心实验室 
报告编号Report number 
SCL-S-23-0252M 
委托者:  发动机部 蒋婷婷 
Request person, dept： 
委托编号:  SCL-S-23-0252M 
Request number:  
送样日期:  20231027 
Request date:  
报告日期:  20231106 
Report date: 
第2页,共8页 
 
上海·嘉定区安研路201 号 
邮编. 201804 
No. 201 Anyan Road, Jiading District, Shanghai. 
Post code :201804 
 
SMPV-0.2.3-002-QA -F01 
III. 调查结果 Investigation Results 
发动机15FHC01AN808D332-7 在原DL3 发动机倾斜试验后，改制油底壳（增程式研究）过程中发现异常，
进气侧5#摇臂上卡夹断裂掉落在油底壳。失效件形貌如图1 所示。该卡夹的主要作用是在预装是起到固定连接作
用，在安装之后使用过程中不起作用。该发动机据反馈多次进行拆解，摇臂的变更、拆解均无法追踪。 
 
 
                   （a）断裂摇臂                        （b）正常摇臂 
 
 
（c）断裂卡夹 
   图1 失效件及断裂位置 
断口分析 Fracture Surface Analysis 
断口的宏观形貌如图2 所示，断口1#表面光亮，磨损严重。断口2#相对较好，根据断裂面纹路，断口起源
于折弯内侧，向外侧扩展。 
开裂卡夹 


 
 
上海汽车中心实验室 
报告编号Report number 
SCL-S-23-0252M 
委托者:  发动机部 蒋婷婷 
Request person, dept： 
委托编号:  SCL-S-23-0252M 
Request number:  
送样日期:  20231027 
Request date:  
报告日期:  20231106 
Report date: 
第3页,共8页 
 
上海·嘉定区安研路201 号 
邮编. 201804 
No. 201 Anyan Road, Jiading District, Shanghai. 
Post code :201804 
 
SMPV-0.2.3-002-QA -F01 
 
 
 
                 （a）断口1#                                   （b）断口2# 
图2 断口的宏观形貌 
利用扫描电镜对断口进一步观察分析。其中断口1#貌如图4-a 所示，断口磨损严重，大部分区域已经磨平，
在具有断口形貌的两处区域，可以看到疲劳辉纹和二次裂纹特征，该断口为疲劳断口。断口2#断口形貌相对完整，
根据断口纹路，断裂起源于卡夹折弯内侧，向外侧扩展，起源区磨损比较严重，扩展区具有疲劳辉纹特征。最终
断裂区为韧窝形貌，为过载断口。 
综上：该断口首先由折弯内侧发生疲劳开裂，最后过载断于折弯外侧。 
 
 
 
 
 
 
折弯内侧 
折弯外侧 


 
 
上海汽车中心实验室 
报告编号Report number 
SCL-S-23-0252M 
委托者:  发动机部 蒋婷婷 
Request person, dept： 
委托编号:  SCL-S-23-0252M 
Request number:  
送样日期:  20231027 
Request date:  
报告日期:  20231106 
Report date: 
第4页,共8页 
 
上海·嘉定区安研路201 号 
邮编. 201804 
No. 201 Anyan Road, Jiading District, Shanghai. 
Post code :201804 
 
SMPV-0.2.3-002-QA -F01 
 
 
                  （a）断口1#                                  （b）起源区 
 
 
                 （c）二次裂纹                                    （d）疲劳辉纹 
图3 断口1#微观形貌 
 
 
                 （a）断口2#                                   （b）起源区 
 
起源区 
起源区 
疲劳扩展区 
最终断裂区 


 
 
上海汽车中心实验室 
报告编号Report number 
SCL-S-23-0252M 
委托者:  发动机部 蒋婷婷 
Request person, dept： 
委托编号:  SCL-S-23-0252M 
Request number:  
送样日期:  20231027 
Request date:  
报告日期:  20231106 
Report date: 
第5页,共8页 
 
上海·嘉定区安研路201 号 
邮编. 201804 
No. 201 Anyan Road, Jiading District, Shanghai. 
Post code :201804 
 
SMPV-0.2.3-002-QA -F01 
 
 
                  （c）疲劳扩展区                             （d）最终断裂区 
     图4 断口2#的微观形貌 
卡夹形貌检查 Clip morphology examination 
     对卡夹表面进行检查，结果如图5 所示，卡夹的内侧与挺柱接触部分已经出现严重磨损。同一发动机的未断
裂卡夹，其表面形貌如图6 所示，表面也存在磨损现象。同时，对比两个耐久件卡夹，其中一个卡夹稍微松动，
其形貌如图7 所示，另外一个卡夹安装正常，未见松动，其形貌如图8 所示，发现两个耐久件卡夹同样存在磨损
情况，磨损很轻微，不明显。 
综上，断裂卡夹在使用过程中严重磨损，受异常外力，导致卡夹发生疲劳断裂。 
 
 
韧窝形貌 
疲劳辉纹 


 
 
上海汽车中心实验室 
报告编号Report number 
SCL-S-23-0252M 
委托者:  发动机部 蒋婷婷 
Request person, dept： 
委托编号:  SCL-S-23-0252M 
Request number:  
送样日期:  20231027 
Request date:  
报告日期:  20231106 
Report date: 
第6页,共8页 
 
上海·嘉定区安研路201 号 
邮编. 201804 
No. 201 Anyan Road, Jiading District, Shanghai. 
Post code :201804 
 
SMPV-0.2.3-002-QA -F01 
 
 
图5 断裂卡夹表面形貌 
 
 
 
 
图6 同发动机未断裂卡夹 


 
 
上海汽车中心实验室 
报告编号Report number 
SCL-S-23-0252M 
委托者:  发动机部 蒋婷婷 
Request person, dept： 
委托编号:  SCL-S-23-0252M 
Request number:  
送样日期:  20231027 
Request date:  
报告日期:  20231106 
Report date: 
第7页,共8页 
 
上海·嘉定区安研路201 号 
邮编. 201804 
No. 201 Anyan Road, Jiading District, Shanghai. 
Post code :201804 
 
SMPV-0.2.3-002-QA -F01 
 
 
 
 
图7 耐久件-轻微松动 
 
 


 
 
上海汽车中心实验室 
报告编号Report number 
SCL-S-23-0252M 
委托者:  发动机部 蒋婷婷 
Request person, dept： 
委托编号:  SCL-S-23-0252M 
Request number:  
送样日期:  20231027 
Request date:  
报告日期:  20231106 
Report date: 
第8页,共8页 
 
上海·嘉定区安研路201 号 
邮编. 201804 
No. 201 Anyan Road, Jiading District, Shanghai. 
Post code :201804 
 
SMPV-0.2.3-002-QA -F01 
 
 
图8 耐久件-正常件 
材料测试  Material Test Results 
     材料检测结果如表1 所示。硬度符合要求，金相组织正常。 
表1 材料检测结果 
序号 
No. 
试验项目 
Test item 
额定值 
Requirement 
试验结果 
Test result 
评价 Evaluation 
合格 
Qualified 
不合格 
unqualified 
1 
硬度，HV1 
320～480 
388.8,377.9,380.1,383.4,383.4 
× 
 
2 
金相组织 
/ 
回火索氏体（见图9） 
/ 
 
 
 
              （a）500x                                     （b）1000x 
图9 金相组织

File: 材料工程师/SCL-S-23-0254M-ZS11-行李架总成-沈大光.pdf.md
# SCL-S-23-0254M-ZS11-行李架总成-沈大光.pdf

 
 
上海汽车中心实验室 
报告编号Report number 
SCL-S-23-0254M 
委托者: SQE:苑盟 
Request person, dept： 
委托编号:  SCL-S-23-0254M 
Request number:  
送样日期:  2023.10.30 
Request date:  
报告日期: 2023.11.14 
第1页,共4页 
 
上海·嘉定区安研路201 号 
邮编. 201804 
No. 201 Anyan Road, Jiading District, Shanghai.    
Post code :201804 
 
SMPV-0.2.3-002-QA -F01 
零件号Part number 
10976234 
 零件名称 
Part name 
行李架总成 
图纸日期Drawing date 
 
零件生产日期Part production date 
 
 供货商 
Supplier 
上海英汇科技发展有限公司 
车型/项目Car type/project 
ZS11 
DVP 材料大纲签署日期DVP material test plan date 
 
阶段性报告 Interim report                结论性报告 Conclusion report          
 
Ⅰ.任务描述 Task description 
实验室受委托对行李架基座进行断裂分析，失效零件具体信息如下： 
As requested, SCL has analyzed the factor of the luggage rack base. The information of the failed part is as following： 
零件信息：Part information 
零件名称 
Part name 
行李架基座 
车制造日期 
Vehicle production date 
/ 
VIN 码 
VIN 
/ 
销售日期 
Sale date 
/ 
车辆里程数 
Car mileage 
/ 
维修站名称 
Sale agent 
/ 
失效模式描述 
Failure circumstance  
ZS11 装配时，行李架基座断裂。 
原材料信息：Raw material information 
原材料及牌号 
Raw material specification 
/ 
原材料厂商 
Raw material producer 
/ 
散件供应商 
Component supplier 
/ 
金属热处理状态 
Metal heat treatment state 
/ 
 
Ⅱ. 结论与建议 Conclusions and Suggestions 
结论Conclusions： 
（1） 行李架基座受异常外力发生过载断裂。 
（2） 基座材料成分和孔隙合格，硬度正常。 
 
 
建议Suggestions：  
（1） 排查行李架基座装配过程，考虑对基座结构进行优化。 
 
 
 
 
分发  
Distribution 
SQE：苑盟 
检验者Author 
沈大光 
Shen Daguang 
审核Auditor 
邵百明 
Shao Baiming 
批准Approver 
 
 
日期Date 
2023.11.14 
日期Date 
2023.11.14 
日期Date 
2023.11.14 


 
 
上海汽车中心实验室 
报告编号Report number 
SCL-S-23-0254M 
委托者: SQE:苑盟 
Request person, dept： 
委托编号:  SCL-S-23-0254M 
Request number:  
送样日期:  2023.10.30 
Request date:  
报告日期: 2023.11.14 
第2页,共4页 
 
上海·嘉定区安研路201 号 
邮编. 201804 
No. 201 Anyan Road, Jiading District, Shanghai.    
Post code :201804 
 
SMPV-0.2.3-002-QA -F01 
III. 调查结果 Investigation Results 
ZS11 行李架基座在郑州工厂装配时，基座发生开裂。 
失效件如图1 所示。由图可知 ： 
 行李架一侧基座发生断裂，相对应的螺栓完好。 
 
图1 送检失效件 
断口分析 Fracture Analysis 
 对图2 的基座断口进行SEM 分析，由图可知; 
 失效基座两部分的断口都是为过载断裂；断口表面未见有严重的宏观缺陷。 
 
图2 铝合金基座断口宏观形貌 


 
 
上海汽车中心实验室 
报告编号Report number 
SCL-S-23-0254M 
委托者: SQE:苑盟 
Request person, dept： 
委托编号:  SCL-S-23-0254M 
Request number:  
送样日期:  2023.10.30 
Request date:  
报告日期: 2023.11.14 
第3页,共4页 
 
上海·嘉定区安研路201 号 
邮编. 201804 
No. 201 Anyan Road, Jiading District, Shanghai.    
Post code :201804 
 
SMPV-0.2.3-002-QA -F01 
 
 
            a  基座放大形貌1                             b 位置1 形貌-准解理+韧窝 
 
 
           c  基座放大形貌2                              d 位置2 形貌-准解理+韧窝 
                                     图3 断口SEM 形貌 
材料测试 Material Test Results 
   对失效基座进行材料检测，其结果如下： 
 
失效基座材料成分和孔隙度合格，硬度正常。 
                                    表1 材料检测结果 
序号 
No. 
试验项目 
Test item 
额定值 
Requirement 
试验结果 
Test result 
评价 Evaluation 
合格 
qualified 
不合格 
unqualified 
1 
失效基座 
1 
成分 
ADC12 
 
 
 
1.1 
Si 
9.6-1.20 
10.75 
X 
 


 
 
上海汽车中心实验室 
报告编号Report number 
SCL-S-23-0254M 
委托者: SQE:苑盟 
Request person, dept： 
委托编号:  SCL-S-23-0254M 
Request number:  
送样日期:  2023.10.30 
Request date:  
报告日期: 2023.11.14 
第4页,共4页 
 
上海·嘉定区安研路201 号 
邮编. 201804 
No. 201 Anyan Road, Jiading District, Shanghai.    
Post code :201804 
 
SMPV-0.2.3-002-QA -F01 
序号 
No. 
试验项目 
Test item 
额定值 
Requirement 
试验结果 
Test result 
评价 Evaluation 
合格 
qualified 
不合格 
unqualified 
 
Fe 
≤1.30 
1.098 
X 
 
 
Cu 
1.5-3.5 
2.165 
X 
 
 
Mn 
≤0.50 
0.20 
X 
 
 
Mg 
≤0.30 
0.204 
X 
 
 
Ni 
≤0.50 
0.067 
X 
 
 
Zn 
≤1.0 
0.929 
X 
 
 
Sn 
≤0.2 
0.026 
X 
 
 
Pb 
≤0.2 
0.056 
X 
 
 
Ti 
≤0.3 
0.044 
X 
 
1.2 
硬度 
/ 
85.3、90.7、88.3HB2.5/62.5  
/ 
 
1.3 
孔隙度 
孔隙率：≤5% 
0.72%（见图4） 
X 
 
最大孔隙：≤1mm 
0.21mm（见图4） 
X 
 
 
图4 孔隙度

File: 材料工程师/SCL-S-23-0255M-GS61H GS61-缸套-沈大光.pdf.md
# SCL-S-23-0255M-GS61H GS61-缸套-沈大光.pdf

 
 
上海汽车中心实验室 
报告编号Report number 
SCL-S-23-0255M 
委托者: EN:栗群  
Request person, dept： 
委托编号:  SCL-S-23-0255M 
Request number:  
送样日期:  2023.11.02 
Request date:  
报告日期: 2023.11.29 
第1页,共5页 
 
上海·嘉定区安研路201 号 
邮编. 201804 
No. 201 Anyan Road, Jiading District, Shanghai.    
Post code :201804 
 
SMPV-0.2.3-002-QA -F01 
零件号Part number 
10681538/11502939 
 零件名称 
Part name 
缸体总成 
图纸日期Drawing date 
 
零件生产日期Part production date 
 
 供货商 
Supplier 
中原内配 
车型/项目Car type/project 
GS61H/GS61 
DVP 材料大纲签署日期DVP material test plan date 
 
阶段性报告 Interim report                结论性报告 Conclusion report          
 
Ⅰ.任务描述 Task description 
实验室受委托对缸套异常磨损进行分析，失效零件具体信息如下： 
As requested, SCL has analyzed the factor of Liner.The information of the failed part is as following： 
零件信息：Part information 
零件名称 
Part name 
缸体总成 
车制造日期 
Vehicle production date 
/ 
VIN 码 
VIN 
/ 
销售日期 
Sale date 
/ 
车辆里程数 
Car mileage 
/ 
维修站名称 
Sale agent 
/ 
失效模式描述 
Failure circumstance  
GS61H 发动机使用高硫燃油进行D6 试验后，发现缸孔有异常磨损，且有凹槽。 
原材料信息：Raw material information 
原材料及牌号 
Raw material specification 
HWA101 
原材料厂商 
Raw material producer 
/ 
散件供应商 
Component supplier 
 
金属热处理状态 
Metal heat treatment state 
/ 
 
 
Ⅱ. 结论与建议 Conclusions and Suggestions 
结论Conclusions： 
1） 缸套异常磨损是由于腐蚀引起的严重磨损； 
2） 缸套的化学成分合格，金相组织和硬度符合图纸要求。 
 
 
建议Suggestions      
无 
 
 
 
分发  
Distribution 
EN：栗群 
检验者Author 
沈大光 
Shen Daguang 
审核Auditor 
邵百明 
Shao Baiming 
批准Approver 
 
日期Date 
2023.11.29 
日期Date 
2023.11.29 
日期Date 
2023.11.29 


 
 
上海汽车中心实验室 
报告编号Report number 
SCL-S-23-0255M 
委托者: EN:栗群  
Request person, dept： 
委托编号:  SCL-S-23-0255M 
Request number:  
送样日期:  2023.11.02 
Request date:  
报告日期: 2023.11.29 
第2页,共5页 
 
上海·嘉定区安研路201 号 
邮编. 201804 
No. 201 Anyan Road, Jiading District, Shanghai.    
Post code :201804 
 
SMPV-0.2.3-002-QA -F01 
III. 调查结果 Investigation Results 
AS33P 长续航海外版搭载GS61H 发动机使用高硫燃油进行D6 试验后，发现缸孔有异常磨损，且有凹槽；
送检的缸体如图1 所示。 
 
线切割截取缸套一段，体式镜放大形貌如图1b 所示，由图可知；缸套顶部有一段宽度大约5.6mm 左
右的黑色区域，黑色区域底部还有一段宽大约为0.18mm 的凹槽。凹槽下面有一段光亮区域。 
 
光亮区域的宏观形貌如图1c 所示，由图可知；光亮区域带未见斜向的绗磨纹路，出现类似晶界的形
貌。此形貌与之前用高硫燃油进行D6 试验的GL31 HP 项目相同，详见SCL-S-23-0188M 报告。可知
此区域是由于腐蚀导致的。 
 
a 缸体总成 
 
b 线切割截取缸套及放大形貌 


 
 
上海汽车中心实验室 
报告编号Report number 
SCL-S-23-0255M 
委托者: EN:栗群  
Request person, dept： 
委托编号:  SCL-S-23-0255M 
Request number:  
送样日期:  2023.11.02 
Request date:  
报告日期: 2023.11.29 
第3页,共5页 
 
上海·嘉定区安研路201 号 
邮编. 201804 
No. 201 Anyan Road, Jiading District, Shanghai.    
Post code :201804 
 
SMPV-0.2.3-002-QA -F01 
 
c 光亮区域宏观形貌图 
图1 送检的缸体 
材料测试 Material Test Result 
对缸套进行材料检测，结果如表1 所示，可知； 
 
缸套的化学成分、金相组织和硬度符合图纸要求。 
 
                                           表1：材料检测结果 
序号 
No. 
试验项目 
Test item 
额定值 
Requirement 
试验结果 
Test result 
评价 Evaluation 
合格 
qualified 
不合格 
unqualified 
1 
GS61H 缸套 
1 
成分% 
HWA101 
图纸要求 
 
 
 
1.1 
C 
3.2-3.7 
3.511 
X 
 
 
Si 
2.0-2.8 
2.151 
X 
 
 
Mn 
0.5-1.0 
0.761 
X 
 
 
P 
0.05-0.20 
0.161 
X 
 
 
S 
≤0.15 
0.0631 
X 
 
 
Cr 
0.05-0.20 
0.161 
X 
 
 
V 
≤0.03 
0.011 
X 
 


 
 
上海汽车中心实验室 
报告编号Report number 
SCL-S-23-0255M 
委托者: EN:栗群  
Request person, dept： 
委托编号:  SCL-S-23-0255M 
Request number:  
送样日期:  2023.11.02 
Request date:  
报告日期: 2023.11.29 
第4页,共5页 
 
上海·嘉定区安研路201 号 
邮编. 201804 
No. 201 Anyan Road, Jiading District, Shanghai.    
Post code :201804 
 
SMPV-0.2.3-002-QA -F01 
序号 
No. 
试验项目 
Test item 
额定值 
Requirement 
试验结果 
Test result 
评价 Evaluation 
合格 
qualified 
不合格 
unqualified 
 
Ti 
≤0.04 
0.021 
X 
 
1.2 
硬度 
(HB2.5/187.5) 
226-283 
236；238；239HB2.5/187.5 
X 
 
1.3 
金相组织 
图纸技术要求 
 
 
 
 
石墨形状 
A+E≥70% 
A+E（见图2） 
X 
 
 
石墨尺寸 
4-6 级 
6 级（见图2） 
X 
 
 
珠光体含量/% 
≥95 
96（见图3） 
X 
 
 
(铁素体+磷共晶) 
/%  
≤5 
4（见图3） 
X 
 
2 
GS61 缸套 
2.1 
成分% 
HWA101 
图纸要求 
 
 
 
 
C 
3.2-3.7 
3.391 
X 
 
 
Si 
2.0-2.8 
2.241 
X 
 
 
Mn 
0.5-1.0 
0.771 
X 
 
 
P 
0.05-0.20 
0.151 
X 
 
 
S 
≤0.15 
 0.0551 
X 
 
 
Cr 
0.05-0.20 
0.151 
X 
 
 
V 
≤0.03 
0.011 
X 
 
 
Ti 
≤0.04 
0.031 
X 
 
备注： 
1） 脚注1 系引用第三方检测报告。 
 


 
 
上海汽车中心实验室 
报告编号Report number 
SCL-S-23-0255M 
委托者: EN:栗群  
Request person, dept： 
委托编号:  SCL-S-23-0255M 
Request number:  
送样日期:  2023.11.02 
Request date:  
报告日期: 2023.11.29 
第5页,共5页 
 
上海·嘉定区安研路201 号 
邮编. 201804 
No. 201 Anyan Road, Jiading District, Shanghai.    
Post code :201804 
 
SMPV-0.2.3-002-QA -F01 
 
 
          图2 缸套石墨形态及等级                        图3 缸套金相组织

File: 材料工程师/SCL-S-23-0256M-ZS11-悬架弹簧-孙明升.pdf.md
# SCL-S-23-0256M-ZS11-悬架弹簧-孙明升.pdf

 
 
上海汽车中心实验室 
报告编号Report number 
SCL-S-23-0256M 
委托者: QA 罗增峰 
Request person, dept： 
委托编号:  SCL-S-23-0256M 
Request number:  
送样日期:  20231106 
Request date:  
报告日期:  20231123 
Report date: 
第1页,共9页 
 
上海·嘉定区安研路201 号 
邮编. 201804 
No. 201 Anyan Road, Jiading District, Shanghai. 
Post code :201804 
 
SMPV-0.2.3-002-QA -F01 
零件号Part number 
10864429 
 零件名称 
Part name 
后悬架弹簧 
Rear Suspension Spring 
图纸日期Drawing date 
/ 
零件生产日期Part production date 
/ 
 供货商 
Supplier 
中弹 
China Spring 
车型/项目Car type/project 
ZS11 
阶段性报告 Interim report                结论性报告 Conclusion report          
 
Ⅰ.任务描述 Task description 
实验室受委托对售后ZS11 后悬架弹簧断裂问题进行失效分析，失效零件具体信息如下： 
As requested, SCL has analyzed the breakage of rear suspension spring of ZS11. The information of the failed part is as 
following： 
零件信息：Part information 
失效来源 
Failure source 
售后抱怨 
失效数量 
Failure Number 
95 
散件供应商 
Component supplier 
/ 
生产基地 
Production base 
/ 
VIN 码 
VIN 
/ 
车辆里程数 
Car mileage 
/ 
车制造日期 
Vehicle production date 
/ 
销售日期 
Sale date 
/ 
维修站名称 
Sale agent 
/ 
SQE/DRE 
/ 
失效背景 
Failure background 
ZS11 英国市场售后抱怨出现95 例后悬架弹簧断裂问题。 
原材料信息：Raw material information 
原材料及牌号 
Raw material specification 
SWI-200 
原材料厂商 
Raw material producer 
/ 
金属热处理状态 
Metal heat treatment state 
/ 
 
 
失效零件见图1：The failed part is shown in figure 1.  
Ⅱ. 结论与建议 Conclusions and Suggestions 
结论Conclusions：  
（1）该悬架弹簧在特定位置内侧表面高应力区发生疲劳开裂。 
（2）起源的内侧表面油漆整体完好，无明显脱落和损伤；断裂面起源一侧的表面有一凹坑，由于表面锈蚀严重无
法准确判断其与开裂间的关系；内侧表面附近个别区域有腐蚀现象。 
（3）该悬架弹簧材料化学成分、硬度、表面脱碳、夹杂、漆膜厚度符合要求，金相组织正常。 
建议Suggestions： 
（1）提供更多的失效件作进一步排查。 
分发: 
Distribution 
QA：罗增峰、汤萍萍、胡骁睿、朱丹淸、苏松刚；SCL：梁敏莉、韩程旭； 
检验者Author 
孙明升 
Sun Mingsheng 
审核Auditor 
邵百明 
Shao Baiming 
批准Approver 
 
日期Date 
2023.11.23 
日期Date 
2023.11.23 
日期Date 
2023.11.23 


 
 
上海汽车中心实验室 
报告编号Report number 
SCL-S-23-0256M 
委托者: QA 罗增峰 
Request person, dept： 
委托编号:  SCL-S-23-0256M 
Request number:  
送样日期:  20231106 
Request date:  
报告日期:  20231123 
Report date: 
第2页,共9页 
 
上海·嘉定区安研路201 号 
邮编. 201804 
No. 201 Anyan Road, Jiading District, Shanghai. 
Post code :201804 
 
SMPV-0.2.3-002-QA -F01 
III. 调查结果 Investigation Results 
ZS11 英国市场售后累计抱怨出现95 例后悬架弹簧断裂问题，其中2 例送到实验室进行分析，其它市场暂时未收
到相似的断裂失效案例。送检失效零件如图1 所示，两例失效件断裂位置基本相似，位于弹簧与弹簧垫接触的边缘区
域，该处弹簧处于橡胶支撑边缘，活动度大，在使用时上下活动。拆解后橡胶表面如图2 所示，可以看出橡胶表面出
现磨损，说明在该处弹簧与橡胶反复接触。 
 
   图1 失效件及断裂位置 
 
 
图2 橡胶垫 


 
 
上海汽车中心实验室 
报告编号Report number 
SCL-S-23-0256M 
委托者: QA 罗增峰 
Request person, dept： 
委托编号:  SCL-S-23-0256M 
Request number:  
送样日期:  20231106 
Request date:  
报告日期:  20231123 
Report date: 
第3页,共9页 
 
上海·嘉定区安研路201 号 
邮编. 201804 
No. 201 Anyan Road, Jiading District, Shanghai. 
Post code :201804 
 
SMPV-0.2.3-002-QA -F01 
断口分析 Fracture Surface Analysis 
（一）断口宏观形貌 
断口宏观形貌如图3、4 示，断口锈蚀严重，断裂面较平，断口纹路收敛位置为起源区，起源于弹簧折弯内侧
表面；由于腐蚀严重，无法准确判断起源点，起源的内侧表面无明显损伤，无明显油漆脱落现象。该悬架弹簧的
其它部分区域表面油漆有磨损，但是断口两侧油漆状态不一致，应该为断裂后形成的油漆磨损。 
两断裂弹簧，起源的内侧表面均有一凹坑，表面油漆完好，尚不清楚形成原因，且由于断裂面腐蚀严重，无
法准确判断，此凹坑是否是起源点。根据扩展纹路和断裂面起伏情况，此断口为疲劳断口，起源于弹簧内侧表面。 
 
 
（a）起源区 
 
 
（b）断口-A 宏观形貌 
 
起源区 
起源区 
 
起源区 
起源区 
A 
B 
 


 
 
上海汽车中心实验室 
报告编号Report number 
SCL-S-23-0256M 
委托者: QA 罗增峰 
Request person, dept： 
委托编号:  SCL-S-23-0256M 
Request number:  
送样日期:  20231106 
Request date:  
报告日期:  20231123 
Report date: 
第4页,共9页 
 
上海·嘉定区安研路201 号 
邮编. 201804 
No. 201 Anyan Road, Jiading District, Shanghai. 
Post code :201804 
 
SMPV-0.2.3-002-QA -F01 
 
 
（c）断口-B 宏观形貌 
图3 1#断裂弹簧断口宏观形貌 
 
 
（a）起源区 
 
 
（b）断口-A 宏观形貌 
起源区 
起源区 
起源区 
起源区 
起源区 
起源区 
 
 
 
 


 
 
上海汽车中心实验室 
报告编号Report number 
SCL-S-23-0256M 
委托者: QA 罗增峰 
Request person, dept： 
委托编号:  SCL-S-23-0256M 
Request number:  
送样日期:  20231106 
Request date:  
报告日期:  20231123 
Report date: 
第5页,共9页 
 
上海·嘉定区安研路201 号 
邮编. 201804 
No. 201 Anyan Road, Jiading District, Shanghai. 
Post code :201804 
 
SMPV-0.2.3-002-QA -F01 
 
 
（c）断口-B 宏观形貌 
图4 2#断裂弹簧断口宏观形貌 
（二）断口的微观形貌  
利用扫描电镜对断口进一步观察分析，重点观察起源区异常区域，结果如图5 所示，断裂面腐蚀严重，无法
观察微观形貌，因此无法准确判断起源点位置。 
起源的内侧表面有一凹坑，且油漆完整，无法确定是否该点为起源点。 
 
 
     图5 断口起源内侧表面的微观形貌 
截面检查 Cross Section Inspection 
为了详细观察起源内侧表面的形貌，在起源区垂直于断裂面（纵截面）和平行于断裂面（横截面）分别制备
金相试样，其结果如图6 所示，油漆完好，无明显腐蚀痕迹。 
起源区 
 


 
 
上海汽车中心实验室 
报告编号Report number 
SCL-S-23-0256M 
委托者: QA 罗增峰 
Request person, dept： 
委托编号:  SCL-S-23-0256M 
Request number:  
送样日期:  20231106 
Request date:  
报告日期:  20231123 
Report date: 
第6页,共9页 
 
上海·嘉定区安研路201 号 
邮编. 201804 
No. 201 Anyan Road, Jiading District, Shanghai. 
Post code :201804 
 
SMPV-0.2.3-002-QA -F01 
 
 
（a）1#断裂弹簧起源内侧表面截面检查 
 
 
（b）2#断裂弹簧起源内侧表面截面检查 
图6 起源内侧表面截面检查 
表面观察 Surface Inspection 
    为了更好的观察悬架弹簧起源内侧表面形貌，利用脱漆剂对弹簧表面进行处理，脱漆后形貌如图7-a 所示，
利用弱酸去除表面的浮锈后，其形貌如图7-b 所示，弹簧起源内侧表面无明显的损伤痕迹；部分区域存在腐蚀痕
迹。 
 
起源区 
 
起源区 
起源区 
 
起源区 
横截面 
纵截面 
横截面 
纵截面 


 
 
上海汽车中心实验室 
报告编号Report number 
SCL-S-23-0256M 
委托者: QA 罗增峰 
Request person, dept： 
委托编号:  SCL-S-23-0256M 
Request number:  
送样日期:  20231106 
Request date:  
报告日期:  20231123 
Report date: 
第7页,共9页 
 
上海·嘉定区安研路201 号 
邮编. 201804 
No. 201 Anyan Road, Jiading District, Shanghai. 
Post code :201804 
 
SMPV-0.2.3-002-QA -F01 
 
 
                    （a）脱漆后                             （b）弱酸清洗后 
图7 起源的内侧表面 
CAE 仿真 CAE Simulation 
利用有限元对悬架弹簧和橡胶垫片进行分析，其结果如图8 所示。弹簧最大应力点在下端2.25 圈处，最大应
力约为1190Mpa，失效断裂位置为弹簧下端断裂处220°位置，内侧高应力约为1010MPa，不是最大应力点。通
过对弹簧该位置的有限元优化，降低该区域的导程升角，可以减少和橡胶垫的碰撞强度，同时降低此处的应力水
平，从1010MPa 降低到 930PMa 左右。 
 
 
图8 CAE 仿真结果 
 
起源区 
 
起源区 


 
 
上海汽车中心实验室 
报告编号Report number 
SCL-S-23-0256M 
委托者: QA 罗增峰 
Request person, dept： 
委托编号:  SCL-S-23-0256M 
Request number:  
送样日期:  20231106 
Request date:  
报告日期:  20231123 
Report date: 
第8页,共9页 
 
上海·嘉定区安研路201 号 
邮编. 201804 
No. 201 Anyan Road, Jiading District, Shanghai. 
Post code :201804 
 
SMPV-0.2.3-002-QA -F01 
 
图9 优化后CAE 仿真结果 
材料测试  Material Test Results 
     材料检测结果如表1 所示。材料化学成分、硬度、表面脱碳符合要求，金相组织正常。 
表1 材料检测结果 
序号 
No. 
试验项目 
Test item 
额定值 
Requirement 
试验结果 
Test result 
评价 Evaluation 
合格 
Qualified 
不合格 
unqualified 
1 
化学成分 
SWI-200 
 
 
 
C，% 
0.51～0.59 
0.577 
× 
 
Si，% 
1.30～1.60 
1.348 
× 
 
Mn，% 
0.60～0.80 
0.712 
× 
 
P，% 
≤0.020 
0.0071 
× 
 
S，% 
≤0.020 
0.0092 
× 
 
Cr，% 
0.60～0.80 
0.694 
× 
 
2 
金相组织 
/ 
回火屈氏体（见图10） 
/ 
 
3 
硬度HRC 
52～56 
54.3，54.2，54.4 
× 
 
4 
表面脱碳μm 
＜50 
符合要求，图10-a 所示 
× 
 
5 
漆膜厚度μm 
60~160 
63~106 
× 
 
6 
非金属夹杂 
A：细系≤2.0，粗系≤1.0 
B: 细系≤1.5，粗系≤1.0 
C: 细系≤1.0，粗系≤1.0 
D: 细系≤1.0，粗系≤1.0 
DS：≤1.5 
符合要求，见图11 所示 
× 
 


 
 
上海汽车中心实验室 
报告编号Report number 
SCL-S-23-0256M 
委托者: QA 罗增峰 
Request person, dept： 
委托编号:  SCL-S-23-0256M 
Request number:  
送样日期:  20231106 
Request date:  
报告日期:  20231123 
Report date: 
第9页,共9页 
 
上海·嘉定区安研路201 号 
邮编. 201804 
No. 201 Anyan Road, Jiading District, Shanghai. 
Post code :201804 
 
SMPV-0.2.3-002-QA -F01 
  
 
 
                  (a)表面金相组织（500x）                  （b）芯部金相组织（500x） 
图10 金相组织 
 
图11 非金属夹杂 
综合分析  Comprehensive analysis 
 
该悬架弹簧在特定位置内侧表面高应力区发生疲劳开裂。 
 
起源的内侧表面油漆整体完好，无明显腐蚀和损伤；局部有凹坑，由于表面锈蚀严重无法准确判断起源点，
因此无法判断该凹坑与疲劳开裂的关系；同时发现：在附近的个别区域有腐蚀。 
 
弹簧的材料（成分、硬度、脱碳、漆膜厚度、夹杂）符合技术要求。 
 
CAE 仿真分析结果显示：最大应力点在下端2.25 圈处。降低导程升角，可以降低此处的应力水平，从1010MPa 
降低到 930PMa 左右。 
 
基于检测结果，弹簧的断裂因素排查和背景信息，引起弹簧断裂的因素可能包括如下两点：工作应力（与工
况和驾驶习惯有关）或局部腐蚀有关，但还无法锁定确切的原因，有待获取更多的样本作进一步排查。

File: 材料工程师/SCL-S-23-0257M-IP242-车门锁扣-李志华.pdf.md
# SCL-S-23-0257M-IP242-车门锁扣-李志华.pdf

 
 
上海汽车中心实验室 
SAIC CENTER LAB 
委托者:    孙剑 
Request person, dept： 
委托编号:  SCL-S-23-0257M 
Request number:  
送样日期:  2023.11.07 
Request date:  
报告日期:  2023.11.13 
Report date: 
第1页,共4页 
 
报告编号 
Report number 
SCL-S-23-0257M 
上海·嘉定区安研路201 号 邮编. 201804 
No. 201 Anyan Road, Jiading District, Shanghai. Post code :201804 
 
SMPV-0.2.3-002-QA -F01 
零件号Part number 
10769980 
 零件名称 
Part name 
车门锁扣 
Door Striker 
图纸日期Drawing date 
/ 
零件生产日期Part production date 
/ 
 供货商 
Supplier 
上海联一汽车零件厂有限公司 
Shanghai Lianyi Auto Parts Co., Ltd 
车型/项目Car type/project 
IP42 
阶段性报告 Interim report                结论性报告 Conclusion report          
 
Ⅰ.任务描述 Task description 
实验室受委托对车门锁扣表面有白色锈蚀问题进行失效分析，失效零件具体信息如下： 
As requested, SCL has analyzed the blacked of door striker. The information of the failed part is as following： 
零件信息：Part information 
失效来源 
Failure source 
整车Audit 检查 
失效数量 
Failure Number 
2 
散件供应商 
Component supplier 
上海联一 
生产基地 
Production base 
郑州 
VIN 码 
VIN 
/ 
车辆里程数 
Car mileage 
0 公里 
车制造日期 
Vehicle production date 
10 月29 日 
销售日期 
Sale date 
/ 
维修站名称 
Sale agent 
/ 
SQE/DRE 
孙剑 
失效背景 
Failure background 
库存车检查发现锁扣安装孔有白色锈蚀物 
原材料信息：Raw material information 
原材料及牌号 
Raw material specification 
S355MC 
原材料厂商 
Raw material producer 
宝钢 
金属热处理状态 
Metal heat treatment state 
/ 
 
 
失效零件见图1：The failed part is shown in figure 1.  
Ⅱ. 结论与建议 Conclusions and Suggestions 
结论Conclusions：  
失效件安装孔安装螺栓间有明显磨损痕迹，表面镀锌层被破坏，锌层腐蚀产生白色锈蚀物。 
The zinc coating of failure parts was destroyed, so the zinc layer was corroded.  
 
建议Suggestions：  
优化锁扣螺栓安装工艺，避免拆装调整等因素导致锁扣安装孔和螺栓之间出现过度磨损。 
Optimize the bolt installation process to avoid excessive wear on the mounting surface.  
 
 
 
 
分发: 
Distribution 
SQE 孙剑，SCL 朱浩 
检验者Author 
李志华 
Li Zhihua 
审核Auditor 
李娜 
Li Na 
批准Approver 
 
日期Date 
2023.11.13 
日期Date 
2023.11.13 
日期Date 
2023.11.13 


 
 
上海汽车中心实验室 
SAIC CENTER LAB 
委托者:    孙剑 
Request person, dept： 
委托编号:  SCL-S-23-0257M 
Request number:  
送样日期:  2023.11.07 
Request date:  
报告日期:  2023.11.13 
Report date: 
第2页,共4页 
 
报告编号 
Report number 
SCL-S-23-0257M 
上海·嘉定区安研路201 号 邮编. 201804 
No. 201 Anyan Road, Jiading District, Shanghai. Post code :201804 
 
SMPV-0.2.3-002-QA -F01 
 
图1 失效件 
 
图2 失效件对手件 
III. 调查结果 Investigation Results 
锁扣采用挂镀工艺，经前处理后，镀锌、钝化和封闭工艺。失效件锈蚀区域主要在安装孔，其
中4 个安装孔有3 个出现锈蚀；对手件4 个内六角螺栓3 个安装面有明显磨损痕迹。锁扣锈蚀区域
表面形貌见图3，螺栓磨损区域表面形貌见图4。 
失效件膜厚为分别为10 微米、11 微米，满足标准要求；白色物质能谱结果（见图5）显示，
白色物质主要成分为Zn 和O 原子，确定白色物质为氧化锌。 
上述测试结果表明，车门锁扣在安装过程中有明显磨损，镀锌层封闭、钝化层遭到破坏，车门
锁扣和螺栓缝隙在整车雨淋时有少量存水，导致安装面锌层锈蚀，出现白锈流出。 
白锈区域 
安装面明显磨损 


 
 
上海汽车中心实验室 
SAIC CENTER LAB 
委托者:    孙剑 
Request person, dept： 
委托编号:  SCL-S-23-0257M 
Request number:  
送样日期:  2023.11.07 
Request date:  
报告日期:  2023.11.13 
Report date: 
第3页,共4页 
 
报告编号 
Report number 
SCL-S-23-0257M 
上海·嘉定区安研路201 号 邮编. 201804 
No. 201 Anyan Road, Jiading District, Shanghai. Post code :201804 
 
SMPV-0.2.3-002-QA -F01 
表1 零件表面保护性能测试 
序
号 
No. 
试验项目 
Test item 
额定值 
Requirement 
试验结果 
Test result 
评价 Evaluation 
第一次 第二次 
合格 
qualified 
不合格 
unqualified 
I 
失效件 
 
 
1 
镀层厚度 
8~35μm 
10μm、11μm 
X 
 
 
图3 锁扣安装孔表面形貌 
 
图4 内六角螺栓安装面表面形貌 
锌层表面有磨损锈蚀 
螺栓安装面有明显磨损 


 
 
上海汽车中心实验室 
SAIC CENTER LAB 
委托者:    孙剑 
Request person, dept： 
委托编号:  SCL-S-23-0257M 
Request number:  
送样日期:  2023.11.07 
Request date:  
报告日期:  2023.11.13 
Report date: 
第4页,共4页 
 
报告编号 
Report number 
SCL-S-23-0257M 
上海·嘉定区安研路201 号 邮编. 201804 
No. 201 Anyan Road, Jiading District, Shanghai. Post code :201804 
 
SMPV-0.2.3-002-QA -F01 
 
图5 白色物质能谱

File: 材料工程师/SCL-S-23-0259M-D25-活塞-朱玲斌.pdf.md
# SCL-S-23-0259M-D25-活塞-朱玲斌.pdf

 
上海汽车中心实验室 
SAIC CENTER LAB 
委托者:  EN  邓君   
Request person, dept： 
委托编号:   
Request number:  
送样日期:  2023.11.13 
Request date:  
报告日期:  2023.11.20 
Report date: 
第1页,共7页 
 
报告编号 
Report number 
SCL-S-23-0259M 
上海·嘉定区安研路201 号 邮编. 201804 
No. 201 Anyan Road, Jiading District, Shanghai. Post code :201804 
 
SMPV-0.2.3-002-QA -F01 
零件号Part number 
/ 
 零件名称 
Part name 
活塞 
Piston 
图纸日期Drawing date 
/ 
零件生产日期Part production date 
/ 
 供货商 
Supplier 
科尔本施密特（KS） 
车型/项目Car type/project 
D25 
阶段性报告 Interim report                结论性报告 Conclusion report          
 
Ⅰ.任务描述 Task description 
实验室受委托对活塞的断裂进行失效分析，失效零件具体信息如下： 
As requested, SCL has analyzed the fracture of piston. The information of the failed part is as following： 
零件信息：Part information 
失效来源 
Failure source 
工程开发 
失效数量 
Failure Number 
2 
散件供应商 
Component supplier 
/ 
生产基地 
Production base 
/ 
VIN 码 
VIN 
/ 
车辆里程数 
Car mileage 
/ 
车制造日期 
Vehicle production date 
/ 
销售日期 
Sale date 
/ 
维修站名称 
Sale agent 
/ 
SQE/DRE 
DRE  邓君 
失效背景 
Failure background 
D25 进行1000h 耐久试验，完成100h 活塞断裂。 
The piston of D25 fractured after running 100h during the 1000h durability test. 
原材料信息：Raw material information 
原材料及牌号 
Raw material specification 
KS309 
原材料厂商 
Raw material producer 
/ 
金属热处理状态 
Metal heat treatment state 
/ 
 
 
失效零件见图1：The failed part is shown in figure 1.  
Ⅱ. 结论与建议 Conclusions and Suggestions 
结论Conclusions：  
（1） 1 缸活塞首先在1#和2#位置发生疲劳开裂，随后由于1#，2#位置的断裂，3#位置受力过大也发生疲劳失
效。 
（2） 活塞材料成分符合要求，硬度和组织正常。 
 
建议Suggestions：  
（1） 校核1#和2#位置的实际工作应力，根据校核结果评估刮蹭和疲劳开裂的关系，从而进一步评估机油泵油
压异常对失效的影响。 
 
分发 
Distribution 
发动机  邓君  QA  张轶凡 
检验者Author 
朱玲斌 
Zhu Lingbin 
审核Auditor 
邵百明 
Shao Baiming 
批准Approver 
 
日期Date 
2023.11.20 
日期Date 
2023.11.20 
日期Date 
2023.11.20 


 
上海汽车中心实验室 
SAIC CENTER LAB 
委托者:  EN  邓君   
Request person, dept： 
委托编号:   
Request number:  
送样日期:  2023.11.13 
Request date:  
报告日期:  2023.11.20 
Report date: 
第2页,共7页 
 
报告编号 
Report number 
SCL-S-23-0259M 
上海·嘉定区安研路201 号 邮编. 201804 
No. 201 Anyan Road, Jiading District, Shanghai. Post code :201804 
 
SMPV-0.2.3-002-QA -F01 
III. 调查结果 Investigation Results 
D25 项目进行1000h 耐久试验，在额定功率3000 转运转了100h 后，1 缸活塞断裂，其余活塞未见异常，
本次试验为该项目的第三轮试验。该项目第一轮800h 耐久试验通过活塞未失效，第二轮试验试验条件与第
三轮一致，3 缸活塞失效，失效时间也与第三轮接近。同时据反馈，在第二，第三轮试验进行到100h 左右，
机油泵压力都出现了异常衰减，机油泵异常原因排查中，拆解未发现明显异物。 
图1 为送检的失效件相关形貌，可以知道： 
 
1 缸活塞失效件未见明显高温特征（图1a），内冷通道CT 显示无异常（图1b，1c）；  
 
1 缸活塞三处失效位置都在裙部附近（图1d），裙部两侧有明显的刮蹭特征（图1e）；三个断口宏观形貌
都有疲劳的迹象，其中1#，2#断口起源于裙部下边缘，3#断口起源于衬套孔中间区域（图1f）； 
 
返回的第二轮失效活塞断口形貌为疲劳，起源于活塞侧面的回油孔结构突变点（图1h），供应商已分析。 
 
 
a  送检失效件（第三轮） 
 
 
b  失效1 缸活塞油道形貌                c  正常活塞油道形貌 
1 缸 


 
上海汽车中心实验室 
SAIC CENTER LAB 
委托者:  EN  邓君   
Request person, dept： 
委托编号:   
Request number:  
送样日期:  2023.11.13 
Request date:  
报告日期:  2023.11.20 
Report date: 
第3页,共7页 
 
报告编号 
Report number 
SCL-S-23-0259M 
上海·嘉定区安研路201 号 邮编. 201804 
No. 201 Anyan Road, Jiading District, Shanghai. Post code :201804 
 
SMPV-0.2.3-002-QA -F01 
 
 
               d  1 缸活塞放大形貌                                e  裙部刮蹭形貌 
 
 
 
 
f  1 缸活塞断口放大形貌 
 
 
g  返回的第二轮失效件 
1#断口 
2#断口 
3#断口 
 
1#断口 
2#断口 
3#断口 


 
上海汽车中心实验室 
SAIC CENTER LAB 
委托者:  EN  邓君   
Request person, dept： 
委托编号:   
Request number:  
送样日期:  2023.11.13 
Request date:  
报告日期:  2023.11.20 
Report date: 
第4页,共7页 
 
报告编号 
Report number 
SCL-S-23-0259M 
上海·嘉定区安研路201 号 邮编. 201804 
No. 201 Anyan Road, Jiading District, Shanghai. Post code :201804 
 
SMPV-0.2.3-002-QA -F01 
 
h  断口放大形貌-疲劳 
图1  送检失效件形貌 
 
断口分析  Fracture Analysis 
分别对图1f 的1#，2#，3#断口进行SEM 检测，结果见图2~图4，可知： 
 
1#，2#，3#断口均为疲劳断裂失效，断裂方向如图中红色箭头所示；其中1#，2#疲劳起源区已严重磨损，
3#疲劳源未见明显缺陷； 
 
结合CAE 结果及3 个断口的失效情况，认为活塞首先在1#和2#位置发生疲劳开裂，随后由于1#，2#位
置的断裂，3#位置受力过大也发生疲劳失效；活塞受力异常可能与裙部的严重刮蹭有关。 
 
 
 
a  断口低倍形貌                       b  疲劳源放大形貌 
 
1 
2 


 
上海汽车中心实验室 
SAIC CENTER LAB 
委托者:  EN  邓君   
Request person, dept： 
委托编号:   
Request number:  
送样日期:  2023.11.13 
Request date:  
报告日期:  2023.11.20 
Report date: 
第5页,共7页 
 
报告编号 
Report number 
SCL-S-23-0259M 
上海·嘉定区安研路201 号 邮编. 201804 
No. 201 Anyan Road, Jiading District, Shanghai. Post code :201804 
 
SMPV-0.2.3-002-QA -F01 
 
 
c  位置1 形貌-疲劳                      d  位置2 形貌-疲劳 
图2   1#断口形貌 
 
 
a  断口低倍形貌                       b  疲劳源放大形貌 
 
 
c  断口局部形貌                      d  位置1 形貌-疲劳 
图3   2#断口形貌 
1 


 
上海汽车中心实验室 
SAIC CENTER LAB 
委托者:  EN  邓君   
Request person, dept： 
委托编号:   
Request number:  
送样日期:  2023.11.13 
Request date:  
报告日期:  2023.11.20 
Report date: 
第6页,共7页 
 
报告编号 
Report number 
SCL-S-23-0259M 
上海·嘉定区安研路201 号 邮编. 201804 
No. 201 Anyan Road, Jiading District, Shanghai. Post code :201804 
 
SMPV-0.2.3-002-QA -F01 
 
 
a  断口低倍形貌                       b  疲劳源放大形貌 
 
  
c  位置1 形貌-疲劳                      d  位置2 形貌-疲劳 
图4   3#断口形貌 
 
材料测试  Material Test Results 
对失效弹簧材料进行检测，结果见表1，可知： 
 
材料硬度和金相组织正常。 
                                   表1  材料检测结果 
序号 
No. 
测试项目 
Test item 
额定值 
Requirement 
试验结果 
Test result 
评价 Evaluation 
合格 
OK 
不合格 
Not OK 
1 
成分 
KS309 
 
 
 
Si 
12.0~14.0 
12.80 
× 
 
1 
2 


 
上海汽车中心实验室 
SAIC CENTER LAB 
委托者:  EN  邓君   
Request person, dept： 
委托编号:   
Request number:  
送样日期:  2023.11.13 
Request date:  
报告日期:  2023.11.20 
Report date: 
第7页,共7页 
 
报告编号 
Report number 
SCL-S-23-0259M 
上海·嘉定区安研路201 号 邮编. 201804 
No. 201 Anyan Road, Jiading District, Shanghai. Post code :201804 
 
SMPV-0.2.3-002-QA -F01 
序号 
No. 
测试项目 
Test item 
额定值 
Requirement 
试验结果 
Test result 
评价 Evaluation 
合格 
OK 
不合格 
Not OK 
 
Fe 
≤0.65 
0.381 
× 
 
Cu 
3.5~5.5 
3.825 
× 
 
Mn 
0.1~0.4 
0.21 
× 
 
Mg 
0.5~1.2 
0.702 
× 
 
Ni 
1.5~2.5 
1.744 
× 
 
2 
硬度 
HB：110~140 
（使用后）HB2.5/62.5： 
（近销孔）114,114,116 
× 
 
3 
金相组织 
/ 
白色a 相基体+大块状深灰色
的粗晶Si 相+深灰色的条片状
细晶Si 相+浅灰色Al 合金相
（图5） 
/ 
 
 
 
 
图5  活塞金相
