Repository: kujaxr/obsidian-vault

File: 材料工程师/SCL-S-23-0260M-ZS11-轴承-朱玲斌.pdf.md
# SCL-S-23-0260M-ZS11-轴承-朱玲斌.pdf

 
上海汽车中心实验室 
SAIC CENTER LAB 
委托者:  QA  张博敏 
Request person, dept： 
委托编号:   
Request number:  
送样日期:  2023.11.1 
Request date:  
报告日期:  2023.11.14 
Report date: 
第1页,共12页 
 
报告编号 
Report number 
SCL-S-23-0260M 
上海·嘉定区安研路201 号 邮编. 201804 
No. 201 Anyan Road, Jiading District, Shanghai. Post code :201804 
 
SMPV-0.2.3-002-QA -F01 
零件号Part number 
10019891 
 零件名称 
Part name 
轴承 
Bearing 
图纸日期Drawing date 
/ 
零件生产日期Part production date 
/ 
 供货商 
Supplier 
爱信 
车型/项目Car type/project 
ZS11 墨西哥 
阶段性报告 Interim report                结论性报告 Conclusion report          
 
Ⅰ.任务描述 Task description 
实验室受委托对轴承的剥落进行失效分析，失效零件具体信息如下： 
As requested, SCL has analyzed the peeling of bearing. The information of the failed part is as following： 
零件信息：Part information 
失效来源 
Failure source 
售后抱怨 
失效数量 
Failure Number 
5 
散件供应商 
Component supplier 
/ 
生产基地 
Production base 
/ 
VIN 码 
VIN 
/ 
车辆里程数 
Car mileage 
/ 
车制造日期 
Vehicle production date 
/ 
销售日期 
Sale date 
/ 
维修站名称 
Sale agent 
/ 
SQE/DRE 
/ 
失效背景 
Failure background 
ZS11 售后报轴承异响。 
It is reported that abnormal ZS11 bearing noise was found in after-sales. 
原材料信息：Raw material information 
原材料及牌号 
Raw material specification 
/ 
原材料厂商 
Raw material producer 
/ 
金属热处理状态 
Metal heat treatment state 
/ 
 
 
失效零件见图1：The failed part is shown in figure 1.  
Ⅱ. 结论与建议 Conclusions and Suggestions 
结论Conclusions：  
（1） 1#~3#轴承的滚子和内圈先发生疲劳剥落，随后外圈也局部剥落失效。 
（2） 轴承滚子、外圈和内圈的硬度和金相组织正常。 
 
 
 
建议Suggestions：  
（1） 对失效车辆变速箱的使用进行系统排查。 
 
分发 
Distribution 
QA  张博敏  张轶凡   
检验者Author 
朱玲斌 
Zhu Lingbin 
审核Auditor 
邵百明 
Shao Baiming 
批准Approver 
 
日期Date 
2023.11.14 
日期Date 
2023.11.16 
日期Date 
2023.11.16 


 
上海汽车中心实验室 
SAIC CENTER LAB 
委托者:  QA  张博敏 
Request person, dept： 
委托编号:   
Request number:  
送样日期:  2023.11.1 
Request date:  
报告日期:  2023.11.14 
Report date: 
第2页,共12页 
 
报告编号 
Report number 
SCL-S-23-0260M 
上海·嘉定区安研路201 号 邮编. 201804 
No. 201 Anyan Road, Jiading District, Shanghai. Post code :201804 
 
SMPV-0.2.3-002-QA -F01 
III. 调查结果 Investigation Results 
ZS11 墨西哥市场累计报约36 例爱信4AT 变速箱的轴承磨损失效案例，失效里程在1.5 万公里到7 万
公里不等，送检其中的4 例到实验室进行相关分析。失效件相关信息见表1。 
表1  失效轴承相关信息 
序号 
车型 
VIN 
里程数 
（km） 
下线时间 
销售日期 
故障 
上报日期 
是否 
PDI 
故障件情况 
备注 
#1 
MGZS 
LSJW74U3XNZ070804 
12204 
2021/10/31 
2022/1/19 
2023/6/7 
N 
完整 
给实验室 
#2 
MGZS 
LSJW74U96NZ071453 
60730 
2021/10/31 
2022/3/22 
2023/5/24 
N 
缺大轴承的外圈 
给实验室 
#3 
MGZS 
LSJW74U39NZ070762 
27945 
2021/10/31 
2021/12/25 
2023/4/19 
N 
缺小轴承的外圈 
给实验室 
#4 
MGZS 
LSJW74U31NZ043197 
51733 
2021/8/29 
2021/12/17 
2022/8/3 
N 
缺小轴承 
及大轴承外圈 
给实验室 
#5 
MGZS 
LSJW74U93NZ061849 
9927 
2021/10/27 
2022/3/15 
2022/8/1 
N 
缺大轴承的外圈 
寄给苏州爱信 
 
图1 为送检的失效件，可以知道： 
 
送检4 例失效件如图1a，4 个轴承的相关组件及其失效区域均未见明显高温特征； 
 
1#~3#小轴承滚子区域有不同程度的剥落损伤，4#失效件滚子未送检，内圈损伤严重（图1b）； 
 
4 例失效件的大轴承未见明显剥落损伤，但是滚子上有明显的圆周拉痕（图1c），这应该是异物造成的拉
很，从损伤程度看，很有可能发生在小轴承损伤剥落后，因此不对大轴承做进一步分析。 
 
a  送检的4 例失效轴承 
 
 
1# 
2# 
1# 
2# 
3# 
4# 


 
上海汽车中心实验室 
SAIC CENTER LAB 
委托者:  QA  张博敏 
Request person, dept： 
委托编号:   
Request number:  
送样日期:  2023.11.1 
Request date:  
报告日期:  2023.11.14 
Report date: 
第3页,共12页 
 
报告编号 
Report number 
SCL-S-23-0260M 
上海·嘉定区安研路201 号 邮编. 201804 
No. 201 Anyan Road, Jiading District, Shanghai. Post code :201804 
 
SMPV-0.2.3-002-QA -F01 
 
 
b  小轴承区域形貌 
 
 
 
 
c  大轴承区域形貌 
图1  送检失效轴承 
由于4#失效小轴承缺损严重，仅有的内圈也已经严重磨损，因此不作进一步分析。 
3# 
4# 
1# 
2# 
3# 
4# 


 
上海汽车中心实验室 
SAIC CENTER LAB 
委托者:  QA  张博敏 
Request person, dept： 
委托编号:   
Request number:  
送样日期:  2023.11.1 
Request date:  
报告日期:  2023.11.14 
Report date: 
第4页,共12页 
 
报告编号 
Report number 
SCL-S-23-0260M 
上海·嘉定区安研路201 号 邮编. 201804 
No. 201 Anyan Road, Jiading District, Shanghai. Post code :201804 
 
SMPV-0.2.3-002-QA -F01 
拆解1#~3#失效小轴承，相关形貌见图2~图4，可知： 
 
1#~3#失效小轴承的内圈、滚子、外圈及保持架的失效特征类似：（1）内圈其中一部分有明显疲劳剥落，
滚道面局部反复损伤及磨损严重（图2a，3a，4a）；（2）滚子不均匀损伤，滚子圆周有明显拉痕，表
面随机分布着凹坑损伤（图2b，3b，4b）； （3）3#小轴承外圈未送检，1#和#外圈内侧遍布着不同程
度的凹坑（图2c，3c），其中1#轴承外圈的内侧有局部剥落，从损伤程度来看，2 个轴承的外圈相对较
小，应该是后期失效的；（4）3 个轴承对应的保持架相似位置有干涉痕迹（图2d，3d，4c），这应该是
轴承磨损到一定程度后，外圈与保持架干涉造成的。 
 
 
                                  a  小轴承内圈及其局部放大形貌 
 
 
 
b  小轴承滚子及其放大形貌 


 
上海汽车中心实验室 
SAIC CENTER LAB 
委托者:  QA  张博敏 
Request person, dept： 
委托编号:   
Request number:  
送样日期:  2023.11.1 
Request date:  
报告日期:  2023.11.14 
Report date: 
第5页,共12页 
 
报告编号 
Report number 
SCL-S-23-0260M 
上海·嘉定区安研路201 号 邮编. 201804 
No. 201 Anyan Road, Jiading District, Shanghai. Post code :201804 
 
SMPV-0.2.3-002-QA -F01 
 
 
c  小轴承外圈内侧及其局部放大形貌 
 
 
d  小轴承的保持架及其局部放大形貌 
图2  1#失效轴承相关形貌 
 
 
a  小轴承内圈及其局部放大形貌 
外圈与保持架干涉痕迹 


 
上海汽车中心实验室 
SAIC CENTER LAB 
委托者:  QA  张博敏 
Request person, dept： 
委托编号:   
Request number:  
送样日期:  2023.11.1 
Request date:  
报告日期:  2023.11.14 
Report date: 
第6页,共12页 
 
报告编号 
Report number 
SCL-S-23-0260M 
上海·嘉定区安研路201 号 邮编. 201804 
No. 201 Anyan Road, Jiading District, Shanghai. Post code :201804 
 
SMPV-0.2.3-002-QA -F01 
 
 
 
b  小轴承滚子及其放大形貌 
 
 
c  小轴承外圈内侧及其局部放大形貌 


 
上海汽车中心实验室 
SAIC CENTER LAB 
委托者:  QA  张博敏 
Request person, dept： 
委托编号:   
Request number:  
送样日期:  2023.11.1 
Request date:  
报告日期:  2023.11.14 
Report date: 
第7页,共12页 
 
报告编号 
Report number 
SCL-S-23-0260M 
上海·嘉定区安研路201 号 邮编. 201804 
No. 201 Anyan Road, Jiading District, Shanghai. Post code :201804 
 
SMPV-0.2.3-002-QA -F01 
 
 
d  小轴承的保持架及其局部放大形貌 
图3  2#失效轴承相关形貌 
 
 
a  小轴承内圈及其局部放大形貌 
 
 
 
b  小轴承滚子及其放大形貌 
外圈与保持架干涉痕迹 


 
上海汽车中心实验室 
SAIC CENTER LAB 
委托者:  QA  张博敏 
Request person, dept： 
委托编号:   
Request number:  
送样日期:  2023.11.1 
Request date:  
报告日期:  2023.11.14 
Report date: 
第8页,共12页 
 
报告编号 
Report number 
SCL-S-23-0260M 
上海·嘉定区安研路201 号 邮编. 201804 
No. 201 Anyan Road, Jiading District, Shanghai. Post code :201804 
 
SMPV-0.2.3-002-QA -F01 
 
 
c  小轴承的保持架及其局部放大形貌 
图4  3#失效轴承相关形貌 
 
断口分析  Fracture Analysis 
对相对完好的1#轴承滚子及内圈进行SEM 检测，结果见图5，可知： 
 
滚子微观形貌显示为疲劳剥落（图5a~5d），未发现明显异常存在； 
 
内圈也为疲劳剥落（图5e，5f）。 
 
 
 
a  滚子SEM 形貌1                        b  滚子SEM 形貌2    
外圈与保持架干涉痕迹 


 
上海汽车中心实验室 
SAIC CENTER LAB 
委托者:  QA  张博敏 
Request person, dept： 
委托编号:   
Request number:  
送样日期:  2023.11.1 
Request date:  
报告日期:  2023.11.14 
Report date: 
第9页,共12页 
 
报告编号 
Report number 
SCL-S-23-0260M 
上海·嘉定区安研路201 号 邮编. 201804 
No. 201 Anyan Road, Jiading District, Shanghai. Post code :201804 
 
SMPV-0.2.3-002-QA -F01 
  
 
c  滚子SEM 形貌3                     d  滚子SEM 形貌4 
 
 
e  内圈SEM 形貌1                         f  内圈SEM 形貌2 
图5  滚柱SEM 形貌 
材料测试  Material Test Results 
对1#失效轴承的滚子，内圈及外圈材料进行检测，结果见表2，可知： 
 轴承滚子、外圈和内圈的硬度和金相组织正常。 
                               表1  材料检测结果 
序号 
No. 
测试项目 
Test item 
额定值 
Requirement 
试验结果 
Test result 
评价 Evaluation 
合格 
OK 
不合格 
Not OK 
1 
滚子硬度 
/ 
HV1：767，756，774 
（转换HRC：62.9，62.5，63.2）（1） 
/ 
 


 
上海汽车中心实验室 
SAIC CENTER LAB 
委托者:  QA  张博敏 
Request person, dept： 
委托编号:   
Request number:  
送样日期:  2023.11.1 
Request date:  
报告日期:  2023.11.14 
Report date: 
第10页,共12页 
 
报告编号 
Report number 
SCL-S-23-0260M 
上海·嘉定区安研路201 号 邮编. 201804 
No. 201 Anyan Road, Jiading District, Shanghai. Post code :201804 
 
SMPV-0.2.3-002-QA -F01 
序号 
No. 
测试项目 
Test item 
额定值 
Requirement 
试验结果 
Test result 
评价 Evaluation 
合格 
OK 
不合格 
Not OK 
2 
滚子金相 
/ 
隐针马氏体+碳化物 
/ 
 
3 
外圈硬度 
/ 
表面HV1：770，765，777 
（转换HRC：63.0，62.8，63.3）（1） 
芯部HV1：499，505，495 
（转换HRC：49.1，49.6，48.9）（1） 
/ 
 
4 
外圈金相 
/ 
表面：针状马氏体+残奥 
芯部：板条马氏体 
/ 
 
5 
内圈硬度 
/ 
表面HV1：809，800，790 
（转换HRC：64.5，64.2，63.8）（1） 
芯部HV1：475，480，491 
（转换HRC：47.5，47.9，48.6）（1） 
/ 
 
6 
内圈金相 
/ 
表面：针状马氏体+残奥 
芯部：板条马氏体 
/ 
 
备注：（1）HRC 数据由HV1 值根据GB/T 1172-1999 换算而来 
 
 
 
                  a  非金属夹杂                                     b  芯部组织 
图6  滚柱金相

File: 材料工程师/SCL-S-23-0261M-AS32-M0-蒸发器管路总成-沈大光.pdf.md
# SCL-S-23-0261M-AS32-M0-蒸发器管路总成-沈大光.pdf

 
 
上海汽车中心实验室 
报告编号Report number 
SCL-S-23-0261M 
委托者: SQE:林辉阳  
Request person, dept： 
委托编号:  SCL-S-23-0261M 
Request number:  
送样日期:  2023.11.08 
Request date:  
报告日期: 2023.11.16 
第1页,共3页 
 
上海·嘉定区安研路201 号 
邮编. 201804 
No. 201 Anyan Road, Jiading District, Shanghai.    
Post code :201804 
 
SMPV-0.2.3-002-QA -F01 
零件号Part number 
10897101 
 零件名称 
Part name 
蒸发器管路总成 
图纸日期Drawing date 
 
零件生产日期Part production date 
 
 供货商 
Supplier 
常州腾龙 
车型/项目Car type/project 
AS32-M0 
DVP 材料大纲签署日期DVP material test plan date 
 
阶段性报告 Interim report                结论性报告 Conclusion report          
 
Ⅰ.任务描述 Task description 
实验室受委托对蒸发器管路总成进行断裂分析，失效零件具体信息如下： 
As requested, SCL has analyzed the factor of the Evaporator pipeline assembly. The information of the failed part is as 
following： 
零件信息：Part information 
零件名称 
Part name 
蒸发器管路总成 
车制造日期 
Vehicle production date 
/ 
VIN 码 
VIN 
/ 
销售日期 
Sale date 
/ 
车辆里程数 
Car mileage 
/ 
维修站名称 
Sale agent 
/ 
失效模式描述 
Failure circumstance  
车辆返修时，发现蒸发器管路开裂。 
原材料信息：Raw material information 
原材料及牌号 
Raw material specification 
管 E 3003H12 
原材料厂商 
Raw material producer 
/ 
散件供应商 
Component supplier 
/ 
金属热处理状态 
Metal heat treatment state 
/ 
 
Ⅱ. 结论与建议 Conclusions and Suggestions 
 
结论Conclusions： 
（1） 蒸发器铝管受异常外力过载断裂； 
（2）  铝管硬度正常。 
建议Suggestion： 
（1） 排查并规范现场安装操作。 
 
 
 
分发  
Distribution 
SQE：林辉阳 
检验者Author 
沈大光 
Shen Daguang 
审核Auditor 
邵百明 
Shao Baiming 
批准Approver 
 
日期Date 
2023.11.16 
日期Date 
2023.11.16 
日期Date 
2023.11.16 


 
 
上海汽车中心实验室 
报告编号Report number 
SCL-S-23-0261M 
委托者: SQE:林辉阳  
Request person, dept： 
委托编号:  SCL-S-23-0261M 
Request number:  
送样日期:  2023.11.08 
Request date:  
报告日期: 2023.11.16 
第2页,共3页 
 
上海·嘉定区安研路201 号 
邮编. 201804 
No. 201 Anyan Road, Jiading District, Shanghai.    
Post code :201804 
 
SMPV-0.2.3-002-QA -F01 
III. 调查结果 Investigation Results 
宁德工厂在返修AS32 时，发现蒸发器管路铝管发生开裂。失效件如图1 所示； 
 
图1 送检失效件 
断口分析 Fracture Analysis 
 对图2 铝管断口进行SEM 分析，由图可知： 
 铝管断口为过载断裂；断口表面未见有严重的宏观缺陷。 
 
图2 铝管断口宏观形貌 


 
 
上海汽车中心实验室 
报告编号Report number 
SCL-S-23-0261M 
委托者: SQE:林辉阳  
Request person, dept： 
委托编号:  SCL-S-23-0261M 
Request number:  
送样日期:  2023.11.08 
Request date:  
报告日期: 2023.11.16 
第3页,共3页 
 
上海·嘉定区安研路201 号 
邮编. 201804 
No. 201 Anyan Road, Jiading District, Shanghai.    
Post code :201804 
 
SMPV-0.2.3-002-QA -F01 
 
 
             a 断口放大形貌                             b 形貌-韧窝 
图3 断口SEM 形貌 
材料测试 Material Test Results 
   对蒸发器管路总成进行材料检测，其结果如下： 
 
铝管硬度正常。 
                                    表1 材料检测结果 
序号 
No. 
试验项目 
Test item 
额定值 
Requirement 
试验结果 
Test result 
评价 Evaluation 
合格 
qualified 
不合格 
unqualified 
1 
铝管 
1.1 
硬度 
/ 
53.1;53.7;52.6HV0.3 
/

File: 材料工程师/SCL-S-23-0262M-GS42HP-变速器油冷器进液管道-孙明升.pdf.md
# SCL-S-23-0262M-GS42HP-变速器油冷器进液管道-孙明升.pdf

 
 
上海汽车中心实验室 
报告编号Report number 
SCL-S-23-0262M 
委托者:  SQE 林辉阳 
Request person, dept： 
委托编号:  SCL-S-23-0262M 
Request number:  
送样日期:  20231107 
Request date:  
报告日期:  20231129 
Report date: 
第1页,共3页 
 
上海·嘉定区安研路201 号 
邮编. 201804 
No. 201 Anyan Road, Jiading District, Shanghai. 
Post code :201804 
 
SMPV-0.2.3-002-QA -F01 
零件号Part number 
14326202 
 零件名称 
Part name 
变速器油冷器进液管总成 
 Transmission oil cooler inlet pipe assembly 
图纸日期Drawing date 
/ 
零件生产日期Part production date 
/ 
 供货商 
Supplier 
阔丹凌云 
Kuodan Lingyun Automotive Rubber Tube Co., Ltd 
车型/项目Car type/project 
GS42HP 
阶段性报告 Interim report                结论性报告 Conclusion report          
 
Ⅰ.任务描述 Task description 
实验室受委托对GS42HP 变速器油冷器进液管总成开裂问题进行失效分析，失效零件具体信息如下： 
As requested, SCL has analyzed the transmission oil cooler inlet pipe assembly of GS42HP. The information of the failed 
part is as following： 
零件信息：Part information 
失效来源 
Failure source 
装配制造 
失效数量 
Failure Number 
1 
散件供应商 
Component supplier 
/ 
生产基地 
Production base 
/ 
VIN 码 
VIN 
/ 
车辆里程数 
Car mileage 
/ 
车制造日期 
Vehicle production date 
/ 
销售日期 
Sale date 
/ 
维修站名称 
Sale agent 
/ 
SQE/DRE 
林辉阳/ 
失效背景 
Failure background 
GS42HP 变速器油冷器进液管装配后出现断裂。 
原材料信息：Raw material information 
原材料及牌号 
Raw material specification 
/ 
原材料厂商 
Raw material producer 
/ 
金属热处理状态 
Metal heat treatment state 
/ 
 
 
失效零件见图1：The failed part is shown in figure 1.  
Ⅱ. 结论与建议 Conclusions and Suggestions 
结论Conclusions：  
（1）该变速器油冷器进液管发生过载断裂，断裂面无明显缺陷。 
Overload fracture occurred on the transmission oil cooler inlet pipe, no defects were found on the fracture surface. 
（2）材料金相组织和硬度正常。 
Material metallographic structure and hardness were normal.  
建议Suggestions：  
（1）排查和规范装配流程。 
Inspect and standardize the assembly process. 
 
分发: 
Distribution 
SQE：林辉阳；SCL：孙熙杰； 
检验者Author 
孙明升 
Sun Mingsheng 
审核Auditor 
邵百明 
Shao Baiming 
批准Approver 
 
日期Date 
2023.11.29 
日期Date 
2023.12.08 
日期Date 
2023.12.08 


 
 
上海汽车中心实验室 
报告编号Report number 
SCL-S-23-0262M 
委托者:  SQE 林辉阳 
Request person, dept： 
委托编号:  SCL-S-23-0262M 
Request number:  
送样日期:  20231107 
Request date:  
报告日期:  20231129 
Report date: 
第2页,共3页 
 
上海·嘉定区安研路201 号 
邮编. 201804 
No. 201 Anyan Road, Jiading District, Shanghai. 
Post code :201804 
 
SMPV-0.2.3-002-QA -F01 
III. 调查结果 Investigation Results 
GS42HP 变速器在装配油冷器进液管过程中出现断裂，失效零件如图1 所示。开裂位置位于管道镦粗处，据反馈，
现场装配该管道后会进行左右摇动以确定是否安装牢固。 
 
   图1 失效件及断裂位置 
断口分析 Fracture Surface Analysis 
断口形貌如图2 示，断裂面形貌一致，无明显缺陷，断口微观形貌均为韧窝形貌，为过载断裂。 
 
 
                （a）断口形貌                                   （b）韧窝 
开裂位置 


 
 
上海汽车中心实验室 
报告编号Report number 
SCL-S-23-0262M 
委托者:  SQE 林辉阳 
Request person, dept： 
委托编号:  SCL-S-23-0262M 
Request number:  
送样日期:  20231107 
Request date:  
报告日期:  20231129 
Report date: 
第3页,共3页 
 
上海·嘉定区安研路201 号 
邮编. 201804 
No. 201 Anyan Road, Jiading District, Shanghai. 
Post code :201804 
 
SMPV-0.2.3-002-QA -F01 
 
 
                  （c）韧窝                                     （d）韧窝 
图2 断口微观形貌 
材料测试  Material Test Results 
    变速器油冷器进液管道材料检测结果如表1 所示。该进液管采用BHG2 材料，材料金相组织和硬度正常。 
表1 材料检测结果 
序号 
No. 
试验项目 
Test item 
额定值 
Requirement 
试验结果 
Test result 
评价 Evaluation 
合格 
Qualified 
不合格 
unqualified 
1 
金相组织 
/ 
铁素体 
/ 
 
2 
硬度，HV1 
/ 
142.2，150.9,162.1,158.5,159.2 
/ 
 
 
 
                        （a）100X                              （b）200x 
图3 金相组织

File: 材料工程师/SCL-S-23-0265M-AP31-蒸发器吹白粉-邵百明.pdf.md
# SCL-S-23-0265M-AP31-蒸发器吹白粉-邵百明.pdf

 
 
上海汽车中心实验室 
报告编号Report number 
SCL-S-23-0265M 
委托者:  QA 陈煜 
Request person, dept： 
委托编号:   
Request number:  
送样日期:  20231110 
Request date:  
报告日期:  20231124 
Report date: 
第1页,共7页 
 
上海·嘉定区安研路201 号 
邮编. 201804 
No. 201 Anyan Road, Jiading District, Shanghai. 
Post code :201804 
 
SMPV-0.2.3-002-QA -F01 
零件号Part number 
/ 
 零件名称 
Part name 
空调蒸发器 
Air Conditioning Evaporator 
图纸日期Drawing date 
/ 
零件生产日期Part production date 
/ 
 供货商 
Supplier 
河南豫新 
车型/项目Car type/project 
AP31 
阶段性报告 Interim report                结论性报告 Conclusion report          
 
Ⅰ.任务描述 Task description 
实验室受委托对空调蒸发器进行失效分析，失效零件具体信息如下： 
As requested, SCL has analyzed the air conditioning evaporator. The information of the failed part is as following： 
零件信息：Part information 
失效来源 
Failure source 
售后 
失效数量 
Failure Number 
/ 
散件供应商 
Component supplier 
/ 
生产基地 
Production base 
/ 
VIN 码 
VIN 
/ 
车辆里程数 
Car mileage 
21684Km 
车制造日期 
Vehicle production date 
/ 
销售日期 
Sale date 
/ 
维修站名称 
Sale agent 
/ 
SQE/DRE 
/ 
失效背景 
Failure background 
AP31 空调出风口吹白粉。 
原材料信息：Raw material information 
原材料及牌号 
Raw material specification 
扁管：A1100 
翅片：4343/3103mod/4343 
原材料厂商 
Raw material producer 
/ 
金属热处理状态 
Metal heat treatment state 
/ 
 
 
失效零件见图1：The failed part is shown in figure 1.  
Ⅱ. 结论与建议 Conclusions and Suggestions 
结论Conclusions：  
1、该蒸发器的白色物质主要来自迎风面铝的腐蚀产物；其腐蚀是由于铜粉和潮湿环境共同作用导致的。The white 
substance of the evaporator mainly comes from the corrosion products of aluminum on the windward side; Its corrosion is 
caused by the combined action of copper powder and humid environment. 
2、扁管和翅片的材料未见异常。No abnormalities of the the flat tube and fins were found. 
建议Suggestions：  
1、监控售后市场的类似失效比例；必要时增加钝化亲水处理工艺，提升蒸发器的耐腐蚀性。Monitor the proportion 
of similar failures in the after-sales market; If necessary, increase the passivation hydrophilic treatment process to improve 
the corrosion resistance of the evaporator. 
分发: 
Distribution 
QA:陈煜；SCL: 幸杰 
检验者Author 
邵百明 
Shao Baiming 
审核Auditor 
邵百明 
Shao Baiming 
批准Approver 
 
日期Date 
2023.11.24 
日期Date 
2023.11.24 
日期Date 
2023.11.24 


 
 
上海汽车中心实验室 
报告编号Report number 
SCL-S-23-0265M 
委托者:  QA 陈煜 
Request person, dept： 
委托编号:   
Request number:  
送样日期:  20231110 
Request date:  
报告日期:  20231124 
Report date: 
第2页,共7页 
 
上海·嘉定区安研路201 号 
邮编. 201804 
No. 201 Anyan Road, Jiading District, Shanghai. 
Post code :201804 
 
SMPV-0.2.3-002-QA -F01 
III. 调查结果 Investigation Results 
AP31 空调出风口出现吹白粉；经过拆解排查，该白粉来自蒸发器。受售后委托，对蒸发器进行检测分析；送
检零件如图1 所示，其迎风面具有较多的白色物质；背风面的白色物质相对较少。 
 
 
（a）迎风面 


 
 
上海汽车中心实验室 
报告编号Report number 
SCL-S-23-0265M 
委托者:  QA 陈煜 
Request person, dept： 
委托编号:   
Request number:  
送样日期:  20231110 
Request date:  
报告日期:  20231124 
Report date: 
第3页,共7页 
 
上海·嘉定区安研路201 号 
邮编. 201804 
No. 201 Anyan Road, Jiading District, Shanghai. 
Post code :201804 
 
SMPV-0.2.3-002-QA -F01 
 
 
（b）背风面 
图1 蒸发器外表面白粉情况 
  将蒸发器剖开，对其内部情况进行检测，其结果如图2 所示；仅局部区域有白色物质聚集。 


 
 
上海汽车中心实验室 
报告编号Report number 
SCL-S-23-0265M 
委托者:  QA 陈煜 
Request person, dept： 
委托编号:   
Request number:  
送样日期:  20231110 
Request date:  
报告日期:  20231124 
Report date: 
第4页,共7页 
 
上海·嘉定区安研路201 号 
邮编. 201804 
No. 201 Anyan Road, Jiading District, Shanghai. 
Post code :201804 
 
SMPV-0.2.3-002-QA -F01 
 
 
图2 扁管表面白粉情况 
 
从迎风面，背风面以及扁管表面取白色物质进行能谱检测，其结果如图3 所示。可以看出： 
 
迎风面的白色物质主要含有Al、O、Cu、Zn 等，为铝的腐蚀产物；应该是铜粉与潮湿环境共同作用导致
铝腐蚀的结果。 
 
背风面和扁管中间的白色物质主要含有Al、O，为铝的腐蚀物。 
基于上述能谱检测和外观检测结果来看，该蒸发器的白色物质主要来自迎风面铝的腐蚀物；其腐蚀是由于铜
粉和潮湿环境共同作用导致的。 


 
 
上海汽车中心实验室 
报告编号Report number 
SCL-S-23-0265M 
委托者:  QA 陈煜 
Request person, dept： 
委托编号:   
Request number:  
送样日期:  20231110 
Request date:  
报告日期:  20231124 
Report date: 
第5页,共7页 
 
上海·嘉定区安研路201 号 
邮编. 201804 
No. 201 Anyan Road, Jiading District, Shanghai. 
Post code :201804 
 
SMPV-0.2.3-002-QA -F01 
 
 
（a）迎风面 
 
（b）背风面 
 
（c）扁管表面 
图3 白色物质检测结果 


 
 
上海汽车中心实验室 
报告编号Report number 
SCL-S-23-0265M 
委托者:  QA 陈煜 
Request person, dept： 
委托编号:   
Request number:  
送样日期:  20231110 
Request date:  
报告日期:  20231124 
Report date: 
第6页,共7页 
 
上海·嘉定区安研路201 号 
邮编. 201804 
No. 201 Anyan Road, Jiading District, Shanghai. 
Post code :201804 
 
SMPV-0.2.3-002-QA -F01 
对扁管和翅片的材料进行检测，其结果如图4 和图5 所示；未见异常。 
 
 
 
 
 
 
 
图4 扁管材料检测结果 
 
外表面 
内表面 
外表面 
内表面 
外表面 
内表面 


 
 
上海汽车中心实验室 
报告编号Report number 
SCL-S-23-0265M 
委托者:  QA 陈煜 
Request person, dept： 
委托编号:   
Request number:  
送样日期:  20231110 
Request date:  
报告日期:  20231124 
Report date: 
第7页,共7页 
 
上海·嘉定区安研路201 号 
邮编. 201804 
No. 201 Anyan Road, Jiading District, Shanghai. 
Post code :201804 
 
SMPV-0.2.3-002-QA -F01 
 
 
图5 翅片材料检测结果

File: 材料工程师/SCL-S-23-0266M-AP31-蒸发器吹白粉-邵百明.pdf.md
# SCL-S-23-0266M-AP31-蒸发器吹白粉-邵百明.pdf

 
 
上海汽车中心实验室 
报告编号Report number 
SCL-S-23-0266M 
委托者:  QA 陈煜 
Request person, dept： 
委托编号:   
Request number:  
送样日期:  20231120 
Request date:  
报告日期:  20231124 
Report date: 
第1页,共6页 
 
上海·嘉定区安研路201 号 
邮编. 201804 
No. 201 Anyan Road, Jiading District, Shanghai. 
Post code :201804 
 
SMPV-0.2.3-002-QA -F01 
零件号Part number 
/ 
 零件名称 
Part name 
空调蒸发器 
Air Conditioning Evaporator 
图纸日期Drawing date 
/ 
零件生产日期Part production date 
/ 
 供货商 
Supplier 
河南豫新 
车型/项目Car type/project 
AP31 
阶段性报告 Interim report                结论性报告 Conclusion report          
 
Ⅰ.任务描述 Task description 
实验室受委托对空调蒸发器进行失效分析，失效零件具体信息如下： 
As requested, SCL has analyzed the air conditioning evaporator. The information of the failed part is as following： 
零件信息：Part information 
失效来源 
Failure source 
售后 
失效数量 
Failure Number 
/ 
散件供应商 
Component supplier 
/ 
生产基地 
Production base 
/ 
VIN 码 
VIN 
/ 
车辆里程数 
Car mileage 
34562Km 
车制造日期 
Vehicle production date 
/ 
销售日期 
Sale date 
/ 
维修站名称 
Sale agent 
/ 
SQE/DRE 
/ 
失效背景 
Failure background 
AP31 空调出风口吹白粉。 
原材料信息：Raw material information 
原材料及牌号 
Raw material specification 
扁管：A1100 
翅片：4343/3103mod/4343 
原材料厂商 
Raw material producer 
/ 
金属热处理状态 
Metal heat treatment state 
/ 
 
 
失效零件见图1：The failed part is shown in figure 1.  
Ⅱ. 结论与建议 Conclusions and Suggestions 
 
结论Conclusions：  
1、蒸发器迎风面和扁管表面具有较多的白色物质，是铝腐蚀的产物，并含有一定F元素；这是白粉的主要来源。 
2、背风面翅片表面有少量的白色物质，主要含有O、Al、F以及少量的K元素。 
3、背风面水室表面具有一定白色结晶物质，为助焊剂氟铝酸钾。 
建议Suggestions：  
1、 控制好助焊剂的残留量。 
2、 进一步研究助焊剂对蒸发器腐蚀的影响。 
 
分发: 
Distribution 
QA:陈煜；SCL: 幸杰 
检验者Author 
邵百明 
Shao Baiming 
审核Auditor 
邵百明 
Shao Baiming 
批准Approver 
 
日期Date 
2023.11.24 
日期Date 
2023.11.24 
日期Date 
2023.11.24 


 
 
上海汽车中心实验室 
报告编号Report number 
SCL-S-23-0266M 
委托者:  QA 陈煜 
Request person, dept： 
委托编号:   
Request number:  
送样日期:  20231120 
Request date:  
报告日期:  20231124 
Report date: 
第2页,共6页 
 
上海·嘉定区安研路201 号 
邮编. 201804 
No. 201 Anyan Road, Jiading District, Shanghai. 
Post code :201804 
 
SMPV-0.2.3-002-QA -F01 
III. 调查结果 Investigation Results 
AP31 空调出风口出现吹白粉；经过拆解排查，该白粉来自蒸发器。受委托，对蒸发器进行检测分析；送检零
件如图1 所示，其迎风面具有一定量的白色物质；背风面的翅片表面具有少量的白色物质；同时发现背风面水室
表面有白色的结晶状物质，应该是助焊剂。 
 
 
 
（a）迎风面 
 


 
 
上海汽车中心实验室 
报告编号Report number 
SCL-S-23-0266M 
委托者:  QA 陈煜 
Request person, dept： 
委托编号:   
Request number:  
送样日期:  20231120 
Request date:  
报告日期:  20231124 
Report date: 
第3页,共6页 
 
上海·嘉定区安研路201 号 
邮编. 201804 
No. 201 Anyan Road, Jiading District, Shanghai. 
Post code :201804 
 
SMPV-0.2.3-002-QA -F01 
 
 
（b）背风面 
图1 蒸发器外观 
 
  将蒸发器剖开，对其内部腐蚀情况进行检测，结果如图2 所示；发现：内部扁管表面具有大量的白色物质。 
 


 
 
上海汽车中心实验室 
报告编号Report number 
SCL-S-23-0266M 
委托者:  QA 陈煜 
Request person, dept： 
委托编号:   
Request number:  
送样日期:  20231120 
Request date:  
报告日期:  20231124 
Report date: 
第4页,共6页 
 
上海·嘉定区安研路201 号 
邮编. 201804 
No. 201 Anyan Road, Jiading District, Shanghai. 
Post code :201804 
 
SMPV-0.2.3-002-QA -F01 
 
 
图2 扁管内部白色物质情况 
    对迎风面，背面以及扁管表面的白色物质进行检测，其结果如图3 和图4 所示。 
 
 
（a）迎风面 


 
 
上海汽车中心实验室 
报告编号Report number 
SCL-S-23-0266M 
委托者:  QA 陈煜 
Request person, dept： 
委托编号:   
Request number:  
送样日期:  20231120 
Request date:  
报告日期:  20231124 
Report date: 
第5页,共6页 
 
上海·嘉定区安研路201 号 
邮编. 201804 
No. 201 Anyan Road, Jiading District, Shanghai. 
Post code :201804 
 
SMPV-0.2.3-002-QA -F01 
 
（b）背风面 
 
（c）扁管表面 
图3 白色物质检测结果 
 
 
图4 水室表面白色结晶物质检测结果 
 


 
 
上海汽车中心实验室 
报告编号Report number 
SCL-S-23-0266M 
委托者:  QA 陈煜 
Request person, dept： 
委托编号:   
Request number:  
送样日期:  20231120 
Request date:  
报告日期:  20231124 
Report date: 
第6页,共6页 
 
上海·嘉定区安研路201 号 
邮编. 201804 
No. 201 Anyan Road, Jiading District, Shanghai. 
Post code :201804 
 
SMPV-0.2.3-002-QA -F01 
基于上述外观和能谱检测结果可以看出： 
（1） 蒸发器迎风面和扁管表面具有较多的白色物质，是铝腐蚀的产物，并含有一定F 元素；这是白粉的主
要来源。 
（2） 背风面翅片表面有少量的白色物质，主要含有O、Al、F 以及少量的K 元素。 
（3） 背风面水室表面具有一定白色结晶物质，为助焊剂氟铝酸钾。

File: 材料工程师/SCL-S-23-0268M-D25-高压EGR波纹管-孙明升.pdf.md
# SCL-S-23-0268M-D25-高压EGR波纹管-孙明升.pdf

 
 
上海汽车中心实验室 
报告编号Report number 
SCL-S-23-0268M 
委托者:  EN 李斌 
Request person, dept： 
委托编号:  SCL-S-23-0268M 
Request number:  
送样日期:  20231124 
Request date:  
报告日期:  20231201 
Report date: 
第1页,共4页 
 
上海·嘉定区安研路201 号 
邮编. 201804 
No. 201 Anyan Road, Jiading District, Shanghai. 
Post code :201804 
 
SMPV-0.2.3-002-QA -F01 
零件号Part number 
C00412669 
 零件名称 
Part name 
高压EGR 进气管 
 High press EGR inlet pipe 
图纸日期Drawing date 
/ 
零件生产日期Part production date 
/ 
 供货商 
Supplier 
舟山市奥博管业有限公司 
车型/项目Car type/project 
GL34 
阶段性报告 Interim report                结论性报告 Conclusion report          
 
Ⅰ.任务描述 Task description 
实验室受委托对GL34 高压EGR 进气管开裂问题进行失效分析，失效零件具体信息如下： 
As requested, SCL has analyzed the crack of high press EGR inlet pipe of GL34. The information of the failed part is as 
following： 
零件信息：Part information 
失效来源 
Failure source 
工程开发 
失效数量 
Failure Number 
1 
散件供应商 
Component supplier 
/ 
生产基地 
Production base 
/ 
VIN 码 
VIN 
/ 
车辆里程数 
Car mileage 
/ 
车制造日期 
Vehicle production date 
/ 
销售日期 
Sale date 
/ 
维修站名称 
Sale agent 
/ 
SQE/DRE 
/ 
失效背景 
Failure background 
高压EGR 进气管，在台架500h 热冲击试验运行300h 时开裂失效。 
原材料信息：Raw material information 
原材料及牌号 
Raw material specification 
SUS309S 
原材料厂商 
Raw material producer 
/ 
金属热处理状态 
Metal heat treatment state 
/ 
 
 
失效零件见图1：The failed part is shown in figure 1.  
Ⅱ. 结论与建议 Conclusions and Suggestions 
结论Conclusions：  
（1）该高压EGR进气管在高应力区发生疲劳开裂，断裂面无明显缺陷。 
The high-pressure EGR inlet pipe experienced fatigue cracks in the high stress zone, with no obvious defects on the 
fracture surface. 
（2）材料化学成分合格，硬度正常。 
Chemical composition of material met the requirement, hardness was normal. 
建议Suggestions：  
（1）建议优化结构，降低该处振动和受力。 
Optimize the structure, reduce the vibration and stress.  
分发: 
Distribution 
EN：李斌、梁志鹏、邢东仕；SCL：凌华； 
检验者Author 
孙明升 
Sun Mingsheng 
审核Auditor 
邵百明 
Shao Baiming 
批准Approver 
 
日期Date 
2023.12.01 
日期Date 
2023.12.08 
日期Date 
2023.12.08 


 
 
上海汽车中心实验室 
报告编号Report number 
SCL-S-23-0268M 
委托者:  EN 李斌 
Request person, dept： 
委托编号:  SCL-S-23-0268M 
Request number:  
送样日期:  20231124 
Request date:  
报告日期:  20231201 
Report date: 
第2页,共4页 
 
上海·嘉定区安研路201 号 
邮编. 201804 
No. 201 Anyan Road, Jiading District, Shanghai. 
Post code :201804 
 
SMPV-0.2.3-002-QA -F01 
III. 调查结果 Investigation Results 
GL34 项目高压EGR 进气管，在台架500h 热冲击试验运行300h 时开裂失效。失效件形貌如图1 所示。 
 
   图1 失效件及断裂位置 
断口分析 Fracture Surface Analysis 
断口微观形貌如图2 示，断口较平，中间有一明显的中脊线，微观形貌呈现疲劳辉纹形貌，为疲劳断口。综
上该断口发生双向疲劳断裂。 
 
 
                  （a）断口形貌                             （b）断口放大形貌 
开裂位置 


 
 
上海汽车中心实验室 
报告编号Report number 
SCL-S-23-0268M 
委托者:  EN 李斌 
Request person, dept： 
委托编号:  SCL-S-23-0268M 
Request number:  
送样日期:  20231124 
Request date:  
报告日期:  20231201 
Report date: 
第3页,共4页 
 
上海·嘉定区安研路201 号 
邮编. 201804 
No. 201 Anyan Road, Jiading District, Shanghai. 
Post code :201804 
 
SMPV-0.2.3-002-QA -F01 
 
 
                （c）疲劳辉纹                              （d）疲劳辉纹 
图2 断口微观形貌 
CAE 仿真  CAE simulation  
    由于缺乏SUS309S 的高温特性，采用304 不锈钢进行CAE 模拟，其结果如图3 所示，断裂位置的CAE 仿
真结果相符，属于高应力区。 
 
 
图3 CAE 仿真结果 
材料测试  Material Test Results 
    高压EGR 波纹管材料检测结果如表1 所示。材料化学成分符合要求，硬度正常。 
表1 材料检测结果 
序号 
No. 
试验项目 
Test item 
额定值 
Requirement 
试验结果 
Test result 
评价 Evaluation 
合格 
Qualified 
不合格 
unqualified 
1 
化学成分 
SUS309S 
 
 
 
C，% 
≤0.08 
0.040 
× 
 


 
 
上海汽车中心实验室 
报告编号Report number 
SCL-S-23-0268M 
委托者:  EN 李斌 
Request person, dept： 
委托编号:  SCL-S-23-0268M 
Request number:  
送样日期:  20231124 
Request date:  
报告日期:  20231201 
Report date: 
第4页,共4页 
 
上海·嘉定区安研路201 号 
邮编. 201804 
No. 201 Anyan Road, Jiading District, Shanghai. 
Post code :201804 
 
SMPV-0.2.3-002-QA -F01 
序号 
No. 
试验项目 
Test item 
额定值 
Requirement 
试验结果 
Test result 
评价 Evaluation 
合格 
Qualified 
不合格 
unqualified 
1 
Si，% 
≤1.0 
0.433 
× 
 
Mn，% 
≤2.0 
1.274 
× 
 
P，% 
≤0.045 
0.029 
× 
 
S，% 
≤0.030 
0.003 
× 
 
Cr，% 
22.0-24.0 
22.16 
× 
 
Ni，% 
12.0-15.0 
14.55 
× 
 
2 
硬度，HV1 
/ 
186.5,192.3,200.1,198.4,190.0 
/

File: 材料工程师/SCL-S-23-0269M-GL34-张紧器断裂-孙明升.pdf.md
# SCL-S-23-0269M-GL34-张紧器断裂-孙明升.pdf

 
 
上海汽车中心实验室 
报告编号Report number 
SCL-S-23-0269M 
委托者:   EN 江旭光 
Request person, dept： 
委托编号: SCL-S-23-0269M 
Request number:  
送样日期:  20231127 
Request date:  
报告日期:  20231128 
Report date: 
第1页,共7页 
 
上海·嘉定区安研路201 号 
邮编. 201804 
No. 201 Anyan Road, Jiading District, Shanghai. 
Post code :201804 
 
SMPV-0.2.3-002-QA -F01 
零件号Part number 
C00579363 
 零件名称 
Part name 
张紧器 
Tensioner 
图纸日期Drawing date 
/ 
零件生产日期Part production date 
/ 
 供货商 
Supplier 
盖茨（上海） 
车型/项目Car type/project 
GL34 
阶段性报告 Interim report                结论性报告 Conclusion report          
 
Ⅰ.任务描述 Task description 
实验室受委托对GL34 张紧器断裂问题进行失效分析，失效零件具体信息如下： 
As requested, SCL has analyzed the fracture of tensioner of GL34. The information of the failed part is as following： 
零件信息：Part information 
失效来源 
Failure source 
工程开发 
失效数量 
Failure Number 
1 
散件供应商 
Component supplier 
/ 
生产基地 
Production base 
/ 
VIN 码 
VIN 
/ 
车辆里程数 
Car mileage 
/ 
车制造日期 
Vehicle production date 
/ 
销售日期 
Sale date 
/ 
维修站名称 
Sale agent 
/ 
SQE/DRE 
/ 
失效背景 
Failure background 
台架800h 耐久试验进行到374h 时，张紧器断裂。 
原材料信息：Raw material information 
原材料及牌号 
Raw material specification 
6061-T6 
原材料厂商 
Raw material producer 
/ 
金属热处理状态 
Metal heat treatment state 
/ 
 
 
失效零件见图1：The failed part is shown in figure 1.  
Ⅱ. 结论与建议 Conclusions and Suggestions 
结论Conclusions：  
（1）该张紧器在高应区发生疲劳断裂，起源区机加工尖角会形成应力集中，降低其疲劳寿命。 
The tensioner experienced fatigue fracture in the high stress zone, the machining of sharp corners in the origin area would 
form stress concentration, reduced its fatigue life. 
（2）材料化学成分主要元素符合要求，Mn含量超标；金相组织和硬度正常。 
The main elements in the chemical composition of the material met the requirements, and the Mn content exceeded the 
standard; Normal metallographic structure and hardness were normal. 
建议Suggestions：  
（1）优化加工工艺，保证平滑过渡，避免尖角。 
Optimize processing technology to ensure smooth transitions and avoid sharp corners. 
分发: 
Distribution 
EN 江旭光；SCL：杨慧东； 
检验者Author 
孙明升 
Sun Mingsheng 
审核Auditor 
邵百明 
Shao Baiming 
批准Approver 
 
日期Date 
2023.11.28 
日期Date 
2023.11.28 
日期Date 
2023.11.28 


 
 
上海汽车中心实验室 
报告编号Report number 
SCL-S-23-0269M 
委托者:   EN 江旭光 
Request person, dept： 
委托编号: SCL-S-23-0269M 
Request number:  
送样日期:  20231127 
Request date:  
报告日期:  20231128 
Report date: 
第2页,共7页 
 
上海·嘉定区安研路201 号 
邮编. 201804 
No. 201 Anyan Road, Jiading District, Shanghai. 
Post code :201804 
 
SMPV-0.2.3-002-QA -F01 
III. 调查结果 Investigation Results 
GL34 项目在进行800h 耐久试验时，在进行到374h 时，油压报警，关闭发动机，发现张紧器断裂。失效件
形貌如图1 所示，该张紧器为工程样件，采用6061-T6 材料后经过机加工-铣刀加工完成。 
 
（a）失效件形貌 
 
 
                    （b）断裂部分                                   （c）另一侧断裂部分 
    图1 失效件及断裂位置 
 
断裂位置 


 
 
上海汽车中心实验室 
报告编号Report number 
SCL-S-23-0269M 
委托者:   EN 江旭光 
Request person, dept： 
委托编号: SCL-S-23-0269M 
Request number:  
送样日期:  20231127 
Request date:  
报告日期:  20231128 
Report date: 
第3页,共7页 
 
上海·嘉定区安研路201 号 
邮编. 201804 
No. 201 Anyan Road, Jiading District, Shanghai. 
Post code :201804 
 
SMPV-0.2.3-002-QA -F01 
断口分析 Fracture Surface Analysis 
（一）宏观形貌 
断口宏观形貌如图2 所示，断裂面整体较平，根据裂纹扩展纹路和收敛方向，判断裂纹扩展方向如图中红色
箭头所示，断裂起源于下侧面，向上扩展，直至最终断裂。 
 
图2 断口宏观形貌 
（二）微观形貌 
对断口微观形貌进行观察，结果如图3 所示，可以看出：起源区存在较多杂质，无明显缺陷；扩展区具有疲
劳辉纹特征；最终断裂区为韧窝形貌。该断裂为起源于下侧面的疲劳断裂，向上扩展，直至最终断裂。  
起源区 
扩展区 
最终断裂区 


 
 
上海汽车中心实验室 
报告编号Report number 
SCL-S-23-0269M 
委托者:   EN 江旭光 
Request person, dept： 
委托编号: SCL-S-23-0269M 
Request number:  
送样日期:  20231127 
Request date:  
报告日期:  20231128 
Report date: 
第4页,共7页 
 
上海·嘉定区安研路201 号 
邮编. 201804 
No. 201 Anyan Road, Jiading District, Shanghai. 
Post code :201804 
 
SMPV-0.2.3-002-QA -F01 
 
 
                   （a）断口形貌                               （b）起源区 
 
 
                  （c）疲劳扩展区                               （d）最终断裂区 
图3 断口微观形貌 
起源区  Origin zone 
对起源区形貌进行观察，其结果图4 所示，断裂起源区正好处在机加工-铣刀痕迹的边缘区域。对该张紧器进
行CAE 仿真，其结果如图5 所示，可以看出断裂区域正好处在高应力区。 
综上：该断裂是发生在高应力区的疲劳断裂，机加工痕迹会降低材料疲劳寿命。 
 
 
起源区 
扩展区 
最终断裂区 
起源区 
疲劳辉纹 
韧窝形貌 


 
 
上海汽车中心实验室 
报告编号Report number 
SCL-S-23-0269M 
委托者:   EN 江旭光 
Request person, dept： 
委托编号: SCL-S-23-0269M 
Request number:  
送样日期:  20231127 
Request date:  
报告日期:  20231128 
Report date: 
第5页,共7页 
 
上海·嘉定区安研路201 号 
邮编. 201804 
No. 201 Anyan Road, Jiading District, Shanghai. 
Post code :201804 
 
SMPV-0.2.3-002-QA -F01 
 
 
 
图4 起源区形貌 
起源区 
起源区 
起源区 


 
 
上海汽车中心实验室 
报告编号Report number 
SCL-S-23-0269M 
委托者:   EN 江旭光 
Request person, dept： 
委托编号: SCL-S-23-0269M 
Request number:  
送样日期:  20231127 
Request date:  
报告日期:  20231128 
Report date: 
第6页,共7页 
 
上海·嘉定区安研路201 号 
邮编. 201804 
No. 201 Anyan Road, Jiading District, Shanghai. 
Post code :201804 
 
SMPV-0.2.3-002-QA -F01 
 
图5 CAE 仿真结果 
材料测试  Material Test Results 
   断裂张紧器材料检测结果如表1 所示。材料化学成分主要元素符合要求，Mn 含量超标；金相组织和硬度正常。 
表1 材料检测结果 
序号 
No. 
试验项目 
Test item 
额定值 
Requirement 
试验结果 
Test result 
评价 Evaluation 
合格 
Qualified 
不合格 
unqualified 
1 
化学成分 
6061-T6 
 
 
 
Cu，% 
0.15～0.40 
0.200 
× 
 
Si，% 
0.4～0.8 
0.561 
× 
 
Fe，% 
≤0.7 
0.356 
× 
 
Mn，% 
≤0. 15 
0.394 
 
× 
Mg，% 
≤0.005 
1.041 
× 
 
Zn，% 
0. 25～0.50 
0.235 
× 
 
Cr，% 
0. 04～0.35 
0.050 
× 
 
Ti，% 
≤0. 15 
0.020 
× 
 
2 
金相组织 
/ 
如图6 所示 
/ 
 
3 
硬度，HV0.5 
/ 
108.2,108.0,112.8,113.2,110.5 
/ 
 


 
 
上海汽车中心实验室 
报告编号Report number 
SCL-S-23-0269M 
委托者:   EN 江旭光 
Request person, dept： 
委托编号: SCL-S-23-0269M 
Request number:  
送样日期:  20231127 
Request date:  
报告日期:  20231128 
Report date: 
第7页,共7页 
 
上海·嘉定区安研路201 号 
邮编. 201804 
No. 201 Anyan Road, Jiading District, Shanghai. 
Post code :201804 
 
SMPV-0.2.3-002-QA -F01 
 
 
                     （a）200x                                     （b）500x 
图6 金相组织

File: 材料工程师/SCL-S-23-0272M-S12L-尼龙锁紧螺母-刘华东.pdf.md
# SCL-S-23-0272M-S12L-尼龙锁紧螺母-刘华东.pdf

 
上海汽车中心实验室 
SAIC CENTER LAB 
委托者: SQE 承璐刚 
Request person, dept： 
委托编号:  / 
Request number:  
送样日期:  2023.11.28 
Request date:  
报告日期:  2023.12.1 
Report date: 
第1页,共3页 
 
报告编号 
Report number 
SCL-S-23-0272M 
上海·嘉定区安研路201 号 邮编. 201804 
No. 201 Anyan Road, Jiading District, Shanghai. Post code :201804 
 
SMPV-0.2.3-002-QA -F01 
零件号Part number 
90006740 
 零件名称 
Part name 
尼龙锁紧螺母 
图纸日期Drawing date 
/ 
零件生产日期Part production date 
/ 
 供货商 
Supplier 
厦门同恒 
车型/项目Car type/project 
S12L 
DVP 材料大纲签署日期DVP material test plan date 
/ 
阶段性报告 Interim report              结论性报告 Conclusion report          
 
Ⅰ.任务描述 Task description 
实验室受委托对S12L 项目尼龙锁紧螺母尼龙圈失效问题进行失效原因分析，失效零件具体信息如下： 
As requested, SCL has analyzed the failure of part. The information of the failed part is as following： 
零件信息：Part information 
零件名称 
Part name 
尼龙锁紧螺母 
车辆制造日期 
Vehicle production date 
/ 
VIN 码 
VIN 
/ 
失效日期 
Incident date 
2023.11.24 
车辆里程数 
Car mileage 
/ 
失效地点 
Location; 
临港工厂 
失效模式描述 
Failure circumstance  
临港工厂装配副车架到前减震器螺栓时，尼龙锁紧螺母尼龙圈被挤出。 
原材料信息：Raw material information 
原材料及牌号 
Raw material specification 
PA46/TW341 
原材料厂商 
Raw material producer 
帝斯曼工程塑料有限公司 
散件供应商 
Component supplier 
恒耀工业股份有限公司 
金属热处理状态 
Metal heat treatment state 
/ 
失效零件见图1：The failed part is shown in figure 1. 
 
Ⅱ. 结论与建议 Conclusions and Suggestions 
结论Conclusions：  
1、 尼龙圈被挤出主要与螺母铆压翻边不足有关。The failure of the nylon ring is mainly related to insufficient flanging 
of the nut. 
2、 尼龙圈材料性能和螺母尺寸符合图纸要求。The material of Nylon and the dimensions of Nut meet the drawing 
requirements. 
 
建议Suggestions：  
 
1、增加螺母铆压翻边宽度和倾斜角度。Increase the width and inclination angle of nut riveting flange. 
2、适当提高尼龙含水率，提升尼龙圈韧性。Appropriately increasing the moisture content of nylon and enhancing the 
toughness of nylon rings. 
 
 
分发Distribution 
SQE 承璐刚 
检验者Author 
刘华东 
Liu Huadong 
审核Auditor 
邵百明 
Shao Baiming 
批准Approver 
 
日期Date 
2023.12.1 
日期Date 
2023.12.1 
日期Date 
2023.12.1 


 
上海汽车中心实验室 
SAIC CENTER LAB 
委托者: SQE 承璐刚 
Request person, dept： 
委托编号:  / 
Request number:  
送样日期:  2023.11.28 
Request date:  
报告日期:  2023.12.1 
Report date: 
第2页,共3页 
 
报告编号 
Report number 
SCL-S-23-0272M 
上海·嘉定区安研路201 号 邮编. 201804 
No. 201 Anyan Road, Jiading District, Shanghai. Post code :201804 
 
SMPV-0.2.3-002-QA -F01 
III. 调查结果 Investigation Results  
一、宏观观察  Macroscopic Observation： 
临港工厂装配S12L 车型副车架到前减震器螺栓时，其对手件尼龙锁紧螺母尼龙圈被挤出，失效件如图1
所示。 
 
图1 零件图片 
二、断口分析  Fracture Analysis： 
1、观察失效件，可以发现尼龙圈已被螺栓挤出螺纹，同时从螺母中脱出。失效同批次螺母与尼龙圈间隙较OTS
留样件更大一点，如图1 所示。其中失效同批次螺母部分尼龙圈可在螺母中自由转动。 
2、检测失效批次和OTS 留样螺母尺寸，发现失效批次螺母高度和铆压翻边后螺母内径均大于OTS 留样件（数
据见表1），说明失效批次螺母铆压翻边量较少。 
 
 
图2  问题批次螺纹形貌                             图3  对标件螺纹形貌 
失效件 
失效批次零件 
OTS 留样件 
翻边后内径 
螺母高度 


 
上海汽车中心实验室 
SAIC CENTER LAB 
委托者: SQE 承璐刚 
Request person, dept： 
委托编号:  / 
Request number:  
送样日期:  2023.11.28 
Request date:  
报告日期:  2023.12.1 
Report date: 
第3页,共3页 
 
报告编号 
Report number 
SCL-S-23-0272M 
上海·嘉定区安研路201 号 邮编. 201804 
No. 201 Anyan Road, Jiading District, Shanghai. Post code :201804 
 
SMPV-0.2.3-002-QA -F01 
3、观察失效批次螺母内螺纹形貌，未见异常，如图2 所示。对标其他厂商生产的尼龙锁紧螺母，其螺母铆压翻
边宽度和翻边角度与失效件差异明显，如图2 图3 所示。 
4、供应商反馈失效件生产过程中经过三次烘烤，尼龙圈脱水严重，含水率较低，影响材料韧性，导致尼龙圈容
易被挤出，这可能是影响零件失效的一部分原因。 
 
三、材料测试  Material Test Results： 
对失效件进行材料性能和尺寸检测，测试结果如表1 所示： 
表1  材料检测结果表  
序号 
No. 
试验项目 
Test item 
额定值 
Requirement 
试验结果 
Test result 
评价 
Evaluation 
合格 
OK 
不合格 
Not OK 
1 
尼龙圈 
PA46 
 
1.1 
红外 
GB/T 6040 
PA46 
PA46 
× 
 
1.2 
熔点 
GB/T 19466.1/2/3 
295±10 ℃ 
292 ℃ 
× 
 
2 
螺母尺寸 
M16X1.5-6H 
 
2.1 
失效批次螺母高度 
≤21.30mm 
20.66/20.63 mm 
× 
 
2.2 
失效批次螺母翻边后
内径 
/ 
17.84/17.89 mm 
/ 
 
2.3 
失效批次螺母小径 
14.376~14.676mm 
14.51/14.54 mm 
× 
 
2.4 
OTS 留样螺母高度 
≤21.30mm 
20.13/20.11 mm 
× 
 
2.5 
OTS 留样螺母翻边后
内径 
/ 
17.17/17.19 mm 
/ 
 
2.6 
失效批次螺母小径 
14.376~14.676mm 
14.52/14.53 mm 
×

File: 材料工程师/SCL-S-23-0273M-IP42 尾门铰链总成-朱浩.pdf.md
# SCL-S-23-0273M-IP42 尾门铰链总成-朱浩.pdf

 
上海汽车中心实验室 
报告编号Report number 
SCL-S-23-0273M 
委托者: SQE 唐立波 
Request person, dept： 
委托编号:  / 
Request number:  
送样日期:  20231129 
Request date:  
报告日期:  20231206 
Report date: 
第1页,共4页 
 
上海·嘉定区安研路201 号 
邮编. 201804 
No. 201 Anyan Road, Jiading District, Shanghai. 
Post code :201804 
 
SMPV-0.2.3-002-QA -F01 
零件号Part number 
11151572 
 零件名称 
Part name 
尾门铰链总成 
图纸日期Drawing date 
/ 
零件生产日期Part production date 
/ 
 供货商 
Supplier 
浙江龙纪 
车型/项目Car type/project 
IP42 
DVP 材料大纲签署日期DVP material test plan date 
/ 
阶段性报告 Interim report                结论性报告 Conclusion report          
 
Ⅰ.任务描述 Task description 
实验室受委托对尾门铰链压入螺栓断裂进行原因分析，失效零件具体信息如下： 
As requested, SCL has analyzed the fracture of the bolt for pressing in the tailgate hinge. The information of the failed 
part is as following： 
零件信息：Part information 
零件名称 
Part name 
压入螺栓（10.9 级） 
车制造日期 
Vehicle production date 
/ 
VIN 码 
VIN 
/ 
销售日期 
Sale date 
/ 
车辆里程数 
Car mileage 
/ 
维修站名称 
Sale agent 
/ 
失效模式描述 
Failure circumstance  
尾门铰链压入螺栓断裂 
原材料信息：Raw material information 
原材料及牌号 
Raw material specification 
SCM435 
原材料厂商 
Raw material producer 
宝武钢铁 
散件供应商 
Component supplier 
宁波瑞尔汽车零部件有限公司 
金属热处理状态 
Metal heat treatment state 
调质处理 
失效零件见图1：The failed part is shown in figure 1. 
 
Ⅱ. 结论与建议 Conclusions and Suggestions 
结论Conclusions： 
（1） 失效螺栓为过载断裂； 
（2） 失效螺栓硬度不满足10.9 级要求，且螺牙1/2 牙高处，有折叠； 
（3） 失效螺栓化学成分、金相组织符合技术要求。 
  
建议Suggestions： 
（1） 隔离该批次零件； 
（2） 供应商加强紧固件供应商质量管控，防止不合格品流出。 
 
 
分发: 
Distribution 
SQE 唐立波 
检验者Author 
朱浩 
Zhu Hao 
审核Auditor 
叶青亮 
Ye Qingliang 
批准Approver 
 
日期Date 
2023.12.06 
日期Date 
2023.12.06 
日期Date 
2023.12.06 


 
上海汽车中心实验室 
报告编号Report number 
SCL-S-23-0273M 
委托者: SQE 唐立波 
Request person, dept： 
委托编号:  / 
Request number:  
送样日期:  20231129 
Request date:  
报告日期:  20231206 
Report date: 
第2页,共4页 
 
上海·嘉定区安研路201 号 
邮编. 201804 
No. 201 Anyan Road, Jiading District, Shanghai. 
Post code :201804 
 
SMPV-0.2.3-002-QA -F01 
III. 调查结果 Investigation Results  
IP42 尾门铰链装配过程中压入螺栓发生断裂，失效件如图1 所示。从断口相貌上看，断口发生一定的塑性变
形，最后呈现过载断裂形貌。 
 
图1 失效件照片 
 
断口分析  Fracture Analysis 
用酒精超声波仔细清洗断口后，在扫描电镜下仔细观察断口的微观形貌，观察结果如图2所示，过载区微观形
貌为韧窝，结合宏观断口形貌，可以判断压入螺栓发生过载断裂。 
 
 
 
 图2 断口形貌特征： 
(a) 断口的表面形貌；(b) 微观形貌特征 
 
材料测试  Material Test Results 
对断裂螺栓进行材料检测，其结果如下： 
 
(a) 
(b) 


 
上海汽车中心实验室 
报告编号Report number 
SCL-S-23-0273M 
委托者: SQE 唐立波 
Request person, dept： 
委托编号:  / 
Request number:  
送样日期:  20231129 
Request date:  
报告日期:  20231206 
Report date: 
第3页,共4页 
 
上海·嘉定区安研路201 号 
邮编. 201804 
No. 201 Anyan Road, Jiading District, Shanghai. 
Post code :201804 
 
SMPV-0.2.3-002-QA -F01 
 断裂螺栓硬度值，结果见表1，芯部硬度只能满足8.8级螺栓要求； 
 断裂螺栓螺牙1/2牙高处，有折叠，无脱碳，芯部金相组织为回火索氏体； 
 断裂螺栓化学成分符合要求。 
 
表1  材料检测结果 
序号 
No. 
测试项目 
Test item 
额定值 
Requirement 
试验结果 
Test result 
评价 Evaluation 
合格 
OK 
不合格 
Not OK 
 
断裂螺栓 
 
 
1 
化学成分，% 
 
 
 
 
 
C 
0.33-0.38 
0.377 
X 
 
 
Si 
0.15-0.35 
0.205 
X 
 
 
Mn 
0.60-0.90 
0.730 
X 
 
 
P 
≤0.030 
0.011 
X 
 
 
S 
≤0.030 
0.0026 
X 
 
 
Cr 
0.90-1.20 
0.999 
X 
 
 
Mo 
0.15-0.30 
0.175 
X 
 
2 
芯部硬度 
320~390HV 
295, 294, 300 HV1 
 
X 
3 
表面硬度 
与心部硬度差不超过
30HV 
22-30 
表面硬度：324,320,322 HV0,3 
X 
 
4 
螺纹折叠 
除牙尖1/4牙高范围
内，其余位置均不允许
任何深度的折叠 
螺牙1/2 牙高处，有折叠 
（图3） 
 
X 
5 
表面脱碳 
G≤15um；E≥1/2H 
无脱碳（图3） 
X 
 
6 
微观组织 
回火索氏体 
回火索氏体（图4） 
X 
 


 
上海汽车中心实验室 
报告编号Report number 
SCL-S-23-0273M 
委托者: SQE 唐立波 
Request person, dept： 
委托编号:  / 
Request number:  
送样日期:  20231129 
Request date:  
报告日期:  20231206 
Report date: 
第4页,共4页 
 
上海·嘉定区安研路201 号 
邮编. 201804 
No. 201 Anyan Road, Jiading District, Shanghai. 
Post code :201804 
 
SMPV-0.2.3-002-QA -F01 
 
图3 螺牙表面状态 100X 
 
 
图4 金相组织 500X
