Repository: kujaxr/obsidian-vault

File: 材料工程师/SCL-S-24-0003M-S12L-空调压缩机密封圈-张云.pdf.md
# SCL-S-24-0003M-S12L-空调压缩机密封圈-张云.pdf

 
上海汽车中心实验室 
SAIC CENTER LAB 
委托者:智己SQE 漆熙 
Request person, dept： 
委托编号: SCL-S-24-0003M 
Request number:  
送样日期:  2024.01.19 
Request date:  
报告日期:2024.01.25 
Report date: 
第1页,共10页 
 
报告编号 
Report number 
SCL-S-24-0003M 
上海·嘉定区安研路201 号 邮编. 201804 
No. 201 Anyan Road, Jiading District, Shanghai. Post code :201804 
 
 
SMPV-0.2.3-002-QA -F01 
零件号Part number 
11569097 
 零件名称 
Part name 
空调压缩机-密封圈 
图纸日期Drawing date 
/ 
零件生产日期Part production date 
/ 
 供货商 
Supplier 
HSAC（华域三电） 
车型/项目Car type/project 
S12L 
DVP 材料大纲签署日期DVP material test plan date 
/ 
阶段性报告 Interim report                结论性报告 Conclusion report          
 
Ⅰ.任务描述 Task description 
实验室受委托对空调压缩机上的密封圈进行失效原因分析，失效零件具体信息如下： 
As requested, SCL has analyzed the failure of the seal. The information of the failed part is as following： 
零件信息：Part information 
零件名称 
Part name 
空调压缩机密封圈 
车制造日期 
Vehicle production date 
2023.12.24 
VIN 码 
VIN 
/ 
销售日期 
Sale date 
/ 
车辆里程数 
Car mileage 
/ 
维修站名称 
Sale agent 
/ 
失效模式描述 
Failure circumstance  
临港工厂压缩机零公里报警失效，拆解发现密封圈破裂 
原材料信息：Raw material information 
原材料及牌号 
Raw material specification 
PPS/S4806 
原材料厂商 
Raw material producer 
星光 
散件供应商 
Component supplier 
星光树脂制品《昆山)有限公司 
金属热处理状态 
Metal heat treatment state 
/ 
 
Ⅱ. 结论与建议 Conclusions and Suggestions 
 
 
 
结论：失效密封圈材料同粒子和新零件符合要求。由于受到异常外力，导致外圈有多个异常压痕和破裂。断口在
左右两个方向异常外力下，在熔接不良处断裂形成断口。 
建议：排除异常外力来源，生产中控制好密封圈尺寸。 
 
 
 
 
 
 
 
分发: 
Distribution 
智己SQE：漆熙（Qi Xi） 
检验者Author 
张云 
Zhang Yun 
审核Auditor 
刘文渊 
Liu Wenyuan 
批准Approver 
 
日期Date 
2024.01.25 
日期Date 
2024.01.25 
日期Date 
2024.01.25 
 


 
上海汽车中心实验室 
SAIC CENTER LAB 
委托者:智己SQE 漆熙 
Request person, dept： 
委托编号: SCL-S-24-0003M 
Request number:  
送样日期:  2024.01.19 
Request date:  
报告日期:2024.01.25 
Report date: 
第2页,共10页 
 
报告编号 
Report number 
SCL-S-24-0003M 
上海·嘉定区安研路201 号 邮编. 201804 
No. 201 Anyan Road, Jiading District, Shanghai. Post code :201804 
 
 
SMPV-0.2.3-002-QA -F01 
失效零件见下表：The failed part is shown in the table 
 
售后断裂的密封圈 
 
III. 调查结果 Investigation Results  
1、材料分析： 
序号 
No. 
试验项目 
Test item 
额定值 
Requirement 
试验结果 
Test result 
评价 Evaluation 
合格 
OK 
不合格 
Not OK 
1 
失效件密封圈 
— 
— 
— 
— 
1.1 
IR 
GB/T6040-2002 
/ 
PPS+PTFE1） 
/ 
/ 
1.2 
熔点DSC 
GB/T19466.3-2006 
/ 
285/331℃ 
焓值28.69/2.131） 
/ 
/ 
1.3 
密度 
ISO1183-1 
物性表密度1.42 
1.421） 
/ 
/ 
2 
新零件 
— 
— 
— 
— 
2.1 
IR 
GB/T6040-2002 
/ 
PPS+PTFE1） 
/ 
/ 
2.2 
熔点DSC 
GB/T19466.3-2006 
/ 
284/330℃ 
焓值32.51/2.151） 
/ 
/ 
2.3 
密度 
ISO1183-1 
物性表密度1.42 
1.411） 
/ 
/ 
2.4 
灰分815℃×4h 
ISO 1172 
/ 
1.7%1） 
/ 
/ 
3 
塑料粒子 
— 
— 
— 
— 
3.1 
IR 
GB/T6040-2002 
/ 
PPS+PTFE1） 
/ 
/ 
断口 


 
上海汽车中心实验室 
SAIC CENTER LAB 
委托者:智己SQE 漆熙 
Request person, dept： 
委托编号: SCL-S-24-0003M 
Request number:  
送样日期:  2024.01.19 
Request date:  
报告日期:2024.01.25 
Report date: 
第3页,共10页 
 
报告编号 
Report number 
SCL-S-24-0003M 
上海·嘉定区安研路201 号 邮编. 201804 
No. 201 Anyan Road, Jiading District, Shanghai. Post code :201804 
 
 
SMPV-0.2.3-002-QA -F01 
序号 
No. 
试验项目 
Test item 
额定值 
Requirement 
试验结果 
Test result 
评价 Evaluation 
合格 
OK 
不合格 
Not OK 
3.2 
熔点DSC 
GB/T19466.3-2006 
/ 
285/330℃ 
焓值35.78/2.431） 
/ 
/ 
3.3 
灰分815℃×4h 
ISO 1172 
/ 
2.3%1） 
/ 
/ 
备注：标注1）参考测试报告202401220023 
 
     上述定性数据可以看出失效件的材质跟粒子和新零件的相同，如下显微镜观察有碳纤改性，所以材质是
PPS+PTFE+CF。 
 
 
2、零件裂纹情况 
2.1 失效密封圈： 
 
如上密封圈有五个浇口部位，裂纹部分接近两个浇口中间部位。以这个面为正面，另外一边为反面。观察断
口和标注的6 个部位，详细情况如下： 
 
 
 
 
 
 
 
5 个浇口 
断口 
5 
3
&
4 
1
&
2 
6 
反面刮痕 
部位7 


 
上海汽车中心实验室 
SAIC CENTER LAB 
委托者:智己SQE 漆熙 
Request person, dept： 
委托编号: SCL-S-24-0003M 
Request number:  
送样日期:  2024.01.19 
Request date:  
报告日期:2024.01.25 
Report date: 
第4页,共10页 
 
报告编号 
Report number 
SCL-S-24-0003M 
上海·嘉定区安研路201 号 邮编. 201804 
No. 201 Anyan Road, Jiading District, Shanghai. Post code :201804 
 
 
SMPV-0.2.3-002-QA -F01 
断口部位： 
 
 
如上图1-3 密封圈断裂部位的正、反面和厚度方向的外圈面，可以看出裂纹部位无压痕、割痕等异常情况。 
断口截面： 
 
图4 中间部位的树脂面比较光滑，里面没有明显的碳纤穿插其中。图5 中碳纤聚集，分布不均匀。结合该部
位在两个浇口中间范围，对比新件和其他部位模拟折断的截面，可以确认该区域的融合有轻微不良。其中失效件
其他浇口中间范围部位的断面和新件折断后的断面见图6 和7。 
 
图1 
图3 
图2 
图4 
图5 


 
上海汽车中心实验室 
SAIC CENTER LAB 
委托者:智己SQE 漆熙 
Request person, dept： 
委托编号: SCL-S-24-0003M 
Request number:  
送样日期:  2024.01.19 
Request date:  
报告日期:2024.01.25 
Report date: 
第5页,共10页 
 
报告编号 
Report number 
SCL-S-24-0003M 
上海·嘉定区安研路201 号 邮编. 201804 
No. 201 Anyan Road, Jiading District, Shanghai. Post code :201804 
 
 
SMPV-0.2.3-002-QA -F01 
其他对比断口截面： 
 
图6-失效件其他浇口中间范围断面            图7：新件浇口中间折断部位断面 
 
部位1： 
 
图8-9 可以看出密封圈表面有压痕无明显断裂，但图9 厚度方向侧面表面有裂纹。 
 
部位2： 
 
图6 
图7 
图8 
图9 
裂纹 
压痕、裂纹和
明显断层 
图10 


 
上海汽车中心实验室 
SAIC CENTER LAB 
委托者:智己SQE 漆熙 
Request person, dept： 
委托编号: SCL-S-24-0003M 
Request number:  
送样日期:  2024.01.19 
Request date:  
报告日期:2024.01.25 
Report date: 
第6页,共10页 
 
报告编号 
Report number 
SCL-S-24-0003M 
上海·嘉定区安研路201 号 邮编. 201804 
No. 201 Anyan Road, Jiading District, Shanghai. Post code :201804 
 
 
SMPV-0.2.3-002-QA -F01 
 
图10：密封圈表面有一个明显的弧形压痕，且压得过重出现了明显裂纹和明显的断层。在图11 截面上明显看
到裂纹主要在正面方向。 
 
部位3 和4： 
 
    部位3 和部位4 表面的压痕不明显，厚度表面和背面没有看到裂纹情况。 
 
部位5： 
 
 
图11 
图12 
图13 
图14 


 
上海汽车中心实验室 
SAIC CENTER LAB 
委托者:智己SQE 漆熙 
Request person, dept： 
委托编号: SCL-S-24-0003M 
Request number:  
送样日期:  2024.01.19 
Request date:  
报告日期:2024.01.25 
Report date: 
第7页,共10页 
 
报告编号 
Report number 
SCL-S-24-0003M 
上海·嘉定区安研路201 号 邮编. 201804 
No. 201 Anyan Road, Jiading District, Shanghai. Post code :201804 
 
 
SMPV-0.2.3-002-QA -F01 
 
部位5 跟部位3 类似，表面压痕较深出现破裂，厚度方向表面有裂纹（见图14、15）。 
 
部位6： 
 
 
部位6 跟部位3 类似，表面压痕较深出现破裂，厚度方向截面有裂纹（见图16、17）。 
 
反面：除了部位2-3 中间、部位7 有刮痕，反面其他部位没有压痕等其他异常，见下图18、19 
 
图16 
图15 
图17 
图18 
异常刮痕 


 
上海汽车中心实验室 
SAIC CENTER LAB 
委托者:智己SQE 漆熙 
Request person, dept： 
委托编号: SCL-S-24-0003M 
Request number:  
送样日期:  2024.01.19 
Request date:  
报告日期:2024.01.25 
Report date: 
第8页,共10页 
 
报告编号 
Report number 
SCL-S-24-0003M 
上海·嘉定区安研路201 号 邮编. 201804 
No. 201 Anyan Road, Jiading District, Shanghai. Post code :201804 
 
 
SMPV-0.2.3-002-QA -F01 
 
 
2.2 售后件：  
两个售后件密封圈，其中1 个为LS7 LSJW4092PS077215 保险丝45A 熔断的售后压缩机拆解件，一个是台架
相上下桥IGBT 击穿的压缩机拆解件。两个密封圈没有断裂和因为密封圈引起的压缩机失效。 
 
售后件1#：表面有6 个异常刮痕，除了图25 在两个浇口中间部位，其余刮痕和异常切割部位都在浇口附近。 
售后件2#：无异常。 
 
 
图19 
异常刮痕 
异常刮痕 
异常切割 
异常刮痕 
图20 
图21 


 
上海汽车中心实验室 
SAIC CENTER LAB 
委托者:智己SQE 漆熙 
Request person, dept： 
委托编号: SCL-S-24-0003M 
Request number:  
送样日期:  2024.01.19 
Request date:  
报告日期:2024.01.25 
Report date: 
第9页,共10页 
 
报告编号 
Report number 
SCL-S-24-0003M 
上海·嘉定区安研路201 号 邮编. 201804 
No. 201 Anyan Road, Jiading District, Shanghai. Post code :201804 
 
 
SMPV-0.2.3-002-QA -F01 
 
 
 
 
2.3 零件尺寸见下表 
 
图22 
图23 
图24 
图25 
图26 
异常缺料 
缺料部位有树脂，表明
此处缺料是被异常外力
破坏 
异常切割 
异常切割 
异常刮痕 


 
上海汽车中心实验室 
SAIC CENTER LAB 
委托者:智己SQE 漆熙 
Request person, dept： 
委托编号: SCL-S-24-0003M 
Request number:  
送样日期:  2024.01.19 
Request date:  
报告日期:2024.01.25 
Report date: 
第10页,共10页 
 
报告编号 
Report number 
SCL-S-24-0003M 
上海·嘉定区安研路201 号 邮编. 201804 
No. 201 Anyan Road, Jiading District, Shanghai. Post code :201804 
 
 
SMPV-0.2.3-002-QA -F01 
密封圈图纸尺寸： 
 
 
由此可以看出新件、售后两件密封圈尺寸符合要求。失效零件的厚度偏薄，外圈偏大。 
 
综上定性、密封圈断口表面观察和尺寸情况，可以得出： 
1、失效密封圈的材料符合要求，厚度偏小，外圈偏大。密封圈外圈多处受到异常外力产生了2 个浅压痕+4 个明
显破裂的压痕。断口位于两个浇口中间的熔接部位，附近没有任何压痕和其他破坏痕迹，观察断面可见中间局部
熔接不良，碳纤维分布不均匀。但是断口截面四周玻纤分布良好，呈现PPS 脆断的特征。因此可以推断由于异常
外力压在密封圈1-4 和5-6 的两侧，加上熔接不良，最终导致破裂部位成为薄弱点而优先于其他部位先断裂。 
2、售后样件中1 个没有异常，1 个正表明有6 处异常的切割和刮痕，背面无异常。所有售后和新密封圈的尺寸都
符合图纸要求。 
 
结论：失效密封圈材料同粒子和新零件符合要求。由于受到异常外力，导致外圈有多个异常压痕和破裂。断口在
左右两个方向异常外力下，在熔接不良处断裂形成断口。 
建议：排除异常外力来源，生产中控制好密封圈尺寸。

File: 材料工程师/SCL-S-24-0004M-IP31-EPB开关-于季康.pdf.md
# SCL-S-24-0004M-IP31-EPB开关-于季康.pdf

 
上海汽车中心实验室 
报告编号Report number 
SCL-S-23-0004M 
委托者: 陈新波 
Request person, dept： 
委托编号:  SCL-S-24-0004 
Request number:  
送样日期:  2024.01.23 
Request date:  
报告日期:  2024.02.21 
第1页,共6页 
 
上海·嘉定区安研路201 号 
邮编. 201804 
No. 201 Anyan Road, Jiading District, Shanghai.    
Post code :201804 
 
SMPV-0.2.3-002-QA -F01 
零件号Part number 
10269227 
 零件名称 
Part name 
EPB 开关 
图纸日期Drawing date 
/ 
零件生产日期Part production date 
/ 
 供货商 
Supplier 
大明电子 
车型/项目Car type/project 
IP31 
DVP 材料大纲签署日期DVP material test plan date 
/ 
阶段性报告 Interim report                结论性报告 Conclusion report          
 
Ⅰ.任务描述 Task description 
墨西哥售后抱怨300 例EPB 开关故障，其中多数为镀层脱落。实验室受委托对EPB 开关进行失效原因分析，失效
零件具体信息如下： 
As requested, SCL has analyzed the failure of PART. The information of the failed part is as following： 
零件信息：Part information 
零件名称 
Part name 
EPB 开关 
车制造日期 
Vehicle production date 
2021.12~2023.5 
VIN 码 
VIN 
/ 
销售日期 
Sale date 
/ 
车辆里程数 
Car mileage 
/ 
维修站名称 
Sale agent 
/ 
失效模式描述 
Failure circumstance  
镀层脱落 
原材料信息：Raw material information 
原材料及牌号 
Raw material specification 
/ 
原材料厂商 
Raw material producer 
/ 
散件供应商 
Component supplier 
大明电子/宣城金诺 
金属热处理状态 
Metal heat treatment state 
/ 
失效零件见图1、2、3、4：The failed part is shown in figure 1、2.  
 
Ⅱ. 结论与建议 Conclusions and Suggestions 
 
结论：  
1）失效零件镀层脱落部位均为零件的分型面位置 
2）失效件铜层厚度不符合标准要求 
3）2022.5.7 批次镍层厚度不符合标准要求 
 
建议： 
1）排查国内此零件是否有类似失效情况，分析墨西哥在该零件处的使用习惯与环境差异 
2）调整电镀工艺，提高镀层厚度 
3）调查出口墨西哥其他车型的EPB 开关或类似零件是否有售后抱怨情况 
 
分发: 
Distribution 
陈新波、徐顺辉 
检验者Author 
于季康 
Yu JiKang 
审核Auditor 
李娜 
Li Na 
批准Approver 
 
日期Date 
2024.2.21 
日期Date 
2024.2.22 
日期Date 
2024.2.22 


 
上海汽车中心实验室 
报告编号Report number 
SCL-S-23-0004M 
委托者: 陈新波 
Request person, dept： 
委托编号:  SCL-S-24-0004 
Request number:  
送样日期:  2024.01.23 
Request date:  
报告日期:  2024.02.21 
第2页,共6页 
 
上海·嘉定区安研路201 号 
邮编. 201804 
No. 201 Anyan Road, Jiading District, Shanghai.    
Post code :201804 
 
SMPV-0.2.3-002-QA -F01 
III. 调查结果 Investigation Results 
 
    墨西哥售后抱怨300 例EPB 开关，其中多数为镀层脱落。涉及从2021.12~2023.5 月之间多个批次。失
效情况如图1、2、3、4 所示。 
 
 
 
图1  2023.5.6 批次 
 
 
图2  2022.5.7 批次 


 
上海汽车中心实验室 
报告编号Report number 
SCL-S-23-0004M 
委托者: 陈新波 
Request person, dept： 
委托编号:  SCL-S-24-0004 
Request number:  
送样日期:  2024.01.23 
Request date:  
报告日期:  2024.02.21 
第3页,共6页 
 
上海·嘉定区安研路201 号 
邮编. 201804 
No. 201 Anyan Road, Jiading District, Shanghai.    
Post code :201804 
 
SMPV-0.2.3-002-QA -F01 
 
 
 
图3  2022.5.31 批次 
 
 
图4  2021.12.17 批次 
 
 
晶相分析 
对失效位置附近进行晶相分析。如图5、6、7 所示，3 批次铜层厚度均不符合标准要求、2022.5.7 批次镍层
厚度均不符合标准要求。 


 
上海汽车中心实验室 
报告编号Report number 
SCL-S-23-0004M 
委托者: 陈新波 
Request person, dept： 
委托编号:  SCL-S-24-0004 
Request number:  
送样日期:  2024.01.23 
Request date:  
报告日期:  2024.02.21 
第4页,共6页 
 
上海·嘉定区安研路201 号 
邮编. 201804 
No. 201 Anyan Road, Jiading District, Shanghai.    
Post code :201804 
 
SMPV-0.2.3-002-QA -F01 
 
 
图5  2021.12.17 批次晶相图 
 
 
图6  2022.5.7 批次晶相图 


 
上海汽车中心实验室 
报告编号Report number 
SCL-S-23-0004M 
委托者: 陈新波 
Request person, dept： 
委托编号:  SCL-S-24-0004 
Request number:  
送样日期:  2024.01.23 
Request date:  
报告日期:  2024.02.21 
第5页,共6页 
 
上海·嘉定区安研路201 号 
邮编. 201804 
No. 201 Anyan Road, Jiading District, Shanghai.    
Post code :201804 
 
SMPV-0.2.3-002-QA -F01 
 
图7  2023.5.6 批次晶相图 
 
 
序号 
No. 
试验项目 
Test item 
额定值 
Requirement 
试验结果 
Test result 
评价 Evaluation 
合格 
qualified 
不合格 
unqualified 
1 
2021.12.17 批次  测试依据：SMTC 5 300 003 
1.1 
镍层 
≥ 10µm 
10.00µm 
X 
 
1.2 
铜层 
≥20 µm 
12.07µm 
 
X 
2 
2022.5.7 批次  测试依据：SMTC 5 300 003 
2.1 
镍层 
≥ 10µm 
5.65µm 
 
X 
2.2 
铜层 
≥20 µm 
18.92µm 
 
X 
3 
2023.5.6 批次  测试依据：SMTC 5 300 003 
3.1 
镍层 
≥ 10µm 
14.57µm 
X 
 
3.2 
铜层 
≥20 µm 
13.05µm 
 
X 


 
上海汽车中心实验室 
报告编号Report number 
SCL-S-23-0004M 
委托者: 陈新波 
Request person, dept： 
委托编号:  SCL-S-24-0004 
Request number:  
送样日期:  2024.01.23 
Request date:  
报告日期:  2024.02.21 
第6页,共6页 
 
上海·嘉定区安研路201 号 
邮编. 201804 
No. 201 Anyan Road, Jiading District, Shanghai.    
Post code :201804 
 
SMPV-0.2.3-002-QA -F01 
其他性能试验 
对失效零件进行红外光谱分析和环境交变存放。3 批次失效件环境存放后无结合力损失，符合标准要求。3
批次零件基材红外图谱相同，符合分供方材料定义。 
序号 
No. 
试验项目 
Test item 
额定值 
Requirement 
试验结果 
Test result 
评价 Evaluation 
合格 
qualified 
不合格 
unqualified 
1 
2021.12.17 批次  测试依据：SMTC 5 300 003 
1.1 
红外光谱分析 
ABS 
ABS 
X 
 
1.2 
环境试验 
SMTC 5400005-B 
96h 
无结合力损失，无外观变
化 
无结合力损失，无外
观变化 
X 
 
2 
2022.5.7 批次  测试依据：SMTC 5 300 003 
2.1 
红外光谱分析 
ABS 
ABS 
X 
 
2.2 
环境试验 
SMTC 5400005-B 
96h 
无结合力损失，无外观变
化 
无结合力损失，无外
观变化 
X 
 
3 
2023.5.6 批次  测试依据：SMTC 5 300 003 
3.1 
红外光谱分析 
ABS 
ABS 
X 
 
3.2 
环境试验 
SMTC 5400005-B 
96h 
无结合力损失，无外观变
化 
无结合力损失，无外
观变化 
X

File: 材料工程师/SCL-S-24-0009M-ZS11主地毯VIN饰盖-郑睿娜.pdf.md
# SCL-S-24-0009M-ZS11主地毯VIN饰盖-郑睿娜.pdf

 
 
上海汽车中心实验室 
 Report number 
SCL-S-24-0009M 
 
 
Request person, dept
 
 
 
Request number: 
  
 
Request date: 
  
 
 
 
上海·嘉定区安研路 201 号 
邮编. 201804 
No. 201 Anyan Road, Jiading District, Shanghai. 
Post code :201804 
 
零件号 Part number 
10777545 
零件名称 
Part name 
主地毯-VIN码饰盖 
图纸日期 Drawing date 
2016.7 
零件生产日期 Part production date 2024.1.5 
供货商 
Supplier 
郑州隆杰昌/兹马 
车型/项目 Car type/project 
ZS11MCE 
 
 
 
阶段性报告 Interim report 
 
 
 
结论性报告 Conclusion report 
 
.
 Task description 
实验室受委托对主地毯上断裂的VIN码饰盖进行分析，SQE提供兹马VIN码饰盖零件批量件（原材料会通，后
称之为新件），新件与失效件为同一批次，失效零件具体信息如下表。 
零件信息： Part information 
 
失效来源 
Failure source 
Audit发现 
失效数量 
Failure Number 
1 
散件供应商 
Component supplier 
兹马 
生产基地 
Production base 
郑州 
VIN 码 
VIN 
LSJW74C93RZ153633 
车辆里程数 
Car mileage 
0 
车制造日期 
Vehicle production date 
2024/1/12 
销售日期 
Sale date 
/ 
维修站名称 
Sale agent 
/ 
SQE/DRE 
唐靖凯 
失效背景 
Failure background 
Audit发现断裂的VIN码饰盖，具体工况背景不详 
原材料信息：Raw material information  
 
原材料及牌号 
Raw material specification 
PP-T20，PP-H1304（SQE送样牌
号） 
原材料厂商 
Raw material producer 
会通新材料 
金属热处理状态 
Metal heat treatment state 
/ 
失效零件和新件见图1和图2：The failed part and new part  is shown in figure 1 and  figure 2. 
.  
 Conclusions and Suggestions 
Conclusions
 
（1）现SQE提供的VIN码饰盖零件原材料供应商为会通，产品制造商兹马，与OTS认可状态不符，认可时VIN码原材
料供应商为上海敏晟，牌号PP06:MSE104，产品制造商为上海博璇，参见OTS材料认可报告为SCL-V-19-2141M； 
（2）失效件材料鉴定为PP-T，熔点165℃，与新件主材料一致； 
（3）失效件灰分满足大纲要求，新件灰分偏低，不满足要求； 
（4）失效件熔融指数85.8g/10min，新件熔融指数68.4g/10min，失效件熔指明显高于新件，材料降解； 
（5）熔接痕附近受到外力，加之材料降解，薄弱部位发生断裂。 
Suggestions
 
建议SQE从材料、生产过程、注塑工艺进行排查。 
: 
Distribution 
SQE：唐靖凯，于兆强  
 Author 
 
 
 Auditor 
 
 Approver 
 Date 
 
 Date 
 
 Date 
 
 
SMPV-0.2.3-002-QA -F01 


 
上海汽车中心实验室 
 Report number 
SCL-S-24-0009M 
 
 
Request person, dept
 
 
 
Request number: 
  
 
Request date: 
  
 
 
 
上海·嘉定区安研路 201 号 
邮编. 201804 
No. 201 Anyan Road, Jiading District, Shanghai. 
Post code :201804 
 
图1  新件（上）与失效件（下）A面图片 
  
 
图2  失效件（左）与新件（右）B面图片 
图1所示的新件与失效件处于模腔中对称位置，失效件在距浇口最远端发生断裂（图1红框内），断
裂位置旁有明显白印（图1黄框内），图2失效件背面可见断裂痕迹（图2红框内），与新件熔接痕
（图2黄框内）呈轴对称，综上，初步判断此次断裂原因之一为熔接痕附近受到外力，致使薄弱部
位断裂。 
III.  
 Investigation Results 
序
号 
No. 
试验项目 
Test item 
额定值 
Requirement 
试验结果 
Test result 
评价 Evaluation 
合格 
qualified 
不合格 
unqualified 
一 
失效件   SMTC 5 310 014 
 
 
1 
IR 
GB/T6040-2019 
PP-T20 
PP-T 1) 
× 
 
2 
熔融温度 
ISO 11357-3：2018 
记录实测值 
165 1) 
/ 
/ 
 
 


 
上海汽车中心实验室 
 Report number 
SCL-S-24-0009M 
 
 
Request person, dept
 
 
 
Request number: 
  
 
Request date: 
  
 
 
 
上海·嘉定区安研路 201 号 
邮编. 201804 
No. 201 Anyan Road, Jiading District, Shanghai. 
Post code :201804 
 
3 
灰分 
ISO 1172-2023 
22±2% 
20.7% 1) 
× 
 
4 
熔融指数 
ISO 1133-1:2011 
提供实测值 
85.8 g/10min 2) 
 
× 
二 
批量件抽取（记为新件）   SMTC 5 310 014 
 
 
1 
IR 
GB/T6040-2019 
PP-T20 
PP-T20 1) 
× 
 
2 
熔融温度 
ISO 11357-3：2018 
记录实测值 
166 1) 
/ 
/ 
3 
灰分 
ISO 1172-2023 
22±2% 
19.6% 1) 
 
× 
3 
熔融指数 
ISO 1133-1:2011 
提供实测值 
68.4g/10min2) 
× 
 
 
备注： 
1、 脚注1参见上汽中心实验室的检测结果。 
2、 脚注2参见鼎真实验室的检测结果。 
 
 
 
 
 
 
 
 
 
 
 
 
 
 
 
 
 
SMPV-0.2.3-002-QA -F

File: 材料工程师/SCL-S-24-0012M-AS23-CSC固定螺栓-刘华东.pdf.md
# SCL-S-24-0012M-AS23-CSC固定螺栓-刘华东.pdf

 
上海汽车中心实验室 
SAIC CENTER LAB 
委托者: QA 张博敏 
Request person, dept： 
委托编号:  / 
Request number:  
送样日期:  2024.2.22 
Request date:  
报告日期:  2024.2.23 
Report date: 
第1页,共5页 
 
报告编号 
Report number 
SCL-S-24-0012M 
上海·嘉定区安研路201 号 邮编. 201804 
No. 201 Anyan Road, Jiading District, Shanghai. Post code :201804 
 
SMPV-0.2.3-002-QA -F01 
零件号Part number 
10021421 
 零件名称 
Part name 
变速箱壳体/CSC/固定螺栓 
图纸日期Drawing date 
/ 
零件生产日期Part production date 
/ 
 供货商 
Supplier 
SAGW 
车型/项目Car type/project 
AS23 MT 
DVP 材料大纲签署日期DVP material test plan date 
/ 
阶段性报告 Interim report              结论性报告 Conclusion report          
 
Ⅰ.任务描述 Task description 
实验室受委托对AS23CSC 螺栓松动问题进行失效原因分析，失效零件具体信息如下： 
As requested, SCL has analyzed the failure of part. The information of the failed part is as following： 
零件信息：Part information 
零件名称 
Part name 
变速箱壳体/CSC/固定螺栓 
车辆制造日期 
Vehicle production date 
2023.1.15 
VIN 码 
VIN 
LSJA24U93PN071591 
失效日期 
Incident date 
2024.1 
车辆里程数 
Car mileage 
915 
失效地点 
Location; 
德国 
失效模式描述 
Failure circumstance  
海外市场反馈AS23CSC 固定螺栓脱落，打坏变速箱壳体，累计已发生9 例。 
原材料信息：Raw material information 
原材料及牌号 
Raw material specification 
/ 
原材料厂商 
Raw material producer 
/ 
散件供应商 
Component supplier 
/ 
金属热处理状态 
Metal heat treatment state 
/ 
失效零件见图1：The failed part is shown in figure 1. 
 
Ⅱ. 结论与建议 Conclusions and Suggestions 
结论Conclusions：  
1、 松脱螺栓安装过程存在拆卸复装痕迹。There are signs of disassembly and assembly during the installation process 
of failure bolt. 
2、 变速箱壳体内螺纹孔未见明显缺陷，抽检螺栓硬度、金相和尺寸符合要求。There are no obvious defects found in 
the threaded holes inside the gearbox housing, and the hardness, metallography, and size of the sampled bolts meet 
the requirements. 
 
 
建议Suggestions：  
 
1、增加CSC固定螺栓复拧工位。Add CSC fixing bolt re tightening station. 
2、对其他失效件再做进一步分析。Further analysis of other failed components. 
 
分发 
Distribution 
QA 张博敏；CH 孙玉坤 
检验者Author 
刘华东 
Liu Huadong 
审核Auditor 
邵百明 
Shao Baiming 
批准Approver 
 
日期Date 
2024.2.23 
日期Date 
2024.2.26 
日期Date 
2024.2.26 


 
上海汽车中心实验室 
SAIC CENTER LAB 
委托者: QA 张博敏 
Request person, dept： 
委托编号:  / 
Request number:  
送样日期:  2024.2.22 
Request date:  
报告日期:  2024.2.23 
Report date: 
第2页,共5页 
 
报告编号 
Report number 
SCL-S-24-0012M 
上海·嘉定区安研路201 号 邮编. 201804 
No. 201 Anyan Road, Jiading District, Shanghai. Post code :201804 
 
SMPV-0.2.3-002-QA -F01 
III. 调查结果 Investigation Results  
一、宏观观察  Macroscopic Observation： 
海外累计抱怨9 例AS23 CSC 固定螺栓脱落，打坏变速箱壳体。其中一台失效件运回国内，如图1 所示，
失效件车辆行驶里程915 公里。一侧螺栓已脱落并损坏，一侧螺栓未脱落，螺栓安装扭矩7~10Nm，如图2
所示。 
 
图1 零件图片 
 
图2 CSC 零件图片 
松脱侧 
未脱落侧 
变速箱 
CSC 


 
上海汽车中心实验室 
SAIC CENTER LAB 
委托者: QA 张博敏 
Request person, dept： 
委托编号:  / 
Request number:  
送样日期:  2024.2.22 
Request date:  
报告日期:  2024.2.23 
Report date: 
第3页,共5页 
 
报告编号 
Report number 
SCL-S-24-0012M 
上海·嘉定区安研路201 号 邮编. 201804 
No. 201 Anyan Road, Jiading District, Shanghai. Post code :201804 
 
SMPV-0.2.3-002-QA -F01 
 
二、断口分析  Fracture Analysis： 
1、观察失效件CSC 松脱一侧安装面痕迹，与正常拧紧痕迹对比可以发现存在多道压痕，并且漆笔笔迹已覆盖
到其中较大区域，可以推断该位置螺栓有拆装过，如图3 图4 所示。 
2、观察未脱落侧安装面痕迹，压痕边缘有轻微磨痕，推断该处螺栓已经发生串动，可能是由于失效螺栓松脱后
导致该位置连接松动。 
 
 
图3 正常拧紧后安装面痕迹                       图4  松脱侧安装面痕迹   
 
 
  图5  未脱落侧安装面痕迹                      图6  未脱落侧安装面磨痕 
 
 
 
 
 
 
漆笔笔迹 


 
上海汽车中心实验室 
SAIC CENTER LAB 
委托者: QA 张博敏 
Request person, dept： 
委托编号:  / 
Request number:  
送样日期:  2024.2.22 
Request date:  
报告日期:  2024.2.23 
Report date: 
第4页,共5页 
 
报告编号 
Report number 
SCL-S-24-0012M 
上海·嘉定区安研路201 号 邮编. 201804 
No. 201 Anyan Road, Jiading District, Shanghai. Post code :201804 
 
SMPV-0.2.3-002-QA -F01 
三、材料测试  Material Test Results： 
对失效件进行材料性能和尺寸检测，测试结果如表1 所示： 
表1  材料检测结果表  
序号 
No. 
试验项目 
Test item 
额定值 
Requirement 
试验结果 
Test result 
评价 
Evaluation 
合格 
OK 
不合格 
Not OK 
1 
变速箱内螺纹孔 
 
1.1 
孔隙度 
D5-1 
合格（图7） 
× 
 
2 
螺栓 
 
2.1 
芯部硬度 
22~32HRC 
31.0/31.7/31.5 
× 
 
2.2 
表面硬度 
与芯部硬度差不超过
30HV 
表面：289/287/282HV0.3 
芯部：307/301/303HV0.3 
× 
 
2.3 
螺纹折叠 
除牙尖1/4 牙高范围内，
其余位置不允许有折叠 
无折叠（图8） 
× 
 
2.4 
螺纹脱碳 
G≤15um；E≥1/2H 
无脱碳（图8） 
× 
 
2.5 
金相组织 
回火索氏体 
回火索氏体（图9） 
× 
 
2.6 
螺纹精度 
6h 通规通，止规止 
6h 通规通，止规止 
× 
 
 
 
 
图7  内螺纹孔形貌                              图8 螺纹表面状态 


 
上海汽车中心实验室 
SAIC CENTER LAB 
委托者: QA 张博敏 
Request person, dept： 
委托编号:  / 
Request number:  
送样日期:  2024.2.22 
Request date:  
报告日期:  2024.2.23 
Report date: 
第5页,共5页 
 
报告编号 
Report number 
SCL-S-24-0012M 
上海·嘉定区安研路201 号 邮编. 201804 
No. 201 Anyan Road, Jiading District, Shanghai. Post code :201804 
 
SMPV-0.2.3-002-QA -F01 
 
图9 金相组织 
 
四、背景信息 Information 
海外9 例售后抱怨车辆均为短里程故障，如表2 所示。基于短里程信息来看，失效原因可能与螺栓安装有关。 
表2 失效车辆信息 
No. 
国家 
Model 
VIN 
Mileage 
车辆下线日期 
1 
意大利 
MG HS 
LSJA24U93PN060039 
3878 
2022/12/13 
2 
意大利 
MG HS 
LSJA24U98PN061719 
4337 
2022/12/14 
3 
意大利 
MG HS 
LSJA24U96PN053344 
4338 
2023/2/23 
4 
意大利 
MG HS 
LSJA24U90PN059981 
6204 
2022/12/13 
5 
意大利 
MG HS 
LSJA24U94PN073091 
3573 
2023/1/12 
6 
意大利 
MG HS 
LSJA24U96PN060715 
4774 
2022/12/13 
7 
意大利 
MG HS 
LSJA24U92PN069976 
3580 
2023/1/2 
8 
德国 
MG HS 
LSJA24U93PN071591 
915 
2023/1/5 
9 
德国 
MG HS 
LSJA24U97NN217441 
8739 
2022/9/29

File: 材料工程师/SCL-S-24-0015M-AP31-车门铰链-朱浩.pdf.md
# SCL-S-24-0015M-AP31-车门铰链-朱浩.pdf

 
 
上海汽车中心实验室 
报告编号Report number 
SCL-S-24-0015M 
委托者: SQE:唐立波 
Request person, dept： 
委托编号:  / 
Request number:  
送样日期: 2024.03.08 
Request date:  
报告日期: 2024.03.14 
第1页,共6页 
 
上海·嘉定区安研路201 号 
邮编. 201804 
No. 201 Anyan Road, Jiading District, Shanghai.    
Post code :201804 
 
SMPV-0.2.3-002-QA -F01 
零件号Part number 
10735417 
 零件名称 
Part name 
车门铰链 
图纸日期Drawing date 
 
零件生产日期Part production date 
 
 供货商 
Supplier 
浙江龙纪汽车零部件股份有限公司 
车型/项目Car type/project 
AP31 
DVP 材料大纲签署日期DVP material test plan date 
 
阶段性报告 Interim report                结论性报告 Conclusion report          
 
Ⅰ.任务描述 Task description 
实验室受委托对车门铰链锁紧螺栓断裂进行失效原因分析，失效零件具体信息如下： 
As requested, SCL has analyzed the factor of Door Hinge. The information of the failed part is as following： 
零件信息：Part information 
零件名称 
Part name 
车门铰链 
车制造日期 
Vehicle production date 
/ 
VIN 码 
VIN 
/ 
销售日期 
Sale date 
/ 
车辆里程数 
Car mileage 
/ 
失效地点 
Location 
郑州工厂 
失效模式描述 
Failure circumstance  
AP31车门铰链锁紧螺栓在车身车间15Nm预拧后，经过油漆，在总装车间拆卸扭矩过
大，导致螺栓被扭断。 
原材料信息：Raw material information 
原材料及牌号 
Raw material specification 
SCM435 
原材料厂商 
Raw material producer 
/ 
散件供应商 
Component supplier 
/ 
金属热处理状态 
Metal heat treatment state 
调质处理 
 
 
Ⅱ. 结论与建议 Conclusions and Suggestions 
结论Conclusions： 
1) 车门铰链锁紧螺栓断裂是由于内螺纹与螺栓错牙咬死，导致拆卸过程中螺栓退不出来，最后发生过载断裂； 
2) 紧固螺栓硬度和金相符合技术要求，内螺纹强度满足要求。 
 
 
建议Suggestions：  
1）排查螺栓现场装配过程。 
 
 
 
 
分发  
Distribution 
SQE：唐立波 
检验者Author 
朱浩 
Zhu Hao 
审核Auditor 
叶青亮 
Ye Qingliang 
批准Approver 
 
日期Date 
2024.03.14 
日期Date 
2024.03.14 
日期Date 
2024.03.14 


 
 
上海汽车中心实验室 
报告编号Report number 
SCL-S-24-0015M 
委托者: SQE:唐立波 
Request person, dept： 
委托编号:  / 
Request number:  
送样日期: 2024.03.08 
Request date:  
报告日期: 2024.03.14 
第2页,共6页 
 
上海·嘉定区安研路201 号 
邮编. 201804 
No. 201 Anyan Road, Jiading District, Shanghai.    
Post code :201804 
 
SMPV-0.2.3-002-QA -F01 
III. 调查结果 Investigation Results 
一、宏观观察  Macroscopic Observation： 
郑州工厂反馈AP31 车门铰链锁紧螺栓在车身车间15Nm 预拧后，经过油漆，在总装车间拆卸，拆卸扭矩是
25-44Nm（见表1），超过安装扭矩标准23±3Nm，有2 例锁紧螺栓拆解过程中发生断裂，失效件如图1 所示。 
 
图1 失效零件图 
表1  卸载扭矩 
照片 
 
 
卸载扭矩 
25.5Nm 
25.0Nm 
失效件 


 
 
上海汽车中心实验室 
报告编号Report number 
SCL-S-24-0015M 
委托者: SQE:唐立波 
Request person, dept： 
委托编号:  / 
Request number:  
送样日期: 2024.03.08 
Request date:  
报告日期: 2024.03.14 
第3页,共6页 
 
上海·嘉定区安研路201 号 
邮编. 201804 
No. 201 Anyan Road, Jiading District, Shanghai.    
Post code :201804 
 
SMPV-0.2.3-002-QA -F01 
照片 
 
 
卸载扭矩 
41.0Nm 
44.0Nm 
 
二、断口分析 Fracture Analysis： 
1、观察失效件断口形貌，锁紧螺栓为剪切断裂，如图2 所示。 
2、剖开失效件，观察螺纹咬合情况，发现一侧内螺纹与螺栓错牙咬死，产生过盈配合，导致拆卸过程中螺栓退不
出来，最后发生过载断裂，同时在轴向力作用下内螺纹也已严重变形，如图3~7所示。 
 
 
 
图2 失效件断口形貌 
图3 无损检测（截面图像） 


 
 
上海汽车中心实验室 
报告编号Report number 
SCL-S-24-0015M 
委托者: SQE:唐立波 
Request person, dept： 
委托编号:  / 
Request number:  
送样日期: 2024.03.08 
Request date:  
报告日期: 2024.03.14 
第4页,共6页 
 
上海·嘉定区安研路201 号 
邮编. 201804 
No. 201 Anyan Road, Jiading District, Shanghai.    
Post code :201804 
 
SMPV-0.2.3-002-QA -F01 
 
 
图4 失效件螺纹啮合形貌 
图5 失效件螺纹啮合形貌 
 
 
图6 失效件螺纹啮合形貌（错牙局部放大） 
图7 失效件螺纹啮合形貌（错牙局部放大） 
三、材料测试 Material Test Results ： 
 紧固螺栓硬度和金相符合技术要求，内螺纹强度满足要求。 
表1 材料检测结果 
序号 
No. 
试验项目 
Test item 
额定值 
Requirement 
试验结果 
Test result 
评价 Evaluation 
合格 
qualified 
不合格 
unqualified 
 
失效车门铰链 
1 
车身页 
 
 
 
 
1.1 
车身页芯部硬度,  
HV1 
/ 
172, 181, 178 
/ 
 


 
 
上海汽车中心实验室 
报告编号Report number 
SCL-S-24-0015M 
委托者: SQE:唐立波 
Request person, dept： 
委托编号:  / 
Request number:  
送样日期: 2024.03.08 
Request date:  
报告日期: 2024.03.14 
第5页,共6页 
 
上海·嘉定区安研路201 号 
邮编. 201804 
No. 201 Anyan Road, Jiading District, Shanghai.    
Post code :201804 
 
SMPV-0.2.3-002-QA -F01 
序号 
No. 
试验项目 
Test item 
额定值 
Requirement 
试验结果 
Test result 
评价 Evaluation 
合格 
qualified 
不合格 
unqualified 
1.2 
转换成抗拉强度， 
MPa 
470-630 
550, 579, 570 
X 
 
1.3 
螺牙硬度，HV0.3 
大于基材硬度30HV 
50-70 
螺牙：231/242/237HV0.3 
X 
 
1.4 
车身页螺牙高度，
mm 
≥0.6 
0.613～0.694 
X 
 
1.5 
金相组织 
铁素体+珠光体 
铁素体+珠光体 
见图6 
X 
 
2 
锁紧螺栓 
 
 
 
 
2.1 
芯部硬度, HRC 
32-38 
36.0, 35.8, 36.4 
X 
 
2.2 
芯部组织 
回火索氏体 
回火索氏体 
见图7 
X 
 
2.3 
螺纹形貌 
除牙尖1/4牙高范围
内，其余位置不允许
有任何深度的折叠 
无折叠 
见图7 
X 
 
2.4 
表面脱碳 
G≤15um；E≥2/3H1 
无脱碳 
见图7 
X 
 
 
 
 
图6 车身页金相组织-500X 
图7 锁紧螺栓芯部组织-500X 


 
 
上海汽车中心实验室 
报告编号Report number 
SCL-S-24-0015M 
委托者: SQE:唐立波 
Request person, dept： 
委托编号:  / 
Request number:  
送样日期: 2024.03.08 
Request date:  
报告日期: 2024.03.14 
第6页,共6页 
 
上海·嘉定区安研路201 号 
邮编. 201804 
No. 201 Anyan Road, Jiading District, Shanghai.    
Post code :201804 
 
SMPV-0.2.3-002-QA -F01 
 
图8 螺纹表面-50X

File: 材料工程师/SCL-S-24-0018M-S12L-后缓总成吸能盒与底板断裂-朱浩.pdf.md
# SCL-S-24-0018M-S12L-后缓总成吸能盒与底板断裂-朱浩.pdf

 
 
上海汽车中心实验室 
报告编号Report number 
SCL-S-24-0018M 
委托者: SQE 雷富文 
Request person, dept： 
委托编号:  / 
Request number:  
送样日期: 2024.04.01 
Request date:  
报告日期: 2024.04.08 
第1页,共5页 
 
上海·嘉定区安研路201 号 
邮编. 201804 
No. 201 Anyan Road, Jiading District, Shanghai.    
Post code :201804 
 
SMPV-0.2.3-002-QA -F01 
零件号Part number 
11365900 
 零件名称 
Part name 
后缓冲梁总成 
图纸日期Drawing date 
 
零件生产日期Part production date 
 
 供货商 
Supplier 
浙江龙纪汽车零部件股份有限公司 
车型/项目Car type/project 
S12L 
DVP 材料大纲签署日期DVP material test plan date 
 
阶段性报告 Interim report                结论性报告 Conclusion report          
 
Ⅰ.任务描述 Task description 
实验室受委托对后缓总成吸能盒与底板断裂问题进行失效原因分析，失效零件具体信息如下： 
As requested, SCL has analyzed the factor of Rear buffer beam assembly. The information of the failed part is as 
following： 
零件信息：Part information 
零件名称 
Part name 
后缓冲梁总成 
车制造日期 
Vehicle production date 
/ 
VIN 码 
VIN 
/ 
销售日期 
Sale date 
/ 
车辆里程数 
Car mileage 
/ 
失效地点 
Location 
/ 
失效模式描述 
Failure circumstance  
客户在拖车过程中，后缓总成吸能盒与底板焊接连接处发生断裂 
原材料信息：Raw material information 
原材料及牌号 
Raw material specification 
吸能盒：6063-T6  T=2.5mm 
吸能盒背板：6082-T6  T=3.0 
原材料厂商 
Raw material producer 
挤压供应商：浙江龙纪 
铝棒供应商：山东创新 
散件供应商 
Component supplier 
浙江龙纪 
金属热处理状态 
Metal heat treatment state 
T6 
 
 
Ⅱ. 结论与建议 Conclusions and Suggestions 
结论Conclusions： 
1) 后缓总成受冲击力影响导致在焊接薄弱处发生过载断裂失效； 
2) 焊接断裂处部分焊接位置金相检测发现熔深不满足标准要求。 
 
 
建议Suggestions：  
1）建议排查供应商的焊接工艺。 
 
 
 
分发 Distribution 
SQE：雷富文 
检验者Author 
朱浩 
Zhu Hao 
审核Auditor 
叶青亮 
Ye Qingliang 
批准Approver 
 
日期Date 
2024.04.08 
日期Date 
2024.04.08 
日期Date 
2024.04.08 


 
 
上海汽车中心实验室 
报告编号Report number 
SCL-S-24-0018M 
委托者: SQE 雷富文 
Request person, dept： 
委托编号:  / 
Request number:  
送样日期: 2024.04.01 
Request date:  
报告日期: 2024.04.08 
第2页,共5页 
 
上海·嘉定区安研路201 号 
邮编. 201804 
No. 201 Anyan Road, Jiading District, Shanghai.    
Post code :201804 
 
SMPV-0.2.3-002-QA -F01 
III. 调查结果 Investigation Results 
一、宏观观察  Macroscopic Observation： 
S12L 客户在拖车过程中，后缓总成吸能盒与底板焊接连接处发生断裂，失效件如图1所示。 
 
 
 
图1 失效零件图 
二、断口分析 Fracture Analysis： 
观察失效件断口形貌，全部为过载断口形貌，如图2-3 所示，且焊缝5#处存在细密的焊接气孔。在拖车过程
中，缓冲梁受到过大冲击力，在焊接薄弱处处，发生过载断裂失效。 
 
 
 
图2 失效件断口形貌（位置5#） 
图3 失效件断口形貌（位置8#） 
 
三、材料及焊接性能测试 Material and Welding Performance Testing ： 
 吸能盒底板和吸能盒硬度符合技术要求； 
底板 
吸能盒 


 
 
上海汽车中心实验室 
报告编号Report number 
SCL-S-24-0018M 
委托者: SQE 雷富文 
Request person, dept： 
委托编号:  / 
Request number:  
送样日期: 2024.04.01 
Request date:  
报告日期: 2024.04.08 
第3页,共5页 
 
上海·嘉定区安研路201 号 
邮编. 201804 
No. 201 Anyan Road, Jiading District, Shanghai.    
Post code :201804 
 
SMPV-0.2.3-002-QA -F01 
 吸能盒底板与吸能盒焊接金相如图5-10 所示，焊缝1#、2#、5#和6#底板熔深不符合标准要求。 
表1 材料及焊接性能检测结果 
序号 
No. 
试验项目 
Test item 
额定值 
Requirement 
试验结果 
Test result 
评价 Evaluation 
合格 
qualified 
不合格 
unqualified 
1 
吸能盒底板  6082-T6 
 
HB 2.5/62.5 
≥90 
95.8, 96.2, 96.01 
X 
 
2 
吸能盒  6063-T6 
 
HB 2.5/62.5 
≥75 
78.5, 78.3, 78.61 
X 
 
3 
焊接性能 
1# 
熔深，mm 
≥0.5 
0.313 
1.104 
 
X 
2# 
熔深，mm 
≥0.5 
0.109 
0.477 
 
X 
5# 
熔深，mm 
≥0.5 
0.205 
0.655 
 
X 
 
单个气孔直径，mm 
≤1.0 
0.328 
X 
 
6# 
熔深，mm 
≥0.5 
0 
1.512 
 
X 
 
单个气孔直径，mm 
≤1.0 
0.354 
X 
 
7# 
熔深，mm 
≥0.5 
0.640 
熔透 
X 
 
8# 
熔深，mm 
≥0.5 
0.627 
熔透 
X 
 
 
图4  焊接位置取样图 


 
 
上海汽车中心实验室 
报告编号Report number 
SCL-S-24-0018M 
委托者: SQE 雷富文 
Request person, dept： 
委托编号:  / 
Request number:  
送样日期: 2024.04.01 
Request date:  
报告日期: 2024.04.08 
第4页,共5页 
 
上海·嘉定区安研路201 号 
邮编. 201804 
No. 201 Anyan Road, Jiading District, Shanghai.    
Post code :201804 
 
SMPV-0.2.3-002-QA -F01 
 
 
图5  1#位置焊接金相-10X 
图6  2#位置焊接金相-10X 
 
 
图7  5#位置焊接金相-10X 
图8  6#位置焊接金相-10X 
 
 


 
 
上海汽车中心实验室 
报告编号Report number 
SCL-S-24-0018M 
委托者: SQE 雷富文 
Request person, dept： 
委托编号:  / 
Request number:  
送样日期: 2024.04.01 
Request date:  
报告日期: 2024.04.08 
第5页,共5页 
 
上海·嘉定区安研路201 号 
邮编. 201804 
No. 201 Anyan Road, Jiading District, Shanghai.    
Post code :201804 
 
SMPV-0.2.3-002-QA -F01 
 
 
图9  7#位置焊接金相-10X 
图10  8#位置焊接金相-10X

File: 材料工程师/SCL-S-24-0020M-假人肩部肋骨断裂-邵百明.pdf.md
# SCL-S-24-0020M-假人肩部肋骨断裂-邵百明.pdf

 
上海汽车中心实验室 
报告编号 Report number 
委托者:  SV 宋艳 
Request person, dept： 
委托编号:   
Request number:  
送样日期:  2024.08.29 
Request date:  
报告日期:  2024.09.09 
Report date: 
第1页,共4页 
 
SCL-S-24-0020M 
上海·嘉定区安研路201 号 邮编. 201804 
No. 201 Anyan Road, Jiading District, Shanghai. Post code :201804 
 
SMPV-0.2.3-002-QA -F01 
零件号Part number 
/ 
 零件名称 
Part name 
WSID 假人肩部外侧肋骨 
图纸日期Drawing date 
/ 
零件生产日期Part production date 
/ 
 供货商 
Supplier 
Humanteics 
车型/项目Car type/project 
/ 
阶段性报告 Interim report                结论性报告 Conclusion report          
 
Ⅰ.任务描述 Task description 
实验室受委托对WSID 假人肩部外侧肋骨进行失效分析，失效零件具体信息如下： 
As requested, SCL has analyzed the WSID dummy’s outer shoulder rids. The information of the failed part is as 
following： 
零件信息：Part information 
失效来源 
Failure source 
/ 
失效数量 
Failure Number 
1 件 
散件供应商 
Component supplier 
/ 
生产基地 
Production base 
/ 
VIN 码 
VIN 
/ 
车辆里程数 
Car mileage 
/ 
车制造日期 
Vehicle production date 
/ 
销售日期 
Sale date 
/ 
维修站名称 
Sale agent 
/ 
SQE/DRE 
/ 
失效背景 
Failure background 
IS31P SPD 试验中，WSID 假人肩部外侧肋骨断裂。 
原材料信息：Raw material information 
原材料及牌号 
Raw material specification 
/ 
原材料厂商 
Raw material producer 
/ 
金属热处理状态 
Metal heat treatment state 
/ 
 
 
失效零件见图1：The failed part is shown in figure 1.  
Ⅱ. 结论与建议 Conclusions and Suggestions 
结论Conclusions：  
（1）WSID 假人肩部外侧肋骨受到较大的碰撞载荷而发生过载断裂。 
 
建议Suggestions：  
无 
 
分发:Distribution 
SV：宋艳 
检验者Author 
邵百明 
Shao Baiming 
审核Auditor 
邵百明 
Shao Baiming 
批准Approver 
 
日期Date 
2024.09.09 
日期Date 
2024.09.09 
日期Date 
2024.09.09 


 
上海汽车中心实验室 
报告编号 Report number 
委托者:  SV 宋艳 
Request person, dept： 
委托编号:   
Request number:  
送样日期:  2024.08.29 
Request date:  
报告日期:  2024.09.09 
Report date: 
第2页,共4页 
 
SCL-S-24-0020M 
上海·嘉定区安研路201 号 邮编. 201804 
No. 201 Anyan Road, Jiading District, Shanghai. Post code :201804 
 
SMPV-0.2.3-002-QA -F01 
III. 调查结果 Investigation Results 
 
IS31P SPD 试验中，WSID 假人肩部外侧肋骨断裂。WSID 假人肩部结构和送检的肋骨如图1 所示。断裂位置
为弯曲的一侧；此侧在曾经的其它碰撞试验中也发生过类似的断裂，详情见报告：SCL-S-23-0231M。 
 
 
（a）WSID 假人肩部结构 
 
（b）送检的肋骨 
图1 WSID 假人肩部结构和送检的肋骨 
 
   断口形貌如图2 所示。由图可见： 
 
从宏观上看：断口色彩均匀一致，未见异常；扫描电镜照片显示：裂纹起源于肋骨的外侧，并呈现人字
纹的特征快速地向两侧扩展； 
肩部外侧肋骨 
起源点 


 
上海汽车中心实验室 
报告编号 Report number 
委托者:  SV 宋艳 
Request person, dept： 
委托编号:   
Request number:  
送样日期:  2024.08.29 
Request date:  
报告日期:  2024.09.09 
Report date: 
第3页,共4页 
 
SCL-S-24-0020M 
上海·嘉定区安研路201 号 邮编. 201804 
No. 201 Anyan Road, Jiading District, Shanghai. Post code :201804 
 
SMPV-0.2.3-002-QA -F01 
 
从微观上看：起源区和扩展区的裂纹微观形貌均为韧窝，表明其为过载断裂。 
 
 
（a）宏观形貌-体视显微镜照片 
 
 
   
（b）宏观形貌-SEM 照片  
起源点，于外侧表面 


 
上海汽车中心实验室 
报告编号 Report number 
委托者:  SV 宋艳 
Request person, dept： 
委托编号:   
Request number:  
送样日期:  2024.08.29 
Request date:  
报告日期:  2024.09.09 
Report date: 
第4页,共4页 
 
SCL-S-24-0020M 
上海·嘉定区安研路201 号 邮编. 201804 
No. 201 Anyan Road, Jiading District, Shanghai. Post code :201804 
 
SMPV-0.2.3-002-QA -F01 
 
 
（c）起源处断口形貌—韧窝 
 
 
（d）扩展区断口形貌—韧窝 
图2 断口形貌  虚线箭头显示裂纹扩展方向

File: 材料工程师/SCL-S-24-0101M-EC32-车门铰链-李志华.pdf.md
# SCL-S-24-0101M-EC32-车门铰链-李志华.pdf

 
 
上海汽车中心实验室 
SAIC CENTER LAB 
委托者:    吴海兵 
Request person, dept： 
委托编号:  SCL-S-24-0101M 
Request number:  
送样日期:  2024.05.20 
Request date:  
报告日期:  2024.05.24 
Report date: 
第1页,共5页 
 
报告编号 
Report number 
SCL-S-24-0101M 
上海·嘉定区安研路201 号 邮编. 201804 
No. 201 Anyan Road, Jiading District, Shanghai. Post code :201804 
 
SMPV-0.2.3-002-QA -F01 
零件号Part number 
11255745/11255746 
 零件名称 
Part name 
车门铰链总成 
Hinge ASM-Door 
图纸日期Drawing date 
/ 
零件生产日期Part production date 
/ 
 供货商 
Supplier 
安徽江南机械有限责任公司 
Anhui Jiangnan Machinery Co., Ltd 
车型/项目Car type/project 
EC32 
阶段性报告 Interim report                结论性报告 Conclusion report          
 
Ⅰ.任务描述 Task description 
实验室受委托对车门铰链表面有黑色斑点进行失效分析，失效零件具体信息如下： 
As requested, SCL has analyzed the black spot of Hinge ASM-Door. The information of the failed part is as 
following： 
零件信息：Part information 
失效来源 
Failure source 
库存检查 
失效数量 
Failure Number 
2 
散件供应商 
Component supplier 
江南机械 
生产基地 
Production base 
宁德 
VIN 码 
VIN 
/ 
车辆里程数 
Car mileage 
0 公里 
车制造日期 
Vehicle production date 
/ 
销售日期 
Sale date 
/ 
维修站名称 
Sale agent 
/ 
SQE/DRE 
吴海兵 
失效背景 
Failure background 
库存检查发现EC32 车门铰链表面有大量黑色斑点 
原材料信息：Raw material information 
原材料及牌号 
Raw material specification 
Q355B 
原材料厂商 
Raw material producer 
杭钢 
金属热处理状态 
Metal heat treatment state 
/ 
 
 
失效零件见图1：The failed part is shown in figure 1.  
Ⅱ. 结论与建议 Conclusions and Suggestions 
结论Conclusions：  
失效件黑斑主要集中在表面粗糙区域，机加面无黑斑。锻件表面粗糙，微观上镀锌层不连续，长期存放在湿热环
境，镀层薄弱裂缝区域镀锌层锈蚀产生黑斑。 
 
 
建议Suggestions：  
铰链完成电镀后，建议优化包装方式，减少外部环境对铰链防腐性能影响。 
 
 
 
分发: 
Distribution 
SQE 吴海兵，SCL 朱浩 
检验者Author 
李志华 
Li ZhiHua 
审核Auditor 
李娜 
Li Na 
批准Approver 
 
日期Date 
2024.05.24 
日期Date 
2024.05.24 
日期Date 
2024.05.24 


 
 
上海汽车中心实验室 
SAIC CENTER LAB 
委托者:    吴海兵 
Request person, dept： 
委托编号:  SCL-S-24-0101M 
Request number:  
送样日期:  2024.05.20 
Request date:  
报告日期:  2024.05.24 
Report date: 
第2页,共5页 
 
报告编号 
Report number 
SCL-S-24-0101M 
上海·嘉定区安研路201 号 邮编. 201804 
No. 201 Anyan Road, Jiading District, Shanghai. Post code :201804 
 
SMPV-0.2.3-002-QA -F01 
 
图1 失效件 
III. 调查结果 Investigation Results 
铰链经锻造喷丸，基材表面粗糙，然后进行镀锌薄层钝化工艺。失效件黑斑主要集中在喷丸粗
糙面，机加面无黑斑。铰链黑斑区域表面形貌见图2，图3。失效件膜厚为分别为10.1 微米、12.7
微米和13.3 微米，满足标准要求；黑斑区域能谱结果（见图4，图5 ）显示，主要成分为Zn 和O
原子，确定该区域主要成分为氧化锌；黑斑区域金相图片（见图6）显示，锻件表面镀层不连续，
存在缝隙，厚度不均匀，黑斑区域有锌层锈蚀的凹坑。 
零件长期存放在湿热环境，镀层薄弱裂缝区域会有湿气渗入，锌层电极电位低于铁基材，镀层
薄弱处的锌层作为牺牲阳极，逐渐锈蚀产生小的凹坑，形成外观可见的黑斑。 
表1 零件表面保护性能测试 
序
号 
No. 
试验项目 
Test item 
额定值 
Requirement 
试验结果 
Test result 
评价 Evaluation 
第一次 第二次 
合格 
qualified 
不合格 
unqualified 
I 
失效件 
1 
镀层厚度 
8~35μm 
10.1μm、12.7μm、
13.3μm 
X 
 
 
 
 
 
 
 
 
表面黑斑 


 
 
上海汽车中心实验室 
SAIC CENTER LAB 
委托者:    吴海兵 
Request person, dept： 
委托编号:  SCL-S-24-0101M 
Request number:  
送样日期:  2024.05.20 
Request date:  
报告日期:  2024.05.24 
Report date: 
第3页,共5页 
 
报告编号 
Report number 
SCL-S-24-0101M 
上海·嘉定区安研路201 号 邮编. 201804 
No. 201 Anyan Road, Jiading District, Shanghai. Post code :201804 
 
SMPV-0.2.3-002-QA -F01 
 
 
图2 铰链表面黑斑形貌 
 
图3 铰链表面黑斑形貌 
零件表面黑斑 
零件表面黑斑 


 
 
上海汽车中心实验室 
SAIC CENTER LAB 
委托者:    吴海兵 
Request person, dept： 
委托编号:  SCL-S-24-0101M 
Request number:  
送样日期:  2024.05.20 
Request date:  
报告日期:  2024.05.24 
Report date: 
第4页,共5页 
 
报告编号 
Report number 
SCL-S-24-0101M 
上海·嘉定区安研路201 号 邮编. 201804 
No. 201 Anyan Road, Jiading District, Shanghai. Post code :201804 
 
SMPV-0.2.3-002-QA -F01 
 
图4 电镜能谱选定区域 
 
图5 黑色物质能谱 


 
 
上海汽车中心实验室 
SAIC CENTER LAB 
委托者:    吴海兵 
Request person, dept： 
委托编号:  SCL-S-24-0101M 
Request number:  
送样日期:  2024.05.20 
Request date:  
报告日期:  2024.05.24 
Report date: 
第5页,共5页 
 
报告编号 
Report number 
SCL-S-24-0101M 
上海·嘉定区安研路201 号 邮编. 201804 
No. 201 Anyan Road, Jiading District, Shanghai. Post code :201804 
 
SMPV-0.2.3-002-QA -F01 
 
图6 黑斑区域金相图 
黑斑截面金相

File: 材料工程师/SCL-S-24-0186M-AP-车门锁扣-李志华.pdf.md
# SCL-S-24-0186M-AP-车门锁扣-李志华.pdf

 
 
上海汽车中心实验室 
SAIC CENTER LAB 
委托者:    孙剑 
Request person, dept： 
委托编号:  SCL-S-24-0186M 
Request number:  
送样日期:  2024.06.28 
Request date:  
报告日期:  2024.07.05 
Report date: 
第1页,共2页 
 
报告编号 
Report number 
SCL-S-24-0186M 
上海·嘉定区安研路201 号 邮编. 201804 
No. 201 Anyan Road, Jiading District, Shanghai. Post code :201804 
 
SMPV-0.2.3-002-QA -F01 
零件号Part number 
10769980 
 零件名称 
Part name 
车门锁扣 
Door Striker 
图纸日期Drawing date 
/ 
零件生产日期Part production date 
/ 
 供货商 
Supplier 
上海联一汽车零件厂有限公司 
Shanghai Lianyi Auto Parts Co., Ltd 
车型/项目Car type/project 
AP/AS/ZS 
阶段性报告 Interim report                结论性报告 Conclusion report          
 
Ⅰ.任务描述 Task description 
实验室受委托对车门锁扣U 型杆表面有红锈问题进行失效分析，失效零件具体信息如下： 
As requested, SCL has analyzed the red rust of door striker. The information of the failed part is as following： 
零件信息：Part information 
失效来源 
Failure source 
整车Audit 检查 
失效数量 
Failure Number 
5 
散件供应商 
Component supplier 
上海联一 
生产基地 
Production base 
郑州、南京 
VIN 码 
VIN 
/ 
车辆里程数 
Car mileage 
0 公里 
车制造日期 
Vehicle production date 
6 月27 日 
销售日期 
Sale date 
/ 
维修站名称 
Sale agent 
/ 
SQE/DRE 
孙剑 
失效背景 
Failure background 
新下线整车锁扣U 型杆表面有红色锈蚀物 
原材料信息：Raw material information 
原材料及牌号 
Raw material specification 
S355MC 
原材料厂商 
Raw material producer 
宝钢 
金属热处理状态 
Metal heat treatment state 
/ 
 
 
失效零件见图1：The failed part is shown in figure 1.  
Ⅱ. 结论与建议 Conclusions and Suggestions 
结论Conclusions：  
失效件U型杆表面无镀锌层，在湿热环境下，基材锈蚀产生红锈。 
 
 
建议Suggestions：  
排查锁扣基材初始状态和电镀前处理工艺。 
 
 
 
 
 
分发: 
Distribution 
SQE 孙剑，SCL 朱浩 
检验者Author 
李志华 
Li Zhihua 
审核Auditor 
李娜 
Li Na 
批准Approver 
     
               代 
日期Date 
2024.07.05 
日期Date 
2024.07.05 
日期Date 
2024.07.05 


 
 
上海汽车中心实验室 
SAIC CENTER LAB 
委托者:    孙剑 
Request person, dept： 
委托编号:  SCL-S-24-0186M 
Request number:  
送样日期:  2024.06.28 
Request date:  
报告日期:  2024.07.05 
Report date: 
第2页,共2页 
 
报告编号 
Report number 
SCL-S-24-0186M 
上海·嘉定区安研路201 号 邮编. 201804 
No. 201 Anyan Road, Jiading District, Shanghai. Post code :201804 
 
SMPV-0.2.3-002-QA -F01 
 
图1 失效件 
III. 调查结果 Investigation Results 
锁扣采用挂镀工艺，经前处理后，镀锌、钝化和封闭工艺。失效件锈蚀区域（见图1）主要在
U 型杆区域，U 型杆锈蚀区域基材呈暗灰色，与底板表面有明显外观差异。锈蚀区域金相显示（见
图2），基材表面无镀层。锁扣局部无镀层，排除电镀过程中锁扣导电不良的原因；U 型杆表面油污、
锈渍未清洗干净会导致基材导电不良，形成漏镀。 
建议排查近期梅雨季同批次零件铁基材表面外观状态和电镀前处理工艺。 
 
图2 锁扣U 型杆金相图片 
红锈区域
