Repository: kujaxr/obsidian-vault

File: 材料工程师/SCL-S-24-0329M-MZS3E-空调安装横梁总成-李志华.pdf.md
# SCL-S-24-0329M-MZS3E-空调安装横梁总成-李志华.pdf

 
 
上海汽车中心实验室 
SAIC CENTER LAB 
委托者:    吴立强 
Request person, dept： 
委托编号:  SCL-S-24-0329M 
Request number:  
送样日期:  2024.11.10 
Request date:  
报告日期:  2024.11.21 
Report date: 
第1页,共7页 
 
报告编号 
Report number 
SCL-S-24-0329M 
上海·嘉定区安研路201 号 邮编. 201804 
No. 201 Anyan Road, Jiading District, Shanghai. Post code :201804 
 
SMPV-0.2.3-002-QA -F01 
零件号Part number 
11651708 
 零件名称 
Part name 
空调安装横梁总成 
TOWER BAR ASSY 
图纸日期Drawing date 
/ 
零件生产日期Part production date 
/ 
 供货商 
Supplier 
江苏畅通车业发展有限公司 
Jiangsu Changtong Vehicle Development 
Co., Ltd 
车型/项目Car type/project 
MZS3E 
阶段性报告 Interim report                结论性报告 Conclusion report          
 
Ⅰ.任务描述 Task description 
实验室受委托对空调安装横梁总成表面电泳漆鼓泡、脱落进行失效分析，失效零件具体信息如下： 
As requested, SCL has analyzed the E-coating bubbling of TOWER BAR ASSY. The information of the failed part is 
as following： 
零件信息：Part information 
失效来源 
Failure source 
库存检查 
失效数量 
Failure Number 
2 
散件供应商 
Component supplier 
江苏畅通 
生产基地 
Production base 
郑州 
VIN 码 
VIN 
/ 
车辆里程数 
Car mileage 
0 公里 
车制造日期 
Vehicle production date 
/ 
销售日期 
Sale date 
/ 
维修站名称 
Sale agent 
/ 
SQE/DRE 
吴立强 
失效背景 
Failure background 
库存和售后检查各发现1 例空调安装横梁总成表面电泳漆鼓泡、脱落。 
原材料信息：Raw material information 
原材料及牌号 
Raw material specification 
/ 
原材料厂商 
Raw material producer 
/ 
金属热处理状态 
Metal heat treatment state 
/ 
 
 
失效零件见图1：The failed part is shown in figure 1.  
Ⅱ. 结论与建议 Conclusions and Suggestions 
结论Conclusions：  
失效件电泳漆鼓泡脱落区域在制动壶左侧区域（制动液加注路径上），制动液滴长时间浸润电泳漆膜，乙二醇醚
与漆膜中的高分子链发生溶解，漆膜变软，溶胀，电泳漆的附着力被弱化，在外部湿气的作用下，漆膜与基材剥
离，鼓泡。 
 
建议Suggestions：  
制动液加注时，不慎低落在电泳漆表面的制动液要擦拭干净，避免漆膜受损。 
 
 
分发: 
Distribution 
SQE 吴立强，SCL 张杰 
检验者Author 
李志华 
Li Zhihua 
审核Auditor 
李娜 
Li Na 
批准Approver 
 
日期Date 
2024.11.21 
日期Date 
2024.11.21 
日期Date 
2024.11.21 


 
 
上海汽车中心实验室 
SAIC CENTER LAB 
委托者:    吴立强 
Request person, dept： 
委托编号:  SCL-S-24-0329M 
Request number:  
送样日期:  2024.11.10 
Request date:  
报告日期:  2024.11.21 
Report date: 
第2页,共7页 
 
报告编号 
Report number 
SCL-S-24-0329M 
上海·嘉定区安研路201 号 邮编. 201804 
No. 201 Anyan Road, Jiading District, Shanghai. Post code :201804 
 
SMPV-0.2.3-002-QA -F01 
 
 
图1 失效件 
III. 调查结果 Investigation Results 
空调安装横梁总成表面厚层电泳处理，失效区域均在左侧水平面上，横梁前方有制动液的加注
壶。空调安装横梁总成涂层附着力问题排查如下： 
1）电泳漆为厚层电泳漆，膜厚44.2μm，附着力测试，涂层无任何脱落，特征值为Gt0，均满
足标准要求，见表1； 
2）用蘸丙酮的棉球在失效件电泳漆未起泡区域，无掉色，漆膜交联充分，烘烤工艺无异常，
见图2； 
3）涂层鼓泡区域基材表面磷化膜完整致密，尺寸在4 微米，磷化膜无明确缺陷，前处理磷化
工艺无异常，见图3； 
4）涂层附着力加严考核，水煮100℃，2 小时，涂层无起泡，无脱落，附着力测试Gt0，涂层
附着力满足要求，见图4。 
5）失效区域基材能谱显示主要成分为Fe、C、O、Zn、P、Mn、Si 元素，电泳漆能谱显示主要
成分为C、O、Si、Al、Sn 元素，无异常元素，见图5； 
6）失效区域漆膜表面有少量液体，红外测试，失效件表面不明液体与制动液特征谱线吻合，
见图6。 
失效区域主要能留存液体的水平面和支架凹槽内，与制动液加注路径一致。制动液的主要成分
为聚乙二醇醚和硼酸酯，不易挥发，低聚醚的极性较高，与电泳漆膜中的环氧树脂和氨基甲酸酯成
分相容性好。制动液如不慎低落在电泳漆表面，低聚醇醚漆膜中的高分子链相互溶解。随着时间增
加，温度升高，会加速漆膜吸收大量醇醚溶胀，变软，附着力被弱化，在外部环境的作用下，漆膜
与基材剥离，鼓泡。 
考虑到失效件的使用工况（早晚有露水，温度不超40℃），失效问题复现试验如下： 
1） 取空调安装横梁一小段浸泡在制动液玻璃罐中，放入40℃烘箱中，浸泡96h，漆膜明显溶
胀、变软，见图7； 
2） 将浸泡的零件取出，放入冷凝水箱，温度40℃，湿度95%以上，2 小时，漆膜表面起泡，见
表面起泡 


 
 
上海汽车中心实验室 
SAIC CENTER LAB 
委托者:    吴立强 
Request person, dept： 
委托编号:  SCL-S-24-0329M 
Request number:  
送样日期:  2024.11.10 
Request date:  
报告日期:  2024.11.21 
Report date: 
第3页,共7页 
 
报告编号 
Report number 
SCL-S-24-0329M 
上海·嘉定区安研路201 号 邮编. 201804 
No. 201 Anyan Road, Jiading District, Shanghai. Post code :201804 
 
SMPV-0.2.3-002-QA -F01 
图8； 
3） 将零件再次放入制动液玻璃罐中，放入40℃烘箱中，存放2 小时，涂层出现大鼓泡，与失
效件状态一致，见图9。 
以上分析测试确认，失效件是在制动液滴落在工件表面，在制动液浸润和外部环境（湿气和温
度）共同作用下，导致电泳漆膜溶胀、鼓泡失效。 
 
表1 零件表面保护性能测试 
序
号 
No. 
试验项目 
Test item 
额定值 
Requirement 
试验结果 
Test result 
评价 Evaluation 
合格 
qualified 
不合格 
unqualified 
I 
失效件 
1 
漆膜厚度 
35~60μm 
44.2μm、41.3μm、
42.5μm 
X 
 
2 
附着力 
Gt0-1 
Gt0 
X 
 
 
 
图2 丙酮擦拭图片 


 
 
上海汽车中心实验室 
SAIC CENTER LAB 
委托者:    吴立强 
Request person, dept： 
委托编号:  SCL-S-24-0329M 
Request number:  
送样日期:  2024.11.10 
Request date:  
报告日期:  2024.11.21 
Report date: 
第4页,共7页 
 
报告编号 
Report number 
SCL-S-24-0329M 
上海·嘉定区安研路201 号 邮编. 201804 
No. 201 Anyan Road, Jiading District, Shanghai. Post code :201804 
 
SMPV-0.2.3-002-QA -F01 
 
图3 失效件电泳漆鼓泡区域基材表面形貌 
 
图4 失效件100℃水煮2h 附着力测试 


 
 
上海汽车中心实验室 
SAIC CENTER LAB 
委托者:    吴立强 
Request person, dept： 
委托编号:  SCL-S-24-0329M 
Request number:  
送样日期:  2024.11.10 
Request date:  
报告日期:  2024.11.21 
Report date: 
第5页,共7页 
 
报告编号 
Report number 
SCL-S-24-0329M 
上海·嘉定区安研路201 号 邮编. 201804 
No. 201 Anyan Road, Jiading District, Shanghai. Post code :201804 
 
SMPV-0.2.3-002-QA -F01 
 
 
图5 失效区域电泳漆和基材能谱测试；a 电泳漆，b 基材 
 
图6 失效区域油液红外分析（红色为制动液，绿色为工厂失效件，紫色为售后件） 
(a) 
(b) 


 
 
上海汽车中心实验室 
SAIC CENTER LAB 
委托者:    吴立强 
Request person, dept： 
委托编号:  SCL-S-24-0329M 
Request number:  
送样日期:  2024.11.10 
Request date:  
报告日期:  2024.11.21 
Report date: 
第6页,共7页 
 
报告编号 
Report number 
SCL-S-24-0329M 
上海·嘉定区安研路201 号 邮编. 201804 
No. 201 Anyan Road, Jiading District, Shanghai. Post code :201804 
 
SMPV-0.2.3-002-QA -F01 
 
图7 模拟失效支架电泳漆浸泡24h（40℃） 
 
图8 模拟失效支架电泳漆冷凝水2h（温度40℃，湿度95%） 


 
 
上海汽车中心实验室 
SAIC CENTER LAB 
委托者:    吴立强 
Request person, dept： 
委托编号:  SCL-S-24-0329M 
Request number:  
送样日期:  2024.11.10 
Request date:  
报告日期:  2024.11.21 
Report date: 
第7页,共7页 
 
报告编号 
Report number 
SCL-S-24-0329M 
上海·嘉定区安研路201 号 邮编. 201804 
No. 201 Anyan Road, Jiading District, Shanghai. Post code :201804 
 
SMPV-0.2.3-002-QA -F01 
 
图9 模拟失效支架电泳漆制动液浸泡2h（40℃）

File: 材料工程师/SCL-S-24-0335M-AS23-一键启动开关-李娜.pdf.md
# SCL-S-24-0335M-AS23-一键启动开关-李娜.pdf

 
 
上海汽车中心实验室 
报告编号Report number 
SCL-S-24-0335M 
委托者:  徐顺辉 
Request person, dept： 
委托编号:  SCL-S-24-0335M 
Request number:  
送样日期:  2024/12/1 
Request date:  
报告日期:  2024/12/19 
Report date: 
第1页,共4页 
 
上海·嘉定区安研路201 号 
邮编. 201804 
No. 201 Anyan Road, Jiading District, Shanghai. 
Post code :201804 
 
SMPV-0.2.3-002-QA -F01 
零件号Part number 
24110988 
 零件名称 
Part name 
一键启动开关 
图纸日期Drawing date 
/ 
零件生产日期Part production date 
2021 
 供货商 
Supplier 
温州长江 
车型/项目Car type/project 
AS23 
阶段性报告 Interim report                结论性报告 Conclusion report          
 
Ⅰ.任务描述 Task description 
AS23 一键启动开关，在墨西哥市场出现电镀件镀层剥落问题，实验室收到3 件失效件（批次日期20211002、
20211026、20211031），并受委托对失效件进行分析，失效零件具体信息如下： 
As requested, SCL has analyzed the peeling off of electroplating layer. The information of the failed part is as 
following： 
零件信息：Part information 
失效来源 
Failure source 
售后 
失效数量 
Failure Number 
3 
散件供应商 
Component supplier 
中山宝兴 
生产基地 
Production base 
宁德 
VIN 码 
VIN 
014442，029305，092850 
车辆里程数 
Car mileage 
20292，21972 
车制造日期 
Vehicle production date 
20211210，20210528 
销售日期 
Sale date 
20220227，20210830 
维修站名称 
Sale agent 
墨西哥经销商 
SQE/DRE 
SQE：李强 
失效背景 
Failure background 
墨西哥售后市场发生多例一键点火开关镀层脱落问题 
原材料信息：Raw material information 
原材料及牌号 
Raw material specification 
原材料：PC+ABS MP5000AMK 
电镀：镀铬Cu10Ni8Cr0.25（哑
光MCA） 
原材料厂商 
Raw material producer 
塑料原材料：LG 
电镀药水：安美特 
失效零件见图1：The failed part is shown in figure 1.  
Ⅱ. 结论与建议 Conclusions and Suggestions 
结论：  
1、失效位置集中在镭雕字符区域，尤其是字符封闭区域，这些位置结构上形成“孤岛”，属于强度薄弱区域，镀
层易从“孤岛”边缘鼓起并向外扩散，在外力作用下导致脱落。 
2、失效件铜层镍层膜厚偏低，且预镀镍层有不连续现象。 
3、失效周边区域粗化状态正常。 
4、失效周边区域附着力符合要求。 
建议：  
1、 设计优化，尽量避免电镀“孤岛”。 
2、 供应商调整电镀工艺，提高镀层厚度和预镀镍连续性。 
分发:Distribution 
徐顺辉、SQE 李强 
检验者Author 
李娜 
Li Na 
审核Auditor 
樊良伟 
Fan Liangwei 
批准Approver 
 
日期Date 
2024.12.19 
日期Date 
2024.12.19 
日期Date 
2024.12.19 


 
 
上海汽车中心实验室 
报告编号Report number 
SCL-S-24-0335M 
委托者:  徐顺辉 
Request person, dept： 
委托编号:  SCL-S-24-0335M 
Request number:  
送样日期:  2024/12/1 
Request date:  
报告日期:  2024/12/19 
Report date: 
第2页,共4页 
 
上海·嘉定区安研路201 号 
邮编. 201804 
No. 201 Anyan Road, Jiading District, Shanghai. 
Post code :201804 
 
SMPV-0.2.3-002-QA -F01 
   
   
 
          
 
图1 失效件图片 
III. 调查结果 Investigation Results 
对失效件外观观察，镀层脱落集中在镭雕字符区域，尤其是字符封闭区域，失效情况如图1 所
示。 
 
扫描电镜检测结果 
    
   
图2 失效件（20211031）扫描电镜图片 
 
对失效件（20211031）进行扫描电镜观察，可看到镭雕字符周边有粗化层，选取“T”和“A”
字母中间镀层未脱落区域进行放大观察，粗化明显，符合电镀正常粗化形态。 
 
 
 
 
 
20211002 
20211026 
20211031 


 
 
上海汽车中心实验室 
报告编号Report number 
SCL-S-24-0335M 
委托者:  徐顺辉 
Request person, dept： 
委托编号:  SCL-S-24-0335M 
Request number:  
送样日期:  2024/12/1 
Request date:  
报告日期:  2024/12/19 
Report date: 
第3页,共4页 
 
上海·嘉定区安研路201 号 
邮编. 201804 
No. 201 Anyan Road, Jiading District, Shanghai. 
Post code :201804 
 
SMPV-0.2.3-002-QA -F01 
晶相分析 
对失效零件（20211002）失效位置附近镀层进行晶相分析，如图3 所示， 
  
 
图3 晶相图片（20211002） 
 
表1 调查结果 
序
号 
No. 
试验项目 
Test item 
额定值 
Requirement 
试验结果 
Test result 
评价 Evaluation 
合格 
qualified 
不合格 
unqualified 
1 
20211002 批次膜厚    测试依据SMTC 5 300 003 
1.1 
镍层 
总镍厚度≥10um 
光亮镍：最多50% 
半光镍：至少50% 
总镍8.61um 
光亮镍3.93um，3.7um 
半光镍4.83um，5.05um 
 
╳ 
1.2 
铜层 
≥20um 
18.11um，18.02um，
15.88um 
 
╳ 
 
从结果可以看出，铜层和镍层厚度均偏低，且预镀镍层有不连续现象。 
 
 
 
 
 
 
 
 
 
 


 
 
上海汽车中心实验室 
报告编号Report number 
SCL-S-24-0335M 
委托者:  徐顺辉 
Request person, dept： 
委托编号:  SCL-S-24-0335M 
Request number:  
送样日期:  2024/12/1 
Request date:  
报告日期:  2024/12/19 
Report date: 
第4页,共4页 
 
上海·嘉定区安研路201 号 
邮编. 201804 
No. 201 Anyan Road, Jiading District, Shanghai. 
Post code :201804 
 
SMPV-0.2.3-002-QA -F01 
附着力分析 
将失效件（20211026）在110℃存放1 小时，然后快速放入18±3℃水中，观察镀层，未失效区
域无结合力损失，进行十字划格，无镀层黏附在胶带上。 
 
图4 附着力图片（20211026） 
 
从以上分析可以看出，失效位置集中在镭雕字符区域，尤其是字符封闭区域，这些位置结构上
形成“孤岛”，属于强度薄弱区域，镀层易从“孤岛”边缘鼓起并向外扩散，在外力作用下导致脱
落。 
失效件铜层膜厚偏低，且预镀镍层有不连续现象，这可能会引起镀层附着力下降，对镀层脱落
有一定的影响，但从粗化状态和附着力试验结果看，这非主要原因。

File: 材料工程师/SCL-S-24-0555M-S12L-前三角窗玻璃-黄亚蒙.pdf.md
# SCL-S-24-0555M-S12L-前三角窗玻璃-黄亚蒙.pdf

 
上海汽车中心实验室 
SAIC CENTER LAB 
委托者: SCL：Huang Yameng 
Request person, dept： 
委托编号:  SCL-S-24-0555 
Request number:  
送样日期:  2024.10.26 
Request date:  
报告日期: 2024.10.28 
Report date: 
第1页,共3页 
 
报告编号 
Report number 
SCL-S-24-0555M 
上海·嘉定区安研路201 号 邮编. 201804 
No. 201 Anyan Road, Jiading District, Shanghai. Post code :201804 
 
SMPV-0.2.3-002-QA -F01 
零件号Part number 
/ 
 零件名称 
Part name 
前三角窗玻璃 
图纸日期Drawing date 
/ 
零件生产日期Part production date 
/ 
 供货商 
Supplier 
苏州福耀 
车型/项目Car type/project 
S12L 
阶段性报告 Interim report                结论性报告 Conclusion report          
 
Ⅰ.任务描述 Task description 
实验室受委托对前三角窗玻璃进行失效分析，失效零件具体信息如下： 
As requested, SCL has analyzed the lens crack of Door knob button. The information of the failed part is as 
following： 
零件信息：Part information 
失效来源 
Failure source 
工厂 
失效数量 
Failure Number 
15 例 
散件供应商 
Component supplier 
/ 
生产基地 
Production base 
/ 
VIN 码 
VIN 
/ 
车辆里程数 
Car mileage 
0 
车制造日期 
Vehicle production date 
/ 
销售日期 
Sale date 
/ 
维修站名称 
Sale agent 
/ 
SQE/DRE 
/ 
失效背景 
Failure background 
工厂发现有15 例右侧前三角窗玻璃夹层玻璃开胶。 
原材料信息：Raw material information 
原材料及牌号 
Raw material specification 
玻璃/PVB 膜 
原材料厂商 
Raw material producer 
首诺 
金属热处理状态 
Metal heat treatment state 
/ 
 
 
 
失效零件见图1：The failed part is shown in figure 1.  
Ⅱ. 结论与建议 Conclusions and Suggestions 
 
结论Conclusions：1. 材料符合分供方要求。 
               2. 零件在受到装配应力的情况下开胶。 
                                                                                                      
 
分发: 
Distribution 
SCL：黄亚蒙（Huang Yameng） 
检验者Author 
黄亚蒙
 
Huang Yameng 
审核Auditor 
吴文安
 
Wu Wenan 
批准Approver 
 
日期Date 
2024.10.29 
日期Date 
2024.10.30 
日期Date 
2024.10.30 


 
上海汽车中心实验室 
SAIC CENTER LAB 
委托者: SCL：Huang Yameng 
Request person, dept： 
委托编号:  SCL-S-24-0555 
Request number:  
送样日期:  2024.10.26 
Request date:  
报告日期: 2024.10.28 
Report date: 
第2页,共3页 
 
报告编号 
Report number 
SCL-S-24-0555M 
上海·嘉定区安研路201 号 邮编. 201804 
No. 201 Anyan Road, Jiading District, Shanghai. Post code :201804 
 
SMPV-0.2.3-002-QA -F01 
III. 调查结果 Investigation Results 
零件失效位置如图1 所示，夹层玻璃中的PVB 膜与外侧玻璃脱开，正面外观有气泡。  
 
   
       
 
图1，失效零件照片 
IV. 失效分析 Materials observation  
1）材料分析 
序
号 
No. 
试验项目 
Test item 
额定值 
Requirement 
试验结果 
Test result 
评价 Evaluation 
第一次 
第二次 
合格 
qualified 
不合格 
unqualified 
失效件 
1 
红外 
GB/T 6040-2002 
PVB 
PVB 
× 
 
2 
DSC/℃ 
/ 
17 
× 
 
抽检件 
1 
红外 
GB/T 6040-2002 
PVB 
PVB 
× 
 
2 
DSC/℃ 
/ 
19 
× 
 
综上分析：使用材料与供应商提供的材料信息一致。 
 
开胶 


 
上海汽车中心实验室 
SAIC CENTER LAB 
委托者: SCL：Huang Yameng 
Request person, dept： 
委托编号:  SCL-S-24-0555 
Request number:  
送样日期:  2024.10.26 
Request date:  
报告日期: 2024.10.28 
Report date: 
第3页,共3页 
 
报告编号 
Report number 
SCL-S-24-0555M 
上海·嘉定区安研路201 号 邮编. 201804 
No. 201 Anyan Road, Jiading District, Shanghai. Post code :201804 
 
SMPV-0.2.3-002-QA -F01 
2）受力分析 
对三角窗玻璃安装环境下进行受力测试：在玻璃内片、外片和导轨面放置应力片，装配在实车上进行
测试，示意图如图2。 
 
图2，应力测试照片 
应力测试结果如下表，玻璃外片的受力远大于内片，失效车外片受力6.3MPa，换新件后受力10.3MPa，
正常车辆的受力是5MPa。经过了解，业内的夹层玻璃，中间PVB 膜为三层隔音膜的话，玻璃与PVB 膜的
结合力在10MPa 以下，一般为3-5MPa，是小于这个受力的。 
 
表1，应力测试结果（应力变化值(MPa)=应力片测试值×系数0.07） 
综上分析：玻璃片开胶为受到装配后的应力产生的。

File: 材料工程师/SCL-S-25-0003M-EH32-车门锁扣-李志华.pdf.md
# SCL-S-25-0003M-EH32-车门锁扣-李志华.pdf

 
 
上海汽车中心实验室 
SAIC CENTER LAB 
委托者:    孙剑 
Request person, dept： 
委托编号:  SCL-S-25-0003M 
Request number:  
送样日期:  2025.01.10 
Request date:  
报告日期:  2025.01.16 
Report date: 
第1页,共3页 
 
报告编号 
Report number 
SCL-S-25-0003M 
上海·嘉定区安研路201 号 邮编. 201804 
No. 201 Anyan Road, Jiading District, Shanghai. Post code :201804 
 
SMPV-0.2.3-002-QA -F01 
零件号Part number 
10769980 
 零件名称 
Part name 
车门锁扣 
Door Striker 
图纸日期Drawing date 
/ 
零件生产日期Part production date 
/ 
 供货商 
Supplier 
上海联一汽车零件厂有限公司 
Shanghai Lianyi Auto Parts Co., Ltd 
车型/项目Car type/project 
EH32 
阶段性报告 Interim report                结论性报告 Conclusion report          
 
Ⅰ.任务描述 Task description 
实验室受委托对车门锁扣U 型杆表面有白色锈蚀问题进行失效分析，失效零件具体信息如下： 
As requested, SCL has analyzed the red rust of door striker. The information of the failed part is as following： 
零件信息：Part information 
失效来源 
Failure source 
整车Audit 检查 
失效数量 
Failure Number 
11 
散件供应商 
Component supplier 
上海联一 
生产基地 
Production base 
宁德 
VIN 码 
VIN 
/ 
车辆里程数 
Car mileage 
0 公里 
车制造日期 
Vehicle production date 
2024 年6-7 月 
销售日期 
Sale date 
/ 
维修站名称 
Sale agent 
/ 
SQE/DRE 
孙剑 
失效背景 
Failure background 
EH32 库存6 个月的车辆检查发现锁扣U 型杆表面有白色锈蚀物 
原材料信息：Raw material information 
原材料及牌号 
Raw material specification 
S355MC 
原材料厂商 
Raw material producer 
宝钢 
金属热处理状态 
Metal heat treatment state 
/ 
 
 
失效零件见图1：The failed part is shown in figure 1.  
Ⅱ. 结论与建议 Conclusions and Suggestions 
结论Conclusions：  
失效件U型杆镀锌层膜厚不满足标准要求，白色物质为锌层氧化物，表面镀锌层腐蚀产生白锈。 
 
 
建议Suggestions：  
建议排查锁扣电镀前处理工艺和存储环境。 
 
 
 
 
 
分发: 
Distribution 
SQE 孙剑，SCL 朱浩 
检验者Author 
李志华 
Li Zhihua 
审核Auditor 
李娜 
Li Na 
批准Approver 
 
日期Date 
2025.01.16 
日期Date 
2025.01.17 
日期Date 
2025.01.17 


 
 
上海汽车中心实验室 
SAIC CENTER LAB 
委托者:    孙剑 
Request person, dept： 
委托编号:  SCL-S-25-0003M 
Request number:  
送样日期:  2025.01.10 
Request date:  
报告日期:  2025.01.16 
Report date: 
第2页,共3页 
 
报告编号 
Report number 
SCL-S-25-0003M 
上海·嘉定区安研路201 号 邮编. 201804 
No. 201 Anyan Road, Jiading District, Shanghai. Post code :201804 
 
SMPV-0.2.3-002-QA -F01 
 
图1 失效件 
III. 调查结果 Investigation Results 
锁扣采用挂镀工艺，经前处理后，镀锌、铬酸盐钝化和封闭等工艺。失效区域主要在U 型杆区
域，见图1；失效区域表面形貌（见图2 ）显示镀层表面有明显白色粉末状物质；失效件表面镀层
膜厚7.5 微米左右，不满足标准要求；能谱结果（见图3）显示，白色粉末主要成分为Zn 和O 原子,U
型杆表面镀锌层腐蚀，生成白色氧化锌粉末状物质。 
表1 零件表面保护性能测试 
序
号 
No. 
试验项目 
Test item 
额定值 
Requirement 
试验结果 
Test result 
评价 Evaluation 
合格 
qualified 
不合格 
unqualified 
I 
失效件 
 
 
1 
镀层厚度 
8~35μm 
7.5μm，7.9μm，
7.6μm 
 
X 
 
 
白锈区域 


 
 
上海汽车中心实验室 
SAIC CENTER LAB 
委托者:    孙剑 
Request person, dept： 
委托编号:  SCL-S-25-0003M 
Request number:  
送样日期:  2025.01.10 
Request date:  
报告日期:  2025.01.16 
Report date: 
第3页,共3页 
 
报告编号 
Report number 
SCL-S-25-0003M 
上海·嘉定区安研路201 号 邮编. 201804 
No. 201 Anyan Road, Jiading District, Shanghai. Post code :201804 
 
SMPV-0.2.3-002-QA -F01 
 
图2 锁扣U 型杆表面形貌 
 
图3 失效区域能谱

File: 材料工程师/SCL-S-25-0004M-AP32-行李箱铰链-李志华.pdf.md
# SCL-S-25-0004M-AP32-行李箱铰链-李志华.pdf

 
 
上海汽车中心实验室 
SAIC CENTER LAB 
委托者:    余后斌 
Request person, dept： 
委托编号:  SCL-S-25-0004M 
Request number:  
送样日期:  2025.02.27 
Request date:  
报告日期:  2025.03.04 
Report date: 
第1页,共5页 
 
报告编号 
Report number 
SCL-S-25-0004M 
上海·嘉定区安研路201 号 邮编. 201804 
No. 201 Anyan Road, Jiading District, Shanghai. Post code :201804 
 
SMPV-0.2.3-002-QA -F01 
零件号Part number 
11179370/11179373 
 零件名称 
Part name 
行李箱铰链总成 
Trunk Hinge Assembly 
图纸日期Drawing date 
/ 
零件生产日期Part production date 
/ 
 供货商 
Supplier 
上海宏昌汽配有限公司 
Shanghai Hongchang Auto Parts Co., 
Ltd 
车型/项目Car type/project 
AP32 
阶段性报告 Interim report                结论性报告 Conclusion report          
 
Ⅰ.任务描述 Task description 
实验室受委托对行李箱铰链电泳不良，喷漆后附着力不好的情况进行失效分析，失效零件具体信息如下： 
As requested, SCL has analyzed the poor adhesion of Trunk Hinge Assembly. The information of the failed part is as 
following： 
零件信息：Part information 
失效来源 
Failure source 
库存检查 
失效数量 
Failure Number 
风险批次960 台/库存543（已退回） 
散件供应商 
Component supplier 
上海宏昌 
生产基地 
Production base 
宁德 
VIN 码 
VIN 
/ 
车辆里程数 
Car mileage 
0 公里 
车制造日期 
Vehicle production date 
/ 
销售日期 
Sale date 
/ 
维修站名称 
Sale agent 
/ 
SQE/DRE 
余后斌 
失效背景 
Failure background 
宁德油漆车间检查发现AP32 行李箱铰链电泳不良，排查库存发现铰链表面镀锌层有局部
打磨露基材，供应商担心基材锈蚀喷防锈油处理。  
原材料信息：Raw material information 
原材料及牌号 
Raw material specification 
/ 
原材料厂商 
Raw material producer 
/ 
金属热处理状态 
Metal heat treatment state 
/ 
 
 
失效零件见图1：The failed part is shown in figure 1.  
Ⅱ. 结论与建议 Conclusions and Suggestions 
结论Conclusions：  
失效件电泳不良区域主要集中在尾门车身页螺栓安装面，失效件采用先镀锌后打磨涂油工艺（该工序非正常工序），
防锈油与宁德工厂电泳脱脂未进行匹配验证，导致电泳不良，漆层附着力不足。同批失效件冷凝水阶段试验验证，
漆层无明显异常，客户在实际使用过程中出现脱漆风险较小。 
 
建议Suggestions：  
建议铰链采用常规工艺进行生产。 
 
 
分发: 
Distribution 
SQE 余后斌，周忠宝；SCL 朱浩 
检验者Author 
李志华 
Li Zhihua 
审核Auditor 
李娜 
Li Na 
批准Approver 
 
日期Date 
2025.03.04 
日期Date 
2025.03.04 
日期Date 
2025.03.04 


 
 
上海汽车中心实验室 
SAIC CENTER LAB 
委托者:    余后斌 
Request person, dept： 
委托编号:  SCL-S-25-0004M 
Request number:  
送样日期:  2025.02.27 
Request date:  
报告日期:  2025.03.04 
Report date: 
第2页,共5页 
 
报告编号 
Report number 
SCL-S-25-0004M 
上海·嘉定区安研路201 号 邮编. 201804 
No. 201 Anyan Road, Jiading District, Shanghai. Post code :201804 
 
SMPV-0.2.3-002-QA -F01 
 
  
图1 失效件 
III. 调查结果 Investigation Results 
1、铰链正常工艺流程为弯管、打磨、镀锌和蓝白钝化处理，完成组装后，随车电泳、喷漆。失效区域主要集
中在尾门螺栓安装面，失效区域截面金相显示，尾门页螺栓安装面的基材（见图2）局部无镀锌层，表面电泳、
色漆和清漆的膜厚分别为17.5 微米、35.6 微米、46.3 微米，安装面的侧边基材（见图3）表面有锌层和电泳层
覆盖，镀锌层均匀完好，膜厚12.9 微米、14.3 微米，基于以上分析得出，尾门铰链存在镀锌后打磨露底情况。 
2、现场库存排查发现，存在部分铰链镀锌后打磨，基材露底（见图4）。供应商为避免基材锈蚀，表面采用
喷涂防锈油工艺，喷涂区域在锌层表面有明显暗黄色的斑点和分界线。采用酒精棉球擦拭，可清理掉表面油污（见
图5）。 
综上，失效件采用非正常工艺，镀锌后再打磨涂油，防锈油与工厂端的电泳脱脂线也未进行匹配验证，导致
喷涂防锈油区域基材电泳不良，电泳层附着力不足，喷漆后划格出现掉漆问题。 
风险评估：同批失效件进行冷凝水试验72h 阶段性测试（见图6-7），表面涂层无起泡，无脱落，外观良好,
附着力测试Gt2（标准要求冷凝水240h,附着力满足Gt0-1）。考虑后备箱腐蚀环境轻微，铰链有塑料护板覆盖，
客户在实际使用过程中出现掉漆风险较小。 
表面划格掉漆 


 
 
上海汽车中心实验室 
SAIC CENTER LAB 
委托者:    余后斌 
Request person, dept： 
委托编号:  SCL-S-25-0004M 
Request number:  
送样日期:  2025.02.27 
Request date:  
报告日期:  2025.03.04 
Report date: 
第3页,共5页 
 
报告编号 
Report number 
SCL-S-25-0004M 
上海·嘉定区安研路201 号 邮编. 201804 
No. 201 Anyan Road, Jiading District, Shanghai. Post code :201804 
 
SMPV-0.2.3-002-QA -F01 
 
图2 尾门页螺栓安装面金相（200X） 
 
图3 尾门页螺栓安装面的侧面金相（200X） 


 
 
上海汽车中心实验室 
SAIC CENTER LAB 
委托者:    余后斌 
Request person, dept： 
委托编号:  SCL-S-25-0004M 
Request number:  
送样日期:  2025.02.27 
Request date:  
报告日期:  2025.03.04 
Report date: 
第4页,共5页 
 
报告编号 
Report number 
SCL-S-25-0004M 
上海·嘉定区安研路201 号 邮编. 201804 
No. 201 Anyan Road, Jiading District, Shanghai. Post code :201804 
 
SMPV-0.2.3-002-QA -F01 
 
图4 库存排查安装面打磨零件 
 
图5 库存排查安装面打磨零件酒精棉球擦拭 
 
打磨锌层露底 
涂油分界线 
酒精棉球擦拭区 


 
 
上海汽车中心实验室 
SAIC CENTER LAB 
委托者:    余后斌 
Request person, dept： 
委托编号:  SCL-S-25-0004M 
Request number:  
送样日期:  2025.02.27 
Request date:  
报告日期:  2025.03.04 
Report date: 
第5页,共5页 
 
报告编号 
Report number 
SCL-S-25-0004M 
上海·嘉定区安研路201 号 邮编. 201804 
No. 201 Anyan Road, Jiading District, Shanghai. Post code :201804 
 
SMPV-0.2.3-002-QA -F01 
 
图6 同批失效件冷凝水试验后外观（72h） 
 
图7 同批失效件冷凝水试验划格试验（72h）

File: 材料工程师/SCL-S-25-0085M-ZS11E尾门标牌-李娜.pdf.md
# SCL-S-25-0085M-ZS11E尾门标牌-李娜.pdf

 
 
上海汽车中心实验室 
报告编号Report number 
SCL-S-25-0085M 
委托者:  余沧斌 
Request person, dept： 
委托编号:  RK-250722-0003 
Request number:  
送样日期:  2025.7.18 
Request date:  
报告日期:  2025.7.22 
Report date: 
第1页,共3页 
 
上海·嘉定区安研路201 号 
邮编. 201804 
No. 201 Anyan Road, Jiading District, Shanghai. 
Post code :201804 
 
SMPV-0.2.3-002-QA -F01 
零件号Part number 
10334381 
 零件名称 
Part name 
MG 标牌 
图纸日期Drawing date 
/ 
零件生产日期Part production date 
/ 
 供货商 
Supplier 
宁波安信 
车型/项目Car type/project 
ZS11E 
阶段性报告 Interim report                结论性报告 Conclusion report          
 
Ⅰ.任务描述 Task description 
7.16 Audit 发现一辆ZS11 的尾门把手标牌上有外观缺陷，SQE 委托实验室对此缺陷进行分析，失效零件具体
信息如下： 
As requested, SCL has analyzed the defect of the electroplating MG plate. The information of the failed part is as 
following： 
零件信息：Part information 
失效来源 
Failure source 
现场 
失效数量 
Failure Number 
1 
散件供应商 
Component supplier 
宁波安信 
生产基地 
Production base 
/ 
VIN 码 
VIN 
/ 
车辆里程数 
Car mileage 
/ 
车制造日期 
Vehicle production date 
/ 
销售日期 
Sale date 
/ 
维修站名称 
Sale agent 
/ 
SQE/DRE 
SQE：余沧斌 
失效背景 
Failure background 
7.16 Audit 发现一辆ZS11 的尾门把手标牌上有外观缺陷 
原材料信息：Raw material information 
原材料及牌号 
Raw material specification 
ABS 
原材料厂商 
Raw material producer 
普利特 
金属热处理状态 
Metal heat treatment state 
塑料电镀 
 
 
失效零件见图1：The failed part is shown in figure 1.  
Ⅱ. 结论与建议 Conclusions and Suggestions 
结论Conclusions：  
外力导致电镀层受到破坏。External force causes damage to the plating layer. 
 
建议Suggestions：  
对外力进行规避。Avoid external forces 
 
 
 
 
分发: 
Distribution 
SQE：余沧斌、唐宇锋 
检验者Author 
李娜 
审核Auditor 
 
批准Approver 
 
日期Date 
 
日期Date 
 
日期Date 
 


 
 
上海汽车中心实验室 
报告编号Report number 
SCL-S-25-0085M 
委托者:  余沧斌 
Request person, dept： 
委托编号:  RK-250722-0003 
Request number:  
送样日期:  2025.7.18 
Request date:  
报告日期:  2025.7.22 
Report date: 
第2页,共3页 
 
上海·嘉定区安研路201 号 
邮编. 201804 
No. 201 Anyan Road, Jiading District, Shanghai. 
Post code :201804 
 
SMPV-0.2.3-002-QA -F01 
III. 调查结果 Investigation Results 
7.16 Audit 发现一辆ZS11 的尾门把手标牌上有外观缺陷，导致扣分。SQE 委托实验室对此缺
陷成因进行分析。失效件及缺陷放大图如图1 所示，电镀件上有小的凹坑。 
         
 
图1 失效件及缺陷放大图 
 
初步分析，缺陷形成的可能原因有外力、漏镀。对失效位置附近镀层和非失效位置镀层进行显
微镜分析，如图2 所示，经比对可知，失效位置附近的镀层分布混乱甚至有断层，非失效位置镀层
连续有序。由此可知失效位置应是受到了外力作用。 
 
  
 
图2 显微镜放大图片（左：失效位置， 右：非失效位置） 
 


 
 
上海汽车中心实验室 
报告编号Report number 
SCL-S-25-0085M 
委托者:  余沧斌 
Request person, dept： 
委托编号:  RK-250722-0003 
Request number:  
送样日期:  2025.7.18 
Request date:  
报告日期:  2025.7.22 
Report date: 
第3页,共3页 
 
上海·嘉定区安研路201 号 
邮编. 201804 
No. 201 Anyan Road, Jiading District, Shanghai. 
Post code :201804 
 
SMPV-0.2.3-002-QA -F01 
 
图3 凹坑处显微镜图片 
 
对凹坑处在显微镜下放大观察，边缘不规则，且凹坑内部分区域有镀层且不连续，与漏镀特征
不符，符合外力导致镀层破坏特征。 
综上，此MG 标牌上的缺陷应是外力导致，建议对外力进行规避。

File: 材料工程师/SCL-V-19-0036M2-AS28-门板INS饰条 木纹 科技纹 最终版-徐睿.pdf.md
# SCL-V-19-0036M2-AS28-门板INS饰条 木纹 科技纹 最终版-徐睿.pdf

 
上海汽车中心实验室 
SAIC CENTER LAB 
委托者: SCL 姜伟洪 
Request person, dept： 
委托编号:  SCL-V-19-0036M2 
Request number:  
送样日期:  2019.03.29 
Request date:  
报告日期: 2019.04.23 
Report date: 
第1 页,共5 页 
 
报告编号 
Report number 
SCL-V-19-0036M2 
上海·嘉定区安研路201 号 邮编. 201804 
No. 201 Anyan Road, Jiading District, Shanghai. Post code :201804 
 
SMPV-0.2.3-002-QA -F01 
零件号 
Part number 
10057637, 10057641 
10057635, 10057639 
10057636, 10057640 
10057638, 10057642 
 零件名称 
Part name 
门板INS 饰条-木纹带触感/科技纹 
INS PANEL  
图纸日期 
Drawing date  
/ 
零件生产日期 
Production date 
2019.01 
 供货商 
Supplier 
华伟表面处理技术(上海)有限公司 
HUAWEI PRINTING SH 
车型/项目 
Car type/project 
AS28 
DVP 材料大纲签署日期 
DVP material test plan date 
2018.09.04 
 
   阶段性报告  Interim report         结论性报告 Conclusion report            
Ⅰ.任务描述 Task description 
实验室受委托对华伟表面处理技术(上海)有限公司生产的门板INS 饰条-木纹带触感/科技纹进行材料测试，第1 次
送样。零件原材料信息见下页。 
As requested, SCL has carried out material test on the INS PANEL which is produced by HUAWEI PRINTING SH. This 
sample is the first submission. The information about the part is shown as following： 
 
 
 
 
 
 
 
 
Ⅱ. 结论与建议 Conclusions and suggestions 
对该零件表面保护性能按照SMTC 5 300 002 要求进行试验，结果均符合要求。 
    The surface protection performances have been tested according to SMTC 5 300 002, the results conforms to the 
requirements. 
 
 
 
 
 
Ⅲ. 供应商自检检测质量评价 Evaluation of supplier’s self-testing 
 A：自检结果与实测一致 A: The self-checking result is the same as the test result        B：不作评价 B: No judgment      
C：自检结果与实测不一致 C: Self-checking result is not the same as the test results      D: 无自检报告 D：No self-checking 
 
分发: 
Distribution 
SCL: 姜伟洪 Jiang Weihong 
检验者Author 
徐睿 
Xu Rui 
审核Auditor 
虞莲雯 
Yu Lianwen 
批准Approver 
 
日期Date 
2019.04.23 
日期Date 
2019.04.23 
日期Date 
2019.04.23 
D 


 
上海汽车中心实验室 
SAIC CENTER LAB 
委托者: SCL 姜伟洪 
Request person, dept： 
委托编号:  SCL-V-19-0036M2 
Request number:  
送样日期:  2019.03.29 
Request date:  
报告日期: 2019.04.23 
Report date: 
第2 页,共5 页 
 
报告编号 
Report number 
SCL-V-19-0036M2 
上海·嘉定区安研路201 号 邮编. 201804 
No. 201 Anyan Road, Jiading District, Shanghai. Post code :201804 
 
SMPV-0.2.3-002-QA -F01 
零件及原材料分供方信息： 
序号
No. 
零件名称 
Part name 
材料牌号 
Material designation 
材料厂商 
Mterial 
producer 
散件供应商 
Part supplier 
引用标准 
Standard 
备注 
Remark 
1. 
门板INS 饰条 
木纹带触感 
PC+ABS 5070HF-HP 
长伟锦磁 
华伟上海 
/ 
/ 
1.1 
INS 膜片 
AS28-AM-WP120R305-LP4-2#3743 
日写 
/ 
SMTC 5 
300 002 
V6-2019 
/ 
1. 
门板INS 饰条 
科技纹 
PC+ABS 5070HF-HP 
长伟锦磁 
华伟上海 
/ 
/ 
1.1 
INS 膜片 
SAIC_AS28-TC011C 
日写 
/ 
SMTC 5 
300 002 
V6-2019 
/ 
IV. 测试结果 Test Results  
序号 
No. 
试验项目 
Test item 
额定值 
Requirement 
试验结果 
Test result 
评价Evaluation 
合格 
Qualified 
不合格 
Unqualified 
1. 
门板INS 饰条  木纹带触感      认可依据：SMTC 5 300 002V6-2019 
1.1 
初始状态中的附着力 
 
 
 
 
1.1.1 
涂层划格测试 
DIN EN ISO 2409 
附着力等级：≤1 级 
附着力等级为0 级 
× 
 
1.1.2 
耐刮性能 
SMTC 5 400 014 
Erichsen-318 硬度笔10N 负荷：
无油漆开裂至基材， 
无油漆开裂至基材 
× 
 
1.2 
冷凝水试验 
（ISO 6270-2CH 
240h） 
无气泡，划格试验附着力等级：
≤1 级，，耐刮试验无油漆开裂
至基材 
无气泡， 
划格试验：附着力等级为0 级， 
耐刮试验：无漆膜开裂至基材 
× 
 
1.3 
Taber 耐磨试验 
ASTM D4060 
800 转（对样板） 
表面花纹相对于供货状态没有
被移除 
表面花纹相对于供货状态没有
被移除1 
× 
 
1.4.1 
耐手霜试验 
SMTC 5 400 019 
相对于供货状态无外观和手感
变化，划格试验附着力等级：
≤1 级，耐刮试验无油漆开裂
至基材 
相对于供货状态无外观手感变
化，划格试验：附着力等级为0
级，耐刮试验：无油漆开裂至基
材 
× 
 
1.4.2 
耐面霜试验 
SMTC 5 400 019 
相对于供货状态无外观和手感
变化，划格试验附着力等级：
≤1 级，耐刮试验无油漆开裂
至基材 
相对于供货状态无外观手感变
化，划格试验：附着力等级为0
级，耐刮试验：无油漆开裂至基
材 
× 
 
1.5 
光照老化  
SMTC 5 400 003  
5 周期 
无外观不良变化，色牢度灰度
等级≥4 级 
外观无明显变化，灰度等级为
4~5 级 
× 
 
1.6 
耐清洁剂和混合汗液 
（点滴测试） 
SMTC 5 300002 
 
 
 
 
1.6.1 
0.5%洗涤精 
无油漆色调，光泽度和漆层的
油漆表面无异常 
× 
 


 
上海汽车中心实验室 
SAIC CENTER LAB 
委托者: SCL 姜伟洪 
Request person, dept： 
委托编号:  SCL-V-19-0036M2 
Request number:  
送样日期:  2019.03.29 
Request date:  
报告日期: 2019.04.23 
Report date: 
第3 页,共5 页 
 
报告编号 
Report number 
SCL-V-19-0036M2 
上海·嘉定区安研路201 号 邮编. 201804 
No. 201 Anyan Road, Jiading District, Shanghai. Post code :201804 
 
SMPV-0.2.3-002-QA -F01 
序号 
No. 
试验项目 
Test item 
额定值 
Requirement 
试验结果 
Test result 
评价Evaluation 
合格 
Qualified 
不合格 
Unqualified 
1.6.2 
玻璃清洗剂 
改变。试验后允许有一定光泽
度改变，只有当湿布不能够抹
去表面痕迹时视为缺陷。 
油漆表面无异常 
× 
 
1.6.3 
石油醚 
油漆表面无异常 
× 
 
1.6.4 
甲基化酒精 
油漆表面无异常 
× 
 
1.6.5 
酸性汗液 
油漆表面无异常 
× 
 
1.6.6 
碱性汗液 
油漆表面无异常 
× 
 
1.7 
耐清洁剂和混合汗液 
（耐磨性） 
SMTC 5 300002 
用含有清洁剂的摩擦织物往复
摩擦10 次 
 
 
 
1.7.1 
0.5%洗涤精 
无油漆色调，光泽度和漆层的
改变。试验后允许有一定光泽
度改变，只有当湿布不能够抹
去表面痕迹时视为缺陷。 
油漆表面无异常 
× 
 
1.7.2 
玻璃清洗剂 
油漆表面无异常 
× 
 
1.7.3 
石油醚 
油漆表面无异常 
× 
 
1.7.4 
甲基化酒精 
油漆表面无异常 
× 
 
1.7.5 
酸性汗液 
油漆表面无异常 
× 
 
1.7.6 
碱性汗液 
油漆表面无异常 
× 
 
1.8 
气候交变试验/ 96h 
SMTC 5 400 005B 
相对于供货状态无外观和手感
变化，划格试验附着力等级：
≤1 级，，耐刮试验无油漆开裂
至基材 
相对于供货状态无外观和手感
变化，附着力等级为0 级，耐刮
试验：无油漆开裂至基材 
× 
 
1.9 
高温存放 
90℃/240h 
相对于供货状态无外观和手感
变化，划格试验附着力等级：
≤1 级，，耐刮试验无油漆开裂
至基材 
相对于供货状态无外观和手感
变化，附着力等级为0 级，耐刮
试验：无油漆开裂至基材 
× 
 
1.10 
耐磨试验（对样板） 
ISO 105-X12 
无油漆色调，光亮度和油漆结
构的改变。试验后允许有一定
光泽度改变，只有当湿布不能
够抹去表面痕迹时视为缺陷。 
 
 
 
1.10.1 
耐摩擦测量仪对干摩
擦织物往复摩擦100 
次 
—评定油漆表面：相对于供货
状态无可见的改变，如漆层变
化或摩擦痕迹。 
—评定摩擦织物：摩擦织物渗
色符合DIN EN 20105-A03 灰
度尺染色牢度评级大于等于
4。 
漆面有无明显擦痕，织物
AATCC 等级5 级 
× 
 
1.10.2 
耐摩擦测量仪对湿摩
擦织物往复摩擦100 
次 
漆面有无明显擦痕，织物
AATCC 等级5 级 
× 
 
1.11 
水解存放 
（T=90℃， 
H=96%；72h） 
SMTC 5 300 002 
无色调和手感变化，划格试验
附着力等级：≤1 级，，耐刮试
验无油漆开裂至基材 
无明显色调和手感变化， 
划格试验：附着力等级为1 级， 
耐刮试验：无漆膜开裂至基材 
× 
 
2. 
门板INS 饰条  科技纹        认可依据：SMTC 5 300 002V6-2019 
2.1 
初始状态中的附着力 
 
 
 
 
2.1.1 
涂层划格测试 
DIN EN ISO 2409 
附着力等级：≤1 级 
附着力等级为0 级 
× 
 


 
上海汽车中心实验室 
SAIC CENTER LAB 
委托者: SCL 姜伟洪 
Request person, dept： 
委托编号:  SCL-V-19-0036M2 
Request number:  
送样日期:  2019.03.29 
Request date:  
报告日期: 2019.04.23 
Report date: 
第4 页,共5 页 
 
报告编号 
Report number 
SCL-V-19-0036M2 
上海·嘉定区安研路201 号 邮编. 201804 
No. 201 Anyan Road, Jiading District, Shanghai. Post code :201804 
 
SMPV-0.2.3-002-QA -F01 
序号 
No. 
试验项目 
Test item 
额定值 
Requirement 
试验结果 
Test result 
评价Evaluation 
合格 
Qualified 
不合格 
Unqualified 
2.1.2 
耐刮性能 
SMTC 5 400 014 
Erichsen-318 硬度笔10N 负荷：
无油漆开裂至基材， 
无油漆开裂至基材 
× 
 
2.2 
冷凝水试验 
（ISO 6270-2CH 
240h） 
无气泡，划格试验附着力等级：
≤1 级，，耐刮试验无油漆开裂
至基材 
无气泡， 
划格试验：附着力等级为0 级， 
耐刮试验：无漆膜开裂至基材 
× 
 
2.3 
Taber 耐磨试验 
ASTM D4060 
800 转（对样板） 
表面花纹相对于供货状态没有
被移除 
表面花纹相对于供货状态没有
被移除1 
× 
 
2.4.1 
耐手霜试验 
SMTC 5 400 019 
相对于供货状态无外观和手感
变化，划格试验附着力等级：
≤1 级，耐刮试验无油漆开裂
至基材 
相对于供货状态无外观手感变
化，划格试验：附着力等级为0
级，耐刮试验：无油漆开裂至基
材 
× 
 
2.4.2 
耐面霜试验 
SMTC 5 400 019 
相对于供货状态无外观和手感
变化，划格试验附着力等级：
≤1 级，耐刮试验无油漆开裂
至基材 
相对于供货状态无外观手感变
化，划格试验：附着力等级为0
级，耐刮试验：无油漆开裂至基
材 
× 
 
2.5 
光照老化  
SMTC 5 400 003  
5 周期 
无外观不良变化，色牢度灰度
等级≥4 级 
外观无明显变化，灰度等级为
4~5 级 
× 
 
2.6 
耐清洁剂和混合汗液 
（点滴测试） 
SMTC 5 300002 
 
 
 
 
2.6.1 
0.5%洗涤精 
无油漆色调，光泽度和漆层的
改变。试验后允许有一定光泽
度改变，只有当湿布不能够抹
去表面痕迹时视为缺陷。 
油漆表面无异常 
× 
 
2.6.2 
玻璃清洗剂 
油漆表面无异常 
× 
 
2.6.3 
石油醚 
油漆表面无异常 
× 
 
2.6.4 
甲基化酒精 
油漆表面无异常 
× 
 
2.6.5 
酸性汗液 
油漆表面无异常 
× 
 
2.6.6 
碱性汗液 
油漆表面无异常 
× 
 
2.7 
耐清洁剂和混合汗液 
（耐磨性） 
SMTC 5 300002 
用含有清洁剂的摩擦织物往复
摩擦10 次 
 
 
 
2.7.1 
0.5%洗涤精 
无油漆色调，光泽度和漆层的
改变。试验后允许有一定光泽
度改变，只有当湿布不能够抹
去表面痕迹时视为缺陷。 
油漆表面无异常 
× 
 
2.7.2 
玻璃清洗剂 
油漆表面无异常 
× 
 
2.7.3 
石油醚 
油漆表面无异常 
× 
 
2.7.4 
甲基化酒精 
油漆表面无异常 
× 
 
2.7.5 
酸性汗液 
油漆表面无异常 
× 
 
2.7.6 
碱性汗液 
油漆表面无异常 
× 
 
2.8 
气候交变试验/ 96h 
SMTC 5 400 005B 
相对于供货状态无外观和手感
变化，划格试验附着力等级：
≤1 级，，耐刮试验无油漆开裂
至基材 
相对于供货状态无外观和手感
变化，附着力等级为0 级，耐刮
试验：无油漆开裂至基材 
× 
 
2.9 
高温存放 
90℃/240h 
相对于供货状态无外观和手感
变化，划格试验附着力等级：
≤1 级，，耐刮试验无油漆开裂
至基材 
相对于供货状态无外观和手感
变化，附着力等级为0 级，耐刮
试验：无油漆开裂至基材 
× 
 


 
上海汽车中心实验室 
SAIC CENTER LAB 
委托者: SCL 姜伟洪 
Request person, dept： 
委托编号:  SCL-V-19-0036M2 
Request number:  
送样日期:  2019.03.29 
Request date:  
报告日期: 2019.04.23 
Report date: 
第5 页,共5 页 
 
报告编号 
Report number 
SCL-V-19-0036M2 
上海·嘉定区安研路201 号 邮编. 201804 
No. 201 Anyan Road, Jiading District, Shanghai. Post code :201804 
 
SMPV-0.2.3-002-QA -F01 
序号 
No. 
试验项目 
Test item 
额定值 
Requirement 
试验结果 
Test result 
评价Evaluation 
合格 
Qualified 
不合格 
Unqualified 
2.10 
耐磨试验（对样板） 
ISO 105-X12 
无油漆色调，光亮度和油漆结
构的改变。试验后允许有一定
光泽度改变，只有当湿布不能
够抹去表面痕迹时视为缺陷。 
 
 
 
2.10.1 
耐摩擦测量仪对干摩
擦织物往复摩擦100 
次 
—评定油漆表面：相对于供货
状态无可见的改变，如漆层变
化或摩擦痕迹。 
—评定摩擦织物：摩擦织物渗
色符合DIN EN 20105-A03 灰
度尺染色牢度评级大于等于
4。 
漆面有无明显擦痕，织物
AATCC 等级5 级 
× 
 
2.10.2 
耐摩擦测量仪对湿摩
擦织物往复摩擦100 
次 
漆面有无明显擦痕，织物
AATCC 等级5 级 
× 
 
2.11 
水解存放 
（T=90℃， 
H=96%；72h） 
SMTC 5 300 002 
无色调和手感变化，划格试验
附着力等级：≤1 级，，耐刮试
验无油漆开裂至基材 
无明显色调和手感变化， 
划格试验：附着力等级为1 级， 
耐刮试验：无漆膜开裂至基材 
× 
 
备注：1，该结果来自SCL-D-18-1297M/1298M。 
Ⅴ. 附件 Appendices 
 
图1 零件图片

File: 材料工程师/SHB-侧围上饰条（两厢）ADVP实验大纲-氧化.xlsx.md
# SHB-侧围上饰条（两厢）ADVP实验大纲-氧化.xlsx

| 附件一 总成零件开发验证计划-材料部分模板
SMPV-4.3.2-003-QA–F01 |  |  |  |  |  |  |  |  |  |  |  |  |  |  |  |  |  |  |
| 上海汽车集团股份有限公司乘用车公司
SAIC MOTOR PASSENGER VEHICLE CO. |  |  |  |  |  |  |  |  |  |  |  |  |  |  |  |  |  |  |
| 零件开发验证计划—材料部分
Component ADV Plan - Material test |  |  |  |  |  |  |  |  |  |  |  |  |  |  |  |  |  |  |
| 整车项目号/Project No  SHB         零件号/Part No  12208133/34/12300131/32 12208133/34     零件名称/Part Name    侧围上饰条总成      供应商/Supplier    无锡峰璟汽车零部件有限公司    |  |  |  |  |  |  |  |  |  |  |  |  |  |  |  |  |  |  |
| 序号 | 零件名称 | 材料牌号/名称 | ADV试验条目编号 | ADV试验条目 | ADV试验子条目 | 要求/限值 | 技术要求/协议编号 | 技术要求/协议名称 | 试验规范编号 | 试验规范名称 | 分析/试验地点/单位 | 试验样件数量 | 分析/认证类型 | 试验开始时间 | 试验结束时间 | 实验结果 | 实验结论 | 备注 |
| 1 | 铝亮条 | AL6060-T6 |  |  |  |  |  |  |  |  |  |  |  |  |  |  |  |  |
| 1.1 | 铝亮条 | AL6060-T6 | FF-240112-000001 | 化学成分 | Si | 0.3~0.6% | SMTC 5 140 012 | 铝合金挤压型材 | GB/T 20975.25 | 铝及铝合金化学分析方法 第25部分 元素含量的测定 | 信测检测 | 1 | DV |  |  |  |  |  |
| 1.2 | 铝亮条 | AL6060-T6 | FF-240112-000002 | 化学成分 | Fe | 0.1~0.3% | SMTC 5 140 012 | 铝合金挤压型材 | GB/T 20975.25 | 铝及铝合金化学分析方法 第25部分 元素含量的测定 | 信测检测 | 1 | DV |  |  |  |  |  |
| 1.3 | 铝亮条 | AL6060-T6 | FF-240112-000003 | 化学成分 | Cu | ≤0.1% | SMTC 5 140 012 | 铝合金挤压型材 | GB/T 20975.25 | 铝及铝合金化学分析方法 第25部分 元素含量的测定 | 信测检测 | 1 | DV |  |  |  |  |  |
| 1.4 | 铝亮条 | AL6060-T6 | FF-240112-000004 | 化学成分 | Mn | ≤0.1% | SMTC 5 140 012 | 铝合金挤压型材 | GB/T 20975.25 | 铝及铝合金化学分析方法 第25部分 元素含量的测定 | 信测检测 | 1 | DV |  |  |  |  |  |
| 1.5 | 铝亮条 | AL6060-T6 | FF-240112-000005 | 化学成分 | Mg | 0.35~0.6% | SMTC 5 140 012 | 铝合金挤压型材 | GB/T 20975.25 | 铝及铝合金化学分析方法 第25部分 元素含量的测定 | 信测检测 | 1 | DV |  |  |  |  |  |
| 1.6 | 铝亮条 | AL6060-T6 | FF-240112-000006 | 化学成分 | Cr | ≤0.05% | SMTC 5 140 012 | 铝合金挤压型材 | GB/T 20975.25 | 铝及铝合金化学分析方法 第25部分 元素含量的测定 | 信测检测 | 1 | DV |  |  |  |  |  |
| 1.7 | 铝亮条 | AL6060-T6 | FF-240112-000007 | 化学成分 | Zn | ≤0.15% | SMTC 5 140 012 | 铝合金挤压型材 | GB/T 20975.25 | 铝及铝合金化学分析方法 第25部分 元素含量的测定 | 信测检测 | 1 | DV |  |  |  |  |  |
| 1.8 | 铝亮条 | AL6060-T6 | FF-240112-000008 | 化学成分 | Ti | ≤0.1 | SMTC 5 140 012 | 铝合金挤压型材 | GB/T 20975.25 | 铝及铝合金化学分析方法 第25部分 元素含量的测定 | 信测检测 | 1 | DV |  |  |  |  |  |
| 1.9 | 铝亮条 | AL6060-T6 | FF-220704-000010 | 机械性能 | 抗拉强度，Mpa | ≥190Mpa | SMTC 5 140 012 | 铝合金挤压型材 | GB/T 16865 | 变形铝、镁及其合金加工制品拉伸试验用试样及方法 | 无锡峰璟 | 3 | DV |  |  |  |  |  |
| 1.10 | 铝亮条 | AL6060-T6 | FF-220704-000009 | 机械性能 | 规定非比例延伸强度Rp0.2/MAP | ≥150Mpa | SMTC 5 140 012 | 铝合金挤压型材 | GB/T 16865 | 变形铝、镁及其合金加工制品拉伸试验用试样及方法 | 无锡峰璟 | 3 | DV |  |  |  |  |  |
| 1.11 | 铝亮条 | AL6060-T6 | FF-220704-000011 | 机械性能 | 断后伸长率/%（A50 mmb | ≥6% | SMTC 5 140 012 | 铝合金挤压型材 | GB/T 16865 | 变形铝、镁及其合金加工制品拉伸试验用试样及方法 | 无锡峰璟 | 3 | DV |  |  |  |  |  |
| 1.12 | 铝亮条 | AL6060-T6 | FF-220402-000369 | 机械性能 | 布氏硬度 | 70 | SMTC 5 140 012 | 铝合金挤压型材 | GB/T 231.1 | 金属材料 布氏硬度试验 第1部分：试验方法 | 信测检测 | 3 | DV |  |  |  |  |  |
| 1.13 | 铝亮条 | AL6060-T6 | FF-231201-000007 | 材料性能 | 夹杂物 | 低倍：无夹杂物   显微组织：夹杂物尺寸＜50um，30-50um的夹杂物不多于5个/cm2 | SMTC 5 140 012 | 铝合金挤压型材 | GB/T 3246.1 | 变形铝及铝合金制品组织检测方法 第1部分：低倍组织检验方法 | 信测检测 | 3 | DV |  |  |  |  |  |
| 1.14 | 铝亮条 | AL6060-T6 | FF-231201-000006 | 材料性能 | 粗晶环 | ≤5%壁厚 | SMTC 5 140 012 | 铝合金挤压型材 | GB/T 3246.1 | 变形铝及铝合金制品组织检测方法 第1部分：低倍组织检验方法 | 无锡峰璟 | 3 | DV |  |  |  |  |  |
| 1.15 | 铝亮条 | AL6060-T6 | FF-220406-000257 | 显微组织 | 晶粒度 | ≥5级 | SMTC 5 140 012 | 铝合金挤压型材 | GB/T 3246.1 | 变形铝及铝合金制品组织检测方法 第1部分：显微组织检验方法 | 无锡峰璟 | 3 | DV |  |  |  |  |  |
| 2 | 铝亮条表面处理 | 表面保护-氧化 |  |  |  |  |  |  |  |  |  |  |  |  |  |  |  |  |
| 2.1 | 铝亮条表面处理 | W841 |  | 表面保护性能 | 氧化厚度 | 5-10 | SMTC 5 100 009-2017（V5） | 与车身同色金属外饰件表面保护要求 | SMTC 5 100 009 Sp-WH20 | 金相法 | 无锡峰璟 | 3 | DV/PV |  |  |  |  |  |
| 2.2 | 铝亮条表面处理 | W841 |  | 表面外观要求 | 光泽度 | 200~300 | SMTC 5 100 009-2017（V5） |  |  | 60° | 无锡峰璟 | 3 | DV/PV |  |  |  |  |  |
| 2.3 | 铝亮条表面处理 | W841 |  | 表面保护性能 | 着色性 | 表面没有被试液染色的试验片是可以认可的,0(全部吸收)级或者1级(强吸收)是允许的 | SMTC 5 100 009-2017（V5） |  | ISO2143 |  | 无锡峰璟 | 3 | DV/PV |  |  |  |  |  |
| 2.4 | 铝亮条表面处理 | W841 |  | 表面保护性能 | 冷凝水试验 | 5个周期的试验，无表面可见腐蚀，如果装饰性零件出现轻微斑点或者模糊不清，如果可用抛光剂擦除则可接受 | SMTC 5 100 009-2017（V5） | 与车身同色金属外饰件表面保护要求 | DIN 50 018-KFW2.0 S | 人造环境中的腐蚀试验 | 无锡峰璟 | 3 | DV/PV |  |  |  |  |  |
| 2.5 | 铝亮条表面处理 | W841 |  | 表面保护性能 | 耐碱性 | 用抛光剂，或蘸有氧化镁溶液的抛光棉进行处理后，表面无变化。无明显浸入的边界痕迹。 | SMTC 5 100 009-2017（V5） | 与车身同色金属外饰件表面保护要求 | DIIN 50 018 KFW 2.0 | 把零件浸入18-20℃，由2g/LNa3PO4，200mg/Cl-，pH = 12.5±0.2（PH值用NaOH和H3PO4调整）组成的五羊铝混合液中，浸置约10 min,然后用蒸馏水洗净,并自然吹干 | 无锡峰璟 | 3 | DV/PV |  |  |  |  |  |
| 2.6 | 铝亮条表面处理 | W841 |  | 表面保护性能 | NASS | 480小时表面无可见腐蚀 | SMTC 5 100 009-2017（V5） | 与车身同色金属外饰件表面保护要求 | ISO 9227-SS | 人造环境中的腐蚀试验 | 无锡峰璟 | 3 | DV/PV |  |  |  |  |  |
| 2.7 | 铝亮条表面处理 | W841 |  | 表面保护性能 | CASS | 16小时表面无可见腐蚀 | SMTC 5 100 009-2017（V5） | 与车身同色金属外饰件表面保护要求 | ISO 9227-SS | 人造环境中的腐蚀试验 | 无锡峰璟 | 3 | DV/PV |  |  |  |  |  |
| 2.8 | 铝亮条表面处理 | W841 |  | 表面保护性能 | 耐热性 | 氧化层没有肉眼可见的裂纹 | SMTC 5 100 009-2017（V5） | 与车身同色金属外饰件表面保护要求 | SMTC 5 100 009 Sp-WH20 | 在100℃进行1 h试验 | 无锡峰璟 | 3 | DV/PV |  |  |  |  |  |
| 2.9 | 铝亮条表面处理 | W841 |  | 表面保护性能 | 耐化学品擦拭性能 | 无膨胀、变形、泛油、及其它颜色或功能性变化 | SMTC 5 100 009-2017（V5） | 试剂包括保护蜡、抛光蜡、去保护蜡、肥皂水、中性清洁剂分别使用保护蜡(例如L0000555、L0000556、9982223)、商用汽车清洁剂(例如Sonax314300)、商用油漆清洁产品品(例如Sonax302200)、商用家用车窗清洁剂(例如Windex)和商用清洁剂和抛光剂浸透（具体牌号需上汽达成一致） |  | 分别使用被溶液浸透的白色棉布,10N的力擦拭10个循环,一个循环包含两个行程,一个行程50mm，半小时后观察被擦拭的零件表面 | 无锡峰璟 | 3 | DV/PV |  |  |  |  |  |
| 2.10 | 铝亮条表面处理 | W841 |  | 表面保护性能 | 修复性 | 零件表面无变化或者有轻微痕迹,棉布表面无痕迹或轻微痕迹 | SMTC 5 100 009-2017（V5） |  |  | 在(23±2)C和(50±5)%RH环境下,分别在白色棉布上浸满酒精和二甲苯,用尽可能大的力度棉布擦拭试样表面,擦拭距离25mm至50mm,10个往复,使用流动水冲洗试样表面,吹干,对涂层表表面和擦拭布上的涂料残余物进行评价 | 三方实验室 | 3 | DV/PV |  |  |  |  |  |
| 3 | 密封条 | EPDM 70SHA
配方号：D70DOBO006C |  |  |  |  |  |  |  |  |  |  |  |  |  |  |  |  |
| 3.1 | 密封条 | EPDM 70SHA
配方号：D70DOBO006C | FF-220402-000092 | 物理性能 | 邵氏硬度 | 供货状态(23±2℃)硬度值70±5 | SMTC 5 320 040 | 与空气接触橡胶材料要求 | ISO 7619-1 |  硫化橡胶或热塑性橡胶 压痕硬度的测定 | 秦皇岛峰璟 | 3 | DV |  |  |  |  |  |
| 3.2 | 密封条 | EPDM 70SHA
配方号：D70DOBO006C | FF-220402-000149 | 物理性能 | 邵氏硬度 | 热老化(90℃/96h)后硬度变化值-5～+5 | SMTC 5 320 040 | 与空气接触橡胶材料要求 | ISO 7619-1 |  硫化橡胶或热塑性橡胶 压痕硬度的测定 | 秦皇岛峰璟 | 3 | DV |  |  |  |  |  |
| 3.3 | 密封条 | EPDM 70SHA
配方号：D70DOBO006C | FF-220402-000104 | 机械性能 | 拉伸强度(Mpa) | 供货状态(23±2℃)拉伸强度(Mpa)≥7 | SMTC 5 320 040 | 与空气接触橡胶材料要求 | ISO 37 | 硫化橡胶或热塑性橡胶 拉伸应力应变特性的测定 | 秦皇岛峰璟 | 3 | DV |  |  |  |  |  |
| 3.4 | 密封条 | EPDM 70SHA
配方号：D70DOBO006C | FF-220402-000104 | 机械性能 | 拉伸强度(Mpa) | 热老化(90℃/94h)后拉伸强度≥7 | SMTC 5 320 040 | 与空气接触橡胶材料要求 | ISO 37 | 硫化橡胶或热塑性橡胶 拉伸应力应变特性的测定 | 秦皇岛峰璟 | 3 | DV |  |  |  |  |  |
| 3.5 | 密封条 | EPDM 70SHA
配方号：D70DOBO006C | FF-220402-000112 | 机械性能 | 扯断伸长率(%) | 供货状态(23±2℃)≥250% | SMTC 5 320 040 | 与空气接触橡胶材料要求 | ISO 37 | 硫化橡胶或热塑性橡胶 拉伸应力应变特性的测定 | 秦皇岛峰璟 | 3 | DV |  |  |  |  |  |
| 3.6 | 密封条 | EPDM 70SHA
配方号：D70DOBO006C | FF-220402-000112 | 机械性能 | 扯断伸长率(%) | 热老化(90℃/96h)后≥200% | SMTC 5 320 040 | 与空气接触橡胶材料要求 | ISO 37 | 硫化橡胶或热塑性橡胶 拉伸应力应变特性的测定 | 秦皇岛峰璟 | 3 | DV |  |  |  |  |  |
| 3.7 | 密封条 | EPDM 70SHA
配方号：D70DOBO006C | FF-220402-000101 | 机械性能 | 压缩永久变形(%)
（90±2℃/22h） | 带工装冷至室温3h，去除负载，进行5S读数。
非唇边类：50%压缩率（≤70SHA）≤60% | SMTC 5 320 040 | 与空气接触橡胶材料要求 | SMTC 5 400 239 | 弹性体零件压缩永久变形测试方法 | 秦皇岛峰璟 | 3 | DV |  |  |  |  |  |
| 3.8 | 密封条 | EPDM 70SHA
配方号：D70DOBO006C | FF-220712-000032 | 物理性能 | 低温性能 | 试样尺寸为100*10*2mm，在-40℃存放22h后手工弯曲无裂纹 | SMTC 5 320 040 | 与空气接触橡胶材料要求 | SMTC 5 320 063-2024（V3） | 密封条用EPDM材料要求 | 秦皇岛峰璟 | 3 | DV |  |  |  |  |  |
| 3.9 | 密封条 | EPDM 70SHA
配方号：D70DOBO006C | FF-220608-000166 | 物理性能 | 耐臭氧特性 | 试样拉伸 20%，40±2℃，72h臭氧浓度200±20pphm
无裂纹 | SMTC 5 320 040 | 与空气接触橡胶材料要求 | SMTC 3 261 004-2011(V1) | 弹性体材料耐臭氧能力测试规范 | 秦皇岛峰璟 | 3 | DV |  |  |  |  |  |
| 3.10 | 密封条 | EPDM 70SHA
配方号：D70DOBO006C | FF-220712-000031 | 物理性能 | 密封条铜腐蚀性能 | 铜腐蚀(100℃/24h)，电解铜无发黑，允许有轻微的氧化白点。 | SMTC 5 320 040 | 与空气接触橡胶材料要求 | SMTC 5 320 063-2024（V3） | 弹性体材料耐臭氧能力测试规范 | 秦皇岛峰璟 | 3 | DV |  |  |  |  |  |
| 3.11 | 密封条 | EPDM 70SHA
配方号：D70DOBO006C | FF-220402-000154 | 材料性能 | 红外 | EPDM | SMTC 5 320 040 | 与空气接触橡胶材料要求 | GB/T 6040 |  红外光谱分析方法通则 | 秦皇岛峰璟 | 1 | DV |  |  |  |  |  |
| 3.12 | 密封条 | EPDM 70SHA
配方号：D70DOBO006C | FF-220712-000048 | 线性收缩率 | 环境交变的线性收缩率(%) | -0.2%~+0.2% | SMTC 9 C00 008 | 汽车密封条尺寸稳定性测试方法 | SMTC 3 C00 013 | 弹性密封体拉伸特性 | 秦皇岛峰璟 | 3 | DV |  |  |  |  |  |
| 3.13 | 密封条 | EPDM 70SHA
配方号：D70DOBO006C | FF-220712-000049 | 线性收缩率 | 高温后90℃/94h | -0.2%~+0.2% | SMTC 9 C00 008 | 汽车密封条尺寸稳定性测试方法 | SMTC 3 C00 013 | 弹性密封体拉伸特性 | 秦皇岛峰璟 | 3 | DV |  |  |  |  |  |
| 3.14 | 密封条 | EPDM 70SHA
配方号：D70DOBO006C | FF-221114-000026 | 物理性能 | 热空气加速老化和耐热 | 30周期 无变形、破裂、粉化、颜色变化、尺寸变化及其他不良变化 | SMTC 5 320 040 | 与空气接触橡胶材料要求 | SMTC 5 400 005 | 汽车零件耐候交变，方法B，30个周期 | 秦皇岛峰璟 | 3 | DV |  |  |  |  |  |
| 3.15 | 密封条 | EPDM 70SHA
配方号：D70DOBO006C | FF-220712-000047 | 物理性能 | 耐去保护蜡 | 无膨胀、变形、泛油 | SMTC 5 320 063 | 试样长度为150mm±2mm，将试样埋入指定牌号的去保护蜡15min后取出，擦去表面多余的去保护蜡后将试样在85℃下加热30min，观察零件的表面情况 | SMTC 5 320 063-2024（V3） | 密封条用EPDM材料要求 | 秦皇岛峰璟 | 3 | DV |  |  |  |  |  |
| 3.16 | 密封条 | EPDM 70SHA
配方号：D70DOBO006C | FF-220712-000050 | 密封条水存放 | 水存放后的变白测试(40℃/22h) | 零件不允许发白 | SMTC 5 320 063 | 挤出零件或模压零件一半浸泡在去离子水中，分别存放于40℃的环境中22小时 | SMTC 5 320 063-2024（V3） | 密封条用EPDM材料要求 | 秦皇岛峰璟 | 3 | DV |  |  |  |  |  |
| 3.17 | 密封条 | EPDM 70SHA
配方号：D70DOBO006C | FF-220712-000051 | 密封条水存放 | 水存放后的变白测试(90℃/22h) | 零件不允许发白 | SMTC 5 320 063 | 挤出零件或模压零件一半浸泡在去离子水中，分别存放于90℃的环境中22小时 | SMTC 5 320 063-2024（V3） | 密封条用EPDM材料要求 | 秦皇岛峰璟 | 3 | DV |  |  |  |  |  |
| 3.18 | 密封条 | EPDM 70SHA
配方号：D70DOBO006C | FF-220712-000081 | 污染实验 | 接触污染性 | 无污染 | SMTC 9 C00 003 | 门框密封条 | SMTC 9 C00 003 | 门框密封条 | 秦皇岛峰璟 | 3 | DV |  |  |  |  |  |
| 3.19 | 密封条 | EPDM 70SHA
配方号：D70DOBO006C | FF-220712-000082 | 污染实验 | 萃取污染性 | 无污染 | SMTC 9 C00 003 | 门框密封条 | SMTC 9 C00 003 | 门框密封条 | 秦皇岛峰璟 | 3 | DV |  |  |  |  |  |
| 3.20 | 密封条 | EPDM 70SHA
配方号：D70DOBO006C | FF-220712-000080 | 污染实验 | 油漆板抗粘滞性 | 干态分离力≤10N
湿态分离力≤20N | SMTC 9 C00 003 | 门框密封条 | SMTC 9 C00 003 | 门框密封条 | 秦皇岛峰璟 | 3 | DV |  |  |  |  |  |
| 3.21 | 密封条 | EPDM 70SHA
配方号：D70DOBO006C | FF-221024-000008 | 物理性能 | 阻燃性能  | 燃烧速度
＜100mm/min | SMTC 5 320 040 | 与空气接触橡胶材料要求 | DIN 53438-2：1984 | 汽车材料燃烧特性 | 秦皇岛峰璟 | 3 | DV |  |  |  |  |  |
| 4 | 密封条胶带 | 德莎66406 |  |  |  |  |  |  |  |  |  |  |  |  |  |  |  |  |
| 4.1 | 密封条胶带 | 德莎66406 | FF-220406-000710 | 粘接剂与密封胶（剥离强度） | 剥离强度 | 油漆板剥离测试，初始20min Ps ≥ 7 N/cm或者材料断裂，橡胶侧不允许出现界面剥离等失效形式 | SMTC 5 310 026- 2017（V4） | 双面粘贴型泡沫塑料粘胶带 | DIN EN1464-2010 | 胶粘剂 高强度粘合抗剥离性的测定 浮辊法 | 德莎实验室 | 3 | DV |  |  |  |  |  |
|  | 密封条胶带 | 德莎66408 | FF-220406-000710 | 粘接剂与密封胶（剥离强度） | 剥离强度(供货态） | 1h，供货Ps ≥14N/cm或者材料断裂，橡胶侧不允许出现界面剥离等失效形式 | SMTC 5 310 026- 2017（V4） | 双面粘贴型泡沫塑料粘胶带 | DIN EN1464-2010 | 胶粘剂 高强度粘合抗剥离性的测定 浮辊法 | 德莎实验室 | 3 | DV |  |  |  |  |  |
| 4.2 | 密封条胶带 | 德莎66406 | FF-220406-000710 | 粘接剂与密封胶（剥离强度） | 剥离强度 | 90˚C*240H，Ps ≥ 14N/cm或者材料断裂，橡胶侧不允许出现界面剥离等失效形式 | SMTC 5 310 026- 2017（V4） | 双面粘贴型泡沫塑料粘胶带 | DIN EN1464-2010 | 胶粘剂 高强度粘合抗剥离性的测定 浮辊法 | 德莎实验室 | 3 | DV |  |  |  |  |  |
| 4.3 | 密封条胶带 | 德莎66406 | FF-220406-000710 | 粘接剂与密封胶（剥离强度） | 剥离强度 | 70˚C,100%RH /240H处理，再进行70˚C /8H处理，室温停放≥24h，Ps≥12N/cm或者材料断裂，橡胶侧不允许出现界面剥离等失效形式 | SMTC 5 310 026- 2017（V4） | 双面粘贴型泡沫塑料粘胶带 | DIN EN1464-2010 | 胶粘剂 高强度粘合抗剥离性的测定 浮辊法 | 德莎实验室 | 3 | DV |  |  |  |  |  |
| 4.4 | 密封条胶带 | 德莎66406 | FF-220406-000710 | 粘接剂与密封胶（剥离强度） | 剥离强度（低温老化） |  -40˚C*48H Ps ≥ 15 N/cm，橡胶侧不允许出现界面剥离等失效形式 | SMTC 5 310 026- 2017（V4） | 双面粘贴型泡沫塑料粘胶带 | DIN EN1464-2010 | 胶粘剂 高强度粘合抗剥离性的测定 浮辊法 | 德莎实验室 | 3 | DV |  |  |  |  |  |
| 4.5 | 密封条胶带 | 德莎66406 | FF-220406-000707 | 粘接剂与密封胶（剪切强度） | 剪切强度（供货态） | ≥65N/cm2或者合成橡胶型材与粘合带中材料有破裂 | SMTC 5 310 026- 2017（V4） | 双面粘贴型泡沫塑料粘胶带 | DIN EN1465-2009 | 粘合剂.粘合组件的拉伸搭接剪切强度的测定 | 德莎实验室 | 3 | DV |  |  |  |  |  |
| 4.6 | 密封条胶带 | 德莎66406 | FF-220406-000707 | 粘接剂与密封胶（剪切强度） | 剪切强度（热老化） |  240h at +90℃，≥ 65N/cm2或者合成橡胶型材与粘合带中材料有破裂 | SMTC 5 310 026- 2017（V4） | 双面粘贴型泡沫塑料粘胶带 | DIN EN1465-2009 | 粘合剂.粘合组件的拉伸搭接剪切强度的测定 | 德莎实验室 | 3 | DV |  |  |  |  |  |
| 4.7 | 密封条胶带 | 德莎66406 | FF-220406-000707 | 粘接剂与密封胶（剪切强度） | 剪切强度（湿热老化） | 240h at +70℃，
≥65N/cm2或者合成橡胶型材与粘合带中材料有破裂 | SMTC 5 310 026- 2017（V4） | 双面粘贴型泡沫塑料粘胶带 | DIN EN1465-2009 | 粘合剂.粘合组件的拉伸搭接剪切强度的测定 | 德莎实验室 | 3 | DV |  |  |  |  |  |
| 4.8 | 密封条胶带 | 德莎66406 | FF-220406-000707 | 粘接剂与密封胶（剪切强度） | 剪切强度（低温老化） | 48h at -40℃≥ 55N/cm2或者合成橡胶型材与粘合带中材料有破裂 | SMTC 5 310 026- 2017（V4） | 双面粘贴型泡沫塑料粘胶带 | DIN EN1465-2009 | 粘合剂.粘合组件的拉伸搭接剪切强度的测定 | 德莎实验室 | 3 | DV |  |  |  |  |  |
| 4.9 | 密封条胶带 | 德莎66406 | FF-220406-000707 | 粘接剂与密封胶（剪切强度） | 剪切强度（耐玻璃清洗剂） | 窗玻璃洗涤剂中放置1h≥ 55N/cm2或者合成橡胶型材与粘合带中材料有破裂 | SMTC 5 310 026- 2017（V4） | 双面粘贴型泡沫塑料粘胶带 | DIN EN1465-2009 | 粘合剂.粘合组件的拉伸搭接剪切强度的测定 | 德莎实验室 | 3 | DV |  |  |  |  |  |
| 4.10 | 密封条胶带 | 德莎66406 | FF-220406-000707 | 粘接剂与密封胶（剪切强度） | 剪切强度（耐燃油） | 燃油中放置5min≥ 55N/cm2或者合成橡胶型材与粘合带中材料有破裂 | SMTC 5 310 026- 2017（V4） | 双面粘贴型泡沫塑料粘胶带 | DIN EN1465-2009 | 粘合剂.粘合组件的拉伸搭接剪切强度的测定 | 德莎实验室 | 3 | DV |  |  |  |  |  |
| 4.11 | 密封条胶带 | 德莎66406 | FF-230829-000012 | 胶粘带持粘性 | 静态剪切力（常温） | 23℃*50%RH，，剪切力6.5N/cm2 持续时间≥30min不脱落 | SMTC 5 310 026- 2017（V4） | 双面粘贴型泡沫塑料粘胶带 | GB/T 4851-2014 | 胶粘带持粘性试验方法 | 德莎实验室 | 3 | DV |  |  |  |  |  |
| 4.12 | 密封条胶带 | 德莎66406 | FF-230829-000012 | 胶粘带持粘性 | 静态剪切力（高温） | 70℃条件，剪切力2N/cm2，持续时间≥30min不脱落 | SMTC 5 310 026- 2017（V4） | 双面粘贴型泡沫塑料粘胶带 | GB/T 4851-2014 | 胶粘带持粘性试验方法 | 德莎实验室 | 3 | DV |  |  |  |  |  |
| 4.13 | 密封条胶带 | 德莎66406 | FF-220406-000779 | 材料试验冷冲击 | 低温冲击 | 落球高度23cm，-40 ℃，对涂漆金属板与合成橡胶型材结合无破坏、无损伤 | SMTC 5 310 026- 2017（V4） | 双面粘贴型泡沫塑料粘胶带 | SMTC 5 400 195-2011(V1) | 材料试验冷冲击 | 德莎实验室 | 3 | DV |  |  |  |  |  |
| 5 | 卡扣 | TPV 4775 B42 |  |  |  |  |  |  |  |  |  |  |  |  |  |  |  |  |
| 5.1 | 卡扣 | TPV 4775 B42 | FF-220402-000075 | 塑料和硬橡胶-邵氏硬度 | 邵氏硬度A | 76±5 | SMTC 5 320 024-2017(V5) | 热塑性弹性体（TPE）材料要求 | ISO 868：2003 | Plastics and ebonite. Determination of indentation hardness by means of a durometer (Shore hardness) | 鼎真检测 | 3 | DV |  |  |  |  |  |
| 5.2 | 卡扣 | TPV 4775 B42 | FF-220402-000075 | 塑料和硬橡胶-邵氏硬度 | 邵氏硬度A | 热老化硬度（130℃×168h） ±5 | SMTC 5 320 024-2017(V5) | 热塑性弹性体（TPE）材料要求 | ISO 868：2003 | Plastics and ebonite. Determination of indentation hardness by means of a durometer (Shore hardness) | 鼎真检测 | 3 | DV |  |  |  |  |  |
| 5.3 | 卡扣 | TPV 4775 B42 | FF-220712-000009 | 热失重分析 | 热失重分析 | 依据试样 | SMTC 5 320 024-2017(V5) | 热塑性弹性体（TPE）材料要求 | ASTM E2402-2011
（Reapproved 2017） | 热重分析质量损失和残余物测量确认的试验方法 | 鼎真检测 | 3 | DV |  |  |  |  |  |
| 5.4 | 卡扣 | TPV 4775 B42 | FF-220402-000075 | 塑料和硬橡胶-邵氏硬度 | 邵氏硬度A | 热老化硬度（130℃×1008h） ±5 | SMTC 5 320 024-2017(V5) | 热塑性弹性体（TPE）材料要求 | ISO 868：2003 | Plastics and ebonite. Determination of indentation hardness by means of a durometer (Shore hardness) | 鼎真检测 | 3 | DV |  |  |  |  |  |
| 5.5 | 卡扣 | TPV 4775 B42 | FF-220402-000101 | 硫化橡胶或热塑性橡胶-压缩永久变形 | 压缩永久变形/% | 压缩永久变形（70℃保持22h）≤60 | SMTC 5 320 024-2017(V5) | 热塑性弹性体（TPE）材料要求 | SMTC 5 400 239 -2018（V3） | 弹性体材料压缩永久变形测试方法 | 鼎真检测 | 3 | DV |  |  |  |  |  |
| 5.6 | 卡扣 | TPV 4775 B42 | FF-220402-000079 | 塑料-非泡沫塑料的密度 | 密度/g/cm3 | 依据试样 | SMTC 5 320 024-2017(V5) | 热塑性弹性体（TPE）材料要求 | ISO 1183-1:2019 (方法A，浸渍法) | Plastics Methods for determining the density of non-cellular plastics -- Part 1: Immersion method, liquid pycnometer method and titration method | 鼎真检测 | 1 | DV |  |  |  |  |  |
| 5.7 | 卡扣 | TPV 4775 B42 | FF-220402-000099 | 硫化橡胶或热塑性橡胶-撕裂强度 | 撕裂强度 | 直角撕裂强度≥8 kN/m | SMTC 5 320 024-2017(V5) | 热塑性弹性体（TPE）材料要求 | ISO 34-1：2015 | Rubber,vulcanized or thermoplastic-Determination of tear strength-Part1:Trouser,angle and crescent test pieces | 鼎真检测 | 3 | DV |  |  |  |  |  |
| 5.8 | 卡扣 | TPV 4775 B42 | FF-220402-000104 | 硫化橡胶或热塑性橡胶-拉伸应力应变性能 | 拉伸强度/Mpa | 拉伸强度/Mpa≥4 | SMTC 5 320 024-2017(V5) | 热塑性弹性体（TPE）材料要求 | ISO 37：2017 | Rubber,vulcanized or thermoplastic-Determination of tensile stress-strain properties | 鼎真检测 | 3 | DV |  |  |  |  |  |
| 5.9 | 卡扣 | TPV 4775 B42 | FF-220402-000104 | 硫化橡胶或热塑性橡胶-拉伸应力应变性能 | 拉伸强度/Mpa | 拉伸强度（130℃×168h）≥-30% | SMTC 5 320 024-2017(V5) | 热塑性弹性体（TPE）材料要求 | ISO 37：2017 | Rubber,vulcanized or thermoplastic-Determination of tensile stress-strain properties | 鼎真检测 | 3 | DV |  |  |  |  |  |
| 5.10 | 卡扣 | TPV 4775 B42 | FF-220402-000104 | 硫化橡胶或热塑性橡胶-拉伸应力应变性能 | 拉伸强度/Mpa | 拉伸强度（130℃×1008h）≥-30% | SMTC 5 320 024-2017(V5) | 热塑性弹性体（TPE）材料要求 | ISO 37：2017 | Rubber,vulcanized or thermoplastic-Determination of tensile stress-strain properties | 鼎真检测 | 3 | DV |  |  |  |  |  |
| 5.11 | 卡扣 | TPV 4775 B42 | FF-220402-000112 | 硫化橡胶或热塑性橡胶-拉伸应力应变性能 | 拉断伸长率（断裂伸长率）/% | 断裂伸长率/%≥300% | SMTC 5 320 024-2017(V5) | 热塑性弹性体（TPE）材料要求 | ISO 37：2017 | Rubber,vulcanized or thermoplastic-Determination of tensile stress-strain properties | 鼎真检测 | 3 | DV |  |  |  |  |  |
| 5.12 | 卡扣 | TPV 4775 B42 | FF-220402-000112 | 硫化橡胶或热塑性橡胶-拉伸应力应变性能 | 拉断伸长率（断裂伸长率）/% | 断裂伸长率（130℃×168h）≥-35% | SMTC 5 320 024-2017(V5) | 热塑性弹性体（TPE）材料要求 | ISO 37：2017 | Rubber,vulcanized or thermoplastic-Determination of tensile stress-strain properties | 鼎真检测 | 3 | DV |  |  |  |  |  |
| 5.13 | 卡扣 | TPV 4775 B42 | FF-220402-000112 | 硫化橡胶或热塑性橡胶-拉伸应力应变性能 | 拉断伸长率（断裂伸长率）/% | 断裂伸长率（130℃×1008h）≥-35% | SMTC 5 320 024-2017(V5) | 热塑性弹性体（TPE）材料要求 | ISO 37：2017 | Rubber,vulcanized or thermoplastic-Determination of tensile stress-strain properties | 鼎真检测 | 3 | DV |  |  |  |  |  |
| 5.14 | 卡扣 | TPV 4775 B42 | FF-220402-000106 | 硫化橡胶或热塑性橡胶-拉伸应力应变性能 | 定伸应力/Mpa | 100%定伸强度≥1.5Mpa | SMTC 5 320 024-2017(V5) | 热塑性弹性体（TPE）材料要求 | ISO 37：2017 | Rubber,vulcanized or thermoplastic-Determination of tensile stress-strain properties | 鼎真检测 | 3 | DV |  |  |  |  |  |
| 5.15 | 卡扣 | TPV 4775 B42 | FF-220712-000030 | 密封条耐臭氧特性 | 耐臭氧特性(200pphm，20%，40℃，72h) | 耐臭氧老化无裂纹 | SMTC 5 320 024-2017(V5) | 热塑性弹性体（TPE）材料要求 | GB/T 7762-2014 | 硫化橡胶或热塑性橡胶 耐臭氧龟裂 静态拉伸试验 | 鼎真检测 | 3 | DV |  |  |  |  |  |
| 5.16 | 卡扣 | TPV 4775 B42 | FF-220402-000090 | 塑料-差示扫描量热分析 | 玻璃化转变温度/℃ | 玻璃化转变温度/℃≤-40 ℃ | SMTC 5 320 024-2017(V5) | 热塑性弹性体（TPE）材料要求 | ISO 11357-2-2020 | 非金属材料及制品差热分析（玻璃化转变温度） | 鼎真检测 | 3 | DV |  |  |  |  |  |
| 5.17 | 卡扣 | TPV 4775 B42 | FF-220402-000154 | 红外光谱分析 | 红外光谱分析 | 红外TPV | SMTC 5 320 024-2017(V5) | 热塑性弹性体（TPE）材料要求 | GB/T 6040-2019 | 红外光谱分析方法通则 | 鼎真检测 | 1 | DV |  |  |  |  |  |
| 6 | 堵盖 | PA66 1402S |  |  |  |  |  |  |  |  |  |  |  |  |  |  |  |  |
| 6.1 | 堵盖 | PA66 1402S | FF-220402-000154 | 红外光谱分析 | 红外光谱分析 | PA66 | SMTC 5 310 015-2017（V5） | 汽车成品件尼龙66材料要求 | GB/T 6040-2019 | 红外光谱分析方法通则 | 鼎真检测 | 1 | DV |  |  |  |  |  |
| 6.2 | 堵盖 | PA66 1402S | FF-220402-000090 | 塑料-差示扫描量热分析 | 玻璃化转变温度/℃ | / | SMTC 5 310 015-2017（V5） | 汽车成品件尼龙66材料要求 | ISO 11357-2-2020 | 非金属材料及制品差热分析（玻璃化转变温度） | 鼎真检测 | 3 | DV |  |  |  |  |  |
| 6.3 | 堵盖 | PA66 1402S | FF-220919-000001 | 成品件尼龙66材料含水量 | 含水量 | 0.7-3.0 | SMTC 5 310 015-2017（V5） | 汽车成品件尼龙66材料要求 | SMTC 5 310 015-2017（V5）第3.4表2 | 汽车成品件尼龙66材料要求 | 鼎真检测 | 3 | DV |  |  |  |  |  |
| 6.4 | 堵盖 | PA66 1402S | FF-220402-000079 | 塑料-非泡沫塑料的密度 | 密度/g/cm3 | 1.13±0.02 | SMTC 5 310 015-2017（V5） | 汽车成品件尼龙66材料要求 | ISO 1183-1:2019 (方法A，浸渍法) | Plastics Methods for determining the density of non-cellular plastics -- Part 1: Immersion method, liquid pycnometer method and titration method | 鼎真检测 | 1 | DV |  |  |  |  |  |
| 6.5 | 堵盖 | PA66 1402S | FF-220406-000669 | 塑料-球压痕硬度（布氏硬度） | 球压痕硬度（布氏硬度） | ≥135 | SMTC 5 310 015-2017（V5） | 汽车成品件尼龙66材料要求 | ISO 2039-1:2001 | Plastics-Determination of hardness Part1:Ball indentation method | 鼎真检测 | 3 | DV |  |  |  |  |  |
| 6.6 | 堵盖 | PA66 1402S | FF-220402-000038 | 塑料-拉伸性能 | 拉伸断裂强度（拉伸断裂应力）/Mpa | ≥70 | SMTC 5 310 015-2017（V5） | 汽车成品件尼龙66材料要求 | ISO 527-2：2012 | Plastics. Determination of tensile properties. Part 2:Test conditions for moulding and extrusion plastics | 鼎真检测 | 3 | DV |  |  |  |  |  |
| 6.7 | 堵盖 | PA66 1402S | FF-220402-000065 | 塑料-简支梁冲击强度 | 简支梁无缺口冲击强度/KJ/m2 | 缺口冲击+23℃≥4.2 | SMTC 5 310 015-2017（V5） | 汽车成品件尼龙66材料要求 | ISO 179-1-2023 | 塑料材料 简支梁冲击强度 | 鼎真检测 | 3 | DV |  |  |  |  |  |
| 6.8 | 堵盖 | PA66 1402S | FF-220718-000014 | 汽车成品件尼龙66材料耐老化特性 | 成品件尼龙66材料耐老化特性 | 在150℃下400h，冷却至23℃，零件不允许有脆化现象 | SMTC 5 310 015-2017（V5） | 汽车成品件尼龙66材料要求 | SMTC 5 310 015-2017（V5）第3.3.9 | 汽车成品件尼龙66材料要求 | 鼎真检测 | 3 | DV |  |  |  |  |  |
| 7 | 总成性能 | / |  |  |  |  |  |  |  |  |  |  |  |  |  |  |  |  |
| 7.1 | 总成性能要求 | / | FF-220406-000704 | 抗热老化测试 | 抗热老化测试 | 低温性能-40℃温度箱内存放24小时后回复至室温评价。不允许出现裂纹缺损、变形、伤痕、收缩等缺陷；表面不应有明显的颜色改变。 | SMTC 9 C10 001 | 窗台密封条 | SMTC 6 330 021－2010（V1） | 抗热老化测试 | 无锡峰璟 | 3 | DV |  |  |  |  |  |
| 7.2 | 总成性能要求 | / | FF-220406-000704 | 抗热老化测试 | 抗热老化测试 | 90℃/240h产品存放后无变形、裂纹，破裂和降解现象，与交货状态相比零件表面不允许有明显发粘、发亮、颜色变化及其他不良变化 | SMTC 9 C10 001 | 窗台密封条 | SMTC 6 330 021－2010（V1） | 抗热老化测试 | 无锡峰璟 | 3 | DV |  |  |  |  |  |
| 7.3 | 总成性能要求 | / | FF-220406-000680 | 汽车零件耐气候交变试验 | 气候交变（方法B） | 30周期后无变形、破裂、粉化、颜色变化、尺寸变化及其他不良变化 | SMTC 9 C10 001 | 窗台密封条 | SMTC 5 400 005-2021（V3） | 汽车零件耐气候交变试验 | 无锡峰璟 | 3 | DV |  |  |  |  |  |
| 7.4 | 总成性能要求 | / | FF-220406-000687 | 干热气候下的氙灯加速光照测试 | 耐光色牢度（X周期） | 灰卡≥4级，无其他不良变化如变形、破裂、粉化、颜色变化、尺寸变化等。植绒面无外观可见缺陷。 | SMTC 9 C10 001 | 窗台密封条 | SAE J 2527 | 非金属材料 干热气候下的氙灯加速光照试验 | 冠标检测 | 3 | DV |  |  |  |  |  |
| 7.5 | 总成性能要求 | / | FF-230531-000007 | 汽车零部件有害物质 | POPS | 符合标准 | SMTC 5 500 008 | 整车及零部件POPs法规实施指南 | SMTC 5 500 008 | 汽车零部件有害物质 | 信测检测 | 1 | DV/PV |  |  |  |  |  |
| 7.6 | 总成性能要求 | / | FF-230531-000005 | 汽车零部件有害物质 | 石棉 | 符合标准 | SMTC 5 500 001 | 汽车零件和材料中禁用/限用危险物质 | SMTC 5 500 001 | 汽车零部件有害物质 | 信测检测 | 1 | DV/PV |  |  |  |  |  |
| 7.7 | 总成性能要求 | / | FF-220406-000650 | 汽车零部件有害物质 | ELV检测 | 依据标准 | SMTC 5 500 001-2021(V6) | 汽车零件和材料中禁用/限用危险物质 | SMTC 5 500 001 | 汽车零件和材料中禁用限用危险物质 | 信测检测 | 1 | DV |  |  |  |  |  |
| 7.8 | 总成性能要求 | / | FF-220406-000651 | 汽车零部件有害物质 | REACH检测 | 依据标准 | SMTC 5 500 002-2023(V3) | 整车及零部件REACH法规实施指南 | SMTC 5 500 002-2023（V3） | 整车及零部件REACH法规实施指南 | 信测检测 | 1 | DV |  |  |  |  |  |
| Supplier   试验工程师   Test engineer：                                     日期 Date：                                      |  |  |  |  |  |  |  |  |  |  |  |  |  |  |  |  |  |  |
| SMTC  设计发布工程师 DRE：                                      日期 Date：                                  .           SMTC  设计发布高级经理 DRE Senior Manager：                                           日期 Date：                                . |  |  |  |  |  |  |  |  |  |  |  |  |  |  |  |  |  |  |
| SMTC  材料工程师 MVE ：                                      日期 Date：                                             SMTC  材料高级经理 Material Senior Manager ：                                           日期 Date：                                . |  |  |  |  |  |  |  |  |  |  |  |  |  |  |  |  |  |  |
| 填写说明 / Filling Instruction |  |  |  |  |  |  |  |  |  |  |  |  |  |  |  |  |  |  |
| 1.  “序号”一栏中填写自然数列，按照增序排列。 |  |  |  |  |  |  |  |  |  |  |  |  |  |  |  |  |  |  |
|      “No”: Natural number, in increased order. |  |  |  |  |  |  |  |  |  |  |  |  |  |  |  |  |  |  |
| 2.  “试验项目”一栏中填写需要进行的零件或系统试验名称。 |  |  |  |  |  |  |  |  |  |  |  |  |  |  |  |  |  |  |
|      “Test Item”: Name of component test or system test. |  |  |  |  |  |  |  |  |  |  |  |  |  |  |  |  |  |  |
| 3.  “试验标准/出处”一栏中填写试验所依据的标准编号； 若某些试验没有参考的标准，则填写试验所依据的其它相关资料，例如图纸等技术资料。 |  |  |  |  |  |  |  |  |  |  |  |  |  |  |  |  |  |  |
|      “Test Spec.”: Standard No.. If there is no standards for refering, fill with other related documents, such as drawing, etc. |  |  |  |  |  |  |  |  |  |  |  |  |  |  |  |  |  |  |
| 4.  “试验方法”一栏中概述试验所采用的方法(标准中的某条），如果没有试验标准支持，供应商应针对该试验项目制定一份详细的试验说明书。 |  |  |  |  |  |  |  |  |  |  |  |  |  |  |  |  |  |  |
|      “Test Procedure”: Selected test method ( some paragraph in standards). If there is no standards for refering, supplier should make a detailed test spec. for the test item. |  |  |  |  |  |  |  |  |  |  |  |  |  |  |  |  |  |  |
| 5.  “限值”一栏中填写该试验项目规定试验结果的应达到的值，如果标准能够涵盖则不要填写。 |  |  |  |  |  |  |  |  |  |  |  |  |  |  |  |  |  |  |
|      “Limit”: Reasonable value for test result. |  |  |  |  |  |  |  |  |  |  |  |  |  |  |  |  |  |  |
| 6.  “试验单位”一栏中填写负责实际执行该试验项目的单位或者机构，包括第三方委托试验机构等。 |  |  |  |  |  |  |  |  |  |  |  |  |  |  |  |  |  |  |
|      “Test Site”: Test situation or company execute the test. |  |  |  |  |  |  |  |  |  |  |  |  |  |  |  |  |  |  |
| 7  "认证类型“请填写DV(Design Validation),PV(Product Validation),Others. |  |  |  |  |  |  |  |  |  |  |  |  |  |  |  |  |  |  |
| 8.  “试验开始”一栏中填写开始试验的时间。 |  |  |  |  |  |  |  |  |  |  |  |  |  |  |  |  |  |  |
|        “Start Date”: Date start to test. |  |  |  |  |  |  |  |  |  |  |  |  |  |  |  |  |  |  |
| 9. “试验结束”一栏中填写完成试验的时间。 |  |  |  |  |  |  |  |  |  |  |  |  |  |  |  |  |  |  |
|       “Finish Date”: Date on which the test finished. |  |  |  |  |  |  |  |  |  |  |  |  |  |  |  |  |  |  |
| 10. “备注”一栏填写供应商需要补充说明的问题。 |  |  |  |  |  |  |  |  |  |  |  |  |  |  |  |  |  |  |
|       “Remark”: Any other issue suppliers need to supplement. |  |  |  |  |  |  |  |  |  |  |  |  |  |  |  |  |  |  |
| 11. 正式的工程开发验证计划，必须得到SMTC 认证工程师和设计发布工程师和高级经理的批准。 |  |  |  |  |  |  |  |  |  |  |  |  |  |  |  |  |  |  |
|       Final ADV Plan must be approved by SMTC MVE , DRE and Senoor Manager. |  |  |  |  |  |  |  |  |  |  |  |  |  |  |  |  |  |  |
