Repository: kujaxr/obsidian-vault

File: 材料工程师/SMC 30031(30.CR.102) 抗污染物–现场测试方法.pdf.md
# SMC 30031(30.CR.102) 抗污染物–现场测试方法.pdf

 
SMC
上汽汽车制造有限公司企业标准 
Enterprise Standard of  SAIC Motor Manufacturing Corporation, Limited  
SMC 30031-2006/MGR ES: 30.CR.102
 
抗污染物–现场测试方法 
Resistance to Contaminants - Spot Test Method 
2006-08-18 发布 
2006-08-18 实施
上汽汽车标准化技术委员会  发布
 


MG ROVER 集团工程标准 
版本号：6                                                MGR ES:30.CR.102 
标题：抗污染物 – 现场测试方法 
共3页，第1页                                                 日期：2004-5  
目次 
1    范围和目的                        4 程序/测试 
2    相关资料                          5 报告 
3    样本，设备和材料                  6 附录 
 
1    范围和目的 
1．1 本测试方法应用于元件和组件要求防止液体和其他污染的情况。仅用于浸渍方法不适用的
情况。 
     注1：对于测试涉及的固体污染，应使用标准MGR ES.30.ST.111 
      注2：有可能需要进一步测试加压破裂效果，此测试需使用测试样件，最好是完整元件，所采用的物理
环境要尽量接近实际操作条件。 
2    相关资料 
MGR ES.30.CF.006    光不褪色性 
MGR ES.30.CR.129    抗汗性 
MGR ES.30.ST.111    接触染色 
3    样本，设备和材料 
3．1 可能使用元件，组件或切割样本 
3．2 实验室烤箱可保持温度达到150℃，精确到±2℃ 
3．3 想办法限定测试材料在最小100MM
2的区域内并在此区域内使用液体 
3．4 所要求的测试材料（见第6 节-附录1） 
 
 
 
 
 
-允许印刷复制-核对版本为现行- 


MG ROVER 集团工程标准 
版本号：6                                                MGR ES:30.CR.102 
标题：抗污染物 – 现场测试方法 
共3 页，第2 页                                                日期：2004-5 
 
4 程序/测试 
4．1 确保测试表面清洁干燥 
4．2 测试区域必须在水平面上，标明其外缘并表示与测试材料相关。必要时测试材料的一端到
测试面可选用环氧粘土或短玻璃管或短聚乙烯管进行密封，从而界定测试材料，可根据测试材
料和温度来选择。 
4．3 在准备好的测试区域放置选定材料，使用载玻片或相似品盖住测试液来尽可能减少蒸发。
如无另行说明，测试在室温下进行24 小时。 
4．4 测试后要清理残余材料，使用无棉绒软布轻轻擦拭测试区域或适当吹干并检查是否有降解
现象 
4．5 根据要求，在对第5 节中列出的有害影响进行初步检验后，要根据MGR ES.30.CF.006 将
测试区域暴露在光线下，条件在产品规格中指出。 
5 报告 
5．1 报告包括污染，水泡，颜色改变，退色，质地改变，硬化或软化，掉漆或剥离在内的所有
不良影响的种类及范围。 
 
 
 
 
 
 
 
 
-允许印刷复制-核对版本为现行- 


MG ROVER 集团工程标准 
版本号：6                                                MGR ES:30.CR.102 
标题：抗污染物 – 现场测试方法 
共3 页，第3 页                                                日期：2004-5 
 
6 附录1-测试液体 
6．1 以下为测试液体一览表，如要求其他液体，则要在产品标准指出。 
      
     内部元件 
     汗液—见MGR ES.30.CR.129 
     饮料—包括咖啡，可乐，橙汁和番茄酱 
     刷涂液（SBP3 溶液或材料工程部门认可的替代品） 
     松香水BS245 
     防晒霜（SPF25） 
护手霜 
液体空气清凉剂（Ambi-Pur） 
 
外部元件 
汽油—ASTM 参考燃料C+15%甲醛 
汽车柴油燃料BS EN 590 2000 
工厂填充玻璃洗液（Autokleen 90-甲醛基液）或20%甲醛溶液 
黄油（锂脂肪酸盐为基液，类似于Retinax A） 
刷涂液（SBP3 溶液或材料工程部门认可的替代品） 
松香水BS245 
25%丙醛-2-ol 溶液 
 
引擎间档 
汽油—ASTM 参考燃料C+15%甲醛 
汽车柴油燃料BS EN 590 2000 
工厂填充引擎油（Texaco Havoline 10W40） 
工厂填充变速箱油（Texaco MTF 94） 
工厂填充玻璃洗液（Autokleen 90-甲醛基液）或20%甲醛溶液 
工厂填充刹车液DOT 4 规格（Shell） 
工厂填充冷却液（Havoline XLC OF02） 
黄油（锂脂肪酸盐为基液，类似于Retinax A） 
电池酸液 
刷涂液（SBP3 溶液或材料工程部门认可的替代品） 
松香水BS245 
 
 
 
 
-允许印刷复制-核对版本为现行-

File: 材料工程师/SMTC 1 100 001 技术标准的编写模板Standard editiong format(20120718).docx.md
# SMTC 1 100 001 技术标准的编写模板Standard editiong format(20120718).docx

目次/Contents
（少于10页的标准可省略 Pages less than 10 can be omitted)             

前言Foreword	1

1  范围Scope	1

2  规范性引用文件Normative reference	1

3  ××××（章的标题，五号宋体）××××（Clause title,5, Arial）.	1

3.1  ××××（一级条的标题，五号宋体）××××（Level-1 sub-clause title, 5, Arial）	1

3.2  ××××（一级条的标题，五号宋体）××××（Level-1 sub-clause title, 5, Arial）	2

4  ××××（章的标题，五号宋体）××××（Clause title ，5, Arial）	2

4.1  ××××（一级条的标题，五号宋体）××××（Level-1 sub-clause title, 5, Arial）	2

4.2  ××××（一级条的标题，五号宋体）××××（Level-1 sub-clause title, 5, Arial）	3

（终结线，长50 mm，宽1.25磅）

(End of line, length 50 mm, width 1.25 pounds）

| 代替 SMTC × ××× ×××－201×（V×） | 代替 SMTC × ××× ×××－201×（V×） |

|  |  |

|  |  |

|  |  |



| 前言
为提高上汽集团技术标准的编写质量，帮助标准起草人较好地掌握编写标准的格式，特制定此模板，起草标准时可直接作为模板使用。
（下述［］中的描述仅在修订标准时需要，首次发布的标准不需要）
［本标准是对SMTC × ××× ×××—201×（V×）（本标准前一版本的编号，下同）《××××××（本标准前一版本的名称）》的修订,自本标准实施之日起废除SMTC × ××× ×××—201×（V×）。
本标准与SMTC × ××× ×××—201×（V×）相比主要变化如下：
——××××××（修订内容1）
——××××××（修订内容2）］
（如果标准编制过程中未识别出标准的技术内容涉及专利，则在前言中应采用如下描述）
请注意本标准的某些内容可能涉及专利，上汽集团不承担识别这些专利的责任。
（如果标准编制过程中已经识别出标准的某些技术内容涉及专利，则在前言中应采用如下描述）
本标准的发布机构提请注意，声明符合本标准时，可能涉及到相关专利（专利号：×××专利权人为上海汽车集团股份有限公司）的使用。
请注意除上述专利外，本标准的某些内容仍可能涉及专利，上汽集团不承担识别这些专利的责任。
当中英文产生疑义时，以中文为准。
本标准由××××（起草分标委名称）分标委提出。
本标准由SMTC技术标准化委员会批准。
本标准由标准化工作组负责标准化审核及归口管理。
本标准起草部门：××××（起草分标委所属部门）。
本标准主要起草人：×××、×××。
本标准于201×年××月××日首次批准发布，201×年××月××日实施。本次为第×次修订（最后一句仅适用于修订标准）。
本版本所代替标准的历次版本发布情况为:（首次发布的标准无此内容）
——SMTC X XXX XXXX-XXXX、SMTC X XXX XXXX-XXXX、……。（依次列出被代替版本的标准编号） |  | Foreword
This standard is established for improving the editing quality of SAIC Motor technology standard, helping the standard drafters master the editing format well. This standard can used directly as a template while drafting standard. 

(The description in [ ] below is only used for the revised standard but not including the first implement standard).

[This standard is a revision for SMTC x xxx xxx – 201x (Vx)(the previous version number). This standard will replace SMTC x xxx xxx – 201x (Vx) from the implementation date.]

The main changes between this standard and SMTC x xxx xxx—201x（Vx）are as follows:
——xxxxxx (revised content 1)
——xxxxxx (revised content 2) ]

(If the technical content relating to patent rights in this standard have not been identified during the draft stage, shall include the following description in the foreword)

Please note that some contents in this standard may relate to patent rights, which SAIC Motor shall not be held responsible for identifying any or all such patent rights.

(If the technical content relating to patent rights in this standard has been identified during the draft stage, shall include the following description in the foreword).

The issue organization of this standard draws attention to the fact that it’s probably involving the related patents (Patent No. : XXX. Copy Right belongs to SAIC MOTOR) while statements are fit for this standard.

Attention is drawn to the possibility that some of the elements of this document may be the subject of patent rights other than those identified above. SAIC MOTOR shall not be held responsible for identifying all such patent rights.

This standard is in Chinese and English. If in doubt, the Chinese version is the Master.

This standard was proposed by ×××× sub-committee.

This standard was approved by the SMTC Technical Standardization Committee.

The Standardization Work Team is responsible for the standardization approval and overall management of this standard.

The drafting department of this standard is ×××× Dept.

The main drafters of this standard are ×××and ×××.

This standard was first published on mm. dd, 201× and implemented on mm. dd, 201×. This standard is the xx revision. (This last sentence only can be used to revise standard )

The versions superseded by this standard: (The first published version without this paragraph)
——SMTC X XXX XXXX-XXXX、SMTC X XXX XXXX-XXXX、……. (the serial number of the superseded version) |



| 中文名称
（三号黑体） |  | English name
（No.3 Arial, Overstriking） |

| 1   范围（章标题，五号黑体） |  | 1 Scope (Clause title, No.5 Overstriking) |

| 本标准规定了×××××××××××××××××××××××××××××××××××××××××。（段，五号宋体）
本标准适用于×××××××××××××××××××××××××××××××××××××××××××××。（段，五号宋体） |  | This standard specifies the ××××××××××××××
××××××××××××××××××××××××××××××××××××××××××××××.（paragraph, No. 5 Arial）

This standard applies to ×××××××××××××××× ××××××××××××××××××××××××××××××××××××××.（paragraph, No. 5 Arial） |

| 2  规范性引用文件 |  | 2   Normative reference |

| 下列文件对于本标准的应用是必不可少的。凡是注日期的引用文件，仅注日期的版本适用于本文件。凡是不注日期的引用文件，其最新版本（包括所有的修改单）适用于本标准。
××× （空一中文字）××××××××××××××××××（标准编号 标准名称，五号宋体）
×××  ×××××××××××××××××××××××
示例:（首字2个中文字）
SMTC 1 100 001—2011（V2）  技术标准的结构和编写格式 |  | The following referenced documents are indispensable for the application of this standard. For dated references, only the edition cited applies. For undated references, the latest edition of the referenced standard (including any amendments) applies.

××××××××××××××××××××××××××××××××××××××××（standard No. & standard name, No. 5 Arial）

××××××××××××××××××××××××××××××××××××××××
Example:
SMTC 1 100 001—2011(V2) Structure and editing requirements for technical standard |

| 3  标题（章标题，五号黑体） |  | 3  Title（Clause title, No.5 Overstriking） |

| 3.1  标题（一级条标题，五号黑体） |  | 3.1  Title (Level-1 sub-clause title, No.5  Arial, Overstriking） |

| 标题（二级条标题，五号黑体） |  | Title (Level-2 sub-clause title, No.5 Arial, Overstriking） |

| .1  （三级非标题条，五号黑体）×××××××××××××××××××××××××××××××××。（条文，五号宋体） |  | .1  (Level-3 non-title sub-clause, 5, Arial,Overstriking)×××××××××××××  ×××××××××××××××××××××××××××××××××××     
×××××××××××××××××××××.（text，No.5 Arial） |

| .2  ×××××××××××××××××××××××××××××××××××××××××××××××××××××××。 |  | .2  ××××××××××××××××××××××××××× ××××××××××××××××××××××××××××××××××××××××××××××××××××××××××××××××××××. |

| 标题（二级条标题，五号黑体） |  | Title (Level-2 sub-clause title，No.5 Arial, Overstriking） |

| .1  1）×××××××××××××××××××××××××××。（条文，五号宋体） |  | .1 1）×××××××××××××××××××××××××× ×××××××××××××××××××××××. （text，No.5 Arial） |

| .2  ××××××××××××××××××××××××××××××××××××××××××××××××××××××××××××××××××××。
×××××××××××××:
××××××××××××××××××××××××××××××××××××。（一级列项，五号宋体）
×××××××××××××××××××××××××××××××××××××××。
1)  ××××××××××××××××××。（二级列项，五号宋体）
2)  ××××××××××××××××××××××××。 |  | .2 ×××××××××××××××××××××××××××× ××××××××××××××××××××××××××××××××××××××××××××××××××××××××××××××××××××××
×××××××××××××:
××××××××××××××××××××××××××××××××××××××××××××××××. (Level-1 list，No.5 Arial)
××××××××××××××××××××××××××××× ××××××××××××××××××××××××××××××××××××××××.
××××××××××××××××××××××××××××××××. (Level-2 item，No.5 Arial)
×××××××××××××××××××××××××××××××××××××××××××. |

| 3.2  标题 |  | 3.2  Title |

| 3.2.1  ××××××××××××××××××××××××××××××××××××××××××××××××。
××××××××××××××××××××××××××× 。（注，小五号宋体） |  | 3.2.1 ×××××××××××××××××××××××××××× ××××××××××××××××××××××××××××××××××××××××××××××××.
Note:×××××××××××××××××××××××××××××××××××××××××××××××××××××. (Note，small No.5 Arial) |

| 3.2.2  ××××××××××××××××××××××××××××××××××××××××××××××××××。
 示例: ××××××××××××××××××××××××××××××××（示例，小五号宋体）。 |  | 3.2.2 ×××××××××××××××××××××××××××× ××××××××××××××××××××××××××××××××××××××××××××××××.
Example：×××××××××××××××××××××××××
×××××××××××××××××××××. (Example，small No.5 Arial) |

| 3.2.3  ××××××××××××××××× ××××××××××××××××××。 |  | 3.2.3 ×××××××××××××××××××××××××××× ××××××××××××××××××××××××××××××××××× |

| 4  标题 |  | 4  Title |

| 4.1  标题
××××××××××××××××××××××××××××××××××××××。
1： ×××××××××××××××××××××××××××。（注，小五号宋体）
2： ××××××××××××××××××。 |  | 4.1  Title
××××××××××××××××××××××××××××××××××××××××××××××××××××××××××××××××××××××××××××××××××.
Note 1：×××××××××××××××××××××××××xxxxx
××××××××××××. (Note，No.5 Arial)
Note 2：×××××××××××××××××××××××××××××××
×××××××××××××××××××××××××. |

| 4.2  标题 |  | 4.2  Title |

| 标题 |  | Title |

| .1  ××××××××××××××××××××××××××××××××2）。 |  | .1 ××××××××××××××××××××××××××× ×××××××××××××××××××××××××× 2）. |

| .2  ×××××××××××××××××××××××××××××××××××××××××××××××。
示例1：××××××××××××××××××××××××××××××××××××××××××××××××××××××。（示例，小五号宋体）
示例2：×××××××××××××××××××××××××××××××××××××。 |  | ×××××××××××××××××××××××××××××××××××××××××××××××××××××××××××××××××××××××××××××.：
Example 1：××××××××××××××××××××××××
×××××××××××××××××××××××××××××××××××××××××××××××××. (Example，No.5 Arial)
Example 2：××××××××××××××××××××××
×××××××××××××××××××××××××××. |

| .3  ××××××××××××××××××××××××××××××××××××××××××××××××××××。 |  | .3 ×××××××××××××××××××××××××××× ××××××××××××××××××××××××××××××××××××××××××××××××××××××. |

| .4  ××××××××××××××××××××××××××××××××××××××。 |  | .4 ×××××××××××××××××××××××××××× ×××××××××××××××××××××××××××××××××××××××. |

| .4.1  ××××××××××××××××××××××××××××××××××××××××××××××××。 |  | .4.1 ××××××××××××××××××××××××××× ××××××××××××××××××××××××××××××××××××××××××××××××××××××××××××. |

| .4.2  ××××××××××××××××××××××××××××××××××××××。 |  | .4.2 ××××××××××××××××××××××××××× ××××××××××××××××××××××××××××××××××××××××××. |

| .4.2.1  ×××××××××××××××××××××××××××××××××××××××××××××。（条文，五号宋体） |  | .4.2.1  ×××××××××××××××××××××××××
××××××××××××××××××××××××××××××××××× ×××××××××××.（text，No.5 Arial） |

| .4.2.2  ××××××××××××××××××××××××××××××××××××××××××××××××。 |  | .4.2.2  ×××××××××××××××××××××××××
××××××××××××××××××××××××××××××××××××××××××××××××××××××××××. |

| .4.2.3  ××××××××××××××××××××××××××××××××××××××××××××××××。
××××××××××××××××××:
a)  ××××××××××××××××××××××；（一级列项，五号宋体）
b)  ×××××××××××××××××××××××××××。 |  | .4.2.3  ×××××××××××××××××××××××××
×××××××××××××××××××××××××××××××××××××××××××××××××××××××××× . 
××××××××××××××××××:
×××××××××××××××××××××××××× ××××××××××××××××××××××××××××××××.;（Level-1 item，No.5 Arial）
××××××××××××××××××××××××××× ××××××××××××××××. |

| 附录A
（规范性附录）
表的格式示例 |  | Annex A
(Normative annex)
The format example of table |

| 表的格式示例见表1。 |  | The followed table 1 is the format of table. |

| 表1  表的格式
 Table 1  The format of table
单位为毫米/Unit: mm | 表1  表的格式
 Table 1  The format of table
单位为毫米/Unit: mm | 表1  表的格式
 Table 1  The format of table
单位为毫米/Unit: mm |

|  |  |  |

|  |  |  |

|  |  |  |

|  |  |  |

|  |  |  |

|  |  |  |

|  |  |  |

|  |  |  |

|  |  |  |

|  |  |  |

|  |  |  |

|  |  |  |

|  |  |  |

| 附录B
（规范性附录）
图的格式示例 |  | Annex B
(Normative annex)
The format example of figure |

| 图的格式示例见图1。 |  | The followed Fig. 1 is the format of figure. |

| 图1  焊接螺母
Fig. 1  Weld nut | 图1  焊接螺母
Fig. 1  Weld nut | 图1  焊接螺母
Fig. 1  Weld nut |

File: 材料工程师/SMTC 21521-2010(V2)金属表面防护Surface Protection of Metal Parts（100831）-发布版.pdf.md
# SMTC 21521-2010(V2)金属表面防护Surface Protection of Metal Parts（100831）-发布版.pdf

I 
上汽股份有限公司技术中心企业技术标准 
Enterprise  Technical  Standard  of  SAIC  Motor  Technical  Center 
SMTC
   SMTC 21521−2010（V2）
代替SMTC 21521−2010（V1）
 
 
金属表面防护 
Surface Protection of Metal Parts 
 
 
 2010-08-30 发布/Issue 
 2010-08-31 实施/Implementation
上汽股份技术中心技术标准化委员会 
Technical Standardization Committee of  SAIC Motor Technical Center   
发布
Issue 


SMTC 21521−2010（V2） 
 
 
打印、拷贝即为非受控文件，请核查最新版本 
- Printed Copy is Uncontrolled – Check Issue is Current - 
I 
目  次 
前言 …………………………………………………………………………………………………………  2 
1 范围 ………………………………………………………………………………………………………  3 
2 规范性引用文件 …………………………………………………………………………………………  3 
3 标记 ………………………………………………………………………………………………………  3 
4 技术要求 …………………………………………………………………………………………………  3 
4.1 基本要求 ………………………………………………………………………………………………  3 
4.2 图纸中的说明 …………………………………………………………………………………………  3 
4.3 可焊接性 ………………………………………………………………………………………………  3 
4.4 摩擦特性 ………………………………………………………………………………………………  4 
4.5 连接特性 …………………………………………………………………………… ………………… 4 
4.6 螺母、螺栓和螺纹件 …………………………………………………………………………………  4 
4.7 锌涂层和锌合金涂层…………………………………………………………………………………  13 
4.8 表面防护方式和耐腐蚀要求…………………………………………………………………………  13 
4.9 锌铝薄片涂层…………………………………………………………………………………………  13 
附录A（资料性附录）无缩写符号的表面防护形式  …………………………………………………… 14 
 
 
 
 
 
 
 
 
 
 
 
 
 
 
 


SMTC 21521−2010（V2） 
 
 
打印、拷贝即为非受控文件，请核查最新版本 
- Printed Copy is Uncontrolled – Check Issue is Current - 
II 
前    言 
为规范金属零件的表面防护的方式和技术要求，包括处理工艺、技术规范要求、相应的符号含义等。
在参考国外相关标准的基础上，结合实践经验，制定了上海汽车的金属表面防护标准。供上海汽车的产
品开发、质量保证分析和工艺选择，统一选用。 
本标准是对SMTC 21521
20
−
10（V1）《金属表面防护－防护方式，缩写符号》的修订,自本标准实施
之日起代替SMTC 21521
20
−
10（V1）。 
本标准由材料分标委提出。 
本标准由SMTC 技术标准化委员会批准。 
本标准由标准化工作组归口管理。 
本标准起草部门：质保部中心实验室。 
本标准主要起草人：赵苏阳，虞莲雯。 
本标准于2010 年01 月07 日首次批准发布，并于2010 年01 月08 日正式实施。本次为第一次修订。 
本标准所代替标准的历次版本发布情况为： 
——SMTC 21521
20
−
10（V1）。


SMTC 21521−2010（V2） 
 
1 
打印、拷贝即为非受控文件，请核查最新版本 
- Printed Copy is Uncontrolled – Check Issue is Current - 
金属表面防护 
1 范围 
本标准规定了金属零件的表面防护的方式和技术要求，包括处理工艺、技术规范要求、相应的符号
含义等。 
本标准适用于图纸以及技术资料中标记的汽车金属类零部件和发动机仓内零件的一般表面防护形
式的标记方式。 
 
2 规范性引用文件 
下列文件中的条款通过本标准的引用而成为本标准的条款。凡是注日期的引用文件，其随后所有的
修改单（不包括勘误的内容）或修订版均不适用于本标准，然而，鼓励根据本标准达成协议的各方研究
是否可使用这些文件的最新版本。凡是不注日期的引用文件，其最新版本适用于本标准。 
SMTC 21502   铝件表面的无机保护层；表面防护要求 
SMTC 21506   批量生产的双层-镀层系统； Zn-镀层或者Zn/Ni-合金镀层加KTL；表面防护要求 
SMTC 21507   电镀Ni-Cr-镀层；表面防护要求 
SMTC 21508   铝件表面的氧化层；表面防护要求 
SMTC 21510   锌镀层；表面防护要求 
SMTC 21511   与车身同色的多层喷漆的金属车身外装件；技术要求 
SMTC 21512   镀锌金属表面的喷漆；材料技术要求 
SMTC 21513   非电解的涂有锌薄片涂层，带装饰涂层；表面防护要求 
SMTC 21514   锰磷化表面；技术要求 
SMTC 21516   解析Al-和Al/Mg-合金镀层；表面防护要求 
SMTC 21517   锌/镍-合金镀层；表面防护要求 
SMTC 21518   非电解的涂锌薄片涂层；表面防护要求 
SMTC 21519   金属表面的粉末喷漆；表面防护要求 
SMTC 21520   金属表面喷漆；表面防护要求 
SMTC 21532   缸体上的粉末喷涂 
SMTC 21533   高强度连接元件的三元合成物涂层 
SMTC 21534   硝基渗碳的球头销 
SMTC 21535   制动盘的金属薄片涂层 
SMTC 21536   活塞杆表面的电镀铬层和镍-铬层 
SMTC 21537   铰链轴表面的腐蚀防护 
SMTC 21538   制动活塞表面的电镀铬涂层和镍-铬涂层 
SMTC 21539   制动管表面的腐蚀防护 
SMTC 21540   镍-磷-镀层 
SMTC 21541   表面防护，钢车轮 
SMTC 21542   表面防护，轻金属车轮 
SMTC 21543   厚层磷化 
SMTC 21544   含氟的有机涂层 
SMTC 21545   喷漆，缸盖罩盖 
SMTC 21546   螺旋弹簧喷漆 
SMTC 21547   带空腔的底盘零件；腐蚀防护 
SMTC 21548   导管的双层涂层 


SMTC 21521−2010（V2） 
 
2 
打印、拷贝即为非受控文件，请核查最新版本 
- Printed Copy is Uncontrolled – Check Issue is Current - 
SMTC 22547   自动转向导管的Al-和Zn-Al-润滑浸涂层 
SMTC 30504   车身及附属件腐蚀试验 
ISO 4532     低温冲击试验方法  
DIN 50017KK   冷凝水试验 
DIN 50021SS   盐雾试验 
DIN 55996-1   石击试验方法 
DIN EN ISO 2409   附着力试验方法 
VDA 621-412   耐化学品试验方法 
3  标记 
3.1  缩写的组成 
表面防护（SP-）的标记按以下方式，由四部分的缩写组成。 
 
3.2 标记举例 
对于电镀锌镍合金涂层，重级防护，透明的无Cr（VI）钝化，涂层和润滑剂处理，按SMTC 21517： 
SMTC5150001-SP-r645。 
4  技术要求 
4.1  基本要求 
4.1.1  由各设计开发部门，按照汽车零部件在不同部位的耐腐蚀载荷要求，进行级别划分；开发部门
和中心实验室根据零件的实际使用情况选用合适的表面防护工艺；由中心实验室提供技术支持并承担零
件的实验认可工作。 
防腐等级划分： 
轻度防护（1级）：其腐蚀防护只针对于零部件的运输过程，且装配不外露的零件。 
中度防护（3级）：主要用于安装位置具有防护要求的汽车内饰零部件或外饰不可见零件。 
重度防护（6级）：其主要用于暴露在车外，直接受到大气腐蚀的零部件（例如，底盘、发动机仓
靠近热源和底部的零件）；在装配状态下，（从车的下部）观察，可见的零部
件。 
4.1.2  各整车零部件相应的耐腐蚀要求见表1。 
 
 
 
 
 


SMTC 21521−2010（V2） 
 
3 
打印、拷贝即为非受控文件，请核查最新版本 
- Printed Copy is Uncontrolled – Check Issue is Current - 
表1  整车各部位零件相应的耐腐蚀要求 
零件所在的位置 
腐蚀载荷 
腐蚀等级
常用的防腐方式 
基本耐腐蚀要求 
a101 
冷凝水试验DIN50017KK：96h
无金属基体腐蚀 
以运输、中间工艺防腐
为目的或处于轻度防
腐部位的零件 
b100～b149 
盐雾试验DIN50021SS： 
2～6h后无金属基体腐蚀 
不含六价铬 
含六价铬 
不可见 
c340～c347 
c350～c355 
车身内部
可见 
轻度防护  
1级 
电泳漆或喷漆：X330 
盐雾试验DIN50021SS： 
96h无金属基体腐蚀 
（不可见） 
144h无金属基体腐蚀（可见） 
不含六价铬 
含六价铬 
电镀重度防护 
(不可见)  
6级 
c643 
c651 
盐雾试验DIN50021SS：240h无
金属基体腐蚀 
不含六价铬 
含六价铬 
锌镍合金： 
r643（外观银色、
非螺纹件） 
r645（外观银色、
紧固件） 
r673（外观黑色、
非螺纹件） 
r677（外观银色、
紧固件） 
锌薄片涂层： 
t602（外观银灰色、
非螺纹件） 
t647（外观银灰色、
紧固件） 
锌镍合金： 
r640（非螺纹件）
r665（紧固件） 
r670（非螺纹件）
r675（紧固件） 
锌薄片涂层： 
t600（非螺纹件）
t645（紧固件） 
 
盐雾试验DIN50021SS：720h无
金属基体腐蚀 
 
车身外饰件 
重度防护 
（可见） 
6级 
电泳漆或喷漆： 
x630～x633（外观黑色） 
x610～x613（外观为装饰色） 
耐腐蚀循环试验SMTC30504：
≥30个循环 
 


SMTC 21521−2010（V2） 
 
4 
打印、拷贝即为非受控文件，请核查最新版本 
- Printed Copy is Uncontrolled – Check Issue is Current - 
表1  整车各部位零件相应的耐腐蚀要求（续） 
零件所在的位置 
腐蚀 
载荷 
腐蚀
等级 
常用防腐方式 
基本耐腐蚀要求 
不含六价铬 
含六价铬 
锌镍合金： 
r643（外观银色、非
螺纹件） 
r645（外观银色、紧
固件） 
r673（外观黑色、非
螺纹件） 
r677（外观银色、紧
固件） 
锌薄片涂层： 
t602（外观银灰色、
非螺纹件） 
t647（外观银灰色、
紧固件） 
锌镍合金： 
r640（非螺纹
件） 
r665 （紧固
件） 
r670（非螺纹
件） 
r675 （紧固
件） 
 
盐雾试验DIN50021SS：720h无金
属基体腐蚀 
底盘 
重度防护
6级 
电泳漆、喷漆或喷粉： 
x630～x634、X650（外观黑色） 
耐腐蚀循环试验SMTC30504：30～
60个循环 
不含六价铬 
含六价铬 
干燥且不靠近
热源区域 
电镀重度
防护  
6级 
c643 
c651 
盐雾试验DIN50021SS：240h无金
属基体腐蚀 
不含六价铬 
含六价铬 
锌镍合金： 
r643（外观银色、非
螺纹件） 
r645（外观银色、紧
固件） 
r673（外观黑色、非
螺纹件） 
r677（外观银色、紧
固件） 
锌薄片涂层： 
t602（外观银灰色、
非螺纹件） 
t647（外观银灰色、
紧固件） 
锌镍合金： 
r640（非螺纹
件） 
r665 （紧固
件） 
r670（非螺纹
件） 
r675 （紧固
件） 
 
盐雾试验：DIN50021SS720h无金
属基体腐蚀 
 
发动
机仓 
靠近热源或靠
近底部区域 
重度防护 
6级 
电泳漆或喷漆：x630～x634（外观黑
色） 
耐腐蚀循环试验SMTC30504：30～
60个循环 
注：一些较特殊的零部件有其单独的表面防护和标准，没有列在以上常用的表面防护方式中，例如制动盘、
铝轮毂、钢轮毂、螺旋弹簧、带空腔的底盘零件等 


SMTC 21521−2010（V2） 
 
5 
打印、拷贝即为非受控文件，请核查最新版本 
- Printed Copy is Uncontrolled – Check Issue is Current - 
 
4.2  图纸或技术要求中的说明 
如果整个零件或总成中的若干零件需要确定的表面防护，则应在图纸中注明每一部分零件需要的表
面处理方式，例如，SP-t650；如果可以选择使用几种表面防护方式，那么就要给出所有允许的处理方
式的缩写，例如，SP-r673/x630。 
4.3  可焊接性 
经过表面防护处理的零件，有时需要相互焊接或与其他金属零件焊接，所以要检验它们的可焊接性。
在底盘结构中规定C340为标准的表面防护形式（例如，焊接螺母）。 
4.4  摩擦特性 
表面防护对零件摩擦特性的影响，尤其是对米制ISO-螺纹件，要通过试验确定和通过使用特性来调
整。 
4.5  连接特性 
表面防护处理在连接件中的配合度，需要通过试验和调整后确定。 
4.6  螺母、螺栓和螺纹件 
螺栓、螺母和类似的螺纹件，其非螺纹面的表面防护方式和实验结果评判按照表2，螺纹面的实验
结果评判比非螺纹面低一个防护等级。 
 4.7  锌涂层与锌合金涂层 
对于抗拉强度Rm>1000 MPa 的高强度钢件和标准件、以及强度等级≥10.9 的螺纹件，不应使用电
解/电镀离析的镀层方式，应主要使用锌薄片涂层工艺。 
为了改善耐腐蚀特性，电解镀锌和锌合金涂层的零件可以使用钝化作为后续处理。但是如果由于环
保特别要求，含Cr(VI)的外观为黄色的铬酸盐钝化是不应使用的。 
4.8  表面防护方式和耐腐蚀要求 
应根据零件所属的整车部位，选择适合的表面防护方式。 
表面防护方式及耐腐蚀要求，见表2和表3。 
4.9  锌铝薄片涂层 
锌铝薄片涂层不应使用在有导电要求的零件上。 
 
 
 
 
 
 
 
 


SMTC 21521−2010（V2） 
6 
表2  零件表面防护方式及耐腐蚀要求--无机镀层部分 
防护方式 
防腐等级的划分和要求 
其他要求 
1 
3 
6 
  
镀层方法 
标识
字母
后续处理及外观 
适用零件 
轻级 
主要腐蚀试验要求 
（下列时间指中性盐雾试验时间）
中级
主要腐蚀试验要求 
（下列时间指中性盐雾试验
时间） 
重级
主要腐蚀试验要求 
（下列时间指中性盐雾试验的时间） 
  
无处理 
a 
轻度涂油 
适用于只有运输和存储
过程防腐要求的零件 
a101 
—— 
—— 
—— 
—— 
—— 
DIN50017KK 96h 无金属基体腐蚀 
不涂油 
b100 
2h 无金属基体腐蚀 
—— 
—— 
—— 
—— 
—— 
钝化 
b101 
2h 无金属基体腐蚀 
—— 
—— 
—— 
—— 
—— 
涂油、涂油脂、涂蜡 
b110 
6h 无金属基体腐蚀 
—— 
—— 
—— 
—— 
—— 
薄层锌磷化涂油 
b140 
—— 
—— 
—— 
—— 
—— 
磷化 
b 
薄层锌磷化不涂油 
适用于白车身阶段安装
的一般零件或连接件 
b149 
螺纹表面试验6h 后无底层金属腐
蚀或者在螺纹区域出现最大1%的
金属腐蚀。 
—— 
—— 
—— 
—— 
—— 
热镀锌 
SMTC 21510
无后续处理 
—— 
—— 
c330
48h 无金属基体腐蚀
3） 
c630
96h 无金属基体腐蚀
3） 
无后续处理 
—— 
—— 
c310
48h 无金属基体腐蚀
3） 
c610
96h 无金属基体腐蚀
3） 
钝化
2） 
—— 
—— 
c3401）
96h 无金属基体腐蚀
3） 
c640
168h 无金属基体腐蚀
3） 
钝化和封闭层
2） 
—— 
—— 
c341
144h 无金属基体腐蚀
3） 
c641
厚层钝化
2） 
—— 
—— 
c342
168h 无金属基体腐蚀
3） 
c642
240h 无金属基体腐蚀3） 
厚层钝化和封闭涂层 2） 
—— 
—— 
c343
240h 无金属基体腐蚀
3) 
c643
360h 无金属基体腐蚀3) 
厚层钝化和润滑剂处理
2） 
—— 
—— 
c347
168h 无金属基体腐蚀
3) 
c647
240h 无金属基体腐蚀3) 
黄色铬酸盐处理 
—— 
—— 
c350
168h 无金属基体腐蚀
3） 
c650
240h 无金属基体腐蚀3） 
黄色铬酸盐处理和封闭涂层
—— 
—— 
c351
240h 无金属基体腐蚀
3) 
c651
360h 无金属基体腐蚀3) 
电解镀锌 
SMTC 21510
c 
黄色铬酸盐处理和润滑剂处
理 
钢制件上的电解镀锌工
艺不适用于高强度零
件、工作环境温度高于
100℃的零件；也不适用
于和镁接触的零件 
—— 
—— 
c355
168h 无金属基体腐蚀
3) 
 
 
1）防腐等级 3 级的镀层厚度要求： 
  普通构件：8～35μm 
  焊接件（如粗螺纹销）：8～14μm
2）防腐等级 6 级的镀层厚度要求： 
  普通构件：15～35μm 
  焊接件（如粗螺纹销）：15～23μm
 
 


SMTC 21521−2010（V2） 
 
7 
打印、拷贝即为非受控文件，请核查最新版本 
- Printed Copy is Uncontrolled – Check Issue is Current - 
表2  零件表面防护方式及耐腐蚀要求--无机镀层部分（续） 
 
防护方式 
防腐等级的划分和要求 
其他要求 
1 
3 
6 
——  
镀层方法 
标识
字母
后续处理及外观 
适用零件 
轻级 
主要腐蚀试验要求 
（下列时间指中性盐雾试验时间）
中级
主要腐蚀试验要求 
（下列时间指中性盐雾试验
时间） 
重级
主要腐蚀试验要求 
（下列时间指中性盐雾试验的时间） 
 —— 
半光亮镍（无后续处理） 
—— 
—— 
—— 
e310
—— 
e610 
—— 
e310、e320 镀层厚度≥10μm 
电解镀镍 
e 
光亮镍（无后续处理） 
—— 
—— 
—— 
e320
—— 
e620 
—— 
e610、e620 镀层厚度≥20μm 
高光泽度的，微裂纹 
—— 
—— 
—— 
—— 
f620 
480h 无金属基体腐蚀 
f620: 醋酸铜盐雾试验（CASS）48h
无基体金属腐蚀  
电解镀铬 
SMTC 21507
f 
高光泽度 
适用于在基体金属（锌、
铝、钢铁、铜）通过电
解镀铬，使零件具有表
面装饰性和功能性 
—— 
—— 
f350 
96h 无金属基体腐蚀 
f650 
480h 无金属基体腐蚀 
f650: 醋酸铜盐雾试验（CASS）48h
无基体金属腐蚀 
光亮锡（无后续处理） 
g100 
—— 
g300
—— 
g600 
—— 
光亮锡（润滑剂处理） 
 
—— 
 
—— 
g605 
—— 
电解镀锡 
g 
热镀锡 
—— 
g120 
—— 
g320
—— 
g620 
—— 
g100、g120 镀层厚度≥4μm 
g300、g320 镀层厚度≥10μm 
g600、g605、g620 镀层厚度≥20
μm 
透明钝化 
 —— 
—— 
——
—— 
r642 
720h 无金属基体腐蚀3) 
透明钝化，封闭层 
—— 
—— 
——
—— 
r643 
720h 无金属基体腐蚀3) 
透明钝化，封闭层，润滑剂
处理 
—— 
—— 
——
—— 
r645 
720h 无金属基体腐蚀3) 
透明钝化，仅用于铸件 
—— 
—— 
——
—— 
r649 
720h 无金属基体腐蚀3) 
电解锌镍合金
SMTC 21517
r 
黄色铬酸盐处理 
适用于高腐蚀区域的零
件；适用于连接件紧固
件；也适用于导电零件
（如接地零件）；但不
适用于高强度零件；也
不适用于需耐高温零件
（工作温度大于150℃
的发动机仓和刹车部
位） 
—— 
—— 
——
—— 
r650 
720h 无金属基体腐蚀3) 
1）对于拧紧元件和快速紧固元件的
螺杆区域和螺纹区域，适用的盐雾
试验要求：母体金属在480h 的试验
时间后无腐蚀。       2.温度突变
试验（DIN EN ISO 2819）：试件在
（300±10）℃下存放30 分钟，紧
接着浸入温度为15℃至25℃的水
中。要求：锌涂覆层没有气泡状或
大面积的剥落。

File: 材料工程师/SMTC 22055 车身底部密封胶技术条件.pdf.md
# SMTC 22055 车身底部密封胶技术条件.pdf

上海汽车股份有限公司技术中心企业标准 
Enterprise Standard of SAIC Motor Technical Center 
SMTC
SMTC 22055－2007
 
车身底部密封胶技术条件 
Specification for Underbody Sealing Materials 
 
 
 
 2007-09-07 发布 
 2007-09-10 实施
上海汽车股份有限公司技术中心 
标准化技术委员会           发布 


SMTC 22055-2007  
I 
前    言 
为保证零部件供应商提交的产品能够达到设计要求并指导工程师对产品进行正确的认可、验收，特
制定本标准。 
本标准由上海汽车股份有限公司技术中心标准化技术委员会提出并批准。 
本标准由工程支持部规范管理科负责标准化审核和归口管理。 
本标准起草部门：上海汽车股份有限公司乘用车分公司制造工程部油漆科。 
本标准主要起草人：芮驹、周巧煜。 
本标准于2007 年09 月07 日首次批准发布，2007 年09 月10 日实施。 


SMTC 22055-2007  
1 
车身底部密封胶技术条件 
1 范围 
本标准规定了一种长期高效的车身底部防腐密封胶的产品类型、性能要求、测试方法、认可验收及
变更条件等。 
本标准适用于油漆车间电泳后车身底部用自干和非自干（隔音和非隔音）密封胶。 
2 规范性引用文件 
下列文件中的条款通过本标准的引用而成为本标准的条款。凡是注日期的引用文件，其随后所有的
修改单（不包括勘误的内容）或修订版均不适用于本标准，然而，鼓励根据本标准达成协议的各方研究
是否可使用这些文件的最新版本。凡是不注日期的引用文件，其最新版本适用于本标准。 
SMC 30153-2007  热固化密封胶与生产用油漆的兼容性 
SMTC 30154-2007  密封胶与底材附着力的评估流程 
ISO 9227  人造环境中的腐蚀试验 盐雾试验 
ISO/TS 16949  质量管理体系.汽车生产和有关服务的部分组织应用ISO 9001-2000的特殊要求 
ASTM D92  用克利夫兰得开杯试验器测定闪点和着火点的试验方法 
MGR ES.30.AD.102  油漆涂层对板材的附着力 
MGR ES.30.AD.149  石击试验 
MGR ES.30.CT.119  循环腐蚀试验 
MGR ES.30.FC.103  滑落和垂直流动（流挂） 
MGR ES.30.LT.104  连接/密封零部件的低温弹性 
MGR ES.30.MC.102  固体容量－确定 
MGR ES.30.PA.002  准备油漆试板 
MGR ES.30.PA.012  漆膜的连续水浸泡 
MGR ES.30.SG.101  可挤压的非金属材料的密度 
MGR ES.30.ST.113  材料测试－对涂层的污染 
MGR ES.30.XP.102  材料片或密封件的柔软性评估（绕在芯轴上） 
RES.30.CR.101  材料试验 耐液渗能力 
RES.30.CT.118  有机涂层损害评估－X 形划线方法 
RES.30.HA.104  抗热老化测试－普通标准 
3 产品的类型 
规定了以下两种主要产品类型(见表1)： 
—— 类型1：非PVC 型-自干 
—— 类型2：PVC 型 
表1 产品类型 
类型 
描述 
应用 
1A 
底部修补密封胶 — 刷涂 
较低性能，水稀释的，基于丙烯酸材料，适于自干修补； 
2A 
底部密封胶（非隔音）— 喷
涂 
基于PVC 塑溶胶材料，适用于车底防石击区域和其他有较高耐磨性要求但外
观要求不高的区域，需高温固化； 
2B 
底部密封胶（隔音）— 喷涂 基于膨胀材料，具有降噪特性。 
4 总体要求 


SMTC 22055-2007  
2 
4.1 颜色 
密封胶的颜色由制作工程部与供应商协商决定，如工艺要求特殊颜色，则由相应的图样或相应的工
艺标准规定。 
4.2 健康和安全 
4.2.1 产品的所有原材料必须满足本公司以及国家或地方强制性的相应健康和生产安全要求，既供应
商必须提供产品的MSDS 并注明对健康和安全有特殊要求的原材料和该产品所衍生的相关新产品的安全
数据表（MSDS），确保本公司能对该产品潜在的危险性进行识别，同时利于适当的健康和安全控制程序
的实施。 
4.2.2 原材料必须不含有毒化合物，如：甲醇、苯、氰化物、氯化烃等，且无长期存在的不适气味。
运输和库存中的危险系数方面的情况需在供货单上注明。 
4.3 存储 
产品应储存在从未开封的带盖容器内，储存温度控制在5℃--30℃。材料的储存期应不少于6个月（从
到货日期算起），除非有制作工程部签署同意的其他储存周期。 
4.4 施工 
4.4.1 材料应是均一同质的，类型1A 的底部密封胶适于工件表面上刷涂施工，类型2A 和2B 的底部密
封胶适于在工件表面上喷涂施工，并能生产工艺规定的节拍时间内达到外观和厚度标准要求。 
4.4.2 无论焊缝密封胶是先于车底密封施工还是后于车底密封施工，焊缝密封胶必须与底部密封胶匹
配，对底部密封性能无负面影响。 
4.4.3 如现有或新工厂在中涂喷涂前无密封胶预加热，类型2B 的底部密封胶与中涂湿碰湿施工，则需
按SMC 30153-2007 进行油漆兼容性试验。 
4.4.4 产品施工之后，产品即不会影响后续的生产操作也不会被后续的生产操作所影响。施工过程中
产品不能产生令人难以忍受的难闻气味。 
4.4.5 产品允许的最低施工工艺温度为15°C。 
4.5 烘烤 
4.5.1 除非另有说明，产品必可在现有或新工厂烘房的烘烤曲线下烘干，通常为： 
a) 160℃(车身表面有效温度)×20 min 
b) 140℃(车身表面有效温度)×20 min 
注： 车底的炉温一般偏低，故实际烘烤温度和时间要根据炉温曲线，由制造工程部与供应商协商后最终决定。 
4.5.2 产品在烘烤过程中挥发出的成分不应对烘房造成污染，并适于工厂相应的焚烧设备。焚化生成
物不能违反国家或地方强制性的和即将执行的相关法规，对中涂无任何副作用。 
4.5.3 用于无密封胶预备加热，类型2B 的底部密封胶与中涂湿碰湿工艺的工厂的产品，则要求其在烘
烤过程中对中涂无任何副作用。 
4.6 维修/保养适应性 
涂料供应商必须为所提供的产品质量负责，在生产过程中产品与底材之间应保持坚固的粘接性，并
在各种情况条件下(如在维修的情况下)都能达到满意的性能。 
4.7 产品样品递交 
当产品样品递交给制造工程部进行认可时，递交的产品样品必须附有一份详细测试结果的书面报
告。报告须包括供应商提供4.2和4.5项所需的任何信息。样品必须和生产时正常供货时的产品完全一致。 
4.8 认可 
产品必须完成4.8.1-4.8.5项目定义的认可程序，方可上线生产。 
4.8.1 供应商应通过本标准对预审样品进行评估，并将试验结果和供应商认为对其产品成功施工所需
的任何必要的进一步信息一起递交给制造工程部。 
4.8.2 制造工程部将确认供应商所提供的评估结果，同时供应商应开始准备递交用于产品认可试验的
试验板。递交试板之前，供应商和制造工程部就试验细节和要求应达成共识。 
4.8.3 产品认可试验的试验项目基于本工程标准。 


SMTC 22055-2007  
3 
4.8.4 假如以上试验成功，制作工程部和工厂、物流部将安排线上试验。试线产品应和产品认可试验
的样品完全一致，评估其工艺性。施工后的各种性能必须满足制造工程部和质保部的要求。完成车身必
须评估外观、附着力等性能；性能必须符合相应工厂的制造工程部和质保部的标准。若干（6）试板附
于车身上，并经过整个工艺过程。这些试板将送往工厂相应实验室接受测试。 
4.8.5 得到制造工程的PPAP 批准之后，产品上线生产。 
4.9 产品变更 
4.9.1 产品无论是在OTS 状态还是在PPAP 状态，如果产品的调整超出了原配方允许的范围，供应商应
以书面形式将此改动告知制造工程部并说明此改动会对产品产生如何的影响，分析其潜在危险，必要的
情况下需提供相关的试验论证。 
4.10.2 产品在正式供货之前，供应商应建立质量管理体系并通过ISO/TS 16949 的认证，并对原材料供
应商实施管理，制造工程部将不定期进行评审。如增加新供应商，需提前通知制造工程部，并附有更改
原材料后产品的全性能检验报告。 
4.9.2 制造工程部视变更程度的不同，选择表3 中的某些项目或全部项目对产品进行认可试验,并完成
4.8.1-4.8.5 项目的认可程序。 
4.9.3 没有相关制造工程部的签字确认的同意变更的文件时，变更的产品不得上线生产 
4.10 包装运输标签 
当产品以某种包装形式和容器供货时，每个包装的顶部和四周必须清楚的标有以下信息，并适于现
有或新工厂的相应输送设备的使用。 
——供应商名称 
—— 供应商参考信息 
—— 生产批号 
—— 生产日期 
—— 储存期限 
—— 参照的标准 
—— 适当的法定警告标志 
4.11 供货控制 
4.11.1 供应商的责任：在大批量供货前，供应商必须向相关工厂/涂装实验室提供半升样品并附有一
份书面检验报告。报告含有关于供应商资料，用户信息，批号，制造日期以及规范参考。 
4.11.2 每批产品须附带自检报告。 
4.11.3 接受工厂责任：检查和记录供应商自检报告，并定期对产品的部分性能进行抽检。 
5 试样准备 
5.1 试板制备 
试板的板材应为符合MGR ES.30.PA.002的工厂生产用车身钢材，除非在相应的试验方法内另有说
明，弯曲试验用板的尺寸为：150 mm×50 mm×0.8 mm，其他试验用板的尺寸为：150mm×100mm×0.8mm。 
5.2 材料施工 
车身底部密封材料应能平滑、均匀地涂在电泳板试板的一边上，达到表2的施工干膜膜厚要求。除
非有特殊要求，材料应在电泳烘干后的6h内进行测试。类型1材料可以刮涂或刷涂，类型2材料必须无气
喷涂。试板按指定要求烘干或自干。 
5.3 试板准备 
按照表中5.3.1-5.3.7项准备试板(见表2)。 


SMTC 22055-2007  
4 
 
表2 试板准备 
项目 
操作 
5.3.1 
5.3.2 
5.3.3
5.3.4 
5.3.5 
5.3.6
a 
5.3.7
b
表面准备 
P 
P 
P 
P 
P 
P 
P 
磷化 
P 
P 
P 
P 
P 
P 
- 
电泳 
P 
P 
P 
P 
P 
P 
- 
烘烤时间 
P 
P 
P 
P 
P 
P 
- 
烘烤温度 
P 
P 
P 
P 
P 
P 
- 
车底密封(注2) 
T 
T 
T 
T 
T 
T 
T 
类型1A 
- 
- 
- 
- 
- 
- 
500μm
类型2A 
650μm 
650μm 
350μm
350μm 
350μm 
350μm 
- 
干
膜
厚
度 
类型2B 
1500μm 
1500μm 
750μm
750μm 
750μm 
750μm 
- 
中涂 
- 
- 
- 
- 
- 
P 
- 
烘烤时间 
P 
工艺时间+1h 
P 
P 
工艺时间+1h 
P 
P 
烘烤温度 
工艺温度-5℃ 
工艺温度+10℃
P 
工艺温度-5℃
工艺温度+10℃ 
P 
P 
面漆 
- 
- 
- 
- 
- 
P 
- 
烘烤时间 
P 
P 
P 
P 
P 
P 
- 
烘烤温度 
工艺温度-5℃ 
P 
P 
工艺温度-5℃
P 
P 
- 
注1：字母“P”表示操作尽可能重现相关工艺过程。 
注2：字母“T”表示材料按照5.2 项施工。按5.3.4 项准备一套另外的试板用于类型2 材料的附着力评估，但其
底部密封在电泳烘干后72h 内施工。 
a  当预期的生产施工包括在密封胶上涂覆涂料时，5.3.6 项仅适用类型2 材料，并满足表3 要求。 
b  5.3.7 项适用于类型2 材料的修补程序。 
 
表3 产品物理性能要求 
要求 
类型1 
类型2 
特性 
 
试验方法 
 
A 
A 
B 
密度，kg/L               
MGR ES.30.SG.101 
1.40-1.80 
1.30-1.35 
1.30-1.35 
非挥发份，%     
MGR ES.30.MC.102 
≥70 
≥94 
≥94 
溶剂闪点，℃ 
ASTM D92-02b 
- 
≥80 
≥80 
粘度 
协商 
协商 
协商 
协商 
2000μm 干膜厚度
≤2 
- 
- 
1500μm 干膜厚度
- 
≤2 
- 
垂直流
动性 
mm 
1000μm 干膜厚度
MGR ES.30.FC.103 
- 
- 
≤2 
 
5.4 试样测试条件 
5.4.1 类型1 材料：所有试样在按表4 试验前需在70℃±2℃条件下存放168h。 
5.4.2 类型2 材料：所有式样在按照表4、表5 试验之前需在23℃±2℃和（65±5）%RH 条件下存放48h。 
6 要求 
产品物理性能要求见表3，产品性能要求见表4，涂覆油漆时的附加性能在表5。 


SMTC 22055-2007  
5 
表4 产品性能要求 
要求 
类型1 
类型2 
特性 
项目 
试验方法 
A 
A 
B 
(i) 弯曲试验-弯曲角(°/轴
直径mm) 
烘烤不足和过烘烤 
MGR ES.30.XP.102
无开裂 
无开裂 
无开裂 
150℃加热老化3h 后冷却到
室温 
5.3.1&5.3.2 
RES.30.HA.104 
20/25 
180/12.5 
180/12.5 
在-30°C±2℃×4h 后在-30°C
下 
5.3.1&5.3.2 
MGR ES.30.LT.104
20/25 
180/12.5 
180/12.5 
(ii) 附着力 
 
正常工艺和烘烤不足
5.3.3&5.3.4 
SMTC 30154-2007 
≥3 级 
≥3 级 
≥3 级 
(iii) 抗石击 
烘烤不足和过烘烤 
 
 
 
 
常温 
5.3.4&5.3.5 
MGR ES.30.AD.149
 (750g-8 次) 
- 
 
1 
 
1 
 
石击试验后48h 盐雾试验 
5.3.4&5.3.5 
ISO 9227 
无腐蚀 
无腐蚀 
无腐蚀 
(iv)循环腐蚀 
正常工艺 
 
 
 
 
10个循环腐蚀 
在23℃下放置24h后，在试板
中间小心刮去50mmx35mm面
积的密封胶并检查该区域。 
5.3.3&5.3.7 
 
RES.30.CT.118 
MGR ES.30.CT.119
 
无腐蚀 
无腐蚀 
无腐蚀 
循环腐蚀后石击试验 
 
MGR ES.30.AD.149
(750g-1 次) 
2 
1 
1 
(v) 耐油 
烘烤不足 
 
 
 
 
-93号汽油  
-引擎机油 
-柴油 
80℃×2h 
48h 沥水后石击试验
a 
 
5.3.4 
 
 
 
 
RES.30.CR.101 
(MGR ES.30.AD.149)
(750g-8 次) 
 
 
 
 
- 
 
 
 
 
2 
 
 
 
 
2 
(v)耐水浸泡后附着力试验
b 
烘烤不足 
 
 
 
 
38℃×500h 水浸泡 
5.3.4 
 
RES.30.CT.118 
MGR ES.30.PA.012
无涂层从
试板上撬
起 
无涂层从试
板上撬起 
无涂层从
试板上撬
起 
石击试验 
 
MGR ES.30.AD.149
(750g-8 次) 
- 
1 
1 
a  附着力和抗石击评估试验需在从预备测试环境取出1h 内执行。除去密封胶评估下层涂膜等级。以 
MGR ES.30.AD.149 描述评估。盐雾试验之后出现腐蚀至钣金的现象是不能接受的。 
b  附着力及抗石击评估需在从预备测试环境取出1h 内执行。 
 


SMTC 22055-2007  
6 
 
表5 涂覆油漆时的附加性能要求（仅对类型2） 
 
特性 
项目 
试验方法 
要求 
油漆状况 
正常工艺 
5.3.6 
目测 
无明显变化,如发粘 
涂膜附着性 
(i)室温 
(ii)水浸泡240h  
正常工艺 
5.3.6 
5.3.6 
 
MGR ES.30.AD.102 
MGR ES.30.PA.012 
 
附着力0 级 
附着力0 级 
涂膜抗石击性 (750g-1 次) 
(i)室温 
(ii)水浸泡240h 
正常工艺 
5.3.6 
5.3.6 
 
MGR ES.30.AD.149 
MGR ES.30.PA.012 
 
1 
2 
涂膜沾污性 
正常工艺 
5.3.6 
MGR ES.30.ST.113 
无沾污
