Repository: kujaxr/obsidian-vault

File: 材料工程师/SMTC 22056 空腔防腐蜡技术条件.pdf.md
# SMTC 22056 空腔防腐蜡技术条件.pdf

上海汽车股份有限公司技术中心企业标准 
Enterprise Standard of SAIC Motor Technical Center 
SMTC
SMTC 22056－2007
 
空腔防腐蜡技术条件 
Specification for Box Section Wax Preservatives 
 
 
 
 2007-09-07 发布 
 2007-09-10  实施
上海汽车股份有限公司技术中心 
标准化技术委员会           发布 


SMTC 22056-2007  
I 
前    言 
为保证零部件供应商提交的产品能够达到设计要求并指导工程师对产品进行正确的认可、验收，特
制定本标准。 
本标准由上海汽车股份有限公司技术中心标准化技术委员会提出并批准。 
本标准由工程支持部规范管理科负责标准化审核和归口管理。 
本标准起草部门：上海汽车股份有限公司乘用车分公司制造工程部油漆科。 
本标准主要起草人：芮驹、周巧煜。 
本标准于2007 年09 月07 日首次批准发布，2007 年09 月10 日实施。 


SMTC 22056-2007  
1 
空腔防腐蜡技术条件 
1 范围 
本标准规定了用于增强电泳薄弱部分防腐能力空腔防腐蜡的性能要求、测试方法、认可验收及变更
条件等。 
本标准适用于油漆后车身内部溶剂型空腔防腐蜡。 
2 规范性引用文件 
下列文件中的条款通过本标准的引用而成为本标准的条款。凡是注日期的引用文件，其随后所有的
修改单（不包括勘误的内容）或修订版均不适用于本标准，然而，鼓励根据本标准达成协议的各方研究
是否可使用这些文件的最新版本。凡是不注日期的引用文件，其最新版本适用于本标准。 
GB/T 255  石油产品馏程测定法 
GB/T 260  石油产品水分测定法 
GB/T 261  石油产品闪点测定法(闭口杯法) 
GB/T 508  石油产品灰分测定法 
SMC 30148-2007  空腔防腐蜡耐寒性试验方法 
SMC 30149-2007  空腔防腐蜡耐热性试验方法 
SMC 30150-2007  空腔防腐蜡耐水性试验方法 
SMC 30151-2007  空腔防腐蜡喷涂性试验方法 
SMC 30152-2007  空腔防腐蜡粘度试验方法 
SMTC 30160-2007  空腔蜡滴点试验方法 
ISO 9227  人造环境中的腐蚀试验 盐雾试验 
ISO/TS 16949  质量管理体系.汽车生产和有关服务的部分组织应用ISO 9001-2000的特殊要求 
MGR ES.30.CT.119  循环腐蚀试验 
MGR ES.30.CW.102  蜡涂层重量 
MGR ES.30.FC.103  滑落和垂直流动（流挂） 
MGR ES.30.FC.107  缝隙蜡的接缝渗透 
MGR ES.30.MC.102  固体容量－确定 
MGR ES.30.PA.002  准备油漆试板 
MGR ES.30.SG.101  可挤压的非金属材料的密度 
RES.30.FC.109  缝隙蜡的流动率 
RES.30.HA.104  抗热老化测试－普通标准 
RES.30.HS.101  材料试验-热稳定性 
3 总体要求 
3.1 组成 
空腔防腐蜡主要成分是蜡和防锈剂及一定量的溶剂等。 
3.2 颜色 
产品的颜色应与电泳底漆有所差异以便在目测时能加以区别。 
3.3 健康和安全 
产品的所有原材料必须满足本公司以及国家或地方强制性的相应健康和生产安全要求，既供应商必
须提供产品的MSDS并注明对健康和安全有特殊要求的原材料和该产品所衍生的相关新产品的安全数据


SMTC 22056-2007  
2 
表（MSDS），确保本公司能对该产品潜在的危险性进行识别，同时利于适当的健康和安全控制程序的实
施。 
原材料必须不含有毒化合物，如：甲醇、苯、氰化物、氯化烃等，且无长期存在的不适气味。运输
和库存中的危险系数方面的情况需在供货单上注明。 
3.4 储存 
当产品储存在从未开封的带盖容器内，储存温度控制不超过25°C时，产品的储存期应不少于6个月
（从发货日期算起）。 
注： 产品使用前必须至少达到15°C。 
3.5 施工 
3.5.1 产品应能与所使用的车间设备相配套。 
3.5.2  产品施工之后，产品既不能影响后续的生产操作也不会被后续的生产操作所影响，也不能产生
过多的难闻气味。由于车身在喷蜡后可能还需油漆修补工序，因此任何对烘烤温度的限制都必须在测试
报告中阐明。 
3.6 维修/保养适应性 
在生产过程中产品与底材之间应保持坚固的粘接性，并在各种情况条件下(如在维修的情况下)都能
达到满意的性能。 
3.7 产品样品递交 
3.7.1 当产品样品递交给制造工程部进行认可时，递交的产品样品必须附有一份详细测试结果的书面
报告。报告须包括供应商提供3.3 所需的任何信息。样品必须和生产时正常供货时的产品完全一致。 
3.7.2 供应商必须需声明其产品的最小涂布量达到此标准的要求，并递交产品测试报告。  
3.8 认可 
产品必须完成3.8.1-3.8.6项目定义的认可程序，方可上线生产。 
3.8.1 供应商应通过本标准对预审样品进行评估，并将试验结果和供应商认为对其产品成功施工所需
的任何必要的进一步信息一起递交给制造工程部。 
3.8.2 制造工程部将确认供应商所提供的评估结果，同时供应商应开始准备递交用于产品认可试验的
试验板。递交试板之前，供应商和制造工程部就试验细节和要求应达成共识。 
3.8.3 产品认可试验的试验项目基于本工程标准。 
3.8.4 基于令人满意的产品认可试验，产品还需进一步进行整车防腐性能测试等与整车相关的试验。 
3.8.5 假如以上试验成功，制作工程和工厂、物流将安排线上试验。试线产品应和产品认可试验的样
品完全一致，评估其工艺性。 
3.8.6 得到制造工程的PPAP 批准之后，产品上线生产。 
3.9 产品变更 
3.9.1 产品无论是在OTS 状态还是在PPAP 状态，如果产品的调整超出了原配方允许的范围，供应商应
以书面形式将此改动告知制造工程部并说明此改动会对产品产生如何的影响，分析其潜在危险，必要的
情况下需提供相关的试验论证。 
3.9.2 产品在正式供货之前，供应商应建立质量管理体系并通过ISO/TS 16949 的认证，并对原材料供
应商实施管理，制造工程部将不定期进行评审。如增加新供应商，需提前通知制造工程部，并附有更改
原材料后产品的全性能检验报告。 
3.9.3 制造工程部视变更程度的不同，选择表1 和表2 中的某些项目或全部项目对产品进行认可试验,
并完成3.8.1-3.8.2 项目的认可程序。 
3.9.4 没有相关制造工程部的签字确认的同意变更的文件时，变更的产品不得上线生产 
3.10 包装运输标签 
当产品以某种包装供货时，每个包装物的顶部和四周必须清楚的标有以下信息： 
—— 供应商名称 
—— 供应商参考信息 


SMTC 22056-2007  
3 
—— 生产批号 
—— 生产日期 
—— 储存期限 
—— 参照标准 
—— 适当的法定警告标志 
3.11 供货控制 
3.11.1 供应商的责任：在大批量供货前，供应商必须向相关工厂/涂装实验室提供半升样品并附有一
份书面检验报告。报告含有关于供应商资料，用户信息，批号，制造日期以及规范参考。 
3.11.2 每批产品须附带自检报告。 
3.11.3 接受工厂责任：检查和记录供应商质检报告，并定期对产品的部分性能进行抽检。 
4 试样准备 
4.1 试板制备 
试板的板材应为符合MGR ES.30.PA.002的工厂生产用车身钢材，尺寸为150mm×100mm×0.8mm。 
（标准尺寸），除非在相应的试验方法内另有说明。 
4.1.1 作与电泳底漆附着力和涂料沾污测试的试板要按相应油漆生产工艺准备。 
4.1.2 用于其它性能测试的钢板应为光板并用适当的溶剂清洗脱脂。 
4.2 施工 
除非在相应的试验方法内另有说明，产品应均匀和平稳地施工于测试钢板的一边以达到最小干膜重
（根据3.6.2），测试方法应用将尽可能地重现生产工艺。 
4.3 试样测试条件 
除非另有规定，测试样品在根据表2测试前至少在23
±
℃2℃ 和RH 65%±5%的条件下存放72h。 
5 要求 
5.1 产品物理性能要求见表1。 
5.2 产品性能要求见表2。 
 
表1 物理性能 
特性 
测试方法 
要求 
密度，kg/L 
MGR ES.30.SG.101 
0.850±0.030  
固体含量，% 3h@105℃±2℃ 
MGR ES.30.MC.102 
50±1 
闪点，℃(闭口) 
GB/T 261 
≥30 
垂直流挂，mm  
MGR ES.30.FC.103 
≤2 
外观 
目测 
浅褐色膏状物体 
膜重 
MGR ES.30.CW.102 
协商但不超过50g/m
2 
热稳定性，28天，55℃±2℃ 
RES.30.HS.101 
无有害影响（目测）  
滴点，℃ 
SMTC 30160-2007 
＞130 
溶剂馏程 
GB/T 255 
152～192 
粘度，mPas 
SMC 30152-2007 
400～700 
含水率 
GB/T 260 
≤0.5 
 


SMTC 22056-2007  
4 
 
表2 产品性能 
特性 
测试方法 
要求 
盐雾，1000h 
最大干膜厚度，50μm 
ISO 9227 
没有破裂，试板上最大锈蚀不超过2mm  
耐循环腐蚀，1000h 
最大干膜厚度，50μm 
MGR ES.30.CT.119 
没有破裂，试板上最大锈蚀不超过2mm  
耐加热老化 
（93±2）℃×1h加热老化后24h和盐雾试验 
最小干膜厚度，150μm 
RES.30.HA.104 
无流挂 
无腐蚀 
接缝渗透
a，mm 
a)在室温下施工 
b)在以下温度施工: 
40℃ 
50℃  
60℃ 
施工量10cc  
MGR ES.30.FC.107 
 
≥25 
 
协商 
协商 
协商 
滴落
a ，min 
a)在室温下施工 
b)在以下温度施工: 
40℃ 
50℃  
60℃ 
施工量10cc  
MGR ES.30.FC.107 
 
≤8 
 
协商 
协商 
协商 
对电泳底漆的附着力 
最小干膜厚50μm 
喷涂及检测 
膜和试板的粘接力持续良好 
空腔蜡流速 
a)在25℃下施工 
b)在20℃&40℃施工 
RES.30.FC.109 
 
协商 
协商 
耐热性 
SMC 30149-2007 
无滑落龟裂 
耐寒性 
SMC 30148-2007 
无裂纹或剥落 
灰分 
GB/T 508 
＜0.05GEW% 
耐水性 
SMC 30150-2007 
无软化、膨胀、剥离等 
喷涂性能 
SMC 30151-2007 
蜡膜均匀及有无流淌现象 
a  须测试三次

File: 材料工程师/SMTC 29002 热固底色漆技术条件（070907）.pdf.md
# SMTC 29002 热固底色漆技术条件（070907）.pdf

上海汽车股份有限公司技术中心企业标准
上海汽车股份有限公司技术中心企业标准
上海汽车股份有限公司技术中心企业标准
上海汽车股份有限公司技术中心企业标准 
Enterprise Standard of SAIC Motor Technical Center 
SMTC
 
热固底
热固底
热固底
热固底色漆
色漆
色漆
色漆（清漆体系
清漆体系
清漆体系
清漆体系）技术条件
技术条件
技术条件
技术条件 
Specification for Thermosetting basecoat（clearcoat） 
 
 
 
 2007-09-07  发布 
 2007-09-10  实施
上海汽车股份有限公司技术中心
上海汽车股份有限公司技术中心
上海汽车股份有限公司技术中心
上海汽车股份有限公司技术中心 
标准化技术委员会
标准化技术委员会
标准化技术委员会
标准化技术委员会            
           
            
           发布 
SMTC 29002－2007 
代替SMC 29002-2006/MGR ES:29.7FB5


SMTC 29002-2007  
I 
前    言 
为保证零部件供应商提交的产品能够达到设计要求并指导工程师对产品进行正确的认可、验收，特
制定本标准。 
本标准是对SMC 29002-2006《油漆材料规范－热固的底漆－透明涂层》的修订,自本标准实施之日
起代替SMC 29002-2006。 
本标准由上海汽车股份有限公司技术中心标准化技术委员会提出并批准。 
本标准由工程支持部规范管理科负责标准化审核和归口管理。 
本标准起草部门：上海汽车股份有限公司乘用车分公司制造工程部油漆科。 
本标准主要起草人：芮驹、周巧煜。 
本标准于2006 年08 月18 日首次批准发布，2006 年08 月18 日实施。本次为第一次修订。 
本标准所代替标准的历次版本发布情况为： 
——SMC 29002-2006。 


SMTC 29002-2007  
1 
热固底色漆(清漆体系)技术条件 
1 范围 
本标准规定了热固底色漆（清漆体系）的性能要求、测试方法、认可验收及变更条件等。 
本标准适用于聚酯中涂上或直接应用于阴极电泳漆上的热固底色漆-清漆。 
2 规范性引用文件 
下列文件中的条款通过本标准的引用而成为本标准的条款。凡是注日期的引用文件，其随后所有的
修改单（不包括勘误的内容）或修订版均不适用于本标准，然而，鼓励根据本标准达成协议的各方研究
是否可使用这些文件的最新版本。凡是不注日期的引用文件，其最新版本适用于本标准。 
ISO 105 A02  纺织品.色牢度试验.第A02部分:评定变色用灰色样卡.技术勘误2 
ISO 1520-1999  色漆和清漆 压痕试验 
ISO/TS 16949 质量管理体系.汽车生产和有关服务的部分组织应用ISO 9001-2000的特殊要求 
ISO 1523-2002  闪点测定.闭杯平衡法 
ASTM D4017  卡尔.费歇尔法测定色漆及相关物料中水分的试验方法 
ASTM D4214  评估外表涂膜粉化程度的标准测试方法 
ASTM D4287  用锥形/平板粘度计测高剪切粘度试验方法 
MGR ES.29.7FB5  油漆材料规范－热固的底漆－透明涂层 
MGR ES:29.7QA1 车身油漆材料规范－修理点填补底漆 
MGR ES.29.7SA6  高温烘烤二道表面涂料（包括编码的颜色） 
MGR ES.29.7XA6  油漆材料规范－阴极电泳涂漆车身底漆 
MGR ES.30.AD.102  油漆涂层对板材的附着力 
MGR ES 30.AD.149  石击试验 
MGR ES.30.CT.900  凝结条件下抗湿度检测方法 
MGR ES.30.EP.002  电泳漆-Ph测定 
MGR ES.30.HX.148  漆膜的铅笔硬度 
MGR ES.30.MC.102  固体容量－确定 
MGR ES.30.PA.002  准备油漆试板 
MGR ES.30.PA.012  漆膜的连续水浸泡 
MGR ES.30.PA.029  漆膜-抗润滑油 
MGR ES.30.PA.033  外部光整油漆面的加速风化 
MGR ES.30.PA.035  在热带或半热带地点的外部侵蚀 
MGR ES.30.PA.036  材料试验－油漆颜色匹配 
MGR ES.30.PA.054  漆膜的干覆盖力的测定 
MGR ES 30.PA 110  过度喷涂兼容性测定 
MGR ES.30.PA.115  使用显微硬度仪的外表光整漆面硬度 
MGR ES.30.PA.120  光整漆面的抗冲击 
MGR ES.30.PA.125  外部油漆系统的抗损伤试验 
MGR ES.30.SG.102  低粘度液体比重的测定 
RES 30.PA.028  漆膜对汽油和柴油燃料的耐受性 
RES 30.PA.065  材料测试确定漆膜耐酸性的滴酸试验法 
3 提交要求 


SMTC 29002-2007  
2 
在进行产品样品认可试验之前，供应商必须提供产品的以下信息和内容： 
3.1 提交报告 
供应商必须首先正式提交一份报告至制造工程部，报告内容应包括： 
—— 提交目的； 
—— 底色漆&清漆所应用的技术（新产品/新供应商首次提交）； 
—— 与现有的、已有技术的比较（新产品/新供应商首次提交）； 
—— 产品的演变发展（新产品/新供应商首次提交）； 
—— 该产品通过哪个汽车厂的认可（如果有）； 
—— 用以评估环境影响的关键数据（如VOC，二甲苯含量等）。 
3.2 健康和安全信息 
产品的所有原材料必须满足本公司以及国家或地方强制性的相应健康和生产安全要求，既供应商必
须提供产品的MSDS并注明对健康和安全有特殊要求的原材料和该产品所衍生的相关新产品（比如修补清
漆、固化剂等）的安全数据表（MSDS），确保本公司能对该产品潜在的危险性进行识别，同时利于适当
的健康和安全控制程序的实施。 
3.3 修补工艺信息 
供应商必须建议最合适该产品的离线点补和在线修补的材料和工艺。 
3.4 数据信息包 
所有相关的测试结果、产品关键特性等。 
3.5 产品基本信息 
3.5.1至3.5.4项内容都应包括在数据信息包内。 
3.5.1 按不同的产品，分别提供包含表1、2、3、4 中要求的内容的产品PDS。 
3.5.2 产品的黑白格遮盖力膜厚。 
3.5.3 产品最佳施工工艺窗口。 
3.5.4 产品最佳烘烤窗口。 
3.5.5 产品粘度随温度变化的曲线图。 
3.5.6 产品在保质期内粘度上升的正常范围。 
3.5.7 产品在保质期内的颜色色差。 
3.6 成分（原材料）调整范围 
必须提供产品在涂装现场所有特性调整范围的详细说明，比如慢干溶剂、流平剂、添加剂等技术成
分（原材料）调整范围信息必须提供，这些数据应当包含在数据信息包内。如果建议的产品调整超出了
配方技术要求的限制，供应商的负责工程师必须注明。 
3.7 红外化学分析信息 
供应商必须提供红外分析数据来证明产品样品配方的特征。在相同的条件下，随后提供的产品中所
包含的以相关规范/材料代码指定的所有成分（原材料），须要与参照光谱相匹配。按此规范，制造工
程部能以分光谱测量的方式分析出所提供的原材料。分析的样品可以在典型膜厚和烘烤条件下的板子上
取得。初次红外光谱作为参考标准并应包括在数据信息包内。 
3.8 产品样品提交 
当产品样品递交给制造工程部进行认可时，递交的产品样品必须附有3.1至3.8项所有信息，样品的
各个方面都必须和生产时正常供货的产品完全一致。 
4 认可程序 
产品必须完成4.1-4.6项目定义的认可程序，方可上线生产。 
4.1 供应商应通过本标准对预审样品进行评估，并将试验结果和供应商认为对其产品成功施工所需的
任何必要的进一步信息一起递交给制造工程部。 


SMTC 29002-2007  
3 
4.2 制造工程部将确认供应商所提供的评估结果，同时供应商应开始准备递交用于产品认可试验的试
验板。提交试板之前，供应商和制造工程部就试验细节和要求应达成共识。 
4.3 产品认可试验的试验项目基于本工程标准。 
4.4 基于令人满意的产品认可试验，产品可能还需进一步进行整车防腐性能测试等与整车相关的试验。 
4.5 假如以上试验成功，制作工程部和工厂、物流部将安排线上试验。试线产品应和产品认可试验的
样品完全一致，评估其工艺性。施工后的各种性能必须满足制造工程部和质保部的要求。完成车身必须
评估外观（包括适合的金属颗粒定位）、光泽、硬度、附着力、颜色、鲜艳性等性能；性能必须符合相
应工厂的制造工程部和质保部的标准。若干（6）试板附于车身上，并经过整个工艺过程。这些试板将
送往工厂相应实验室接受测试。 
4.6 得到制造工程的PPAP 批准之后，产品上线生产。 
注： PPAP批准的前提是产品完全满足此标准内所有试验项目要求，但制造工程部也可能在供应商保证其产品性能
而天然暴晒试验未完成的情况下准予PPAP批准。 
5 产品变更 
5.1 产品无论是在OTS 状态还是在PPAP 状态，如果产品的调整超出了原配方允许的范围，供应商应以
书面形式将此改动告知制造工程部并说明此改动会对产品产生如何的影响，分析其潜在危险，必要的情
况下需提供相关的试验论证。 
5.2 产品在正式供货之前，供应商应建立质量管理体系并通过ISO/TS 16949 的认证，并对原材料供应
商实施管理，制造工程部将不定期进行评审。如增加新供应商，需提前通知制造工程部，并附有更改原
材料。 
5.3 制造工程部视变更程度的不同，选择表6 中的某些项目或全部项目对产品进行认可试验,并完成
4.1-4.6 项目的认可程序。 
5.4 没有相关制造工程部的签字确认的同意变更的文件时，变更的产品不得上线生产。 
6 物流要求 
6.1 包装标签要求 
当产品以某种包装形式和容器供货时，每个包装的顶部和四周必须清楚的标有以下信息： 
—— 供应商名称 
—— 供应商参考信息 
—— 生产批号 
—— 生产日期 
—— 储存期限 
—— 参照的标准 
—— 适当的法定警告标志 
6.2 供货控制要求 
6.2.1 供应商的责任：在大批量供货前，供应商必须向相关工厂/涂装实验室提供1L 样品并附有一份
书面自检报告。报告含有关于供应商资料，用户信息，批号，制造日期以及规范参考。 
6.2.2 运输和库存中的危险系数方面的情况需在供货单上注明。 
6.2.3 每批产品须附带自检报告、批次板和石击板。 
7 试样准备 
7.1 试板制备 
试板的板材应为符合MGR ES.30.PA.002的生产车身所用钢材，尺寸为150mm×100mm×0.8mm。 
（标准尺寸），除非在相应的试验方法内另有说明。 
7.2 施工 


SMTC 29002-2007  
4 
除了正在接受测试的面漆必须按制造商所提供的指导说明施工外，其他所有的材料都应尽可能的重
现工厂生产线状况。(见MGR ES.30.PA.002)，除非在相应的试验方法内另有说明。试板按7.3 所示的涂
膜体系制备，除非在相应的试验方法内另有说明。  
7.3 漆膜体系 
—— 磷化 
—— 电泳 
—— 中涂 
—— 测试用面漆 
干膜参考厚度如下：  
7.3.1 电泳漆：（18-25）μm； 
 
 
 
7.3.2 中涂：（30-40）μm；  
 
 
7.3.3 测试的烘烤金属漆； 
 
 
 
 
7.3.4 清漆：（35-45）μm。 
7.4 试样测试条件 
除非另有规定，测试样本在根据表测试前至少在23℃±2℃ 和RH 65%±5%的条件下存放24h。 
8 产品要求 
8.1 产品组成 
此底色漆-清漆涂层系统主要由两种产品组成，(i)提供色彩的底色漆（(ii)透明的树脂涂层。底色
漆应基于热固化树脂体系（一般为聚酯树脂），并能与清漆湿碰湿施工。颜料不能含有镉和铅等有毒成
份 ，并不渗色。清漆应基于热固型丙烯酸树脂体系，为溶液型或非水分散型，含有紫外线吸收剂。 
8.2 环保要求 
产品的所有原材料必须不含有危害操作人员的有毒化合物，如：苯、氰化物、氯化烃等，且无长期
存在的不适气味。 
8.3 闪点 
根据ISO 1523-2002测试产品闪点，闪点不低于21℃。 
8.4 外观要求 
8.4.1 无瑕疵：当评估按6.2.1 项要求的试板的漆膜表面时，其表面应光滑无瑕疵，（即无粗粒、异
物、起皱、橘皮、针孔、回缩、缩孔、流淌或流挂现象）。 
8.4.2 使用BYK
®多角度光泽仪用20 度角进行测试，光泽至少应达到90。 
8.4.3 按MGR ES.30.PA.036 测色差时，此试板应与认可的标准板颜色相匹配。 
8.4.4 使用BYK
®4816 型DOI 仪进行测试DOI 数值至少应达到85。 
8.4.5 干膜遮盖力：干膜的遮盖力按照MGR ES.30.PA.054 测定。此前提及的FAS2 数据也需提供。 
8.5 存储要求 
放置在工厂以及油漆车间仓库里的未稀释产品，从发货日期起至少3个月内应该保持稳定，不会发
生沉降。除非有另外说明，储存温度在5℃-30℃。 
8.6 施工性能要求 
8.6.1 按制造商的建议稀释的底色漆应适于在以下表面上施工： 
8.6.1.1 符合MGR ES.29.7XA6 的烘干电泳漆表面； 
8.6.1.2 符合MGR ES.29.7SA6 的烘干中涂表面； 
8.6.1.3 符合MGR ES:29.7QA1 的烘干修补底涂表面； 
8.6.1.4 符合MGR ES.29.7.FB5 的烘干底色漆/清漆表面。 
8.6.2 经稀释后的产品必须适用于工厂内已购置的喷涂设备。适合手工空气喷涂/静电空气喷涂以及
ESTA 静电喷涂。 
8.6.3 经稀释后的产品的闪干时间和流平时间要适应工厂的工艺时间。 


SMTC 29002-2007  
5 
8.6.4 经稀释后的产品应适应于工厂喷房的温湿度条件。 
8.6.5 底色漆和清漆FAS1 和FAS2 信息必须递交给制造工程部和工厂，以供核准签发。 
8.7 兼容性 
一家供应商提供的底色漆和清漆必须保证： 
a)  生产时能与其他供应商的底色漆/清漆相兼容； 
b)  与其他供应商提供的底色漆/清漆产品结合使用时，能达到本标准所需的性能； 
c)  生产时与其他供应商提供的中涂相兼容； 
d)  与其他供应商提供的中涂结合使用时，能达到本标准所需的性能。 
8.8 烘烤 
8.8.1 除非另有说明，产品必可在现有或新工厂烘房的烘烤曲线下烘干，通常为：140℃(车身表面有
效温度)×20min。供应商提供产品烘烤窗口，并建议最佳的烘烤温度和时间。 
注： 具体烘烤温度和时间（炉温曲线）由制造工程部提供。 
8.8.2 产品在整个烘烤窗口和膜厚范围内的黄变性，既在过烘烤温度和过烘烤时间和最大清漆膜厚的
情况下体系色差变化需控制在△b 不大于0.8，使用X-Rite 色差仪测量。 
注： 底色漆采用白色。 
8.8.3 产品在烘烤过程中挥发出的成分不应对烘房造成污染，并适于工厂相应的焚烧设备。焚化生成
物不能违反国家或地方强制性的和即将执行的相关法规。 
8.9 修补性 
8.9.1 底色漆应适合高温烘烤清漆及双组分修补清漆(聚氨酯).的施工，除非与相关制造工程部另有书
面约定。 
8.9.2 高温烘烤清漆和PU 双组分修补清漆都应适于用3M 系列抛光液进行打磨抛光，以除去清漆表面
小颗粒和玷污。 
8.9.3 PU 双组分修补清漆要求在80℃（金属表面温度）×25min 烘干外其他同8.9.2。 
8.10 维修/保养适应性 
8.10.1 涂料供应商必须为所提供的产品质量负责，在车辆运输和维护期间可能遇到的各种条件下，产
品都应有令人满意的性能表现。 
8.10.2 此项仅限于清漆——除了表格5 所列的试验外，供应商必须证明产品的耐刮擦性及耐酸性能适
用于最为苛刻的使用环境。只要这种测试方法是经过验证的，则测试方法可以根据供应商的不同而有所
差异。 
8.11 过喷相容性 
产品应按照MGR ES.30.PA.110检测。并和MGR ES.29.7FB5 面漆相容。 
8.12 产品供货要求 
8.12.1 溶剂型底色漆见表1。  
表1 溶剂型底色漆（金属/珠光） 
特性 
标准 
测试方法 
供货粘度，s  
≥23 
DIN4@20℃ 
施工粘度，s 
20～30 
ISO4@20℃ 
供货非挥发分，% 
≥19 
MGR ES.30.MC.102 
105℃×3h 
施工非挥发分，% 
≥12 
MGR ES.30.MC.102 
105℃×3h. 
供货比重 
0.90-1.00 
MGR ES.30.SG.102. 
稀释比例，% 
30～40 
- 
电阻，KΩ 
≤2000 
Ransburg测量仪 
 


SMTC 29002-2007  
6 
8.12.2 溶剂型底色漆见表2。 
表2 溶剂型底色漆（单色漆） 
特性 
标准 
测试方法 
供货粘度，s  
≥23 
DIN4@20℃ 
施工粘度，s 
20～30 
ISO4@20℃ 
供货非挥发分，% 
≥30 
MGR ES.30.MC.102 
105℃×3h 
施工非挥发分，% 
≥22 
MGR ES.30.MC.102 
105℃×3h 
供货比重 
0.90-1.30 
MGR ES.30.SG.102. 
稀释比例，% 
30～40 
- 
电阻，KΩ 
≤2000 
Ransburg测量仪 
 
8.12.3 水性底色漆见表3、表4。 
表3 水性底色漆（金属/珠光） 
特性 
标准 
测试方法 
高剪切力粘度，mPas 
60～120 
ASTM D4287 (D=1000S
-1) 
粘度，s 
50～70 
DIN4@25℃ 
测定前用搅拌器高速搅拌 
比重 
0.90～1.10 
MGR ES.30.SG.102 
非挥发分，% 
≥18    
MGR ES.30.MC.102 
110℃×1h（0.5g）    
PH值 
7.8～8.2 
MGR ES.30.EP.002 
含水量，% 
50～70 
ASTM D4017 
 
表4 水性底色漆（单色漆） 
特性 
标准 
测试方法 
高剪切力粘度，mPas 
100～130 
ASTM D4287 (D=1000S
-1) 
粘度，s 
50～70 
DIN4@25℃ 
测定前用搅拌器高速搅拌 
比重 
1.00～1.20 
MGR ES.30.SG.102 
非挥发分，% 
≥30   
MGR ES.30.MC.102 
110℃×1h（0.5g）    
PH值 
7.8～8.8 
MGR ES.30.EP.002 
含水量，% 
50～70 
ASTM D4017 
 
8.12.4 清漆见表5。 


SMTC 29002-2007  
7 
表5 清漆 
特性 
标准 
测试方法 
供货粘度，s  
≥45 
DIN4@23℃ 
施工粘度，s 
18～28 
DIN4@23℃ 
供货非挥发分，% 
≥50 
MGR ES.30.MC.102 
105℃×3h 
施工非挥发分，% 
≥45 
MGR ES.30.MC.102 
105℃×3h 
供货比重 
≥0.90 
MGR ES.30.SG.102. 
稀释比例 
10～20 
- 
电阻，KΩ 
1200±200 
Ransburg测量仪 
注 1：清漆要适合于在溶剂型底色漆和水性底色漆上湿碰湿施工。 
注2：特殊颜色的某些特性如达不到表1、2、3 所列标准，经协商确定。 
注3：如喷房环境只有湿度控制而无温度控制，则施工粘度可超出此标准范围。 
8.13 产品干膜性能 
8.13.1 产品干膜性能要求见表6，正常烘烤（160℃），过烘烤或烘烤不足的中涂试板用P800 纸打磨
平整，再涂用于测试的样品，在有效钣金温度140℃下烘烤20min。 
表6 产品干膜性能要求 
序号
试验 
正常烘烤中涂
工艺温度 
20mins 
烘烤不足中涂
工艺温度-10℃
20mins 
过烘烤中涂
工艺温度+10℃
20mins 
要求 
1 
硬度 
MGR ES.30.HX.148 
MGR ES.30.PA.115 
√ 
 
√ 
 
√ 
 
 
≥H 
(8-13) Knoops 
2 
十字划叉附着力* 
MGR ES.30.PA.012   
MGR ES.30.AD.102 
10 天浸泡后 
√ 
 
√ 
 
√ 
 
附着力0 级 
无水泡 
涂膜无损伤 
光泽降低不超过5% 
3 
抗石击* 
MGR ES.30.AD.149 
室温下 
 
-20℃下 
√ 
√ 
√ 
 
 
<1.5 mm 碎片 
中等/密（D 级） 
<2mm 碎片 
中等/密（D 级） 
4 
耐湿 
MGR ES.30.CT.900 
MGR ES.30.AD.102 
7 天 
√ 
√ 
√ 
附着力0 级 
无水泡 
涂膜无损伤 
光泽降低不超过5% 
5 
天然暴晒实验 
MGR ES.30.PA.035 
两年 
中国·海南/美国 · Florida 
暴晒 
√ 
- 
- 
根据ASTM D4214 标准,，
粉化不超过8； 
根据ISO 105 A02，灰度
尺度上最大值为4-5； 
光泽降低不超过15%。 
6 
加速老化  
MGR ES.30.PA.033 
√ 
√ 
√ 
要求同上。 
7 
QUV 
MGR ES.30.PA.033 
√ 
√ 
√ 
要求同上。 
8 
耐燃油 
1、无铅优质93号汽油 
2、柴油  
RES.30.PA.028 
√ 
- 
- 
硬度无明显降低，硬度
最低值为B。无膨胀。 
最大颜色变化在灰度尺
度上是3-4 
9 
引擎机油 
MGR ES.30.PA.029 
√ 
- 
- 
要求与上面耐燃油体试
验相同。 


SMTC 29002-2007  
8 
表6（续）产品干膜性能要求 
序号
试验 
正常烘烤中涂
工艺温度 
20mins 
烘烤不足中涂
工艺温度-10℃
20mins 
过烘烤中涂
工艺温度+10℃
20mins 
要求 
10 
酸滴定  
RES.30.PA.065 
√ 
- 
- 
要求与上面耐燃油体试
验相同。 
11 
耐酸 
(40±2)℃下浸渍在测试液体
中2h，参考MGR ES.30.PA.029
1% H2SO4 
0.1% H2SO4 
0.0001% H2SO4 
1% H2SO4 + 1% HNO3 
2% Egg Albumen(蛋白) 
√ 
- 
√ 
要求与上面耐燃油体试
验相同。 
12 
耐碱 
MGR ES.30.PA.029 
0.1N NaOH 
√ 
- 
√ 
要求与上面耐燃油体试
验相同。 
13 
耐玻璃清洗液 
MGR ES.30.PA.029 
√ 
- 
√ 
要求与上面耐燃油体试
验相同。 
14 
耐防冻液 
MGR ES.30.PA.029 
√ 
- 
√ 
要求与上面耐燃油体试
验相同。 
15 
杯突实验 
ISO 1520-1999 
√ 
- 
√ 
≥4mm 
16 
冲击实验 
MGR ES.30.PA.120 
500g  
√ 
- 
√ 
用500g 重量，距离≥250 
mm，试验成功 
17 
耐刮擦 
Amtec刮擦机 
MGR ES.30.PA.125 
√ 
- 
√ 
协商 
 
 
8.13.2 高温烘烤修补后的产品干膜性能要求见表7。正常烘烤（140℃），过烘烤（140℃+10℃）或
烘烤不足（140℃-10℃）的面漆试板用P800 纸打磨平整，再涂用于测试的样品。高温烘烤修补在有效
钣金温度140℃下烘烤20min。 
注：用于附着力和石击试验的试板应只打磨平整相同的一半。 
8.13.3 PU 修补清漆性后的产品干膜能要求见表8。正常烘烤（140℃），过烘烤（140℃+10℃）或烘
烤不足（140℃-10℃）的面漆试板用P800 砂纸打磨平整，再涂用于测试的PU 修补清漆样品。PU 修补
清漆修补在有效的钣金温度80℃下烘烤25min。 
注：用于附着力和石击试验的试板应只打磨相同的一半。

File: 材料工程师/SMTC 29010 烘烤中涂技术条件（070907）.pdf.md
# SMTC 29010 烘烤中涂技术条件（070907）.pdf

 
 
上海汽车股份有限公司技术中心企业标准
上海汽车股份有限公司技术中心企业标准
上海汽车股份有限公司技术中心企业标准
上海汽车股份有限公司技术中心企业标准 
Enterprise Standard of SAIC Motor Technical Center 
SMTC
 
烘烤中涂
烘烤中涂
烘烤中涂
烘烤中涂技术条件
技术条件
技术条件
技术条件 
Specification for High Bake Intermediate Primers 
 
 
 
 2007-09-07  发布 
 2007-09-10 实施
上海汽车股份有限公司技术中心
上海汽车股份有限公司技术中心
上海汽车股份有限公司技术中心
上海汽车股份有限公司技术中心 
标准化技术委员会
标准化技术委员会
标准化技术委员会
标准化技术委员会            
           
            
           发布 
SMTC 29010－2007 
代替SMC 29010-2006/MGR ES:29.7SA6


SMTC 29010-2007  
I 
前    言 
为保证零部件供应商提交的产品能够达到设计要求并指导工程师对产品进行正确的认可、验收，特
制定本标准。 
本标准是对SMC 29010-2006《高温烘烤二道表面涂料（包括编码的颜色）》的修订,自本标准实施
之日起代替SMC 29010-2006。 
本标准由上海汽车股份有限公司技术中心标准化技术委员会提出并批准。 
本标准由工程支持部规范管理科负责标准化审核和归口管理。 
本标准起草部门：上海汽车股份有限公司乘用车分公司制造工程部油漆科。 
本标准主要起草人：芮驹、周巧煜。 
本标准于2006 年08 月18 日首次批准发布，2006 年08 月18 日实施。本次为第一次修订。 
本标准所代替标准的历次版本发布情况为： 
——SMC 29010-2006。 


SMTC 29010-2007  
1 
烘烤中涂技术条件 
1 范围 
本标准规定了烘干的阴极电泳底漆上及与清漆配套的底色漆下涂料的性能要求、测试方法、认可验
收及变更条件等。 
本标准适用于烘干的阴极电泳底漆上及与清漆配套的底色漆下的涂料。 
2 规范性引用文件 
下列文件中的条款通过本标准的引用而成为本标准的条款。凡是注日期的引用文件，其随后所有的
修改单（不包括勘误的内容）或修订版均不适用于本标准，然而，鼓励根据本标准达成协议的各方研究
是否可使用这些文件的最新版本。凡是不注日期的引用文件，其最新版本适用于本标准。 
SMC 30153-2007  热固化密封胶与生产用油漆的兼容性 
ISO 1523-2002  闪点测定.闭杯平衡法 
ISO 1524  色漆,清漆和印刷油墨 光洁度的测定 
ISO 2431  色漆和清漆 用流量杯测定流出时间 
ISO 9227  人造环境中的腐蚀试验 盐雾试验 
ISO/TS 16949  质量管理体系.汽车生产和有关服务的部分组织应用ISO 9001-2000的特殊要求 
MGR ES.29.7FB5  油漆材料规范－热固的底漆－透明涂层 
MGR ES.29.7FB6  油漆材料规范－新底漆的实验室验收（认可）系统 
MGR ES.29.7XA6  油漆材料规范－阴极电泳涂漆车身底漆 
MGR ES.30.AD.102  油漆涂层对板材的附着力 
MGR ES.30.AD.149  石击试验 
MGR ES.30.CT.119  循环腐蚀试验 
MGR ES.30.CT.900  凝结条件下抗湿度检测方法 
MGR ES.30.HX.148  漆膜的铅笔硬度 
MGR ES.30.MC.102  固体容量－确定 
MGR ES.30.PA.002  准备油漆试板 
MGR ES.30.PA.012  漆膜的连续水浸泡 
MGR ES.30.PA.035  在热带或半热带地点的外部侵蚀 
MGR ES.30.PA.036  材料试验－油漆颜色匹配 
MGR ES.30.SG.102  低粘度液体比重的测定 
RES.30.CT.118  有机涂层损害评估－X形划线方法 
3 总体要求 
3.1 组成 
产品的原材料不得含铅，其主要成分是惰性颜料和填充料着色的合成树脂。不允许使用氧化锌，硫
化锌，碳酸钙等这些典型的非惰性颜料和填料。  
3.2 闪点 
根据ISO 1523-2002测试产品闪点，闪点不低于21℃。 
3.3 健康和安全 
产品的所有原材料必须满足本公司以及国家或地方强制性的相应健康和生产安全要求，既供应商必
须提供产品的MSDS并注明对健康和安全有特殊要求的原材料和该产品所衍生的相关新产品（比如修补清


SMTC 29010-2007  
2 
漆、固化剂等）的安全数据表（MSDS），确保本公司能对该产品潜在的危险性进行识别，同时利于适当
的健康和安全控制程序的实施。 
原材料必须不含有毒化合物，如：甲醇、苯、氰化物、氯化烃等，且无长期存在的不适气味。运输
和库存中的危险系数方面的情况需在供货单上注明。 
3.4 存储 
放置在接受车间储存设备里的未稀释产品，从发货日期起至少3个月内应该保持稳定，不会发生沉
降。除非有另外说明，储存温度在5℃-30℃，并且在必要时要按制造商的建议搅拌。 
3.5 施工 
3.5.1 产品合适作为与面漆(MGR ES.29.7FB6)配套的中涂，并可涂覆于烘干的电泳底漆上(MGR 
ES.29.7XA6)。 
3.5.2 经稀释后的产品必须适用于工厂内已购置的喷涂设备。适合手工空气喷涂/静电空气喷涂以及
ESTA 静电喷涂。 
3.6 6 烘烤 
3.6.1 除非另有说明，产品必可在现有或新工厂烘房的烘烤曲线下烘干，通常为： 
a） 160℃(车身表面有效温度)×20min。 
b） 140℃(车身表面有效温度)×20min。 
注： 将使用此产品的工厂实际烘烤温度和时间（炉温曲线）由制造工程部提供。 
3.6.2 产品在烘烤过程中挥发出的成分不应对烘房造成污染，并且应适合于工厂相应的焚烧设备。焚
化生成物不能违反国家或地方强制性的和即将执行的相关法规。 
3.7 干膜特性 
产品经烘烤后，应具有最大限度的保持性和平整性，同时还适于湿打磨、干打磨和点打磨。 
3.8 维修/保养适应性 
涂料供应商必须为所提供的产品质量负责，在车辆运输和维护期间可能遇到的各种条件下，产品都
应有令人满意的性能表现。 
3.9 产品样品递交 
当产品样品递交给制造工程部进行认可时，递交的产品样品必须附有一份IR 和 GC trace 详细测
试结果的书面报告。报告须包括供应商提供3.2、3.3和 3.6.项所需的任何信息。样品必须和生产时正
常供货时的产品完全一致。 
3.10 认可 
产品必须完成3.10.1-3.10.5项目定义的认可程序，方可上线生产。 
3.10.1 供应商应通过本标准对预审样品进行评估，并将试验结果和供应商认为对其产品成功施工所需
的任何必要的进一步信息一起递交给制造工程部。 
3.10.2 制造工程部将确认供应商所提供的评估结果，同时供应商应开始准备递交用于产品认可试验的
试验板。递交试板之前，供应商和制造工程部就试验细节和要求应达成共识。 
3.10.3 产品认可试验的试验项目基于本工程标准。 
3.10.4 假如以上试验成功，制作工程部和工厂、物流部将安排线上试验。试线产品应和产品认可试验
的样品完全一致，评估其工艺性。施工后的各种性能必须满足制造工程部和质保部的要求。完成车身必
须评估外观（包括适合的金属颗粒定位）、光泽、硬度、附着力、颜色、鲜艳性等性能；性能必须符合
相应工厂的制造工程部和质保部的标准。若干（6）试板附于车身上，并经过整个工艺过程。这些试板
将送往工厂相应实验室接受测试。 
3.10.5 得到制造工程的PPAP 批准之后，产品上线生产。 
注： PPAP批准的前提是产品完全满足此标准内所有试验项目要求，但制造工程部也可能在供应商保证其产品性能
而天然暴晒试验未完成的情况下准予PPAP批准。 
3.11 产品变更 


SMTC 29010-2007  
3 
3.11.1 产品无论是在OTS 状态还是在PPAP 状态，如果产品的调整超出了原配方允许的范围，供应商
应以书面形式将此改动告知制造工程部并说明此改动会对产品产生如何的影响，分析其潜在危险，必要
的情况下需提供相关的试验论证。 
3.11.2 产品在正式供货之前，供应商应建立质量管理体系并通过ISO/TS 16949 的认证，并对原材料
供应商实施管理，制造工程部将不定期进行评审。如增加新供应商，需提前通知制造工程部，并附有更
改原材料后产品的全性能检验报告。 
3.11.3 制造工程部视变更程度的不同，选择6.1 至6.11 中的某些项目或全部项目对产品进行认可试
验,并完成3.10.1-3.10.5 项目的认可程序。 
3.11.4 没有相关制造工程部的签字确认的同意变更的文件时，变更的产品不得上线生产。 
3.12 包装运输标签 
当产品以某种包装形式和容器供货时，每个包装的顶部和四周必须清楚的标有以下信息： 
—— 供应商名称 
—— 供应商参考信息 
—— 生产批号 
—— 生产日期 
—— 储存期限 
—— 参照标准 
—— 适当的法定警告标志 
3.13 供货控制 
3.13.1 供应商的责任：在大批量供货前，供应商必须向相关工厂/涂装实验室提供附有一份书面报告
的半升样品。报告含有关于供应商资料，用户信息，批号，制造日期以及规范参考。 
3.13.2 每批产品须附带自检报告和批次板。 
3.13.3 接受工厂责任：检查和记录供应商质检报告，并定期对产品的部分性能进行抽检。 
4 要求 
4.1 未稀释的产品 
4.1.1 比重 
根据MGR ES.30.SG.102测定的比重范围应为1.05-1.25。 
注： 白中涂1.15-1.35 
4.1.2 粘度 
根据ISO 2431测定的粘度至少为70s (DIN4#cup/20℃)。 
4.1.3 非挥发分 
非挥发分根据MGR ES.30.MC.102测定，烘烤条件为105℃×2h。非挥发分的重量百分比至少为65%。
（非挥发分的任何变更均应通过书面协议认可）。 
注： 红中涂的非挥发分的重量百分比至少为55%。 
4.1.4 细度 
根据ISO 1524对产品进行测定时，产品在(0～100)µm深度的Hegman 细度计的读数为12µm或更低。 
4.1.5 结块性 
产品不应形成任何结块，并适合应用。 
4.1.6 红外光谱 
产品的红外光谱应该被记录并用作控制参考。光谱测量方法由相关的制造工程部和油漆供应商以书
面形式确定。 
4.2 稀释后的产品 
4.2.1 粘度 


SMTC 29010-2007  
4 
在按照供应商的建议用二甲苯稀释后，粘度为：(22～30)s，DIN4#cup/20℃。（粘度的任何变更均
应通过书面协议认可。） 
4.2.2 非挥发分 
非挥发性成分：产品稀释到4.2.1项要求的粘度后，其非挥发分根据MGR ES.30.MC.102确定，烘烤
条件为105℃×2h。非挥发分的重量百分比不得低于的55%。 
注： 红中涂的非挥发分的重量百分比至少为45%  
4.2.3 稀释比 
按颜色分，其稀释剂添加量最多为(18～22) %，且稀释剂中的二甲苯含量少于10%。 
4.2.4 电阻 
产品稀释到4.2.1项要求的粘度后，涂料电阻的范围应为(600～1000) KΩ（Ransburg测量仪）。 
5 试样准备 
5.1 符合MGR ES.30.PA.002 中2.1，厚度为0.8mm 的试板，按照表1 中5.3.1 到5.3.9 项准备。正在
接受测试的中涂必须根据供应商的指导下施工。 
5.2 根据表1 中5.3.1-5.3.9 要求准备对比板，但此中涂应是在相应工厂正在使用的产品，如是新工
厂则由制造工程部指定目前上海汽车各工厂所使用的某种中涂。 
5.3 测试板准备详见在5.3.1 到5.3.9 项（见表1）。 
5.4 根据5.1-5.2 项准备的试板应该光滑平整，无起皱、粗粒、针孔、缩孔和回缩，同时保持良好的
流平。 
6 产品性能要求 
6.1 外观 
6.1.1 无瑕疵 
评估按表1中的5.3.5项准备的试板时，其漆膜表面应光滑无瑕疵（如无粗粒、异物、起皱、桔皮、
针孔、回缩、缩孔、流淌和流挂现象）。 
6.1.2 光泽 
按表1中5.3.3项要求准备的试板BYK®多角度光泽仪以60度角进行测量，光泽应在70±10。 
6.1.3 色差 
按表1中5.3.3项要求准备的试板根据MGR ES.30.PA.036检测色差，其与标准色板的色差为C级。 
6.2 铅笔硬度 
按表1中5.3.3项要求准备的试板，根据MGR ES.30.HX.148进行测试，铅笔硬度应≥HB。 
6.3 附着力  
按表1中5.3.1和5.3.4到5.3.9项要求准备的试板根据MGR ES.30.PA.012所述浸入水槽中24h，按MGR 
ES.30.AD102测定浸泡前后的附着力，前后的测试结果均要达到附着力0级。附着力为0级。测试必须在
从水槽中取出并去除多余液体的15min之内进行。 
6.4 抗石击性 
6.4.1 常温条件 
按5.3.1和5.3.4到5.3.9项要求准备的试板根据MGR ES.30.AD.149测试，碎片尺寸≤1mm，中等密度
（D级）。 
石击板按ISO 9227进行24h盐雾试验。任何见钣金的碎片的情况需讨论。 
6.4.2 在-20℃ 
按5.3.1和5.3.4到5.3.9项要求准备的试板根据MGR ES.30.AD.149测试。碎片尺寸≤1.5mm，中等密
度（D级）。 
石击板按ISO 9227进行24h盐雾试验。任何见钣金的碎片的情况需讨论。 
6.5 盐雾试验（镀锌板不适用） 


SMTC 29010-2007  
5 
按表1中5.3.1项要求准备的试板根据RES.30. CT.118划格试板至钣金，然后按照ISO 9227要求进行
480h盐雾试验。试验后的试板根据RES.30. CT.118进行判定，试板应满足下列要求： 
a) 未划线部分无锈； 
b) 无起泡、剥落、起皱，单边锈蚀2mm 之内； 
c) 
不得过分损失附着力或有油漆膜软化现象。 
6.6 耐循环腐蚀 
按表1中5.3.1项要求准备的试板根据RES.30. CT.118划格试板至钣金，然后按照MGR ES.30. CT.119
要求进行循环腐蚀试验。试验结束后按照RES.30. CT.118进行判定，达到本标准第6.5中a)、b)、c)的
要求。 
6.7 耐湿 
按5.3.1，5.3.3，5.3.4及5.3.6 到 5.3.9要求准备的试板根据MGR ES.30. CT.900在湿度箱中放置
168h无起泡现象。另外，根据MGR ES.30.AD.102进行测试，附着力为0级。 
判定必须在从湿度箱中取出来并除去残留液体的15min之内进行 
6.8 耐水浸泡 
按表1中5.3.1项要求准备的试板，根据MGR ES.30.PA.012进行240h浸泡试验后无起泡现象。另外，
按MGR ES.30.AD.102进行测试，附着力为0级。测试必须在水中取出并除去残留液体后15min内进行。 
6.9 耐候性（中国·海南/美国·Florida） 
按表1中5.3.2和5.3.5要求准备的试板，连同类似要求准备的对比板，根据RES.30. CT.118划格试
板至金属，按照MGR ES.30.PA.035要求在制造工程部选定的中国·海南/美国·Florida的试验基地暴晒
一年。 
暴晒试验结束后，根据RES.30. CT.118判定。试板应满足以下要求： 
a) 划线处无起泡、剥落，或任何因中涂原因引起的问题； 
b) 沿划线边缘的起泡、咬底及剥落程度不应超过对比板上观察到的状况。 
注： 面漆使用符合MGR ES.29.7FB5的浅银色金属底色漆及其配套的清漆。 
6.10 打磨性 
在供应商的指导下用3M P800砂纸打磨按表1中5.3.2项要求准备的试板的下半部分，同时淡蓝色金
属漆（MGR ES.29.7FB5)，评估砂纸遮盖程度和对铝粉定位影响程度，要求在面漆表面无任何可见的打
磨痕，对铝粉定位无影响。 
6.11 与焊缝密封以及底部密封胶（隔音）的兼容性 
6.11.1 如现有或新工厂在中涂喷涂前无密封胶预加热，则根据SMC 30153-2007 进行配套性试验； 
6.11.2 若新产品的烘烤温度以及烘烤时间不同于现有的中涂，则应评估烘烤曲线变更后对密封胶以及
底部密封胶所可能受到的影响。 


SMTC 29010-2007  
6 
 
表1 试板的准备 
项目 
操作 
5.3.1 
5.3.2 
5.3.3 
5.3.4 
5.3.5 
5.3.6 
5.3.7 
5.3.8 
5.3.9 
磷化 
P  
P  
P  
P  
P  
P  
P  
P  
 
电泳（3） 
P  
P  
P  
P  
P  
P  
P  
P  
 
烘烤时间 
P  
P  
P  
P  
P  
工艺时间
+1h 
P  
P  
 
烘烤温度 
P  
P  
P  
P  
P  
生产温度
+10℃ 
P  
P  
P  
打磨 
P  
P  
( 仅限于
样板下部
分) 
打磨至金
属表面和
点补底漆
(见注7)
none 
 P  
none  
none  
none  
none  
中涂（4） 
T  
T  
T  
T  
T  
T  
T  
T  
T  
烘烤时间 
P  
P  
P  
P  
P  
P  
工艺时
间+1h 
P  
P  
烘烤温度 
P  
P  
P  
P  
P  
P 
生产温度
+10℃ 
生产温度
+10℃ 
P  
打磨 
P  
P  
P  
none  
none  
none  
none  
none  
none  
面漆(5) (6)
P  
P  
P  
P  
none  
P  
P  
P  
P  
烘烤时间 
P  
P  
P  
P  
none  
P  
P  
P  
工艺时间
+1h 
烘烤温度 
P  
P  
P  
P  
none  
P  
P  
P  
P  
条件设定  
测试前，所有试板应放置在23℃± 2℃和RH 65% ± 5%的条件下至少24h。 
注 1: 字母“P”表示有关的操作要尽可能地重现相关的生产工艺。 
注 2: 字母“T”表示应采用被试验产品。 
注 3: 电泳应满足MGR ES.29.7XA6的要求，干膜膜厚达到(18-22) µm。 
注 4: 中涂烘烤后的膜厚达到(30-40)µm。 
注 5: 面漆施工应满足MGR ES 29 7FB5的要求，膜厚达到(50－60)µm。 
注 6: 面漆的颜色应由制造工程部指定，除非此处特别指出（见6.9注）。 
注 7：按5.3.3项要求准备的试板电泳后，在其中心打磨至露出金属，打磨面积约25 mm x 50 mm，其周边打薄，
然后根据相关生产工艺施工点补底漆。

File: 材料工程师/SMTC 5 100 001 金属表面保护要求The Requirements for Surface Protection of Metal Parts-(111213).pdf.md
# SMTC 5 100 001 金属表面保护要求The Requirements for Surface Protection of Metal Parts-(111213).pdf

©上海汽车版权所有  秘密文件 注意保密 Copyright SAIC Group Confidential 
 
上汽股份有限公司技术中心企业技术标准 
Enterprise  Technical  Standard  of  SAIC  Motor  Technical  Center 
SMTC
SMTC 5 100 001－2011（V1）
 
 
金属表面保护要求 
The Requirements for Surface Protection of Metal Parts 
 
 2011-12-08  发布/Issue 
 2011-12-09  实施/Implementation
上汽股份技术中心技术标准化委员会 
Technical Standardization Committee of  SAIC Motor Technical Center   
发
布
Issue


SMTC 5 100 001—2011（V1）  
I 
©上海汽车版权所有  秘密文件 注意保密 Copyright SAIC Group Confidential 
 
 前    言 
为规范金属零件的表面保护的方式和技术
要求，包括处理工艺、技术规范要求、相应的符
号含义等，特制定本标准。 
本标准是对SMTC 21521《金属表面防护》
的修订,自本标准实施之日起代替SMTC 21521。
请注意本文件的某些内容可能涉及专利，上
汽集团不承担识别这些专利的责任。 
当中英文产生疑义时，以中文为准。 
本标准由材料分标委提出。 
本标准由SMTC 技术标准化委员会批准。 
本标准由标准化工作组归口管理。 
本标准起草部门：质保部中心实验室。 
本标准主要起草人：虞莲雯，付玉生，杨如
松。 
本标准于2011 年12 月08 日首次批准发布，
2011 年12 月09 日实施。 
 
 
Foreword 
 
 
This standard is established for surface 
protection method including treatment process, 
technical requirement and corresponding code 
meanings. 
This standard is a revision for SMTC 
21521 < Surface Protection of metal Parts>. 
This standard will replace SMTC 21521 from 
the implementation date of this. 
Please note that some contents in this 
document may relate to patent rights, which 
SAIC Group shall not be held responsible for 
identifying any or all such patent rights. 
This standard is in Chinese and English. If 
in doubt, the Chinese version is the Master. 
This standard was proposed by material 
sub-committee. 
This standard was approved by the SMTC 
Technical Standardization Committee. 
This standard is under the management of 
Standardization working team. 
The draft department of this standard:  
Central Laboratory. 
The main drafters of this standard: YU 
Lianwen, Fu Yusheng，Yang Rusong. 
This standard was first approved and 
issued on Dec,08 2011 and it will be 
implemented on Dec,09, 2011. 
 


SMTC 5 100 001—2011（V1）  
1 
©上海汽车版权所有  秘密文件 注意保密 Copyright SAIC Group Confidential 
 
金属表面保护要求 
The Requirements for 
Surface Protection of Metal 
Parts 
1 范围 
本标准规定了金属零件的表面保护的方式和
技术要求，包括处理工艺、技术规范要求、相应
的符号含义等。 
本标准适用于图纸以及技术资料中标记的汽
车金属类零部件的一般表面防护形式的标记方式
及要求。 
 
 
1  Scope 
This standard specifies requirement for 
surface protection including treatment process, 
technical requirement and corresponding code 
meanings. 
    This standard applies to the identification 
of general surface protection types of vehicle 
parts and units in drawings and technical 
documentation. 
2 规范引用文件 
下列文件中的条款通过本标准的引用而成为
本标准的条款。凡是注日期的引用文件，其随后
所有的修改单（不包括勘误的内容）或修订版均
不适用于本标准，然而，鼓励根据本标准达成协
议的各方研究是否可使用这些文件的最新版本。
凡是不注日期的引用文件，其最新版本适用于本
标准。 
 
 
 
 
2  Reference standards 
The following normative documents contain 
provision which, through reference in this text, 
constitute provisions of this standard. For dated 
reference, subsequent amendments to, or 
revisions of, any of these publications do not 
apply (exclude the correction), but parties to 
agreements based on this standard are 
encouraged to investigate the possibility of 
applying the most recent editions of the 
standards. For undated references, the latest 
edition of the normative document referred to 
applies. 
SMTC 5 100 002 锌镀层；表面防护要求 
 
SMTC 5 100 002 Zinc Coating; Surface 
Protection Requirement 
SMTC 5 100 003 锌/镍-合金镀层；表面防护
要求 
SMTC 5 100 
003 Zinc/Nickel Alloy 
Coating ; Surface Protection Requirement 
SMTC 5 100 004 非电解的涂锌薄片涂层；
表面防护要求 
SMTC 5 100 004 Non-electrolytic Zinc 
lamina 
Coating; 
Surface 
Protection 
Requirement 
SMTC 5 100 005 非电解的涂有锌薄片涂
层，带装饰涂层；表面防护要求 
SMTC 5 100 005 Non-electrolytic Zinc 
lamina 
Coating 
with 
Decorative 
Coating; 
Surface Protection Requirement 
SMTC 5 100 006 薄层-锌磷化；表面防护要
求 
SMTC 
5 
100 
006
Lamina-Zinc 
phosphatization; 
Surface 
Protection 
Requirement 
SMTC 5 100 008 带锌粉颜色的涂层；表面
防护要求 
SMTC 5 100 008 Coating with Zinc Powder 
Color; Surface Protection Requirement 
SMTC 5 100 009 铝件表面的氧化层；表面
防护要求 
SMTC 5 100 009
Oxide Coating of 
Surfaces of Aluminum Parts; Surface Protection 
Requirement 
SMTC 5 100 010 与车身同色的多层喷漆的
金属车身外装件；技术要求 
SMTC 5 100 010 Metal Exterior Decorative 
Parts of Car Bodies of Multiple Coating with the 
Same Color of the Car Body; Technical 
Requirement  
SMTC 5 100 011 金属表面喷漆；表面防护
要求 
SMTC 5 100 011 Paint Spraying on Metal 
Surfaces; Surface Protection Requirement 
SMTC 5 100 012 镀锌金属表面的喷漆；材
料技术要求 
SMTC 5 100 012
Paint Spraying on 
Galvanized 
Metal 
Surfaces; 
Technical 
Requirement  
SMTC 5 100 013 金属表面的粉末喷漆；表
SMTC 5 100 013 Powder Paint Spraying on 


SMTC 5 100 001—2011（V1）  
2 
©上海汽车版权所有  秘密文件 注意保密 Copyright SAIC Group Confidential 
 
面防护要求 
Metal 
Surfaces; 
Surface 
Protection 
Requirement 
SMTC 5 100 014 电镀Ni-Cr-镀层；表面防
护要求 
 
SMTC 5 100 014 Electroplate Ni-Cr 
Coating; Surface Protection Requirement 
SMTC 5 100 015 低合金锌镀层，黑色铬酸
盐处理；表面防护要求 
SMTC 5 100 015 Low-alloy Zinc Coating, 
Black Chromate Treatment; Surface Protection 
Requirement 
SMTC 5 100 017 铝件表面的无机保护层；
表面防护要求 
SMTC 5 100 017 Inorganic Protective 
Coating on Aluminum Parts Surfaces; Surface 
Protection Requirement 
SMTC 5 100 018 锌-热扩散层（Zn-ThD-镀
层）；表面防护要求 
SMTC 5 100 018 Zinc- Thermal Diffusion 
Layer（Zn-ThD -Coating ）；Surface Protection 
Requirement 
SMTC 5 100 021 与镁接触的连接元件的涂
层；技术要求 
SMTC 5 100 021 Coating of Parts in 
Contact 
with 
Magnesium; 
Technical 
Requirement  
SMTC 5 100 022 机械连接元件；带密封涂
层的米制钢螺栓 
SMTC 5 100 022 Mechanical Connecting 
Components; Steel Stud with Air-tight Coating of 
Meter System  
SMTC 5 100 023 批量生产的双层-镀层系
统； Zn-镀层或者Zn/Ni-合金镀层加KTL；表面
防护要求 
SMTC 
5 
100 
023
Mass 
Produced 
Double-layer-Coating System; Zn- Coating or 
Zn/Ni - Alloy Coating Plus KTL; Surface 
Protection Requirement 
SMTC 5 100 028 锰磷化表面；技术要求 
SMTC 
5 
100 
028
Manganese 
Phosphatization 
Surfaces; 
Technical 
Requirement  
SMTC 5 100 034 电解析Al-和Al/Mg-合金镀
层；表面防护要求 
SMTC 5 100 034 Electrolysis Al- and 
Al/Mg- 
Alloy 
Coating; 
Surface 
Protection 
Requirement 
SMTC 5 500 001 汽车环境标准，汽车零件，
材料，燃料；避免有害物质 
SMTC 5 500 001 Automobile Environment 
Standard, Automobile Parts, Material, Fuel 
Material; Avoidance of Hazardous Substances 
ISO 2409 油漆和清漆－划格试验 
ISO 2409 Paint and Clear Lacquer －
Cross Cut Test  
DIN 50938 钢铁材料的结构件的发蓝处理；
技术要求和试验方法 
DIN 50938 Blueing of Construction Parts of 
Ferrous Material; Technical Requirement and 
Test Methods 
DIN 50965 电镀层；在铁-和铜材料表面上的
锌镀层 
DIN 50965 Galvanized Coating; Zinc 
Coating on Surfaces of Iron and Copper 
Material 
DIN 50969 高强度钢制件的耐氢工业脆化稳
定性；通过拉伸试验和预防性的措施加以验证 
DIN 50969 High-strength Steel Parts' 
Hydrogen Resistant Industrial Embrittlement  
Stability; Verification through Tensile Tests and 
Preventive Measures 
DIN EN 12476 金属表面的磷化层；确定技
术要求的方法 
DIN EN 12476 Phosphate Coating of Metal 
Surfaces; Determining Methods Required by 
Technology 
DIN EN ISO 4287 连接元件；电镀涂层 
DIN 
EN 
ISO 
4287
Connecting 
Components; Galvanized Coating 
DIN EN ISO 6270-2 涂层材料；耐湿度稳定
性的确定；第2 部分：样品在冷凝水恒定气候载
荷下的试验 
DIN EN ISO 6270-2
Coating Material; 
Determination of Anti-moisture Stability; Part 
2:Tests of Samples in Constant Climate of 
Condensing Water 
DIN EN ISO 9227 人工条件下的腐蚀试验；
盐雾试验箱 
DIN EN ISO 9227
Corrosion Test in 
Artificial Conditions; Salt Spray Tester  
3 标记 
3  Identifications 


SMTC 5 100 001—2011（V1）  
3 
©上海汽车版权所有  秘密文件 注意保密 Copyright SAIC Group Confidential 
 
3.1 缩写的组成 
表面防护（SP）的标记按表1，由四部分的
缩写组成。 
3.1  Composition of abbreviations 
   The identification of surface protection (SP) 
shall be pursuant to table 1, and it is composed 
of abbreviations of four parts. 
                           
后处理方式：  Post treatment method 
                           防护等级：Protection level 
                           处理方式：Treatment method 
                           表面防护标记：Surface protection identification 
3.2 标记举例 
对于电镀锌镍合金涂层，重级防护，透明的
无Cr6＋钝化，涂层和润滑剂处理，按SMTC 5 100 
003：SMTC 5 100 003-SP-r645。 
3.2  Examples for identification 
    For the electro-galvanizing  nickel alloy 
coating, it shall be protected at a high level, free 
from Cr6＋ Passivation, and the coating layer 
and lubricating agent treatment shall be 
pursuant to SMTC 5 100 003:SMTC 5 100 
003-SP-r 645. 
4 技术要求 
4  Technical Requirements 
4.1 基本要求 
4.1.1  由各设计开发部门，按照汽车零部件在不
同部位的耐腐蚀载荷要求，进行级别划分；开发
部门和中心实验室根据零件的实际使用情况选用
合适的表面防护工艺；由中心实验室提供技术支
持并承担零件的实验认可工作。 
4.1.2  防腐等级划分： 
轻度防护（1级）：其腐蚀防护只针对于零部
件的运输过程，且装配不外露的零件。 
中度防护（3级）：主要用于安装位置具有防
护要求的汽车内饰零部件或外饰不可见零件。 
重度防护（6级）：其主要用于暴露在车外，
直接受到大气腐蚀的零部件（例如，底盘、发动
机仓靠近热源和底部的零件）；在装配状态下，
（从车的下部）观察，可见的零部件。 
 
 
 
 
 
4.1  General requirements 
4.1.1  Design and Development Departments 
shall grades according to the anticorrosion 
behaviors of automobile parts and components 
at 
different 
positions;The 
development 
departments and center laboratory shall select 
appropriate 
surface 
protection 
technology 
according to the use of components;The center 
laboratory shall provide technical support and 
undertake the tests and ratification of the 
components. 
4.1.2  Classification of Anticorrosion Grades: 
Slight protection (Level I):Its corrosion 
protection only aims at the transport process of 
the componengts and parts, and the elements 
whose fittings are not exposed. 
Medium protection (Level III);It mainly 
aims at the automotive interior trimming parts 
and components whose mounting positions 
have protection requirement or the invisible 
exterior parts and components. 
Serious protection (Level VI);It mainly aims 
at the parts and components exposed outside 
the aumobiles and suffer atmospheric corrosion 
(such as chassis, and the parts of the engine 


SMTC 5 100 001—2011（V1）  
4 
©上海汽车版权所有  秘密文件 注意保密 Copyright SAIC Group Confidential 
 
 
 
4.1.3  各整车零部件相应的耐腐蚀要求，见表1。
 
cabin is near the heat source or bottom), and 
the visible parts and components under 
assembling 
state 
(observed 
from 
the 
automobile's underpart). 
4.1.3 
The 
corresponding 
anticorrosion 
requirement of the parts and components of the 
entire automobile, see Table 1. 
4.2 图纸或技术要求中的说明 
如果整个零件或总成中的若干零件需要确定
的表面防护，则应在图纸中注明每一部分零件需
要的表面处理方式，例如，SP-t650；如果可以选
择使用几种表面防护方式，那么就要给出所有允
许的处理方式的缩写，例如，SP-r673/x630。 
4.2 Note in the drawing or technical 
requirement 
If the whole parts or some parts of the assembly 
need definite surface protection, then the 
surface treatment method required by each part 
shall be noted in the drawing, for example, SP-t 
650; if several surface protection methods are 
optional, then the abbreviations of all the 
permissible treatment methods shall be given 
out, for example, SP-r 673/x 630. 
4.3 可焊接性 
4.3  Solderability  
经过表面防护处理的零件，有时需要相互焊
接或与其他金属零件焊接，所以要检验它们的可
焊接性。在底盘结构中规定c340为标准的表面防
护形式（例如，焊接螺母）。 
 
The parts having undergone surface 
protection treatment sometimes need soldering 
with each other or with other metal parts, so 
their solderability shall be checked.For chassis 
structure, it is stipulated that c340 shall be the 
standard form of  surface protection (for 
example, soldering screw nut). 
4.4 摩擦特性 
4.4  Friction characteristic  
表面防护对零件摩擦特性的影响，尤其是对
米制ISO-螺纹件，要通过试验确定和通过使用特
性来调整。 
    Surface protection's influence on parts' 
friction characteristic (especially on ISO-screw 
elements of metric system) shall be determined 
by tests and adjusted by use characteristics. 
4.5 连接特性 
4.5  Connection characteristics  
表面防护处理在连接件中的配合度，需要通
过试验和调整后确定。 
   The degree of adaptability of surface 
protection treatment in connecting pieces shall 
be determined by tests and adjustment. 
4.6 螺母、螺栓和螺纹件 
4.6  Screw nuts, bolts and screw elements 
螺栓、螺母和类似的螺纹件，其非螺纹面的
表面防护方式和实验结果评判按照表格2，螺纹面
的实验结果评判比非螺纹面低一个防护等级。 
    For bolts, screw nuts and similar screw 
pieces, their non-thread surfaces' surface 
protection method and test result judge shall be 
pursuant to Table 2, and the test result judge of 
the thread surfaces shall be one protection level 
lower than that of the non-thread surface. 
4.7 锌镀层和锌合金镀层 
4.7  Zinc coating and zinc alloy coating 
4.7.1 对于抗拉强度Rm>1000 MPa 的高强度钢
件和标准件、以及强度等级≥10.9 的螺纹件，不
应使用电解/电镀离析的镀层方式，应主要使用锌
薄片涂层工艺。 
4.7.2 为了改善耐腐蚀特性，电解镀锌和锌合金涂
层的零件可以使用钝化作为后续处理。但是如果
由于环保特别要求，则不应使用含Cr(VI)的外观为
黄色的铬酸盐钝化。 
4.7.1
For high-strength steel parts whose 
tensile strength Rm>1000 MPa and standard 
parts as well as the screw elements whose 
strength 
level 
is≥10.9, 
the 
electrolysis/electroplate 
segregative 
coating 
method shall not be used, and the zinc lamina 
coating technology shall be mainly used. 
4.7.2 
In 
order 
to 
improve 
anticorrosion 
characteristics, deactivation can be used as 
post treatment for electrolytic zincing and zinc 


SMTC 5 100 001—2011（V1）  
5 
©上海汽车版权所有  秘密文件 注意保密 Copyright SAIC Group Confidential 
 
alloy coated parts. But if it is specially required 
by environmental protection, the appearance 
containing 
Cr 
(VI) 
is 
yellow 
chromate 
deactivation. 
4.8 表面防护方式和耐腐蚀要求 
4.8 
Surface 
protection 
method 
and 
anticorrosion requirement 
4.8.1 应根据零件所属的整车部位，选择适合的
表面防护方式。 
4.8.2 表面防护方式及耐腐蚀要求，见表格2和表
格3。 
 
4.8.1
Appropriate surface protection method 
shall be selected according to the parts' positions 
on 
the 
entire 
car.  
4.8.2 
For 
surface 
protection 
method 
and 
anticorrosion requirement, see Table 2 and Table 
3. 
4.9 锌铝涂覆涂层 
4.9  Zinc lamina coatingt layer 
锌铝薄片涂层不应使用在有导电要求的零件
上。 
    The coating layer shall not apply to the 
parts having conduction requirement. 


SMTC 5 100 001—2011（V1）  
6 
©上海汽车版权所有  秘密文件 注意保密 Copyright SAIC Group Confidential 
 
表1  整车各部位零件相应的耐腐蚀要求 
Table 1  The anticorrosion requirement of the parts and components  
零件所在的位置 
Parts’ positions 
腐蚀载荷 
Corrosion 
load 
腐蚀等级
Corrosio
n level 
常用的防腐方式 
Common anticorrosion methods 
基本耐腐蚀要求 
General 
anticorrosion 
requirement 
以运输、中间工艺防腐
目的或处于轻度防腐
部位的零件 
anticorrosion 
require-ments 
in 
transport  
and storage process 
or for other slight  
anticorrosion 
positions 
轻度防护 
Slight 
protection 
1级 
Level I 
a101 
冷凝水试验DIN EN 
ISO 6270-2：96h 
无金属基腐蚀 
Condensation water 
test: 96h, no base 
metal corrosion  
b100～b149 
盐雾试验DIN EN 
ISO 9227：2～6h后
无金属基体腐蚀 
Salt spray test:  
2-6h No base metal 
corrosion 
车身内部
Interior of 
car body 
不可见 
Invisible 
中度防护 
Medium 
protection 
3级 
Level Ⅲ 
不含六价铬 
Cr6+-free 
含六价铬 
Containing Cr6+
盐雾试验DIN EN 
ISO 9227： 
96h 无金属基体腐蚀
（不可见） 
144h 无金属基体腐
蚀（可见） 
Salt spray test:  
96h, no base metal 
corrosion (invisible) 
144h, no base metal 
corrosion (visible)   
c340～c347 
c350～c355 
可见 
Visible 
电泳漆或喷漆：X330 
Cathodic electrocoating or liquid paint: 
X330 
车身外饰件 
 Exterior 
trimming 
parts 
 
电镀重度防
护 (不可见) 
Serious 
electroplated 
protection  
(Invisible)   
6级 
Level VI 
不含六价铬 
Cr6+-free 
含六价铬 
Containing Cr6+
盐雾试验DIN EN 
ISO 9227：360h 无
金属基体腐蚀 
Salt 
spray 
test: 
360h,no base metal 
corrosion  
c643 
c651 
重度防护 
（可见） 
Serious 
protection 
(Visible) 
6级 
Level VI 
不含六价铬 
Cr6+-free 
含六价铬 
Containing Cr6+
 
盐雾试验DIN EN 
ISO 9227: 720h 无
金属基体腐蚀 
Salt spray test:  
720h no base metal 
corrosion 
锌镍合金： 
Zinc nickel alloy: 
r643（外观银色、
非螺纹件） 
r643  
(silver, non-screw)
r645（外观银色、
紧固件） 
r645  
(silver, fasteners) 
r673（外观黑色、
非螺纹件） 
r673(Black, 
non-screw） 
r677（外观黑色、
紧固件） 
r677(Black, 
fasten) 
锌镍合金： 
Zinc nickel alloy:
r640（非螺纹 
件） 
r640 
(non-screw) 
r665（紧固件） 
r665 (fasteners)
r670（非螺纹件）
r670 
(non-screw) 
r675（紧固件） 
r675 (fasteners)
 
 
 


SMTC 5 100 001—2011（V1）  
7 
©上海汽车版权所有  秘密文件 注意保密 Copyright SAIC Group Confidential 
 
表1  整车各部位零件相应的耐腐蚀要求（续1） 
Table 1  The anticorrosion requirement of the parts and components（Continued 1） 
零件所在的位置 
Parts’ positions 
腐蚀载荷 
Corrosion 
load 
腐蚀等级
Corrosio
n level 
常用的防腐方式 
Common anticorrosion methods 
基本耐腐蚀要求 
General 
anticorrosion 
requirement 
车身外饰件 
Exterior 
trimming 
parts 
 
 
 
锌薄片涂层： 
Zinc-flake coating:
t602（外观银灰色、
非螺纹件） 
t602(silver, 
non-screw) 
t647（外观银灰色、
紧固件） 
t647 (silver gray, 
fasteners) 
锌薄片涂层： 
Zinc-flake 
coating: 
t600（非螺纹件）
t600  
(non-screw) 
t645（紧固件）
t645 (fasteners) 
 
电泳漆或喷漆： 
x630～x633（外观黑色） 
x610～x613（外观为装饰色） 
Cathodic electrocoating or liquid paint: 
x630～x634 (black appearance) 
x610～x613(decorative color) 
耐腐蚀循环试验
SMTC 30504： 
≥30个循环 
Anticorrosion 
cycle 
test: ≥30 cycles 
底盘 
Chassis 
重度防护 
Serious 
protection 
6级 
Level VI 
不含六价铬 
Cr6+-free 
含六价铬 
Containing Cr6+
 
锌镍合金： 
r643（外观银色、
非螺纹件） 
r643  
(silver,non-screw )
r645（外观银色、
紧固件） 
r645  
(silver, fasteners) 
r673（外观黑色、
非螺纹件） 
r673  
(black,non-screw)
r677（外观黑色、
紧固件） 
r677  
(black, fasters) 
锌薄片涂层： 
Zinc nickel alloy: 
t602（外观银灰色、
非螺纹件） 
t602(silver,non-scr
ew ) 
t647（外观银灰色、
紧固件） 
t647 (silver gray , 
fasteners) 
锌镍合金： 
Zinc nickel alloy:
r640（非螺纹件）
r640 
(non-screw) 
r665（紧固件） 
r665 (fasteners)
r670（非螺纹件）
r670 
(non-screw) 
r675（紧固件） 
r675 (fasteners)
盐雾试验DIN EN 
ISO 9227: 720h 无
金属基体腐蚀 
Salt spray test:  
720h no base metal 
corrosion 
 


SMTC 5 100 001—2011（V1）  
8 
©上海汽车版权所有  秘密文件 注意保密 Copyright SAIC Group Confidential 
 
表1  整车各部位零件相应的耐腐蚀要求（续2） 
Table 1  The anticorrosion requirement of the parts and components（Continued 2） 
零件所在的位置 
Parts’ positions 
腐蚀载荷 
Corrosion 
load 
腐蚀 
等级 
Corrosi
-on 
level 
常用防腐方式 
Common anticorrosion methods 
基本耐腐蚀要求 
General anticorrosion 
requirement 
底盘 
Chassis 
重度防护 
Serious 
protection 
6级 
Level 
VI 
电泳漆、喷漆或喷粉： 
x630～x634、X650（外观黑色） 
Cathodic electrocoating, liquid paint or 
powder spraying:  
x630～x634, X650（black） 
耐腐蚀循环试验
SMTC30504：30～ 
60个循环 
Anticorrosion cycle 
test: ≥30 cycles 
发动机
仓 
Engine 
cabin 
干燥且不
靠近热源
区域 
dry 
area ,not 
close to 
heat 
source 
电镀重度防
护 
Serious 
electroplat-
ed   
protection 
6级 
Level 
VI 
不含六价铬 
Cr6+-free 
含六价铬 
Containing Cr6+ 
盐雾试验DIN EN ISO 
9227: 240h 无金属基
体腐蚀 
Salt spray test:  
240h,no base metal 
corrosion 
c643 
c651 
靠近热源
或靠近底
部区域 
close to 
heat 
source or 
bottom 
重度防护 
Serious 
protection 
6级 
Level 
VI 
不含六价铬 
Cr6+-free 
含六价铬 
Containing Cr6+ 
盐雾试验DIN EN ISO 
9227: 720h 无金属基
体腐蚀  
Salt spray test:  
720 h no base metal 
corrosion 
锌镍合金： 
Zinc nickel alloy: 
r643（外观银色、
非螺纹件） 
r643  
(silver,non-screw)
r645（外观银色、
紧固件） 
r645  
(silver,fasteners) 
r673（外观黑色、
非螺纹件） 
r673  
(black,non-screw )
r677（外观黑色、
紧固件） 
r677  
(black, fasters) 
锌薄片涂层： 
Zinc-flake coating:
t602（外观银灰色、
非螺纹件） 
t602  
(silver, non-screw)
t647（外观银灰色、
紧固件） 
t647 (silver gray, 
fasteners) 
锌镍合金： 
Zinc nickel alloy: 
r640（非螺纹件）
r640 (non-screw) 
r665（紧固件） 
r665 (fasteners) 
r670（非螺纹件）
r670 (non-screw 
elements) 
r675（紧固件） 
r675 (fasteners)
