Repository: kujaxr/obsidian-vault

File: 材料工程师/SMTC 5 100 001—2020（V3）.pdf.md
# SMTC 5 100 001—2020（V3）.pdf

 
©上汽集团版权所有  秘密文件 注意保密 Copyright SAIC MOTOR Confidential 
 
 
金属表面保护要求 
The requirements for surface protection of metal parts 
 
SMTC 5 100 001－2020（V3）
代替 SMTC 5 100 001－2013（V2）
2020-08-30 发布/Issue                               2020-08-31 实施/Implementation 


SMTC 5 100 001—2020（V3）  
I 
©上汽集团版权所有  秘密文件 注意保密 Copyright SAIC MOTOR Confidential 
 
  
为规范金属零件的表面保护的方式和技术
要求，包括处理工艺、技术规范要求、相应的符
号含义等，特制定本标准。 
本标准是对SMTC 5 100 001—2013（V2）
的修订,自本标准实施之日起废除SMTC 5 100 
001—2013（V2） 
本标准与SMTC 5 100 001—2013（V2）
相比主要变化如下： 
——增加了表1 的备注内容 
——增加了表2 的备注内容 
——增加了表3 的备注内容 
——增加了附录A 
——增加表面处理工艺必须满足SMTC 5 
500 002 欧盟REACH 法规实施指南 
——在4.4 小节细化了摩擦系数的说明 
——在4.7.1 中的描述从大于等于10.9 级
细化为大于等于32HRC 
——增加了4.11 本标准的使用方法说明 
请注意本文件的某些内容可能涉及专利，上
汽集团不承担识别这些专利的责任。 
当中英文产生疑义时，以中文为准。 
本标准由材料分标委提出。 
本标准由SMTC 技术标准化委员会批准。 
本标准由标准化工作组归口管理。 
本标准起草部门：质保部中心实验室。 
本标准主要起草人：虞莲雯、李娜、倪雷。 
本标准于2011年12月08日首次批准发布，
2011 年12 月09 日实施。本次为第三次修订。 
本版本所代替标准的历次版本发布情况为: 
——SMTC 5 100 001-2011（V1）。 
——SMTC 5 100 001-2013（V2） 
 
 
 
 
 
This standard is established for surface 
protection method including treatment process, 
technical requirement and corresponding code 
meanings. 
 
This standard is a revision for SMTC 5 100 001 
– 2013 (V2). This standard will replace SMTC 
5 100 001 – 2013 (V2) from the implementation 
date. 
 
The main changes between this standard and 
SMTC 5 100 001 – 2013 (V2) are as follows: 
——adding the remark content of Table 1 
——adding the remark content of Table 2 
——adding the remark content of Table 3 
——adding Appendix A  
——The added surface treatment process 
must meet the implementation guidelines of 
SMTC 5 500 002 EU REACH regulation 
——The description of friction coefficient in 
subsection 4.4 is detailed 
——The description in 4.7.1 is refined from 
10.9 to 32 HRC 
——adding the item 4.11 on the instruction of 
this standard  
 
Please note that some contents in this 
standard may relate to patent rights, which 
SAIC Motor shall not be held responsible for 
identifying any or all such patent rights. 
 
This standard is in Chinese and English. If in 
doubt, the Chinese version is the Master. 
 
This standard was proposed by material 
sub-committee. 
 
This standard was approved by the SMTC 
Technical Standardization Committee. 
 
This standard is under the management of 
Standardization working team. 
 
The draft department of this standard: Central 
Laboratory. 
 
The main drafters of this standard YU 
LianWen, Li Na, Ni Lei. 
 
This standard was first published on Dec. 08, 
2011 and implemented on Dec.,09, 2011. This 
standard is the third revision.  
 
前言Foreword 


SMTC 5 100 001—2020（V3）  
II 
©上汽集团版权所有  秘密文件 注意保密 Copyright SAIC MOTOR Confidential 
 
The versions superseded by this standard:  
——SMTC 5 100 001-2011（V1）. 
——SMTC 5 100 001-2013（V2） 
 


SMTC 5 100 001—2020（V3） 
1 
©上汽集团版权所有  秘密文件 注意保密 Copyright SAIC MOTOR Confidential 
 
金属表面保护要求 
 
The Requirements for 
Surface Protection of Metal 
Parts 
1 范围 
本标准规定了金属零件的表面保护的方式和
技术要求，包括处理工艺、技术规范要求、相应
的符号含义等。 
本标准适用于图纸以及技术资料中标记的汽
车金属类零部件的一般表面防护形式的标记方式
及要求。 
 
 
 
1  Scope 
This standard specifies requirement for 
surface 
protection 
including 
treatment 
process, 
technical 
requirement 
and 
corresponding code meanings. 
   
This standard applies to the identification of 
general surface protection types of vehicle 
parts and units in drawings and technical 
documentation. 
2 规范引用文件 
下列文件中的条款通过本标准的引用而成为
本标准的条款。凡是注日期的引用文件，其随后
所有的修改单（不包括勘误的内容）或修订版均
不适用于本标准，然而，鼓励根据本标准达成协
议的各方研究是否可使用这些文件的最新版本。
凡是不注日期的引用文件，其最新版本适用于本
标准。 
SMTC 5 100 002 锌镀层表面保护要求 
SMTC 5 100 003 锌镍合金层表面保护要求 
SMTC 5 100 004 非电解质锌铝薄片涂覆层表
面保护的要求A 
SMTC 5 100 005 非电解质锌铝薄片涂覆层表
面保护的要求B 
SMTC 5 100 008 富锌漆涂层表面保护要求 
SMTC 5 100 009 铝件表面阳极氧化层表面保
护要求 
SMTC 5 100 010 与车身同色的多层漆金属外
饰要求 
SMTC 5 100 011 金属表面的涂漆对表面保护
的要求 
SMTC 5 100 012 镀锌金属表面的涂漆表面保
护要求 
SMTC 5 100 013 金属表面的粉体涂料对表面
 
2  Reference standards 
The following normative documents contain 
provision which, through reference in this 
text, constitute provisions of this standard. 
For 
dated 
reference, 
subsequent 
amendments to, or revisions of, any of these 
publications do not apply (exclude the 
correction), but parties to agreements based 
on 
this 
standard 
are 
encouraged 
to 
investigate the possibility of applying the most 
recent editions of the standards. For undated 
references, the latest edition of the normative 
document referred to applies. 
 
SMTC 
5 
100 
002 
Zinc 
Coating 
requirements for surface protection 
 
SMTC 5 100 003 Zinc Nickel Alloy 
coatings surface protection requirement 
 
SMTC 5 100 004 The surface protection 
requirement of Zn-Al flake coating (A) 
 
SMTC 5 100 005 The surface protection 
requirement of Zn-Al flake coating (B) 
 
SMTC 5 100 008 Coating with Zinc-dust 
paint requirements for surface protection  
 
SMTC 5 100 009 The surface protection 
requirement of Decorative Anodized Coating 
on Aluminum Parts 
 
SMTC 5 100 010 The Surface Protection 
Requirement of Exterior Metal Parts with Car 


SMTC 5 100 001—2020（V3） 
2 
©上汽集团版权所有  秘密文件 注意保密 Copyright SAIC MOTOR Confidential 
 
保护的要求 
SMTC 5 100 014 镍/铬电镀层表面保护要求 
SMTC 5 100 021 接触镁连接件涂层的表面保
护要求 
SMTC 5 100 023 小零件和散装件的双涂镀层
表面保护要求 
SMTC 5 100 024 活塞杆铬质镀层或镍铬质镀
层表面保护要求 
SMTC 5 100 027 制动硬管的表面保护要求 
SMTC 5 100 030 单层/多层涂料钢制车轮装
饰性腐蚀保护要求 
SMTC 5 100 031 铝合金车轮的表面保护要求 
SMTC 5 100 036 螺旋弹簧表面保护要求  
SMTC 5 100 038 管件的腐蚀保护要求 
SMTC 5 100 039 雨刮系统的表面保护要求 
SMTC 5 100 040 转向助力管表面保护要求 
SMTC 5 100 042 不锈钢紧固件的发黑饰面 
SMTC 5 100 043 用于钢制紧固件的有机表面
处理  
SMTC 5 100 044 排气管用有机涂层 
SMTC 5 100 045 金属电池托架和辅助装置用
有机涂层 
SMTC 5 100 046 金属燃油箱的有机涂层 
SMTC 5 100 047 带空腔底盘零件的表面保护 
SMTC 5 100 048 磷化处理的表面要求 
SMTC 5 100 049 传动轴的表面保护要求 
SMTC 5 100 050 制动盘（鼓）的表面保护要
求 
SMTC 5 200 010 车身及零部件的腐蚀交变试
验 
SMTC 5 500 001 汽车零件和材料中禁用/限
用危险物质 
SMTC 5 500 002 欧盟REACH 法规实施指南 
SMTC 7 100 013 螺纹紧固件扭矩和夹紧力的
关系测试 
ISO 15330  紧固件 检查氢脆用预载荷试
验 
ISO 2409 油漆和清漆－划格试验 
DIN 50938 钢铁材料的结构件的发蓝处理；
Body Color  
 
SMTC 5 100 011 The surface protection 
requirement of coating on metal parts 
 
SMTC 5 100 012 The surface protection 
requirement of paint coating on zinc-plated 
metal parts  
 
SMTC 5 100 013 Powder paint on metal 
surfaces requirement for surface protection 
 
SMTC 
5 
100 
014 
Electroplate 
nickel/chromium coatings requirements for 
surface protection 
 
SMTC 5 100 021 The surface protection 
for coating on joining elements when in 
contact with magnesium  
 
SMTC 5 100 023 The surface protection 
requirements for duplex coating systems for 
small parts 
 
SMTC 
5 
100 
024 
Electroplated 
Chromium and Nickel Chromium 
 
SMTC 5 100 027 The surface protection 
requirement of brake lines 
 
SMTC 5 100 030 The surface protection 
requirement of steel disk 
 
SMTC 5 100 031 The requirements for 
surface protection of light alloy wheels 
 
SMTC 5 100 036 The surface protection 
requirements of coil spring 
 
SMTC 5 100 038 The surface protection 
requirement of pipe 
 
SMTC 5 100 039 The surface protection 
requirement of the wiper system 
 
SMTC 5 100 040 Power steering pipe 
protection requirement 
 
SMTC 5 100 042 Black Finish on 
stainless steel Fasteners 
 
SMTC 5 100 043 Organic finishes on 
steel fasteners 
 
SMTC 5 100 044 Organic coating of 
exhaust systems 
 
SMTC 5 100 045 Non-metallic material 
specifications organic coatings 
 
SMTC 5 100 046 Organic coating for 
metal fuel tanks 
 
SMTC 5 100 047  Corrosion protection 
of cavity-forming chassis parts 
 
SMTC 5 100 048 The surface protection 
requirement of phosphate coating for steel 
 
SMTC 5 100 049 The surface protection 


SMTC 5 100 001—2020（V3） 
3 
©上汽集团版权所有  秘密文件 注意保密 Copyright SAIC MOTOR Confidential 
 
技术要求和试验方法 
DIN 50965 电镀层；在铁-和铜材料表面上的
锌镀层 
DIN 50969 高强度钢制件的耐氢工业脆化稳
定性；通过拉伸试验和预防性的措施加以验证 
DIN EN 12476 金属表面的磷化层；确定技术
要求的方法 
ISO 4287 连接元件；电镀涂层 
ISO 6270-2 涂层材料；耐湿度稳定性的确
定；第2 部分：样品在冷凝水恒定气候载荷下的
试验 
ISO 9227 人工条件下的腐蚀试验；盐雾试验
箱 
requirement of drive shafts 
 
SMTC 5 100 050 The surface protection 
requirement of brake discs/drums 
 
SMTC 5 200 010 Body and add-on parts 
corrosion test 
 
SMTC 
5 
500 
001 
Automotive 
Prohibited/Restricted 
Hazardous 
Sub-stances for Parts and Materials 
 
SMTC 5 500 002 EU REACH regulatory 
guide 
 
SMTC 7 100 013 The test on the 
relationship between torque and clamping 
force of the threaded fastener 
 
ISO 15330 The preload test for hydrogen 
embrittlement inspection of fasteners 
 
ISO 2409 Paint and Clear Lacquer －
Cross Cut Test  
 
DIN 50938 Bluing of Construction Parts 
of Ferrous Material; Technical Requirement 
and Test Methods 
 
DIN 50965 Galvanized Coating; Zinc 
Coating on Surfaces of Iron and Copper 
Material 
 
DIN 50969 High-strength Steel Parts' 
Hydrogen Resistant Industrial Embrittlement  
Stability; Verification through Tensile Tests 
and Preventive Measures 
 
DIN EN 12476 Phosphate Coating of 
Metal 
Surfaces; 
Determining 
Methods 
Required by Technology 
 
ISO 4287 Connecting Components; 
Galvanized Coating 
 
ISO 
6270-2 
Coating 
Material; 
Determination of Anti-moisture Stability; Part 
2:Tests of Samples in Constant Climate of 
Condensing Water 
 
ISO 9227 Corrosion Test in Artificial 
Conditions; Salt Spray Tester  
3 标记 
 
3  Identifications 
3.1 缩写的组成 
表面防护（SP）的标记按表1，由四部分的缩
写组成。 
 
3.1  Composition of abbreviations 
The identification of surface protection (SP) 
shall be pursuant to table 1, and it is 
composed of abbreviations of four parts. 


SMTC 5 100 001—2020（V3） 
4 
©上汽集团版权所有  秘密文件 注意保密 Copyright SAIC MOTOR Confidential 
 
                            
后处理方式：Post treatment method 
                           防护等级：Protection level 
                           处理方式：Treatment method 
                           表面防护标记：Surface protection identification 
3.2 标记举例 
锌－镍－镀层，黑色无铬（VI）钝化处理，
且另外作封闭处理。重级防护。按SMTC 5 100 
003： SP-RH73。 
 
3.2  Examples for identification 
Zinc/nickel coating, deposited from alkaline 
electrolytes, black Cr (VI)-free passivity and 
additionally sealed. Corrosion resistance, 
high level. Using the surface protection type
按SMTC 5 100 003： SP-RH73. 
4 技术要求 
 
4  Technical Requirements 
4.1 基本要求 
 
4.1  General requirements 
4.1.1  由各设计开发部门，按照汽车零部件在不
同部位的耐腐蚀载荷要求，进行级别划分；开发
部门和中心实验室根据零件的实际使用情况选用
合适的表面防护工艺；由中心实验室提供技术支
持并承担零件的实验认可工作。 
 
4.1.1 Design and Development Departments 
shall grades according to the anticorrosion 
behaviors 
of 
automobile 
parts 
and 
components at different positions; The 
development 
departments 
and 
center 
laboratory shall select appropriate surface 
protection technology according to the use of 
components; The center laboratory shall 
provide technical support and undertake the 
tests and ratification of the components. 
4.1.2  防腐等级划分： 
轻度防护（L级）：其腐蚀防护只针对于零部
件的运输过程，且装配不外露的零件。 
中度防护（M级）：主要用于安装位置具有防
护要求的汽车内饰零部件或外饰不可见零件。 
重度防护（H级）：其主要用于暴露在车外，
直接受到大气腐蚀的零部件（例如，底盘、发动
机仓靠近热源和底部的零件）；在装配状态下，
（从车的下部）观察，可见的零部件。 
 
 
 
 
4.1.2  Classification of Anticorrosion Grades: 
Slight protection (Level L):Its corrosion 
protection only aims at the transport process 
of the componengts and parts, and the 
elements whose fittings are not exposed. 
Medium protection (Level M);It mainly aims at 
the automotive interior trimming parts and 
components whose mounting positions have 
protection 
requirement 
or 
the 
invisible 
exterior parts and components. 
 
Serious protection (Level H);It mainly aims at 
the parts and components exposed outside 
the 
aumobiles 
and 
suffer 
atmospheric 
corrosion (such as chassis, and the parts of 
the engine cabin is near the heat source or 
bottom), 
and 
the 
visible 
parts 
and 
components 
under 
assembling 
state 
(observed from the automobile's underpart). 


SMTC 5 100 001—2020（V3） 
5 
©上汽集团版权所有  秘密文件 注意保密 Copyright SAIC MOTOR Confidential 
 
4.1.3 零部件相应的耐腐蚀要求，见表1。 
 
 
4.1.3 
The 
corresponding 
anticorrosion 
requirement of the parts and components of 
the entire automobile, see Table 1. 
4.2 图纸或技术要求中的说明 
如果整个零件或总成中的若干零件需要确定
的表面防护，则应在图纸中注明每一部分零件需
要的表面处理方式，例如，SMTC 5 100 
003-2013(V3) SP-RH73；如果可以选择使用几种
表面防护方式，那么就要给出所有允许的处理方
式的缩写，例如，SMTC 5 100 003-2013(V3) 
SP-RH73或SMTC 5 100 001-2014(V4) SP-XH30。 
 
4.2 Note in the drawing or technical 
requirement 
If the whole parts or some parts of the 
assembly need definite surface protection, 
then the surface treatment method required 
by each part shall be noted in the drawing, for 
example, 
SMTC 
5 
100 
003-2013(V3) 
SP-RH73 
if 
several 
surface 
protection 
methods are optional, then the abbreviations 
of all the permissible treatment methods shall 
be given out, for example, SMTC 5 100 
003-2013(V3) SP-RH73 or SMTC 5 100 
001-2014(V4) SP-XH30 
4.3 可焊接性 
 
4.3  Solder ability  
经过表面防护处理的零件，有时需要相互焊
接或与其他金属零件焊接，所以要检验它们的可
焊接性。在底盘结构中规定CM40为标准的表面防
护形式（例如，焊接螺母）。 
 
 
The 
parts 
having 
undergone 
surface 
protection 
treatment 
sometimes 
need 
soldering with each other or with other metal 
parts, so their solder ability shall be checked. 
For chassis structure, it is stipulated that 
CM40 shall be the standard form of surface 
protection (for example, soldering screw nut). 
4.4 摩擦系数 
 
4.4  Friction coefficient  
表面处理工艺对紧固件摩擦系数有显著的影
响，应采用SMTC 7 100 013标准进行紧固件摩擦
系数测试，确保紧固件摩擦系数满足零件技术要
求。 
 
The surface treatment process has a 
significant impact on the friction coefficient of 
fasteners. SMTC 7 100 013 standard should 
be used to test the friction coefficient of 
fasteners to ensure that the friction coefficient 
of fasteners meets the technical requirements 
of parts. 
4.5 连接特性 
 
4.5  Connection characteristics  
表面防护处理在连接件中的配合度，需要通
过试验和调整后确定。 
 
The degree of adaptability of surface 
protection treatment in connecting pieces 
shall be determined by tests and adjustment. 
4.6 螺母、螺栓和螺纹件 
 
4.6  Screw nuts, bolts and screw 
elements 
螺栓、螺母和类似的螺纹件，其非螺纹面的
表面防护方式和实验结果评判按照表格2，螺纹面
的实验结果评判比非螺纹面低一个防护等级。 
 
For bolts, screw nuts and similar screw 
pieces, their non-thread surfaces' surface 
protection method and test result judge shall 
be pursuant to Table 2, and the test result 
judge of the thread surfaces shall be one 
protection level lower than that of the 
non-thread surface. 


SMTC 5 100 001—2020（V3） 
6 
©上汽集团版权所有  秘密文件 注意保密 Copyright SAIC MOTOR Confidential 
 
4.7 锌镀层和锌合金镀层 
 
4.7  Zinc coating and zinc alloy coating 
4.7.1  对于抗拉强度 大于1000MPa 的高强度
钢件和紧固件、硬度大于等于HRC 32 不应使用
电镀的加工工艺，应使用锌薄片涂层工艺。 
 
 
 
4.7.1 For high-strength steel parts and 
fasteners with tensile strength greater than 
1000MPa and hardness greater than or equal 
to HRC 32, electroplating process shall not 
be used, and zinc flake coating process shall 
be used. 
4.7.2  为了改善耐腐蚀特性，电解镀锌和锌合金
涂层的零件可以使用钝化作为后续处理。但是则
不应使用含Cr(VI)的铬酸盐钝化。 
 
 
 
4.7.2 In order to improve anticorrosion 
characteristics, deactivation can be used as 
post treatment for electrolytic zincing and zinc 
alloy coated parts. But containing the Cr (VI) 
not permitted. 
4.8 表面防护方式和耐腐蚀要求 
 
4.8 
Surface 
protection 
method 
and 
anticorrosion requirement 
4.8.1  应根据零件所属的整车部位，选择适合的
表面防护方式。 
 
4.8.1 Appropriate surface protection method 
shall be selected according to the parts' 
positions on the entire car. 
4.8.2  表面防护方式及耐腐蚀要求，见表格2和
表格3。 
 
4.8.2 For surface protection method and 
anticorrosion requirement, see Table 2 and 3. 
4.9 锌铝涂覆涂层 
 
4.9  Zinc lamina coating layer 
锌铝薄片涂层不应使用在有导电要求的零件
上。 
 
The coating layer shall not apply to the parts 
having conduction requirement. 
4.10 禁限危险物质 
 
4.10 
Prohibited 
restricted 
Hazardous 
substances 
   禁用限用危险物质要求需SMTC 5 500 001 标
准。以及SMTC 5 500 002 欧盟REACH 法规实施
指南。 
 
Prohibited restricted Hazardous substances 
should meet SMTC 5 500 001 and SMTC 5 
500 002 EU REACH regulatory guide 
4.11  本标准的使用说明 
 
4.11 The instruction of this standard 
   本标准是一份索引标准，用于引导工程师快速
检索到所需的合适的表面保护方式的具体标准。
在检索到具体标准后，应仔细阅读具体标准，并
将标准号及类型号写入到图纸中，具体见4.2 项
（图纸或技术要求中的说明）。本标准作为索引标
准，不应出现在图纸中，但可以包含在SOR 包中。
本标准中的表一用于各区域分类及指导快速索
引，表二和表三将基础类的标准进行归类，便于
检索，表中所列举的性能要求仅为主要要求，并
非全部性能要求，全部性能要求应通过阅读具体
标准获得。附录一中列出了特殊类零件的表面保
护标准，如果设计的零件为特殊类零件，则应参
考附录一中的标准。 
 
This standard is an index one in favor of 
helping the engineers to retrieve the suitable 
surface standard. The suitable standard 
should be read in detail then be written on the 
drawing according to item 4.2.This standard, 
as an index standard, should not be showed 
on the drawing but should be involved in SOR 
package. The table one is used to convenient 
the engineers quick seeking the suitable 
standard according to the parts area. The 
table two and table three list the main 
performance, but not the total performance, 
of the surface protection type with high using 
frequency. In addenda one, the standards for 
important and special parts are listed, for 
special parts, there standard should be 
primarily referred to.  


SMTC 5 100 001—2020（V3） 
7 
©上汽集团版权所有  秘密文件 注意保密 Copyright SAIC MOTOR Confidential 
 
 
表1  整车各部位零件相应的耐腐蚀要求
1） 
Table 1  The anticorrosion requirement of the parts and components  
零件所在的位置 
Parts’ positions 
腐蚀载荷 
Corrosion 
load 
腐蚀等级 
Corrosio
n level 
常用的防腐方式 
Common anticorrosion methods 
基本耐腐蚀要求 
General 
anticorrosion 
requirement 
车身内部 
Interior of 
car body  
不可见 
Invisible  
中度防护 
Medium 
protection 
M级 
Level M  
CM40～CM47 
盐雾试验DIN EN 
ISO 9227： 
96h 无金属基体腐蚀
（不可见） 
144h 无金属基体腐
蚀（可见） 
Salt spray test:  
96h, no base metal 
corrosion (invisible) 
144h, no base metal 
corrosion (visible)   
可见 
Visible 
电泳漆或喷漆：XM30 
Cathodic electrocoating or liquid paint: 
XM30 
车身外饰件 
 Exterior 
trimming 
parts 
 
电镀重度防
护 (不可见) 
Serious 
electroplated 
protection  
(Invisible)   
H级 
Level H 
CH43 
盐雾试验DIN EN 
ISO 9227：360h 无
金属基体腐蚀 
Salt 
spray 
test: 
360h,no base metal 
corrosion  
重度防护 
（可见） 
Serious 
protection 
(Visible) 
H级 
Level H  
锌镍合金： 
Zinc nickel alloy: 
RH43（外观银色、非螺纹件） 
RH43 (silver, non-screw) 
RH47（外观银色、紧固件） 
RH47silver, fasteners) 
RH73（外观黑色、非螺纹件） 
RH73(Black, non-screw） 
RH77（外观黑色、紧固件） 
RH77(Black, fasten) 
 
盐雾试验ISO 9227: 
720h 无金属基体腐
蚀 
Salt spray test:  
720h no base metal 
corrosion 
车身外饰件 
Exterior 
trimming 
parts 
 
锌薄片涂层： 
Zinc-flake coating: 
TH07（外观银灰色、非螺纹件） 
TH07(silver, non-screw) 
TH27（外观银灰色、紧固件） 
TH27 (silver gray, fasteners) 
电泳漆或喷漆： 
XH36（外观为黑色） 
Cathodic electrocoating or liquid paint:  
XH36（外观为黑色） 
耐腐蚀循环试验
SMTC 5 200 010： 
≥30个循环 
Anticorrosion 
cycle 
test: ≥30 cycles 
备注：1）表一通过区域划分，推荐了零件根据其安装位置，应采用的表面保护方式。但是根据各车型情况（设计历史或
定位），以及零件的具体情况（例如：周围零件的遮挡情况，是否处于迎风面等），零件工程师和中心实验室工程师协
商后对具体零件标准进行适当上升或降低。 
Remark:1）Table one defines the parts recommendation surface protection standard according to the parts fixed area. 
But adjustment including improving the requirement or debasing the requirement also can be made by agreement from 
DRE and SCL engineer according to the specifically parts with its detail information, for example, the factor of the 
ambient parts, the factor of in the stone impact areas or not.

File: 材料工程师/SMTC 5 100 002 镀锌层表面保护要求Zinc coating requirements for surface protection(110428).pdf.md
# SMTC 5 100 002 镀锌层表面保护要求Zinc coating requirements for surface protection(110428).pdf

 
 
上汽股份有限公司技术中心企业技术标准 
Enterprise  Technical  Standard  of  SAIC  Motor  Technical  Center 
SMTC
SMTC 5 100 002－2011（V1）
 
 
镀锌层表面保护要求 
Zinc coating requirements for surface protection  
 
 
 
 2011-04-28  发布/Issue 
 2011-04-29  实施/Implementation
上汽股份技术中心技术标准化委员会 
Technical Standardization Committee of  SAIC Motor Technical Center   
发布
Issue


SMTC 5 100 002—2011（V1） 
I 
打印、拷贝即为非受控文件，请核查最新版本 
- Printed Copy is Uncontrolled – Check Issue is Current - 
目 次/Content 
前言Foreword ......................................................................... II 
1 范围Scope ........................................................................... 3 
2 规范性引用文件Normative references .................................................. 3 
3 标记Designation ..................................................................... 3 
4 要求Requirements .................................................................... 3 
4.1 保护方式Surface protection types .................................................. 3 
4.2 基本要求General requirements ...................................................... 5 
4.3 适于油漆的镀锌层Zinc coatings for paintwork ....................................... 6 
4.4 不含Cr
6+的钝化层Cr(VI)-free passivation treatment layers .......................... 6 
4.5 封闭镀层Coatings with sealing ..................................................... 7 
4.6 结构Structure ..................................................................... 7 
4.7 锌层厚度Layer thickness ........................................................... 7 
4.8 粘附强度Adhensive strength ........................................................ 8 
4.9 耐腐蚀性Corrision behavior ........................................................ 8 
 


SMTC 5 100 002—2011（V1） 
II 
打印、拷贝即为非受控文件，请核查最新版本 
- Printed Copy is Uncontrolled – Check Issue is Current - 
 前    言 
为规范金属表面镀锌的方法和要求，特制定
此标准。本标准是对MGR ES：21.ZS.01《经过
钝化和后钝化处理的电镀和机械淀积的锌涂层》
和SES F 204-1《车身零件电镀锌》的修订,自
本标准实施之日起代替MGR ES：21.ZS.01 和 SES 
F 204-1。 
当中英文产生疑义时，以中文为准。 
本标准由材料分标委提出。 
本标准由SMTC 技术标准化委员会批准。 
本标准由标准化工作组归口管理。 
本标准起草部门：质保部。 
本标准主要起草人：赵苏阳。 
本标准于2011 年04 月28 日首次批准发布，
2011 年04 月29 日实施。 
 
 
Foreword 
 
 
This standard is established for the 
zinc-coating surface protective requirements of 
metals. This standard is a revision for MGR 
ES：21. ZS.01 <Electroplated and mechani-
cally deposited coating of zinc with passivate 
and post passivate treatments> and SES F 
204-1 <Electric zinc coating for the vehicle 
parts>.This standard will replace MGR ES：21. 
ZS.01 and SES F 204-1 from the implementa-
tion date of this.  
This standard in Chinese and English 
have a doubt, the Chinese version should be 
criterion. 
This standard was proposed by material 
sub-committee. 
This standard was approved by the SMTC 
Technical Standardization Committee. 
This standard is under the management of 
Standardization working team. 
The drafting departments of this standard 
is: Quality Assurance Dept. 
The main drafters of this standard is: Zhao 
Suyang. 
This standard was first published on 
Apr.28, 2011 and implemented on Apr.29, 
2011. 
 


SMTC 5 100 002—2011（V1） 
3 
打印、拷贝即为非受控文件，请核查最新版本 
- Printed Copy is Uncontrolled – Check Issue is Current - 
镀锌层表面保护要求 
Zinc coating surface   
protective requirements 
1 范围 
本标准规定了钢制件上电解析出的镀锌层
以及热镀锌半成品制成零件的更改要求，但不是
针对与镁接触的零件。 
本标准适用于金属零件镀锌层的评价。不适
合使用于温度持续增加到大于100℃的镀锌层。
1  Scope  
This standard specifies the requirements 
for electrolytically deposited zinc coatings on 
steel parts as well as for parts made from 
hot-dip zinc-coated semi-finished products, but 
not for contact with magnesium. The coatings 
are not suitable for lasting conditions of ele-
vated temperatures > 100 ℃. 
The standard is adopted to evaluate the 
zinc coatings on steel parts. 
2 规范性引用文件 
下列文件中的条款通过本标准的引用而成
为本标准的条款。凡是注日期的引用文件，其随
后所有的修改单（不包括勘误的内容）或修订版
均不适用于本标准，然而，鼓励根据本标准达成
协议的各方研究是否可使用这些文件的最新版
本。凡是不注日期的引用文件，其最新版本适用
于本标准。 
 
2  Normative references 
The following normative documents con-
tain provision which, through reference in this 
text, constitute provisions of this standard. For 
dated reference, subsequent amendments to, 
or revisions of, any of these publications do not 
apply (exclude the correction), but parties to 
agreements based on this standard are en-
couraged to investigate the possibility of ap-
plying the most recent editions of the stan-
dards. For undated references, the latest edi-
tion of the normative document referred to ap-
plies. 
SMTC 90008  汽车零件和材料中禁用/限用
危险物质 
SMTC 90008 Environmental Standard for 
Vehicles, Vehicle Parts, Materials, Fuels; 
Avoidance of Hazardous Substances 
DIN EN ISO 1461  钢铁制件热浸镀锌层
规范和试验方法 
DIN EN ISO 1461 Zinc Coatings Applied 
to Steel using the Hot-Dip Method (Individual 
Zinc Coating); Requirements and Tests 
DIN EN ISO 1463  金属和氧化物覆盖层 层
厚测量  显微法 
DIN EN ISO 1463 Metallic and Oxide 
Coatings. Measurement of Coating Thickness; 
Microscopical Method 
DIN EN ISO 2177  金属涂层  涂层厚度测
量  阳极溶解库仑法 
DIN EN ISO 2177 Metallic Coatings, 
Measurement of Coating Thickness, Coulo-
metric Method by Anodic Dissolution 
DIN EN ISO 2178  磁性基体上的非磁性涂
覆层  层厚测量  磁性法 
DIN EN ISO 2178 Non-Magnetic Coatings 
on Magnetic Substrates; Measurement of 
Coating Thickness; Magnetic Method 
DIN EN ISO 2360  非磁性导电基体上的非
导体涂层  测量涂层厚度  振幅感应涡流法 
DIN EN ISO 2360 Nonconductive Coat-
ings on Non-Magnetic Base Metals; Mea-
surement of Coating Thickness; Eddy Current 
Test Method 
DIN EN ISO 2819  金属镀层  电沉积层和
化学沉积层  附着强度试验方法的评述 
DIN EN ISO 2819 Metallic Coatings on 
Metallic Base Materials; Electroplated and 
Chemical Coatings; Overview of the Methods 
Used To Test Adhesive Strength 
DIN EN ISO 4042  紧固件  电镀层 
DIN EN ISO 4042 Fasteners-Electroplated 
Coatings 
DIN EN ISO 9227  人工气候腐蚀试验:盐雾
喷射试验 
DIN EN ISO 9227 Artificial Climate Corro-
sion Test : Salt Spray Tests 
3 要求 
3  Requirements 
3.1 保护方式 
3.1  Surface protection types 


SMTC 5 100 002—2011（V1） 
4 
打印、拷贝即为非受控文件，请核查最新版本 
- Printed Copy is Uncontrolled – Check Issue is Current - 
表面保护方式参见表1。替代含Cr
6+保护方式
参见表2。 
 
对热镀锌的半成品的要求则详见DIN EN ISO 
1461。 
The surface protection types listed in table 
1 apply. For the replacement of the invalid 
surface protection types containing Cr6+ see 
table 2. 
For requirements on hot-dip zinc-coated 
semi finished products see DIN EN ISO 1461. 
 
 
表1/Table 1 
保护方式 
Surface protection type 
外观 
Appearance 
SP-c310，SP-c610  
非合金镀锌层（任意电镀法），不进行后处理，银色光泽。 
Unalloyed zinc coating (electroplating procedure optional), without 
post-treatment, silvery luster. 
SP-c330，SP-c630  
镀锌层（热镀锌），不进行后处理，银色光泽。 
Zinc coating (hot-dip zinc-coated), without post-treatment, silvery luster. 
SP-c340，SP-c640  
非合金镀锌层（任意电镀法），薄层钝化处理。 
Unalloyed zinc coating (electroplating procedure optional), thin film passi-
vation treatment. 
SP-c341，SP-c641  
如c340和c640，增加有机和无机涂层，银色光泽直至呈淡蓝的虹彩色。 
As for c340 and c640, with organic or inorganic sealing, silvery luster to 
pale bluish iridescence. 
SP-c342，SP-c642  
非合金镀锌层（任意电镀法），厚层钝化处理，呈淡蓝、淡绿、淡红、淡黄
的虹彩色。  
Unalloyed zinc coating (electroplating procedure optional), thick film pas-
sivation treatment, bluish, greenish, reddish, yellowish iridescence. 
SP-c343，SP-c643  
如c342和c642，增加有机和无机涂层，银色光泽，呈淡蓝、淡红、淡黄的虹
彩色。  
As for c342 and c642, with organic or inorganic sealing, silvery luster to 
pale bluish, reddish, yellowish iridescence. 
SP-c347，SP-c647  
如c342和c642，但是另外采用润滑剂进行处理。 
As for c342 and c642, but additionally treated with lubricant. 
 
 
 
表2/Table 2 
含Cr(VI)的保护方式结构 
Surface protection type 
-contains Cr(VI) 
可替代的保护方式结构，不含Cr6+
 Replacement surface protection type prescribed for new designs 
-Cr(VI)-free  
SP-c350  
SP-c342  
SP-c650  
SP-c642  
SP-c351  
SP-c343  
SP-c651  
SP-c643  
SP-c355  
SP-c347  
SP-c360和SP-c660  
SP-t630,橄榄绿按SMTC 5 100 005/ SP-t630 olive-green according to SMTC 5 
100 005  
SP-c683  
SP-c686,按SMTC 5 100 021 （与镁接触的部件）/ SP-c686 according to SMTC 
21504 (components in contact with Mg) 
 
表2（续）/Table 2（Continue） 
含Cr(VI)的保护方式结构 
Surface protection type 
-contains Cr(VI) 
可替代的保护方式结构，不含Cr6+
 Replacement surface protection type prescribed for new designs 
-Cr(VI)-free 
SP-c385  
SP-c687按SMTC 5 100 021（与镁接触的连接元件）/ SP-c687 according to 
SMTC 21504 (joining elements in contact with Mg)  
SP-c685  
SP-c687按SMTC 5 100 021（与镁接触的连接元件）/ SP-c687 according to 
SMTC 21504 (joining elements in contact with Mg) 
 


SMTC 5 100 002—2011（V1） 
5 
打印、拷贝即为非受控文件，请核查最新版本 
- Printed Copy is Uncontrolled – Check Issue is Current - 
3.2 基本要求 
3.2  General requirements 
3.2.1  避免有害物质按SMTC 90008。 
 
3.2.1  Avoidance of hazardous substances 
acc. to SMTC 90008. 
3.2.2  进行一次完整的检测需要10个成品件。
3.2.2  10 finished parts are required for com-
plete testing. 
3.2.3  假如在图纸中未明确标出零件的某些地
方不作表面处理，那么在整个表面上零件必须具
有规定特性的表面保护。 
 
3.2.3  Unless certain sections of parts that are 
marked in the drawing are excluded from the 
surface coating, the entire surface of the parts 
must comply with the required surface protec-
tion type and display the prescribed properties
3.2.4  针对螺栓和快速紧固元件来说，下列所
述试验要求仅适用于螺栓头和螺母，确切地说适
用于扳手着力平面。而在螺纹模制件和相似螺纹
的模制件中，诸如双头螺栓，这些试验要求仅适
用于端面。 
3.2.4  In the case of screws and quick fas-
tening elements the test specifications listed 
below only apply to the head and/or the 
wrench bearing surfaces, in the case of nuts 
they apply only to the face surfaces and/or 
wrench bearing surfaces. For threaded parts 
and similar molded parts, such as studs, the 
test requirements only apply to the face sur-
faces. 
3.2.5  针对由于生产过程薄弱区域而造成的诸
如螺栓杆和螺纹等的连接元件涂层来说，则采用
低一级的耐抗性等级的试验要求。 
3.2.5  The test requirements of the next pro-
tection 
class 
down 
apply 
to 
process-determined weak coating areas on 
joining elements such as shank and thread. 
3.2.6  除此以外，必须考虑到DIN EN ISO 4042
中有关螺纹面上电镀层可能的最大厚度的数据。
3.2.6  Furthermore, the specifications in DIN 
EN ISO 4042 concerning the maximum possi-
ble thickness of electroplated coating in the 
threaded profile shall be taken into considera-
tion. 
3.2.7  对于热镀锌和附加涂油的半成品的零件
来讲，这些试验要求仅适用于锌层厚度和在（按
DIN 50 018-KFW 2.0S）SO2试验中的耐蚀性。 
3.2.7  For parts made from hot-dip zinc 
-coated and additionally oiled semi finished 
products, the test requirements only apply to 
zinc coating thickness and to resistance in the 
SO2 test according to DIN 50 018- KFW 2.0S. 
3.2.8  对于那些由于制造原因而遭受损坏的地
方，诸如弯曲半径，就要采用低一级的耐抗性等
级的试验要求。 
3.2.8
For sections of parts that are damaged 
due to the manufacturing method, such as e.g. 
bend radii, the requirements of the next pro-
tection class down are applied. 
3.2.9  这些保护涂层不允许有影响防腐和/或
规定外观的气孔、裂纹、损伤和其他缺陷。 
 
3.2.9  The protective coatings must exhibit no 
pores, cracks, damage or other flaws that im-
pair corrosion protection and/or specified ap-
pearance. 
3.2.10  此外，涂层必须牢牢地附着在母材上，
并且在发生微小变形时不允许剥落。 
3.2.10  Further, the coatings shall exhibit firm 
adhesion to the base material and may not 
flake under slight deformation. 


SMTC 5 100 002—2011（V1） 
6 
打印、拷贝即为非受控文件，请核查最新版本 
- Printed Copy is Uncontrolled – Check Issue is Current - 
3.2.11  在设计和控制制造工艺时必须注意不
让成品件的使用性能受到影响。特别是必须通过
对预处理和热处理的恰当选择和组合，确保不发
生氢脆。 
3.2.11  The layout and control of the produc-
tion process shall not impair the functional 
characteristics of the finished part. In particu-
lar, it shall be ensured, through the appropriate 
selection and combination of pretreatment and 
heat treatment that no hydrogen-induced brittle 
fractures occur. 
3.2.12  为避免氢脆，必须迅速在电镀后，至少
在4小时之内和在镀层进行后处理前进行所有的
热处理（详见DIN EN ISO 4042）。 
 
3.2.12  All heat treatments to avoid hydro-
gen-induced embrittling must be performed as 
quickly as possible after depositing, however 
within 4 hours at least and before any further 
treatment of the coatings (see DIN EN ISO 
4042). 
3.2.13  由于氢脆的风险，高强度钢制件（Rm > 
1000 N/mm
2）的表面保护不允许使用电镀锌层。
3.2.13  Electrolytically deposited zinc is not 
permitted on parts in excess of 1000MPa as 
the risk of hydrogen-induced brittle fractures. 
3.3 用于油漆的镀锌层 
3.3  Zinc coatings for paintwork 
3.3.1  镀锌后没有直接进行表面处理的半成品
的电镀镀锌层（例如从镀锌车间运输到油漆车
间），按照SP-c310不允许进行钝化处理和磷化
处理。 
 
3.3.1  Electroplated zinc coatings on semi 
finished products, the surface treatment of 
which is not completed immediately after the 
zinc coating process (e.g. dispatch from the 
zinc-coating plant to the painting plant) may 
not, according to SP-c310, display any passi-
vation or phosphating. 
3.3.2  对镀锌件的必要运输和仓储保护，例如
用油，必须与油漆车间进行协商。  
3.3.2  Any required transport or storage pro-
tection of zinc coated parts, e.g. by oiling, shall 
be agreed upon with the painting plant. 
3.3.3  在上海汽车的工厂油漆时，运输保护和
仓储保护必须符合质量要求。 
3.3.3  Where painting is performed in a SAIC
plant the transport or storage protection shall 
correspond to quality requirement. 
3.3.4  此外，镀锌层厚度较厚时，诸如在边缘
区域，镀锌层也必须具有良好的附着强度。 
3.3.4  In addition, the zinc coatings must dis-
play impeccable adhesive strength even at 
greater layer thicknesses, e.g. in the edge 
area. 
3.4 不含Cr
6+的钝化层 
3.4  Cr 6+ free passivation treatment layers 
3.4.1  在电镀锌层中，相对于盐水和冷凝水，
在技术上一般以钝化溶解液进行后处理，以改善
耐蚀性。 
 
3.4.1  In order to improve the corrosion re-
sistance of electrolytically deposited zinc 
coatings to salt water and condensed water, a 
post-treatment in passivation solutions is 
technically standard. 
 
3.4.2  如果已使用的钝化溶解液不含Cr
6+化合
物，那么产生的转化涂层也不含Cr
6+。 
 
3.4.2  The passivation treatment solution 
must not contain any Cr (VI) compounds, and 
the resultant conversion layers are likewise  
Cr 6+ free. 
 
3.4.3  涂层厚度约0.1μm的透明和蓝色钝化
层，亦称谓薄层钝化层，允许优先使用于乘客车
厢或行李箱内的零件，只要外观需要银色的话。
若需要，还可以另外涂封闭层。 
 
3.4.3  Colorless and blue passivation treat-
ments, so called thin film passivation treat-
ments, with a layer thickness of approx. 0.1 µm 
are preferred for parts in the passenger and/or 
trunk compartment area, if a silver appearance 
is required, they may also be sealed. 
3.4.4  另外的防腐方法是通过称为厚层钝化层
3.4.4  The corrosion protection is further im-


SMTC 5 100 002—2011（V1） 
7 
打印、拷贝即为非受控文件，请核查最新版本 
- Printed Copy is Uncontrolled – Check Issue is Current - 
（约0.5μm）而得到改善。鉴于其可见的外观（呈
虹彩色），必须另外涂封闭层，从而能适合于用
户方可视的区域。 
proved using what is called thick layer passi-
vation treatments (approx. 0.5 µm). As a result 
of their visual appearance (iridescent), they 
must also be sealed, so that they are suitable 
for use in the area that is visible to the cus-
tomer. 
 
3.5 封闭层 
3.5  Coatings with sealing 
3.5.1  罩一层封闭层，把有机和/或无机材料涂
到事先形成的涂层上，并且部分贮存。 
 
  
3.5.1
In the sealing process, organic and/or 
inorganic materials are applied to the pre-
viously formed conversion layers and partially 
included. 
3.5.2  增加封闭层，涂层结构的厚度可提高0.5
μm至2.0μm。 
 
3.5.2  The additional sealing can increase the 
thickness of the layer structure by 0.5 to 2.0 
µm. 
 
3.5.3  与没有封闭层的涂层相比有下列优点：
  
a） 提高耐蚀性（在镀锌层厚度未改变的情
况下，延缓锌腐蚀和金属母体腐蚀）；
 
b） 改变了滑移性能（降低连接元件上的磨
擦系数和其差异范围）； 
 
c） 色泽（明显降低厚镀层钝化的虹彩，由
此可改善视觉效果）。 
3.5.3  This offers the following advantages 
over unsealed coatings: 
a)  Increased corrosion resistance (de-
layed zinc and base metal corrosion 
with an unchanged zinc coating 
thickness); 
b)  Change in the sliding properties (re-
duction of the friction coefficients and 
their variation ranges in joining ele-
ments); 
c)  Color coding (the iridescence of the 
thick layer passivation treatments is 
significantly reduced, thus improving 
the appearance). 
3.6 结构 
3.6  Structure 
3.6.1 母材 
材料按图纸。 
3.6.1  Base material 
Material according to the drawing. 
3.6.2 保护方式/外观 
详见表1。 
3.6.2 Surface protection types/appearance 
See table 1. 
3.7 锌层厚度 
3.7  Layer thickness 
3.7.1  在不进行后处理（保护方式SP-c310和
SP-c610）的镀锌层中，可以通过DIN 50 018 
KFW2.0S的方法间接测量镀锌层厚度（见表格3）。
3.7.1  For coatings without post-treatment 
(surface 
protection 
types 
SP-c310 
and 
SP-c610) the determination of the corrosion 
resistance according to DIN 50 018 KFW2.0S 
can be used as an indirect measure for the 
layer thickness of the zinc coating (see table 
3). 
3.7.2  可选择按照DIN 50 987，DIN EN ISO 
1463，DIN EN ISO 2177，DIN EN ISO 2178或DIN 
EN ISO 2360进行试验来测定锌层厚度。所需厚
度参见表4。 
3.7.2  Alternatively, the layer thickness shall 
be determined as a test according to DIN 50 
987, DIN EN ISO 1463, DIN EN ISO 2177, DIN 
EN ISO 2178 or DIN EN ISO 2360. For re-
quirements, see table 4. 
 
 
 


SMTC 5 100 002—2011（V1） 
8 
打印、拷贝即为非受控文件，请核查最新版本 
- Printed Copy is Uncontrolled – Check Issue is Current - 
表3/Table 3 
保护方式 
Surface protection type 
试验周期 
Test cycles 
要求 
Requirement 
SP-c310，SP-c330 
2 
在规定的试验时间之后，基体金属无腐蚀现象。 
No base metal corrosion after the prescribed 
test duration 
SP-c610，SP-c630 
5 
 
 
表4/Table 4 
耐抗性等级 
 Protection type 
普通类型的构件 
 Components of a general 
nature 
焊接件，如粗螺纹销 
 Welded parts, e.g. coarse 
thread bolt 
3 
（8～35）μm 
（8～14 ）μm 
6 
（15～35）μm 
（15～23） μm 
 
3.8 粘附强度
3.8  Adhesive strength 
3.8.1  温度突变试验按照DIN EN ISO 2819。 
3.8.1  Thermal shock test based on DIN EN 
ISO 2819.  
3.8.2  试验件在（220±10）℃下存放30 min，
紧接着浸在温度从15 ℃至25 ℃的水中。 
 
3.8.2  The specimen part is aged for 30 mi-
nutes at (220±10) ℃ and then dipped in water 
at a temperature of 15 ℃ to 25 ℃.  
3.8.3  要求：镀锌层没有气泡状或者大面积的
剥落。 
3.8.3  Requirement: no large scale or bubble 
shaped stripping of the zinc coating.  
3.9 耐腐蚀性 
3.9  Corrosion behavior 
在供货状态下以及在120 ℃下热存放24小
时后，必须保证该镀层的耐腐蚀性。这些要求就
是最小的规定值，并且在任何情况下都必须遵守
这些要求。 
The corrosion resistance of the systems 
must be ensured in the as-received condition 
and also after a 24 hour period of heat aging at 
120 ℃. These are minimum requirements and 
must always be adhered to. 
3.9.1 钝化层和封闭层 
 
3.9.1  Passivation treatment layers and 
sealing 
按照DIN EN ISO 9227-NSS进行试验，按DIN 
50 961进行分析评定，试验时间和要求详见表格
5。 
Test according to DIN EN ISO 9227-NSS, 
evaluation according to DIN 50 961, test dura-
tions and requirements according to table 5. 
表5/Table 5                         单位为小时Unit: h
保护方式/Surface 
protection type 
试验时间/Test duration 
要求/Requirement 
滚镀件/Barrel 
coated parts 
挂镀件/Rack galva-
nized goods 
SP-c340，SP-c640 
6 
12 
在规定的试验时间后无锌腐
蚀（白锈）现象 
No zinc corrosion after the 
prescribed test duration 
SP-c341，SP-c641  
48 
72 
SP-c342，SP-c642 
SP-c345，SP-c647  
72 
96 
SP-c343，SP-c643  
96 
168 
 
3.9.2 包括钝化层和封闭层在内的镀锌层 
 
3.9.2  Zinc coatings including passivation 
treatment layers and sealing 
按照DIN EN ISO 9227-NSS进行试验，试验
时间和要求详见表格6。 
 
Test according to DIN EN ISO 9227- SS, 
test durations and requirements according to 
table 6. 


SMTC 5 100 002—2011（V1） 
9 
打印、拷贝即为非受控文件，请核查最新版本 
- Printed Copy is Uncontrolled – Check Issue is Current - 
表6/Table 6                        单位为小时Unit: h
保护方式 
 No zinc corrosion after the prescribed 
test duration 
试验时间 
Test duration 
要求 
Requirement 
SP-c310, SP-c330 
48 
在规定的试验时间后基体金属无腐蚀； 
按照表格5，在试验时间后无锌腐蚀（白锈） 
No base metal corrosion after the pre-
scribed test duration and no zinc corro-
sion after the test durations specified in 
table 5. 
SP-c340,SP-c610, SP-c630 
96 
SP-c341 
144 
SP-c342, SP-c347, SP-c640 
168 
SP-c343, SP-c641, 
SP-c642, SP-c647 
240 
SP-c643 
360
