Repository: kujaxr/obsidian-vault

File: 材料工程师/SMTC 5 100 002镀锌.pdf.md
# SMTC 5 100 002镀锌.pdf

 
©上汽集团版权所有  秘密文件 注意保密 Copyright SAIC MOTOR Confidential 
 
 
SMTC 5 100 002－2021（V4）
代替 SMTC 5 100 002－2013（V3）
镀锌层表面保护要求 
Zinc coating requirements for surface protection  
 
 
 
2021-07-29 发布/Issue                               2021-07-30 实施/Implementation 


 
SMTC 5 100 002—2021（V4） 
I 
©上汽集团版权所有  秘密文件 注意保密 Copyright SAIC MOTOR Confidential 
   
为规范钢制件上镀锌的表面保护要求，特制
定本标准。 
本标准是对SMTC 5 100 002—2013（V3）的
修订,自本标准实施之日起废除SMTC 5 100 002
—2013（V3）。 
本标准与SMTC 5 100 002—2013（V3）相比
主要变化如下： 
 ——3.1 章节增加出口件有害物质要求 
——格式架构的调整 
——新增修订信息 
请注意本文件的某些内容可能涉及专利，上
汽集团不承担识别这些专利的责任。 
当中英文产生疑义时，以中文为准。 
本标准由材料分标委提出。 
本标准由SMTC 技术标准化委员会批准。 
本标准由标准化工作组负责标准化审核及
归口管理。 
本标准起草部门：质量保证部。 
本标准主要起草人：于季康，李娜，倪雷。 
本标准于2011 年04 月28 日首次批准发布，
2011 年04 月29 日实施。本次为第3 次修订。 
本版本所代替标准的历次版本发布情况为: 
——SMTC 5 100 002-2011（V1） 
——SMTC 5 100 002-2013（V2） 
——SMTC 5 100 002-2013（V3） 
 
 
 
This standard is established to specify re-
quirements for surface protection of zinc coat-
ings on steel parts. 
 
This standard is a revision for SMTC 5 100 002 
– 2013 (V3). This standard will replace SMTC 
5 100 002 – 2013 (V3) from the implementa-
tion date. 
 
The main changes between this standard and 
SMTC 5 100 002—2013 (V3) are as follows: 
——in chapter 3.1,add the hazardous sub-
stances requirements for export parts 
——adjust the structure of this standard 
——add Release and Revision section 
 
Please note that some contents in this stand-
ard may relate to patent rights, which SAIC 
Motor shall not be held responsible for identi-
fying any or all such patent rights. 
 
This standard is in Chinese and English. If in 
doubt, the Chinese version is the Master. 
 
This standard was proposed by material 
sub-committee. 
 
This standard was approved by the SMTC 
Technical Standardization Committee. 
 
The Standardization Work Team is responsible 
for the standardization approval and overall 
management of this standard. 
 
The drafting department of this standard is: 
Quality Assurance Dept. 
 
The main drafter of this standard is: Yu JiKang, 
Li Na,Ni Lei. 
 
This standard was first published on Apr.28, 
2011 and implemented on Apr.29, 2011. This is 
the third revision.  
 
The versions superseded by this standard:  
——SMTC 5 100 002-2011（V1） 
——SMTC 5 100 002-2013（V2） 
——SMTC 5 100 002-2013（V3） 
前言Foreword 


 
SMTC 5 100 002—2021（V4） 
1 
©上汽集团版权所有  秘密文件 注意保密 Copyright SAIC MOTOR Confidential 
镀锌层表面保护要求 
 
Zinc coating surface    
protective requirements 
1  范围Scope 
本标准规定了钢制件上电镀锌的表面保护
要求，但不针对与镁接触的零件。 
本标准适用于金属零件镀锌层的评价。不适
合使用环境温度持续大于100℃的镀锌层。 
 
This standard specifies the requirements for 
electrolytically deposited zinc coatings on steel 
parts, but not for contact with magnesium. The 
standard is adopted to evaluate the zinc coat-
ings on steel parts，but not for those working 
condition over 100 ℃. 
2  规范性引用文件 Normative reference 
 
 
下列文件对于本标准的应用是必不可少的。
凡是注日期的引用文件，仅注日期的版本适用于
本文件。凡是不注日期的引用文件，其最新版本
（包括所有的修改单）适用于本标准。 
SMTC 5 500 001  汽车零件和材料中禁用/
限用危险物质 
SMTC 5 500 002  整车及零部件REACH法规
实施指南 
ISO 2819  金属镀层  电沉积层和化学沉
积层  附着强度试验方法的评述 
ISO 4042  紧固件  电镀层 
ISO 9227  人工气候腐蚀试验:盐雾喷射试
验 
 
The following referenced documents are in-
dispensable for the application of this stand-
ard. For dated references, only the edition cit-
ed applies. For undated references, the latest 
edition of the referenced standard (including 
any amendments) applies. 
 
SMTC 5 500 001 Automotive Prohibited/ 
Restricted Hazardous Substances for Parts 
and Materials 
 
SMTC 5 500 002 REACH regulation im-
plement guideline of vehicle and parts 
 
ISO 2819 Metallic Coatings on Metallic 
Base Materials; Electroplated and Chemical 
Coatings; Overview of the Methods Used To 
Test Adhesive Strength 
 
ISO 4042 Fasteners-Electroplated Coat-
ings 
 
ISO 9227 Artificial Climate Corrosion 
Test : Salt Spray Tests 
3  基本要求General requirements 
3.1  避免有害物质按SMTC 5 500 001。对于出
口零件有害物质按SMTC 5 500 002满足REACH法
规标准。完成完整的试验需要10 个零件。零件
表面不允许有可见的外观缺陷。加工及装配过
程，不允许损害零件的防腐性能。 
 
3.1  Avoidance of hazardous substances ac-
cording to SMTC 5 500 001. For export parts, 
hazardous substances according to SMTC 5 
500 002.Ten parts are needed for a complete 
test. No visible defects are permitted on the 
surface of the parts. In the assembling pro-
cess, no damage which will lead to decreasing 
the anticorrosion performance is allowed.  
3.2 除非在图纸上指出零件的某些部分不需要
表面保护，否则图纸上标注的类型适用于整个零
件表面。 
 
3.2  If one certain surface protection type is 
defined on the drawing ,that means the whole 
part should treated by this type, unless some 
areas is defined as an exception. 


 
SMTC 5 100 002—2021（V4） 
2 
©上汽集团版权所有  秘密文件 注意保密 Copyright SAIC MOTOR Confidential 
3.3  对于紧固件，适用于端部、头部等非螺纹
部分。对于螺纹部分的考核适当降低要求。 
 
3.3  As to the fasten parts, only the head , the 
wrench bearing surface is evaluated according 
to one certain surface protection type which is 
defined on the drawing. The threaded areas 
usually relatively decrease the requirement. 
3.4  为避免氢脆，必须迅速在电镀后（最多不
超过电镀后的4小时），进行热处理。由于氢脆
的风险，高强度钢制件（Rm > 1000 N/mm
2）的
表面保护不允许使用电镀锌层。 
 
3.4  In order to avoid hydrogen-induced em-
brittling, heat treatment is need with four hours 
after the zinc-plated process(the sooner the 
better).in addition, electrolutically deposited 
zinc treatment is not allowed on the parts 
which Rm is more than  1000 N/mm
2.. 
3.5  镀锌后没有直接进行表面处理的半成品的
电镀镀锌层（例如从镀锌车间运输到油漆车间），
按照Sp-CM10,不允许进行钝化处理和磷化处理。 
 
 
3.5 Semi-finished parts that needed be coated 
after the zinc-plated (for example, transporting 
from zinc-plating plant to the painting plant), 
according to Sp-CM10, should have no post 
treatment, such as passivation or phosphate.   
4  镀层性能Layer performance 
4.1  镀层厚度Layer thickness 
镀层厚度要求： 
a) Sp-CMXX：对于普通零件8～35μm；对于
焊接件8～14 μm 
b) Sp-CHXX：对于普通零件15～35μm；对
于焊接件15～23 μm 
 
Requirements for layer thickness: 
a) Sp-CMXX: 8～35μm for general com-
ponents ; 8～14 μm for welded parts;  
b) Sp-CHXX: 15 ～35μm for general 
components ; 15 ～23 μm for welded 
parts; 
4.2  附着力Adhesion 
按照ISO 2819进行热冲击试验：样件在（220
±10）℃下存放30 min，紧接着浸入室温的水中。
要求：镀锌层没有大面积或者气泡状的脱落. 
 
 
Test according to ISO 2819 thermal shock 
test ：place the specimen is the oven 
（220±10）℃/30min, than quickly put it in the 
water under room temperature. Requirement: 
no large scale zinc layer peeling off from the 
base metal, and no blister on the surface also. 
4.3  耐腐蚀性Corrosion Resistance  
按照DIN EN ISO 9227-NSS进行试验，试验
时间和要求详见表格1。以下两种状态样品必须
均满足试验要求：a)正常供货态样品； b) 经过
120 ℃高温处理24h的样品。 
 
Testing according to ISO 9227-NSS, the test 
time and requirement refer to the table one. 
Two conditions specimens must be tested 
separately, and both should meet the re-
quirements in table 1: a) as-received speci-
mens, b) specimens that have been aged at 
120℃ for 24h. 


 
SMTC 5 100 002—2021（V4） 
3 
©上汽集团版权所有  秘密文件 注意保密 Copyright SAIC MOTOR Confidential 
表1 耐腐蚀性要求 
Table 1 Requirements for Corrosion behavior 
 单位为小时Unit: h 
保护方式
/Surface 
protection 
type 
在下列试验时间后不允许
锌腐蚀（白锈） 
Test duration after which 
no zinc corrosion is per-
missible 
在下列试验
时间后不允
许基体金属
腐蚀（红锈）
/Test dura-
tion after 
which base 
metal cor-
rosion is 
permissible 
推荐工艺 
Recommended process 
滚镀件
/Barrel 
coated 
parts 
挂镀件
/Rack gal-
vanized 
goods 
Sp-CM10 
/ 
/ 
48 
电镀锌，不进行后处理，银色光泽1) 
Electroplating, no post treatment, silver1) 
Sp-CM30 
/ 
/ 
48 
热镀锌，不进行后处理，银色光泽 
Hot-dip zinc-coated, no post treatment, 
silvery 
Sp-CM40 
6 
12 
96 
电镀锌，薄层钝化处理2） 
Electroplating, thin film passivation 
treatment2） 
Sp-CM41 
48 
72 
144 
电镀锌，薄层钝化处理+封闭层3） 
Electroplating, thin film passivation 
treatment+seal treatment3） 
Sp-CM42  
72 
96 
168 
电镀锌，厚层钝化处理4） 
Electroplating, thick film passivation 
treatment4） 
Sp-CM47 
72 
96 
168 
电镀锌，厚层钝化处理+润滑剂5) 
Electroplating, thick film passivation 
treatment+ lubricant5) 
Sp-CM43 
96 
168 
240 
电镀锌，厚层钝化处理+封闭 
Electroplating, thick film passivation 
treatment+ seal treatment 
Sp-CH30 
/ 
/ 
96 
热镀锌，不进行后处理，银色光泽 
Hot-dip zinc-coated, no post treatment, 
silvery 
Sp-CH40 
6 
12 
168 
电镀锌，薄层钝化处理2） 
Electroplating, thin film passivation 
treatment2） 
Sp-CH41 
48 
72 
240 
电镀锌，薄层钝化处理+封闭3） 
Electroplating, thin film passivation 
treatment+seal treatment3） 
Sp-CH42 
72 
96 
240 
电镀锌，厚层钝化处理4） 
Electroplating, thick film passivation 
treatment4） 
Sp-CH47 
72 
96 
240 
电镀锌，厚层钝化处理+润滑剂5) 
Electroplating, thick film passivation 
treatment+ lubricant5) 
Sp-CH43 
96 
168 
360 
电镀锌，厚层钝化处理+封闭 
Electroplating, thick film passivation 
treatment+ seal treatment 
备注/Note：1）Sp-CM10通常用于后续需要涂漆的零件； 
           1) Sp-CM10 is commonly used for parts need to painting afterward; 
2）薄层钝化通常指厚度约为0.1μm的透明或蓝色钝化层； 
           2) For thin film passivation treatment, the thickness is approximately 0.1μm, and transparent and 
bluish in appearance; 
3）封闭层可以选择无机或有机涂层，封闭层的厚度约为0.5～2.0μm； 
           3) The sealing coating could be organic and/or inorganic, the thickness is approximately 0.5~2.0μm. 
4）厚层钝化通常指厚度约为0.5μm的钝化层； 
           4) For thick film passivation treatment, the thickness is approximately 0.5μm,; 
5）Sp-CM47和Sp-CH47适用于紧固件。 
           5) Sp-CM47 and Sp-CH47 are used for the fasten parts. 
 
 
 


 
SMTC 5 100 002—2021（V4） 
4 
©上汽集团版权所有  秘密文件 注意保密 Copyright SAIC MOTOR Confidential 
5 修订信息Release and revision 
 
 
No. 
标准编号/Standard No. 
起草人/Drafter 
主要修订内容/Revision information 
1 
SMTC 5 100 002—2011（V1） 徐睿Xu Rui、付玉生
Fu Yusheng 
NA 
2 
SMTC 5 100 002—2013（V2） 徐睿Xu Rui、付玉生
Fu Yusheng 
格式架构的调整； 
adjust the structure of this standard; 
3 
SMTC 5 100 002—2013（V3） 徐睿Xu Rui、付玉生
Fu Yusheng 
格式架构的调整； 
adjust the structure of this standard; 
4 
SMTC 5 100 002—2021（V4） 于季康Yu JiKang、李
娜Li Na、倪雷Ni Lei 
3.1章节增加出口件有害物质要求 
格式架构的调整； 
新增修订信息； 
In chapter 3.2,add the hazardous substances 
requirements for export parts; 
adjust the structure of this standard; 
add Release and Revision section.

File: 材料工程师/SMTC 5 100 003 锌镍涂覆表面保护要求(110428).pdf.md
# SMTC 5 100 003 锌镍涂覆表面保护要求(110428).pdf

 
上汽股份有限公司技术中心企业技术标准 
Enterprise  Technical  Standard  of  SAIC  Motor  Technical  Center 
SMTC
SMTC 5 100 003－2011（V1）
 
 
锌镍合金镀层表面保护要求 
Zinc nickel alloy coatings surface protection requirements 
 
 2011-04-28  发布/Issue 
 2011-04-29  实施/Implementation
上汽股份技术中心技术标准化委员会 
Technical Standardization Committee of  SAIC Motor Technical Center   
发布
Issue


SMTC 5 100 003—2011（V1）  
I 
打印、拷贝即为非受控文件，请核查最新版本 
- Printed Copy is Uncontrolled – Check Issue is Current - 
 前    言 
为规范金属表面电镀锌镍的方法和要求，特
制定此标准。 
当中英文产生疑义时，以中文为准。 
本标准由材料分标委提出。 
本标准由SMTC 技术标准化委员会批准。 
本标准由标准化工作组归口管理。 
本标准起草部门：质量保证部。 
本标准主要起草人：赵苏阳。 
本标准于2011 年04 月28 日首次批准发布，
2011 年04 月29 日实施。 
 
 
Foreword 
 
 
This standard is established for the 
zinc/nickel alloy coating surface protective re-
quirements of metals. 
This standard in Chinese and English 
have a doubt, the Chinese version should be 
criterion. 
This standard was proposed by material 
sub-committee. 
This standard was approved by the SMTC 
Technical Standardization Committee. 
This standard is under the management of 
Standardization working team. 
The drafting department of this standard 
is: Quality Assurance Dept. 
The main drafter of this standard is: Zhao 
Suyang. 
This standard was first published on 
Apr.28, 2011 and implemented on Apr.29, 
2011. 
 


SMTC 5 100 003—2011（V1）  
2 
打印、拷贝即为非受控文件，请核查最新版本 
- Printed Copy is Uncontrolled – Check Issue is Current - 
锌镍合金镀层 
表面保护要求 
Zinc nickel alloy coatings
surface protection require-
ments 
1 范围 
本标准规定了抗拉强度为Rm≤1000 MPa的
铁基材料和钢制件上的电镀和无六价铬后处理
的锌／镍合金镀层的要求。 
本标准适用于评价钢制件上的电镀和无六
价铬后处理的锌／镍合金镀层。 
1  Scope  
This standard specifies requirements for 
electrolytically 
deposited 
and 
Cr(VI)-free 
post-treated zinc/nickel alloy coatings on ferrous 
materials and steel parts with a tensile strength 
Rm ≤ 1,000 MPa. 
The standard is adopted to evaluate the 
electrolytically 
deposited 
and 
Cr(VI)-free 
post-treated zinc/nickel alloy coatings on ferrous 
materials and steel parts. 
2 规范性引用文件 
下列文件中的条款通过本标准的引用而成
为本标准的条款。凡是注日期的引用文件，其随
后所有的修改单（不包括勘误的内容）或修订版
均不适用于本标准，然而，鼓励根据本标准达成
协议的各方研究是否可使用这些文件的最新版
本。凡是不注日期的引用文件，其最新版本适用
于本标准。 
 
2  Normative references 
The following normative documents contain 
provision which, through reference in this text, 
constitute provisions of this standard. For dated 
reference, subsequent amendments to, or revi-
sions of, any of these publications do not apply 
(exclude the correction), but parties to agree-
ments based on this standard are encouraged to 
investigate the possibility of applying the most 
recent editions of the standards. For undated 
references, the latest edition of the normative 
document referred to applies. 
SMTC 21521 金属表面保护要求 
SMTC 21521 Surface Protection of Metal 
Parts 
SMTC 90008 汽车零件和材料中禁用/限用
危险性物质  
SMTC 
90008 
Automotive 
prohibited 
/restricted  hazardous substances parts and 
materials  
SMTC 5 200 005 锌/镍-合金镀覆层；镍含
量的测定 
SMTC 5 200 005 Zinc or Nickel Alloy Coat-
ings; Determination of Nickel Content 
SMTC 5 200 006 锌/镍-合金镀覆层；采用 
ICP-OES测定镍含量 
SMTC 5 200 006 Zinc or Nickel Alloy Coat-
ings; Determination of Nickel Content Using 
ICP-OES 
DIN 50969 高强度钢质部件抗氢感应脆裂
强度 
DIN 50969 Testing of High-Strength Steel 
Building Elements for Resistance to Hydro-
gen-Induced Brittle Fracture and Advice on the 
Prevention of Such Fracture 
DIN EN 12329 在铁材料上采用附加处理法
电镀锌镀覆层 
DIN EN 12329 Corrosion Protection of 
Metals – Electrodeposited Coatings of Zinc with 
Supplementary Treatment on Iron and Steel 
DIN EN ISO 1463 金属层和氧化层；层厚测
量；显微法 
DIN EN ISO 1463 Metallic and Oxide 
Coatings – Measurement of Coating Thickness; 
Microscopical Method 
DIN EN ISO 2178 在磁性的基体金属上镀非
磁性镀层；层厚测量；磁性法 
DIN EN ISO 2178 Non-Magnetic Coatings 
on Magnetic Substrates – Measurement of 
Coating Thickness – Magnetic Method 
DIN EN ISO 2819 在金属的基体金属上镀金
属镀层；电化镀层；附着强度试验方法概览 
DIN EN ISO 2819 Metallic Coatings on 
Metallic Substrates – Electrodeposited and 
Chemically Deposited Coatings – Review of 
Methods Available for Testing Adhesion 
DIN EN ISO 3497 金属镀层；层厚测量；X
射线荧光测量法 
DIN EN ISO 3497 Metallic Coatings –
Measurement of Coating Thickness – X-Ray 
Spectrometric Methods 


SMTC 5 100 003—2011（V1）  
3 
打印、拷贝即为非受控文件，请核查最新版本 
- Printed Copy is Uncontrolled – Check Issue is Current - 
DIN EN ISO 4042 连接元件；电镀层 
DIN EN ISO 4042 Fasteners – Electrop-
lated Coatings 
DIN EN ISO 9227 人工气候腐蚀试验:盐雾
喷射试验 
DIN EN ISO 9227 Artificial Climate Corro-
sion Test : Salt Spray Tests  
3 要求 
3  Requirements 
3.1 保护类型 
3.1  Surface protection types 
3.1.1  这些镀层特别适用于内部传动的连接元
件，以避免附加的施力作用。  
3.1.1
In particular, these coatings are also 
suitable for joining elements with internal drive to 
avoid the clogging of force-application sockets. 
3.1.2  该镀层作为重度防腐（防腐等级为6）的
镀层，特别适用于温度达150 ℃（例如：发动机
室和刹车系统）的零件以及紧固件。也适用于导
电连接（接地线连接）。  
 
3.1.2 
These coatings, used as heavy-duty 
corrosion protection (protection class 6), are 
especially suitable for components and systems 
of threaded joints for which besides an in-
creased corrosion load a temperature load of up 
to 150 °C (engine compartment or brake area) is 
to be expected, as well as for conducting con-
nections (ground connections). 
3.1.3  另外，鉴于其电化相容性，这些镀层尤
其适用于与铝材料的连接，但不适用于与镁材料
的连接。 
3.1.3  Thanks to their electrochemical compa-
tibility, they are also suited for use in contact with 
aluminum materials but not with magnesium 
materials. 
3.1.4  适用表1 所列举的保护类型。替换不再
允许使用的保护类型,参见表2。 
3.1.4  The surface protection types listed in 
Table 1 apply. For replacement of surface pro-
tection types that are no longer permissible see 
Table 2. 
 
表1/Table 1 
保护类型 
Surface protection 
type 
特性和外观 
Surface protection type 
Sp - r642 
锌／镍－镀层（碱性溶液电镀），无铬（VI）钝化处理（外观为银色至淡蓝彩虹光） 
Zinc/nickel coating, deposited from alkaline electrolytes, colorless Cr(VI)-free passivated 
(transparent to bluish iridescent appearance) 
Sp - r643 
锌／镍－镀层（碱性溶液电镀），无铬（VI）钝化处理,另外作封闭处理（外观为银色至淡
蓝彩虹光） 
Zinc/nickel coating, deposited from alkaline electrolytes, colorless Cr(VI)-free passivated 
and additionally sealed (transparent to bluish iridescent appearance) 
Sp - r645 
同Sp－ r642，但是须另外作滑润剂处理 
As for Sp-r642, but with additional lubricant treatment  
Sp - r649
1）
 
锌／镍－镀层，银色，从弱酸电解质中离析，无铬（VI）钝化处理, 另外作封闭处理（银色，
仅用于铸件，例如：制动钳） 
Zinc/nickel coating, deposited from weakly acidic electrolytes, colorless Cr(VI)-free pas-
sivated (only for castings, e.g. brake calipers) 
Sp - r672 
锌－镍－镀层，从碱性电解质中离析，黑色无铬（VI）钝化处理 
Zinc/nickel coating, deposited from alkaline electrolytes, black Cr(VI)-free passivated 
Sp - r673 
锌－镍－镀层，黑色无铬（VI）钝化处理，且另外作封闭处理 
Zinc/nickel coating, deposited from alkaline electrolytes, black Cr(VI)-free passivated and 
additionally sealed 
Sp - r677 
同Sp － r672，但是须另外作滑润剂处理 
As for Sp-r672, but with additional lubricant treatment  
注： 如使用弱酸电解质，必须与上海汽车质保部中心实验室商定。 
Note:  The use of weakly acidic electrolytes is to be coordinated with SAIC MOTOR Central Laboratory. 
 
 
 
 
 


SMTC 5 100 003—2011（V1）  
4 
打印、拷贝即为非受控文件，请核查最新版本 
- Printed Copy is Uncontrolled – Check Issue is Current - 
表2/Table 2 
新设计中不再采用的表面保护类型 
Surface protection type no longer permitted for new 
designs 
新设计中指定替代的表面保护类型 
Replacement surface protection type specified for new 
designs 
Sp - r640
Sp - r643
Sp - r650
Sp - r642
Sp - r660
Sp - r642
Sp - r665
Sp - r645
Sp - r670
Sp - r672
Sp - r675
Sp - r677
 
3.2 基本要求 
3.2  General requirements 
3.2.1  抗拉强度Rm > 1000 MPa的高强度钢制件
和表面硬度 > 320 HV的连接元件（例如：螺栓）
不允许使用这种合金镀层。说明：采用封闭层的
表面保护类型，可以影响油漆可涂覆性能。 
3.2.1  High-strength steel parts with a tensile 
strength Rm > 1,000 MPa and joining elements 
(e.g. screws) with a surface hardness > 320 HV 
must not be coated with these alloy coatings. 
3.2.2  由于其微裂性，这些镀层不适合于诸如
空调装置的供气系统的密封元件。 
 
3.2.2  These coatings are also unsuitable for 
sealing elements on gas-carrying systems such 
as the air-conditioning system, because the 
coatings contain microcracks. 
3.2.3  采用这种电镀方法的零件，必须避免后
续的塑性变形（扩孔、挤压、弯曲），这是因为
这种情况会损伤镀层，从而降低零件的耐蚀性。
 
3.2.3  Subsequent plastic deformation (flaring, 
pinching, bending) of components coated in this 
manner must be avoided, as this could damage 
the corrosion protection and thus reduce the 
part’s corrosion resistance. 
3.2.4  避免有害物质按SMTC 90008。  
 
3.2.4
Avoidance of hazardous substances 
according to SMTC 90008. 
3.2.5  进行一次完整的试验需要10个成品件。
 
3.2.5  10 finished parts are required for com-
plete testing. 
3.2.6  除确定的、且在图纸中已表明的表面位
置之外，整个表面上必须具备所要求的、且具有
规定性能的表面保护层。这些镀层必须紧紧地粘
附在基材上。  
 
3.2.6  Unless certain sections of a part that are 
marked in the drawing are excluded from the 
surface coating, the entire surface of the parts 
must comply with the required surface protection 
type and display the prescribed properties. The 
coatings shall have adhere firmly to the base 
material. 
3.2.7  生产过程及其控制不应损坏成品部件的
功能特性。  
 
3.2.7  The production process and its control 
shall not impair the functional characteristics of 
the finished part. 
3.2.8  这些保护性镀层不允许出现气孔、裂纹、
损坏或其它降低耐蚀性或特定外观的缺陷。 
 
3.2.8  The protective coatings must not exhibit 
any pores, cracks, damage, or other flaws that 
impair the corrosion protection or specified ap-
pearance. 
3.2.9  在正确的装配条件下，不能有影响功能
或降低耐蚀性的涂层损坏现象。 
 
3.2.9
Given proper mounting, no coating 
damage shall occur that would lead to impair-
ment of function or decrease of the specified 
corrosion protection. 
3.2.10  零件必须通过去氢处理来避免发生氢
脆。在首件样品的实验报告中，可通过按DIN 50 
969进行张力试验予以认证。 
3.2.10
The surface treatment procedure shall 
be conducted so that damage by delayed hy-
drogen-induced brittle fractures can be ruled 
out. Verification by tension testing according to 
DIN 50969 in the first sample test report. 
3.3 连接元件 
3.3  Joining elements 
3.3.1  电镀前，螺纹件的公差需满足上海汽车
要求。米制螺纹件在电镀后外螺纹不得高于h－
位置，内螺纹不得低于H－位置。 
 
3.3.1  Prior to coating, threaded parts shall ex-
hibit tolerances corresponding to the coating 
thickness – metric internally threaded parts ac-
cording to SMTC requirements. After the coating 
process, the h-tolerance must not be exceeded 


SMTC 5 100 003—2011（V1）  
5 
打印、拷贝即为非受控文件，请核查最新版本 
- Printed Copy is Uncontrolled – Check Issue is Current - 
for external threads and the H-tolerance must 
not be fallen below for internal threads. 
3.3.2  若是螺栓，下列提及的试验要求仅适用
于头部和/或扳手面，若是螺母，仅适用于无螺
纹的螺母体部，若是快速紧固元件，仅适用于体
部。若是螺纹零件和类似的螺纹型件，例如：螺
柱，试验要求仅仅适用于端面。  
 
3.3.2  In the case of screws, bolts and quick 
fastening elements, the test requirements listed 
below only apply to the head and/or the wrench 
bearing surfaces; in the case of nuts they apply 
only to the nut body without threaded area. For 
threaded and similar shaped parts, such as 
studs, the test requirements only apply to the 
face surfaces. 
3.3.3  对于连接元件如杆体和螺纹以及快速紧
固元件在涂装过程中，由于受到电镀工艺薄弱环
节条件的限制，只得采用按第3.11章节降低的要
求。 
3.3.3 The reduced requirements according to 
Section 3.11 apply to process-related weak 
spots of the coating on joining elements such as 
the shank and the thread. 
3.3.4  必须考虑到DIN EN ISO 4042中关于电镀
层在螺纹型面可能的最大厚度说明。  
 
3.3.4  the specifications in DIN EN ISO 4042 
concerning the maximum possible thickness of 
the electroplated coating in the threaded profile 
shall be taken into consideration. 
3.3.5  为了调整恒定的摩擦系数，必须采用滑
润剂对米制螺纹的连接元件进行处理。摩擦系数
的试验按SMTC 7 100 013施行。 
 
3.3.5  These reduced requirements also apply 
to quick fastening elements. Joining elements 
with metric threads shall be treated with lubri-
cants to ensure constant coefficients of friction. 
The coefficients of friction are tested according 
to SMTC 7 100 013. 
3.4 锌镍-电镀方法 
3.4  Zinc/nickel coating process 
3.4.1  从碱性电解质系统离析出的镀层，特别
适用于几何形状复杂的部件。这些镀层通过整个
电流密度范围，而获得一种均匀的镍分布。 
  
3.4.1  For components with geometrically 
complicated shapes the coatings deposited from 
alkaline systems are especially suitable. These 
layers display a uniform nickel distribution over 
the entire current-density range. 
3.4.2  假如仅在不利的情况下可以直接采用碱
性电解质进行离析，例如在铸件材料上，那么就
允许通过一种弱酸性锌电解质进行预镀锌离析
来激活表面。然而，要采用这种2层系统以及所
使用的电解质，必须与上海汽车中心实验室进行
磋商。 
3.4.2  If direct deposition from alkaline 
zinc/nickel electrolytes, e.g. on cast materials, is 
possible only under unfavorable conditions, the 
surface may be activated by deposition of a 
pre-zinc coating from a weakly acidic zinc elec-
trolyte. The use of such a 2-layer system as well 
as the electrolytes used must be agreed upon by 
the SAIC MOTOR Central Laboratory. 
3.5 无铬（Cr
6+）钝化层 
3.5  Cr(VI)-free conversion layers 
3.5.1  在电解质离析的锌／镍－镀层中，为了
改善对盐水和冷凝水的腐蚀耐抗性，需采用钝化
液进行后处理。  
 
3.5.1  In order to improve the corrosion resis-
tance of electrolytically deposited zinc/nickel 
coatings to salt water and condensed water, a 
post-treatment in passivation treatment solu-
tions is required. 
3.5.2  所用的钝化溶液不得含有六价铬，以保
证形成的转化层也无铬（Cr
6+）。 
3.5.2  The passivation treatment solution must 
not contain any Cr(VI) compounds in order to 
ensure that the resultant conversion layers are 
likewise Cr(VI)-free. 
3.6 后处理 
3.6  Post-treatments 
3.6.1  尤其对于客户视觉范围内的部件而言，
因为要求强烈的色彩波动（彩虹色）不得影响部
件的外观，所以必须采用一种与保护类型相关的
封闭技术进行涂层后处理。这种后处理同时增强
了腐蚀防护。  
 
3.6.1  As the outer appearance of the parts 
must not be impaired by strong color variations 
(iridescence), especially for parts in areas visible 
to the customer, a sealing post-treatment of the 
conversion layer must be performed depending 
on the surface protection type. This results also 
in an improvement of the corrosion protection. 
3.6.2  有机聚合物、无机保护层或者其他含有
3.6.2  Organic polymers, inorganic protective 


SMTC 5 100 003—2011（V1）  
6 
打印、拷贝即为非受控文件，请核查最新版本 
- Printed Copy is Uncontrolled – Check Issue is Current - 
无机和/或有机润滑剂的混合物，均能用作封闭
材料。由于添加了封闭，使得微量增加了镀层结
构厚度，但不得影响表面的功能。 
layers or mixtures of the two, which can also 
contain inorganic and/or organic lubricants if 
necessary, can be used for sealing. The thick-
ness of the layer structure can be increased 
slightly by the additional sealing, but this must 
not impair the functionality of the surface. 
3.6.3  如果除了腐蚀防护以外还要求诸如油漆
涂饰性、介质相容性、摩擦特性、螺栓拧紧特性、
可硫化性、温度特性、导电性等其他功能性的表
面性能，那么就必须按零件规定进行试验或者进
行功能性试验。  
3.6.3  If besides the corrosion protection further 
functional surface characteristics such as pain-
tability, compatibility with agents, sliding proper-
ties, threading behavior, vulcanizability, temper-
ature behavior or electrical conductivity are re-
quired, part-specific tests or functional tests 
shall be performed. 
3.6.4  后处理不允许引起任何损害，比如在部
件表面因结晶和/或成膜过程中产生的难看的滴
样残留物。 
3.6.4  The post-treatments must not cause any 
impairments such as unsightly drop-like resi-
dues resulting from crystallization and/or forma-
tion of a film on the part surface. 
3.7 基材 
参见图纸。 
3.7  Base material 
See drawing. 
3.8 镍含量 
3.8  Nickel content 
3.8.1  当使用测量仪时，按照DIN EN ISO 3497，
用X射线荧光法进行试验。 
 
3.8.1  X-ray fluorescence test method using 
measurement devices based on DIN EN ISO 
3497. 
3.8.2  若是首样试验，试验按SMTC 5 200 005
或SMTC 5 200 006。 
 
3.8.2  Testing according to Test Specification 
SMTC 5 200 005  and/or SMTC 5 200 006 
(only for first-sample test). 
3.8.3  对Sp- r642，Sp- r643，Sp- r645，Sp- 
r672，Sp- r673和Sp- r677的要求：12％至16。
3.8.3  Requirement for Sp-r642, Sp-r643, 
Sp-r645, Sp-r673 and Sp-r677: 12% to 16% 
3.8.4  对Sp- r649的要求： 10％至18％。  
3.8.4  Requirement for Sp-r649: 10% to 18%. 
3.8.5  在特殊情况下，仅针对铸件而言（例如：
制动钳），镍含量允许为12％至17％，如果镀层
采用碱性电解质离析的话。 
3.8.5 In exceptional cases, exclusively for 
castings (e.g. brake caliper), a nickel content of 
12% to 17% is permissible for deposits from an 
alkaline electrolyte system. 
3.9 电镀层厚度 
3.9 Electroplated coating thicknesses
3.9.1  试验按照DIN EN ISO 1463，DIN EN ISO 
2178和DIN EN ISO 3497（参见第4章节）。 
 
3.9.1
Testing according to DIN EN ISO 
1463, DIN EN ISO 2178 and DIN EN ISO 3497 
(see Section 4). 
3.9.2  要求：  
a)  8μm至25μm（用于一般类型的部件） 
b)  8μm至15μm（用于螺纹件，测量点按
照DIN EN ISO 4042）。 
3.9.2  Requirement:
a)  8 μm up to 25 μm (for components of a 
general nature); 
b)  8 μm up to 15 μm (for threaded parts, 
measuring point according to DIN EN 
ISO 4042). 
3.10 附着强度 
3.10 Adhesive strength
热冲击试验按照DIN EN ISO 2819。试件在
（300±10）℃下存放30 分钟，紧接着浸入温度
为15 ℃至25 ℃的水中。要求：锌镀层没有气泡
状或大面积的剥落。 
Thermal shock test based on DIN EN ISO 
2819.The specimen part is aged for 30 minutes 
at (300 ± 10) °C and then dipped in water. At a 
temperature of 15 °C to 25 °C. Requirement: no 
large-scale or bubble-shaped stripping of the 
zinc coating. 
3.11 腐蚀特性 
3.11  Corrosion behavior 
3.11.1  在供货状态下以及在120 ℃下热存放
24 h后必须保证系统的耐蚀性。这些要求是最低
要求的规定值，无论如何必须予以遵守。 
 
3.11.1
The corrosion resistance of the systems 
must be ensured in the as-received condition 
and also after a 24 h  period of aging at an 
elevated temperature of 120 °C. These are 
minimum requirements and shall always be 


SMTC 5 100 003—2011（V1）  
7 
打印、拷贝即为非受控文件，请核查最新版本 
- Printed Copy is Uncontrolled – Check Issue is Current - 
 
adhered to. 
3.11.2  中性盐雾试验方法按ISO 9227，评定按
DIN EN 12 329。  
3.11.2  Testing according to ISO 9227; evalua-
tion according to DIN EN 12329. 
3.11.3  为了评定钝化涂层和封闭层，适用表3
列出的试验时间和要求。 
3.11.3  The test durations and requirements 
according to Table 3 apply to the evaluation of 
the passivation treatment layers and to their 
sealing. 
3.11.4  为了评定包括钝化涂层和封闭层在内
的锌／镍镀层，适用下面要求：  
a)  本标准的所有防护类型中，基体金属在
720小时的试验时间后无腐蚀； 
b)  在表3列出的试验时间后无锌腐蚀。  
3.11.4  The following applies to the evaluation 
of the zinc/nickel coatings, their passivation 
treatment layers and sealing: 
a)  No base metal corrosion after a test 
duration of 720 h for all surface protec-
tion types accordingto this standard; 
b)  No zinc corrosion after the test dura-
tions specified in Table 3. 
3.11.5  为了评定拧紧元件和快速紧固元件的
螺杆区域和螺纹区域，适用下面要求：基体金属
在480 h的试验时间后无腐蚀。 
3.11.5  The following applies to the evaluation 
of the shank and thread areas of threaded and 
quick fastening elements: no base metal corro-
sion after a test duration of 480 h. 
表3/Table 3 
防护类型 
Surface protection type 
试验时间，h 
Test duration, h 
要 求 
requirenment 
滚镀件/Barrel galva-
nized goods1) 
挂镀件/Rack galvanized 
goods 
Sp -r642
120
144
规定的试验时间后无锌腐蚀，外
观上允许有无大面积现象的微弱
变化（“起灰翳”） No zinc 
corrosion after the prescribed 
test 
duration, 
minor 
optical 
changes (“gray cast”) of a non-
voluminous nature are per-
missible 
Sp-r672 
96 
－ 
Sp -r649 
－ 
120 
Sp -r643
144
240
Sp -r645
144
240
Sp -r673
144
144
Sp -r677 
144 
－  
注： 滚镀件的概念是指基于其几何面不能作为挂架处理件电镀而只能作为散装物件电镀的小型零件。 
Note：  Barrel galvanized goods are small parts which cannot be coated as rack galvanized goods because of 
their shape, and which therefore are coated as bulk goods.  
 
4 涂层厚度测量的试验说明 
4  Note on testing for measurement of 
coating thickness 
4.1  如果按照DIN EN ISO 3497使用基于X射线
荧光测量法的镀厚度层测量仪，那么就可以同时
测量涂层厚度和镍含量。 
4.1
A coating thickness measurement device 
based on the X-ray fluorescence measuring 
procedure according to DIN EN ISO 3497 that 
allows the measurement of the coating thick-
ness and the nickel content at the same time is 
used. 
4.2  可以这样选择测量时间，即重复精密度小
于或者等于镍的0.5重量％。这种重复精密度就
是重复条件下的测量值的标准偏差（相同的观察
者、相同的测量仪、具有相同测量部位的同一试
样、前一测量和后一测量之间的时间间隔要短）。
 
4.2  Choose measuring duration so that repeat 
accuracy is lower than or equal to 0.5 weight 
percent nickel. Repeat accuracy is defined as 
the standard deviation of measuring values un-
der repeat conditions (same observer, same 
equipment, same specimen with same measur-
ing point, short intervals between measure-
ments). 
4.3  按照DIN EN ISO 2178的磁感应法使用一个
探头来测量镀层的厚度。若是粗糙表面的试样，
必须在基准面上进行多次（至少5次）单独测定。
这种测量结果是局部的涂层厚度。在定期的时间
间隔内或者在一个测量系列之前，用试样对比方
法检验该测量仪。 
4.3  Measurement of coating thickness is per-
formed by means of the magnetic/inductive 
method according to DIN EN ISO 2178 applying 
a probe. For specimens with a rough surface, 
several individual measurements (at least 5) 
shall be performed on the reference surface. 
The measuring result indicates the local coating 
thickness. The measuring equipment shall be 


SMTC 5 100 003—2011（V1）  
8 
打印、拷贝即为非受控文件，请核查最新版本 
- Printed Copy is Uncontrolled – Check Issue is Current - 
tested by comparative testing at regular intervals 
or prior to a measurement series.

File: 材料工程师/SMTC 5 100 003镀锌镍.pdf.md
# SMTC 5 100 003镀锌镍.pdf

 
©上汽集团版权所有  秘密文件 注意保密 Copyright SAIC MOTOR Confidential 
 
SMTC 5 100 003－2021（V5）
代替 SMTC 5 100 003－2017（V4）
锌镍合金镀层表面保护要求 
The surface protection requirement of zinc nickel alloy coatings 
 
2021-05-30 发布/Issue                                 2021-05-31 实施/Implementation 


SMTC 5 100 003—2021（V5）  
I 
©上汽集团版权所有  秘密文件 注意保密 Copyright SAIC MOTOR Confidential 
 
  
为规范钢制件上电镀锌／镍合金镀层的表
面保护要求，特制定本标准。 
本标准是对SMTC 5 100 003—2017（V4）
的修订,自本标准实施之日起废除SMTC 5 100 
003—2017（V4）。 
本标准与SMTC 5 100 003—2017（V4）相
比主要变化如下： 
——格式架构的调整 
——3.1 章节增加出口件有害物质要求 
请注意本文件的某些内容可能涉及专利，上
汽集团不承担识别这些专利的责任。 
当中英文产生疑义时，以中文为准。 
本标准由材料分标委提出。 
本标准由SMTC 技术标准化委员会批准。 
本标准由标准化工作组负责标准化审核及
归口管理。 
本标准起草部门：质量保证部。 
本标准主要起草人：于季康、李娜、倪雷。 
本标准于2011 年04 月28 日首次批准发布，
2011 年04 月29 日实施。本次为第四次修订。 
本版本所代替标准的历次版本发布情况为: 
——SMTC 5 100 003-2011（V1） 
——SMTC 5 100 003-2013（V2） 
——SMTC 5 100 003-2013（V3） 
——SMTC 5 100 003-2017（V4） 
 
 
 
This standard is established to specify re-
quirements for surface protection of electrolyt-
ically deposited zinc/nickel alloy coatings on 
steel parts. 
 
This standard is a revision for SMTC 5 100 003 
– 2017 (V4). This standard will replace SMTC 
5 100 003 – 2017 (V4) from the implementation 
date. 
 
The main changes between this standard and 
SMTC 5 100 003—2017 (V4) are as follows: 
—— adjust the structure of this standard 
——In chapter 3.1,add the hazardous sub-
stances requirements for export parts 
 
Please note that some contents in this stand-
ard may relate to patent rights, which SAIC 
Motor shall not be held responsible for identi-
fying any or all such patent rights. 
 
This standard is in Chinese and English. If in 
doubt, the Chinese version is the Master. 
 
This standard was proposed by material 
sub-committee. 
 
This standard was approved by the SMTC 
Technical Standardization Committee. 
 
The Standardization Working Team is respon-
sible for the standardization approval and 
overall management of this standard. 
 
The drafting department of this standard is: 
Quality Assurance Dept. 
 
The main drafters of this standard is Yu 
JiKang, Li Na,Ni Lei. 
 
This standard was first published on Apr. 28, 
2011 and implemented on Apr. 29, 2011.This 
standard is the forth revision. 
 
The versions superseded by this standard:  
——SMTC 5 100 003-2011（V1） 
——SMTC 5 100 003-2013（V2） 
——SMTC 5 100 003-2013（V3） 
——SMTC 5 100 003-2017（V4） 
前言Foreword 


SMTC 5 100 003—2021（V5）  
1 
©上汽集团版权所有  秘密文件 注意保密 Copyright SAIC MOTOR Confidential 
 
锌镍合金镀层表面保护要求 
 
The surface protection re-
quirement of zinc nickel alloy 
coatings 
1 范围Scope 
 
 
本标准规定了抗拉强度为Rm≤1000 MPa的
铁基材料和钢制件上的电镀锌／镍合金镀层的
要求。 
本标准适用于评价钢制件上的电镀锌／镍
合金镀层。 
 
This standard specifies requirements for elec-
trolytically deposited zinc/nickel alloy coatings 
on ferrous materials and steel parts with a ten-
sile strength Rm ≤ 1,000 MPa. 
 
The standard is adopted to evaluate the elec-
trolytically deposited zinc/nickel alloy coatings 
on ferrous materials and steel parts. 
2 规范性引用文件Normative references 
 
 
下列文件对于本标准的应用是必不可少的。
凡是注日期的引用文件，仅注日期的版本适用于
本文件。凡是不注日期的引用文件，其最新版本
（包括所有的修改单）适用于本标准。 
SMTC 5 500 001 汽车零件和材料中禁用/
限用危险物质 
SMTC 5 500 002  整车及零部件REACH法规
实施指南 
ISO 2819 在金属的基体金属上镀金属镀
层；电化镀层；附着强度试验方法概览 
ISO 3497 金属镀层；层厚测量；X射线荧光
测量法 
ISO 4042 连接元件；电镀层 
ISO 9227 人工气候腐蚀试验:盐雾喷射试
验 
 
The following referenced documents are indis-
pensable for the application of this standard. For 
dated references, only the edition cited applies. 
For undated references, the latest edition of the 
referenced standard (including any amend-
ments) applies. 
 
 
SMTC 5 500 001 Automotive Prohibited/ Re-
stricted Hazardous Substances for Parts and 
Materials 
 
 
SMTC 5 500 002 REACH regulation implement 
guideline of vehicle and parts 
 
ISO 2819 Metallic Coatings on Metallic Sub-
strates – Electrodeposited and Chemically De-
posited Coatings – Review of Methods Available 
for Testing Adhesion 
 
 
ISO 3497 Metallic Coatings – Measurement of 
Coating Thickness – X-Ray Spectrometric 
Methods 
 
 
ISO 4042 Fasteners – Electroplated Coatings 
 
 
ISO 9227 Artificial Climate Corrosion Test : Salt 
Spray Tests  
3 要求Requirements 
 
 
3.1  避免有害物质按SMTC 5 500 001。完成完
整的试验需要10 个零件。对于出口零件有害物
质按SMTC 5 500 002满足REACH法规标准。零件
表面不允许有可见的外观缺陷。加工及装配过
程，不允许损害零件的防腐性能。 
 
3.1  Avoidance of hazardous substances ac-
cording to SMTC 5 500 001. Ten finished parts 
are required for a complete test. No visible de-
fects are permitted on the surface of the parts. 
No damage is allowed in production and 
mounting process that would lead to an impair-
ment of corrosion function. 
 


SMTC 5 100 003—2021（V5）  
2 
©上汽集团版权所有  秘密文件 注意保密 Copyright SAIC MOTOR Confidential 
 
3.2  除非在图纸上指出零件的某些部分不需要
表面保护，否则图纸上标注的类型适用于整个零
件表面。 
 
3.2  If one certain surface protection type is 
defined on the drawing ,that means the whole 
part should treated by this type, unless some 
areas is defined as an exception. 
 
3.3  对于紧固件，适用于端部、头部等非螺纹
部分。对于螺纹部分的考核适当降低要求。 
 
3.3 As to the fasten parts, only the head, the 
wrench bearing surface is evaluated according 
to one certain surface protection type which is 
defined on the drawing. The threaded areas 
usually relatively decrease the requirement. 
 
3.4  该镀层作为重度防腐的镀层，特别适用于
温度达150 ℃的零件以及紧固件（例如：发动
机室和刹车系统）。 
 
3.4  These coatings as heavy-duty corrosion 
protection, are especially suitable for compo-
nents and systems of threaded joints working in 
a temperature load of up to 150 °C (engine 
compartment or brake area).  
 
3.5  该镀层适用于导电连接（接地线连接）。
鉴于电化学相容性，该镀层尤其适用于与铝材料
的连接，但不适用于与镁材料的连接。该镀层同
样适用于内部传动的连接元件，以避免附加的施
力作用。 
 
3.5  These coatings are suitable for conducting 
connections (ground connections). Due to the 
electrochemical compatibility, these coatings are 
suitable for contact parts with aluminum materi-
als, but not with magnesium materials. These 
coatings are also suitable for joining elements 
with internal drive to avoid the clogging of 
force-application sockets. 
 
3.6 抗拉强度Rm > 1000 MPa的高强度钢制件和
表面硬度 > 320 HV的连接元件（例如：螺栓）
不允许使用这种合金镀层。 
 
3.6  High-strength steel parts with a tensile 
strength Rm > 1,000 MPa and joining elements 
(e.g. screws) with a surface hardness > 320 HV 
must not be coated with these alloy coatings 
 
3.7  在生产过程中，必须进行去氢处理来避免
零件发生氢脆。 
 
3.7 The surface treatment procedure shall be 
conducted so that damage by delayed hydro-
gen-induced brittle fractures can be ruled out. 
 
4  表面保护类型Surface protection types 
 
 
4.1  类型：Sp - RH42 Type：Sp - RH42 
 工艺：锌／镍－镀层（碱性溶液电镀）+
无铬（VI）钝化处理，颜色为银色至淡蓝彩虹光； 
 
 
Process: Zinc/nickel coating, deposited from 
alkaline electrolytes, colorless Cr(VI)-free pas-
sivated (transparent to bluish iridescent ap-
pearance); 
 
4.2  类型：Sp - RH43 Type：Sp - RH43 
 工艺：锌／镍－镀层（碱性溶液电镀）+
无铬（VI）钝化处理+封闭处理，颜色为银色至
淡蓝彩虹光； 
 
 
Process: Zinc/nickel coating, deposited from 
alkaline electrolytes, colorless Cr(VI)-free pas-
sivated and additionally sealed (transparent to 
bluish iridescent appearance); 
 
4.3  类型：Sp - RH47 Type：Sp - RH47 
 工艺：同Sp－ RH42，但是须另外作滑润剂
处理； 
 
 
Process: As for Sp-RH42, but with additional 
lubricant treatment 
 
4.4  类型：Sp - RH49 Type：Sp - RH49 
 工艺：锌／镍－镀层，银色，从弱酸电解
质中离析，无铬（VI）钝化处理, 另外作封闭处
 
 
Process: Zinc/nickel coating, deposited from 
weakly acidic electrolytes, colorless Cr(VI)-free 
passivated (only for castings, e.g. brake cali-


SMTC 5 100 003—2021（V5）  
3 
©上汽集团版权所有  秘密文件 注意保密 Copyright SAIC MOTOR Confidential 
 
理（银色，仅用于铸件，例如：制动钳）； 
pers); 
 
4.5  类型：Sp – RH72 Type：Sp – RH72 
 工艺：锌－镍－镀层，从碱性电解质中离
析，黑色无铬（VI）钝化处理； 
 
 
Process: Zinc/nickel coating, deposited from 
alkaline electrolytes, black Cr(VI)-free passiv-
ated; 
 
4.6  类型：Sp – RH73 Type：Sp – RH73 
 工艺：锌－镍－镀层，黑色无铬（VI）钝
化处理，且另外作封闭处理； 
 
 
Process: Zinc/nickel coating, deposited from 
alkaline electrolytes, black Cr(VI)-free passiv-
ated and additionally sealed; 
 
4.7  类型：Sp – RH77 Type：Sp – RH77 
工艺：同Sp －RH72，但是须另外作滑润剂
处理。 
 
 
Process: As for Sp-RH72, but with additional 
lubricant treatment. 
 
5  镀层性能Coating Performance 
 
 
5.1  电镀层厚度Coating thicknesses 
 
 
镀层厚度要求：  
a)  8μm至25μm（用于一般类型的部件）  
b)  8μm至15μm（用于螺纹件，测量点按
照ISO 4042）。 
 
Requirement for coating thickness: 
a)  8 μm up to 25 μm (for components of a 
general nature); 
b)  8 μm up to 15 μm (for threaded parts, 
measuring point according to ISO 
4042). 
5.2  镍含量Nickel content 
 
 
按照ISO 3497，用X射线荧光法进行试验。
镍含量要求： 
a） 对Sp- RH42，Sp- RH43，Sp- RH47， 
Sp- RH72，Sp- RH73和Sp- RH77：
12％至16%； 
b）对Sp- RH49： 10％至18％； 
c）在特殊情况下，如铸件而言（例：
制动钳）。如果镀层采用碱性电解
质离析的话，镍含量允许为12％至
17％。 
 
X-ray fluorescence test method according to 
ISO 3497. Requirement for nickel content: 
a)  For Sp-RH42, Sp-RH43, Sp-RH47, 
Sp-RH72,Sp-RH73 and Sp-RH77: 12% 
to 16%; 
b)  For Sp-RH49: 10% to 18%; 
c)  In exceptional cases, exclusively for 
castings (e.g. brake caliper), a nickel 
content of 12% to 17% is permissible 
for deposits from an alkaline electrolyte 
system. 
 
5.3  附着力Adhesive strength 
 
 
热冲击试验按照ISO 2819 。试件在
（300±10）℃下存放30 分钟，紧接着浸入室温
水中。要求：镀层没有气泡状或大面积的剥落。 
 
Thermal shock test based on ISO 2819.The 
specimen part is aged for 30 minutes at (300 ± 
10) °C and then dipped in water of room tem-
perature. Requirement: no large-scale or bub-
ble-shaped stripping of the coating. 
 
5.4  耐腐蚀性能Corrosion behavior 
 
 
5.4.1  按照ISO 9227-NSS进行试验，试验时间
和要求详见表格1。以下两种状态样品必须满足
试验要求：a)正常供货态样品； b) 经过120 ℃
 
5.4.1  Testing according to ISO 9227NSS, test 
duration and requirements could be seen in ta-
ble 1. The corrosion resistance test must be 
ensured in the as-received condition and the 


SMTC 5 100 003—2021（V5）  
4 
©上汽集团版权所有  秘密文件 注意保密 Copyright SAIC MOTOR Confidential 
 
高温处理24h的样品。 
condition after a 24 hour period of heat aging at 
120 ℃. 
 
5.4.2  对于轴销和快速紧固元件的螺杆区域和
螺纹区域，评定要求：按照ISO 9227NSS进行试
验，在480 h的试验时间后无基体金属腐蚀。 
 
5.4.2  Requirements for the shank and thread 
areas of threaded and quick fastening elements: 
no base metal corrosion after a test duration of 
480 h according to ISO 9227NSS. 
 
 
表1 耐腐蚀性要求 
Table 1 Requirements for Corrosion behavior 
 单位为小时Unit: h 
保护方式/Surface 
protection type 
在下列试验时间后不允许锌腐蚀（白锈） 
Test duration after which no zinc corrosion is 
permissible b) 
在下列试验时间后不允许基
体金属腐蚀（红锈）/Test 
duration after which base 
metal corrosion is permis-
sible 
滚镀件/Barrel coat-
ed parts a) 
挂镀件/Rack galva-
nized goods 
Sp -RH42 
120 
144 
   720 
Sp -RH43 
144 
240 
720 
Sp -RH47 
120 
144 
720 
Sp -RH49 
120 
144 
720 
Sp-RH72 
120 
144 
720 
Sp -RH73 
144 
240 
720 
Sp-RH77 
120 
144 
720 
注/ Note：a）滚镀件的概念是指基于其几何面不能作为挂架处理件电镀而只能作为散装物件电镀的小型零件。 
         a)  Barrel galvanized goods are small parts which cannot be coated as rack galvanized goods be-
cause of their shape, and which therefore are coated as bulk goods. 
        b）规定的试验时间后无锌腐蚀，外观上允许有无大面积现象的微弱变化（“起灰翳”） 
        b) No zinc corrosion after the prescribed test duration, minor optical changes (“gray cast”) of a nonvo-
luminous nature are permissible 
 
6  分级编码体系 Coding System 
 
 
   分级编码将和其他文档相关联，如图纸，试
验大纲（材料部分）等。 
试验按SMTC 5 100 003 –Ⅰ 
Ⅰ：参考章节4 中4.1-4.7 要求，选择其中一
个代码 
注：如需其他信息，请参考其他章节。 
例如：SMTC 5 100 003- Sp - RH42 
 
This standard cording system shall be referenc 
-ed in other documents, drawings, ADV plan 
(Material*) etc., 
Test to SMTC 5 100 003 –Ⅰ 
Ⅰ: According to item 4.1-4.7 of section4, 
choose a single code. 
Remark: refer to other section for other detail 
information. 
For example, SMTC 5 100 003- Sp - RH42 
 
 
 
 
 
 
 


SMTC 5 100 003—2021（V5）  
5 
©上汽集团版权所有  秘密文件 注意保密 Copyright SAIC MOTOR Confidential 
 
7 修订信息Release and revision 
 
 
No. 
标准编号/Standard No. 
起草人/Drafter 
主要修订内容/Revision information 
1 
SMTC 5 100 003—2011（V1） 徐睿Xu Rui、付玉
生Fu Yusheng 
NA 
2 
SMTC 5 100 003—2013（V2） 徐睿Xu Rui、付玉
生Fu Yusheng 
格式架构的调整. 
adjust the structure of this standard. 
3 
SMTC 5 100 003—2013（V3） 徐睿Xu Rui、付玉
生Fu Yusheng 
格式架构的调整. 
adjust the structure of this standard. 
4 
SMTC 5 100 003—2017（V4） 
徐睿Xu Ru、付玉生
Fu Yusheng、韩伟
民Han Weimin 
分级编码体系； 
新增修订信息. 
Coding System; 
add Release and Revision section. 
5 
SMTC 5 100 003—2021（V5） 
于季康Yu JiKang、
李娜Li Na、倪雷Ni 
Lei 
格式架构的调整； 
3.1章节增加出口件有害物质要求. 
adjust the structure of this standard; 
In chapter 3.1,add the hazardous substances 
requirements for export parts.
