Repository: kujaxr/obsidian-vault

File: 材料工程师/SMTC 5 100 004 非电解质锌铝薄片涂覆层表面保护的要求A(110428).pdf.md
# SMTC 5 100 004 非电解质锌铝薄片涂覆层表面保护的要求A(110428).pdf

 
上汽股份有限公司技术中心企业技术标准 
Enterprise  Technical  Standard  of  SAIC  Motor  Technical  Center 
SMTC
SMTC 5 100 004－2011（V1）
 
 
非电解质锌铝薄片涂覆层 
表面保护的要求A 
Non-electrolytically applied zinc and aluminum flake coatings
requirements for surface protection A 
 
 
 
2011-04-28  发布/Issue 
 2011-04-29  实施/Implementation
上汽股份技术中心技术标准化委员会 
Technical Standardization Committee of  SAIC Motor Technical Center   
发布
Issue


SMTC 5 100 004 -2011 (V1) 
  
 
I 
打印、拷贝即为非受控文件，请核查最新版本 
- Printed Copy is Uncontrolled – Check Issue is Current - 
 前    言 
为规范对非电解质涂覆的锌薄片涂覆层的
表面保护要求，特制定本标准。本标准是对MGR 
ES：21.ZS.05《牺牲阳极锌薄片镀层》的修订,
自本标准实施之日起代替MGR ES：21.ZS.05。 
当中英文产生疑义时，以中文为准。 
本标准由材料分标委提出。 
本标准由SMTC 标准化技术委员会批准。 
本标准由标准化工作组归口管理。 
本标准起草部门：质保部。 
本标准主要起草人为：徐睿、虞莲雯。 
本标准于2011 年04 月28 日首次批准发布，
2011 年04 月29 日实施。 
 
Foreword 
To specify the surface protection require-
ment on non-electrolytically applied zinc-flake 
coatings we issued the standard. This standard 
is a revision for MGR ES：21.ZS.05 < Sacrifical 
zinc flake coatings>.This standard will replace 
MGR ES：21. ZS.05 from the implementation 
date of this .  
This standard in Chinese and English 
have a doubt, the Chinese version should be 
criterion. 
This standard was proposed by material 
sub-committee. 
This standard was approved by the SMTC 
Technical Standardization Committee. 
This standard is under the management of 
Standardization working team. 
The draft department of this standard: QA 
Dept. 
The main drafters of this standard: Xu Rui, 
YU Lianwen. 
This standard was first approved and is-
sued from Apr.28, 2011 and it will be imple-
mented from Apr.29, 2011. 
 


SMTC 5 100 004 -2011 (V1) 
  
 
1 
打印、拷贝即为非受控文件，请核查最新版本 
- Printed Copy is Uncontrolled – Check Issue is Current - 
非电解质锌铝薄片涂覆层 
表面保护的要求A 
 
Non-electrolytically applied 
zinc and aluminum flake 
coatings requirements for 
surface protection A 
1 范围 
本标准规定了铁基材上不含Cr
6+、非电镀型
表面保护的要求，该表面保护层是由锌铝薄片
和无Cr
6+面漆组成的。 
本标准适用于铁基材上不含Cr
6+、非电镀型
表面保护（一般用于螺栓类零件上），该表面
保护层是由锌铝薄片（锌铝含量至少75%）和无
Cr
6+面漆组成的。 
1  Scope  
This standard defines the requirements for 
Cr(VI)-free surface protection types made of zinc 
and aluminum flakes non-electrolytically applied 
to ferrous materials. 
This standard adopts to Cr(VI)-free surface 
protection types, which are commonly applied for 
screw parts. made of zinc and aluminum flakes 
non-electrolytically applied to ferrous materials.  
2  规范性引用文件  
     下列文件中的条款通过本标准的引用而
成为本标准的条款。凡是注日期的引用文件，
其随后的修改版不适用于本标准。凡是不注日
期的引用文件，其最新版本适用于本标准。 
2 
Normative references 
The following documents contain provisions 
which, through reference in this text, constitute 
provisions of this national standard. For dated 
references, subsequent amendments to, or revi-
sions of, any of these publications do not apply. 
As to the document without dates, the new ver-
sions will be valid for this version. 
GB 17930-2006 车用汽油  
GB 17930-2006 Automotive Fuels 
GB/T 19147-2003 柴油 燃油需求 
GB/T 19147-2003 Diesel fuel; Fuel Re-
quirements 
SMTC 21521 金属表面保护 
SMTC 21521 Surface Protection of Metal 
Parts 
SMTC 90008  汽车零件和材料中禁用/限用
危险性物质 
SMTC 
90008 
Automotive 
prohibited
/restricted  hazardous substances parts and 
materials 
SMTC 2 240 001 制动液材料需求 
SMTC 2 240 001 Brake Fluid; Material Re-
quirements 
SMTC 7 100 013 摩擦系数的临界值；带米
制ISO-螺纹的机械连接元件 
SMTC 7 100 013 Limit Values for Coeffi-
cients of Friction; Mechanical Joining Elements 
with Metric ISO Thread 
ISO 6270-2CH 气候及它的技术运用 冷凝
水-测试气候 
ISO 6270-2CH Atmospheres and their Tech-
nical Application; Condensation Water Test At-
mospheres 
ISO 9227 盐雾试验 
ISO 9227 Spray Tests with Different Sodium 
Chloride Solutions 
ACEA 轻负荷柴油发动机油的规格2008 
ACEA European Oil Sequences 2008 
ASTM D 3306 乙二醇冷却液材料需求 
ASTM D 3306 Ethylene Glycol-Based Coo-
lant Additive; Material Requirements 
DIN 50017 气候及它的技术运用 冷凝水-
测试气候 
DIN 50017 Atmospheres and their Technical 
Application; Condensation Water Test Atmos-
pheres 
DIN EN 14214 柴油发动机用机动车燃油中
脂肪酸甲基酯的规范及其测试方法 
DIN EN 14214 Automotive Fuels – Fatty Acid 
Methyl Esters (FAME) for Diesel Engines – Re-
quirements and Test Methods 
DIN EN ISO 1463 金属和氧化物镀层-镀层
厚度的测定 
DIN EN ISO 1463 Metallic and Oxide Coat-
ings – Measurement of Coating Thickness – Mi-
croscopical Method 
DIN EN ISO 2064 金属和其他无机物覆层-
厚度测量的定义和一般要求 
DIN EN ISO 2064 Metallic and Other 
Non-Organic Coatings – Definitions and Conven-
tions Concerning the Measurement of Thickness 


SMTC 5 100 004 -2011 (V1) 
  
 
2 
打印、拷贝即为非受控文件，请核查最新版本 
- Printed Copy is Uncontrolled – Check Issue is Current - 
    DIN EN ISO 2178 磁性基质上的非磁性镀层
-镀层厚度的测量-磁性法 
DIN EN ISO 2178 Non-Magnetic Coatings 
on Magnetic Substrates – Measurement of 
Coating Thickness – Magnetic Method 
DIN EN ISO 4042 紧固件电解涂层 
DIN EN ISO 4042 Fasteners – Electroplated 
Coatings 
DIN EN ISO 4628-1 色漆和清漆.漆膜降解
的评定.缺陷量值、大小以及外观均匀改变程度
的规定.第1 部分:一般说明和名称与符号系统 
DIN EN ISO 4628-1 Paints and Varnishes –
Evaluation of Degradation of Coatings – Desig-
nation of Quantity and Size of Defects, and of 
Intensity of Uniform Changes in Appearance – 
Part 1: General Introduction and Designation 
System 
DIN EN ISO 4628-3 色漆和清漆.漆膜降解
的评定.缺陷量值、大小以及外观均匀改变程度
的规定- 第3 部分:生锈等级的评定  
DIN EN ISO 4628-3 Paints and Varnishes –
Evaluation of Degradation of Coatings – Desig-
nation of Quantity and Size of Defects, and of 
Intensity of Uniform Changes in Appearance – 
Part 3: Assessment of Degree of Rusting 
DIN EN ISO 4757 十字槽螺丝 
DIN EN ISO 4757 Cross Recesses for 
Screws 
DIN EN ISO 7253 涂料和清漆.耐中性盐雾
的测定 
DIN EN ISO 7253 Paints and Varnishes –
Determination of Resistance to Neutral Salt 
Spray (Fog) 
DIN EN ISO 10683 紧固件-非电解锌粉覆
盖层 
DIN EN ISO 10683 Fasteners – 
Non-Electrolytically Applied Zinc Flake Coatings 
JWS 3309/Type T-IV 自动变速箱油 
JWS 3309/Type T-IV Automatic Transmis-
sion Fluid 
VDA 621-412 汽车油漆的耐化学腐蚀 
VDA 621-412 Tests for Coating Methods; 
Resistance to Chemicals of Motor Vehicle Paints 
3 要求 
如果以下特定零件或组件不能满足全部要
求，必须和负责的工程部门协调或在图样上给
出相应的说明。 
 
3 
Requirements 
If the following requirements for specific 
components or parts of components do not apply 
completely or not at all, this shall be coordinated 
with the responsible engineering departments or 
a special note shall be given on the drawing. 
3.1 表面保护类型 
表1列出了锌铝涂覆工艺的表面保护类型。
3.1  Surface protection types  
The surface protection types listed in Table 
1. 
3.1.1  银灰色的涂覆层作为坚固的防腐层应
用于需要重防腐的零件。因拥有适当的层结构，
锌薄片涂覆层适用于需耐高温的地方，如：发
动机舱、刹车系统（具体内容参见表格1）。因
该工艺在涂覆过程中没有氢脆风险，因此常作
为需防腐的高强度钢制件（拉伸强度大于1 000 
MPa 或表面硬度大于320 HV）的表面保护方式
被使用。锌薄片涂覆层同样可作为表面保护层
用于与铝质零件相基础的铁质材料（但是，锌
铝涂覆层不可作为表面涂覆层用于与镁质零件
相接触的铁质材料）。为避免因涂覆层颗粒形成
的契合松动，因此锌铝涂覆层只在个别情况下
用于内部零件（如：油箱）。该涂覆层不适用于
以下零件： 
 
3.1.1  Silver-gray flake coatings shall be used as 
heavy-duty corrosion protection for components 
with a high corrosion load. With an appropriate 
layer structure, the zinc-flake coatings are able to 
withstand temperatures, such as those occurring 
in the area of the engine compartment and brake 
(details see Table 1). Since this coating process 
poses no risk of hydrogen-induced brittling, it is 
preferably used as corrosion protection for har-
dened and high-strength steel parts with tensile 
strength values > 1,000 MPa or surface hardness 
values > 320 HV. The protection system shall be 
chosen such that the strength and hardness are 
not impaired by the treatment temperatures. 
Zinc-flake coatings are also suitable for use as a 
coating for ferrous materials in contact with alu-
minum components (however, not for those in 
contact with magnesium components). In order to 
avoid clogging caused by coating particles that 
come loose, zinc-flake coatings should only be 
used inside units (e.g. oil chamber) in exceptional 


SMTC 5 100 004 -2011 (V1) 
  
 
3 
打印、拷贝即为非受控文件，请核查最新版本 
- Printed Copy is Uncontrolled – Check Issue is Current - 
 
a)  作为电导体的零件（例如：接地零件）；
b)  螺纹小于M6。 
cases. The coating is not suitable for parts that:
a) Serve as electrical conductors (e.g. 
ground connections); 
b)  Have a thread of < M6. 
表1/Table 1 
表面保护类型 
Surface protection type
特性和外观 
Characteristics and appearance 
Sp-602 
底层涂覆层，有表面层（无机）；无润滑添加剂。 
锌铝涂覆层，不含六价铬，银灰色；适用于曝露的安装位置，例如：发动机舱区域和底盘区
域。 
燃烧温度最高至300℃ 
长期工作温度最高至180℃（短期工作温度最高至300℃） 
Basic coating with topcoat (inorganic), without lubricant additive. 
Zinc-flake coating, Cr(VI)-free, silver-gray; use in exposed installation positions, e.g. in the 
engine compartment and chassis areas. 
Burn-in temperature up to max. +300 °C, 
Endurance service temperature max. +180 °C (short-term temperature peaks up to 
+300 °C). 
Sp-t610 
底层涂覆层，无表面层（无机）；无润滑添加剂。 
锌铝涂覆层，不含六价铬，银灰色；适用于后续将被涂漆的零件（车身结构件）。为涂胶螺纹
件的标准表面保护方式。 
燃烧温度最高至200℃ 
耐腐蚀性能下降（见3.11） 
在没有额外涂覆层的情况下，长期工作温度下降，最高至125℃ 
Basic coating without topcoat, without lubricant additive. 
Zinc-flake coating, Cr(VI)-free, silver-gray; corrosion protection preferably for components 
that are to be painted (body construction). Standard surface protection for threaded parts 
with micro encapsulation. 
Burn-in temperature up to max. +200 °C, 
Reduced corrosion resistance (see Section 3.11), 
Reduced endurance service temperature without additional coatings (+125 °C). 
Sp-t611 
与Sp-602 相似，但燃烧温度较低。因此，它适用于不会暴露在高温下的零件，如：弹簧组
件，低温成型的板材或高强度钢质件。 
--燃烧温度最高至230℃ 
长期工作时间最高至200℃（短期工作最高至300℃） 
As for Sp-t602, but with lower burn-in temperature. Consequently, suitable for components 
that cannot be exposed to high temperatures, e.g. spring elements, low-temperature 
formed and hardened sheets or high-strength steel parts. 
Burn-in temperature max. +230 °C, 
Endurance service temperature max. +200 °C (short-term temperature peaks up to 
+300 °C). 
Sp-t615 
与Sp-610 相似，但有涂额外润滑剂（绿色）。 
为有塑料锁紧元件的自锁紧螺母的标准表面保护方式。 
燃烧温度最高至200℃ 
耐腐蚀性能下降（见3.11） 
--在没有额外涂覆层的情况下，长期工作温度下降，最高至125℃ 
As for Sp-t610, but additionally lubricant (greenish). Standard surface protection for 
self-locking nuts with plastic locking element. 
Burn-in temperature up to max. +200 °C, 
Reduced corrosion resistance (see Section 3.11), 
Reduced endurance service temperature without additional coatings (+125 °C). 
Sp-t647 
底层涂覆层，有表面层（无机）；有润滑添加剂。 
锌铝涂覆层，不含六价铬，银灰色，为米制螺纹件的标准表面保护方式。 
燃烧温度最高至300℃ 
长期工作温度最高至180℃（短期工作温度最高至300℃） 
Basic coating with topcoat (inorganic), with lubricant additive. 
Zinc-flake coating, Cr(VI)-free, silver-gray, standard surface protection for threaded parts 
with metric ISO standard threads  
Burn-in temperature up to max. +300 °C, 
Endurance service temperature max. +180 °C (short-term temperature peaks up to 
+300 °C) 
 


SMTC 5 100 004 -2011 (V1) 
  
 
4 
打印、拷贝即为非受控文件，请核查最新版本 
- Printed Copy is Uncontrolled – Check Issue is Current - 
3.2  基本要求 
3.2
General requirements
3.2.1  避免有害物质按照SMTC 90008。 
3.2.1  Avoidance of hazardous substances ac-
cording to SMTC 90008. 
3.2.2  为了进行完整的试验，需要10 个成品
件。在诸如螺栓连接原件等的小型零件中，为
了初次样件的认可，必须进行一次大于50 kg
的试验性生产。 
3.2.2  10 finished parts are required for complete 
testing. For first-sample release of small parts, 
e.g., threaded fastening elements, a test produc-
tion of > 50 kg shall be performed. 
3.2.3  施涂的涂层和涂层材料必须不含有任
何Cr
6+化合物。 
3.2.3  The coating materials must not contain 
any Cr(VI)- compounds in order to ensure that 
the resultant coatings are likewise Cr(VI)-free. 
3.2.4  除非部件的某些部位在图纸中标注无
需表面保护涂层，否则整个零件的表面都应有
相应的涂覆层且具有该涂覆层应有的性能。在
基材和涂覆层之间应有牢固的附着力（见
3.10）；在弹性形变情况下，涂覆层不应脱落或
开裂。 
3.2.4  Unless certain sections of a part that are 
marked in the drawing are excluded from the 
surface coating, the entire surface of the parts 
must comply with the required surface protection 
type and display the prescribed properties. There 
shall be firm adhesion between coatings and 
base material (see Section 3.10); there shall be 
no flaking of the coating or cracks under elastic 
deformation. 
3.2.5  涂覆层不应出现任何气孔、开裂或其它
缺陷，导致防腐层被破坏。 
3.2.5  The protective coatings must not exhibit 
any pores, cracks, damage, or other flaws that 
impair the corrosion protection and/or function. 
3.2.6  整个生产控制过程不应降低成品件的
功能性要求。例如，安装弹簧或弹簧垫圈时，
不应造成涂覆层的剥落或开裂，以致于影响零
件性能降低。 
3.2.6  The production process and its control 
shall not impair the functional characteristics of 
the finished part. Thus for example, the coating 
must not flake or crack when the springs or spring 
washers are mounted or used as intended. 
3.2.7  在正确的装配条件下，不能有损害零件
功能性和/或降低零件防腐性能的涂层损害出
现。 
3.2.7  With proper mounting, the coating shall 
not be damaged in a way that would result in 
impairment of function and/or decrease in the 
specified corrosion protection. 
3.3 带有米制ISO-螺纹的螺纹件 
3.3  Threaded parts with metric ISO standard 
threads 
3.3.1  涂覆过程中不允许影响连接元件规定
的机械和物理性能。因此，制造上必须确认，
由涂覆材料供应商提供的烘烤环境是否适合将
被涂覆的零件。 
3.3.1  The coating process shall not impair the 
mechanical and physical properties specified for 
joining elements. Therefore, the manufacturer 
has to check whether the baking conditions spe-
cified by the coating company are suitable for the 
parts to be coated. 
3.3.2  带有米制ISO-螺纹的螺纹件的基本性
能就是满足所规定摩擦参数，为了满足摩擦系
数的要求，除了底层的锌铝涂覆层，含有集成
润滑添加剂的表面层也被用于Sp-t647 的表面
保护类型中。 
3.3.2  An essential functional property of 
threaded parts with metric ISO standard threads 
is their compliance with specified coefficients of 
friction. In order to ensure that the coefficients of 
friction, a topcoat with integrated lubricant addi-
tive is prescribed for surface protection type 
Sp-t647, in addition to the base flake coating. 
3.3.3  对于螺钉和螺栓，下列检测要求仅适用
于头部和扳手面；对于螺母，仅适用于除螺纹
面之外的部分。对于螺纹件或与其形状相似的
零件，如双头螺柱，则下列检测标准也只针对
于除螺纹之外的表面。 
3.3.3  In the case of screws and bolts, the test 
requirements listed below only apply to the head 
and/or the wrench bearing surfaces, in the case 
of nuts, they apply only to the nut body with the 
exception of the thread. For threaded and similar 
shaped parts, such as studs, the test require-
ments only apply to the face surfaces. 
3.3.4  对于连接元件和快速拧紧元件上，因制
造过程或零件造型造成的涂覆薄弱区域，其表
3.3.4 Reduced requirements (see Sections 3.9 
and 3.11.2) apply to process- or geometry-related 
weak spots of coating areas on joining elements 


SMTC 5 100 004 -2011 (V1) 
  
 
5 
打印、拷贝即为非受控文件，请核查最新版本 
- Printed Copy is Uncontrolled – Check Issue is Current - 
面保护检测要求，也相应降低（见3.9 和
3.11.2）。 
and quick fastening elements.
3.3.5  在涂覆之前，对于螺纹零件，其首先规
定好涂覆层厚度和公差的对应关系。 
3.3.5  Prior to coating, threaded parts shall ex-
hibit tolerances corresponding to the coating 
thickness.  
3.3.6  米制螺纹件，在涂覆完成后，如果是外
螺纹，则不应超过零线；如果是内螺纹，则不
应低于零线。 
3.3.6  After the coating process, the zero line 
must not be exceeded in the case of external 
threads, and it must not be fallen below in the 
case of internal threads. 
3.4 底层涂覆层 
3.4
Base coating
3.4.1  在涂覆过程中，多次涂覆有利于生成均
匀且不透明的涂覆层，并且对于滚涂来说，多
次涂覆是必须的。 
3.4.1  Repeated treatment would be useful to 
produce an even and opaque coating. It is com-
pulsory for barrel coating. 
3.4.2  通过多次涂覆，涂覆层的耐腐蚀性能得
以提高。如果除了规定的涂覆层厚度，涂覆过
程的类型也对该涂覆层的性能有重大影响，那
么该涂覆类型和编号应在图纸中标明。 
3.4.2  The coating system’s corrosion protection 
performance is enhanced by repeated coating. 
Type and number of the coating processes for 
flake coating should be specified on the drawing 
if this is important for the quality of the basic layer 
in addition to the specified layer thickness. 
3.5 面涂/润滑添加剂 
3.5  Topcoats/lubricant additives 
3.5.1  为了满足防腐要求以及保证规定的摩
擦系数，则可能需增加含有集成润滑添加剂的
特殊表面层。表面层必须配合底层涂覆层，不
允许产生任何影响性能的后果。 
3.5.1  In order to observe the anti-corrosion re-
quirements and to guarantee the defined coeffi-
cients of friction, additional system-specific top-
coats, optionally with integrated lubricant addi-
tive, may be used. The topcoats must be coordi-
nated to suit the base coating. They must not 
cause any functional impairment. 
3.5.2  如果除了防腐以外还要求了诸如：可涂
覆性、介质相容性、摩擦特性、螺栓连接特性、
可硫化性、温度特性等的其他的功能性表面性
能，那么就必须按零件规定进行试验或者进行
功能性试验。 
3.5.2  If, in addition to corrosion protection, fur-
ther functional surface characteristics such as 
paintability, compatibility with other agents, fric-
tion properties, threading behavior, vulcanizability 
or 
temperature 
behavior 
are 
required, 
part-specific tests or functional tests must be 
performed. 
3.6 原材料 
参见图纸。 
3.6  Base material 
See drawing. 
3.7 预处理 
3.7  Pretreatment 
3.7.1  金属光泽。（根据涂覆体系），允许选
用微晶体薄层磷化物（1~3 ）g/m²。 
 
3.7.1  Principally metallically bright. Alternatively 
(depending on the coating system) mi-
cro-crystalline thin layer phosphating (1 to 3 g/m²) 
is permissible. 
3.7.2  在涂覆前，对于高硬度或高拉伸强度
（拉伸强度> 1,000 MPa）的钢质零件，需要进
行碱性液体处理或喷砂处理。有些特殊处理，
可能导致对氢元素的吸收，那么这些特殊处理
只有在获得上汽中心实验室认可和允许的情况
下，才可以使用。 
3.7.2  Prior to coating, hot alkaline and/or me-
chanical cleaning (e.g. abrasive blasting) shall be 
carried out on hardened or high-strength steel 
parts with a tensile strength > 1,000 MPa. Special 
treatments that could lead to hydrogen absorp-
tion are only possible in individual cases upon 
provision of verification of the process manage-
ment in coordination with the responsible QA 
laboratory of the SAIC MOTOR. 
3.8 干膜成分 
    成分参见国际材料数据体系（IMDS）。 
3.8 Dry film
Composition, see International Material Data 
System (IMDS). 
3.9 干膜厚度 
3.9 Dry coating thickness
3.9.1  测试方法，按照DIN EN ISO 1463，DIN 
3.9.1  Testing according to DIN EN ISO 1463, 


SMTC 5 100 004 -2011 (V1) 
  
 
6 
打印、拷贝即为非受控文件，请核查最新版本 
- Printed Copy is Uncontrolled – Check Issue is Current - 
EN ISO 2064和DIN EN ISO 2178；带有米制ISO-
螺纹的螺纹件的测量点位置则按照DIN EN ISO 
4042。 
DIN EN ISO 2064 and DIN EN ISO 2178; mea-
suring point position for threaded parts with me-
tric ISO standard thread according to DIN EN ISO 
4042. 
3.9.2  要求：涂覆层最小厚度为8 μm，最大
厚度为18 μm。如果因为涂覆过程或零件本身
结构造成有些位置的涂覆层厚度不能达到最小
厚度，那么只要满足防腐要求和功能性要求，
如：螺栓的连接性能，这也是允许的。 
3.9.2  Requirement: minimum coating thickness 
8 μm; maximum coating thickness 18 μm. If due 
to the process or geometry, the minimum coating 
thickness is not achieved, this is permitted as 
long as the corrosion protection and functionality, 
e.g. threading behavior, are not impaired. 
3.10 附着力 
试验步骤：根据DIN EN ISO 10683，使用
宽度粘附强度为(7 ± 1) N/25 mm的胶带进行
附着力测试。将胶带紧压到工件表面，然后垂
直于工件表面快速将胶带拉开。涂覆层表面不
应产生大面积的涂层脱落；但小面积的涂覆层
粘于胶带上是可以接受的。 
3.10 Adhesion
Procedure: Adhesive tape with an adhesive 
strength of (7 ± 1) N per 25 mm width is used for 
the adhesion test acc. to DIN EN ISO 10683. It is 
firmly pressed onto the specimen surface and 
then removed with a jerk-like motion perpendi-
cular to the surface. There must be no large-area 
removal of the coating. Small particles of the 
coating that adhere to the tape are permissible. 
3.11 耐腐蚀性能 
3.11
Corrosion behavior
3.11.1 根据ISO 6270-2 CH 进行试验（只针
对于初次送样的样品） 
3.11.1  Test according to ISO 6270-2 CH (only 
for first-sample test) 
3.11.1.1  在零件结构允许的情况下，根据DIN 
EN ISO 7253 对零件的涂覆层进行划线。 
3.11.1.1  The scribing line is applied on the ba-
sis of DIN EN ISO 7253, component dimensions 
permitting. 
3.11.1.2  在经过720 h 试验后，根据DIN EN 
ISO 4628-3 进行评价。以下所要求的是最低标
准，在任何时候都应该满足: 
    a) 表面金属腐蚀：Ri 0； 
    b) 在划线处，允许金属腐蚀，但该腐蚀不
能扩散。 
3.11.1.2  After a test duration of 720 h and 
evaluation according to DIN EN ISO 4628-3, the 
following minimum requirements must be ad-
hered to at all times: 
a)  base metal corrosion on surface: Ri 0; 
b)  base metal corrosion permissible in the 
scribing line, but no rust creep. 
3.11.2 根据ISO 9227 进行试验 
3.11.2  Test according to ISO 9227 
3.11.2.1  通常的要求（不针对于Sp-t610 和
滚涂的螺纹件）： 
a)  在没有热处理的情况下，经过720 h
试验，金属基体腐蚀为Ri 0； 
b)  在有热处理（180 ℃/96 h；Sp-t611
为200 ℃/96 h）的情况下，经过480 
h 试验，金属基体腐蚀为Ri 0。 
3.11.2.1 General requirements (not for Sp-t610 
and barrel-coated goods with thread): 
a)  No base metal corrosion (Ri 0) after a 
test duration of 720 h without thermal 
conditioning; 
b)  No base metal corrosion (Ri 0) after a 
test duration of 480 h with thermal con-
ditioning for 96 h at +180 °C (for 
Sp-t611: +200 °C). 
3.11.2.2  Sp-t610 的要求： 
在没有热处理的情况下，经过480 h 试验，
金属基体腐蚀为Ri 0 
3.11.2.2 Deviating requirement for Sp-t610:
No base metal corrosion (Ri 0) after a test 
duration of 480 h without thermal conditioning. 
3.11.2.3  滚涂的螺纹件的要求（见3.3）： 
 
 
a) 在没有热处理的情况下，经过600 h 试
验，金属基体腐蚀为Ri 0； 
b) 在有热处理（180℃/96h；Sp-t611 为
200 ℃/96 h）的情况下，经过480h 试
验，金属基体腐蚀为Ri 0。 
3.11.2.3  Deviating requirements for bar-
rel-coated goods with thread (see also Section 
3.3): 
a)  no base metal corrosion (Ri 0) after a 
test duration of 600 h without thermal 
conditioning, 
b)  no base metal corrosion (Ri 0) after a 
test duration of 480 h with thermal con-
ditioning for 96 h at +180 °C (for 
Sp-t611: +200 °C). 
3.12 耐化学腐蚀性（仅用于首样试验） 
3.12  Resistance to chemicals (only for 
first-sample test) 


SMTC 5 100 004 -2011 (V1) 
  
 
7 
打印、拷贝即为非受控文件，请核查最新版本 
- Printed Copy is Uncontrolled – Check Issue is Current - 
3.12.1  根据VDA 621-412，用以下介质进行试
验： 
a)  柴油，根据GB/T19147-2003及VDA 
621-412, test A 4.1.2 X, 进行测试；
b)  高级无铅汽油，根据GB 17930-2006 及 
VDA 621-412, test A 4.1.3 Y,进行
测试； 
c)  厂注发动机油，根据ACEA European 
Oil Sequences 2008及VDA 621-412, 
test A 4.1.4 X, 进行测试； 
d)  自动变速箱油，根据JWS 3309/Type 
T-IV及VDA 621-412, test A 4.1.7 X，
进行测试； 
e)  冷却液，根据ASTM D 3306及VDA 
621-412, test A 4.2.2 X，进行测试。
外观变化是不允许的（根据DIN EN ISO 
4628-1，最大特征值为1）。 
3.12.1 Testing according to VDA 621-412 in the 
following media: 
a)  Diesel fuel according to 
GB/T19147-2003 and VDA 621-412, 
test A 4.1.2 X; 
b)  Premium unleaded gasoline according 
to GB 17930-2006 and test according to 
VDA 621-412, test A 4.1.3 Y; 
c)  Factory-fill engine oil according to ACEA 
European Oil Sequences 2008 and VDA 
621-412, test A 4.1.4 X; 
d)  Automatic transmission fluid according 
to JWS 3309/Type T-IV and VDA 
621-412, test A 4.1.7 X; 
e)  Coolant according to ASTM D 3306 and 
VDA 621-412, test A 4.2.2 X. 
A surface change is not permitted (max. 
characteristic value 1 according to DIN EN ISO 
4628-1). 
3.12.2  其他测试，用以下介质进行： 
 制动液，根据SMTC 2 240 001及VDA 
621-412, test A 4.2.1 X，进行测试。若表面
膨胀在24h恢复正常，是允许的。 
3.12.2  Additionally, tests are performed in the 
following medium: 
     Brake fluid according to SMTC 2 240 001 
and VDA 621-412, test A 4.2.1 X. The following 
requirement applies to this medium: swellings 
that have returned to normal after 24 h are per-
mitted.  
3.12.3  对于小零件，必需用试验方法B来替代
试验方法A。小零件可以整个浸没在介质中，评
价时，用同厂同批次的零件进行比较评价。 
3.12.3  For small parts, test B must be used in-
stead of test A. Small parts can be submersed 
completely and compared with a new part from 
the same manufacturing batch.

File: 材料工程师/SMTC 5 100 004达克罗－2021（V5）.pdf.md
# SMTC 5 100 004达克罗－2021（V5）.pdf

 
©上汽集团版权所有  秘密文件 注意保密 Copyright SAIC MOTOR Confidential 
 
锌铝薄片涂覆层的表面保护要求(A) 
The surface protection requirement of zn-al flake coating (A) 
 
 
SMTC 5 100 004－2021（V5）
代替 SMTC 5 100 004－2013（V4）
2021-05-30 发布/Issue                                 2021-05-31 实施/Implementation 


SMTC 5 100 004 —2021（V5） 
  
I 
©上汽集团版权所有  秘密文件 注意保密 Copyright SAIC MOTOR Confidential 
 
  
为规范对金属表面锌铝薄片涂覆的表面保
护要求，特制定本标准。 
本标准是对SMTC 5 100 004-2013（V4）《非
电解质锌铝薄片涂覆层表面保护的要求A》的修
订, 自本标准实施之日起废除SMTC 5 100 
004-2013（V4）。 
本标准与SMTC 5 100 004—2020（V4）相
比主要变化如下： 
——格式架构的调整 
——3.1 章节增加出口件有害物质要求 
请注意本标准的某些内容可能涉及专利，上
汽集团不承担识别这些专利的责任。 
当中英文产生疑义时，以中文为准。 
本标准由材料分标委提出。 
本标准由SMTC 标准化技术委员会批准。 
本标准由标准化工作组负责标准化审核及
归口管理。 
本标准起草部门：质量保证部。 
本标准主要起草人为：李志华、李娜、倪雷。 
本标准于2011 年04 月28 日首次批准发布，
2011 年04 月29 日实施。本次为第4 次修订。 
——SMTC 5 100 004-2011（V1） 
——SMTC 5 100 004-2013（V2） 
——SMTC 5 100 004-2013（V3） 
——SMTC 5 100 004-2013（V4） 
 
 
 
 
 
 
To specify the surface protection requirement 
of Zn-Al flake coating on metal parts, we 
issued the standard. 
 
This standard is a revision for SMTC 5 100 
004-2013 (V4), Non-electrolytically applied 
zinc flake coatings requirements for surface 
protection A. SMTC 5 100 004-2013(V4) will 
be abolished from the implementation date of 
this standard. 
 
The main changes between this standard and 
SMTC 5 100 004—2013 (V4) are as follows: 
——adjust the structure of this standard 
——In 
chapter 
3.1,add 
the 
hazardous 
substances requirements for export parts 
 
Please note that some contents in this 
standard may relate to patent rights, which 
SAIC Motor shall not be held responsible for 
identifying any or all such patent rights. 
 
This standard is in Chinese and English. If in 
doubt, the Chinese version is the Master. 
 
This standard was proposed by material 
sub-committee. 
 
This standard was approved by the SMTC 
Technical Standardization Committee. 
 
The Standardization Work Team is responsible 
for the standardization approval and overall 
management of this standard. 
 
The draft department of this standard: QA 
Dept. 
 
The main drafters of this standard: Li Zhihua, Li 
Na, Ni Lei. 
 
This standard was first published on Apr.28, 
2011 and implemented on Apr.29, 2011. This 
standard is the forth revision.  
 
The versions superseded by this standard: 
——SMTC 5 100 004-2011（V1） 
——SMTC 5 100 004-2013（V2） 
——SMTC 5 100 004-2013（V3） 
——SMTC 5 100 004-2013（V4） 
 
前言Foreword 


SMTC 5 100 004 —2021（V5） 
  
1 
©上汽集团版权所有  秘密文件 注意保密 Copyright SAIC MOTOR Confidential 
 
锌铝薄片涂覆层的 
表面保护要求A 
 
The surface protection 
requirement of Zn-Al flake 
coating （A） 
1 范围Scope 
 
 
本标准规定了铁基材上由锌铝薄片（铝含量至
少75%）和面涂组成的保护层性能。 
本标准适用于防腐性能要求较高的零件，但不
适用于接地零件。 
 
This standard defines the surface protection 
requirements for zinc and aluminum flakes (min. 
75%) with an additional top coating. 
 
This standard adapts to the parts which has 
high corrosion resistance performance, but not 
suitable to the conductor parts. 
2  规范性引用文件Normative references 
 
 
下列文件对于本标准的应用是必不可少的。凡
是注日期的引用文件，仅注日期的版本适用于本文
件。凡是不注日期的引用文件，其最新版本（包括
所有的修改单）适用于本标准。 
GB 17930 车用汽油 
    GB 19147 柴油 燃油需求 
SH 0521-1999 乙二醇冷却液材料需求 
    SMTC 5 500 001 汽车零件和材料中禁用/限
用危险性物质 
SMTC 5 500 002  整车及零部件REACH 法
规实施指南 
    SMTC 9 240 001 制动液材料需求 
ISO 4628-1 色漆和清漆－－漆膜降解的评定
--缺陷量值、大小以及外观均匀改变程度的规定--
第1 部分:一般说明和名称与符号系统 
ISO 6270-2 CH 气候及它的技术运用 冷凝水
-测试气候 
ISO 9227 人工气候腐蚀试验 – 盐雾试验 
ACEA 2008 欧洲发动机油最新规范 发动机
装车油 润滑油要求 
DIN EN ISO 2409 色漆和清漆.交叉切割试验 
VDA 621-412 汽车油漆的耐化学腐蚀 
 
The 
following 
referenced 
documents 
are 
indispensable for the application of this 
standard. For dated references, only the edition 
cited applies. For undated references, the latest 
edition of the referenced standard (including any 
amendments) applies. 
GB 17930  Automotive Fuels 
GB 19147 Diesel fuel; Fuel Requirements 
SH 0521-1999 Ethylene Glycol-Based Coolant 
Additive; Material Requirements 
SMTC 5 500 001  Automotive 
prohibited/restricted hazardous substances 
parts and materials 
SMTC 5 500 002 REACH regulation implement 
guideline of vehicle and parts 
SMTC 9 240 001 Brake Fluid; Material 
Requirements 
ISO 4628-1 Paints and Varnishes – Evaluation 
of Degradation of Coatings– Designation of 
Quantity and Size of Defects, and of Intensity of 
Uniform Changes in Appearance – Part 1: 
General Introduction and Designation System 
ISO 
6270-2 
CH 
Atmospheres and 
their 
Technical Application; Condensation Water Test 
Atmospheres 
ISO 9227 Corrosion tests in artificial 
atmospheres – Salt spray tests 
ACEA European Oil Sequences 2008 Factory 
Fill Engine Oil, Lubricant Requirements 
DIN EN ISO 2409 Paints and Varnishes, 
Crosscut Test 
VDA 621-412 Tests for Coating Methods; 
Resistance to Chemicals of Motor Vehicle 
Paints 
 
 
 
 
 
 
 
 
 
 


SMTC 5 100 004 —2021（V5） 
  
2 
©上汽集团版权所有  秘密文件 注意保密 Copyright SAIC MOTOR Confidential 
 
3 基本要求General Requirement 
 
 
3.1  避免有害物质按SMTC 5 500 001。对于出口
零件有害物质按SMTC 5 500 002 满足REACH 法
规标准。完成完整的试验需要10 个零件。零件表
面不允许有可见的外观缺陷。加工及装配过程，不
允许损害零件的防腐性能。在基材的弹性形变下，
不应发生涂层的剥落或裂纹。 
 
3.1 
Avoidance 
of 
hazardous 
substances 
according to SMTC 5 500 001. For the harmful 
substances of exported parts, meet the REACH 
standards according to SMTC 5 500 002.Ten 
parts are needed for a complete test. No visible 
defects are permitted on the surface of the 
parts. In the assembling process, no damage 
which 
will 
lead 
to 
the 
decreasing 
the 
anticorrosion performance is allowed. There 
shall be no flaking or cracks of the coating under 
elastic deformation. 
 
3.2  除非在图纸上指出零件的某些部分不需要表
面保护，否则图纸上标注的类型适用于整个零件表
面。 
 
3.2 If one certain surface protection type is 
defined on the drawing ,that means the whole 
part should treated by this type, unless some 
areas is defined as an exception. 
 
3.3  对于紧固件，适用于端部、头部等非螺纹部分。
对于螺纹部分的考核适当降低要求。 
 
3.3 As to the fasten parts, only the head, the 
wrench bearing surface is evaluated according 
to one certain surface protection type which is 
defined on the drawing. The threaded areas 
usually relatively decrease the requirement. 
 
3.4  通过适当的预处理，这种表面保护类型几乎不
会引起致氢脆，因此这种涂层也可用于高硬度、高
强度的钢铁部件。 
 
3.4 Through suitable pretreatment, this kind 
surface protection type rarely will cause 
hydrogen-induced embrittlement. So this kind 
treatment also can be used on high strength 
steel parts or high surface hardness steel parts.  
 
3.5  该涂层不适合用于起导电作用的零部件（例
如：接地零件）；也不适合用于米制螺纹小于M6 的
螺纹部件；也不适合在温度大于120 ℃时对松动扭
矩有要求的螺纹部件。也不适合作为与镁金属接触
的零件的表面保护方式。 
 
3.5 The coating is not suitable for the parts 
which has electric conductor function (such as 
ground connections), for the threaded parts with 
metric ISO thread < M6, for the parts with a 
loosening torques requirement over 120℃ 
either. In addition, also not suitable as the 
surface treatment on the parts which will contact 
with magnesium components.  
4  表面保护类型Surface protection types 
 
 
4.1  类型:Sp-TH05 Type：Sp-TH05 
工艺：锌铝涂覆层，无表面层，无润滑剂。颜
色：银灰色。适用性：适用于高强度防腐区域，长
期工作温度为125℃。适用于后续将被涂漆的零件
（车身结构件），也为涂胶螺纹件的标准表面保护方
式 
 
 
Process: Zn-Al flake coating ,no inorganic 
coating ，without lubricant .Color: silver gray. 
Adaption: for the parts in severe corrosion 
condition, the long term working temperature is 
about 125℃.This is preferably for components 
that are to be painted (body construction). 
Standard surface protection for threaded parts 
with micro encapsulation. 
4.2  类型:Sp-TH07 Type：Sp-TH07 
工艺：锌铝涂覆层，有表面层（无机），无润滑
剂。颜色：银灰色。适用性：适用于高强度防腐区
域的零件，例如发动机舱区域和底盘区域的多数零
 
 
Process: 
Zn-Al 
flake 
coating 
+inorganic 
coating ，without lubricant .Color: silver gray. 
Adaption: for the parts in severe corrosion 
condition, such as chassis or engineer chamber, 
long term working temperature is about 180℃. 


SMTC 5 100 004 —2021（V5） 
  
3 
©上汽集团版权所有  秘密文件 注意保密 Copyright SAIC MOTOR Confidential 
 
件，长期工作温度为180℃。 
 
4.3  类型:Sp-TH25 Type：Sp-TH25 
 
 
工艺：锌铝涂覆层，无表面层，但有涂额外润
滑剂。适用性：适用于中高度防腐区域，长期工作
温度为125℃。特别适合用于有尼龙组件的自锁紧
螺母。 
 
Process: Zn-Al flake coating, no inorganic 
coating ，with lubricant . Adaption: for the parts 
in severe corrosion condition, long term working 
temperature about 125℃.This is preferably for 
self-locking nuts with plastic locking element. 
4.4  类型:TH27 Type：Sp-TH27 
 
 
工艺：锌铝涂覆层，有表面层（无机），有润滑
剂。颜色：银灰色。适用性：适用于高强度防腐区
域，长期工作温度为180℃。特别适合于米制螺纹
件的表面保护。 
 
Process: Zn-Al flake coating +inorganic coating，
with lubricant. Adaption: for the parts in severe 
corrosion 
condition, 
long 
term 
working 
temperature is about 180℃. This is preferably 
for threaded parts with metric ISO standard 
threads 
5  涂覆层性能Layer Performance 
 
 
5.1  涂覆层膜厚Layer thickness 
 
 
涂覆层最小厚度为8 μm，最大厚度为18 μm。
但因涂覆过程及零件结构的限制，有些位置不能达
到最小厚度，但如能满足防腐及性能要求，也是可
以接受的。 
 
Requirement: minimum coating thickness 8 μm; 
max. Coating thickness 18μm.As limited to the 
process and the structure of the parts, some 
areas may not be able to reach the min 
thickness, but if its corrosion resistance and 
function qualified, also can be permitted.  
5.2  附着力Adhesion 
在零件表面采用十字划格试验，胶带为TESA 
4657。要求：无大面积的脱落，轻微的表层附着于
胶带上是可以接受的。 
 
 
Andrew’s cross cut test, using the tape of TESA 
4657. Requirement: no large scale peeling off, 
but small particles adheres to the tape is 
permissible. 
 
5.3 冷凝水试验Moisture climate condensation test  
根据ISO 6270-2 CH 进行试验240 小时，
如果零件结构允许的话，需要在零件表面按照
DIN EN ISO 7253 对零件的涂覆层进行划线，
并按照ISO 4628-3 进行评价。要求：无起泡，
无金属基体腐蚀。划线处允许金属基体腐蚀，
但该处腐蚀不允许扩散。 
 
Test according to ISO 6270-2 CH for 240h, 
before the test, the part should be scribed 
according to DIN EN ISO 7253, and evaluating 
according to ISO 4628-3.Requiremet: no blister, 
no base metal corrosion, the corrosion on the 
scribing area is permitted, but rust creep is not 
permitted. 
 
5.4 耐腐蚀性能Corrosion resistance performance 
5.4.1 方法A  Method A 
 
 
根据ISO 9227 进行试验。对于Sp-TH07、
Sp-TH27，要求：720 小时盐雾试验后，无金
属基体腐蚀。对于Sp-TH05、Sp-TH25，要求：
480 小时盐雾试验后，无金属基体腐蚀。 
 
Testing according to ISO 9227 .As to Sp-TH07、
Sp-TH27,requirement: 720h, no base metal 
corrosion. As to Sp-TH05、Sp-TH25,requirement: 
480h, no base metal corrosion. 
 
5.4.2 方法B Method B 
 
 


SMTC 5 100 004 —2021（V5） 
  
4 
©上汽集团版权所有  秘密文件 注意保密 Copyright SAIC MOTOR Confidential 
 
零件在试验前，需在180 ℃烘箱中放置
96h,然后进行盐雾试验。对于Sp-TH07、
Sp-TH27，要求：480 小时盐雾试验后，无金
属基体腐蚀。方法A 和方法B 都是必须进行的
试验。只选择一项试验是不允许的。 
 
The specimen should be aged in oven for 180 ℃
/96 h before the test. Testing according to ISO 
9227.As to Sp-TH07 、Sp-TH27,requirement: 
480h, no base metal corrosion. Method A and 
Method B are both should be carried out. 
Choosing one method is not permissible. 
5.5 耐化学品性能（仅用于首样试验）Resistance to chemicals (only for first-sample test) 
5.5.1  试验介质Test media 
耐化学品试验介质如下： 
a） 优质无铅汽油根据GB/T 17930-2006
执行； 
b） 柴油燃料根据GB 19147 执行； 
c） 厂注发动机油根据标准ACEA 2008 执
行； 
d ）中央液压系统根据标准
GB/T 
7631.2-2003 执行； 
e） 制动液根据标准SMTC 9 240 001 执
行； 
f） 冷却剂根据标准SH0521-1999 执行。 
 
 
 
Test media are as followings: 
a) 
Premium unleaded gasoline according 
to GB/T 17930-2006; 
b) 
Diesel fuel acc. to GB 19147; 
c) 
Factory-fill engine oil according to ACEA 
2008; 
d) 
d)  Central hydraulic system fluid 
according to GB/T 7631.2-2003; 
e) 
e)  Brake fluid according to SMTC 9 
240 001; 
f) 
f )  Coolant additive according to 
SH0521-1999. 
5.5.2  试验方法Test method 
根据标准VDA 621-412,A 进行试验；根据
标准ISO 4628-1 表3 进行评估。汽油和柴油
适用于所有零件，要求：最大特征值为1。发动
机油、液压油、制动液、冷却剂仅适用于发动
机舱零件，要求：最大特征值为1。 
 
  
Test according to VDA 621-412, A; evaluation 
according to ISO 4628-1. Premium unleaded 
gasoline and diesel fuel is adapted to all parts. 
Requirement: max. Characteristic value 1. 
Factory-filled engine oil, central hydraulic system 
fluid, brake fluid, and coolant additive only tested 
on the parts in engine chamber. Requirement: 
max. characteristic value 1. 
 
5.5.3  对于小零件，必需用试验方法B来替代
试验方法A。小零件可以整个浸没在介质中。 
 
5.5.3 For small parts, test B must be used instead 
of test A. Small parts can be submersed 
completely in the media. 
6  修订信息Release and revision 
 
 
No. 
标准编号/Standard No. 
起草人/Drafter 
主要修订内容/Revision information 
1 
SMTC 5 100 004—2011（V1） 虞莲雯Yu Lianwen、
付玉生Fu Yusheng 
NA 
2 
SMTC 5 100 004—2013（V2） 虞莲雯Yu Lianwen、
付玉生Fu Yusheng 
格式架构的调整； 
adjust the structure of this standard; 
3 
SMTC 5 100 004—2013（V3） 虞莲雯Yu Lianwen、
付玉生Fu Yusheng 
格式架构的调整； 
adjust the structure of this standard; 
4 
SMTC 5 100 004—2013（V4） 虞莲雯Yu Lianwen、
付玉生Fu Yusheng 
2章节SMTC 2 240 001变更为 SMTC 9 240 001. 
In chapter 2, SMTC 2 240 001 is replaced by SMTC 9 
240 001. 
5 
SMTC 5 100 004—2021（V5） 
李志华Li Zhihua、
李娜Li Na、倪雷Ni 
Lei 
格式架构的调整；3.1章节增加出口件有害物质要求. 
adjust the structure of this standard;In chapter 
3.1,add the hazardous substances requirements for 
export parts.
