Repository: kujaxr/obsidian-vault

File: 材料工程师/SMTC 5 100 005 非电解质锌铝薄片涂覆层表面保护的要求B(110428).pdf.md
# SMTC 5 100 005 非电解质锌铝薄片涂覆层表面保护的要求B(110428).pdf

 
上汽股份有限公司技术中心企业技术标准 
Enterprise  Technical  Standard  of  SAIC  Motor  Technical  Center 
SMTC
SMTC 5 100 005－2011（V1）
 
 
非电解质锌铝薄片涂覆层 
表面保护的要求B 
Non-electrolytically applied zinc flake coatings requirements 
for surface protection B 
 
 
 
 2011-04-28  发布/Issue 
 2011-04-29  实施/Implementation
上汽股份技术中心技术标准化委员会 
Technical Standardization Committee of  SAIC Motor Technical Center   
发布
Issue


SMTC 5 100 005—2011(V1) 
  
 
I 
打印、拷贝即为非受控文件，请核查最新版本 
- Printed Copy is Uncontrolled – Check Issue is Current - 
 前    言 
本标准规定了铁基材上不含Cr
6+、非电镀型
表面保护的要求，该表面保护层是由锌铝薄片
（铝含量至少75%）和无Cr
6+面漆组成的。 
当中英文产生疑义时，以中文为准。 
本标准由材料分标委提出。 
本标准由SMTC 标准化技术委员会批准。 
本标准由标准化工作组归口管理。 
本标准起草部门：质保部。 
本标准主要起草人为：徐睿、虞莲雯。 
本标准于2011 年04 月28 日首次批准发布，
2011 年04 月29 日实施。 
 
 
 
Foreword 
 
 
This standard defines the requirements for 
Cr(VI)-free, non-electrolytically applied surface 
protection types made of zinc and aluminum 
flakes (min. 75%) with an additional Cr(VI)-free 
top coating for ferrous materials. 
This standard in Chinese and English 
have a doubt, the Chinese version should be 
criterion. 
    This standard was proposed by material 
sub-committee. 
This standard was approved by the SMTC 
Technical Standardization Committee. 
This standard is under the management of 
Standardization working team. 
The draft department of this standard: QA 
Dept. 
The main drafters of this standard: Xu Rui, 
Yu Lianwen. 
This standard was first approved and is-
sued from Apr.28, 2011 and it will be imple-
mented from Apr.29, 2011. 


SMTC 5 100 005—2011(V1) 
  
 
1 
打印、拷贝即为非受控文件，请核查最新版本 
- Printed Copy is Uncontrolled – Check Issue is Current - 
非电解质锌铝薄片涂覆层 
表面保护的要求B 
 
Non-electrolytically applied 
zinc flake coatings  
requirements for surface 
protection B 
1 范围 
本标准规定了铁基材上不含Cr
6+、非电镀型
表面保护的要求，该表面保护层是由锌铝薄片
（锌铝含量至少75%）和无Cr
6+面漆组成的。 
本标准适用于铁基材上不含Cr
6+、非电镀型
表面保护（一般用于冲压、卡箍、弹性类零件上），
该表面保护层是由锌铝薄片（锌铝含量至少
75%）和无Cr
6+面漆组成的。 
1  Scope  
This standard defines the requirements for 
Cr(VI)-free, non-electrolytically applied surface 
protection types made of zinc and aluminum 
flakes (min. 75%) with an additional Cr(VI)-free 
top coating for ferrous materials. 
This 
standard 
adopts 
to 
Cr(VI)-free, 
non-electrolytically applied surface protection 
types, which are commonly applied for stamp-
ing, clamps, elastic parts,  made of zinc and 
aluminum flakes (min. 75%) with an additional 
Cr(VI)-free top coating for ferrous materials.  
2 规范性引用文件  
下列文件中的条款通过本标准的引用而成
为本标准的条款。凡是注日期的引用文件，其随
后的修改版不适用于本标准。凡是不注日期的引
用文件，其最新版本适用于本标准。 
 
2 
Normative references 
The following documents contain provisions 
which，through reference in this text. constitute 
provisions of this national standard. For dated 
references, subsequent amendments to, or re-
visions of, any of these publications do not ap-
ply. As to the document without dates, the new 
versions will be valid for this version. 
GB 17930-2006 车用汽油  
GB 17930-2006 Automotive Fuels
GB/T 7631.2-2003 液压系统用油 润滑油
要求 
 
    GB/T 7631.2-2003 Central Hydraulic Sys-
tem Fluid; Lubricant Requirements 
GB/T 19147-2003 柴油 燃油需求 
GB/T 19147-2003 Diesel fuel; Fuel Re-
quirements 
SMTC 21521 金属表面保护 
   SMTC 21521 Surface Protection of Metal 
Parts 
SMTC 90008 汽车零件和材料中禁用/限用
危险性物质 
   SMTC 90008 Automotive prohi-
bited/restrict- ed hazardous substances parts 
and materials 
SMTC 2 240 001 制动液材料需求 
   SMTC 2 240 001 Brake Fluid; Material 
Requirements 
SMTC 5 100 004 非电解质锌铝薄片涂覆层
表面保护的要求A 
 
    SMTC 5 100 004 Non-Electrolytically Ap-
plied Zinc Flake Coatings Requirements for 
Surface Protection A 
SMTC 5 200 010 车身及附属件腐蚀试验 
 
    SMTC 5 200 010 Body and Add-On Parts, 
Corrosion Test 
ISO 6270-2 CH 气候及它的技术运用 冷凝
水-测试气候 
 
ISO 6270-2 CH Atmospheres and their 
Technical Application; Condensation Water Test 
Atmospheres 
ISO 9227 人工气候腐蚀试验 – 盐雾试验
 
ISO 9227 Corrosion tests in artificial at-
mospheres – Salt spray tests 
ACEA 2008 欧洲发动机油最新规范 发动机
装车油 润滑油要求 
 
    ACEA European Oil Sequences 2008 Fac-
tory Fill Engine Oil, Lubricant Requirements 
ASTM D 3306 乙二醇冷却液材料需求 
   ASTM D 3306 Ethylene Glycol-Based 
Coolant Additive; Material Requirements 
DIN 53230 涂料和类似涂覆材料的检验；检
验的分析结果鉴定系统 
 
    DIN 53230 Testing of Paints, Varnishes and 
Similar Coating Materials; Scheme for the 
Evaluation of Tests 
    DIN EN ISO 1463 金属和氧化物镀层-镀层
 
    DIN EN ISO 1463 Metallic and Oxide 


SMTC 5 100 005—2011(V1) 
  
 
2 
打印、拷贝即为非受控文件，请核查最新版本 
- Printed Copy is Uncontrolled – Check Issue is Current - 
厚度的测定 
Coatings – Measurement of Coating Thickness 
– Microscopical Method 
    DIN EN ISO 2064 金属和其他无机物覆层-
厚度测量的定义和一般要求 
 
    DIN EN ISO 2064 Metallic and Other 
Non-Organic Coatings – Definitions and Con-
ventions Concerning the Measurement of 
Thickness 
    DIN EN ISO 2178 磁性基质上的非磁性镀层
-镀层厚度的测量-磁性法 
 
    DIN EN ISO 2178 Non-Magnetic Coatings 
on Magnetic Substrates – Measurement of 
Coating Thickness – Magnetic Method 
    DIN EN ISO 2409 色漆和清漆.交叉切割试
验 
   DIN EN ISO 2409 Paints and Varnishes, 
Crosscut Test 
    DIN EN ISO 4042 紧固件电解涂层 
 
    DIN EN ISO 4042 Fasteners – Electrop-
lated Coatings 
DIN EN ISO 7253 涂料和清漆.耐中性盐雾
的测定 
 
DIN EN ISO 7253 Paints and Varnishes – 
Determination of Resistance to Neutral Salt 
Spray (Fog) 
    DIN EN ISO 10683 紧固件-非电解锌粉覆盖
层 
 
    DIN EN ISO 10683 Fasteners – 
Non-Electrolytically Applied Zinc Flake Coatings
    DIN V 51606 液体燃料-植物油甲脂制柴油-
最低要求 
 
    DIN V 51606 Liquid Fuels - Diesel Fuel 
from Vegetable Oil Methylester (PME), Minimum 
Requirements 
JWS 3309/Type T-IV 自动变速箱油 
 
JWS 3309/Type T-IV Automatic Transmis-
sion Fluid 
VDA 621-412 汽车油漆的耐化学腐蚀 
 
VDA 621-412 Tests for Coating Methods; 
Resistance to Chemicals of Motor Vehicle 
Paints 
3 要求 
如果以下特定零件或组件不能满足全部要
求，必须和负责的工程部门协调或在图样上给出
相应的说明。 
 
 
3 
Requirements 
If the following requirements for specific 
components or parts of components do not ap-
ply completely or not at all, this shall be coordi-
nated with the responsible engineering depart-
ments or a special note shall be given on the 
drawing. 
3.1 表面保护类型 
应用列于表１中的表面保护类型。 
 
3.1 Surface protection types 
The surface protection types are listed in 
Table 1. 
3.1.1  相对于SMTC 5 100 004 规定的表面保
护类型，本标准下规定的表面保护层包含有两
层，以形成涂层体系。零部件的功能性，比如颜
色和/或防腐保护，通过施涂较厚的有机封闭涂
层得以保障。这些涂层通过以下方法进行施涂：
喷涂、旋涂、静电喷涂。其中，浸涂/旋涂特别
适合小部件。黑色涂层更适宜用于防腐保护（比
如：底盘），也适用于工作温度高达120 ℃且防
腐要求较高的零件。如果需要使用银色的面漆，
则该涂层应符合SMTC 5 100 004 要求。通过适
当的预处理，这种表面保护类型几乎不会引起致
氢脆，因此这种涂层也可用于拉伸强度值为
1000 MPa、或者表面硬度大于320 Hv 的高硬度、
高强度的钢铁部件。该涂层不适合于起导电作用
的零部件（例如：接地零件），也不适合于米制
螺纹小于M6 的螺纹部件、常规尺寸小于M8 的
多位置接口的螺纹部件、在温度大于120 ℃下
对松动扭矩有要求的螺纹部件。 
 
3.1.1
In contrast to the surface protection 
types according to SMTC 5 100 004, the surface 
protection types described in this standard con-
sist of 2 layers forming a coating system; the 
functionality of the components, e.g. color 
and/or corrosion protection, is ensured by 
means of a closed organic top coating with a 
greater coating thickness. The layers are ap-
plied using the following methods: spray coat-
ing, spin coating, and electrostatic spray coat-
ing. The dip/spin coating method is especially 
suitable for small parts. The preferably black 
layer is used as corrosion protection (e.g. for 
chassis) and for components for which a high 
temperature load of up to 120 °C is likely in ad-
dition to an increased corrosion load. If a sil-
ver-color top coating is required, the coating 
shall preferably comply with SMTC 5 100 004. 
Since, 
with 
proper 
pretreatment, 
hydro-
gen-induced embrittlement can not be caused 
by this surface protection type, this coating can 


SMTC 5 100 005—2011(V1) 
  
 
3 
打印、拷贝即为非受控文件，请核查最新版本 
- Printed Copy is Uncontrolled – Check Issue is Current - 
also be used as corrosion protection for har-
dened and high strength steel parts with tensile 
strength values = 1000 MPa or surface hard-
ness values > 320 HV.The coating is not suita-
ble for components that function as electric 
conductors (e.g. ground connections), and for 
threaded parts with metric ISO thread < M6 or 
multipoint socket force application with a no-
minal size < M8 or with requirements for loo-
sening torques at temperatures > 120 °C. 
表1/Table 1 
保护种类 
Protection 
class 
特性和外观 
Characteristics and appearance 
Sp-t330 
锌铝薄片涂覆层、面漆含润滑油、无Cr
6+、黑色
１）、中等防腐要求； 
不适用于标准件以及暴露的安装位置；但非常适用于车厢内冲压部件（例如：安全带扣）； 
Zinc flake coating with top coating containing lubricant, Cr(VI)-free, black1), medium corrosion 
protection; 
not for standard parts and exposed installation positions, but predominantly for stamping parts in 
the passenger compartment (e.g. seat belt buckle) 
Sp-t350 
锌铝薄片涂覆层、面漆含润滑油、无Cr
6+、黑色
１）、中等防腐要求； 
不适用于米制螺纹件和在暴露安装位置的部件；但非常地适用于车厢内的冲压部件（例如：门饰面
板的连接组件，比如自攻螺钉）； 
Zinc flake coating with top coating, Cr(VI)-free, black1), medium corrosion protection; 
not for threaded parts with metric ISO thread and parts in exposed installation positions, but 
predominantly for stamping parts in the passenger compartment (e.g. joining elements for door 
trim panels, such as tapping screws) 
Sp-t630 
锌铝薄片涂覆层、面漆含润滑油、无Cr
6+、黑色
１）； 
用于暴露的安装位置，例如：底盘； 
是适合于米制ISO 螺纹件、强度＞1000MPa 或表面硬度＞320 HV 的冲压件、以及对摩擦性能有特殊
要求的标准表面保护方式（黑色）
1）； 
Zinc flake coating with top coating containing lubricant, Cr(VI)-free, black1); use in exposed in-
stallation positions, e. g. chassis; 
Standard surface protection black1) for threaded parts with metric ISO thread as well as for 
stamping parts with tensile strength values＞ 1000 MPa or surface hardness values > 320 HV 
and special tribological requirements for the surface. 
Sp-t650 
锌铝薄片涂覆层、面漆含润滑油、无Cr
6+、黑色
１）； 
用于暴露的安装位置，例如：底盘（弹簧夹、夹具、弹簧片螺帽等等）； 
Zinc flake coating with top coating, Cr(VI)-free, black1); use in exposed installation positions, e.g. 
chassis (spring clips, clamps, speed nuts, etc.) 
   注：通常施涂黑色表面涂漆。但如果这种涂漆是一种色漆，则必须在工艺图中规定（例如：Sp-t630，蓝色）。
Note:  A black top coating is usually applied. If, however, the coating is a color coating, this must be speci-
fied in the drawing (e.g. Sp-t630, blue). 
 
3.2  基本要求 
 
3.2  General requirements 
3.2.1  避免有害物质按照SMTC 90008。 
 
3.2.1  Avoidance of hazardous substances 
according to SMTC 90008. 
3.2.2  完成全部试验大约需要20 个部件（依
据尺寸大小）。对于第一批核准的小部件，例如
带螺纹的连接部件，需要50 Kg 的试生产产品。 
3.2.2  Approx. 20 parts (depending on size) are 
require ed for complete testing. For first-sample 
release of small parts, e.g. threaded joining 
elements, a test production of = 50 kg shall be 
performed. 
3.2.3  施涂的涂层和涂层材料必须不含有任何
Cr
6+化合物。 
 
3.2.3  The coatings and coating materials ap-
plied must not contain any Cr(VI) compound. 
3.2.4  除非部件的某些部位在图纸中标注无需
表面保护涂层，否则整个零件的表面都应有相应
的涂覆层且具有该涂覆层应有的性能 
 
3.2.4  Unless certain sections of a part that are 
marked in the drawing are excluded from the 
surface coating, the entire surface of the parts 
must comply with the required surface protec-
tion type and display the prescribed properties. 
3.2.5  保护性的涂层不允许出现损害防腐保护
功能和/或具体外观要求的微孔、裂纹、损伤或
 
3.2.5  The protective coatings must not exhibit 
any pores, cracks, damage, or other flaws that 


SMTC 5 100 005—2011(V1) 
  
 
4 
打印、拷贝即为非受控文件，请核查最新版本 
- Printed Copy is Uncontrolled – Check Issue is Current - 
其它缺陷。涂层应牢牢地粘附于基底材料；在弹
性变形下不应有涂层剥落或裂纹。 
impair the corrosion protection and/or specified 
appearance. The surface protection types shall 
firmly adhere to the base material; there shall be 
no flaking or cracks of the coating under elastic 
deformation. 
3.2.6  涂层不能含有损害零件功能性的缺陷及
外来夹杂物。 
 
3.2.6  The coating must be free of flaws and 
excess material impairing the part’s function.  
3.2.7  生产过程及控制不应损坏成品件的功能
性。 
 
3.2.7  The production process and its control 
shall not impair the functional characteristics of 
the finished part. 
3.2.8  在正确的装配条件下，不能有损害零件
功能性和/或降低零件防腐性能的涂层损害出
现。 
 
3.2.8  With proper mounting, the coating shall 
not be damaged in a way that would result in 
impairment of function and/or decrease in the 
specified corrosion protection. 
3.2.9  对于每一零部件，其生产厂家、表面保
护类型以及施涂方法需经上汽乘用车中心实验
室同意。 
 
3.2.9  Manufacturer, surface protection type, 
and coating method must be agreed upon for 
each component with Lab of SMTC. 
3.3 基材 
参见图纸 
 
3.3 Base material
See drawing. 
3.4 预处理 
 
3.4 Pretreatment 
3.4.1  光亮的金属表面或微晶锌磷化（1～3 
g/m
2）是允许的。 
 
3.4.1 Bright metal surface, alternatively mi-
cro-crystalline zinc phosphating (1 to 3 g/m2) is 
permissible. 
3.4.2  施涂前，必须对拉伸强度大于1000 MPa
的、高强度钢制件进行碱性清洗或机械清洗。 
 
3.4.2 Prior to coating, alkaline or mechanical 
cleaning shall always be carried out on har-
dened and high strength steel parts with a ten-
sile strength > 1000 MPa. 
3.5 颜色 
根据工艺图，黑色的或者染色的。 
 
3.5  Color 
Black or colored according to drawing. 
3.6 干膜 
 
3.6 Dry film
3.6.1  综述 
组成成分根据国际材料数据系统（IMDS）
执行。 
 
3.6.1  General 
Composition according to International 
Material Data System (IMDS) 
3.6.2  面涂 
含润滑油（PTFE）重量百分比为3%～5%的
有机环氧酚醛树脂涂层。 
 
3.6.2  Top coating 
Organic epoxy phenolic resin coating with 
approx. 3 to 5 weight percent lubricant (PTFE). 
3.6.3  含有润滑油的面涂 
含润滑油（PTFE）重量百分比25%的有机环
氧酚醛树脂涂层。 
 
3.6.3 Top coating containing lubricant
Organic epoxy phenolic resin coating with 
approx. 25 weight percent lubricant (PTFE). 
3.7 干膜厚度 
根据DIN EN ISO 1463、DIN EN ISO 2064、
DIN EN ISO 2178 进行干膜厚度的测量；对于
ISO 米制螺纹件的测量点和公差范围要符合DIN 
EN ISO 4042 要求。 
 
3.7 Dry coat thickness
Testing acc. to DIN EN ISO 1463, DIN EN 
ISO 2064, and DIN EN ISO 2178; measuring 
point position and tolerance zone position for 
threaded parts with metric ISO thread acc. to 
DIN EN ISO 4042.
3.7.1  对Sp-t330 和Sp-t350 的要求 
最小镀层厚度为6 μm（锌铝涂覆层厚度至
少为3 μm）。 
最大镀层厚度为25 μm。 
 
3.7.1  Requirements for Sp-t330 and Sp-t350
Minimum layer thickness 6 μm (zinc flake 
coating at least 3 μm). 
Maximum layer thickness 25 μm. 
3.7.2  对Sp-t630 和Sp-t650 的要求 
 
3.7.2 Requirements for Sp-t630 and Sp-t650
3.7.2.1  最小镀层厚度为10 μm（锌铝涂覆层
厚度至少为6 μm） 
 
3.7.2.1  Minimum layer thickness 10 μm (zinc 
flake coating at least 6 μm). 
3.7.2.2  最大镀层厚度为25 μm。如果需要达
到相比于基本要求更高的防腐保护要求，例如：
弹簧夹（根据ISO 9227 SS 进行720 小时的盐雾
 
3.7.2.2  Maximum layer thickness 25 μm.
Thicker layers are permissible if higher corro-
sion protection requirements exist as compared 


SMTC 5 100 005—2011(V1) 
  
 
5 
打印、拷贝即为非受控文件，请核查最新版本 
- Printed Copy is Uncontrolled – Check Issue is Current - 
试验），那么更厚的镀层也是允许的。 
to the basic requirements, for example, for 
spring clips 720 h resistance to salt spray fog 
according to ISO 9227 SS 
3.8 粘附性和可延展性 
 
3.8  Adhesion and ductility 
3.8.1  划格试验 
试验步骤根据DIN EN ISO 2409，要求：Gt 
0～1。 
 
3.8.1 Crosscut test
Procedure according to DIN EN ISO 2409, 
requirement: Gt 0 to 1. 
3.8.2  胶带测试 
试验步骤：根据标准DIN EN ISO 10683，
使用宽度粘附强度为(7±1) N 的粘性胶带进行
测试。将胶带紧压到工件表面，然后垂直于工件
表面快速将胶带拉开。涂覆层表面不允许产生大
面积的涂层脱落；但小面积的涂覆层粘于胶带上
是可以接受的。 
 
3.8.2  Tape test 
Procedure: Adhesive tape with an adhesive 
strength of (7 ± 1) N per 25 mm width is used for 
the adhesion test acc. to DIN EN ISO 10683. 
There must be no large-surface removal of the 
coating. Small particles of the coating that ad-
here to the tape are permissible. 
3.8.3  可延展性 
当弹簧在规定范围内伸缩或当弹簧垫圈在
组装时弯曲，涂层不应出现任何剥落。 
 
3.8.3  Ductility 
The coating shall not exhibit any flaking 
when springs expand or contract acc. to speci-
fications or when spring washers are bent dur-
ing assembly. 
3.9 耐腐蚀性能 
 
3.9  Corrosion behavior
3.9.1  在冷凝水恒定气候下试验 
 
3.9.1  Load in condensed water constant 
climate 
3.9.1.1  根据ISO 6270-2 CH 进行试验。 
 
3.9.1.1  Test according to ISO 6270-2 CH. 
3.9.1.2  240 h 试验后，涂层应无起泡或其他
分离现象，也无金属基材腐蚀。 
 
3.9.1.2 No blisters or other signs of coating 
separation, no base metal corrosion after 240 h.
3.9.1.3  在（23±2）℃环境条件下适应24 小
时后，应满足在第3.8 节规定的要求。 
 
3.9.1.3  After subsequent acclimatization for 24 
h at (23 ± 2)°C, the requirements specified in 
Section 3.8 shall still be fulfilled. 
3.9.2  盐雾试验 
 
3.9.2 Resistance to salt spray fog
3.9.2.1  根据标准ISO 9227 试验，切口标准按
DIN EN ISO 7253。 
 
3.9.2.1  Testing according to ISO 9227 with 
incision based on DIN EN ISO 7253. 
3.9.2.2  对于ISO 米制螺纹件，要求仅适用于
头部和/或扳手支撑面；对于螺母，仅适于表面
及扳手支撑面。对于带螺纹的、类螺纹的部件，
比如螺柱，试验要求仅适用于表面。 
 
3.9.2.2  For threaded parts with metric ISO 
thread, the requirements only apply to head 
and/or wrench bearing surfaces; for nuts, only 
for face surfaces and wrench bearing surfaces. 
For threaded and similar molded parts, such as 
studs, the test requirements only apply to the 
face surfaces. 
3.9.2.3  要求：无表面变化（无灰翳） 
a) 120 h 后（适用于所有的Sp 保护类型）
无基材金属腐蚀；沿切口无锈蚀扩散；
b) 240 h 后（适用于Sp-t330 和Sp-t350）；
c) 480 h 后 (适用于Sp-t630 和Sp-t650)。
 
3.9.2.3 
 
Requirements: 
No 
surface 
changes (no gray cast) 
a)  after 120 h (for all Sp protection types), 
no base metal corrosion, no rust creep 
along incision; 
b)  after 240 h (for Sp-t330 and Sp-t350); 
c)  after 480 h (for Sp-t630 and Sp-t650). 
3.10 耐化学品性能（仅用于首样试验） 
根据标准VDA 612-412，A 部分进行试验；
根据标准DIN 53230 表2 进行评估；试验液和
要求根据表2 执行。 
 
3.10  Resistance to chemicals (only for 
first-sample test) 
Test according to VDA 621-412, A; evalua-
tion according to DIN 53230, Table 2; test fluids 
and requirements according to Table 2. 


SMTC 5 100 005—2011(V1) 
  
 
6 
打印、拷贝即为非受控文件，请核查最新版本 
- Printed Copy is Uncontrolled – Check Issue is Current - 
 
表2/Table 2 
 
编号
No. 
试验液 
Test fluid 
要求 
Requirement 
1 
适用于安装在发动机舱的部件 
For parts to be installed in the engine compartment 
1.1 
优质无铅汽油根据GB 17930-2006 执行 
Gasoline premium unleaded according to GB 17930-2006 
无表面变化、无防腐保护层损坏
腐蚀级别最大为1 
No surface changes and no 
impairment 
of corrosion protection 
Corrosion class: max. 1 
1.2 
柴油根据GB/T 19147-2003 执行 
Diesel fuel according to GB/T 19147-2003 
1.3 
植物油甲酯根据DIN V 51606执行 
Vegetable oil methyl ester acc to DIN V 51606 
1.4 
厂注发动机油根据ACEA European Oil Sequences 2008执行 
Factory-fill engine oil (1 h at 100 °C) acc. to ACEA European Oil 
Sequences 2008 
1.5 
自动变速油根据JWS 3309/Type T-IV 执行 
Automatic transmission oil acc. to JWS 3309/Type T-IV 
1.6 
中央液压系统用油根据GB/T7631.2-2003执行 
Central hydraulic system oil according to GB/T7631.2-2003 
2 
适用于安装在发动机舱外的部件 
For parts to be installed outside the engine compartment 
2.1 
制动液根据SMTC 2 240 001 执行 
Brake fluid according to SMTC 2 240 001 
允许较小的变化；放置5 h后腐蚀
级别：最大为1 
Minor change permissible, but 
Corrosion class after 5 h resting 
period: max. 1 
2.2 
冷却添加剂根据ASTM D 3306 执行 
Coolant according to SMTC ASTM D 3306

File: 材料工程师/SMTC 5 100 006 薄层锌磷化表面保护要求Thin-layer zinc phosphating requirements for surface protection(110428).pdf.md
# SMTC 5 100 006 薄层锌磷化表面保护要求Thin-layer zinc phosphating requirements for surface protection(110428).pdf

 
 
上汽股份有限公司技术中心企业技术标准 
Enterprise  Technical  Standard  of  SAIC  Motor  Technical  Center 
SMTC
SMTC 5 100 006－2011（V1）
 
 
薄层锌磷化表面保护要求 
Thin-layer zinc phosphating  
requirements for surface protection 
 
 
 
 
 
 2011-04-28  发布/Issue 
 2011-04-29  实施/Implementation
上汽股份技术中心技术标准化委员会 
Technical Standardization Committee of  SAIC Motor Technical Center   
发
布
Issue


SMTC 5 100 006—2011（V1）  
I 
打印、拷贝即为非受控文件，请核查最新版本 
- Printed Copy is Uncontrolled – Check Issue is Current - 
 前    言 
为规范金属表面薄层锌磷化的方法和要求，
特制定此标准。 
当中英文产生疑义时，以中文为准。 
本标准由材料分标委提出。 
本标准由SMTC 技术标准化委员会批准。 
本标准由标准化工作组归口管理。 
本标准起草部门：质保部。 
本标准主要起草人：赵苏阳。 
本标准于2011 年04 月28 日首次批准发布，
2011 年04 月29 日实施。 
 
 
Foreword 
 
 
This standard is established for the 
thin-layer Zinc phosphating surface protective 
requirements of metals. 
This standard in Chinese and English 
have a doubt, the Chinese version should be 
criterion. 
This standard was proposed by material 
sub-committee. 
This standard was approved by the SMTC 
Technical Standardization Committee. 
This standard is under the management of 
Standardization working team. 
The drafting department of this standard 
is: Quality Assurance Dept. 
The main drafter of this standard is: Zhao 
Suyang. 
This standard was first published on 
Apr.28, 2011 and implemented on Apr.29, 
2011. 
 


SMTC 5 100 006—2011（V1）  
1 
打印、拷贝即为非受控文件，请核查最新版本 
- Printed Copy is Uncontrolled – Check Issue is Current - 
薄层锌磷化表面保护要求 
Thin-layer zinc phosphating 
requirements for surface 
protection 
1 范围 
本标准规定了在螺钉、螺栓、螺母，以及类
似螺纹部件上进行薄层锌磷化的要求。 
本标准适用于评估螺钉、螺栓、螺母，以及
类似螺纹部件上的薄层锌磷化状态。 
1  Scope  
This standard specifies the surface pro-
tection requirements for thin-layer zinc phos-
phating on screws, bolts, nuts and similar 
threaded parts. 
This standard is adopted to evaluate the 
surface protection situation for thin-layer zinc 
phosphating on screws, bolts, nuts and similar 
threaded parts. 
2 规范性引用文件 
下列文件中的条款通过本标准的引用而成
为本标准的条款。凡是注日期的引用文件，其随
后所有的修改单（不包括勘误的内容）或修订版
均不适用于本标准，然而，鼓励根据本标准达成
协议的各方研究是否可使用这些文件的最新版
本。凡是不注日期的引用文件，其最新版本适用
于本标准。 
 
2  Normative references 
The following normative documents con-
tain provision which, through reference in this 
text, constitute provisions of this standard. For 
dated reference, subsequent amendments to, 
or revisions of, any of these publications do not 
apply (exclude the correction), but parties to 
agreements based on this standard are en-
couraged to investigate the possibility of ap-
plying the most recent editions of the stan-
dards. For undated references, the latest edi-
tion of the normative document referred to ap-
plies. 
SMTC 21521 金属表面保护 
SMTC 21521 Surface Protection of Metal 
Parts 
SMTC 90008 汽车零件和材料中禁用/限用
危险性物质 
SMTC 
90008 
Automotive 
prohibited 
/restricted hazardous substances parts and 
materials  
SMTC 7 100 013 摩擦系数极限值；采用米
制ISO螺纹的机械连接元件 
SMTC 7 100 013 Threaded Joints; De-
sign, Assembly and Process Assurance 
ISO 9227 人工气候腐蚀试验:盐雾喷射试
验 
ISO 9227 Artificial Climate Corrosion 
Test : Salt Spray Tests  
DIN EN ISO 3892 金属材料的转化涂层－－
单位面积涂层质量的测定、重量分析法 
DIN EN ISO 3892 Conversion Coatings on 
Metallic Materials – Determination of Coating 
Mass Per Unit Area, Gravimetric Methods 
3 要求 
3  Requirements 
3.1 基本要求 
3.1  General requirements 
3.1.1  避免有害物质按SMTC 90008。 
3.1.1
Avoidance of hazardous substances 
acc. to SMTC 90008. 
3.1.2  使用的涂层介质以及涂层必须不含Cr6+
化合物。 
3.1.2  The coating media used as well as the 
coatings must contain no Cr(VI) compounds. 
3.1.3  摩擦系数根据上海汽车标准SMTC 7 100 
013执行。 
3.1.3  Coefficients of friction according to 
SAIC Motor standard SMTC 7 100 013. 


SMTC 5 100 006—2011（V1）  
2 
打印、拷贝即为非受控文件，请核查最新版本 
- Printed Copy is Uncontrolled – Check Issue is Current - 
3.1.4  进行完全试验大约需20个部件（根据尺
寸大小）。对于小部件的首样施涂，例如：螺栓
紧固件，需进行不少于50 Kg的试生产。 
3.1.4  Approx 20 parts (depending on size) 
are 
required 
for 
complete 
testing. 
For 
first-sample release of small parts, e.g. 
threaded fastening elements, a test production 
f
f
3.2 外观与结构 
3.2  Appearance and structure 
深灰色至黑色。薄层锌磷化必须是均一的结
晶结构，具有很强的附着性。不允许存在盐以及
粉末残留物。 
Dark gray to black. The thin-layer zinc 
phosphating must be uniform and crystalline in 
structure and exhibit firm adherence. Salt and 
powder residues are not permitted. 
3.3 后处理 
3.3  Post-treatment 
为提高防腐保护以及摩擦性能，锌磷化部件
可进行后处理。 
To improve the corrosion protection and 
friction properties, the zinc phosphated parts 
can be posttreated. 
3.4 单位面积质量 
3.4  Mass per unit area 
根据标准DIN EN ISO 3892进行试验。要求：
(2～7) g/m
2。 
Test according to DIN EN ISO 3892. Re-
quirement: (2 to 7) g/m². 
3.5 耐腐蚀性 
3.5  Corrosion resistance 
根据标准ISO 9227-NSS 进行试验。要求：
在无螺纹表面试验6 h后无基体金属腐蚀或者在
螺纹区域出现最大1%的金属腐蚀。 
Testing according to ISO 9227-NSS. Re-
quirement: 6 hour with no base metal corrosion 
on thread-free surfaces and/or max. 1% base 
metal corrosion in the threaded area.

File: 材料工程师/SMTC 5 100 007 气缸体粉末喷涂表面保护要求Powder spraying for cylinder block surface protection requirements(110428).pdf.md
# SMTC 5 100 007 气缸体粉末喷涂表面保护要求Powder spraying for cylinder block surface protection requirements(110428).pdf

 
上汽股份有限公司技术中心企业技术标准 
Enterprise  Technical  Standard  of  SAIC  Motor  Technical  Center 
SMTC
SMTC 5 100 007－2011（V1）
 
 
气缸体粉末喷涂表面保护要求 
Powder spraying for cylinder block 
surface protection requirements 
 
 
 2011-04-28  发布/Issue 
2011-04-29  实施/Implementation
上汽股份技术中心技术标准化委员会 
Technical Standardization Committee of  SAIC Motor Technical Center   
发
布
Issue


SMTC 5 100 007—2011（V1） 
  
I 
打印、拷贝即为非受控文件，请核查最新版本 
- Printed Copy is Uncontrolled – Check Issue is Current - 
 前    言 
为规范对气缸体粉末体喷涂表面保护要求，
特制定本标准。本标准是对RES.22.OF.13 《铁
制引擎有机涂层》的修订,自本标准实施之日起
代替RES.22.OF.13。 
当中英文产生疑义时，以中文为准。 
本标准由材料分标委提出。 
本标准由SMTC 标准化技术委员会批准。 
本标准由标准化工作组归口管理。 
本标准起草部门：质保部。 
本标准主要起草人为：倪雷。 
本标准于2011 年04 月28 日首次批准发布，
2011 年04 月29 日实施。 
 
 
 
Foreword 
 
 
This standard is established for Powder 
Spraying for Cylinder Block requirement for 
Surface Protection. This standard is a revision 
for RES.22.OF.13 <Organic coating cast iron 
engins ETC 。>.This standard will replace 
RES.22.OF.13 from the implementation date of 
this . 
This standard in Chinese and English 
have a doubt, the Chinese version should be 
criterion. 
This standard was proposed by material 
sub-committee. 
This standard was approved by the SMTC 
Technical Standardization Committee. 
This standard is under the management of 
Standardization working team. 
The drafting departments of this standard 
are: Quality Assurance Department. 
The main drafters of this standard: Lei Ni. 
This standard was first approved and is-
sued from Apr.28, 2011 and it will be imple-
mented from Apr.29, 2011. 
 


SMTC 5 100 007—2011（V1） 
  
1 
打印、拷贝即为非受控文件，请核查最新版本 
- Printed Copy is Uncontrolled – Check Issue is Current - 
气缸体粉末喷涂表面保护要求 
Powder spraying for cylinder 
block surface protection  
requirements 
1 范围 
本标准规定了对气缸体粉末喷涂的表面保护
要求。 
本标准适用于气缸体表面的粉末喷涂。 
1  Scope  
This standard specifies requirements for 
Powder Spraying for Cylinder Block. 
This standard applicabled to the cylinder 
Block surface of powder Spraying. 
2  规范性引用文件  
下列文件中的条款通过本标准的引用而成为
本标准的条款。凡是注日期的引用文件，其随后
所有的修改单（不包括勘误的内容）或修订版均
不适用于本标准，然而，鼓励根据本标准达成协
议的各方研究是否可使用这些文件的最新版本。
凡是不注日期的引用文件，其最新版本适用于本
标准。 
 
2 
Normative references 
The following normative documents contain 
provision which, through reference in this text, 
constitute provisions of this standard. For dated 
reference, subsequent amendments to, or revi-
sions of, any of these publications do not apply 
(exclude the correction), but parties to agree-
ments based on this standard are encouraged to 
investigate the possibility of applying the most 
recent editions of the standards. For undated 
references, the latest edition of the normative 
document referred to applies. 
    GB/T 7631.2-2003 液压系统用油 润滑油要
求 
    GB/T 7631.2-2003 Central Hydraulic Sys-
tem Fluid; Lubricant Requirements 
GB/T 17930-2006 车用汽油 
GB/T 17930-2006 Gasoline for motor ve-
hicles 
GB/T 19147-2003 柴油 燃油需求 
GB/T 19147-2003 Diesel fuel; Fuel Re-
quirements 
SMTC 21521 金属零件表面保护；保护种类、
缩写名称、要求 
SMTC 21521 Surface Protection of Metal 
Parts; Surface Protection Types, Codes 
SMTC 90008 汽车零件和材料中禁用/限用危
险性物质 
SMTC 90008  Automotive prohi-
bited/restricted  hazardous substances parts 
and materials  
SMTC 2 240 001 制动液材料需求 
    SMTC 2 240 001 Brake Fluid; Material Re-
quirements 
SMTC 5 100 011 金属表面喷漆；表面防护要
求 
SMTC 5 100 011 Metal surface of paint; 
Surface Protection Requirements 
SMTC 5 100 013 金属表面粉末喷漆；表面防
护要求 
SMTC 5 100 013 Metal powder coating 
surface; Surface Protection Requirements 
    SMTC 5 200 010 车身及附加部件：防腐实验
   SMTC 5 200 010 Body and Add-On Parts; 
Corrosion Test 
    ACEA 2008 欧洲发动机油最新规范 发动机
装车油 润滑油要求 
   ACEA European Oil Sequences 2008 Fac-
tory Fill Engine Oil, Lubricant Requirements 
    ASTM D 3306 乙二醇冷却液材料需求 
   ASTM D 3306 Ethylene Glycol-Based Coo-
lant Additive; Material Requirements 
DIN ISO 4532 釉瓷和搪瓷 - 测定搪瓷制品
的耐冲击性 - 喷枪试验 
DIN ISO 4532  Vitreous and Porcelain 
Enamels - Determination of the Resistance of 
Enameled Articles to Impact-pistol Test 
DIN EN ISO 2178 磁性基质的非磁性镀层- 
镀层厚度的测量 - 磁性法 
DIN EN ISO 2178  Non – Magnetic Coat-
ings on Magnetic Substrates - Measurement of 
Coating Thickness - Magnetic Method 


SMTC 5 100 007—2011（V1） 
  
2 
打印、拷贝即为非受控文件，请核查最新版本 
- Printed Copy is Uncontrolled – Check Issue is Current - 
DIN EN ISO 2409 色漆和清漆 - 划格测试 
DIN EN ISO 2409 Paints and Varnishes -
Cross - Cut Test 
DIN EN ISO 4042 紧固元件；电镀层。 
DIN EN ISO 4042 Fasteners - Electroplated 
Coatings 
DIN EN ISO 4628-3 色漆和清漆 - 漆膜降解
的评定 - 缺陷的数量和大小以及外观均匀变化
强度的规定 - 第 3 部分：生锈等级的评定 
DIN EN ISO 4628-3 Paints and Varnishes - 
Evaluation of Degradation of Coatings - Degra-
dation of Quantity and Size of Defects, and of 
Intensity of Uniform Changes in Appearance - 
Part 3：Assessment of Degree of Rusting 
DIN EN ISO 4628-8 色漆和清漆 - 漆膜降解
的评定 - 缺陷的数量和大小以及外观均匀变化
强度的规定 - 第 8 部分：划痕周围脱层和腐蚀
度的评估 
DIN EN ISO 4628-8 Paints and Varnishes - 
Evaluation of Degradation of Coatings - Degra-
dation of Quantity and Size of Defects, and of 
Intensity of Uniform Changes in Appearance - 
Part 8：Assessment of Degree of Delamination 
and Corrosion around a Scribe 
DIN EN ISO 6270 - 2 色漆和清漆 - 评定耐
湿性 - 第 2 部分：置于冷凝水环境中的试验方
法 
DIN EN ISO 6270-2 Paints and Varnishes - 
Determination of Resistance to Humidity - Water 
Atmospheres 
DIN EN ISO 9227  人工气候腐蚀试验 - 盐
雾试验 
DIN EN ISO 9227 Corrosion Tests in Artifi-
cial Atmospheres - Salt Spray Tests 
JWS 3309/Type T-IV 自动变速箱油 
JWS 3309/Type T-IV Automatic Transmis-
sion Fluid 
3 要求 
如果以下特定零件或组件不能满足全部要
求，必须和负责的工程部门协调或在图纸上给出
相应的说明。 
3 
Requirements 
If the following requirements for specific 
components or parts of components do not apply 
completely or not at all, this shall be coordinated 
with the responsible engineering departments or 
a special note shall be given on the drawing 
3.1 基本要求 
按照 SMTC 90008 避免有害物料。 
3.1  General requirements 
Avoidance of hazardous substances ac-
cording to SMTC 90008. 
3.1.1  进行一次完整的检测需要10个成品件。 
3.1.1 A total of 10 finished parts are required 
for complete testing. 
3.1.2  涂层应在整个表面上提供规定的表面保
护，具有固定的特性。涂层不得有孔隙、裂缝、
含有异物、损坏以及其他破坏防腐蚀保护功能和/
或指定外观的缺陷。涂层应牢固地黏着在基底材
料上。 
3.1.2
The Coating shall exhibit the specified 
surface protection, with the specified properties, 
over its entire surface. The coatings shall be free 
of pores, cracks, foreign matter inclusions, 
damage and other flaws that impair the corrosion 
protection and/or specified appearance. The 
layers shall have firm adherence to the base 
material. 
3.1.3  必须设计和控制生产流程，以使制成零件
的功能特性不受损害。 
3.1.3  The production process must be de-
signed and controlled such that functional cha-
racteristics of the finished part are not impaired. 
3.1.4  如果封装正确，涂层不应受到破坏；否则
会损坏功能和/或降低规定的防腐蚀保护功能。 
3.1.4 Given proper mounting, the coating shall 
not be damaged if this would lead to impairment 
of function and/or decrease of the specified 
corrosion protection. 


SMTC 5 100 007—2011（V1） 
  
3 
打印、拷贝即为非受控文件，请核查最新版本 
- Printed Copy is Uncontrolled – Check Issue is Current - 
3.1.5  表面处理流程应确保涂层具备良好的可
加工性，例如，加工过程中不得有分离层或涂层
泛碱形成，切割边缘既不得带有碎片，也不得断
裂。 
3.1.5
The surface treatment process shall en-
sure good mach inability of the coating, i.e. there 
shall be no formation of separating layers or 
whiskering of the coating during processing and 
the cut edges shall neither splinter nor break out.
3.2 基材 
请参见图纸 
3.2  Base material 
See drawing. 
3.3 预处理 
对灰铸铁进行喷砂处理，表面应无油脂和油。
3.3  Pretreatment 
Abrasive – blasted gray cast iron, surface 
free of greases and oils. 
3.4 粉末涂料 
聚酯或环氧树脂基底上（通过红外光谱测
试）。 
3.4  Powder Paint
Polyester or epoxy resin basis （test by 
means of IR spectrum）. 
3.5 涂层厚度 
根据 DIN EN ISO 2178 进行测试 
要求：t ＞ 60 μm。 
3.5  Coating thickness
Testing according to DIN EN ISO 2178. 
Requirement：t ＞ 60 μm. 
3.6 颜色 
深黑色。 
3.6  Color 
Jet black. 
3.7 粘着力 
根据 DIN EN ISO 2409 进行划格试验。 
要求：F≤特征值1。 
3.7  Adhesion
Crosscut test acc. to DIN EN ISO 2409. 
Requirement：F≤characteristic value 1. 
3.8 耐热性 
3.8  Temperature resistance 
3.8.1  温度周期测试及随后的冲击测试： 
a) 在(+90 ± 2)℃下 240 h； 
b) 根据第3.7节，在约23 ℃环境下适应
30 min，然后进行评估； 
 
c) 在(-40 ± 3)℃下24 h； 
d) 根据第3.7节，在约23 ℃环境下适应
30 min，然后进行评估； 
 
e) 根据DIN ISO 4532进行冲击应力测
试。 
3.8.1  Temperature cycle test with subsequent 
impact test： 
a） 240 h at （+90±2）℃ 
b） 30 min acclimatization at approx. 23 
 
℃
with subsequent evaluation acc. to 
Section 3.7 
c） followed by 24 h at （-40±3）℃ 
d） 30 min acclimatization at approx. 23
 
℃
with subsequent evaluation acc. to 
Section 3.7 
e） followed by impact stress test based on 
DIN ISO 4532.
3.8.2  经过高温和低温下老化测试及随后的冲
击测试后，不得有直径大于 4 mm的碎片或影响到
基材的冲击力。 
3.8.2  There shall be no chips with a diameter 
greater than 4mm or impacts that reach the base 
material following aging at elevated and low 
temperatures and the subsequent impact test. 
3.9 耐腐蚀性 
3.9  Corrosion resistance


SMTC 5 100 007—2011（V1） 
  
4 
打印、拷贝即为非受控文件，请核查最新版本 
- Printed Copy is Uncontrolled – Check Issue is Current - 
3.9.1  耐腐蚀周期 
根据测试规范 SMTC 5 200 010 进行测试，
根据 DIN EN ISO 9227 进行15个周期，并作记录。
要求：根据 DIN EN ISO 4628-3，基材金属耐腐
蚀等级为 Ri 0 至 Ri 1；根据 DIN EN ISO 
4628-8，粘附损失 d 小于 3 mm。 
3.9.1  Resistance to corrosion cycles
Test acc. to Test Specification SMTC 5 200 
010, 15 cycles with scribing based on DIN EN 
ISO 9227.Requirements：base metal corrosion 
Ri 0 to Ri 1 acc. to DIN EN ISO 4628-3, loss of 
adhesion d<3 mm acc. to DIN EN ISO 4628-8. 
3.9.2  恒定气候条件下的耐湿耐凝结性 
根据 DIN EN ISO 6270-2，在 CH 测试环境
下进行 240 h测试，然后根据 DIN EN ISO 2409 进
行一次划格试验。 
要求：无基材金属腐蚀，≤特性值 1。 
3.9.2  Resistance to moisture condensate 
constant climate 
240 h testing in CH test atmosphere ac-
cording to DIN EN ISO 6270-2. Then perform a 
crosscut test acc. to DIN EN ISO 2409. 
Requirements：no base metal corrosion, 
≤characteristic value 1. 
3.10 耐化学品性 
仅针对首样交付强制执行。根据 VDA 测试表 
621-412 执行测试 A，工作液如表1所示。 
3.10  Resistance to chemicals 
Only mandatory for first-sample release. 
Test A acc. to VDA test sheet 621-412 with op-
erating fluids acc. to Table 1. 
表1  工作液 
Table 1  operating fluid 
工作液 
operating fluid 
要求 
Requirement 
符合 ACEA 2008 SAE15W-4作为发动机装车油 润滑油要求
SAE15W-4 Factory Fill Engine Oil acc. to ACEA 2008 
Lubricant Requirements 
最大特征值 1 
MAX, characteristic value 1 
符合 GB/T 7631.2-2003中央液压系统用油 润滑油要求 
Central hydraulic system fluid Oil acc. to GB/T 7631.2-2003
Lubricant Requirements 
符合 JWS 3309/Type T-IV 自动变速装车油 润滑油要求 
Automatic transmission fluid Oil acc. to JWS 3309/Type T-IV
Lubricant Requirements 
符合 GB17930-2006 的无铅高级汽油 材料要求 
Gasoline, premium unleaded acc. to GB17930-2006 
Material Requirements 
符合 GB/T 19147-2003 的柴油 材料需求 
Diesel fuel acc. To GB/T 19147-2003 
Material Requirements 
符合 SMTC 2 240 001 制动液 材料需求 
The brake fluid acc. to SMTC 2 240 001 
Material Requirements 
允许轻微变化，但静置5h后的最大特征值为1 
Minor changes permitted, but max. characteristic 
value 1 after 5 h resting period 
符合 ASTM D 3306 乙二醇冷却液 材料要求 
Ethylene Glycol-Based Coolant acc. To ASTM D 3306 
Material Requirements

File: 材料工程师/SMTC 5 100 008 富锌漆涂层表面保护要求Coating with zinc-dust paint requirements for surface protection(110428).pdf.md
# SMTC 5 100 008 富锌漆涂层表面保护要求Coating with zinc-dust paint requirements for surface protection(110428).pdf

 
 
上汽股份有限公司技术中心企业技术标准 
Enterprise  Technical  Standard  of  SAIC  Motor  Technical  Center 
SMTC
SMTC 5 100 008－2011（V1）
 
 
富锌漆涂层表面保护要求 
Coating with zinc-dust paint 
requirements for surface protection 
 
 
 
 
 2011-04-28  发布/Issue 
 2011-04-29  实施/Implementation
上汽股份技术中心技术标准化委员会 
Technical Standardization Committee of  SAIC Motor Technical Center   
发布
Issue


SMTC 5 100 008—2011(V1)  
I 
打印、拷贝即为非受控文件，请核查最新版本 
- Printed Copy is Uncontrolled – Check Issue is Current - 
 前    言 
为规范富锌漆涂层的方法和要求，特制定此
标准。 
当中英文产生疑义时，以中文为准。 
本标准由材料分标委提出。 
本标准由SMTC 技术标准化委员会批准。 
本标准由标准化工作组归口管理。 
本标准起草部门：质保部。 
本标准主要起草人：赵苏阳。 
本标准于2011 年04 月28 日首次批准发布，
2011 年04 月29 日实施。 
 
 
Foreword 
 
 
This standard defines the requirements for 
zinc-dust paint on ferrous materials. 
This standard in Chinese and English 
have a doubt, the Chinese version should be 
criterion. 
This standard was proposed by material 
sub-committee. 
This standard was approved by the SMTC 
Technical Standardization Committee. 
This standard is under the management of 
Standardization working team. 
The drafting department of this standard 
is: Quality Assurance Dept. 
The main drafter of this standard is: Zhao 
Suyang. 
This standard was first published on 
Apr.28, 2011 and implemented on Apr.29, 
2011. 
 


SMTC 5 100 008—2011(V1)  
2 
打印、拷贝即为非受控文件，请核查最新版本 
- Printed Copy is Uncontrolled – Check Issue is Current - 
富锌漆涂层表面保护要求 
Coating with zinc-dust paint 
requirements for surface 
protection 
1 范围 
本标准规定了钢铁材料上富锌漆涂层的下
列保护种类要求： 
a) Sp-y600 基本涂层，例如，用于板簧；
b) Sp-y650 耐热的锌粉，例如，用于鼓式
制动器和盘式制动器上有腐蚀风险的
零件。 
  本标准适用于评估钢铁材料上的富锌漆涂
层。 
1  Scope  
This standard specifies the requirements 
for zinc-dust paint on ferrous materials with the 
following degrees of protection: 
a) Sp-y600 Base coating, e.g. for leaf 
springs; 
b) Sp-y650 
Heat-resistant 
zinc-dust 
paint, e.g. for elements of brake drums 
and brake discs that are at risk of 
corrosion. 
This standard is adopted to evaluate the 
zinc-dust paint on ferrous materials. 
2 规范性引用文件 
下列文件中的条款通过本标准的引用而成
为本标准的条款。凡是注日期的引用文件，其随
后所有的修改单（不包括勘误的内容）或修订版
均不适用于本标准，然而，鼓励根据本标准达成
协议的各方研究是否可使用这些文件的最新版
本。凡是不注日期的引用文件，其最新版本适用
于本标准。 
 
2  Normative references 
The following normative documents con-
tain provision which, through reference in this 
text, constitute provisions of this standard. For 
dated reference, subsequent amendments to, 
or revisions of, any of these publications do not 
apply (exclude the correction), but parties to 
agreements based on this standard are en-
couraged to investigate the possibility of ap-
plying the most recent editions of the stan-
dards. For undated references, the latest edi-
tion of the normative document referred to ap-
plies. 
SMTC 90008 汽车零件和材料中禁用/限用危
险物质 
SMTC 90008 Environmental Standard for 
Vehicles, Vehicle Parts, Materials, Fuels; 
Avoidance of Hazardous Substances 
SMTC 21521 金属表面保护 
SMTC 21521 Surface Protection of Metal 
Parts 
ISO 9227 人工气候腐蚀试验:盐雾喷射试
验 
ISO 9227 Artificial Climate Corrosion 
Test : Salt Spray Tests  
DIN 50018 在含有氧化硫大气压的冷凝水
交变气候下进行试验 
DIN 50018 Testing in a Saturated Atmos-
phere in the Presence of Sulfur Dioxide 
DIN 50961 铁合金电镀锌层的腐蚀试验和
耐腐蚀条件 
DIN 50961 Electroplated Coatings, Zinc 
Coatings on Ferrous Metals; Terms, Corrosion 
Test and Corrosion Resistance 
DIN 50987 荧光法涂层厚度的测量 
DIN 50987 Measuring of Layer Thick-
nesses; X-Ray Fluorescence Method of Mea-
suring the Thickness of Layers 
DIN EN ISO 1461 热镀锌钢铁的锌涂层要求
和测试 
DIN EN ISO 1461 Zinc Coatings Applied 
to Steel using the Hot-Dip Method (Individual 
Zinc Coating); Requirements and Tests 
DIN EN ISO 1463 金属层和氧化层；层厚测
量；显微法 
DIN EN ISO 1463 Metallic and Oxide 
Coatings. Measurement of Coating Thickness; 
Microscopical Method 
DIN EN ISO 2177 金属涂层——涂层厚度测
量——牺牲阳极的库仑法 
DIN EN ISO 2177 Metallic Coatings, 
Measurement of Coating Thickness, Coulo-
metric Method by Anodic Dissolution 


SMTC 5 100 008—2011(V1)  
3 
打印、拷贝即为非受控文件，请核查最新版本 
- Printed Copy is Uncontrolled – Check Issue is Current - 
DIN EN ISO 2178 在磁性的母体金属上涂覆
非磁性涂覆层；层厚测量；磁性法 
DIN EN ISO 2178 Non-Magnetic Coatings 
on Magnetic Substrates; Measurement of 
Coating Thickness; Magnetic Method 
DIN EN ISO 2360 非磁性母体金属的非导体
涂层 – 测量涂层厚度 – 涡流法 
DIN EN ISO 2360 Nonconductive Coat-
ings on Non-Magnetic Base Metals; Mea-
surement of Coating Thickness; Eddy Current 
Test Method 
DIN EN ISO 2819 在金属的母体金属上涂覆
金属涂覆层；电化涂覆层；附着强度试验方法概
览 
DIN EN ISO 2819 Metallic Coatings on 
Metallic Base Materials; Electroplated and 
Chemical Coatings; Overview of the Methods 
Used To Test Adhesive Strength 
DIN EN ISO 4042 连接元件；电镀涂覆层 
DIN EN ISO 4042 Fasteners-Electroplated 
Coatings 
3 要求 
3  Requirements 
3.1 基本要求 
3.1  General requirements 
3.1.1  避免有害物质按SMTC 90008。 
3.1.1  Avoidance of hazardous substances 
acc. to SMTC 90008. 
3.1.2  为了进行完整测试，需要3 件成品，而
必要时，需要在正常生产条件下生产的6 块测试
样板。 
 
3.1.2  For complete testing, three finished 
parts and, where required, six test panels that 
have been coated under standard production 
conditions are required. 
3.1.3  在全部面积上，镀层必须符合规定的表
面保护并展示出要求的特性。镀层不得存在气
孔，裂纹，外界杂质，损坏和会损害腐蚀防护和
/或规定外观的其余缺陷。在零件使用中镀层必
须牢固粘附于基材上。 
 
3.1.3  The coating shall exhibit the required 
surface protection, with the specified proper-
ties, over the entire surface. The coatings shall 
be free of pores, cracks, foreign matter inclu-
sions, damage and other flaws that impair the 
corrosion protection and/or specified appear-
ance. The layers must adhere firmly to the 
base material when the parts are used ac-
cording to the specifications. 
3.1.4  产品加工及控制过程，不允许损害成品
的使用性能。倘若规定随后要对镀层的构件涂
漆，那么，事先务必让锌粉充分干燥。 
 
3.1.4  The production process and its control 
shall not impair the functional characteristics of 
the finished part. If the coated parts are to be 
subsequently painted, the zinc-dust paint must 
be dried sufficiently beforehand. 
3.1.5  在合理装配情况下，不允许出现会导致
功能受损和/或降低规定腐蚀防护性能的损坏。
 
3.1.5  Given proper mounting, damage must 
not occur that would lead to an impairment of 
function and/or a reduction in the specified 
corrosion protection. 
3.1.6  测试之前，要把零件放在室温下进行144 
h的预处理。 
3.1.6  The parts shall be conditioned for 144 h 
at room temperature before the tests. 
3.2 颜色 
3.2  Color 
灰色。其他颜色经同意也可使用。 
Gray. Other colors can be agreed.
3.3 基材 
3.3  Base material 
参见图纸。 
According to drawing.
3.4 预处理 
3.4  Pretreatment 
脱脂或者喷砂。在Sp-y600中，增加了磷化
处理。 
Degrease or sandblast. Phosphating is 
specified in the new specification of Sp-y600. 


SMTC 5 100 008—2011(V1)  
4 
打印、拷贝即为非受控文件，请核查最新版本 
- Printed Copy is Uncontrolled – Check Issue is Current - 
3.5 镀层厚度 
3.5  Coating thickness 
按照 DIN EN ISO 2178 或者DIN EN ISO 1463 
进行测试: 
a) Sp--y600：60 μm到110 μm (在粗糙
度峰值>30 μm的范围内)； 
b) Sp--y650：30 μm到50 μm (在粗糙度
峰值>30 μm的范围内)。 
Testing according to DIN EN ISO 2178 or 
DIN EN ISO 1463: 
a) Sp-y600: 60 μm to 110 μm (in the area 
of roughness peaks > 30 μm); 
b) Sp-y650: 30 μm to 50 μm (in the area 
of roughness peaks > 30 μm). 
3.6 成分 
3.6  Composition 
a） Sp--y600：干漆膜中锌粉含量≥60%；
b)  Sp--y650：干漆膜中锌粉含量≥60%，
其中可用Al替代≤7%。 
a) Sp-y600: ≥ 60% zinc dust in the dry 
paint film; 
b) Sp-y650: ≥ 60% zinc dust in the dry 
paint film, whereby up to 7% of that 
can be replaced with Al. 
3.7 附着性 
3.7  Adhesion 
按照 DIN EN ISO 2409，采用划格法进行测
试，特征值不大于1。 
  Crosscut test according to DIN EN ISO 
2409. And the characteristic is no more than 
value 1. 
3.8 耐腐蚀性 
3.8  Corrossion resistance 
按照 DIN EN ISO 7253， 8.5章节的方法划
线，依据ISO 9227-NSS进行盐雾测试。 
Salt spray fog test according to ISO 
9227-NSS with scribing line according to DIN 
EN ISO 7253, Section 8.5. 
3.8.1  Sp-y600 
测试时间：240 h。镀层表面上没有基体金
属腐蚀现象。按照 DIN EN ISO 4628-3的锈蚀程
度：Rio。单边扩散D≤1.5 mm。 
3.8.1  Sp-y600 
Test duration: 240 h. No base metal cor-
rosion on the coated surfaces. corrosion grade 
according to DIN EN ISO 4628-3: Ri0. adhe-
sion loss D ≤ 1.5 mm. 
3.8.2  Sp-y650 
测试时间：120 h。要求参见3.8.1。 
3.8.2  Sp-y650 
Test duration:120 h. For requirements see 
Section 3.8.1.
