Repository: kujaxr/obsidian-vault

File: 材料工程师/SMTC 5 100 009 铝件表面阳极氧化层表面保护要求Anodized coating on aluminum parts requirements for surface protection(110428).pdf.md
# SMTC 5 100 009 铝件表面阳极氧化层表面保护要求Anodized coating on aluminum parts requirements for surface protection(110428).pdf

 
上汽股份有限公司技术中心企业技术标准 
Enterprise  Technical  Standard  of  SAIC  Motor  Technical  Center 
SMTC
SMTC 5 100 009－2011（V1）
 
 
铝件表面阳极氧化层表面保护要求 
Anodized coating on aluminum parts  
requirements for surface protection 
 
 
 2011-04-28  发布/Issue 
 2011-04-29  实施/Implementation
上汽股份技术中心技术标准化委员会 
Technical Standardization Committee of  SAIC Motor Technical Center   
发布
Issue


 
I 
打印、拷贝即为非受控文件，请核查最新版本 
- Printed Copy is Uncontrolled – Check Issue is Current - 
 
 前    言 
为规范对铝件表面阳极氧化层的表面保护
要求，特制定本标准。 
当中英文产生疑义时，以中文为准。 
本标准由材料分标委提出。 
本标准由SMTC 标准化技术委员会批准。 
本标准由标准化工作组归口管理。 
本标准起草部门：质保部。 
本标准主要起草人为：虞莲雯、徐睿。 
本标准于2011 年04 月28 日首次批准发布，
2011 年04 月29 日实施。 
 
 
 
Foreword 
 
 
 
To specify the Anodized coating re-
quirement on aluminum parts we issued the 
standard. 
This standard in Chinese and English 
have a doubt, the Chinese version should be 
criterion. 
This standard was proposed by material 
sub-committee. 
This standard was approved by the SMTC 
Technical Standardization Committee. 
This standard is under the management of 
Standardization working team. 
The draft department of this standard: QA  
Dept. 
The main drafters of this standard: YU 
Lianwen, Xu Rui 
This standard was first approved and is-
sued from Apr.28, 2011 and it will be imple-
mented from Apr.29, 2011. 
 


 
1 
打印、拷贝即为非受控文件，请核查最新版本 
- Printed Copy is Uncontrolled – Check Issue is Current - 
铝件表面阳极氧化层 
表面保护要求 
Anodized coating on alumi-
num parts requirements 
 for surface protection 
1 范围 
本标准规定了纯铝件和铝锻件上的阳极氧
化层的表面保护要求。 
本标准适用于装饰性的汽车用内外饰零件，
也可用于有表面功能性要求的汽车内外饰零件。
1  Scope  
This standard specifies requirements for 
anodic oxide coatings on pure aluminum and 
aluminum wrought alloy parts.  
The standard is suitable for decorative inte-
rior and exterior automobile components; how-
ever, they can also be applied for achieving func-
tional surface properties.
2  规范性引用文件  
    下列文件中的条款通过本标准的引用而成
为本标准的条款。凡是注日期的引用文件，其随
后的修改版不适用于本标准。凡是不注日期的引
用文件，其最新版本适用于本标准。 
2 
Normative references 
    The following documents contain provisions 
which, through reference in this text, constitute 
provisions of this national standard. For dated 
references, subsequent amendments to, or revi-
sions of, any of these publications do not apply. 
As to the document without dates, the new ver-
sions will be valid for this version. 
SMTC 21521  金属件的表面保护；保护种
类；缩写符号 
SMTC 21521  Surface Protection of Metal 
Parts; Degrees of Protection, Codes, 
Requirements 
SMTC 90008  汽车零件和材料中禁用/限用
危险性物质 
SMTC 90008  Automotive prohi-
bited/restricted  hazardous substances parts 
and materials 
SMTC 5 400 006  非金属材料；干热气候老
化 
SMTC 5 400 006 Non-Metallic Materials; 
Weather Aging in Dry, Hot Climate 
ISO  9227  用不同的氯化钠溶液的盐雾试
验 
ISO 9227  Spray Tests with Different So-
dium Chloride Solutions 
DIN  50 018  在含有氧化硫大气压的冷凝
水交变气候下进行试验 
DIN 50 018 Testing in a Saturated Atmos-
phere in the Presence of Sulfur Dioxide 
DIN ISO 4516  金属涂层和应用涂层显微硬
度确定按照维氏硬度和努氏硬度 
DIN ISO 4516 Metallic and Other Inorganic 
Coatings; Vickers and Knoop Microhardness 
Tests 
DIN EN 12373-4 铝和铝合金的阳极氧化处
理 – 第4 部分在通过用以前酸处理进行颜色
点滴试验的压缩后对阳极氧化产生的氧化层的
着色性进行评估 
DIN EN 12373-4 Aluminum and Aluminum 
Alloys; Anodizing – Part 4 Estimation of Loss of 
Absorptive Power of Anodic Oxidation Coatings 
after Sealing by Dye Spot Test with Prior Acid 
Treatment 
DIN EN ISO 1463  金属层和氧化层 – 涂
层厚度测量 – 显微法 
DIN EN ISO 1463
Metallic and Oxide 
Coatings - Measurement of Coating Thickness - 
Microscopical Method 
DIN EN ISO 2360  非磁性母体金属的非导
体涂层 – 测量涂层厚度 – 涡流法 
DIN EN ISO 2360
Non-Conductive Coat-
ings on Non-Magnetic Basis Metals - Measure-
ment of Coating Thickness - Eddy Current me-
thod 
3 要求 
如果以下特定零件或组件不能满足全部要
求，必须和负责的工程部门协调或在图样上给出
相应的说明。 
3 
Requirements 
If the following requirements for specific 
components or parts of components do not apply 
completely or not at all, this shall be coordinated 
with the responsible engineering departments or 
a special note shall be given on the drawing 
3.1 表面保护类型 
3.1  Surface protection types 
3.1.1  装饰性要求 
3.1.1 
Decorative applications 


 
2 
打印、拷贝即为非受控文件，请核查最新版本 
- Printed Copy is Uncontrolled – Check Issue is Current - 
装饰性要求见表1。这些表面保护层特别适
用于有中等防护要求的内外饰零件（例如：装饰
性元件或天窗导轨）。备注：当对装饰性零件的
耐侯性和/或耐化学品性能要求提高时，则在和
实验室协商的情况下，可以在该层表面加有机或
无机镀层。 
 
See table 1. These protective coatings are 
especially used for interior and exterior parts with 
moderate corrosion load (e.g. for decorative 
elements or on window slot strip).NOTE: If in-
creased requirements for weather resistance 
and/or chemical resistance of decorative add-on 
parts are applied, parts may be additionally 
coated with an organic or mineral inorganic 
coating upon agreement with the SMTC Labora-
tory. 
表 1/Table 1 
表面保护类型 
Surface protec-
tion type 
Sp-w610 
Sp-w620 
Sp-w630 
Sp-w640 
Sp-w660  
Sp-w670  
外观 
Appearance 
透明 
Transparent 
有色 
Dyed 
透明 
Transparent
有色 
Dyed 
成品 
Finish 
暗淡 
Matte 
有光泽 
Bright 
暗淡 
Matte 
有光泽 
Bright 
暗淡 
Matte 
有光泽 
Bright 
 
3.1.2  技术/功能性要求 
     技术/功能性要求见表2。这些镀层适用于
对防腐蚀和/或耐磨损有要求的零件。这些阳极
氧化层应该具有均匀的外观。 
3.1.2  Technical / functional applications  
See table 2. These coatings are primarily 
used for corrosion and/or wear protection for in-
terior and exterior components.  The  surfaces  
of  the  anodized  parts  shall  exhibit  a  
uniform  optical appearance. 
 
表 2/Table 2 
表面保护
类型 
Surface 
protection 
type
Sp-w180 
Sp-w680 
Sp-w690 
Sp-w695 
过程 
Procedure 
透明阳极氧化 
transparent anodized 
硬质阳极氧化 
hard anodized 
硬质阳极氧化渗透
处理 
hard anodized 
impregnated
应用实例 
Application/ 
Example 
适用于表面保护要
求较低的零件 （例
如：ABS-气门组） 
Surface protection 
coating with low 
corrosion protec-
tion requirements 
(e.g. ABS valve 
block) 
适用于表面保护要求
中等的零件 （例如：
制动总缸） 
Surface protection 
coating with mod-
erate corrosion pro-
tection requirements 
(e.g. brake master 
cylinder) 
适用于要求高耐磨
和/或高腐蚀的表面
保护的零件（例如：
制动总缸） 
Surface protection 
coating with primar-
ily high wear pro-
tection require-
ments and/or high 
corrosion 
protection re-
quirements (e.g. 
brake master 
cylinder) 
适用于要求高耐磨
和/或高腐蚀的表面
保护的零件（例如：
制动总缸） 
Surface protection 
coating with primar-
ily high wear protec-
tion requirements 
and/or high corro-
sion 
protection re-
quirements (e.g. 
brake caliper 
cylinder) 
 


 
3 
打印、拷贝即为非受控文件，请核查最新版本 
- Printed Copy is Uncontrolled – Check Issue is Current - 
3.2 基本要求 
有害物质禁用按照SMTC 90008。对于完整的
检验则需要10个成品。表面保护层不允许出现任
何影响防腐性能和/或其他规定性能的小孔、裂
纹、损伤或其他缺陷。 
    
3.2  General requirements 
Avoidance of hazardous substances ac-
cording to SMTC 90008. 10 finished parts are 
required for complete testing. The protective 
coatings shall not exhibit any pores, cracks, 
damages or other flaws that impair corrosion 
protection and/or the specified appearance. 
3.3 外观 
 
3.3  Appearance 
 
3.3.1  这些要求适用于保护类型Sp-w610，S 
p-w620，Sp-w630和Sp-w640。 
 
3.3.1
These requirements apply to surface
protection types Sp-w610, Sp-w620, Sp-w630 
and Sp-w640. 
3.3.2  在正常目测和自然光线下进行鉴定 。 
 
3.3.2
The specimens are evaluated with the
naked eye and in natural light. 
3.3.3  零件成品的外观（例如：光泽度或结构）
和颜色的性能必须按照分发的原始件进行评判。
相应的极限样件，应由负责生产管控的人员进行
规定。 
 
3.3.3  The component properties regarding 
finish (e.g. degree of glossiness or structure) 
and color shall be evaluated according to the 
released original sample. Corresponding maxi-
mum deviation samples shall be specified by the 
persons responsible for quality in standard pro-
duction monitoring. 
3.3.4  零件成品表面必须无抛光缺陷、刮痕损
坏、其他损伤或缺陷。整个零件表面必须没有斑
点、阴影或失光。 
3.3.4
Part finish shall be free of polishing flaws,
scratches, damages or similar flaws that impair 
the appearance of the part. The whole surface of 
the component shall not display patchiness, 
shades or loss of glossiness. 
3.4 镀层厚度 
按照DIN EN ISO 2360 or DIN EN ISO 1463
测定镀层厚度。如果测试结果不一致，则以DIN 
EN ISO 1463的结果为准。在会影响功能性的特
殊区域。对于影响功能的特殊区域，测试点应在
图纸上标明。表3中列出了对镀层厚度的具体要
求。 
3.4  Layer thickness 
The layer thickness is determined according 
to DIN EN ISO 2360 or DIN EN ISO 1463. In 
case of conflict, the specifications according to
DIN EN ISO 1463 apply. For special areas that 
affect the functionality, the measuring point shall 
be specified in the drawing.The specifications 
stated in table 3 shaII be used as a basis. 
                                    表3/ Table 3                        单位为微米Unit: µm 
表面保护类型 
Surface protection type 
镀层厚度 
Layer thickness 
SP-w180 
2—5 
Sp-w610/w620 
5—10 
Sp-w630/w640 
8—15 
Sp-w660/w670 
2—5 
Sp-w680 
8—15 
Sp-w690/w695 
＞25 
3.5 耐腐蚀性能 
 
3.5 Corrosion resistance
3.5.1  盐雾试验 
a)  试验：Sp-w180，根据ISO 9227-SS 进
行试验，盐雾试验240h。要求：无表
面可见腐蚀现象。 
b) 试验：其他表面保护类型，根据
ISO9227-SS，盐雾试验480h。要求：
无表面可见腐蚀现象。 
 
3.5.1  Salt spray fog test 
a)  Test: according to ISO 9227-SS for 240 
h for surface protection type Sp-w180. 
Requirements: no visual surface 
change due to corrosive effects. 
b)  Test: according to ISO 9227-SS for 480 
h for the others. Requirements: no 
visual surface change due to corrosive 
effects.


 
4 
打印、拷贝即为非受控文件，请核查最新版本 
- Printed Copy is Uncontrolled – Check Issue is Current - 
3.5.2  冷凝水试验 
a) 这些要求适用于保护类型Sp-w610、
Sp-w620、Sp-w630 和Ofl-w640。 
 
b) 试验：按DIN 50 018-KFW2.0 S 进行
5 个周期的试验。 
 
c) 要求：无表面可见腐蚀；对于装饰性
零件出现轻微斑点和或者模糊不清，
那么这种情况应可通过抛光棉或轻质
商用抛光剂去除。 
 
 
3.5.2  Moisture condensate alternating at-
mosphere test 
a) These requirements apply to surface 
protection type Sp-w610, w620, w630 
and w640. 
b) Test: 5 cycles acc. to DIN 50 018-KFW 
2.0 S; 
c) Requirement: no change in the surface 
appearance caused by corrosion; if de-
corative element display slight staining or 
patchiness after testing, it must be 
possible to remove this using polishing 
cotton or a light commercial polishing 
agent. 
3.6 密封性能 
 
3.6  Sealing quality 
3.6.1  吸收性能的损失 
试验：根据DIN EN 12 373-4进行试验。
要求：吸收性能的损失 最大值特征值为1。 
 
3.6.1  Loss of absorptive power
Test: acc. to DIN EN 12 373-4; Require-
ment: max. value for loss of absorptive power: 1 
3.6.2  耐碱性（只用于装饰性车外饰件） 
 
a) 假如零件被油、油脂或者其他类似的
物质弄脏时，该零件表面应用合适的
试剂清洁，并干燥。 
 
b) 试验：把零件浸入18-20 ℃，由2 g/l 
Na3PO4 200 mg/l CI-；pH = 12.5±2
组成的无铝混合试验液中（PH 值用
NaOH 和H3PO4调整）。 把零件约10cm
的阳极氧化表面浸入到试验液中，浸
置约10 min，然后用蒸馏水洗净，并
自然吹干。其后，把对该零件进行DIN 
50 018 KFW 2.0 SO2测试，5 个周期，
然后进行评价。 
 
 
 
 
 
c) 要求：用商用抛光剂，或蘸有氧化镁
溶液的抛光棉进行处理后，表面无变
化。无明显浸入的边界痕迹。 
 
 
3.6.2  Alkali resistance (only for decorative 
parts applied on the vehicle exterior) 
a)  If the specimen is soiled with oil, grease 
or similar substances, the surface shall 
be cleaned with a suitable solvent and 
dried. 
b)  Test: The specimen shall be immersed 
in an aluminum-free test solution com-
prising 2 g/l Na3PO4, 200mg/l Cl-, pH = 
12.5±0.2 (achieved through NaOH and 
H3PO4) at a temperature of 18 °C to 
20 °C.A length of approx. 10 cm of the 
anodically oxidized surface of the spe-
cimen shall be immersed for ten mi-
nutes in the test solvent. The surface is 
then rinsed with distilled (or fully deio-
nised) water and dried in air. After the 
immersion process the specimen shall 
be subjected to moisture condensate 
alternating atmosphere DIN 50 018 
KFW 2.0 SO2 for 5 cycles and subse-
quently be evaluated. 
c)  Requirements: No visual change after 
treatment of the surface with a com-
mercial polishing agent or with ana-
queous suspension of magnesium 
oxide and polishing cotton. No visibly 
perceptible immersion line. 
3.7 耐热性 
这些要求适用于保护种类Sp-w610 、
Sp-w620、Sp-w630 和Sp-w640 。试验：在+100 
h 进行1 h 试验。 要求：氧化层没有肉眼可
见的裂纹。 
 
 
3.7 Temperature resistance
These requirements apply to surface pro-
tection types Sp-w610, w620, w630 and 
w640.Test: 1 h at +100 °C;Requirement: no vis-
ible cracks in the oxide coating. 
3.8 耐侯性试验 
这些要求适用于保护种类Sp-w630 和
Sp-w640。试验：按照SMTC 5 400 006，辐射
量400 MJ/m
2。 要求：表面外观没有变化。 
 
3.8  Weather resistance  
These requirements apply to surface pro-
tection types Sp-w630 and w640.Test acc. to 
SMTC 5 400 006, intensity of irradiation 400 
MJ/m². Requirement: no visual surface change. 


 
5 
打印、拷贝即为非受控文件，请核查最新版本 
- Printed Copy is Uncontrolled – Check Issue is Current - 
3.9 镀层厚度 
这些要求适用于保护种类Sp-w690 和
Sp-w695。 试验：维氏硬度的显微硬度，按照
DIN ISO 4516 测量。要求：（450 至550）HV 
0.025。 
 
3.9  Layer hardness 
These requirements apply to surface pro-
tection types Sp-w690 and w695.Test: Vickers 
micro hardness according to DIN ISO 
4516.Requirement: (450 to 550) HV 0.025.

File: 材料工程师/SMTC 5 100 009阳极氧化标准.pdf.md
# SMTC 5 100 009阳极氧化标准.pdf

 
© 上汽集团版权所有  秘密文件 注意保密 Copyright SAIC MOTOR Confidential 
 
上海汽车集团股份有限公司技术中心企业标准 
Enterprise  Standard  of  SAIC  MOTOR  Technical  Center 
SMTC
SMTC 5 100 009－2017（V5）
代替 SMTC 5 100 009－2017（V4） 
 
 
铝制件阳极氧化的表面保护要求 
The surface protection requirement of anodized coating on 
aluminum parts  
 
 
 2017-11-30  发布/Issue 
 2017-12-01 实施/Implementation 
上汽集团技术中心技术标准化委员会
Technical Standardization Committee of SAIC MOTOR Technical Center
发
布
Issue 


                                                          SMTC 5 100 009—2017（V5） 
I 
© 上汽集团版权所有  秘密文件 注意保密 Copyright SAIC MOTOR Confidential 
 
 
 前    言 
为规范对铝件表面阳极氧化层的表面保护
要求，特制定本标准。 
本标准是对SMTC 5 100 009-2013（V3）《铝
件表面阳极氧化层表面保护要求》的修订,自本
标准实施之日起废除SMTC 5 100 009-2017（V4）。 
与上一版标准相比修订如下： 
--更改标准名称 
--新增分级类型 
--修改耐候性试验要求 
请注意本文件的某些内容可能涉及专利，上
汽集团不承担识别这些专利的责任。 
当中英文产生疑义时，以中文为准。 
本标准由材料分标委提出。 
本标准由SMTC 标准化技术委员会批准。 
本标准由标准化工作组负责标准化审核及
归口管理。 
本标准起草部门：质量保证部。 
本标准主要起草人为：缪苗、于季康。 
本标准于2011 年04 月28 日首次批准发布，
2011 年04 月29 日实施。本次为第4 次修订。 
本版本所代替标准的历次版本发布情况为: 
——SMTC 5 100 009-2011（V1） 
——SMTC 5 100 009-2013（V2） 
——SMTC 5 100 009-2013（V3） 
——SMTC 5 100 009-2017（V4） 
 
Foreword 
To specify the Anodized coating requirement 
on aluminum parts we issued the standard. 
 
This standard is a revision for SMTC 5 100 
009-2013 (V3), Anodized coating on aluminum 
parts requirements for surface protection. 
SMTC 5 100 009-2017(V4) will be abolished 
from the implementation date of this standard. 
 
The main differences compared with the pre-
vious version is described as follows: 
 
- change the title of the standard 
- add one new surface protection type 
- revise the requirement of weather resistance 
 
Please note that some contents in this docu-
ment may relate to patent rights, which SAIC 
Group shall not be held responsible for identi-
fying any or all such patent rights. 
 
This standard is in Chinese and English. If in 
doubt, the Chinese version is the Master. 
 
This standard was proposed by material 
sub-committee. 
 
This standard was approved by the SMTC 
Technical Standardization Committee. 
 
The Standardization Work Team is responsible 
for the standardization approval and overall 
management of this standard. 
 
The draft department of this standard: QA  
Dept. 
 
The main drafters of this standard: Miao Miao, 
Yu JiKang 
 
This standard was first approved and issued 
from Apr.28, 2011 and it will be implemented 
from Apr.29, 2011. This is the third revision. 
 
The versions superseded by this standard:  
 
——SMTC 5 100 009-2011（V1） 
——SMTC 5 100 009-2013（V2） 
——SMTC 5 100 009-2013（V3） 
——SMTC 5 100 009-2017（V4） 


                                                          SMTC 5 100 009—2017（V5） 
1 
© 上汽集团版权所有  秘密文件 注意保密 Copyright SAIC MOTOR Confidential 
 
铝制件阳极氧化的表面保护要
求 
 
The surface protection re-
quirement of anodized coat-
ing on aluminum parts 
1 范围Scope 
本标准规定了纯铝件和铝锻件上的阳极氧
化层的表面保护要求。 
本标准适用于装饰性的汽车用内外饰零件，
也可用于有表面功能性要求的汽车内外饰零件。 
 
   
This standard specifies requirements for anodic 
oxide coatings on pure aluminum and aluminum 
wrought alloy parts.  
 
The standard is suitable for decorative interior 
and exterior automobile components; however, 
they can also be applied for achieving functional 
surface properties. 
 
2 
规范性引用文件 Normative references 
下列文件对于本标准的应用是必不可少的。
凡是注日期的引用文件，仅注日期的版本适用于
本文件。凡是不注日期的引用文件，其最新版本
（包括所有的修改单）适用于本标准。 
 
The following referenced documents are indis-
pensable for the application of this standard. For 
dated references, only the edition cited applies. 
For undated references, the latest edition of the 
referenced standard (including any amendments) 
applies. 
SMTC 5 400 006  非金属材料；干热气候老
化 
 
SMTC 5 400 006 Non-Metallic Materials; Weath-
er Aging in Dry, Hot Climate 
SMTC 5 500 001  汽车零件和材料中禁用/
限用危险物质 
 
SMTC 5 500 001 Automotive Prohibited/ Re-
stricted Hazardous Substances for Parts and 
Materials 
 
ISO  9227  用不同的氯化钠溶液的盐雾试
验 
 
ISO 9227  Spray Tests with Different Sodium 
Chloride Solutions 
DIN  50 018  在含有氧化硫大气压的冷凝
水交变气候下进行试验 
 
DIN 50 018  Testing in a Saturated Atmosphere 
in the Presence of Sulfur Dioxide 
SAE J2527 用可控辐照度的氙弧装置加速
照射汽车外部材料的性能标准 
 
SAE J2527 Performance Based Standard for 
Accelerated Exposure of Automotive Exterior 
Materials Using A Controlled Irradiance Xe-
non-Arc Apparatus 
 
3 
 要求Requirements 
如果以下特定零件或组件不能满足全部要
求，必须和负责的工程部门协调或在图样上给出
相应的说明。 
 
 
If the following requirements for specific compo-
nents or parts of components do not apply com-
pletely or not at all, this shall be coordinated with 
the responsible engineering departments or a 
special note shall be given on the drawing 
 
3  基本要求General Requirement 
3.1  避免有害物质按SMTC 5 500 001。完成完
整的试验需要10 个零件。零件表面不允许有可
见的外观缺陷。加工及装配过程，不允许损害零
 
3.1 Avoidance of hazardous substances accord-
ing to SMTC 5 500 001. Ten parts are needed for 
a complete test. No visible defects are permitted 
on the surface of the parts. In the assembling 
process, no damage which will lead to the de-


                                                          SMTC 5 100 009—2017（V5） 
2 
© 上汽集团版权所有  秘密文件 注意保密 Copyright SAIC MOTOR Confidential 
 
件的防腐性能。在基材的弹性形变下，不应发生
涂层的剥落或裂纹。 
creasing the anticorrosion performance is al-
lowed. There shall be no flaking or cracks of the 
coating under elastic deformation. 
 
3.2  除非在图纸上指出零件的某些部分不需要
表面保护，否则图纸上标注的类型适用于整个零
件表面。 
 
3.2 If one certain surface protection type is de-
fined on the drawing ,that means the whole part 
should treated by this type, unless some areas is 
defined as an exception. 
 
4  表面保护类型Surface protection types 
4.1  装饰性要求见表1。这些表面保护层特别
适用于有中等防护要求的内外饰零件（例如：装
饰性元件或天窗导轨）。备注：当对装饰性零件
的耐侯性和/或耐化学品性能要求提高时，则在
和实验室协商的情况下，可以在该层表面加有机
镀层（有机涂层约为0.5-5µm） 
 
4.1 The surface protection type please refers to 
the table one. There type suitable for the parts in 
moderate corrosion environment (such as decor-
ative elements or window slot strips).In addition, 
when the anticorrosion performance need to be 
enhanced, under the communication with SCL, 
the organic coating maybe added(organic coating 
is about 0.5-5µm) 
4.2  类型：Sp-WH60 
功能性要求，这些表面保护层特别适合用于有较
高的耐磨性和防腐性要求的零件（例如：活塞或
刹车总缸） 
Type：Sp-WH60 
Functional requirements, these coatings are 
primarily used for corrosion and wear protection 
for parts (such as piston or brake master cylinder) 
表 1/Table 1 
表面保护类型 
Surface protec-
tion type 
Sp-WH10 
Sp-WH20 
Sp-WH30 
Sp-WH40 
Sp-WH60 
外观 
Appearance 
透明 
Transparent 
有色 
Dyed 
有色 
Dyed 
成品 
Finish 
暗淡 
Matte 
有光泽 
Bright 
暗淡 
Matte 
有光泽 
Bright 
暗淡/有光泽 
Matte/ Bright 
 
5 氧化层性能Anodized Coating’s performance 
5.1 镀层厚度Layer thickness 
 
 
厚度要求为： 
a) Sp-WH10/WH20： 5-10µm；  
b) Sp-WH30/WH40： 8-15µm； 
c) Sp-WH60： 5-15µm.(如因功能性要求镀
层厚度超过15µm，在保证镀层不开裂的情况下
可与中性实验室进行协商) 
 
Thickness Requirements: 
a) Sp-WH10/WH20: 5-10µm; 
b) Sp-WH30/WH40: 8-15µm. 
c) Sp-WH60: 5-15µm(If the layer thickness 
is more than 15 m, it can be negotiated with the 
CENTER LAB in case the coating is not cracked) 
5.2  耐腐蚀性能Corrosion resistance 
根据ISO 9227-SS，盐雾试验480h。要求：
无表面可见腐蚀现象。 
 
Test: according to ISO 9227-SS for 480 h. Re-
quirements: no visual surface change due to 
corrosive effects. 
5.3 冷凝水试验 Moisture condensate alternating atmosphere test 


                                                          SMTC 5 100 009—2017（V5） 
3 
© 上汽集团版权所有  秘密文件 注意保密 Copyright SAIC MOTOR Confidential 
 
对于Sp-WH10、Sp-WH20、Sp-WH30 和
Sp-WH40；要求按DIN 50 018-KFW2.0 S 进行
5 个周期的试验。要求：无表面可见腐蚀；如果
装饰性零件出现轻微斑点和或者模糊不清，如果
可用抛光剂清除则可接受。 
 
As to surface protection type Sp-WH10, WH20, 
WH30 and WH40, test according to DIN 50 
018-KFW 2.0 S for five cycles. Requirement: no 
change in the surface appearance caused by 
corrosion; if the slight stain occurred, if it can be 
deleted by polish cotton, then could be allowed. 
5.4  耐碱性Alkali resistance 
对于Sp-WH10、Sp-WH20、Sp-WH30 和
Sp-WH40；试验：把零件浸入18-20 ℃，由2 g/l 
Na3PO4 200 mg/l CI-；pH = 12.5±0.2 组成的
无铝混合试验液中（PH 值用NaOH 和H3PO4
调整）。 把零件约10cm 的阳极氧化表面浸入到
试验液中，浸置约10 min，然后用蒸馏水洗净，
并自然吹干。其后，把对该零件进行DIN 50 018 
KFW 2.0 SO2 测试，5 个周期，然后进行评价。
要求：用抛光剂，或蘸有氧化镁溶液的抛光棉进
行处理后，表面无变化。无明显浸入的边界痕迹。 
 
 
   
As to surface protection type Sp-WH10, WH20, 
WH30 and WH40,Test: The specimen shall be 
immersed in an aluminum-free test solution 
comprising 2 g/l Na3PO4, 200mg/l Cl-, pH = 
12.5±0.2 (achieved through NaOH and H3PO4) 
at a temperature of 18 °C to 20 °C.A length of 
approx. 10 cm of the anodically oxidized surface 
of the specimen shall be immersed for ten mi-
nutes in the test solvent. The surface is then 
rinsed with distilled (or fully deionised) water and 
dried in air. After the immersion process the spe-
cimen shall be subjected to moisture condensate 
alternating atmosphere DIN 50 018 KFW 2.0 SO2 
for 5 cycles and subsequently be assessed. Re-
quirements: No visual change after treatment of 
the surface with a polishing agent or with an 
aqueous suspension of magnesium oxide and 
polishing cotton. No visibly perceptible immersion 
line. 
 
5.5  耐热性Temperature resistance 
在100℃进行1 h 试验。 要求：氧化层没
有肉眼可见的裂纹。 
 
   
100℃/1h in the oven .Requirement: no visible 
cracks on the Anodized layer’s surface. 
5.6 耐侯性试验(针对于Sp-WH30 和Sp-WH40) Weather resistance （only for Sp-WH30 和Sp-WH40) 
按照SAE J2527，辐射量400 KJ/m2。要
求：表面外观没有变化。 
 
Test according to SAE J2527, 400 KJ/m2。
Requirement: no visible change on the surface. 
5.7 氧化层硬度(针对于Sp-WH60) Layer hardness （only for Sp-WH60) 
试验：维氏硬度的显微硬度按照DIN ISO 
4516，要求：（450 至550）HV 0.025 
 
Test: Vickers microhardness acc. to DIN ISO 
4516, Requirement: (450 to 550)HV 0.025 
 
6  分级编码体系Coding System 
 
 
本标准分级编码将和其他文档相关联，如图
纸，试验大纲（材料部分）等。 
试验按SMTC 5 100 009 –Ⅰ 
Ⅰ：参考章节4 中表1，选择其中一个代码 
注：如需其他信息，请参考其他章节。 
例如：SMTC 5 100 009- Sp – WH10 
 
This standard cording system shall be refe-
renced in other documents, drawings, ADV 
plan(Material*) etc., 
Test to SMTC 5 100 009 –Ⅰ 
Ⅰ: According to Table 1 of section4, choose a 
single code. 
Remark: refer to other section for other detail 
information. 
For example, SMTC 5 100 009- Sp – WH10 
 
 


                                                          SMTC 5 100 009—2017（V5） 
4 
© 上汽集团版权所有  秘密文件 注意保密 Copyright SAIC MOTOR Confidential 
 
 
7  修订信息Release and revisions 
 
No. 
标准编号/Standard No. 
起草人/Drafter 
主要修订内容/Revision information 
采用标准/Applicable Standard 
1 
SMTC 5 100 009—2011（V1） 
虞
莲
雯
Yu 
Lianwen、付玉生
Fu Yusheng、缪
苗Miu Miao 
NA 
2 
SMTC 5 100 009—2013（V2） 
虞
莲
雯
Yu 
Lianwen、付玉生
Fu Yusheng、缪
苗Miu Miao 
——3.2 章节中，SMTC 90008 替换为SMTC 5 
500 001； 
—— In chapter 3.2, SMTC 90008 has 
been replaced by SMTC 5 500 001. 
 
3 
SMTC 5 100 009—2013（V3） 
虞
莲
雯
Yu 
Lianwen、付玉生
Fu Yusheng、缪
苗Miu Miao 
——文本结构的调整； 
——SMTC5 100 017-2013(V2)中的部分内容并
入本标准； 
——The adjustment of the standard structure 
——Some content of SMTC 5 100 017-2013(V2) 
merge into this standard 
4 
SMTC 5 100 009—2017（V4） 
虞
莲
雯
Yu 
Lianwen、付玉生
Fu Yusheng、缪苗
Miu Miao、韩伟
民Han Weimin 
——6 分级编码体系； 
——7 新增修订信息； 
——6 Coding System; 
——7 add Release and Revisio section; 
5 
SMTC 5 100 009—2017（V5） 
缪苗Miu Miao、
于
季
康
Yu 
JiKang 
——本标准名称由‖铝件装饰性阳极氧化的表面保
护要求‖改为‖铝制件阳极氧化的表面保护要求‖； 
——Change 
the 
title 
from 
―The 
surface 
protection requirement of anodized coating on 
aluminum parts‖ to ； 
——4表面保护类型中增加了1种类型 
——in item 4 protection types,add one new 
surface protection type 
——5.1新增类型膜厚进行了定义 
——in item 5.1,the definition is made to coating 
thickness of new protection type 
——5.6修改了耐候性试验的要求 
——in item 5.6,revise the requirement of 
weather resistance 
——增加5.7氧化层硬度 
——add item 5.7 Layer Hardness

File: 材料工程师/SMTC 5 100 010 与车身同色的多层喷漆的车身外装件零部件要求 Multicoat painting in ...(110620).pdf.md
# SMTC 5 100 010 与车身同色的多层喷漆的车身外装件零部件要求 Multicoat painting in ...(110620).pdf

 
 2011-06-20  发布/Issue 
 2011-06-21  实施/Implementation
上汽股份有限公司技术中心企业技术标准 
Enterprise  Technical  Standard  of  SAIC  Motor  Technical  Center 
SMTC
SMTC 5 100 010－2011(V1)
 
与车身同色的多层漆金属外饰件要求 
Multicoat painting in body color on metallic exterior body 
components 
 
 
 
上汽股份技术中心技术标准化委员会 
Technical Standardization Committee of SAIC Motor Technical Center    
发布
Issue


SMTC 5 100 010—2011(V1)  
I 
打印、拷贝即为非受控文件，请核查最新版本 
- Printed Copy is Uncontrolled – Check Issue is Current - 
 前    言 
为规范以车身同色多层漆车身外饰金属件
要求，特制定此标准。本标准是对
MGR.ES.22.OF.14《外部金属件装饰性有机涂层》
的修订, 自本标准实施之日起代替
MGR.ES.22.OF.14。 
当中英文产生疑义时，以中文为准。 
本标准由材料分标委提出。 
本标准由SMTC 技术标准化委员会批准。 
本标准由标准化工作组归口管理。 
本标准起草部门：质量保证部。 
本标准主要起草人：徐睿。 
本标准于2011 年06 月20 日首次批准发布，
2011 年06 月21 日实施。 
 
 
 
Foreword 
 
 
This standard is established for the re-
quirements of multicoat painting in body color 
on metallic exterior body components. This 
standard is a revision for MGR.ES.22.OF.14 < 
Decorative Organic Coatings for Exterior Metal 
Components>.This 
standard 
will 
replace 
MGR.ES.22.OF.14from the implementation date 
of this. 
This standard in Chinese and English 
have a doubt, the Chinese version should be 
criterion. 
This standard was proposed by material 
sub-committee. 
This standard was approved by the SMTC 
Technical Standardization Committee. 
This standard was specification man-
agement by Standardization working team. 
The drafting departments of this standard 
are: Quality Assurance Dept. 
The main drafters of this standard are: Xu 
Rui. 
This standard was first approved and is-
sued from Jun.20, 2011 and it will be imple-
mented from Jun.21, 2011. 
 


SMTC 5 100 010—2011(V1)  
1 
打印、拷贝即为非受控文件，请核查最新版本 
- Printed Copy is Uncontrolled – Check Issue is Current - 
与车身同色的多层漆 
金属外饰件要求 
Multicoat painting in body 
color on metallic exterior 
body components 
1 范围 
本标准规定了多层漆的金属外饰件的防腐
保护要求。 
本标准适用于多层漆的金属外饰件。 
1  Scope  
This standard specifies the requirements 
for decorative corrosion protection, which is 
applied onto visible external surfaces of metal 
parts. 
This standard applies to visible external 
surfaces of metal parts. 
2 规范性引用文件 
2  Normative references 
下列文件中的条款通过本标准的引用而成
为本标准的条款。凡是注日期的引用文件，其随
后所有的修改单（不包括勘误的内容）或修订版
均不适用于本标准，然而，鼓励根据本标准达成
协议的各方研究是否可使用这些文件的最新版
本。凡是不注日期的引用文件，其最新版本适用
于本标准。 
 
The following normative documents con-
tain provision which, through reference in this 
text, constitute provisions of this standard. For 
dated reference, subsequent amendments to, 
or revisions of, any of these publications do not 
apply (exclude the correction), but parties to 
agreements based on this standard are en-
couraged to investigate the possibility of ap-
plying the most recent editions of the stan-
dards. For undated references, the latest edi-
tion of the normative document referred to ap-
plies.  
    GB/T 7631.2-2003  润滑剂、工业用油和相
关产品(L 类) 的分类  第 2 部分: H 组 (液压
系统) 
   GB/T 7631.2-2003 Lubricant ,Industrial 
oils and related products (class L) 
–Classification -Part 2:Family H (Hydraulic 
Systems) 
GB 19147  车用柴油  
GB 19147
Automobil diesel fuels
MGR ES:30.PA.125  外部涂层的耐刷洗性 
MGR ES:30.PA.125  Mar Resistance 
Test for Exterior Paint Systems 
RES 30.PA.065  漆膜耐酸性的滴酸试验法
RES 30.PA.065 Determination of the Re-
sistance of Paint Films to Acid Spotting 
    SMTC 2 240 001  制动液技术规范 
    SMTC 2 240 001 Technical Specification 
Of Brake Fluid 
SMTC 5 200 007  双金属漆层的透明漆抗裂
性测试 
SMTC 5 200 007 Clear coat for dual-layer 
metallic paint coatings testing for resistance to 
cracking 
SMTC 5 200 008  金属和非金属材料的油漆
涂装蒸汽喷射试验 
SMTC 5 200 008 Paint coating of metallic 
and non-metallic materials pressure washer 
test 
SMTC 5 200 010  车身及零部件的腐蚀交变
试验 
SMTC 5 200 010 Body and Add-On Parts; 
Corrosion Test 
SMTC 5 400 001  汽车零部件抗大气暴露性
SMTC 5 400 001 Vehicle parts Testing of 
resistance to environmental cycle test-A 
SMTC 5 400 004  汽车零件耐气候交变试验
-A 
SMTC 5 400 004 Vehicle parts Testing of 
resistance to environmental cycle test-A 
SMTC 5 400 007  非金属材料 湿热气候下
的光照试验 
SMTC 5 400 007 Non-Metallic Materials 
Weathering in Moist, Hot Climate 
SMTC 5 400 015 汽车涂漆的比色评估 
 
SMTC 5 400 015 Colorimetric Evaluation 
of  Automoblie Paintwork 
SMTC 6 330 007  石击试验 
SMTC 6 330 007 Gravel meter Chip Test
    ACEA 2008  欧洲发动机油最新规范 发动
机装车油 润滑油要求 
    ACEA European Oil Sequences 2008 
Factory Fill Engine Oil, Lubricant Require-


SMTC 5 100 010—2011(V1)  
2 
打印、拷贝即为非受控文件，请核查最新版本 
- Printed Copy is Uncontrolled – Check Issue is Current - 
ments 
    ASTM D 3306 乙二醇冷却液材料需求 
    ASTM D 3306  Ethylene Glycol-Based 
Coolant Additive; Material Requirements 
JWS 3309/Type T-IV 自动变速箱油 
JWS 3309/Type T-IV Automatic Trans-
mission Fluid 
VDA 621-412 汽车油漆的耐化学腐蚀 
VDA 621-412 Tests for Coating Methods; 
Resistance to Chemicals of Motor Vehicle 
Paints 
表1 /Table 1 
表面保护类别/Surface protection class 
涂层体系/Coating system 
Sp-x610 
a) 单层表面涂层/Single-layer top coat 
b) 底层包含溶剂的双层表面涂层/Dual-layer top coat with 
base coat containing solvent 
c) 水溶性底层的双层表面涂层/Dual-layer top coat with 
water-soluble base coat 
Sp-x611 
钢琴漆/Piano lacquer 
Sp-x612 
在镀锌基材上的/on a zinc-coated substrate 
a) 单层表面涂层/ Single-layer top coat 
b) 底层包含溶剂的双层表面涂层/Dual-layer top coat with 
base coat containing solvent 
c) 水溶性底层的双层表面涂层/Dual-layer top coat with 
water-soluble base coat 
Sp-x613 
在镀锌基材上的/ on a zinc-coated substrate 
钢琴漆/Piano lacquer 
 
3  基本要求  
3  General requirements 
3.1  基础要求 
3.1  Basic requirements 
3.1.1  有害物质的预防根据SMTC 90008执行。
 
3.1.1  Avoidance of hazardous substance 
acc. to SMTC 90008. 
3.1.2  完成实验需要的最小样品量：10 个试
样。 
3.1.2  Required minimum for complete test-
ing: 10 specimens. 
3.1.3  经与责任部门协调确定实验范围。相关
实验室担当对于供应部件的基本发放的责任；而
车身的基本发放，则由该产品型号的相关工艺技
术部门负责（对于一系列的监控，当地相关实验
室或工艺技术部门应承担其责任）。 
 
3.1.3  The test scope shall be specified in 
coordination with the responsible department. 
For the basic release of supply parts, the re-
sponsible department is the relevant laborato-
ry, while for the basic release of the body the 
process engineering department of the mar-
quee is responsible (for series monitoring, the 
relevant laboratories or the process engineer-
ing departments of the locations bear respon-
sibility). 
3.1.4  供应商应按照附录A.1 附上所有待测部
件的细节。 
3.1.4  The supplier shall enclose the details 
as per Appendix A.1 with all the parts to be 
tested.
3.1.5  对不适用于以下要求的分区，应在图纸
中进行标记并规定其偏差要求。 
 
3.1.5  Sub-areas, for which the following re-
quirements do not apply, shall be marked in 
the drawing and deviating requirements shall 
be specified. 
3.1.6  型号特定的偏差应经相关发放部门的同
意。 
3.1.6  Marque-specific deviations shall be 
agreed with the relevant releasing party. 
3.2  光学 
3.2  Optics 


SMTC 5 100 010—2011(V1)  
3 
打印、拷贝即为非受控文件，请核查最新版本 
- Printed Copy is Uncontrolled – Check Issue is Current - 
3.2.1  这些部件应在其全表面展现出均匀的外
观基调，并符合图纸要求的色度标准以及按表4 
所规定的视觉属性。对规定的外观产生不利影响
的微孔、粗糙裂纹以及其它缺陷都是不允许的。
在图纸、PDM 表或上海汽车集团规章中应规定其
允许偏差。 
 
3.2.1  The parts shall exhibit a uniform ap-
pearance on their entire surface and conform 
to the drawing requirements regarding the 
color standard, as well as the visual properties 
according to table 4. Pores, coarse cracks and 
other flaws, which adversely affect the speci-
fied appearance, are not permissible. Devia-
tions from this shall be stipulated in the draw-
ing, PDM sheet or the Group regulations. 
 
3.2.2  光泽度、颜色以及结构应在首样或者开
发样实验报告中记载。 
3.2.2  Degree of glossiness, color and struc-
ture shall be document in the first-sample or 
the development sample test report. 
3.3  室外风化 
3.3  Open-air weathering 
在上海汽车集团，所有上漆的零部件按照
SMTC 5 400 001 进行实验（在湿热下2 年和在
干热下2 年）。供应商有责任消除在实验中产生
抱怨的原因并完善涂漆系统。 
All paint components are tested in the 
SAIC Motor according to SMTC 5 400 001 (2 
years in moist heat and 2 years in dry heat). 
The supplier is obligated to remove the cause 
for complaints occurring during this test and to 
improve the paint systems. 
 
3.4  施涂工艺 
施涂工艺应在涂漆车间与油漆厂家之间进
行协调。双方应共同确认首样实验报告，即双方
对完成规定的要求都负有责任。责任分配如下：
a) 油漆厂家提供完成SMTC 标准中规定要
求的信息以及关于油漆应用方法的支
持。 
b) 涂漆车间提供基材和预处理步骤的信
息，检查最早可能结合处的要求并请求
得到油漆应用方法的支持。 
c) 车身涂漆的工艺条件应由油漆厂家和
涂漆车间共同协商同意。 
d) 对于供应部件的涂漆，油漆厂家须提供
其加工指导方法，涂漆车间应确认对其
的粘附性。 
 
3.4
Paint process
The paint process shall be coordinated 
between paint shop and paint manufacturer. 
Both parties will confirm the first-sample test 
report, meaning that both are responsible for 
fulfilling the specified requirements. Respon-
sibilities are distributed as follows: 
a) 
The paint manufacturer provides in-
formation on the fulfillment of re-
quirements specified in the SMTC 
standards and provides support re-
garding the paint application me-
thods. 
b) 
The paint shop provides information 
on the substrate and pretreatment 
steps, checks the requirements at the 
earliest possible juncture and re-
quests support regarding the paint 
application methods. 
c) 
The processing conditions for body 
painting must be agreed mutually 
between the paint manufacturer and 
the paint shop. 
d) 
For the painting of supply parts, the 
paint manufacturer must make its 
processing guidelines available and 
the paint shop must confirm its ad-
herence to same. 
 
 
 
3.5  结构 
3.5  Structure 
涂层结构见表2。 
 
Coating structure see Table 2. 
 
 


SMTC 5 100 010—2011(V1)  
2 
打印、拷贝即为非受控文件，请核查最新版本 
- Printed Copy is Uncontrolled – Check Issue is Current - 
 
表2 /Table 2 
No.
涂层结构/coating structure 
Sp-x610
Sp-x611
Sp-x612
Sp-x613
1 
基底材料/Base material 
金属材料根据图纸执行/metallic material according to 
drawing. 
2 
锌镀层（电解的）/Zinc coating(electrolytic) 
-
-
8～10 μm
8～10 μm 
3 
锌磷化层/Zinc phosphating 
根据图纸/acc. to drawing 
4 
阴极电泳漆/Cathodic dip coating 
水溶的/water-soluble 
5 
底漆/填充剂/初层表面剂/Primer coat/filler/primer sur-
facer 
根据表4，No.2/acc. to table 4, no. 2 
6 
色漆/Coloring layer (base coat or top coat) 
根据表4，No.3 以及色彩标准执行/acc. to table 4, no.3 
according to the color standard 
7 
清漆/Clear coat 
根据表4，No.4 以及红外光谱执行/acc. to table 4, no.4; 
specification according to the IR spectrum 
8 
表层/Surface 
标准
/standard 
钢琴漆
/Piano 
lacquer 
标准
/standard 
钢琴漆
/Piano lac-
quer 
3.6  涂层厚度 
涂层厚度见表3。仅当使用相同颜色时，才可
以进行重漆。个别的，重漆的零部件如果其非常
适合整体外观，可以进行安装。对于垂直表面，
重漆的总涂层厚度最大为350 μm，而水平表面最
大为500 μm。图纸或PDM表中应规定其偏差。 
3.6  Layer thickness 
See table 3. Repainting is only possible 
when the same color is used. Individual, re-
painting components may only be installed if 
they suit the overall appearance. The total layer 
thickness for repainting is max. 350 μm for ver-
tical surfaces and max. 500 μm for horizontal 
surfaces. Deviation shall be stipulated in the 
drawing or PDM sheet. 
表3 /Table 3                           单位unit:μm 
No. 
涂层/Layer 
要求/Requirement 
Sp-x610/x612
Sp-x611/x613 
a
b
c
单层表面涂层（均
一）/Single-layer 
top (Uni) 
底层含有溶剂的
双层表面涂层（金
属的）/ Dual-layer 
top coat (metal-
lic) with base 
coat containing 
solvent 
水溶性底层的双
层表面涂层
/Dual-layer top 
coat with wa-
ter-soluble base 
coat 
钢琴漆/Piano 
laquer 
1 
阴极电泳漆/ Ca-
thodic 
dip-coating 
17～22 
17～22 
17～22 
17～22 
2 
填充剂/Filler 
35（±10） 
35（±10） 
35（±10）1） 
35（±10） 
3 
表面涂层/Top 
coat 
35（±10） 
- 
- 
- 
4 
底涂层/Base 
coat 
- 
20（±10）2） 
20（±10）2） 
20（±10）2） 
5 
清漆/Clear Coat
- 
40（±10） 
40（±10） 
2×40（±10）2) 
6 
总涂层厚度/Total 
paint coat thick-
ness 
804) ～112 
82～147 
82～137 
112～197 
  注1：对于单层填充物的偏差要求（例如：Ecoprime）：20～35 
  Note 1: Deviating requirement for thin-layer filler (e.g. Ecoprime):20 to 35 
  注2：对于并未妥善覆盖的色彩而言（例如黄色和红色），在经同意后，允许稍厚地施涂。 
  Note 2: In the case of colors, which do not cover well (e.g. yellow and red), thicker layer are also permissible upon 
agreement. 
  注3：镜面精加工如Sp-x610 的栏目b 和c，应符合Sp-x611 的要求。 
Note 3: Mirror finish such as columns b and c Sp-x610, but with requirements according to Spl-x611. 
  注4：最小的涂层厚度应不小于80 μm（并非最小单层厚度的总和）。 
  Note 4: The minimum total layer thickness may not be less than 80μm (it is not the sum of minimum single-layer 
thickness) 
 
 


SMTC 5 100 010—2011(V1)  
2 
打印、拷贝即为非受控文件，请核查最新版本 
- Printed Copy is Uncontrolled – Check Issue is Current - 
3.7  涂漆层 
3.7.1  对于涂漆层的要求，见表４。 
3.7.2  对于技术性实验，这些部件必须在室温下
老化１周或者在实验前进行60 ℃下24 h 老化。
老化处理：在DIN 50 014-23/50-2 标准气候下持
续24 h。在实验报告中，必须记录其偏差。 
3.7  Coat of paint 
3.7.1  For requirements, see table 4. 
3.7.2  The parts must be one week old for the 
technological tests or they must be aged before 
the tests for 24 h at +60 
. Aging and cond
℃
i-
tioning: 24 h in the DIN 50 014 – 23/50-2 stan-
dard climate. Deviations from this must be noted 
in the test report. 
表4 /Table 4 
编号/No 
属性/Property 
要求/Requirement 
Sp-x610
Sp-x611
Sp-x612
Sp-x613
1 
视觉属性/Visual properties 
1.1 
在20℃下的反光值根据
标准DIN EN ISO 2813
执行。 
在最近透明涂料研究的
框架内根据标准DIN EN 
ISO 2813 将折射率考
虑在内。
/20
reflectom
℃
eter 
value based on DIN EN 
ISO 2813; the refractive 
index according to DIN 
EN ISO2813 must be 
taken into consideration 
within the framework of 
new clear coat devel-
opments 
 
 
 
单组分透明涂
层：≥90单位 
双组分透明涂
层：≥80单位
/Single com-
ponent cleat 
coat: ≥90 units
Dual compo-
nent clear coat: 
≥80 units 
≥90 单位或根据
图纸/≥90 units or 
according to 
drawing 
单组分透明涂层：
≥90单位 
双组分透明涂层：
≥80单位/Single 
component clear 
coat: ≥90 units 
Dual component 
clear 
coat≥80units 
≥90单位或根据
图纸/≥90 units or 
according to 
drawing 
1.2 
着色评估根据标准SMTC 5 400 015。/Color according to SMTC 5 400 015 
1.3 
结构测定系统（深色标准
值）采用Wave-scan 
Plus。 
测定根据生产厂家规格
执行。/Structure 
(standard values for 
dark colors) 
Measurement system,” 
wave-scan plus” 
Measurement accord-
ing to the manufactur-
er’s specification 
水平表面 
LW＜5 
SW：10～25 
竖直表面 
LW＜13 
SW：10～
30/horizontal 
surfaces LW＜5
SW：10 to 25 
Vertical surfac-
es LW＜13 
SW：10 to 30 
水平表面 
LW＜5 
SW＜10 
竖直表面 
LW＜10 
SW＜10/ hori-
zontal surfaces 
LW＜5 
SW＜10 
Vertical surfaces 
LW＜10 
SW＜10 
水平表面 
LW＜5 
SW：10～25 
竖直表面 
LW＜13 
SW：10～
30/horizontal 
surfaces LW＜5
SW：10 to 25 
Vertical surfaces 
LW＜13 
SW：10 to 30 
水平表面 
LW＜5 
SW＜10 
竖直表面 
LW＜10 
SW＜10// hori-
zontal surfaces 
LW＜5 
SW＜10 
Vertical surfaces 
LW＜10 
SW＜10 
2 
粘附性/Adhesion 
2.1 
根据DIN EN ISO 2409
第4.1节进行划格试验。
/Crosscut test accord-
ing to DIN EN ISO 2409 
and section 4.1 
划格试验特征值：0 ～ 1/Crosscut characteristic value 0 to 1 
 


SMTC 5 100 010—2011(V1)  
2 
打印、拷贝即为非受控文件，请核查最新版本 
- Printed Copy is Uncontrolled – Check Issue is Current - 
表4（续） /Table 4（Continued） 
编号/No 
属性/Property 
要求/Requirement 
Sp-x610
Sp-x611
Sp-x612
Sp-x613
2.2 
根据SMTC 6 330 007进
行抗石击实验。总结构（2
巴）。/Resistance to 
stone impact according 
to SMTC 6 330 007 
Total structure (2 bar) 
带有主分离面指示的漆镀层，其特征值小于或等于1.5； 
对于适合底涂层颜色的填充剂，经相关负责工艺技术部门认同，其特征值小于
或等于2（如果主分离平面在填充剂与底涂层之间）。 
对于个别情况，冲击可能会到达基材，但不允许出现破碎。/ 
≤Chatacteristic value 1.5 between the coats of paint with indication of the 
main separation plane. 
For fillers that are adapted to suit the color of the base coat, following 
agreement with the relevant responsible process engineering department ≤ 
characteristic value 2 
(if the main separation plane is between the filler and base coat); Impact may 
reach the substrate in individual cases, however chipping is not permissible.
 
2.3 
根据SMTC 6 330 007第
4.2部分进行抗石击性实
验（移动）。/Resistance 
to stone impact (mobile) 
according to SMTC 6 
330 007 and section 4.2
粗边破碎、等级A～C、第1至第2排是允许的（可以）； 
圆边破碎、等级A～C、第3 至第4 排是不允许的（不可以）/ 
Rough-edged chipping, scale A to C, row 1 to 2 are permissible(OK), 
Rounded chipping, scale A to C ,row 3 to 4 are not permitted(not OK) 
2.4 
根据SMTC 5 200 008
进行蒸汽喷射实验
/Steam jet test accord-
ing to SMTC 5 200 008
无涂层脱落/ No stripping of coating 
3 
腐蚀实验/Corrosion Resisitance 
3.1 
根据标准DIN 53167 规
定的划痕法、根据SMTC 
5 200 010 进行循环腐
蚀实验（刻线必须延伸至
基材）。/Corrosion cycle 
test according to SMTC 
5 200 010 with scribing 
according to DIN 53 
167 (the scribing must 
extend through to the 
substrate) 
30周期后，腐蚀扩散Wb≤2.5 mm，
在该部件任何点不超过5mm。 
60 周期后，无起泡以及底层金属腐
蚀。/after 30 cycles, rust creep 
Wb≤2.5mm however not greater 
than 5mm at any point on the part,
After 60 cycles, not blisters and no 
base metal corrosion 
10 周期后，腐蚀扩散Wb≤1 mm，在
该部件任何点都不超过5mm。60 周期
后，无起泡以及底层金属腐蚀/ 
After 10 cycles, rust creep Wb≤1mm 
however not greater than 2.5mm at 
any point on the part, 
After 60 cycles, not blisters and no 
base metal corrosion 
3.2 
根据ISO 9227 (240h)喷
中性盐雾实 
验。/Salt spray fog test 
according to ISO 9227 
(240h) 
30周期后，腐蚀扩散Wb≤2.5 mm，
在该部件任何点不超过5mm。 
60 周期后，无起泡以及底层金属腐
蚀。/ Rust creep Wb≤2.5mm how-
ever not greater than 5mm at any 
point on the part, no blisters and no 
base metal corrosion 
10 周期后，腐蚀扩散Wb≤1 mm，在
该部件任何点都不超过5mm。60 周期
后，无起泡以及底层金属腐蚀。 
/ Rust creep Wb≤1mm however not 
greater than 2.5mm at any point on 
the part, no blisters and no base 
metal corrosion 
3.3 
根据标准ISO 6270-2 
CH进行冷凝水实验，在
240 h后以及根据DIN 
50014-23/50-2 标准气
候进行后续的调节。
/Condensed water test 
according to ISO 
6270-2 CH, after 240h 
and subsequent condi-
tioning in the DIN 50 
014 – 23/50 – 2 stan-
dard climate 
2 h 后水泡等级为m0g0（按照标准DIN 53 209） 
无腐蚀 
粘附要求（表4，No. 2.1 和2.2） 
24h 后必须完成 
相比于初始条件，24h 后肉眼可见的变化/ 
Blister grade m0g0 after 2h (according to DIN 53 209) 
No corrosion 
The adhesion requirements (table 4, nos. 2.1 and 2.2) 
Must be fulfilled after 24h when compared with the initial condition 
 


SMTC 5 100 010—2011(V1)  
3 
打印、拷贝即为非受控文件，请核查最新版本 
- Printed Copy is Uncontrolled – Check Issue is Current - 
表4（续） /Table 4（Continued） 
编号/No 
属性/Property 
要求/Requirement 
Sp-x610 
Sp-x611 
Sp-x612 
Sp-x613 
4 
耐温变性/Resistance to temperature 
4.1 
在 90±2℃的高温以及
机械循环风的作用下进
行老化，紧接着在标准
DIN 50 014-23标准气候
下调节30min。/Aging at 
elevated temperature in 
mechanically circulated 
air after 240h at 90±2
 
℃
and subsequent condi-
tioning for 30min in the 
DIN 50 014 – 23/50 – 2 
standard climate 
根据第3.2 节和表4，No.2.2 规定，必须符合其要求/The requirements ac-
cording to section 3.2 and table 4, no,2.2 must to fulfilled 
4.2 
在-40±3℃下低温老化
24 h，然后在标准DIN 50 
014-23/50-2 标准气候
下调节30min；应使用在
表4中No.4.1中规定的试
样。/Low-temperature 
aging after 24h at 
-40±3℃and subse-
quent conditioning for 
30min in the DIN 50 
014 – 23/50 – 2 stan-
dard climate; the spe-
cimens detailed in table 
4, no.4.1 
根据第3.2 节和表4,No.2.2 规定，必须符合其要求/The requirements ac-
cording to section 3.2 and table 4, no,2.2 must to fulfilled 
4.3 
在-40±3℃按表4，No.4.1
规定的试样进行冲击实
验/Impact test with 
specimens from table 
4,no 4.1 at -40±3
,see 
℃
section4.3 
在油漆涂层无碎片或裂纹/No chipping and cracks in painting coating 
4.4 
根据SMTC 6 330 007进
行抗石冲击实验。在
-20℃下老化24h后，在
该温度下进行该实验
/Resistance to stone 
impact according to 
SMTC 6 330 007 after 
24h aging at -20
,the 
℃
test shall be performed 
at -20℃ 
在带有主分离面指示的漆镀层，特征值小于等于1.5；对于适合底涂层颜色的
填充剂，经相关负责工艺技术部门认同：特征值小于等于2（如果主要分享平
面在填充剂与底涂层之间）。 
对于个别情况，冲击可能会达到基材，但不允许出现破碎。/ 
≤characteristic value 1.5 between the coats of paint with indication of the 
main separation plane; 
For fillers that are adapted to suit the color of the base coat, following 
agreement with the relevant responsible process engineering department ≤ 
characteristic value 2 
(if the main separation plane is between the filler and the base coat); impact 
may reach the substrate, however chipping is not possible 
4.5 
在10 周期以后、在标准
DIN 50 014-23/50-2 标
准气候下调控24h，根据
SMTC 5 400 004进行冷
凝水实验。/Condensed 
water test according  
to SMTC 5 400 004 
after 10 cycles and 
subsequent condition-
ing for 24h in the DIN 
50 014 -23/50 – 2 
standard climate 
根据第3.2 节和表4，No.2.2 规定，必须符合其要求。/The requirements 
according to section 3.2 and table 4, no.22 must be fulfilled. 
 


SMTC 5 100 010—2011(V1)  
4 
打印、拷贝即为非受控文件，请核查最新版本 
- Printed Copy is Uncontrolled – Check Issue is Current - 
表4（续） /Table 4（Continued） 
编号/No 
属性/Property 
要求/Requirement 
Sp-x610
Sp-x611
Sp-x612
Sp-x613
5 
抗化学腐蚀性/Resistance to chemical with respect to 
5.1 
碱液实验根据RES 
30.PA.064 执行/Lyes 
according to RES 
30.PA.064 
漆表面无变化，光泽度＜10% 
（20℃时反光值根据DIN EN ISO 2813） 
/No change to the paint surface, glossiness＜10% 
(20
 reflectometer value according to DIN EN ISO 2813
℃
 
5.2 
酸实验根据RES 
30.PA.065 执行/Acids 
according to RES 
30.PA.065 
漆表面无变化，光泽度＜10% 
（20℃时反光值根据DIN EN ISO 2813） 
/ No change to the paint surface, glossiness＜10% 
(20
 reflectometer value according to DIN EN ISO 2813
℃
 
5.3 
密封胶和密封胶清除剂
根据第4.4 部分执行
/Sealant and sealant 
remover according to 
section 4.4 
漆表面无变化/ No change to the paint surface 
5.4 
工业除尘器试验
/Industrial grade dust 
remover test 
漆表面无变化，光泽度＜10% 
（20℃时反光值根据DIN EN ISO 2813 执行） 
/ No change to the paint surface, glossiness＜10% 
(20
 reflectometer value according to DIN EN ISO 2813
℃
 
5.5 
FAM实验燃料根据VDA 
621 412 执行，测试A 
4.1.1Y/FAM test fuel 
according to VDA 621 
412, test A 4.1.1Y/ 
在24h 后允许可逆性膨胀/swelling that are reversible after 24h are permiss-
ible 
5.6 
柴油机燃料根据GB  
19147 和VDA 621 412
执行，测试A 
4.1.1Y/Diesel fuel ac-
cording to GB 19147 , 
and VDA621 412, test 
A 4.1.1Y 
漆表面无变化/ No change to the paint surface 
5.7 
生物柴油（PME）根据
DIN V 51 606和VDA 
621 412执行，测试
A4.1.2X/Biodiesel 
(PME) according to DIN 
V 51 606 and VDA 621 
412, test A4.1.2X 
漆表面无变化/ No change to the paint surface 
5.8 
优质无铅汽油根据GB 
17930-2006和VDA 621 
412执行，测试
A4.1.3Y/Gasolin, pre-
mium unleaded ac-
cording to GB 
17930-2006 and VDA 
621 412, test A4.1.3Y 
漆表面无变化/ No change to the paint surface 
5.9 
发动机油根据ACEA 
European Oil Se-
quences 2008和VDA 
621-412执行，测试A 
4.1.4X/Engine oil ac-
cording to ACEA Eu-
ropean Oil Sequences 
2008 and VDA 
621-412,test A 4.1.4X 
漆表面无变化/ No change to the paint surface
