Repository: kujaxr/obsidian-vault

File: 材料工程师/SMTC 5 100 010 与车身同色的多层喷漆的车身外装件零部件要求 Multicoat painting in body color on metallic exterior body component(110620).pdf.md
# SMTC 5 100 010 与车身同色的多层喷漆的车身外装件零部件要求 Multicoat painting in body color on metallic exterior body component(110620).pdf

 
上汽股份有限公司技术中心企业技术标准 
Enterprise  Technical  Standard  of  SAIC  Motor  Technical  Center 
SMTC
SMTC 5 100 023－2011（V1）
 
 
小零件和散装零件的双涂镀层表面保护要求
Requirements for surface protection of duplex coating systems 
for small parts and bulk parts 
 
 
 2011-06-20  发布/Issue 
 2011-06-21  实施/Implementation
上汽股份技术中心技术标准化委员会 
Technical Standardization Committee of SAIC Motor Technical Center    
发布
Issue


SMTC 5 100 023－2011 （V1） 
 
打印、拷贝即为非受控文件，请核查最新版本 
- Printed Copy is Uncontrolled – Check Issue is Current - 
I 
目 次/Contents 
前言Foreword ......................................................................... II 
1 范围Scope ........................................................................... 1 
2 规范性引用文件Normative references .................................................. 1 
3 要求Requirements .................................................................... 2 
3.1 保护类型Protection types .......................................................... 2 
3.2 基本要求General requirements ...................................................... 2 
3.3 基材Base material...................................................................3 
3.4 颜色Color ......................................................................... 3 
3.5 镀层厚度Layer thicknesses ......................................................... 3 
3.6 粘附性与脆性Adhesion and brittleness .............................................. 4 
3.7 防腐性能Corrosion behavior ........................................................ 4 
3.8 抗化学腐蚀性Resistance to chemicals ............................................... 5 
 


SMTC 5 100 023－2011 （V1） 
 
打印、拷贝即为非受控文件，请核查最新版本 
- Printed Copy is Uncontrolled – Check Issue is Current - 
II 
前    言 
为规范小零件和散装零件的双涂镀层表面
保护要求，特制定本标准。 
当中英文产生疑义时，以中文为准。 
本标准由材料分标委提出。 
本标准由SMTC 技术标准化委员会批准。 
本标准由标准化工作组归口管理。 
本标准起草部门：质量保证部。 
本标准主要起草人：刁法玺。 
本标准于2011 年06 月20 日首次批准发布，
2011 年06 月21 日实施。 
 
Foreword 
This standard is established to specify 
requirements for surface protection of duplex 
coating systems for small parts and bulk parts.
This standard in Chinese and English 
have a doubt, the Chinese version should be 
criterion. 
This standard was proposed by Material 
Sub-Committee. 
This standard was approved by the SMTC 
Technical Standardization Committee. 
This standard is under the management of 
Standardization working team. 
The drafting department of this standard 
is: Quality Assurance Department. 
The main drafter of this standard is: Diao 
Faxi. 
This standard was first published on 
Jun.20, 2011 and implemented on Jun.21, 
2011. 
 


SMTC 5 100 023－2011 （V1） 
 
打印、拷贝即为非受控文件，请核查最新版本 
- Printed Copy is Uncontrolled – Check Issue is Current - 
1 
小零件和散装零件的双涂镀层
表面保护要求 
Requirements for surface 
protection of duplex coating 
systems for small parts and 
bulk parts 
1 范围 
本标准规定了根据SMTC 5 100 002规定的电
镀锌镀层和SMTC 5 100 003规定的锌/镍镀层，
附加以环氧树脂为基础（阴极浸涂料）的有机涂
层的要求。 
 
 
本标准适用于评价附加以环氧树脂为基础
的有机涂层的电镀锌镀层和锌/镍镀层。 
1  Scope 
This standard defines requirements for 
electrolytically deposited zinc coatings ac-
cording to SMTC 5 100 002 and zinc/nickel 
alloy coatings according to SMTC 5 100 003 
with an additional organic coating based on 
epoxy resins (cathodic dip paint). 
The standard is adopted to evaluate elec-
trolytically 
deposited 
zinc 
coatings 
and 
zinc/nickel alloy coatings with an additional 
organic coating based on epoxy resins. 
2 规范性引用文件 
下列文件中的条款通过本标准的引用而成
为本标准的条款。凡是注日期的引用文件，其随
后所有的修改单（不包括勘误的内容）或修订版
均不适用于本标准，然而，鼓励根据本标准达成
协议的各方研究是否可使用这些文件的最新版
本。凡是不注日期的引用文件，其最新版本适用
于本标准。 
 
 
2  Normative references 
The following normative documents con-
tain provision which, through reference in this 
text, constitute provisions of this standard. For 
dated reference, subsequent amendments to, 
or revisions of, any of these publications do not 
apply (exclude the correction), but parties to 
agreements based on this standard are en-
couraged to investigate the possibility of ap-
plying the most recent editions of the stan-
dards. For undated references, the latest edi-
tion of the normative document referred to ap-
plies. 
GB/T 7631.2-2003 润滑剂、工业用油和相
关产品(L 类)的分类 第2 部分:H 组(液压系统)
GB/T 7631.2-2003 Lubricants, Industrial 
and Related Products (Class L) — Classifica-
tion — Part 2: Family H (Hydraulic Systems) 
GB 17930-2006 车用汽油  
GB 17930-2006 Gasoline for Motor Ve-
hicles 
GB/T 19147-2003 车用柴油 
GB/T 19147-2003 Automobile Diesel Fu-
els 
SH0521-1999 汽车及轻负荷发动机用乙二
醇型防冻液 
SH0521-1999 
Ethylene 
Glycol-Based 
Coolant for Automobile and Light Duty Engine 
SMTC 90008 汽车零件和材料中禁用/限用
危险物质 
SMTC 90008 Automotive Prohibited / Re-
stricted Hazardous Substances for Parts and 
Materials 
SMTC 2 240 001 制动液技术规范  
SMTC 2 240 001 Technical Specification 
Of Brake Fluid 
SMTC 5 100 002 锌镀层：对表面保护的要
求 
SMTC 5 100 002 Zinc Coatings; Re-
quirements for Surface Protection  
SMTC 5 100 003 锌/镍合金镀层：对表面保
护的要求 
    SMTC 5 100 003 Zinc/Nickel Alloy Coat-
ings; Requirements for Surface Protection 
SMTC 5 200 010 车身及附属件腐蚀试验 
 SMTC 5 200 010 Body and Add-on 
Parts; Corrosion Test  
ISO 9227-2006  人造大气腐蚀试验.盐雾
试验 
ISO 9227-2006 Corrosion tests in artificial 
atmospheres - Salt spray tests  
ACEA European Oil Sequences 2008 欧洲
发动机油最新规范ACEA 2008 
ACEA EUROPEAN OIL SEQUENCES 
2008 Service Fill Oils for Gasoline Engines, 


SMTC 5 100 023－2011 （V1） 
 
打印、拷贝即为非受控文件，请核查最新版本 
- Printed Copy is Uncontrolled – Check Issue is Current - 
2 
Light Duty Diesel Engines, Engines with after 
Treatment Devices and Heavy Duty Diesel 
Engines 
DIN EN ISO 2409 色漆和清漆——划格试验 
DIN EN ISO 2409 Paints and Varnishes – 
Cross-Cut Test  
DIN EN ISO 4042 紧固件——电镀层  
DIN EN ISO 4042 Fasteners – Electrop-
lated Coatings  
DIN EN ISO 4628-1 色漆和清漆——漆膜降
解的评定——缺陷量值、大小以及外观均匀改变
程度的规定，第 1 部分－一般说明和名称与符
号系统  
DIN EN ISO 4628-1 Paints and Varnishes 
– Evaluation of Degradation of Coatings – De-
signation of Quantity and Size of Defects, and 
of Intensity of Uniform Changes in Appearance 
– Part 1: General Introduction and Designation 
System 
DIN EN ISO 4628-8 色漆和清漆——漆膜降
解的评定——缺陷量值、大小以及外观均匀改变
程度的规定——第 8 部分：围绕 Scribe 进行防
腐评估  
DIN EN ISO 4628-8 Paints and Varnishes 
– Evaluation of Degradation of Coatings – De-
signation of Quantity and Size of Defects, and 
of Intensity of Uniform Changes in Appearance 
– Part 8: Evaluation of Corrosion around a 
Scribe 
DIN EN ISO 6270-2-2005  涂料和清漆.耐
湿度的测定.第2 部分:冷凝水环境中暴露试样
用程序 
DIN EN ISO 6270-2-2005Paints and var-
nishes - Determination of resistance to humid-
ity - Part 2: Procedure for exposing test spe-
cimens in  
JWS 3309/Type T-IV 自动变速箱油 
JWS 3309/TYPE T-IV Automatic Trans-
mission Lubricant 
    VDA 621-412 镀层方法实验、汽车涂漆的抗
化学腐蚀性 
    VDA 621-412 Tests for Coating Methods; 
Resistance to Chemicals of Motor Vehicle 
Paints 
3 要求 
3  Requirements 
3.1 保护类型 
应用列于表1中的保护类型。 
3.1  Protection types 
The protection types listed in Table 1 ap-
ply. 
表1 /Table 1 
保护类型Protection 
type 
外观Appearance 
Sp-s611 
锌镀层、根据标准SMTC 5 100 002 进行钝化、无Cr6+、附加有机涂层（阴极浸涂料）、
深黑（乌黑）； 
Zinc coating, passivated according to SMTC 5 100 002, Cr(VI)-free, with additional or-
ganic coating (cathodic dip paint), jet black 
Sp-s617 
对于s611，根据上海汽车用于电镀锌螺纹部件的润滑油进行补充处理； 
As for s611, additionally treated with lubricant for electrolytically zinc-plated threaded 
parts of SAIC Motor. 
Sp-s621 
锌/镍合金镀层、根据标准SMTC 5 100 003 进行钝化、无Cr6+、附加有机涂层（阴极浸涂
料）、深黑（乌黑）； 
Zinc/nickel alloy coating, thick-layer passivated according to SMTC 5 100 003, 
Cr(VI)-free, with additional organic coating (cathodic dip paint), jet black 
Sp-s627 
对于s621，根据上海汽车用于电镀锌螺纹部件的润滑油进行补充处理； 
As for s621, additionally treated with lubricant for electrolytically zinc-plated threaded 
parts of SAIC Motor. 
 
 
3.2 基本要求 
3.2  General requirements 
3.2.1 有害物质的预防根据SMTC 90008 执行。
并且，镀层应无铅存在。 
3.2.1  Avoidance of hazardous substances 
according to SMTC 90008. Furthermore, the 
coating shall be lead-free.  
3.2.2 所用镀层介质以及镀层不允许含有Cr
6+
3.2.2  The coating media used as well as the 


SMTC 5 100 023－2011 （V1） 
 
打印、拷贝即为非受控文件，请核查最新版本 
- Printed Copy is Uncontrolled – Check Issue is Current - 
3 
化合物。 
coatings must contain no Cr(VI) compounds. 
3.2.3 需要15 个零件进行完整实验。 
 
3.2.3  15 parts are required for complete 
testing.  
3.2.4 生产过程及其控制不应损坏成品零件的
功能特性。 
 
3.2.4  The production process and its control 
shall not impair the functional characteristics of 
the finished part.  
3.2.5 具备这种表面保护的公制螺纹零部件仅
适用于小于90 ℃的工作温度下。该涂层不适用
于Rm 大于1000 MPa 的高强度螺钉。 
3.2.5
Components with metric thread with 
this surface protection may only be used at 
ambient temperatures < 90 °C. This coating 
may not be applied to high-strength screws 
with Rm > 1000 MPa.  
3.2.6 H-区域既不能低于也不能超过螺纹。 
3.2.6
The H-zone must not be fallen below 
and the h-zone must not be exceeded for 
threads.  
3.2.7 对于挂镀件，悬挂点不允许存在大面积
未施涂的部分（大触点）。相反，独立的、几乎
肉眼看不见的小触点，因其并不损坏防腐性能，
是允许的。 
3.2.7
The large contact points at the suspen-
sion points that are typical of rack galvanized 
goods are not permitted. In contrast, isolated 
barely perceptible micro contact points, which 
do not, in particular, impair the corrosion re-
sistance, are permitted. 
3.2.8 尽管整个涂镀过程允许最长为24h，但
各施涂程序应环环相扣（联机程序），以最大限
度减少临时贮藏和/或运输的时间。安装时须小
心，镀层不应以功能减损和/或规定的防腐保护
性能降低为代价而受到破坏。 
 
3.2.8  The coating procedures should follow 
on directly from one another (online proce-
dure), so that interim storage and/or transport 
times are significantly reduced, although a 
maximum of 24 h is permissible. Given proper 
mounting, the coating shall not be damaged if 
this would lead to impairment of function 
and/or decrease of the specified corrosion 
protection.  
3.2.9 镀层能为连接组件提供非标表面保护。
如果螺纹接头将用于连接组件、并且其与要求的
润滑油结合需要，对螺纹接头的检验是必需的。
这样做是为了在装配条件下并将温度进行考虑，
测试螺钉、台面层以及待固定的零部件的摩擦性
能（螺钉实验台）。 
3.2.9  The coating provides no standard sur-
face protection for joining elements. If it is to be 
used on joining elements, if necessary in 
combination with required lubricants, an ex-
amination of the actual threaded joint is 
needed. This is done by testing the friction 
behavior (screw test bed) of the screw, the 
counter layer and the components to be fas-
tened under assembly conditions (screwing 
speed), taking into consideration the opera-
tional temperatures.  
3.2.10 镀层体系的总镀层厚度不应超过根据
标准 DIN EN ISO 4042 规定的镀层厚度。 
3.2.10  The total layer thickness of the coating 
system may not exceed the layer thicknesses 
according to DIN EN ISO 4042.  
3.2.11 根据Sp-s611、Sp-s617、Sp-s621 以及 
Sp-s627 的实验要求适用于螺母、螺栓的头部、
表面和/或平面以及适用于螺纹零件和相似零件
的平面。在3.6 节规定的降低后的要求适用于螺
栓杆和螺纹。 
3.2.11  The test requirements according to 
Sp-s611, Sp-s617, Sp-s621 and Sp-s627 apply 
only to the head, the face and/or the flat sur-
faces for nuts and bolts and to the face sur-
faces of threaded parts and similar molded 
parts. The reduced requirements specified in 
Section 3.6 apply to shank and thread. 
3.3 基材 
材料根据图纸。 
3.3
Base material
Material according to the drawing. 
3.4 颜色 
涂层颜色为黑色。 
3.4  Color 
The color of coating is black. 
3.5 镀层厚度 
见表2，对于总镀层的层结构（电镀层+有机
涂层），带公制螺纹的零部件所需的镀层厚度为
3.5  Layer thicknesses 
See Table 2. For the layer structure of the 
entire coating (electroplated + organic coating) 


SMTC 5 100 023－2011 （V1） 
 
打印、拷贝即为非受控文件，请核查最新版本 
- Printed Copy is Uncontrolled – Check Issue is Current - 
4 
13 μm～20 μm；其它零部件的镀层厚度为 15
μm～27 μm。 
the required layer thickness is 13 μm to 20 μm 
for components with metric thread and 15 μm 
to 27 μm for other components. 
表2 /Table 2 
编号/No. 
类型 
镀层厚度a/Layer thicknesses（µm） 
锌及锌/镍镀层 
Zinc and zinc/nickel coating
有机涂层（阴极浸涂料）  
Organic coating (cathodic-dip 
paint) 
1 
带公制螺纹的零部件 
For components with metric 
thread 
5～8 
8～12 
2 
其它零部件 
For other components 
5～12 
10～15 
a  对于连接组件，镀层厚度应由螺钉头部确定。 
a  For joining elements, the layer thickness shall be determined on the screw head. 
 
 
3.6 粘附性与脆性 
3.6  Adhesion and brittleness 
3.6.1 根据标准DIN EN ISO 2409 进行划格试
验，随后将胶带从零件上迅速剥离。 
 
3.6.1
Crosscut test according to DIN EN ISO 
2409 with subsequent removal of adhesive 
tape.  
3.6.2 要求：特征值0～1。 
 
3.6.2
Requirement: characteristic value 0 to 
1.  
3.6.3 或者，对于小零件或连接组件，其粘附
性可根据标准DIN EN ISO 7253 和DIN EN ISO 
4628-8 作一个划线，随后将胶带从零件上迅速
剥离。 
3.6.3  Alternatively, for small parts or joining 
elements the adhesion can be evaluated by 
making a scribe mark according to DIN EN ISO 
7253 and DIN EN ISO 4628-8 followed by 
adhesive tape removal.  
3.6.4  要求：镀层无脱落。 
3.6.4  Requirement: no stripping of coating. 
3.7 防腐性能 
3.7  Corrosion behavior 
3.7.1 在冷凝水恒定气候下实验 
3.7.1  Test in moisture condensate con-
stant climate 
3.7.1.1 用根据标准DIN EN ISO 7253 和DIN EN 
ISO 4628-8 划线，在冷凝水恒定气候下根据DIN 
DIN EN ISO 6270-2-2005-KK的要求进行实验。
实验时间为240 h，然后在室温下至少放置30
min（最大60 min）。 
 
3.7.1.1  Test in the moisture condensate con-
stant climate according to DIN DIN EN ISO 
6270-2-2005-KK with a scribe mark according 
to DIN EN ISO 7253 and DIN EN ISO 4628-8, 
test duration 240 h, followed by at least 30 min 
(max. 60 min) acclimatization at room temper-
ature.  
 
3.7.1.2 对划线外部分的要求：无起泡、无锌
与基体金属材料的腐蚀。 
 
3.7.1.2  Requirement outside the scribe mark: 
no blisters, no corrosion of zinc and base met-
al.  
3.7.1.3 对划线处部分的要求：单边扩散 D＜1 
mm。 
3.7.1.3  Requirement at the scribe mark: ad-
hesion loss D < 1 mm.  
3.7.1.4 而且，在实验后，必须满足根据第3.6
节规定的镀层粘附性要求。 
3.7.1.4
In addition, the coating adhesion re-
quirements according to Section 3.6 must be 
fulfilled after the test. 
3.7.1.5 要求：特征值不大于１。 
3.7.1.5  Requirement: characteristic value is 
no more than 1.
3.7.2 循环腐蚀实验 
3.7.2  Corrosion cycle test 
3.7.2.1 根据DIN EN ISO 7253 第8.5 节和DIN 
EN ISO4628-8 使用一个划线并根据SMTC 5 200 
3.7.2.1  Test according to SMTC 5 200 010 
with a scribe mark according to DIN EN ISO 


SMTC 5 100 023－2011 （V1） 
 
打印、拷贝即为非受控文件，请核查最新版本 
- Printed Copy is Uncontrolled – Check Issue is Current - 
5 
010 进行实验；然后，根据3.6 节进行粘附性实
验。 
7253 Section 8.5 and DIN EN ISO 4628-8 fol-
lowed by a test for adhesion according to Sec-
tion 3.6.  
3.7.2.2 实验要求根据表3 执行。 
 
3.7.2.2  Requirements according to Table 3.  
 
3.7.2.3 工艺决定的缺陷如边缘、挤压、毛刺
或咬边都不需评定。 
3.7.2.3
Process-determined weaknesses 
such as e.g. edges, crushing, burrs or under-
cuts are excluded from the evaluation.  
表3 /Table 3 
实验周期/ 
Test cycles 
 
要求/ Requirements 
Sp-s611，Sp-s617 
Sp-s621, Sp-s627 
5 
无起泡、 
无基体金属材料腐蚀（生锈）、 
无可见的变化（锌腐蚀）、 
在划痕处的单边扩散D＜2.5 mm  
No blisters,  
no base metal corrosion (rust),  
no visible change (Zn corrosion),  
adhesion loss at the scribe D < 2.5 mm 
—— 
15 
无起泡、 
无基体金属材料腐蚀（生锈） 
No blisters,  
no base metal corrosion (rust) 
无起泡、 
无基体金属材料腐蚀（生锈）、 
无可见的变化（锌腐蚀）、 
在划痕处的单边扩散 D＜1.5 mm  
No blisters,  
no base metal corrosion (rust),  
no visible change (Zn corrosion),  
adhesion loss at the scribe D < 1.5 mm 
30 
无基体金属材料腐蚀（生锈）、 
根据划格试验测定粘附性、特征值＜1  
No base metal corrosion (rust)  
Adhesion acc. to crosscut test, characteristic 
value < 1 
无起泡、 
无基体金属材料腐蚀（生锈）、 
根据划格试验测定粘附性Gt＜1  
在划痕处的单边扩散D＜2.5 mm  
No blisters,  
no base metal corrosion (rust),  
adhesion acc. to crosscut test Gt < 1  
adhesion loss at the scribe D < 2.5 mm 
60 
—— 
无基体金属材料腐蚀（生锈）、 
在划痕处的单边扩散D＜2.5 mm  
No base metal corrosion (rust),  
adhesion loss at the scribe D < 2.5 mm 
 
 
3.8 抗化学腐蚀性 
根据VDA实验单621-412，测试试样A；根据
标准DIN EN ISO 4628-1表3进行评估。测试仅适
用于发动机舱零件的机油与制动油。 
a)  实验： 
1) 根据标准GB 17930-2006测试优质
无铅汽油； 
2) 根据标准GB/T 19147-2003测试柴
油燃料； 
3) 根据标准ACEA EUROPEAN OIL 
SEQUENCES 2008测试出厂加注的
发动机油； 
4) 根据标准JWS 3309/TYPE T-IV测试
自动变速箱液体； 
5) 根据标准GB/T7631.2-2003测试中
3.8  Resistance to chemicals 
According to VDA test sheet 621-412, test 
A; evaluation according to DIN EN ISO 4628-1, 
Table 3. Testing in oils and brake fluid only for 
parts used in the engine compartment. 
a)  Test in: 
1) 
Gasoline, premium unleaded 
according to GB 17930-2006; 
2) 
Diesel fuel according to GB/T 
19147-2003; 
3) 
Factory-fill engine oil according 
to ACEA EUROPEAN OIL SE-
QUENCES 2008; 
4) 
Automatic transmission fluid ac-
cording to JWS 3309/TYPE T-IV;
5) 
Central hydraulic system fluid 
according to GB/T7631.2-2003; 


SMTC 5 100 023－2011 （V1） 
 
打印、拷贝即为非受控文件，请核查最新版本 
- Printed Copy is Uncontrolled – Check Issue is Current - 
6 
央液压系统； 
6) 每种情况下的要求：特征值为≤1。
 
b)  实验： 
1) 根据 SMTC 2 240 001测试制动液；
2) 根据 SH0521-1999测试冷却液； 
3) 每种情况下的要求：允许较小的变
化，在存放5h后特征值为≤1。 
 
6) 
Requirement in each case: cha-
racteristic value ≤1. 
b)  Test in: 
1) 
Brake fluid according to SMTC 2 
240 001; 
2) 
Coolant according to 
SH0521-1999; 
3) 
Requirement in each case: minor 
change permitted, but characte-
ristic value ≤1 after 5 h resting 
period.

File: 材料工程师/SMTC 5 100 010—车身色金属基材油漆.pdf.md
# SMTC 5 100 010—车身色金属基材油漆.pdf

©上汽集团版权所有  秘密文件 注意保密 Copyright SAIC MOTOR Confidential
SMTC 5 100 010－2021（V5）  
代替 SMTC 5 100 010－2013（V4）
与车身同色金属外饰件表面保护要求
The surface protection requirement of exterior
 metal parts with car body color
2021-12-30 发布/Issue                              
 2021-12-31 实施/Implementation


SMTC 5 100 010—2021（V5）
I
©上汽集团版权所有  秘密文件 注意保密 Copyright SAIC MOTOR Confidential
为规范与车身同色金属外饰件表面保护要
求，特制定此标准。
    本标准是对SMTC 5 100 010—2013（V4）
《与车身同色的多层漆金属外饰件要求》的修订,
自本标准实施之日起废除SMTC 5 100 010—2013
（V4）。
本标准与SMTC 5 100 010—2013（V4）相比
主要变化如下：
——3.1.1 章节增加出口件有害物质要求
——格式架构的调整
——抗化学腐蚀试验方法改为ISO 2812
——耐碱介质更改为5%氢氧化钠水溶液
——耐酸介质更改为10%盐酸和10%硫酸
——耐光性试验要求由2000h 改为2500KJ
——新增修订信息
 请注意本标准的某些内容可能涉及专利，
上汽集团不承担识别这些专利的责任。
当中英文产生疑义时，以中文为准。
本标准由材料分标委提出。
本标准由SMTC 技术标准化委员会批准。
本标准由标准化工作组负责标准化审核及归
口管理。
本标准起草部门：质量保证部。
本标准主要起草人：于季康、李娜、倪雷。
本标准于2011 年06 月20 日首次批准发
布，2011 年06 月21 日实施。本次为第4 次修
订。   
本版本所代替标准的历次版本发布情况为: 
——SMTC 5 100 010—2011（V1） 
——SMTC 5 100 010—2013（V2）
——SMTC 5 100 010—2013（V3）
——SMTC 5 100 010—2013（V4）
This standard is established for The surface 
protection requirement of exterior metal parts 
with car body color.
This standard is a revision for SMTC 5 100 
010—2013（V3）. This standard will replace 
SMTC 5 100 010—2013（V3） from the 
implementation date.
The main changes between this standard and 
SMTC 5 100 010—2013（V3）are as follows:
——In chapter 3.1.1,add the hazardous 
substances requirements for export parts
——adjust the structure of this standard
——change the method of Resistance to 
chemical to ISO 2812
——change the media of alkali-resisting to 5% 
sodium hydroxide solution
——change the media of acid-resisting to 10% 
sulfuric acid solution and 10% hydrochloric 
acid solution
——the requirement of light resistance change 
2000h to 2500KJ
——add Release and Revision section
Please note that some contents in this 
standard may relate to patent rights, which 
SAIC Motor shall not be held responsible for 
identifying any or all such patent rights.
This standard is in Chinese and English. If in 
doubt, the Chinese version is the Master.
This standard was proposed by material sub-
committee.
This standard was approved by the SMTC 
Technical Standardization Committee.
The 
Standardization 
Work 
Team 
is 
responsible for the standardization approval 
and overall management of this standard.
The drafting department of this standard is 
SCL Dept.
前言Foreword


SMTC 5 100 010—2021（V5）
II
©上汽集团版权所有  秘密文件 注意保密 Copyright SAIC MOTOR Confidential
The main drafters of this standard are Yu 
JiKang、Li Na、Ni Lei.
This standard was first published on 06. 20, 
2011 and implemented on 06. 21, 2011. This 
standard is the fourth revision.
The versions superseded by this standard: 
——SMTC 5 100 010—2011（V1）
——SMTC 5 100 010—2013（V2）
——SMTC 5 100 010—2013（V3）
——SMTC 5 100 010—2013（V4）


SMTC 5 100 010—2021（V5）
1
©上汽集团版权所有  秘密文件 注意保密 Copyright SAIC MOTOR Confidential
与车身同色金属外饰件表面保
护要求
The surface protection 
requirement of exterior 
metal parts with car 
body color
1　范围Scope
本标准规定了多层漆的金属外饰件的防腐
保护要求。
本标准适用于多层漆的金属外饰件。
This standard specifies the requirements for 
decorative corrosion protection, which is 
applied onto visible external surfaces of metal 
parts.
This standard applies to visible external 
surfaces of metal parts.
2　规范性引用文件Normative references
下列文件对于本标准的应用是必不可少的。
凡是注日期的引用文件，仅注日期的版本适用
于本文件。凡是不注日期的引用文件，其最新
版本（包括所有的修改单）适用于本标准。
GB 19147  车用柴油 
    GB/T 7631.2  润滑剂、工业用油和相关产
品(L 类) 的分类  第 2 部分: H 组 (液压系统)
SMTC 5 200 007  双金属漆层的透明漆抗裂
性测试
SMTC 5 200 008  金属和非金属材料的油漆
涂装蒸汽喷射试验
SMTC 5 200 010  车身及零部件的腐蚀交变
试验
SMTC 5 400 001  汽车零部件抗大气暴露性
SMTC 5 400 007  非金属材料 湿热气候下的
光照试验
SMTC 5 400 015 汽车涂漆的比色评估
SMTC 6 330 033 漆膜耐酸性测试
SMTC 6 330 035  漆膜耐碱性测试
SMTC 6 330 049 外部涂层的耐刷洗性
SMTC 5 500 001 汽车零件和材料中禁用/限
用危险物质
SMTC 5 500 002  整车及零部件REACH法规
实施指南
The following referenced documents are 
indispensable for the application of this 
standard. For dated references, only the 
edition cited applies. For undated references, 
the latest edition of the referenced standard 
(including any amendments) applies.
GB 19147  Automobil diesel fuels
GB/T 7631.2  Lubricant ,Industrial oils and 
related products (class L) -Classification -Part 
2:Family H (Hydraulic Systems)
SMTC 5 200 007 Clear coat for dual-layer 
metallic paint coatings testing for resistance to 
cracking
SMTC 5 200 008 Paint coating of metallic and 
non-metallic materials pressure washer test
SMTC 5 200 010 Body and Add-On Parts; 
Corrosion Test
SMTC 5 400 001 Vehicle parts Testing of 
resistance to environmental cycle test-A
SMTC 5 400 007 Non-Metallic Materials 
Weathering in Moist, Hot Climate
SMTC 5 400 015 Colorimetric Evaluation of  
Automoblie Paintwork
SMTC 6 330 033 Determination of the 
Resistance of Paint Films to Acid Spotting
SMTC 6 330 035Resistance to Saponification
SMTC 6 330 049  
Mar Resistance Test for 
Exterior Paint Systems
SMTC 5 500 001 Automotive 


SMTC 5 100 010—2021（V5）
2
©上汽集团版权所有  秘密文件 注意保密 Copyright SAIC MOTOR Confidential
SMTC 9 240 001  制动液技术规范
ISO 2409 涂料和清漆：划格试验  
ISO 20567  涂料和清漆：抗石击试验
    ACEA 2008  欧洲发动机油最新规范 发动机
装车油 润滑油要求
    ASTM D 3306 乙二醇冷却液材料需求
JWS 3309/Type T-IV 自动变速箱油
SAE J2527  清漆抗紫外线
VDA 621-412 汽车油漆的耐化学腐蚀
ISO 2812-4 色漆和清漆 耐液体介质的测定.
第4 部分:测定点位法
ISO 2812-3 色漆和清漆 耐液体介质的测定 
第3 部分:利用某种吸收介质的方法
GB 17930 车用汽油
prohibited/restricted hazardous substances for 
parts and materials  
SMTC 5 500 002 REACH regulation 
implement guideline of vehicle and parts
SMTC 9 240 001 Technical Specification Of 
Brake Fluid
ISO 2409 Paints and varnishes - Cross-cut test
ISO 20567 Paints and varnishes –
Determination of stone-chip resistance of 
coatings
ACEA European Oil Sequences 2008 Factory 
Fill Engine Oil, Lubricant Requirements
ASTM D 3306  Ethylene Glycol-Based 
Coolant Additive; Material Requirements
JWS 3309 Type T-IV Automatic Transmission 
Fluid
SAE J2527 Resistance of clear coat to UV 
radiation
VDA 621-412 Tests for Coating Methods; 
Resistance to Chemicals of Motor Vehicle 
Paints
ISO 2812-4 Paints and varnishes - 
Determination of resistance to liquids - Part 4: 
Spotting methods
ISO 2812-3 Paints and varnishes - 
Determination of resistance to liquids - Part 3: 
Method using an absorbent medium
GB 17930 Gasoline for motor vehicles
3  要求 General Requirements
3.1  基本要求Basic Requirements
3.1.1  有害物质的预防根据SMTC 5 500 001执
行。对于出口零件有害物质按SMTC 5 500 002满
足REACH法规标准。
3.1.1  
Avoidance of hazardous substance 
acc. to SMTC 5 500 001. For export parts, 
hazardous substances according to SMTC 5 
500 002.
3.1.2  完成试验需要的最小样品量：10 个试
样。
3.1.2  
Finished complete testing required 
minimum 10 specimens.
3.1.3  供应商应附上所有待测部件的细节。
3.1.3   
The supplier shall enclose the details 
with all the parts to be tested.
3.1.4  对不适用于要求的分区，应在图纸中进
行标记并规定其偏差要求。
3.1.4  
For the different sub-areas shall be 
marked 
in 
the 
drawing 
and 
deviating 
requirements shall be specified.
3.1.5  型号特定的偏差应经相关发放部门的同
意。
3.1.5  
Marque-specific deviations shall be 
agreed with the relevant releasing party.


SMTC 5 100 010—2021（V5）
3
©上汽集团版权所有  秘密文件 注意保密 Copyright SAIC MOTOR Confidential
3.2 光学Optics
3.2.1  这些部件应在其全表面展现出均匀的外
观基调，并符合图纸要求，对规定的外观产生
不利影响的微孔、粗糙裂纹以及其它缺陷都是
不允许的。
3.2.1 The parts shall exhibit the same  
appearance and conform to the drawing 
requirements. coarse cracks and other flaws, 
which 
adversely 
affect 
the 
specified 
appearance, are not permissible. 
3.2.2  光泽度、颜色以及结构应在首样或者开
发样试验报告中记载。
3.2.2  
Degree of glossiness, color and 
structure shall be document in the first-sample 
or the development sample test report.
3.3  室外风化Open-air weathering
在上海汽车集团，所有上漆的零部件按照
SMTC 5 400 001 进行试验（在湿热下2 年和在干
热下2 年）。
All paint components are tested in the SAIC 
Motor according to SMTC 5 400 001 (2 years 
in moist heat and 2 years in dry heat). 
3.4  施涂工艺Paint Process
除了正在接受测试的样件必须按制造商所
提供的指导说明施工外，其他所有的样件都应
尽可能的重现工厂生产线状况，除非在相应的
试验方法内另有说明.
All of other material should recur the plant line 
status at full possible, except the test panel 
being test need to construct according to the 
suppler instruction 
3.5  结构Structure
涂层结构见表1。
Coating structure see Table 1.
表1　
Table 1
No.
涂层结构/coating structure
1
基底材料/Base material
3
磷化层/Zinc phosphating
4
阴极电泳漆/Cathodic dip coating
5
底漆/ /Primer coat/
6
色漆/Coloring layer (base coat or top coat)
7
清漆/Clear coat
3.6  涂层厚度Layer thickness
涂层厚度由上汽和供应商共同商定。
图纸或PDM表中应规定其偏差。
The layer thickness must be confirmed by SAIC 
and supplier. Deviation shall be stipulated in the 
drawing or PDM sheet.
                  
3.7  涂层Coat of paint
3.7.1  对于涂层的要求，见表2。
3.7.2  对于技术性试验，这些部件必须在室温下
老化１周或者在试验前进行60℃下24h 老化。
老
3.7.1  For requirements, see table 2.
3.7.2  The parts must be one week old for the 
technological tests or they must be aged before


SMTC 5 100 010—2021（V5）
4
©上汽集团版权所有  秘密文件 注意保密 Copyright SAIC MOTOR Confidential
化处理：在DIN 50 014-23/50-2 标准气候下持
续24h。在试验报告中，必须记录其偏差。
the tests for 24h at +60℃. Aging and 
conditioning: 24h in the DIN 50 014 – 23/50-2 
standard climate. Deviations from this must be 
noted in the test report.
表2　
Table 2
要求/Requirement
编号/No
属性/Property
非镀锌板
镀锌板
1.1
在20℃下的反光值根据标准ISO 2813执行。
在最近透明涂料研究的框架内根据标准DIN EN 
ISO 2813 将折射率考虑在内。
20℃reflectometer value based on DIN EN ISO 
2813; the refractive index according to DIN EN 
ISO2813 must be taken into consideration within 
the framework of new clear coat developments
单组分透明涂层：≥90单位
双组分透明涂层：≥80单位/
Single component cleat coat: ≥90 units
Dual component clear coat: ≥80 units
1.2
着色评估根据标准SMTC 5 400 015。
Color according to SMTC 5 400 015
1 视觉属性
Visual
1.3
结构测定系统（深色标准值）采用Wave-scan 
Plus。测定根据生产厂家规格执行。Structure 
(standard values for dark colors)
Measurement system,” wave-scan plus”
Measurement according to the manufacturer’s 
specification
水平表面：LW＜6   SW：10～25
竖直表面：LW＜15  SW：10～30
horizontal surfaces ：LW＜6   
SW：10～
25
Vertical surfaces ：  LW＜15  SW：10～
30
2.1
根据ISO 2409第4.1节进行划格试验。Crosscut 
test according to DIN EN ISO 2409 and section 
4.1
划格试验特征值：Gt0 ～ 1
Crosscut characteristic value 0 to 1
2.2
根据ISO 20567进行抗石击试验。
Resistance to stone impact according to ISO 
20567 
特征值小于或等于2.0；对于个别情况，冲击
可能会到达基材，但不允许出现破碎
≤  Characteristic value 2.0.Impact may 
reach the substrate in individual cases, 
however chipping is not permissible.
2 粘附性
Adhesion
2.3
根据SMTC 5 200 008 进行蒸汽喷射试验Steam 
jet test according to SMTC 5 200 008
无涂层脱落
No stripping of coating
3.1
根据标准DIN 53167 规定的划痕法、根据SMTC 
5 200 010 进行循环腐蚀试验（刻线必须延伸至
基材）。/Corrosion cycle test according to 
SMTC 5 200 010 with scribing according to DIN 
53 167 (the scribing must extend through to the 
substrate)
30周期后，腐蚀扩
散Wb≤2.5 mm，在
该部件任何点不超过
5mm。
60 周期后，无起泡
以及底层金属腐蚀。
After 30 cycles, rust 
creep Wb≤2.5mm 
however not greater 
than 5mm at any 
point on the part,
After 60 cycles, not 
blisters and no base 
metal corrosion
10 周期后，腐蚀扩散
Wb≤1 mm，在该部件
任何点都不超过
5mm。
60 周期后，无起泡以
及底层金属腐蚀
After 10 cycles, rust 
creep Wb≤1mm 
however not greater 
than 2.5mm at any 
point on the part,
After 60 cycles, not 
blisters and no base 
metal corrosion
3 腐蚀试验
Corrosion 
Resistance
3.2
根据标准ISO 6270-2 CH进行冷凝水试验，在240 
h后以及根据DIN 50014-23/50-2 标准气候进行后
续的调节。/Condensed water test according to 
ISO 6270-2 CH, after 240h and subsequent 
conditioning in the DIN 50 014 – 23/50 – 2 
standard climate
试验结束2 h 后水泡等级为0（按照标准DIN 
53 209）
无腐蚀，试验结束24h 后必须完成粘附性检
测，粘附要求（表2，No. 2.1 和2.3）相比于
初始条件，24h 后无肉眼可见的变化
Blister grade m0g0 after 2h (according to DIN 
53 209),No corrosion the adhesion 
requirements (table 2, nos. 2.1 and 2.3)Must 
be fulfilled after 24h,
No visual changes after 24h when compared 


SMTC 5 100 010—2021（V5）
5
©上汽集团版权所有  秘密文件 注意保密 Copyright SAIC MOTOR Confidential
with the initial condition
         表2（续2） 
    
Table 2（Continued 2）
要求/Requirement
编号/No
属性/Property
非镀锌板
镀锌板
4.1
在 90±2℃的高温以及机械循环风的作用下进
行老化，紧接着在标准DIN 50 014-23标准气候
下调节30min。
Aging at elevated temperature in mechanically 
circulated air after 240h at 90±2℃ and 
subsequent conditioning for 30min in the DIN 
50 014 – 23/50 – 2 standard climate
表2，No.2.1 规定，必须符合其要求
The requirements according to table 2, 
no,2.2 must to fulfilled
4.2
在-40±3℃下低温老化24 h，然后在标准DIN 50 
014-23/50-2 标准气候下调节30min； Low-
temperature aging after 24h at -40±3℃and 
subsequent conditioning for 30min in the DIN 
50 014 – 23/50 – 2 standard climate
表2,No.2.1 规定，必须符合其要求
The requirements according to table 3, 
no,2.2 must to fulfilled
4.3
在-20℃下老化24h后，在该温度下，根据ISO 
20567进行抗石冲击试验。Resistance to stone 
impact according to ISO 20567 after 24h aging 
at -20℃,the test shall be performed at -20℃
特征值小于或等于2.5；对于个别情况，
冲击可能会到达基材，但不允许出现破碎
≤ Characteristic value 2.0.Impact may 
reach the substrate in individual cases, 
however chipping is not permissible.
4 耐温变性
Resistance 
to 
temperature
4.4
在-40℃下老化24h 后，根据ISO 4532 进行低
温冲击试验。Resistance 
to 
impact 
test 
according to ISO 4532 after 24h aging at -40℃.
无裂纹
No cracks
5.1
氢氧化钠水溶液，5%（质量分数），根据ISO 
2812-4 Method A（点滴法）室温下存放1h 执
行
5% sodium hydroxide solution (mass 
percentage) as per ISO 2812-4, method A, 1 h 
at room temperature
5.2
硫酸10%（质量分数），根据ISO 2812-4 
Method A（点滴法）室温下存放1h 执行
10% sulfuric acid solution (mass percentage) as 
per ISO 2812-4, method A, 1 h at room tempera
5.3
盐酸10%（质量分数），根据ISO 2812-4 
Method A（点滴法）室温下存放1h 执行
10% hydrochloric acid solution (mass 
percentage) as per ISO 2812-4, method A, 1 h 
at room tem
室温适应1h 后评价表面，如有变化，放
入烘箱60℃存放2h，加烘后漆面无变化
Evaluation after 1 h at room 
temperature;if changes occur, reflow 
aging for 2 h at 60 °C; no visible changes 
permissible after aging.
5.4
密封胶和密封胶清除剂根据第4.4 部分执行
Sealant and sealant remover according to 
section 4.4
漆表面无变化
No change to the paint surface
5.5
工业除尘器试验
Industrial grade dust remover test
漆表面无变化，光泽度＜10% （20℃时
反光值根据DIN EN ISO 2813执行）
No change to the paint surface, 
glossiness＜10%
(20℃ reflectometer value according to 
DIN EN ISO 2813
5.6
FAM试验燃油根据ISO 2812-3（利用吸收介质
的方法）室温下存放10min执行
FAM test fuel based on ISO 2812-3(procedure 
with absorbent material), 10min at room 
temperature
在24h 后允许可逆性膨胀
swelling that are reversible after 24h are 
permissible
5 抗化学腐
蚀性
Resistance 
to chemical 
with respect 
to
5.7
柴油机燃料按GB/T 19147，根据ISO 2812-3
（利用吸收介质的方法）室温下存放1h执行
Diesel fuel based on GB/T 19147 and ISO 
2812-3 (procedure with absorbent material), 1h 
at room temperature
漆表面无变化
No change to the paint surface


SMTC 5 100 010—2021（V5）
6
©上汽集团版权所有  秘密文件 注意保密 Copyright SAIC MOTOR Confidential
表2（续2） 
Table 2（Continued 2）
要求/Requirement
编号/No
属性/Property
非镀锌板
镀锌板
5.8
生物柴油（PME）DIN V 51 606，根据ISO 2812-3
（利用吸收介质的方法）室温下存放1h执行
Biodiesel (PME) according to DIN V 51 606 and 
and ISO 2812-3 (procedure with absorbent 
material), 1h at room temperature
漆表面无变化
No change to the paint surface
5.9
优质无铅汽油根据GB 17930和ISO 2812-3（利用吸
收介质的方法）室温下存放1h执行Gasolin, 
premium unleaded according to GB 17930and ISO 
2812-3 (procedure with absorbent material), 1h at 
room temperature
漆表面无变化
No change to the paint surface
5.10
发动机油根据ACEA European Oil Sequences 2008
和ISO 2812-4（定位法）在室温下存放16h执行执
行
Engine oil according to ACEA European Oil 
Sequences 2008 and ISO 2812-4 (spotting 
method), 16h at room temperature
漆表面无变化
No change to the paint surface
5.11
液压油根据GB/T 7631.2-2003 和ISO 2812-4（定
位法）在室温下存放16h 执行执行
Hydraulic fluid according to GB/T 7631.2-2003 and 
ISO 2812-4 (spotting method), 16h at room 
temperature
漆表面无变化
No change to the paint surface
5.12
自动变速油根据JWS 3309/Type T-IV 和ISO 
2812-4（定位法）在室温下存放16h 执行执行
Automatic transmission fluid according to JWS 
3309/Type T-IV and ISO 2812-4 (spotting method), 
16h at room temperature
漆表面无变化
No change to the paint surface
5.13
制动液根据SMTC 9 240 001 和ISO 2812-3（利用
吸收介质的方法）室温下存放1h 执行
Brake fluid according to SMTC 9 240 001and ISO 
2812-3 (procedure with absorbent material), 1h at 
room temperature
在24h 后允许可逆性膨胀
swelling that are reversible after 24h are 
permissible
5.14
冷却液根据ASTM D 3306 和ISO 2812-3（利用吸
收介质的方法）室温下存放1h 执行
Coolant according to ASTM D 3306 and ISO 2812-
3 (procedure with absorbent material), 1h at room 
temperature
漆表面无变化
No change to the paint surface
5 抗化学腐
蚀性
Resistance 
to chemical 
with respect 
to
5.15
市售稀释剂（仅适用于已填装的客户服务部件）根
据ISO 2812-3（利用吸收介质的方法）室温下存放
10min执行
Commercial thinner (applies only to primed 
customer service parts) according to ISO 2812-3 
(procedure with absorbent material) , 10min at 
room temperature
漆表面无变化
No change to the paint surface
6.1
透明涂层抗紫外线辐射性根据SAE J2527 执行，
2500KJ
Resistance of clear coat to UV radiation, 2500KJ 
according to SAE J2527
在颜色或色度上无视觉变化根据表2；
No.2.1，必须符合其粘附性要求根据需要
进行年度中期评价
No change in color or gloss adhesion 
according to table 2; no.2.1 must be 
fulfilled. Annual intermediate evaluation, 
where required
透明涂层无肉眼可见的裂纹
No visible cracking of the clear coat
 6 耐光性和
抗风化性
Light and 
weather 
resistance 
(shorter 
tests)
6.2
根据VDA 621-403 第4.5节在湿热下风化两年（在
海南）
Weathering in humid heat (Hainan), 2 years, 
according to VDA 621-403,see section 4.5
在颜色或色度上无视觉变化，根据表2；
No.2.1，必须符合粘附性要求年度中期评
价
 No visible cracking of the clear coat,
Adhesion according to table 2; No.2.1 


SMTC 5 100 010—2021（V5）
7
©上汽集团版权所有  秘密文件 注意保密 Copyright SAIC MOTOR Confidential
must be fulfilled
Annual intermediate evaluation, where 
required
4   试验说明Notes on testin
4.1 划格试验Crosscut test
在评级等级Gt＞1的情况下，试验结果通过
进一步的粘附试验得以验证(例如：石击试验)。
If Gt ＞1 the result should be vertifies through 
further adhesion tests (e.g. stone impact test).
4.2 抗石击试验Resistance to stone impact
该试验应在新设备以及500 g当量压力下根据
ISO 20567 进行试验（压力指示为2 pa）。
The test shall be conducted according to ISO 
20567 with the new device and 500 gram 
pressure-equivalenet force (pressure gauge 
4.3  冲击试验Impact test
根据ISO 4532 进行冲击试验。施加的试验力
为90N。
indication 2.0 bars).
Impact test according to ISO 4532, however , 
with a specified testing force of 90 N 
4.4  
耐密封剂/密封胶清除剂性能Resistance 
to 
sealant/sealant 
remover
通过浸入密封蜡来施涂该剖面（在标准生产
中施行与使用）。室温下调节该部件24 h后，在
80℃的热煤油搅拌该部件3 min应可以洗掉蜡层。
Put the section in sealant wax (that is released 
and used in standard production)to paint. After 
conditioning 
the 
part 
for 
24h 
at 
room 
temperature, the wax layer shall be washed off 
by agitating the part in hot 80℃ kerosene for 3 
min.
4.5  
耐光性与耐气候性Light 
and 
weather 
fastnes
在评估之前，所有的涂层必须用涂料清洁剂
清除。
4.6  抗化学腐蚀性Chemical resistance
根据实际位置选用相应的化学品进行试
验。
5 修订信息Release and revision
All coatings must be cleaned using paint cleaner 
prior to evaluation
Choice the chemical to test Resistance to 
chemical 
according 
to 
the 
positio
No.
标准编号/Standard No.
起草人/Drafter
主要修订内容/Revision information
1
SMTC 5 100 010—2011
（V1）
汪行伟Wang 
XingWei、付玉生
Fu Yusheng
NA
2
SMTC 5 100 010—2013
（V2）
汪行伟Wang 
XingWei、付玉生
Fu Yusheng
格式架构的调整；
adjust the structure of this standard;
3
SMTC 5 100 010—2013
（V3）
汪行伟Wang 
XingWei、付玉生
Fu Yusheng
格式架构的调整；
adjust the structure of this standard;
4
SMTC 5 100 010—2013
（V4）
汪行伟Wang 
XingWei、付玉生
Fu Yusheng
SMTC 2 240 001变更为 SMTC 9 240 001；
SMTC 2 240 001 is replaced by SMTC 9 240 
001
