Repository: kujaxr/obsidian-vault

File: 材料工程师/SMTC 5 100 011 电泳漆.pdf.md
# SMTC 5 100 011 电泳漆.pdf

 
©上汽集团版权所有  秘密文件 注意保密 Copyright SAIC MOTOR Confidential 
 
SMTC 5 100 011－2023（V9）
代替 SMTC 5 100 011－2018（V8）
金属零件涂漆的表面保护要求 
The surface protection requirement of coating on metal parts 
 
 
2023-07-26 发布/Issue                                2023-07-27 实施/Implementation 


SMTC 5 100 011—2023（V9） 
 
I 
©上汽集团版权所有  秘密文件 注意保密 Copyright SAIC MOTOR Confidential 
  
为规范对金属零件涂漆的表面保护要求，特
制定本标准。 
请注意本文件的某些内容可能涉及专利，上
汽集团不承担识别这些专利的责任。 
本标准是对SMTC 5 100 011-2018（V8）《金
属表面的涂漆对表面保护的要求》的修订,自本
标准实施之日起废除SMTC 5 100 011-2018（V8） 
本标准与SMTC 5 100 011-2018（V8）相比
主要变化如下： 
——对5.4 章节要求进行修改； 
当中英文产生疑义时，以中文为准。 
本标准由材料分标委提出。 
本标准由SMTC 标准化技术委员会批准。 
本标准由标准化工作组负责标准化审核及
归口管理。 
本标准起草部门：质量保证部。 
本标准主要起草人为：韩程旭、李娜、倪雷。 
本标准于2011 年04 月28 日首次批准发布，
2011 年04 月29 日实施。本次为第八次修订。 
本版本所代替标准的历次版本发布情况为: 
——SMTC 5 100 011-2011（V1）、SMTC 5 100 
011-2013（V2）、SMTC 5 100 011-2013（V3）、
SMTC 5 100 011-2014（V4）、SMTC 5 100 011-2015
（V5）、SMTC 5 100 011-2017（V6）、SMTC 5 100 
011-2017（V7）、SMTC 5 100 011-2018（V8）。 
 
 
To Specify the surface protection requirement 
of coating on metal parts we issued the stand-
ard. 
 
Please note that some contents in this stand-
ard may relate to patent rights, which SAIC 
Motor shall not be held responsible for identi-
fying any or all such patent rights. 
 
This standard is a revision for SMTC 5 100 
011-2018（V8）(The surface protection re-
quirement of coating on metal parts). This 
standard will replace SMTC 5 100 011-2018
（V8）from the implementation date. 
 
The main changes between this standard and 
SMTC 5 100 011-2018（V8）are as follows: 
——In chapter 3.1,add the hazardous sub-
stances requirements for export parts 
——In item 5.1,adjust the structure of this 
standard 
——In item 5.4,adjust the structure of this 
standard 
——in item 5.6.1, adding a new test media in 
Chemical resistance performance; 
——In item 5.6.2, the definition is the trade-
mark and testing method of new test media. 
 
This standard is in Chinese and English. If in 
doubt, the Chinese version is the Master. 
 
This standard was proposed by material 
sub-committee. 
 
This standard was approved by the SMTC 
Technical Standardization Committee. 
 
The Standardization Work Team is responsible 
for the standardization approval and overall 
management of this standard. 
 
The draft department of this standard: QA 
Dept. 
 
The main drafters of this standard: Han 
ChengXu，Li Na，Ni Lei. 
 
This standard was first published on Apr. 28, 
2011 and implemented on Apr. 29, 2011. This 
standard is the eighth revision.  
 
The versions superseded by this standard: 
——SMTC 5 100 011-2011（V1）、SMTC 5 100 
前言Foreword 


SMTC 5 100 011—2023（V9） 
 
II 
©上汽集团版权所有  秘密文件 注意保密 Copyright SAIC MOTOR Confidential 
011-2013（V2）、SMTC 5 100 011-2013（V3）、
SMTC 5 100 011-2014（V4）、SMTC 5 100 
011-2015（V5）、SMTC 5 100 011-2017（V6）、
SMTC 5 100 011-2017（V7）、SMTC 5 100 
011-2018（V8）。 


SMTC 5 100 011—2023（V9） 
 
1 
©上汽集团版权所有  秘密文件 注意保密 Copyright SAIC MOTOR Confidential 
金属零件涂漆的表面保护要求 
 
The surface protection  
requirement of coating on 
metal parts 
1 范围Scope 
本标准规定了在金属表面上施涂油漆的表面
保护的要求。 
本标准适用于金属表面施涂黑漆的零件。但不
适用于镀锌金属表面的涂漆（见SMTC 5 100 012）、
装饰性保护清漆（见SMTC 5 100 010）以及带空腔
的底盘部件（见SMTC 5 100 047）。 
 
 
This standard defines requirements for corro-
sion protection of black coatings on metal 
surfaces. 
This standard apply to the parts with black 
coatings on the metal surface, but does not 
apply to paint coatings on zinc-coated metal 
surfaces (see SMTC 5 100 012); to decorative 
protective varnishes (SMTC 5 100 010) or to 
paint coatings on chassis parts that may form 
cavities (see SMTC 5 100 047). 
2 规范性引用文件 Normative references 
下列文件对于本标准的应用是必不可少的。凡
是注日期的引用文件，仅注日期的版本适用于本文
件。凡是不注日期的引用文件，其最新版本（包括
所有的修改单）适用于本标准。 
 
 
The following referenced documents are in-
dispensable for the application of this stand-
ard. For dated references, only the edition 
cited applies. For undated references, the lat-
est edition of the referenced standard (includ-
ing any amendments) applies. 
GB/T 7631.2-2003 Central Hydraulic System 
Fluid; Lubricant Requirements 
GB/T 17930-2013 Gasoline for motor vehicles 
GB  1914Diesel fuel; Fuel Requirements 
SH 0521-1999 Ethylene Glycol-Based Coolant 
Additive; Material Requirements 
SMTC 9 240 001 Technical specification of 
brake fluid 
SMTC 5 100 010 Multicoat Painting in Body 
Color on Metallic Exterior Body Components; 
Requirement 
SMTC 5 100 012  Paint Coating of 
Zinc-Coated metal Surface; Requirement of 
Surface Protection 
SMTC 5 100 047 Corrosion Protection of Cav-
ity-Forming Chassis Parts 
SMTC5 400 006 Non-Metallic Materials; 
Weather Aging in Dry, Hot Climate 
SMTC5 400 007 Non-Metallic Materials; 
Weathering in Humid Heat 
SMTC 5 500 001 Automotive Prohibited/ Re-
stricted Hazardous Substances for Parts and 
Materials 
    GB/T  7631.2-2003 液压系统用油 润滑油要
求 
GB/T  17930-2013 车用汽油 
GB 19147 柴油 燃油需求 
    SH 0521-1999 乙二醇冷却液材料要求 
SMTC 9 240 001 制动液技术规范 
SMTC 5 100 010 与车身同色的多层喷漆的金
属车身外装件；技术要求 
SMTC  5 100 012 镀锌金属表面涂漆表面保护
要求 
SMTC  5 100 047 带空腔底盘零件的表面保护
要求 
SMTC 5 400 006 非金属材料 干热气候老化 
SMTC 5 400 007 非金属材料 湿热气候老化 
SMTC 5 500 001  汽车零件和材料中禁用/限
用危险物质 
ISO  2409 色漆和清漆；划格试验 
ISO 4628-1 色漆和清漆－－漆膜降解的评定
 
 
 
 
 
 
 
 
 
 
 
 
 
 
 
 
 


SMTC 5 100 011—2023（V9） 
 
2 
©上汽集团版权所有  秘密文件 注意保密 Copyright SAIC MOTOR Confidential 
--缺陷量值、大小以及外观均匀改变程度的规定--
第1 部分:一般说明和名称与符号系统 
ISO 4628-8 色漆和清漆－－漆膜降解的评定
--缺陷量值、大小以及外观均匀改变程度的规定－
--第8 部分：围绕划线的防腐保护 
ISO 6270-2 气候及其技术应用；冷凝水试验
气候 
ISO 9227  人工气候腐蚀试验:盐雾喷射试验 
ISO 20567-1 对涂料和清漆的石击性能测试：
多冲击试验 
SAE J2527 用可控辐照度的氙弧装置加速照射
汽车外部材料的性能标准 
ACEA 2008 欧洲发动机油最新规范 发动机装
车油 润滑油要求 
ISO 2409 Paints and Varnishes; Cross-Cut 
Test 
ISO 4628-1 Paints and Varnishes – Evaluation 
of Degradation of Coatings– Designation of 
Quantity and Size of Defects, and of Intensity 
of Uniform Changes in Appearance – Part 1: 
General Introduction and Designation System 
ISO 4628-8 Paints and Varnishes – Evaluation 
of Degradation of Coatings; Designation of 
Quantity and Size of Defects and of Intensity 
of Uniform Changes in Appearance – Part 8: 
Evaluation of Corrosion Around a Scribe 
ISO 6270-2 Climates and Their Technical Ap-
plication; Condensation Water Test Atmos-
pheres 
ISO 9227 Artificial Climate Corrosion Test : 
Salt Spray Tests 
ISO 20567-1 Paints and Varnishes; Stone 
Chip Resistance Test for Coatings, Part 1: 
Multi Impact Test 
SAE J2527 Performance Based Standard for 
Accelerated Exposure of Automotive Exterior 
Materials Using A Controlled Irradiance Xen-
on-Arc Apparatus 
ACEA European Oil Sequences 2008 Factory 
Fill Engine Oil, Lubricant Requirements 
3  基本要求General requirements 
3.1  避免有害物质按SMTC 5 500 001。对于出口
欧盟零件有害物质按SMTC 5 500 002满足REACH法
规标准。进行完全试验大约需8个部件。所用涂层
必须不含Cr
6+或铅化合物。 
 
 
 
3.1  Avoidance of hazardous substances ac-
cording to SMTC 5 500 001. For export to euro 
parts, hazardous substances according to 
SMTC 5 500 002.Eight parts or part sections 
are required for complete testing. The coatings 
used must be free of compounds containing 
chromium (VI) or lead. 
 
3.2  零件表面无明显缺陷。 
 
3.2  No obvious flaws on the surface. 
4  适用性Protection types 
 
 
4.1  类型：Sp-XL30 Type：Sp-XL30 
     工艺：锌磷化、铁或锰磷化、根据任何方法
进行单层液体涂漆或者阴极电泳漆。颜色：黑色。
适用性：适用于低防腐要求的零件。 
 
   
Process：Zinc phosphated, Fe or Mn phos-
phated, 
Single-layer liquid paint according to any 
method, alternatively cathodic dips paint. Col-
or: Black. Adaption: for the parts in the week 
corrosion condition. 
4.2  类型：Sp-XM30 Type：Sp-XM30 
     工艺：锌磷化，液体漆喷涂或是阴极电泳漆。
颜色：黑色。适用性：可用于中等腐蚀环境的零件，
 
 
Process ：Zinc phosphated, liquid spray 
painting or cathodic dip coating. Color: Black. 
Adaption: for the parts in the moderate corro-
sion condition, for example, the brake pedal or 


SMTC 5 100 011—2023（V9） 
 
3 
©上汽集团版权所有  秘密文件 注意保密 Copyright SAIC MOTOR Confidential 
例如乘客舱内的制动踏板，或支架类零件。 
other brackets in the passenger cabin. 
4.3  类型：Sp-XH30 Type：Sp-XH30 
     工艺：锌磷化后，阴极电泳漆。颜色：黑色。 
适用性：用于高腐蚀强度的环境，常用于底盘及发
动机舱零件。 
 
 
Process ：Zinc phosphated, cathodic dip 
coating. Color: Black. Adaption: for the parts in 
the severe corrosion condition, for example, 
the parts in the chassis or engine cabin. 
4.4  类型：Sp-XH34 Type：Sp-XH34 
     工艺：锌磷化后，厚层阴极电泳漆。颜色：
黑色。适用性：用于恶劣的腐蚀环境（出口欧盟等
地区），常用于底盘零件。 
 
 
Process：Zinc phosphated, heavy cathodic dip 
coating. Color: Black. Adaption: for the parts in 
the very severe corrosion condition, (Models 
for export to Europe and the United States) ,for 
example, the parts in the chassis. 
4.5  类型：Sp-XH36 Type：Sp-XH36 
     工艺：锌磷化后，阴极电泳漆+喷液体漆。颜
色：黑色。适用性：用于外观件，例如B 柱饰板等。 
 
 
Process ：Zinc phosphated, cathodic dip 
coating and liquid spray painting. Color: Black. 
Adaption: for the part that has a high appear-
ance requirement, for example, B pillar deco-
rative trim part. 
4.6  类型：Sp-XH38 Type：Sp-XH38 
     工艺：锌磷化后，阴极电泳漆。颜色：黑色。
适用性：用于高腐蚀强度和中高可见区域（四门两
盖及活动天窗打开后，容易看见的钣金件和车身附
件）的零件。 
 
 
 
Process：Zinc  hosphate, cathodic dip coat-
ing. Color: Black. Adaption: for the parts in the 
severe corrosion condition and high visible 
areas (Sheet metal and body-related compo-
nents easily visible when any swing metal or 
convertible/movable roofs are open). 
5  漆膜性能Coating performance 
 
 
5.1  漆层厚度Coating thickness 
漆层厚度见表一。 
 
The coating thickness in table 1. 
表1 镀层厚度表 
Table 1 coating thickness 
序号No. 
保护方式Surface 
protection type 
漆层类型及厚度Type of coating and thickness 
1 
Sp-XL30 
液体漆：15 ～50μm 
阴极电泳漆：12 ～25μm 
2 
Sp-XM30 
液体漆：15 ～50μm 
阴极电泳漆：12 ～25μm 
3 
Sp-XH30 
阴极电泳漆：15 ～35μm 
4 
Sp-XH34 
厚层阴极电泳漆：35 ～60μm（内腔≥20μm） 
5 
Sp-XH36 
两层漆，阴极电泳漆厚度为15～35μm（内腔≥12μm），液体漆
厚度为15 ～50μm 
6 
Sp-XH38 
阴极电泳漆：15 ～35μm 
备注/Note：1）Sp-XH38 的厚度参考Sp-XH30，但是对于油漆的边缘包覆性更高，可以选用高
性能的边缘包覆的油漆，如需通过增加厚度达到要求，需和上汽实验室沟通确认。 
1）the thickness of Sp-XH38 is according to Sp-XH30,but the edge of coating is even high-
er,can choose higher performance edge coating, if you want to increase the thickness to meet 
the requirements, need to communicate with SCL 


SMTC 5 100 011—2023（V9） 
 
4 
©上汽集团版权所有  秘密文件 注意保密 Copyright SAIC MOTOR Confidential 
5.2  附着力Adhesion 
根据ISO 2409 标准执行，要求：特征值为Gt0-1 
 
Test according to ISO 2409. Requirement: 
Gt0-1. 
5.3  冷凝水试验Moisture condensation climate test 
    根据ISO 6270-2 CH 进行冷凝水试验。对于
Sp-XL30：72 小时。对于Sp-XM30：144 小时。对
于Sp-XH30、Sp-XH34、Sp-XH36、Sp-XH38：240
小时。要求：无起泡、无金属基体腐蚀，附着力满足
5.2 要求。 
 
Test according to ISO 6270-2 CH. As to 
Sp-XL30, test for 72h. As to Sp-XM30, test 
for 144h. And as to other types, should test 
for 240h. Requirement: no blister, no base 
metal corrosion, and adhesion meet the re-
quirement of 5.2. 
5.4  耐腐蚀性能Corrosion resistance performance 
表2 耐腐蚀性能表 
Table 2 corrosion resistance performance 
序号No. 
保护方式
Surface protec-
tion type 
试验方法及要求 
Test methods and requirements 
1 
Sp-XL30 
根据ISO 9227 进行试验 
要求：48 小时，漆层无起泡，无金属基体腐蚀。 
test according to ISO 9227 for 48h. Requirement: no blister, no base metal corro-
sion. 
2 
Sp-XM30 
根据ISO 9227 进行试验 
要求：96 小时，漆层无起泡，无金属基体腐蚀 
test according to ISO 9227 for 96h. Requirement: no blister, no base metal corro-
sion. 
3 
Sp-XH30 
Sp-XH36 
根据SMTC 5 200 010 进行试验，30 个循环 
要求：5 周期后，无起泡，无附着力变化，无金属基体腐蚀（包括边缘与熔接点）；
30 周期后，除划线部分，其他表面应无起泡，无金属基体腐蚀，划线部分的腐蚀单
边扩散（最大值）≤2.5mm。边缘与熔接点2.5mm 范围内允许锈蚀（边缘的范围定
义为：从最外缘开始的2.5mm 的范围内；熔接点的范围定义为：从熔接点最边缘
界限开始的2.5mm 的范围内） 
should be tested according to SMTC 5 200 010 for 30 cycles. Requirement: 5 
cycles, there is no blistering, adhesion change and metal corrosion (including 
edge and fusion joint); 30 cycles, except for the scribed part, other surfaces shall 
be free of blistering and metal matrix corrosion, and the corrosion unilateral diffu-
sion (maximum value) of the scribed part shall be ≤ 2.5mm. Corrosion is allowed 
within the range of 2.5mm between the edge and the fusion joint (the range of the 
edge is defined as 2.5mm from the outermost edge; the range of the fusion joint is 
defined as 2.5mm from the boundary of the outermost edge of the fusion joint) 
4 
Sp-XH34 
根据SMTC 5 200 010 进行试验，60 个循环 
要求：5 周期后，无起泡，无金属基体腐蚀（包括边缘与熔接点）； 
15 周期后，无起泡，无金属基体腐蚀（包括边缘）；30 周期后，无起泡，无金属基
体腐蚀，边缘与熔接点1.5mm 范围内允许锈蚀；60 周期后，除划线部分，其他表
面应无起泡，无金属基体腐蚀，划线部分的腐蚀单边扩散（最大值）≤2.5mm，边
缘与熔接点2.5mm 范围内允许锈蚀。（边缘的范围定义为：从最外缘开始的
1.5mm/2.5mm 的范围内；熔接点的范围定义为：从熔接点最边缘界限开始的
1.5mm/2.5mm 的范围内） 
should be tested according to SMTC 5 200 010 for 60 cycles. Requirement: 5 
cycles, there is no blistering and no metal matrix corrosion (including edge and 
fusion joint); 15 cycles, there is no blistering and no metal matrix corrosion (in-
cluding edge); 30 cycles, there is no blistering and metal matrix corrosion, and 
corrosion is allowed within 1.5mm between the edge and the fusion point; 60 
cycles, except for the scribed part, other surfaces shall be free of blistering and 
metal matrix corrosion. The corrosion unilateral diffusion (maximum value) of the 
scribed part shall be ≤ 2.5mm, and corrosion is allowed within 2.5mm between the 
edge and the fusion point. (the range of edge is defined as 1.5mm/2.5mm from 
the outermost edge; the range of fusion joint is defined as 1.5mm/2.5mm from the 
boundary of the outermost edge of fusion joint) 
 


SMTC 5 100 011—2023（V9） 
 
5 
©上汽集团版权所有  秘密文件 注意保密 Copyright SAIC MOTOR Confidential 
表2 耐腐蚀性能表（续） 
Table 2 corrosion resistance performance（continue） 
5 
Sp-XH38 
根据SMTC 5 200 010 进行试验，30 个循环 
要求：30 周期后，无起泡，无金属基体腐蚀（包括边缘）；除划线部分，其他表
面应无起泡，无金属基体腐蚀，划线部分的腐蚀单边扩散（最大值）≤2.5mm。 
should be tested according to SMTC 5 200 010 for 30 cycles. Requirement: 
after 30 cycles, no corrosion on the surface, including the edge, no base metal 
corrosion, no blisters on the surface except the scribble areas, and the adhe-
sion loss should be less than 2.5mm（on one side） 
5.5  碎石冲击试验Stone impact test 
对于底盘零件和发动机舱靠近底盘区域的零
件，必需根据标准ISO 20567-1 方法B 进行试验
并视觉检查。要求：特征值不大于2。 
 
 
As to the chassis parts and the parts in the 
lower areas of the engine cabin, the stone 
impact test should be done according to ISO 
20567-1, method B. Requirement: max. 
Characteristic value 2. 
5.6  耐化学品试验Chemical resistance performance 
5.6.1  试验介质Test media 
耐化学品试验使用介质如下： 
a） 优质无铅汽油根据GB/T 17930-2006 执行； 
b） 柴油燃料根据GB 19147 执行； 
c）  厂注发动机油根据标准ACEA 2008 执行； 
d） 中央液压系统根据标准GB/T 7631.2-2003
执行； 
e） 制动液根据标准SMTC 9 240 001 执行； 
f） 冷却剂根据标准SH0521-1999 执行。 
 g） 化油器清洗剂根据保赐利产品号B-1922 
 
 
The test media are as followings: 
a) Premium unleaded gasoline ac-
cording to GB/T 17930-2006; 
b) Diesel fuel acc. to GB 19147; 
c) Factory-fill engine oil according to 
ACEA 2008; 
d) Central hydraulic system fluid ac-
cording to GB/T 7631.2-2003; 
e) Brake fluid according to SMTC 9 240 
001; 
f) 
Coolant additive according to 
SH0521-1999. 
g) Garburetor Cleaner according to 
BOTNY B-1922. 
5.6.2  试验方法Test method 
根据标准VDA 621-412,A 进行试验；根据标准
ISO 4628-1 表3 进行评估。汽油和柴油适用于所有
零件，要求：最大特征值为1。发动机油、液压油、
制动液、冷却剂仅适用于发动机舱零件，要求：最大
特征值为1。 
化油器清洗剂仅适用于发动机舱和底盘零件，试
验方法：喷在零件上5 秒后用抹布擦拭，要求：漆膜
无脱落、无变化。 
 
 
Test according to VDA 621-412, A; evalua-
tion according to ISO 4628-1. Premium un-
leaded gasoline and diesel fuel is adapted to 
all parts. Requirement: max. Characteristic 
value 1. Factory-filled engine oil, central hy-
draulic system fluid, brake fluid, and coolant 
additive only tested on the parts in engine 
chamber. Requirement: max. Characteristic 
value 1. 
Garburetor Cleaner only tested on the parts 
in engine chamber and chassis. Test method: 
spray on the part and five seconds later wip-
ping with a rag. Requirement: paint without 
falling off and no changes. 
5.7  耐光照试验（仅针对于Sp-XH36）Light and weather fastness test(only for Sp-XH36) 
5.7.1  方法一Method one 
按SAE 2527-A，使用扩展UV 滤光片，试验总
能量2500 KJ/m2。要求：无可见的颜色和光泽度的
 
 
Test according to SAE 2527-A Extended UV 
Filter 2500KJ/m2. Requirement: No visible 
change in gloss and color permissible, 


SMTC 5 100 011—2023（V9） 
 
6 
©上汽集团版权所有  秘密文件 注意保密 Copyright SAIC MOTOR Confidential 
变化，根据DIN EN 20 105-A02 灰色标度等级≥4
级，满足5.2 要求。 
gray-scale level no less than 4 acc. to DIN 
EN 20 105-A02. And meet the requirement of 
item 5.2 also. 
5.7.2  方法二Method two 
 
 
5.7.2.1  条件A：湿热气候大气曝露： 按SMTC  5 
400 007 进行试验1600h。要求无可见的颜色和光泽
度的变化，根据DIN EN 20 105-A02 灰色标度等级
≥4 级，满足5.2 要求。 
 
5.7.2.1  Condition A（Weathering in humid 
heat）：Test according to SMTC 5 400 007 for 
1600h. Requirement: No visible change in 
gloss and color permissible, gray-scale level 
no less than 4 acc. to DIN EN 20 105-A02. 
And meet the requirement of item 5.2 also. 
 
5.7.2.2  条件B：干热气候大气曝露：按SMTC 5 
400 006 进行试验1500h。要求无可见的颜色和光泽
度的变化，根据DIN EN 20 105-A02 灰色标度等级
≥4 级，满足5.2 要求。 
 
5.7.2.2  Condition B （Weathering in dry 
heat）：Test according to SMTC 5 400 006 for 
1500h. Requirement: No visible change in 
gloss and color permissible, gray-scale level 
no less than 4 acc. to DIN EN 20 105-A02. 
And meet the requirement of item 5.2 also. 
5.7.3  说明Remark 
 
 
对于光照试验，可以选择方法一进行试验，也可
以选用方法二进行试验。 
 
Choose one method from Method A or 
Method B to carry out the light and weather 
fastness test. 
6  分级编码体系Coding System 
 
 
本标准分级编码将和其他文档相关联，如图纸，
试验大纲（材料部分）等。 
试验按SMTC 5 100 011 –Ⅰ 
Ⅰ：参考章节4，选择其中一个代码 
注：如需其他信息，请参考其他章节。 
例如：SMTC 5 100 011- Sp – XL30 
 
This standard cording system shall be ref-
erenced in other documents, drawings, ADV 
plan(Material*) etc., 
Test to SMTC 5 100 011 –Ⅰ 
Ⅰ: According to section 4, choose a single 
code. 
Remark: refer to other section for other detail 
information. 
For example, SMTC 5 100 011- Sp – XL30 
7  修订信息Release and revisions 
 
 
 
 
 
 
 
 
 
 
 
 
 
 
No. 
标准编号/Standard No. 
起草人/Drafter 
主要修订内容/Revision information 
1 
SMTC 5 100 011-2011（V1） 
虞莲雯Yulianwen、徐
睿Xurui 
NA 
2 
SMTC 5 100 011-2013（V2） 
虞莲雯Yulianwen、徐
睿Xurui 、付玉生
Fuyusheng 
3.2 章节中，SMTC 90008 替换为SMTC 5 500 001； 
In chapter 3.2, SMTC 90008 has been replaced by 
SMTC 5 500 001. 
3 
SMTC 5 100 011-2013（V3） 
缪苗Miaomiao、付玉
生Fuyusheng 
格式架构的调整； 
adjust the structure of this standard; 
简化了表面保护类型； 
simplify the surface protection type; 
新增了一种表面保护类型； 
add one new surface protection type. 
4 
SMTC 5 100 011-2014（V4） 
缪苗Miaomiao、付玉
生Fuyusheng 
5.4 中对边缘的范围进行了定义； 
in item 5.4, the definition is made to the “edge”; 
5.5 中增加了前提条件“底盘零件和发动机舱靠近底
盘区域的零件” 
in item 5.5, precondition is added to the test part 
that are chassis parts and the parts in the lower 
areas of the engine chamber. 


SMTC 5 100 011—2023（V9） 
 
8 
©上汽集团版权所有  秘密文件 注意保密 Copyright SAIC MOTOR Confidential 
5 
SMTC 5 100 011-2015（V5） 
缪苗Miaomiao、付玉
生Fuyusheng 
4.4 中对该类型添加分级要求； 
In item 4.4,Add classification for requirements; 
5.3 中对Sp-XL30 的冷凝水时间进行更改； 
In item 5.3, change the condensation climate time 
of the Sp-XL30; 
5.4 中对Sp-XL30 的盐雾时间进行更改； 
In item 5.4, change the NSS time of the Sp-XL30; 
6 
SMTC 5 100 011-2017（V6） 
缪苗Miaomiao、付玉
生Fuyusheng、韩伟民
Han Weiminn 
6 新增分级编码体系； 
6 Add Coding system; 
7 
SMTC 5 100 011-2017（V7） 
李志华Lizhihua、虞莲
雯Yulianwen 
4 适用性中增加了一种类型； 
in item 4 protection types, add one new surface 
protection type; 
5.1 新增类型膜厚进行了定义； 
in item 5.1, the definition is made to coating thick-
ness of new protection type; 
5.4 新增类型耐腐蚀性能进行了定义； 
in item 5.4, the definition is made to corrosion re-
sistance performance of new protection type. 
8 
SMTC 5 100 011-2018（V8） 
于季康YuJiKang、虞莲
雯Yulianwen 、倪雷 
NiLei 
3.1 章节增加出口件有害物质要求； 
In chapter 3.1,add the hazardous substances re-
quirements for export parts; 
对5.1 章节进行格式修改； 
in item 5.1,adjust the structure of this standard; 
对5.4 章节进行格式修改； 
in item 5.4,adjust the structure of this standard; 
5.6.1 新增一种耐化学品试验介质； 
in item 5.6.1, adding a new test media in Chemical 
resistance performance; 
5.6.2 新增化学品牌号、试验方法进行了定义； 
in item 5.6.2, the definition is the trademark and 
testing method of new test media. 
9 
SMTC 5 100 011-2023（V9）  韩程旭HanChengXu、
李娜LiNa、倪雷NiLei 
对5.1 章节进行膜厚范围的修改； 
in item 5.1，Modify the film thickness range; 
对5.4 章节进行腐蚀标准的修改。 
in item 5.4，modify the corrosion standard.

File: 材料工程师/SMTC 5 100 011 金属表面的涂漆对表面保护的要求Paint coating of metal surfaces requirements for surface protection(110428).pdf.md
# SMTC 5 100 011 金属表面的涂漆对表面保护的要求Paint coating of metal surfaces requirements for surface protection(110428).pdf

 
上汽股份有限公司技术中心企业技术标准 
Enterprise  Technical  Standard  of  SAIC  Motor  Technical  Center 
SMTC
SMTC 5 100 011－2011（V1）
 
 
金属表面的涂漆对表面保护的要求 
    Paint coating of metal surfaces requirements 
  for surface protection 
 
 
 2011-04-28  发布/Issue 
 2011-04-29  实施/Implementation
上汽股份技术中心技术标准化委员会 
Technical Standardization Committee of  SAIC Motor Technical Center   
发布
Issue


SMTC 5 100 011—2011(V1) 
 
I 
打印、拷贝即为非受控文件，请核查最新版本 
- Printed Copy is Uncontrolled – Check Issue is Current - 
 前    言 
为规范对金属表面的涂漆的表面保护要求，
特制定本标准。 
当中英文产生疑义时，以中文为准。 
本标准由材料分标委提出。 
本标准由SMTC 标准化技术委员会批准。 
本标准由标准化工作组归口管理。 
本标准起草部门：质保部。 
本标准主要起草人为：虞莲雯、徐睿。 
本标准于2011 年04 月28 日首次批准发布，
2011 年04 月29 日实施。 
 
 
 
Foreword 
 
 
To Specify the requirement on Paint 
Coating of Metal Surfaces we issued the 
standard. 
If the standard in Chinese and English has 
a doubt, the Chinese version should be crite-
rion. 
This standard was proposed by material 
sub-committee. 
This standard was approved by the SMTC 
Technical Standardization Committee. 
This standard is under the management of 
Standardization working team. 
The draft department of this standard: QA 
Dept. 
The main drafters of this standard: YU 
Lianwen, Xu Rui. 
This standard was first approved and is-
sued from Apr.28, 2011 and it will be imple-
mented from Apr.29, 2011. 
 


SMTC 5 100 011—2011(V1) 
 
1 
打印、拷贝即为非受控文件，请核查最新版本 
- Printed Copy is Uncontrolled – Check Issue is Current - 
金属表面的涂漆 
对表面保护的要求 
Paint coating of metal     
surfaces requirements for 
 surface protection 
1 范围 
本标准规定了在金属表面上施涂黑色漆的表
面保护的要求. 
本标准适用于金属表面施涂黑漆的车身部件。
但不适用于镀锌金属表面的涂漆（见SMTC 5 100 
012）、装饰性保护清漆（见SMTC5 100 010）或者
在可能形成空腔的底盘部件（见SMTC 5 100 037）。
1  Scope  
This standard defines requirements for cor-
rosion protection of black paint coatings on metal 
surfaces. 
This standard apply to the body parts with 
black coatings on the metal surface, but does not 
apply to paint coatings on zinc-coated metal sur-
faces (see SMTC 21512); to decorative protective 
varnishes (see SMTC 21511) or to paint coatings 
on chassis parts that may form cavities (see 
SMTC 21547). 
2 规范性引用文件  
下列文件中的条款通过本标准的引用而成为
本标准的条款。凡是注日期的引用文件，其随后的
修改版不适用于本标准。凡是不注日期的引用文
件，其最新版本适用于本标准。 
2 
Normative references 
The following documents contain provisions 
which, through reference in this text, constitute 
provisions of this national standard. For dated 
references, subsequent amendments to, or revi-
sions of, any of these publications do not apply. 
As to the document without dates, the new ver-
sions will be valid for this version.  
    GB/T  7631.2-2003 液压系统用油 润滑油要
求 
   GB/T 7631.2-2003 Central Hydraulic System 
Fluid; Lubricant Requirements 
GB/T  17930-2006 车用汽油 
GB/T 17930-2006 Gasoline for motor ve-
hicles 
GB/T  19147-2003 柴油 燃油需求 
GB/T 19147-2003 Diesel fuel; Fuel Re-
quirements 
    SH  0521-1999 乙二醇冷却液材料需求 
   SH0521-1999 Ethylene Glycol-Based Coo-
lant Additive; Material Requirements 
SMTC  90008 汽车零件和材料中禁用/限用危
险性物质 
SMTC 90008  Automotive prohi-
bited/restricted  hazardous substances parts and 
materials  
SMTC  2 240 001 制动液材料需求 
   SMTC 2 240 001 Brake Fluid; Material Re-
quirements 
SMTC 5 100 010 与车身同色的多层喷漆的金
属车身外装件；技术要求 
SMTC 5 100 010 Multicoat Painting in Body 
Color on Metallic Exterior Body Components; 
Requirement 
SMTC  5 100 012 镀锌金属表面的喷漆；表面
保护要求 
SMTC 5 100 0102 Paint Coating of 
Zinc-Coated metal Surface; Requirement of Sur-
face Protection 
SMTC  5 100 037 带空腔的底盘零件；腐蚀防
护 
SMTC 5 100 037 Cavity-Forming Chassis 
Parts; Corrosion Protection 
ISO  9227  用不同的氯化钠溶液的盐雾试验 
ISO 9227 Spray Tests with Different Sodium 
Chloride Solutions 
    ACEA 2008 欧洲发动机油最新规范 发动机装
车油 润滑油要求 
   ACEA European Oil Sequences 2008 Facto-
ry Fill Engine Oil, Lubricant Requirements 
DIN  50014 气候及其技术应用；标准气候 
DIN 50014 Climates and Their Technical Ap-
plication; Standard Atmospheres 
DIN  55996-1 涂料和清漆；第1 部分：碎石
冲击试验 
DIN 55996-1 Paints and Varnishes; Stone 
Chip Resistance Test for Coatings; Part 1; Multi 
Impact Test 
DIN EN ISO  2409 色漆和清漆；划格试验 
DIN EN ISO 2409 Paints and Varnishes; 
Cross-Cut Test 
DIN EN ISO 4628-1 色漆和清漆－－漆膜降解
DIN EN ISO 4628-1 Paints and Varnishes –


SMTC 5 100 011—2011(V1) 
 
2 
打印、拷贝即为非受控文件，请核查最新版本 
- Printed Copy is Uncontrolled – Check Issue is Current - 
的评定－－缺陷量值、大小以及外观均匀改变程度
的规定－－－第1 部分:一般说明和名称与符号系
统 
Evaluation of Degradation of Coatings– Designa-
tion of Quantity and Size of Defects, and of Inten-
sity of Uniform Changes in Appearance – Part 1: 
General Introduction and Designation System 
DIN EN ISO 4628-8 色漆和清漆－－漆膜降解
的评定－－缺陷量值、大小以及外观均匀改变程度
的规定－－－第8 部分：围绕划线的防腐保护 
DIN EN ISO 4628-8 Paints and Varnishes – 
Evaluation of Degradation of Coatings; Designa-
tion of Quantity and Size of Defects and of Inten-
sity of Uniform Changes in Appearance – Part 8: 
Evaluation of Corrosion Around a Scribe 
DIN EN ISO 6270-2 气候及其技术应用；冷凝
水试验气候 
DIN EN ISO 6270-2 Climates and Their 
Technical Application; Condensation Water Test 
AtmoSpheres 
DIN EN ISO 7253 涂料和清漆；耐中性盐雾的
测定 
DIN EN ISO 7253 Paints and Varnishes; 
Determination of Resistance to Neutral Salt Spray 
(Fog) 
VDA 621-412 涂层方法试验、汽车涂漆的耐化
学腐蚀性能 
VDA 621-412 Tests for Coating Methods; 
Resistance to Chemicals of Motor Vehicle Paints 
3 要求 
如果以下特定零件或组件不能满足全部要求，
必须和负责的工程部门协调或在图样上给出相应
的说明。 
 
3 
Requirements 
If the following requirements for Specific 
components or parts of components do not apply 
completely or not at all, this shall be coordinated 
with the responsible engineering departments or a 
Special note shall be given on the drawing. 
 
3.1  保护类型 
应适用列于表1的保护类型。 
3.1  Protection types
The protection types are listed in Table 1. 
表1/Table 1 
保护类型
Protection type 
                       特征 
                  Characteristic 
Sp-x010 
在经上汽乘用车中心实验室以及相关责任的设计工程部门同意后，允许进行商业涂漆作业；
无防腐保护要求 
Commercial paintwork, permissible only after agreement with the QA Lab at Saicmotor 
and the responsible Design Engineering Department; 
No corrosion protection requirements.
Sp-x100, Sp-x300, 
Sp-x600 
无明确规定预处理的方式（因生产原因而不可能）、根据任何方法进行单层液体涂漆或者
阴极电泳漆 
Pretreatment not Specified (not possible for manufacturing reasons), 
Single-layer liquid paint according to any method, alternatively cathodic dip paint. 
Sp-x130, Sp-x330 
锌磷化、铁或锰磷化、根据任何方法进行单层液体涂漆或者阴极电泳漆 
Zinc phosphated, Fe or Mn phosphated, 
Single-layer liquid paint according to any method, alternatively cathodic dip paint. 
Sp-x630 
锌磷化、阴极电泳漆 
Zinc phosphated, cathodic dip paint.
Sp-x631 
锌磷化、双层施涂（浸涂+喷涂） 
Zinc phosphated, dual layer painted (dip + Spray painting) 
Sp-x634 
锌磷化、厚层阴极电泳漆或者阴极电泳漆+传统浸漆（对于高应力部件，例如:前端、发动
机舱） 
Zinc phosphated, heavy coat cathodic dip paint or cathodic dip paint + conventional dip 
paint (for very highly stressed parts, e.g., front end, engine compartment) 
 


SMTC 5 100 011—2011(V1) 
 
3 
打印、拷贝即为非受控文件，请核查最新版本 
- Printed Copy is Uncontrolled – Check Issue is Current - 
3.2  基本要求 
有害物质的避免应根据SMTC 90008 执行。
进行完全试验大约需8个部件。所用涂层必须不
含Cr
6+或铅化合物。 
3.2  General requirements
Avoidance of hazardous substances according 
to SMTC90008.Eight parts or part sections are re-
quired for complete testing.The coatings used must 
be free of compounds containing chromium (VI) or 
lead. 
3.3  基材 
材料根据图纸要求。 
3.3  Base material 
Material according to drawing 
3.4  保护类型/外观 
见表１。颜色为黑色除非在图纸中规定的
其它颜色。 
3.4  Protection types/appearance 
See Table 1. The color is always black unless 
otherwise Specified in the drawing. 
 
3.5  预处理 
如果使用自干涂层系统和/或无高温（＞
60 ℃）烘干过程的涂层体系，则零部件应在试
验前于60 ℃烘烤24 h，然后试样根据标准DIN 
50014 冷却至室温。 
3.5  Conditioning 
If air-drying coating systems are used and/or no 
paint system baking process at elevated temperature 
(> 60 °C) will be carried out, the components shall be 
conditioned for 24 h at 60 °C before the tests. The 
Specimens are then cooled to room temperature (18 
to 28) °C according to DIN 50014. 
3.6  涂层厚度 
见表2。对于连接或接触表面，需在图纸中
规定涂层厚度的范围值。 
3.6  Paint coat thickness 
See Table 2. For joining and contact surfaces, 
paint coat thickness limits may be necessary which 
are to be Specified in the drawing. 
表2/Table2                        单位为微米Unit: µm
表面类型 
Protection type 
涂层厚度 
Paint coat thickness 
Sp-x100、Sp-x130、Sp-x300、Sp-x330、Sp-x600 
15～50 (对于液体漆)；＞12（对于阴极电泳漆） 
15 to 50 (for liquid paint)  
> 12 (for cathodic dip paint) 
Sp-x630 
15～35，≥12（空腔） 
15 to 35, in cavities≥12 
Sp-x631 
40～60 
40 to 60 
Sp-x634 
35～60, ≥20（空腔） 
35 to 60, in cavities ≥20 
 
3.7  附着力 
划格试验根据DIN EN ISO 2409 执行。要
求：特征值 0～1。 
3.7  Adhesion 
Crosscut test according to DIN EN ISO 2409. 
Requirement: characteristic value 0 to 1. 
3.8  耐石击性 
根据标准DIN 55996-1 方法B 进行试验并
视觉检查。要求：特征值不大于2。 
3.8  Resistance to stone impact 
Test according to DIN 55996-1, method B with 
visual examination. Requirement: ≤characteristic 
value 2. 
 
3.9  其他特性 
其他特性见表3。 
3.9  Further characteristics
See Table 3. 
 
 
 
 
 
 
 
 
 
 
 
 


SMTC 5 100 011—2011(V1) 
 
4 
打印、拷贝即为非受控文件，请核查最新版本 
- Printed Copy is Uncontrolled – Check Issue is Current - 
表3/Table 3 
编号
No. 
属性 
Property 
Sp- 
x100 
Sp- 
x130 
Sp- 
x300 
Sp- 
x330 
Sp-x600 
Sp- 
x630
Sp- 
x631
Sp- 
x634 
1 
防腐性能1) 
Corrosion behavior 
1.1 
在根据标准ISO 9227-NSS 进行盐喷雾试验后 
After aging in salt Spray fog according to ISO 9227-NSS 
1..1.1
48h 无划线2) 
48 h without  
scribe mark 
无起泡、无金属基材
腐蚀  
no blisters, no base 
metal corrosion 
—— 
1.1.2 
96h 无划线2) 
96 h without 
scribe mark  
—— 
无起泡、无金属基材腐
蚀 
no blisters, no base 
metal corrosion 
—— 
1.1.3 
240h 有划线2) 
240 h with scribe
mark  
—— 
无起泡、无金属
基材腐蚀、单边
扩延D≤2.5mm 
no blisters, no 
base metal 
corrosion, ad-
hesion 
lossD≤2.5mm 
—— 
1.2 
在根据试验规范SMTC 5 200 010 进行腐蚀循环试验后 
After corrosion cycle test according to Test Specification SMTC 30504 
1.2.1 
5 周期 
5 cycles 
—— 
表面无金属基材腐蚀（包括边缘） 
surface, including edges, free of base metal 
corrosion 
1.2.2 
30 周期有划线2) 
30 cycles with 
scribe mark  
—— 
无起泡、无金属基材腐蚀、单边扩
延D≤2.5 mm 
no blisters, no base metal 
corrosion, adhesion loss D ≤ 2.5 
mm 
—— 
1.2.3 
60 周期有划线2) 
60 cycles with 
scribe mark  
—— 
无
起
泡、无
金属基
材
腐
蚀、单
边扩延
D≤2.5 
mm 
no 
blisters
, no 
base 
metal 
corrosi
on, 
adhe-
sion 
loss D 
≤2.5 
mm 
1.3 
根据标准DIN EN ISO 6270-2，在冷凝水恒定气候下老化后 
After aging in moisture condensate constant climate DIN EN ISO 6270-2 
 
 
 
 


SMTC 5 100 011—2011(V1) 
 
5 
打印、拷贝即为非受控文件，请核查最新版本 
- Printed Copy is Uncontrolled – Check Issue is Current - 
表3（续）/Table 3（continuous） 
编号
No. 
属性 
Property 
Sp- 
x100 
Sp- 
x130 
Sp- 
x300 
Sp- 
x330 
Sp-x600 
Sp- 
x630
Sp- 
x631
Sp- 
x634 
1.3.1 
72h3) 
无起泡、无金属基材
腐蚀、必须符合根据
第3.7 节规定的要求
no blisters, no base 
metal corrosion, the 
requirement ac-
cording to section 
3.7 must be fulfilled
—— 
1.3.2 
144h3) 
—— 
无起泡、无金属基材腐
蚀、必须符合根据第
3.7节规定的要求 
no blisters, no base 
metal corrosion, the 
requirement accord-
ing to section 3.7 
must be fulfilled 
—— 
 
1.3.3 
240h3) 
—— 
无起泡、无金属基材腐蚀、必须符合根据第
3.7节规定的要求 
no blisters, no base metal corrosion, the 
requirement according to section 3.7 must 
be fulfilled 
2 
抗化学腐蚀性根据标准VDA 621-412，试验A 进行试验；根据DIN EN ISO 4628-1，表3 进行评估 
Resistance to chemicals acc. to VDA 621-412, test A, evaluation according to DIN EN ISO 4628-1, Table 3, 
with respect to 
2.1 
优质无铅汽油根
据
GB/T 
17930-2006 执行
Premium un-
leaded gasoline 
acc. to 
GB/T 
17930-2006 
—— 
最大特征值为2；但放置5h 后最大特征值为1 
max. characteristic value 2, but max. characteristic 
value 1 after 5 h resting period 
最大特征值为1 
max. characteristic value 
1 
2.2 
柴油燃料根据
GB/T 
19147-2003 执行
Diesel fuel acc. 
To GB/T 
19147-2003 
—— 
最大特征值为2；但放置5h 后最大特征值为1 
max. characteristic value 2, but max. characteristic 
value 1 after 5 h resting period 
最大特征值为1 
max. characteristic value 
1 
2.3 
厂注发动机油根
据标准
ACEA 
2008 执行，在
23℃4)下试验1h 
Factory-fill en-
gine oil acc. To 
ACEA 2008 , 1 h 
at 23 °C  
—— 
最大特征值为2；但放置5h 后最大特征值为1 
max. characteristic value 2, but max. characteristic 
value 1 after 5 h resting period 
最大特征值为1 
max. characteristic value 
1 
2.4 
中央液压系统根
据标准
GB/T 
7631.2-2003执行
Central hydraulic 
system fluid acc. 
to GB/T 
7631.2-2003 
—— 
最大特征值为2；但放置5h 后最大特征值为1 
max. characteristic value 2, but max. characteristic 
value 1 after 5 h resting period 
最大特征值为1 
max. characteristic value 
1 
2.5 
制动液根据标准
SMTC 2 240 001
执行5) 
Brake fluid 
acc. to SMTC 2 
240 001 
—— 
最大特征值为2；但放置5h 后最大特征值为1 
max. characteristic value 2, but max. characteristic value 1 after 5 h resting 
period 
 
 


SMTC 5 100 011—2011(V1) 
 
6 
打印、拷贝即为非受控文件，请核查最新版本 
- Printed Copy is Uncontrolled – Check Issue is Current - 
表3（续）/Table 3（continuous） 
编号 
No. 
属性 
Property 
Sp- 
x100 
Sp- 
x130 
Sp- 
x300 
Sp- 
x330 
Sp-x600 
Sp- 
x630
Sp- 
x631 
Sp- 
x634 
2.6 
冷却剂根据标准SH0521-1999 执行， 
Coolant acc. to SH0521-1999,  
2.6.1 
在23℃4)下试验
1h 
1 h at 23 °C  
—— 
最大特征值为2；但放置5h 后最大特征值为1 
max. characteristic value 2, but max. characteristic value 1 after 5 h resting 
period 
2.6.2 
在80℃6)下试验
24h 
24 h at 80 °C  
—— 
特征值为0 
characteristic value 0 
1) 焊接区域以及与焊接区域相接的区域，用低一等级的表面保护标准进行评判。与焊接区域相接的区域，包括从薄弱处（无
漆的焊缝或表面）算起的2.5mm 范围。 
The requirements of the next protection class down apply to surface areas on weld seams and design-related contact 
surfaces, including an adjacent zone of max. 2.5 mm starting from the weak point (surface/weld seam free of paint). 
2) 划线按照标准DIN EN ISO 7253 第8.5 节以及DIN EN ISO 4628-8 执行。 
Scribe mark acc. to DIN EN ISO 7253, Section 8.5 and DIN EN ISO 4628-8. 
3) 至少在室温下适应30 min。 
Then at least 30 min acclimatization at room temperature. 
4) 仅适用于发动机零部件。 
For engine compartment parts only. 
5) 仅适用于制动系统。 
For brake system parts only. 
6) 仅适用于装冷却剂的零部件。 
For parts carrying coolant only.

File: 材料工程师/SMTC 5 100 012 镀锌金属表面的涂漆表面保护的要求Paint coating of zinc-coated metal surfaces requirements for surface protect(110608).pdf.md
# SMTC 5 100 012 镀锌金属表面的涂漆表面保护的要求Paint coating of zinc-coated metal surfaces requirements for surface protect(110608).pdf

 
上汽股份有限公司技术中心企业技术标准 
Enterprise  Technical  Standard  of  SAIC  Motor  Technical  Center 
SMTC
SMTC 5 100 012－2011（V1）
 
 
镀锌金属表面的涂漆表面保护的要求 
Paint coating of zinc-coated metal surfaces 
requirements for surface protection 
 
 
 2011-06-08  发布/Issue 
 2011-06-09  实施/Implementation
上汽股份技术中心技术标准化委员会 
Technical Standardization Committee of SAIC Motor Technical Center    
发布
Issue


SMTC 5 300 012—2011 (V1) 
  
 
I 
打印、拷贝即为非受控文件，请核查最新版本 
- Printed Copy is Uncontrolled – Check Issue is Current - 
 前    言 
为规范对镀锌金属表面的涂漆对表面保护
的要求，特制定本标准。 
当中英文产生疑义时，以中文为准。 
本标准由材料分标委提出。 
本标准由SMTC 标准化技术委员会批准。 
本标准由标准化工作组归口管理。 
本标准起草部门：质保部。 
本标准主要起草人为：虞莲雯、徐睿。 
本标准于2011 年06 月08 日首次批准发布，
2011 年06 月09 日实施。 
 
Foreword 
To specify the surface protection require-
ment on Paint Coating of Zinc-Coated Metal 
Surfaces, we issued the standard. 
This standard in Chinese and English 
have a doubt, the Chinese version should be 
criterion. 
This standard was proposed by material 
sub-committee. 
This standard was approved by the SMTC 
Technical Standardization Committee. 
This standard is under the management of 
Standardization working team. 
The draft department of this standard: QA 
Dept. 
The main drafters of this standard: Yu 
Lianwen, Xu Rui 
This standard was first approved and is-
sued from Jun.08, 2011 and it will be imple-
mented from Jun.09, 2011. 
 


SMTC 5 300 012—2011 (V1) 
  
 
1 
打印、拷贝即为非受控文件，请核查最新版本 
- Printed Copy is Uncontrolled – Check Issue is Current - 
镀锌金属表面的涂漆 
表面保护的要求 
Paint coating of zinc-coated 
metal surfaces requirements 
for surface protection 
1 范围 
本标准规定了在镀锌部件上施涂各种表面
类型的有机涂层（单层液体漆和阴极电泳漆）的
表面保护要求。 
本标准中Sp-x632 适用于有镀锌工序的零
部件，Sp-x633 适用于半成品的镀锌件。 
1  Scope  
This standard defines the surface protection 
requirements for organic coatings (single-layer 
liquid paint or cathodic dip paint) on zinc-coated 
parts with the protection types. 
Sp-x632 for zinc coating of individual parts 
and Sp-x633 for parts made of zinc-coated semi 
finished products. 
2  规范性引用文件  
    下列文件中的条款通过本标准的引用而成
为本标准的条款。凡是注日期的引用文件，其随
后的修改版不适用于本标准。凡是不注日期的引
用文件，其最新版本适用于本标准。 
2 
Normative references 
    The following documents contain provisions 
which，through reference in this text，constitute 
provisions of this national standard. For dated ref-
erences, subsequent amendments to, or revisions 
of, any of these publications do not apply. As to the 
document without dates, the new versions will be 
valid for this version. 
    GB/T 7631.2-2003 液压系统用油 润滑油
要求 
   GB/T 7631.2-2003 Central Hydraulic System 
Fluid; Lubricant Requirements 
GB/T 17930-2006 车用汽油 
GB/T 17930-2006 Gasoline for motor vehicles
GB/T 19147-2003 柴油 燃油需求 
GB/T 19147-2003 Diesel fuel; Fuel Require-
ments 
SMTC 21521 金属零件表面保护；保护种类、
缩写名称、要求 
SMTC 21521 Surface Protection of Metal 
Parts; Surface Protection Types, Codes 
SMTC 90008 汽车零件和材料中禁用/限用
危险性物质 
SMTC 90008 Automotive prohi-
bited/restricted  hazardous substances parts and 
materials  
SMTC 2 240 001 制动液材料需求 
   SMTC 2 240 001 Brake Fluid; Material Re-
quirements 
    SMTC 5 200 010 车身及附加部件：防腐实验
   SMTC 5 200 010 Body and Add-On Parts; 
Corrosion Test 
ISO 6270-2 CH 气候及它的技术运用 冷凝水
-测试气候 
ISO 6270-2 CH Atmospheres and their Tech-
nical Application; Condensation Water Test At-
mospheres 
    ACEA 2008 欧洲发动机油最新规范 发动机
装车油 润滑油要求 
   ACEA European Oil Sequences 2008 Factory 
Fill Engine Oil, Lubricant Requirements 
    ASTM D 3306 乙二醇冷却液材料需求 
    ASTM D 3306 Ethylene Glycol-Based Coolant 
Additive; Material Requirements 
DIN 55996-1 涂料和清漆；涂层耐碎石冲
击；第1 部分：多冲击试验 
DIN 55996-1 Paints and Varnishes; Stone 
Chip Resistance Test for Coatings; Part 1: Multi 
Impact Test 
DIN EN 10142 冷加工用连续热浸镀锌低碳
钢板带材和薄板-交货技术条件  
DIN EN 10142 Continuously Hot-Dip Zinc 
Coated Low Carbon Steel Strip and Sheet for Cold 
Forming – Technical Delivery Conditions 
DIN EN 10152 电解镀锌冷轧板材-交货技术
条件 
DIN EN 10152 Electrolytically Zinc Coated 
Cold Rolled Steel Flat Products – Technical Deli-
very Conditions 
DIN EN 14214 机动车燃料；柴油发动机用
脂肪酸甲酯(FAME)；要求和试验方法. 
DIN EN 14214 Automotive Fuels; Fatty Acid 
Methyl Esters (FAME) for Diesel Engines; Re-
quirements and Test Methods 
DIN EN ISO 2409 色漆和清漆：划格试验 
DIN EN ISO 2409 Paints and Varnishes; 


SMTC 5 300 012—2011 (V1) 
  
 
2 
打印、拷贝即为非受控文件，请核查最新版本 
- Printed Copy is Uncontrolled – Check Issue is Current - 
Cross-Cut Test
DIN EN ISO 4628-1 色漆和清漆.漆膜降解
的评定.缺陷量值、大小以及外观均匀改变程度
的规定.第1 部分:一般说明和名称与符号系统 
DIN EN ISO 4628-1 Paints and Varnishes –
Evaluation of Degradation of Coatings – Designa-
tion of Quantity and Size of Defects, and of Inten-
sity of Uniform Changes in Appearance – Part 1: 
General Introduction and Designation System 
DIN EN ISO 4628-8 色漆和清漆.漆膜降解
的评定.缺陷量值、大小以及外观均匀改变程度
的规定－第8 部分：划痕周围脱层和腐蚀度的
评定 
DIN EN ISO 4628-8 Paints and Varnishes –
Evaluation of Degradation of Coatings – Designa-
tion of Quantity and Size of Defects, and of Inten-
sity of Uniform Changes in Appearance – Part 8: 
Evaluation of Corrosion Around a Scribe 
DIN EN ISO 7253 涂料和清漆.耐中性盐雾
的测定 
DIN EN ISO 7253 Paints and Varnishes –
Determination of Resistance to Neutral Salt Spray 
(Fog) 
JWS 3309/Type T-IV 自动变速箱油 
 
JWS 3309/Type T-IV Automatic Transmission 
Fluid 
VDA 621-412 汽车油漆的耐化学腐蚀 
VDA 621-412 Tests for Coating Methods; Re-
sistance to Chemicals of Motor Vehicle Paints 
 
3 要求 
如果以下特定零件或组件不能满足全部要
求，必须和负责的工程部门协调或在图样上给出
相应的说明。 
 
3
Requirements
If the following requirements for specific 
components or parts of components do not apply 
completely or not at all, this shall be coordinated 
with the responsible engineering departments or a 
special note shall be given on the drawing. 
 
3.1 基本要求 
 
3.1  General requirements 
 
3.1.1  有害物质的避免应根据SMTC 90008执
行。 
3.1.1  Avoidance of hazardous substances ac-
cording to SMTC 90008 
 
3.1.2  镀锌后非立即施涂的部件（例如：运输
镀锌部件到涂漆工厂）不应磷化或密封，但必须
按照SMTC 5 100 002 中Sp-c310 、Sp-c340 、
Sp-c330 或者Sp-c630的要求。对镀锌部件在运
输或贮藏过程中所需的任何保护，比如涂油，应
经涂漆工厂的同意。 
 
3.1.2  Parts that are not painted immediately after 
zinc coating (e.g., in the case of shipping 
zinc-coated parts to the painting plant) shall not be 
phosphated or sealed and must correspond to 
protection type Sp-c310, Sp-c340, Sp-c330 or 
Sp-c630 according to SMTC 5 100 002. Any re-
quired 
transport 
or 
storage 
protection 
of 
zinc-coated parts, such as oiling, shall be agreed 
upon with the painting plant.  
3.1.3  完成试验需8 个部件。 
3.1.3
Eight parts are required for complete test-
ing. 
3.2  预处理 
如果使用风干涂层系统和/或该油漆系统并
非在高温下（大于60 ℃）烘干，则零部件应于
试验前在60 ℃下预处理24 h，然后冷却至室温
（18～28）℃。 
3.2
Conditioning
If air-drying coating systems are used and/or 
the paint system is not burned in at elevated tem-
peratures (T>60°C), the components shall be 
conditioned for 24 hours at 60 °C before the test 
and then cooled to room temperature (18 to 
28) °C. 
3.3 基体材料 
根据图纸要求。 
3.3  Base material 
According to drawing. 
3.4 镀锌层 
a） 对于Sp-x632的镀锌工序，根据DIN EN 
10152 或Sp-c310执行，少数情况下，
可以根据SMTC 5 100 002
1）中的Sp-c340
执行。 
b） 对于Sp-x633的镀锌工序, 根据DIN EN 
3.4  Zinc coating
a） For Sp-x632: According to DIN EN 10152 
or Sp-c310, in exceptional cases Sp-c340 
according to SMTC 5 100 0021). 
b） For Sp-x633: According to DIN EN 10142, 
weight according to drawing or Sp-c330 
or Sp-c630 according to SMTC 5 100 002.


SMTC 5 300 012—2011 (V1) 
  
 
3 
打印、拷贝即为非受控文件，请核查最新版本 
- Printed Copy is Uncontrolled – Check Issue is Current - 
10142执行，其镀锌层的重量根据图纸
或SMTC 5 100 002 中的Sp-c330 或
Sp-c630执行。 
注：必须避免使用含光亮剂的电解质进行电镀，以
获得最佳的粘附性。 
Note：An electrolyte with the lowest possible amount 
of brighteners must be used for electroplating 
to ensure optimal adhesion. 
3.5 预处理 
a） 对于Sp-x633，进行磷化处理 
b） 对于Sp-x632，进行磷化处理，个别情
况下，可以进行薄层无Cr
6+钝化。 
3.5  Pretreatment
a） For Sp-x633 = zinc phosphated. 
b)  For Sp-x632 = zinc phosphated, in ex-
ceptional cases thin-layer passivated, 
free of Cr(VI).  
3.6 涂漆 
单层液涂漆或阴极电泳漆。不允许醇酸树脂
型的涂漆。 
3.6  Painting 
Single-layer liquid paint, alternatively cathodic 
dip paint. A paint structure based on alkyd resin is 
not permissible. 
3.7 颜色 
黑色或者根据图纸执行。 
3.7 Color
Black or according to drawing (according to 
color chart). 
3.8 涂层厚度 
单层液体漆厚度为15～50 μm；阴极电泳漆
为15～35 μm；或者根据图纸要求规定涂层厚
度。 
3.8 Paint coat thickness
15 to 50 μm for single-layer liquid paints, 15 to 
35 μm for cathodic dip paints, or paint coat thick-
ness deviating from this according to drawing. 
3.9 粘附性 
根据DIN EN ISO 2409 进行划格试验。要求：
特征值不大于１。 
3.9  Adhesion
Crosscut test according to DIN EN ISO 2409. 
Requirement: ≤characteristic value 1. 
3.10 耐石击性能 
根据 DIN 55996-1，方法Ｂ试验。如果因零
件的几何形状无法在零件本体取样，则应在施涂
的金属片上进行参比试验。要求：最大特征值为
2。 
3.10  Resistance to stone impact
Test according to DIN 55996-1, Method B. If it 
is not possible to test the components, e.g. be-
cause of their geometry, a reference test is to be 
carried out on painted metal sheets. Requirement: 
max. characteristic value 2. 
3.11 耐腐蚀性 
3.11  Corrosion resistance 
3.11.1 腐蚀循环试验 
a)  用根据标准DIN EN ISO 7253第8.5 节
的要求进行划线，根据试验规范SMTC 5 
200 010进行试验，根据DIN EN ISO 
4628-8进行评估。 
b)  要求： 
1） 5周期后：边缘和表面无金属基材腐
  蚀； 
2） 15 周期后：无起泡、无锌腐蚀；在
划线处及边缘处的单边扩散小于 
2.5mm； 
3） 30 周期后：除划线区域，无金  
属腐蚀（划线区域的单边扩散小于
2.5mm）。 
根据DIN EN ISO 2409 进行划格试验，特征
值不大于１mm。 
3.11.1  Corrosion cycle test 
a)  Test according to SMTC 5 200 010 with 
scribe mark according to DIN EN ISO 
7253, Section 8.5, evaluation according 
to DIN EN ISO 4628-8. 
b)  Requirements: 
1） After 5 cycles test duration: no base 
metal corrosion on cut edges and 
surface; 
2） After 15 cycles test duration: no 
blistering,    no zinc corrosion; 
adhesion loss D on scribe mark and 
cut edges < 2.5 mm; 
3） After 30 cycles test duration: no base
metal corrosion on the component  
surface outside the scribe mark 
(base metal corrosion on cut edges 
up to an adjacent zone of max. 2.5 
mm permissible). 
Crosscut test according to DIN EN ISO 2409: 
≤characteristic value 1. 
3.11.2 耐冷凝水恒定气候性能 
a)  根据标准ISO 6270-2 CH 进行试验，试
验时间为240 h；然后，零件在（18～
3.11.2  Resistance to moisture condensate 
constant climate 
a)  Test according to ISO 6270-2 CH, test 


SMTC 5 300 012—2011 (V1) 
  
 
4 
打印、拷贝即为非受控文件，请核查最新版本 
- Printed Copy is Uncontrolled – Check Issue is Current - 
28）℃下适应30 min； 
b)  要求：无起泡，无锌腐蚀；根据标准DIN 
EN ISO 2409进行划格试验，特征值≤1。
duration 240 h; the specimens are then 
acclimatized for 30 minutes at (18 to 
28) °C. 
b)  Requirements: no blistering, no zinc cor-
rosion; crosscut test according to DIN EN 
ISO 2409: no less than characteristic 
value 1. 
3.12 耐化学腐蚀性 
根据标准VDA 621-412,A进行试验；根据标
准DIN EN ISO 4628-1表3 进行评估。对于试验
介质与要求，见表1。 
3.12  Resistance to chemicals
Test according to VDA 621-412, A; evaluation 
according to DIN EN ISO 4628-1, Table 3. For test 
media and requirements, see Table 1. 
表1/Table1 
编号 
No. 
试验介质 
Test medium 
要求 
Requirement 
单层液涂漆 
Single-layer liquid paint 
阴极电泳漆 
Cathodic dip paint 
1 
所有部件 
For all parts 
1.1 
优质无铅汽油 根据GB/T 17930-2006 执行
Premium unleaded gasoline according to 
GB/T 17930-2006 
最大特征值2；但放置5h 后
最大特征值为1 
max. characteristic value 2, 
but 
max. 
characteristic 
value 1 after 5 h resting 
period 
最大特征值1 
max. characteristic value 1
1.2 
柴油 根据GB/T 19147-2003 执行 
Diesel fuel acc. to GB/T 19147-2003 
1.3 
脂肪酸甲酯 根据DIN EN 14214 执行 
Fatty acid methyl ester according to DIN EN 
14214 
2 
密封剂和密封剂清除剂（仅对外饰件） 
For exterior parts only 
Released sealant and sealant remover 
3 
仅适用于发动机零部件 
For engine compartment parts only 
3.1 
原厂机油 根据ACEA 2008 执行 
Factory-fill engine oil according to ACEA 
2008 
最大特征值2；但放置5h 后
最大特征值为1 
max. characteristic value 2, 
but 
max. 
characteristic 
value 1 after 5 h resting 
period 
最大特征值1 
max. characteristic value 1
3.2 
自动变速油 根据JWS 3309/Type T-IV 执行
Automatic transmission fluid according to 
JWS 3309/Type T-IV 
3.3 
中央液压系统用油 根据GB/T 7631.2-2003
执行 
Central hydraulic system fluid according to 
GB/T 7631.2-2003 
3.4 
制动液 根据SMTC 2 240 001 执行 
Brake fluid according to SMTC 2 240 001 
3.5 
冷却添加剂 根据ASTM D 3306 执行 
Coolant additive according to ASTM D 3306
