Repository: kujaxr/obsidian-vault

File: 材料工程师/SMTC 5 100 013 金属表面粉末喷涂的表面保护要求Powder paint on metal surfaces requirements for surface protection(110608).pdf.md
# SMTC 5 100 013 金属表面粉末喷涂的表面保护要求Powder paint on metal surfaces requirements for surface protection(110608).pdf

 
上汽股份有限公司技术中心企业技术标准 
Enterprise  Technical  Standard  of  SAIC  Motor  Technical  Center 
SMTC
SMTC 5 100 013－2011（V1）
 
 
金属表面的粉体涂料对表面保护的要求 
Powder paint on metal surfaces requirements 
for surface protection 
 
 
 
2011-06-08  发布/Issue 
 2011-06-09  实施/Implementation
上汽股份技术中心技术标准化委员会 
Technical Standardization Committee of  SAIC Motor Technical Center   
发
布
Issue


SMTC 5 100 013—2011(V1) 
  
 
I 
打印、拷贝即为非受控文件，请核查最新版本 
- Printed Copy is Uncontrolled – Check Issue is Current - 
 前    言 
为规范对金属表面粉体涂料的表面保护要
求，特制定本标准。 
当中英文产生疑义时，以中文为准。 
本标准由材料分标委提出。 
本标准由SMTC 标准化技术委员会批准。 
本标准由标准化工作组归口管理。 
本标准起草部门：质保部。 
本标准主要起草人为：虞莲雯、徐睿。 
本标准于2011 年06 月08 日首次批准发布，
2011 年06 月09 日实施。 
 
 
Foreword 
 
 
To specify the surface protection require-
ment on of power paint on metal surface, we 
issued the standard. 
This standard in Chinese and English 
have a doubt, the Chinese version should be 
criterion. 
This standard was proposed by material 
sub-committee. 
This standard was approved by the SMTC 
Technical Standardization Committee. 
This standard is under the management of 
Standardization working team. 
The draft department of this standard: QA 
Dept. 
The main drafters of this standard: YU 
Lianwen, Xu Rui 
This standard was first approved and is-
sued from Jun.08, 2011 and it will be imple-
mented from Jun.09, 2011. 
 


SMTC 5 100 013—2011(V1) 
  
 
1 
打印、拷贝即为非受控文件，请核查最新版本 
- Printed Copy is Uncontrolled – Check Issue is Current - 
金属表面的粉体涂料 
对表面保护的要求 
Powder paint on metal surfaces
requirements for surface   
protection 
1 范围 
本标准规定了在已预处理的部件上施涂粉
体涂料的要求。 
本标准适用于评价预处理的部件上的粉体
涂料。但不适用于装饰性表面或者铝轮毂。 
1  Scope  
This standard specifies the requirements for 
powder paints on pretreated components. 
This standard  is suitable to evaluate the 
powder paints on pretreated components. But this 
standard does not apply to decorative surfaces  or 
aluminum wheels. 
2  规范性引用文件  
    下列文件中的条款通过本标准的引用而成
为本标准的条款。凡是注日期的引用文件，其
随后的修改版不适用于本标准。凡是不注日期
的引用文件，其最新版本适用于本标准。 
2 
Normative references 
    The following documents contain provisions 
which，through reference in this text，constitute 
provisions of this national standard. For dated refer-
ences, subsequent amendments to, or revisions of, 
any of these publications do not apply. As to the 
document without dates, the new versions will be 
valid for this version. 
GB/T 17930-2006 车用汽油 
GB/T 17930-2006 Gasoline for motor vehicles 
GB/T 19147-2003 柴油 燃油需求 
GB/T 19147-2003 Diesel fuel; Fuel Require-
ments 
SMTC 90008 汽车零件和材料中禁用/限用危
险性物质 
SMTC 90008 Automotive prohibited/restricted  
hazardous substances parts and materials 
SMTC 5 200 010 车身及附加部件：防腐试
验 
SMTC 5 200 010 Body and Add-on Parts; Cor-
rosion Test 
ISO 6270-2 CH 气候及它的技术运用 冷凝
水-测试气候 
ISO 6270-2 CH Atmospheres and their Technical 
Application; Condensation Water Test Atmospheres 
DIN 55996-1 涂料和清漆：涂层耐石头划
性：第1 部分：多冲击试验 
DIN 55996-1 Paints and Varnishes – Stone Chip 
Resistance Test for Coatings – Part 1: Multi Impact 
Test 
    DIN ISO 4532   玻璃及瓷釉抗冲击测试 
DIN ISO 4532 Vitreous and Porcelain Enamels – 
Determination of the Resistance of Enameled Articles 
to Impact – Pistol Test 
DIN EN ISO 2409 色漆和清漆：划格试验 
DIN EN ISO 2409 Paints and Varnishes – 
Cross-Cut Test 
DIN EN ISO 4628-1 色漆和清漆－－漆膜
降解的评定－－缺陷数量和大小，以及外观均
一变化程度的评价－－第1 部分:一般说明和名
称与符号系统 
DIN EN ISO 4628-1 Paints and Varnishes – 
Evaluation of Degradation of Coatings - Designation 
of Quantity and Size of Defects, and of Intensity of 
Uniform Changes in Appearance – Part 1: General 
Introduction and Designation System 
DIN EN ISO 4628-8 色漆和清漆－－漆膜
降解的评定－－缺陷数量和大小，以及外观均
一变化程度的评价－－第8 部分：划线周围腐
蚀程度的评价 
DIN EN ISO 4628-8 Paints and Varnishes – 
Evaluation of Degradation of Coatings; Designation 
of Quantity and Size of Defects, and of Intensity of 
Uniform Changes in Appearance – Part 8: Evaluation 
of Corrosion around a Scribe 
DIN EN ISO 7253 涂料和清漆：耐中性盐
雾的测定 
DIN EN ISO 7253 Paints and Varnishes – De-
termination of Resistance to Neutral Salt Spray (Fog)
VDA 621-412 涂层方法试验、汽车涂漆的
耐化学腐蚀性能 
VDA 621-412 Tests for Coating Methods, Resis-
tance to Chemicals of Automotive Paints 
3 要求 
如果以下特定零件或组件不能满足全部要
3 
Requirements 
If the following requirements for specific com-
ponents or parts of components do not apply com-


SMTC 5 100 013—2011(V1) 
  
 
2 
打印、拷贝即为非受控文件，请核查最新版本 
- Printed Copy is Uncontrolled – Check Issue is Current - 
求，必须和负责的工程部门协调或在图样上给
出相应的说明。 
 
pletely or not at all, this shall be coordinated with the 
responsible engineering departments or a special 
note shall be given on the drawing. 
3.1 保护种类 
    应用列于表１中的表面保护类型。 
3.1  Protection types 
The surface protection types listed in Table 1 
shall apply. 
表1/Table 1 
保护种类 
Protection type 
设计 
Design 
Sp-x650 
带有成膜或成层预处理的重点防护 
heavy protection with film- or layer-forming pretreatment 
Sp-x651 
带有成膜或成层预处理、以及底漆的特别重点防护（例如：用于可见区域） 
especially heavy protection with film or layer-forming pretreatment and 
primer coat (use in the visible area, for example) 
 
3.2 基本要求 
有害物质的避免应根据SMTC 90008执行。
进行完全试验大约需10 个部件。 
3.2
General requirements
Avoidance of hazardous substances according 
to SMTC 90008.Ten parts are required for complete 
testing. 
3.3 薄弱区域 
薄弱区域是指由于设计原因，施涂后需进
行机械加工的区域的边缘处（从未涂漆的边缘
开始，最大2.5 mm 宽度的区域）。 
3.3  Weak spots
Weak spots are edges of an area that was me-
chanically worked after coating for design reasons (in 
a zone of max. 2.5 mm width, starting from the edge 
of the unpainted surface). 
3.4 外观 
根据图纸或经核准的样品，部件应在其表
面展现均一的外观。不允许存在对规定外观产
生不利影响的孔隙、粗纹以及其它的缺陷或损
坏。涂层应对基材具有牢固的粘附性。 
3.4  Appearance
The parts shall exhibit a uniform appearance on 
their entire surface, according to drawing and re-
leased sample. Pores, coarse cracks, and other flaws 
or damage that adversely effects the specified ap-
pearance are not permissible. The coating shall have 
firm adherence to the base material. 
3.5 其它特性 
其它特性见表2。 
3.5  Further properties 
See Table 2. 


SMTC 5 100 013—2011(V1) 
  
 
3 
打印、拷贝即为非受控文件，请核查最新版本 
- Printed Copy is Uncontrolled – Check Issue is Current - 
表2/Table2 
编号 
No. 
特性 
Property 
要求Requirement 
Sp-x650
Sp-x651
1 
基材 
Base material 
见图纸 
see drawing 
2 
粉体涂料的红外光谱 
IR spectrum of the powder paint 
根据样品 
acc. to sample  
3 
光泽度 
Degree of glossiness 
光泽度根据原样或图纸规格 
degree of glossiness according to original sample or 
drawing specification 
4 
预处理和底漆 
Pretreatment and primer coat 
4.1 
钢 
Steel 
锌磷化 
zinc phosphated 
锌磷化及底漆 
zinc phosphated and 
primed 
4.2 
锌 
Zinc 
钝化 
passivated 
钝化及底漆 
Passivated and primed 
4.3 
铝  
Aluminum 
钝化 
passivated 
钝化及底漆 
Passivated and primed 
4.4 
铜 
Copper 
—— 
底漆 
primed 
5 
涂层厚度 
Coating thickness 
5.1 
底漆 
Primer coat 
—— 
（25±5 ）μm 
5.2 
粉体涂料 
Powder paint 
≥60 μm 
6 
粘附性和脆性（划格试验根据DIN EN 
ISO 2409 执行） 
Adhesion and brittleness (crosscut 
test acc. to DIN EN ISO 2409) 
Gt: 0～1 
7 
抗石击性 
Resistance to stone impact acc. to 
DIN 55996-1 
最大特征值1 
max. characteristic value 1 
8 
腐蚀性能 
Corrosion behavior 
8.1 
腐蚀循环试验1) 
Corrosion cycle test  
无气泡、无金属基体腐蚀；单边扩散D≤2.5 mm 
no blisters, no corrosion of base metal; adhesion loss D 
≤2.5 mm 
8.2 
在冷凝水恒定的气候下试验2) 
Test in the moisture-condensate con-
stant climate  
无气泡、无金属基体腐蚀；必须满足第3.5 节表2 第6 条
的要求 
no blisters, no corrosion of base metal; the requirements 
of Section 3.5 and Table 2, No. 6 must be fulfilled 
9 
抗温性能（温度循环试验） 
Temperature resistance (temperature cycle test) 
9.1 
在高温下老化3) 
Aging at elevated temperature  
必须满足第3.5 节表2 第6 条的要求 
requirements of this table must be fulfilled 
9.2 
在低温下老化4) 
Aging at low temperature  
10 
低温下进行撞击试验5) 
Impact test at low temperature  
涂层无碎片或裂纹；撞击不应到达基材6) 
no chipping and no cracks of the coating; impact shall not 
reach base material  
11 
抗化学腐蚀性能7) 
Resistance to chemicals  
11.1 
优质无铅汽油根据GB/T 17930-2006
执行 
Premium unleaded gasoline 
acc. to GB/T 17930-2006 
最大特征值1 
max. characteristic value 1 
11.2 
柴油燃料根据GB/T 19147-2003 执行
Diesel fuel acc. to GB/T 19147-2003 
11.3 
密封胶和密封胶清洁剂 
Respectively released sealant and 
sealant remover 


SMTC 5 100 013—2011(V1) 
  
 
4 
打印、拷贝即为非受控文件，请核查最新版本 
- Printed Copy is Uncontrolled – Check Issue is Current - 
表2（续）/Table2（continuous） 
编号 
No. 
特性 
Property 
要求Requirement 
Sp-x650 
Sp-x651 
1）按照试验规范SMTC 5 200 010 试验60 周期、根据标准DIN EN ISO 7253 第8.5 节进行标线、根据标准DIN 
EN ISO 4628-8 进行评估。 
60 cycles according to Test Specification SMTC 5 200 010 with scribing line according to DIN EN ISO 7253, 
Section 8.5. Evaluation according to DIN EN ISO 4628-8. 
2）根据标准DIN EN ISO 6270-2 进行试验，试验持续时间为240h；然后试样在(18～28)℃下适应至少30min。
 Test according to DIN EN ISO 6270-2, test duration 240 h; the specimens are then acclimatized for at least 
30 minutes at (18 to 28) °C. 
3）在（90±2）℃下，在机械循环干燥炉下老化240 h；然后试样在（18～28）℃下适应至少30min。 
 240 h aging in the mechanical circulation oven at (+90 + 2) °C; the specimens are then acclimatized for at 
least 30 minutes at +(18 to 28) °C. 
4）在高温下老化后（表2，No.9.1），相同的试样在低温下（-40±3℃）老化24h；然后试样在（18～28）℃下适
应30min，最后根据表2，No.10 进行试验。 
 After aging at elevated temperature (Table 2, No. 9.1), the same specimens are aged at low temperatures for 
24 h at (-40 + 3) °C; next the specimens are acclimatized for at least 30 min at (+18 to 28) °C. Afterwards, these 
same specimens are tested according to Table 2, No. 10. 
5）在（-40±3）℃下老化24h，根据DIN EN ISO 4532 进行试验，并施加90N 的试验力于基材上。 
Impact test after 24 h aging at (-40 + 3) °C on the basis of DIN EN ISO 4532, but with a specified test force of 
90 N on a rigid substrate. 
6）对于稳定装置，根据试验方法允许高达3 mm 直径的撞击作用于基材。 
 In the case of stabilizers, impacts of up to 3 mm in diameter which extend down to the base material and are 
caused by the test method are permitted. 
7）根据VDA 试验片621-412，试验A 进行试验；根据标准DIN EN ISO 4628-1 表3 进行评估。 
 Test according to VDA test sheet 621-412, test A; evaluation according to DIN EN ISO 4628-1, Table 3.

File: 材料工程师/SMTC 5 100 014 镍铬电镀层表面防护要求Electroplated nickelchromium coatings requirements for surface protection(110608).pdf.md
# SMTC 5 100 014 镍铬电镀层表面防护要求Electroplated nickelchromium coatings requirements for surface protection(110608).pdf

 
上汽股份有限公司技术中心企业技术标准 
Enterprise  Technical  Standard  of  SAIC  Motor  Technical  Center 
SMTC
SMTC 5 100 014－2011（V1）
 
 
镍/铬电镀层表面保护要求 
Electroplated nickel/chromium coatings requirements for sur-
face protection 
 
 
 
 2011-06-08  发布/Issue 
 2011-06-09  实施/Implementation
上汽股份技术中心技术标准化委员会 
Technical Standardization Committee of  SAIC Motor Technical Center   
发布
Issue


SMTC 5 100 014—2011(V1) 
  
 
I 
打印、拷贝即为非受控文件，请核查最新版本 
- Printed Copy is Uncontrolled – Check Issue is Current - 
 前    言 
为规范镍/铬电镀层表面保护要求，特制定
本标准。 
当中英文产生疑义时，以中文为准。 
本标准由材料分标委提出。 
本标准由SMTC 标准化技术委员会批准。 
本标准由标准化工作组归口管理。 
本标准起草部门：质保部。 
本标准主要起草人为：虞莲雯、徐睿。  
本标准于2011 年06 月08 日首次批准发布，
2011 年06 月09 日实施。 
 
 
Foreword 
 
 
To specify the electroplate nickel / chro-
mium coatings requirement for surface protec-
tion we issued the standard. 
If there is a doubt between Chinese and 
English version of this standard, the Chinese 
version should be criterion. 
This standard was proposed by material 
sub-committee. 
This standard was approved by the SMTC 
Technical Standardization Committee. 
This standard is under the management of 
Standardization working team. 
The draft department of this standard: QA 
Dept. 
The main drafters of this standard: YU 
Lianwen, Xu Rui. 
This standard was first approved and is-
sued from Jun.08, 2011 and it will be imple-
mented from Jun.09, 2011. 
 


SMTC 5 100 014—2011(V1) 
  
 
1 
打印、拷贝即为非受控文件，请核查最新版本 
- Printed Copy is Uncontrolled – Check Issue is Current - 
镍/铬电镀层表面保护要求 
Electroplate nickel/chromium 
coatings requirement for sur-
face protection 
1 范围 
本标准规定了钢、铜和铝质零件以及锌压铸件
上装饰用镍/铬电镀层的要求。 
本标准适用于要求钢、铜和铝质零件以及锌压
铸件上装饰用镍/铬电镀层。 
1  Scope  
This standard defines requirements for de-
corative, electrolytically deposited Ni-Cr coatings 
on parts of steel, copper and aluminum materials.
This standard is suitable to raise require-
ments for decorative, electrolytically  deposited 
Ni-Cr coatings on parts of steel, copper and alu-
minum materials. 
2  规范性引用文件  
   下列文件中的条款通过本标准的引用而成为本
标准的条款。凡是注明日期的引用文件，其随后的
修改版不适用于本标准。凡是不注明日期的引用文
件，其最新版本适用于本标准。 
2 
Normative references 
    The following documents contain provisions 
which，through reference in this text，constitute 
provisions of this standard. For dated references, 
subsequent amendments to, or revisions of, any 
of these publications do not apply. As to the 
document without dates, the new versions will be 
valid for this version. 
SMTC 21521 金属零件的表面保护；保护种类、
缩写名称、要求 
SMTC 21521 Surface Protection of Metal 
Parts; Degrees of Protection, Codes, Require-
ments 
ISO 9227 用不同的氯化钠溶液的盐雾试验 
ISO 9227 Spray Tests with Different Sodium 
Chloride Solutions 
DIN EN 12540 金属的腐蚀保护-镍、镍加铬、
铜加镍和铜加镍加铬的电镀层 
DIN EN 12540 Corrosion Protection of Met-
als – Electrodeposited Coatings of Nickel, Nickel 
plus Chromium, Copper plus Nickel and Copper 
plus Nickel plus Chromium 
DIN EN ISO 1463 金属和氧化物镀层-镀层厚度
的测定；显微镜法 
DIN EN ISO 1463 Metallic and Oxide Coat-
ings – Measurement of Coating Thickness; Mi-
croscopical Method 
DIN EN ISO 2177 金属镀层；镀层厚度的测定；
阳极溶解库仑法 
DIN EN ISO 2177 Metallic Coatings; Mea-
surement of Coating Thickness; Coulometric 
Method 
by Anodic Dissolution 
DIN EN ISO 2409 色漆和清漆；交叉切割试验
DIN EN ISO 2409 Paints and Varnishes; 
Cross-Cut Test 
DIN EN ISO 2819 金属基质的金属镀层、电镀
层和化学沉积层；试验附着力的方法述评 
DIN EN ISO 2819 Metallic Coatings on Me-
tallic Substrates, Electrodeposited and Chemi-
cally Deposited Coatings; Review of Methods 
Available for Testing Adhesion 
DIN EN ISO 3497 金属镀层-镀层厚度测量-X 
射线光谱测定法 
DIN EN ISO 3497 Metallic Coatings – Mea-
surement of Coating Thickness – X-Ray 
Spectrometric Methods 
3 保护种类 
表面保护种类见表1 
3 
Protection type 
    Protection type see Table 1 
 
 
 


SMTC 5 100 014—2011(V1) 
  
 
2 
打印、拷贝即为非受控文件，请核查最新版本 
- Printed Copy is Uncontrolled – Check Issue is Current - 
表1/Table1   
保护种类 
Protection type 
应用 
Applications 
符合 DIN EN 12540 的范例 
Example acc. To DIN EN 12540 
Sp-f350 
具有中等耐腐蚀要求的车内零件，例如车门把手、
插件 
Interior parts with moderate corrosion load,e.g., 
door handles, inserts 
Fe//Ni10b/Crr, 
Zn//Cu8/Ni10b/Crr 
Sp-f620 
具有高耐腐蚀要求的车外零件，例如：车顶纵梁、
保险杠外罩上的嵌条、散热器格栅、发动机舱部件
Exterior parts with high corrosion load, e.g., roof 
rail, bumper cover strips, radiator grille, engine 
compartment components 
Fe//Ni25d/Crmc,
Fe//Cu20/Ni25d/Crmc 
Sp-f650 
Fe//Cu20/Ni25d/Crmp 
 
4 要求 
如果以下特定零件或组件不能满足全部要求，
必须和负责的工程部门协调或在图样上给出相应的
说明。 
4 
Requirements 
If the following requirements for specific 
components or parts of components do not apply 
completely or not at all, this shall be coordinated 
with the responsible engineering departments or 
a special note shall be given on the drawing 
4.1 一般要求 
4.1
General requirements 
4.1.1  对于一次完整的试验大约需要10 个零件
（取决于尺寸）。 
 
4.1.1  Approx. 10 parts (depending on size) are 
required for a complete test. 
 
4.1.2  以下其它数据在首样试验报告中给出： 
a) 零件编号； 
b) 镀层公司、镀层系统； 
c) 电镀日期； 
d) 处理顺序（处理时间、电流密度、温度、化
学制品供应商）； 
e) 零件在挂具上的位置和排列形式。 
4.1.2  The following additional data shall be 
given in the first-sample test report: 
a)  part number; 
b)  coating company, coating system; 
c)  electroplating date; 
d)  process sequence (process times, cur-
rent densities, temperatures, chemical 
suppliers); 
e)  position / arrangement on the rack. 
4.2  表面加工 
4.2  Surface finish 
4.2.1  保护层不应包含任何气孔、粗糙裂纹、或其
他缺陷，以致会影响规定的表面要求和/或附着力，
或防腐性能。电镀部件不应有污点和变色。 
 
 
4.2.1
The protective coating shall not contain 
any pores, coarse cracks, damage or other flaws 
impairing specified appearance and/or adhesion 
or corrosion protection. The electroplated com-
ponents shall be free of spots and discolorations. 
4.2.2  零件表面（光泽度和表面结构）应符合首样。
4.2.2  The appearance of the parts (degree of 
glossiness and surface structure) shall corres-
pond to the initial sample. 
4.2.3  当零件处于合理恰当的安装及运输的条件
下，则其电镀层性能不应受到影响或降低它特定要
求的损害。使用和安装时的轻微变形不应导致电镀
层的附着力丧失。 
 
4.2.3  Given proper mounting and transportation 
conditions, the coating must not be damaged in a 
way that would lead to impairment of function 
and/or decrease in the specified requirements. 
Slight deformations due to use and mounting 
shall not lead to loss of adhesion of the electro-
lytically deposited coatings. 
4.2.4  电镀接触位置将经过协商达成一致。电镀层
的要求通常适用于部件的所有区域，除非图纸中强
调了具体的重要区域（例如客户可视的区域或不可
视的区域）。 
4.2.4  The electroplating contact positions shall 
be agreed upon. The requirements of the elec-
trolytically deposited coating generally apply to all 
areas of the component unless specific important 
areas (e.g., area visible for the customer or areas 
that are not visible) are emphasized in the draw-
ing. 
4.3 镀层结构 
4.3  Layer structure  
Layer structure See Table 2. 


SMTC 5 100 014—2011(V1) 
  
 
3 
打印、拷贝即为非受控文件，请核查最新版本 
- Printed Copy is Uncontrolled – Check Issue is Current - 
镀层结构见表2。 
表2/Table2 
性质 
Property 
Sp-f350 
Sp-f620 
Sp-f650 
铝/锌压铸件：需要预镀铜和/或自催化沉积镍层 
钢/铜物料：预镀铜和/或自催化沉积镍层不是必需的。 
The cast aluminum/zinc: Pre-copperplating and/or autocatalytically deposited nickel 
layer required 
Steel/copper materials: Pre-copperplating and/or autocatalytically deposited nickel 
layer not absolutely necessary 
最小镀层厚度(μm)a 依照DIN 
EN ISO 1463，DIN EN ISO 
2177 或DIN EN ISO 3497 
Minimum coating thickness 
(μm) acc. To DIN EN ISO 
1463，DIN EN ISO 2177 or 
DIN EN ISO 3497 
Ni>10， 
Cr≥0.3 
 
Ni>25, 
Crmc=0.5 到1.0 
 
Ni >25, 
Crmp=0.2 到0.5 
 
镍层结构 
Nickel layer structure 
可选择 
optional 
双重镍或三重镍，在铬层下
面的中间Ni 层，形成裂纹网
状，半光亮镍的含硫量
<0.005% 
Double or triple nickel, al-
ternatively Ni intermediate 
layer below the chromium 
layer to generate a crack 
network, sulfur content < 
0.005% for semi-gloss 
nickel 
双重镍或三重镍，在铬层下
面的中间Ni 层，产生微孔
Double or triple nickel, Ni 
intermediate layer below 
the chromium layer to gen-
erate microspores 
铬层结构、裂纹或气孔密 
度依照DIN EN 12540,附录E
Structure of the chromium 
layer, crack or pore density 
according to DIN EN 12540, 
Appendix E 
可选择 
optional 
(250 到800 个)裂纹/cm 
(250 to 800) cracks/cm 
>10,000 个气孔/cm2 
依照第4 条 
> 10,000 pores/cm² ac-
cording to Section 4 
a  带有小半径、角和凹陷区域的区域，鉴于镀层工艺，局部镀层厚度可低于最小规格，只要依照3.5 条满足了耐腐
蚀性能要求。 
At unfavorable component areas with small radii, angles and recessed areas, the local coating thicknesses can 
drop below the minimum specifications due to the process, as long as the resistance requirements according to Section 
3.5 are fulfilled. 
 
4.4 附着强度 
 
4.4 Adhesive strength
 
4.4.1  依照 DIN EN ISO 2819，须使用以下任一方
法（至少要进行温度循环试验和一次下述的机械试
验）测试镀层结合强度。 
 
4.4.1  The adhesive strength of the coating shall 
be tested according to DIN EN ISO 2819 using 
one of the following methods (at least the tem-
perature cycle test and one of the mechanical 
tests listed below are to be carried out). 
4.4.2  锯切试验：使用金属切削带锯，自镀层的反
面锯部件（22 个锯齿/25mm；移动速度40 到45 
m/min）。依照 DIN EN ISO 2409 (3 mm)进行交叉切
割试验，但是要使用切割工具，例如BLB Omnilab
生产的Edding Cutter M9（另外按照交叉切割试验
进行操作（圣安德鲁十字））。要求：Gt 0。 
 
4.4.2 
Saw-cut test: The component is sawed 
from the reverse side toward the coating with a 
metal-cutting band saw (22 teeth/25 mm; traverse 
speed 40 to 45 m/min).Requirement: No stripping 
of the coating.Crosscut test according to DIN EN 
ISO 2409 (3 mm), but with a cutter, e.g., Edding 
Cutter M9 by BLB Omnilab (alternatively carried 
out as a crosscut test (St. Andrew’s cross)). 
Requirement: Gt 0. 
 
4.4.3  锉刀试验：以45°的角度，从镀层的反面
锉镀层部件。要求：镀层之间不可分离或镀层不可
从基材上剥落。 
 
4.4.3  File test: Filing of a coated component 
from the reverse side toward the coating at an 
angle of 45°.Requirement: No separation of the 
coating layers or stripping of the coating from the 
base material. 


SMTC 5 100 014—2011(V1) 
  
 
4 
打印、拷贝即为非受控文件，请核查最新版本 
- Printed Copy is Uncontrolled – Check Issue is Current - 
4.4.4  高温急冷试验:依据不同基材，样品件要在
下列温度下老化一个小时，然后浸入室温水中： 
a) 钢 (300 ± 10) ℃； 
b) 铜 (250 ± 10) ℃； 
c) 锌 (150 ± 10) ℃； 
d) 铝 (150 ± 10) ℃； 
- 要求:不可起泡。 
4.4.4 Temperature cycle test:Depending on the 
base material, the specimen part is aged for one 
hour at the following temperatures and then im-
mersed in room-temperature water: 
a)  Steel (300 ± 10) °C; 
b)  Copper (250 ± 10) °C; 
c)  Zinc (150 ± 10) °C; 
d)  Aluminum (150 ± 10) °C; 
- Requirement: No blistering. 
4.5 耐腐蚀性能 
盐雾试验按ISO 9227-NSS，96h（针对Sp-f350）
和480h(针对Sp-f620 和Sp-f650)。 
氯化铜盐雾试验按ISO 9227-CASS ，16h( 针对
Sp-f350)和80h(针对Sp-f620 和Sp-f650)。要求：
基材不可被腐蚀，不可出现对表面有消极影响的腐
蚀现象。（在60cm 的观测距离进行评估，观测时间
为5s/400mm
2。） 
4.5  Corrosion resistance 
Salt spray fog test according to ISO 
9227-NSS, 96 h (for Sp-f350) and 480 h (for 
Sp-f620 and Sp-f650). 
Copper chloride salt spray fog test according 
to ISO 9227-CASS, 16h (for Sp-f350) and 80h 
(for Sp-f620 and Sp-f650).Requirement: No base 
metal corrosion and no signs of corrosion that 
have a negative effect on appearance. (This is 
evaluated at an observation distance of 60 cm for 
an observation time of 5 s/400 mm2.) 
4.6 电化学性能 
4.6 Electrochemical behavior
4.6.1  测试：测试镍层之间的电压差，例如使用
Helmut Fischer GmbH
生产的库伦测厚仪
（Couloscope CMS Step）。要求：半光亮镍对于光
亮镍的电位差至少大于100 mV。 
 
4.6.1  Test: test of the voltage differences be-
tween the nickel layers, e.g., using a Couloscope 
CMS Step from Helmut Fischer GmbH. Re-
quirements: The semi-gloss nickel layer must be 
at least 100 mV nobler than the glossy nickel 
layer. 
4.6.2  对于三重全光亮镍体系，对于半光亮镍和光
亮镍之间的镍层（它包含了大量硫），光亮镍相对于
它的电位差至少大于15 mV。另外，直接位于铬层
下面的多孔镍，其相对于光亮镍的电位差至少大于
20 mV。 
 
4.6.2  For triple glossy nickel layers, the Ni layer 
between the semi-gloss and glossy nickel layers, 
which contains an especially high amount of sul-
fur, must be at least 15 mV less noble than the 
glossy nickel layer. An additional thin micropor-
ous Ni layer directly below the chromium coating 
must be at least 20 mV nobler than the glossy 
nickel layer. 
5 注意事项 
针对微孔率测试建议以下步骤： 
a)  按 10A/dm
2，阴极除油持续1 到3 并在10%
硫酸中浸渍30 s 
b)  铜环（内径6mm）暴露于以下电解液中，
进行表面极化： 
a) 33.0 g/l CuSO4 + 5 H2O 
b) 16.0 g/l H2SO4 (96%) 
c) 2.3 g/l KCl 
d) 0.1 ml/l 润湿剂,例如Enthone GmbH 
-生产的润湿剂（Wetting Agent DL-S） 
c)  极化顺序： 
1)  在1000mV 时，阳极极化30s 
2) 不提供电压达30s 
3) 在400mV 时，阴极极化30s 
d)  评估：计算显微镜下形成的铜晶体。建议
使用Enthone 公司的霍尔曼测试，确定多
微孔铬镀层中的气孔数量。 
5 
Testing note  
The following procedure is recommended for 
testing microporosity: 
a)  Cathodic degreasing for 1 to 3 min at 10 
A/dm2 and pickling for 30 s in 10% sul-
furic acid; 
b)  Polarization of the surface in a copper 
ring (inner diameter 6 mm) with expo-
sure to an electrolyte of: 
a) 33.0 g/l CuSO4 + 5 H2O; 
b) 16.0 g/l H2SO4 (96%); 
c) 2.3 g/l KCl; 
d) 0.1 ml/l wetting agent, e.g., Wetting  
- Agent DL-S from Enthone GmbH 
c)  Polarization sequence: 
1)  30 s anodically at 1,000 mV; 
2)  30 s no voltage supplied; 
3)  30 s cathodically at 400 mV. 
d)  Evaluation: counting the copper crystals 
formed under the microscope. The 


SMTC 5 100 014—2011(V1) 
  
 
5 
打印、拷贝即为非受控文件，请核查最新版本 
- Printed Copy is Uncontrolled – Check Issue is Current - 
Fuhrmann test from Enthone is recom-
mended for determining the number of 
pores in microporous-deposition chro-
mium layers.

File: 材料工程师/SMTC 5 100 015 锌铁镀层表面保护要求Zinc iron alloy coatings surface protection requirements(110428).pdf.md
# SMTC 5 100 015 锌铁镀层表面保护要求Zinc iron alloy coatings surface protection requirements(110428).pdf

 
上汽股份有限公司技术中心企业技术标准 
Enterprise  Technical  Standard  of  SAIC  Motor  Technical  Center 
SMTC
SMTC 5 100 015－2011（V1）
 
 
锌铁合金镀层表面保护要求 
Zinc iron alloy coatings  
surface protection requirements 
 
 
 2011-04-28  发布/Issue 
 2011-04-29  实施/Implementation
上汽股份技术中心技术标准化委员会 
Technical Standardization Committee of  SAIC Motor Technical Center   
发
布
Issue


SMTC 5 100 015—2011（V1）  
I 
打印、拷贝即为非受控文件，请核查最新版本 
- Printed Copy is Uncontrolled – Check Issue is Current - 
 前    言 
为规范金属表面电镀锌铁合金的方法和要
求，特制定此标准。 
当中英文产生疑义时，以中文为准。 
本标准由材料分标委提出。 
本标准由SMTC 技术标准化委员会批准。 
本标准由标准化工作组归口管理。 
本标准起草部门：质量保证部。 
本标准主要起草人：赵苏阳。 
本标准于2011 年04 月28 日首次批准发布，
2011 年04 月29 日实施。 
 
 
Foreword 
 
 
This standard is established for the 
zinc/iron alloy coating surface protective re-
quirements of metals. 
This standard in Chinese and English 
have a doubt, the Chinese version should be 
criterion. 
This standard was proposed by material 
sub-committee. 
This standard was approved by the SMTC 
Technical Standardization Committee. 
This standard is under the management of 
Standardization working team. 
The drafting department of this standard 
is: Quality Assurance Dept. 
The main drafter of this standard is: Zhao 
Suyang. 
This standard was first published on 
Apr.28, 2011 and implemented on Apr.29, 
2011. 


SMTC 5 100 015—2011（V1）  
2 
打印、拷贝即为非受控文件，请核查最新版本 
- Printed Copy is Uncontrolled – Check Issue is Current - 
锌铁合金镀层表面保护要求 
Zinc nickel alloy coatings
surface protection require-
ments 
1 范围 
本标准规定了在拉伸强度为 Rm≤1,000 
MPa下，无Cr
6+钝化的锌铁镀层在黑色金属及钢制
件上的应用要求。 
本标准适用于评估在黑色金属及钢制件上
的无Cr
6+钝化锌铁镀层。 
 
 
1  Scope  
This standard specifies requirements for 
Cr(VI)-free passivated zinc-iron coatings on 
ferrous materials and steel parts with a tensile 
strength of Rm≤1,000 MPa. 
This standard is adopted to evaluate the 
Cr(VI)-free passivated zinc-iron coatings on 
ferrous materials and steel parts. 
2 规范性引用文件 
下列文件中的条款通过本标准的引用而成
为本标准的条款。凡是注日期的引用文件，其随
后所有的修改单（不包括勘误的内容）或修订版
均不适用于本标准，然而，鼓励根据本标准达成
协议的各方研究是否可使用这些文件的最新版
本。凡是不注日期的引用文件，其最新版本适用
于本标准。 
 
2  Normative references 
The following normative documents con-
tain provision which, through reference in this 
text, constitute provisions of this standard. For 
dated reference, subsequent amendments to, 
or revisions of, any of these publications do not 
apply (exclude the correction), but parties to 
agreements based on this standard are en-
couraged to investigate the possibility of ap-
plying the most recent editions of the stan-
dards. For undated references, the latest edi-
tion of the normative document referred to ap-
plies. 
SMTC 21521 金属件表面保护 
SMTC 21521 Surface Protection of Metal 
Parts 
SMTC 90008 汽车零件和材料中禁用/限用
危险性物质 
SMTC 
90008 
Automotive 
prohibited 
/restricted  hazardous substances parts and 
materials  
SMTC 5 200 002 锌铁合金镀层——通过ICP 
测定铁含量 
SMTC 5 200 002  Zinc-Iron Alloy Coat-
ings; Determination of Iron Content by ICP 
ISO 9227 人工气候腐蚀试验:盐雾喷射试
验 
ISO 9227 Artificial Climate Corrosion 
Test : Salt Spray Tests  
DIN 50969 高强度钢质部件抗氢感应脆裂
强度 
DIN 50969 Testing of High-Strength Steel 
Building Elements for Resistance to Hydro-
gen-Induced Brittle Fracture and Advice on the 
Prevention of Such Fracture 
DIN EN 12329 在铁材料上采用附加处理法
电镀锌镀覆层 
DIN EN 12329 Corrosion Protection of 
Metals – Electrodeposited Coatings of Zinc 
with Supplementary Treatment on Iron and 
Steel 
DIN EN ISO 1463 金属层和氧化层；层厚测
量；显微法 
DIN EN ISO 1463 Metallic and Oxide 
Coatings – Measurement of Coating Thick-
ness; Microscopical Method 
DIN EN ISO 2178 在磁性的基体金属上涂覆
非磁性涂覆层；层厚测量；磁性法 
DIN EN ISO 2178 Non-Magnetic Coatings 
on Magnetic Substrates – Measurement of 
Coating Thickness – Magnetic Method 
DIN EN ISO 3497 金属涂覆层；层厚测量；
X射线荧光测量法 
DIN EN ISO 3497 Metallic Coatings – 
Measurement of Coating Thickness – X-Ray 
Spectrometric Methods 
3 要求 
3  Requirements 
3.1 保护类型 
3.1  Surface protection types


SMTC 5 100 015—2011（V1）  
3 
打印、拷贝即为非受控文件，请核查最新版本 
- Printed Copy is Uncontrolled – Check Issue is Current - 
3.1.1  这些低合金的锌铁镀层应更适合用于短
暂时期中等防腐荷载且工作温度＞120 ℃的钢
铁部件。它们不适合用于连接组件。连接组件上
的电镀镀层应使用SMTC 5 100 003的表面保护类
型。 
 
3.1.1  These low-alloy zinc-iron coatings shall 
preferably be used for steel parts that are 
subject to medium corrosive loads and thermal 
loads>120 °C for brief periods only. They shall 
not be used for joining elements. The surface 
protection types according to SMTC 5 100 003 
shall be used for electroplated coatings on 
joining elements. 
3.1.2  拉伸强度Rm＞1 000 MPa或表面硬度＞
320 HV 的高强度钢铁部件不允许采用锌铁合金
镀层。 
 
3.1.2  High-strength steel parts with a tensile 
strength of Rm>1,000 MPa or a surface hard-
ness of >320 HV must not be coated with 
these alloy coatings. 
3.1.3  适用表 1所列举的保护类型。替换不再
允许使用的保护类型,参见表 2。 
3.1.3  The surface protection types listed in 
Table 1 apply. For replacement of surface 
protection types that are no longer permissible 
see Table 2. 
表1/Table 1   
 
保护类型 
Surface protection 
type 
特性和外观 
Surface protection type 
Sp – r301 
锌铁镀层，无Cr
6+钝化，银色至虹彩的表面 
Zinc-iron coating, Cr(VI)-free passivated, silver up to iridescent appearance 
Sp – r302 
锌铁镀层，无Cr
6+钝化与密封，黑色表面 
Zinc-iron coating, Cr(VI)-free passivated and sealed, black appearance 
 
 
表2/Table 2 
 
新设计中不再采用的表面保护类型 
Surface protection type no longer permitted for new de-
signs 
新设计中指定替代的表面保护类型 
Replacement surface protection type specified for new 
designs 
Sp-r600 
Sp-r600 Sp-r672 (SMTC 5 100 003)
 
Sp-r605 
Sp-r605 Sp-r677 (SMTC 5 100 003)
 
Sp-r610
 
Sp-r301 or Sp-r302a 
 
Sp-r620
 
Sp-r630
 
 
3.2 基本要求 
3.2  General requirements 
3.2.1  避免有害物质按SMTC 90008。  
 
3.2.1  Avoidance of hazardous substances 
according to SMTC 90008. 
3.2.2  进行一次完整的试验需要10个成品件。
3.2.2  10 finished parts are required for com-
plete testing. 
3.2.3  除确定的、且在图纸中已表明的表面位
置之外，整个表面上必须具备所要求的、且具有
规定性能的表面保护层。这些涂覆层必须紧紧地
粘附在基材上。  
 
3.2.3  Unless certain sections of a part that 
are marked in the drawing are excluded from 
the surface coating, the entire surface of the 
parts must comply with the required surface 
protection type and display the prescribed 
properties. The coatings shall have adhere 
firmly to the base material. 
3.2.4  生产过程及其控制不应损坏成品部件的
功能特性。防腐保护除外，如果对更多的功能特
性像涂覆性能、溶剂兼容性、硫化性能、温度特
3.2.4  The production process and its control 
shall not impair the functional characteristics of 
the finished part. If, besides the corrosion 


SMTC 5 100 015—2011（V1）  
4 
打印、拷贝即为非受控文件，请核查最新版本 
- Printed Copy is Uncontrolled – Check Issue is Current - 
性或电导性都有要求，需进行特定部件试验或功
能性试验。 
protection, further functional surface characte-
ristics such as paintability, compatibility with 
agents, temperature behavior or electrical 
conductivity are required, part-specific tests or 
functional tests shall be performed. 
3.2.5  后处理不允许引起任何损害，比如在部
件表面因结晶和/或成膜过程中产生的难看的滴
样残留物。 
3.2.5  The post-treatments must not cause 
any impairments such as unsightly drop-like 
residues resulting from crystallization and/or 
formation of a film on the part surface. 
3.2.6  这些保护性镀层不允许出现气孔、裂纹、
损坏或其它降低耐蚀性或特定的外观缺陷。镀层
应牢牢地粘附基体材料；在弹性变形下不应有镀
层的剥落或裂纹。 
 
3.2.6
The protective coatings must not exhi-
bit any pores, cracks, damage, or other flaws 
that impair the corrosion protection or specified 
appearance. The coatings shall firmly adhere 
to the base material; there shall be no flaking 
or cracks of the coating under elastic deforma-
tion. 
3.2.7  在正确的装配条件下，不能有影响功能
或降低耐蚀性的涂层损坏现象。 
3.2.7  Given proper mounting, no coating 
damage shall occur that would lead to im-
pairment of function or decrease of the speci-
fied corrosion protection. 
3.2.8  零件必须通过去氢处理来避免发生氢
脆。在首件样品的实验报告中，可通过按DIN 50 
969进行张力试验予以认证。 
3.2.8  The surface treatment procedure shall 
be conducted so that damage by delayed hy-
drogen-induced brittle fractures can be ruled 
out. Verification by tension testing according to 
DIN 50969 in the first sample test report. 
3.3 连接件 
3.3  Joining elements 
参见图纸。 
See drawing.
3.4 铁含量（仅对首次送样进行测试） 
3.4 Iron content (for first-sample tests only)
根据试验规范SMTC 5 200 002 进行试验。
要求：0.3%～1.0%。 
Test according to Test Specification SMTC 
5 200 002. Requirement: 0.3% to 1.0%. 
3.5 电镀层厚度 
3.5
Electroplated coating thicknesses
根据标准DIN EN ISO 1463、DIN EN ISO 2178 
和DIN EN ISO 3497（见第四章）。要求：8 μm ～ 
25 μm。 
Test according to DIN EN ISO 1463, DIN 
EN ISO 2178 and DIN EN ISO 3497 (see Sec-
tion 4). Requirement: 8 μm to 25 μm. 
3.6 附着强度 
3.6  Adhesive strength 
根据标准DIN EN ISO 2819进行热冲击试验。
试样在(220 ± 10)℃条件下持续30 min，然后
放入15 ℃～25 ℃的水中。要求：镀层无脱落，
无大面积的或泡沫状的剥离。 
Thermal shock test based on DIN EN ISO 
2819. The specimen part is aged for 30 mi-
nutes at (220 ± 10) °C and then dipped in wa-
ter at temperature of 15 °C to 25 °C. Re-
quirement: no flaking, no large-scale or bub-
ble-shaped stripping of the coating. 
3.7 耐蚀性 
3.7  Corrosion behavior 
3.7.1  必须保证镀层在正常状态以及高温下
（100 ℃）存放24 h后的防腐性能。这些是最低
的要求，应一直遵守。 
3.7.1  The corrosion resistance of the coating 
must be ensured in the as-received condition 
and also after a 24h period of aging at elevated 
temperature (at 100 °C). These are minimum 
requirements and shall always be adhered to. 
3.7.2  根据标准ISO 9227-NSS进行试验；根据
标准DIN EN 12319 进行评估。 
3.7.2  Test according to ISO 9227-NSS; 
evaluation according to DIN EN 12329. 
3.7.3  根据表3，试验时间与试验要求适用于钝
化处理层的评估及其可选择性密封。 
3.7.3  The test durations and requirements 
according to Table 3 apply to the evaluation of 
the passivation treatment layers and to their 
optional sealing. 
3.7.4  以下适用于镀层、其钝化层和封闭层的
评估： 
 
3.7.4  The following applies to the evaluation 
of the coating, its passivation treatment layers 
and sealing: 


SMTC 5 100 015—2011（V1）  
5 
打印、拷贝即为非受控文件，请核查最新版本 
- Printed Copy is Uncontrolled – Check Issue is Current - 
a)  360 h试验后，无基体金属腐蚀。 
 
b)  在表3规定的试验时间后，无锌腐蚀。
a)  No base metal corrosion after a test 
duration of 360 h. 
b)  No zinc corrosion after the test dura-
tions specified in Table 3. 
表3/Table 3 
 
防护类型 
Surface protection type
试验时间，h 
Test duration, h 
要 求 
requirement 
滚镀件/Barrel 
galvanized 
goodsa 
挂镀件/Rack 
galvanized 
goods 
Sp –r301 
96 
168 
锌在规定的试验时间后无锌腐蚀，允许局部的外
观变化（灰斑）  
No zinc corrosion after the prescribed test du-
ration, minor optical changes (“gray cast”) of a 
nonvoluminous nature are permissible 
Sp –r302 
120 
168 
 
注：  滚镀件的概念是指基于其几何面不能作为挂架处理件涂覆而只能作为散装物件涂覆的小型零件。 
Note:  Barrel galvanized goods are small parts which cannot be coated as rack galvanized goods because of 
their shape, and which therefore are coated as bulk goods.
