Repository: kujaxr/obsidian-vault

File: 材料工程师/SMTC 5 100 016 高强度连接元件的三元合成物涂层The ternary compound coatings of high-strength joining elements(110526).pdf.md
# SMTC 5 100 016 高强度连接元件的三元合成物涂层The ternary compound coatings of high-strength joining elements(110526).pdf

上汽股份有限公司技术中心企业技术标准 
Enterprise  Technical  Standard  of  SAIC  Motor  Technical  Center 
SMTC
SMTC 5 100 016－2011（V1）
 
 
高强度连接元件的三元合成物涂层 
    The ternary compound coatings of high-strength  
joining elements 
 2011-05-26  发布/Issue 
2011-05-27 实施/Implementation
上汽股份技术中心技术标准化委员会 
Technical Standardization Committee of  SAIC Motor Technical Center   
发
布
Issue


SMTC 5 100 016—2011（V1） 
  
 
I 
打印、拷贝即为非受控文件，请核查最新版本 
- Printed Copy is Uncontrolled – Check Issue is Current - 
目 次/Contents 
前言 Foreword  ………………………………………………………………………………………………II 
1  应用范围 Scope ..................................................................... 1 
2  规范性引用文件 Normative references ................................................ 1 
3  要求 Requirements .................................................................. 1 
4  涂层结构 Coating Structures ........................................................ 1 
4.1  预处理 Pretreatment .............................................................. 1 
4.2  增附剂 Binding Agent ............................................................. 2 
4.3  防护层 Protection Layers ......................................................... 2 
4.4  后处理 After-treatment ........................................................... 2 
5  特性 Properties ………………………………………………………………………………………… 2 
5.1  连接件的供货状态 Joining elements in as-received condition ....................... 2 
5.2  接合状态试验和高温时效处理状态试验 Connection test and aging treatment test under 
elevated temperature ............................................................. 3 
5.3  涂层状态检验 Testing for coating condition ....................................... 4 
 
 
 


SMTC 5 100 016—2011（V1） 
  
 
II 
打印、拷贝即为非受控文件，请核查最新版本 
- Printed Copy is Uncontrolled – Check Issue is Current - 
 前    言 
为规范对高强度连接元件的三元合成物涂
层的各种技术要求，特制定本标准。 
当中英文产生疑义时，以中文为准。 
本标准由材料分标委提出。 
本标准由SMTC 标准化技术委员会批准。 
本标准由标准化工作组归口管理。 
本标准起草部门：质保部。 
本标准主要起草人为：邵玉鹏。  
本标准于2011 年05 月26 日首次批准发布，
2011 年05 月27 日实施。 
 
 
Foreword 
 
 
To specify requirements for the ternary 
compound coatings of high-strength joining 
elements we issued the standard. 
This standard is in Chinese and English. 
Any doubt, the Chinese version should be cri-
terion. 
This standard was proposed by material 
sub-committee. 
This standard was approved by the SMTC 
Technical Standardization Committee. 
This standard is under the management of 
Standardization working team. 
The draft department of this standard:  
Quality Assurance Department. 
The main drafters of this standard: Yupeng 
Shao  
This standard was first approved and is-
sued from May.26, 2011 and it will be imple-
mented from May.27, 2011. 
 


SMTC 5 100 016—2011（V1） 
  
 
1 
打印、拷贝即为非受控文件，请核查最新版本 
- Printed Copy is Uncontrolled – Check Issue is Current - 
高强度连接元件的 
三元合成物涂层 
The ternary compound coat-
ings of high-strength joining 
elements 
1 范围 
本标准规定了高强度连接元件的三元合成物
涂层的要求、涂层结构和特性。 
本标准适用于采用机器涂敷在硬度高且在连
接加工过程中容易变形的钢质连接件（例如铝制车
身或者车身附件上的冲裁铆钉和铆钉栓等）表面。
该涂层既可用于保护连接件本身不发生腐蚀，也可
用于防止铝连接件发生接触腐蚀。 
 
1  Scope  
The standard specifies requirements, coating 
structure and properties for the ternary compound 
coatings of high-strength joining elements. 
These coatings are applied to high-hardness 
steel joining elements and are prone to deforma-
tion during connecting processes (such as the 
surface of blanking rivet and rivet shank generally 
used in aluminum body or body accessories). The 
coatings are used in protecting the parts from 
corrosion and are also used in protecting the 
joining aluminum parts from contact corrosion. 
2  规范性引用文件  
    下列文件中的条款通过本标准的引用而成为
本标准的条款。凡是注日期的引用文件，其随后所
有的修改单（不包括勘误的内容）或修订版均不适
用于本标准，然而，鼓励根据本标准达成协议的各
方研究是否可使用这些文件的最新版本。凡是不注
日期的引用文件，其最新版本适用于本标准。 
2  Normative references 
The following normative documents contain 
provision which, through reference in this text, 
constitute provisions of this standard. For dated 
reference, subsequent amendments to, or revi-
sions of, any of these publications do not apply 
(exclude the correction), but parties to agree-
ments based on this standard are encouraged to 
investigate the possibility of applying the most 
recent editions of the standards. For undated ref-
erences, the latest edition of the normative doc-
ument referred to applies. 
SMTC 5 200 010 车身及附属件腐蚀试验 
 
SMTC 5 200 010 Corrosion test of body and 
the ancillary items 
DIN EN ISO 6270-2  涂料和清漆.耐湿度的测
定.第2 部分:冷凝水环境中暴露试样用程序 
DIN EN ISO 6270-2  Paints and varnishes -
Determination of resistance to humidity - Part 2: 
Procedure for exposing test specimens in con-
densation-water atmospheres 
DIN EN ISO 6270-2 色漆和清漆  耐湿性测定
第2 部分：冷凝水大气中试样的试验程序 
DIN EN ISO 6270-2 Paints and Varnishes -
Determination of Resistance to Humidity – Part 2: 
Procedure for Exposing Test Specimens in Con-
densation-water Atmospheres 
DIN EN ISO 9227 人工气候下的腐蚀试验  盐
雾试验 
DIN EN ISO 9227 Corrosion tests in artificial 
atmospheres - Salt spray tests 
3 要求 
采用滚筒油漆法涂制层叠的至少两层防护层。
需采用合适方法将涂敷过程中（包括必要的预处理
和后处理）涂层内的氢去除，以避免铆钉出现氢脆。
3  Requirements 
Applications of no less than two direct-
ly-contacting protection layers are carried out by a 
paint roller. Proper methods shall be used to re-
move hydrogen from within the coatings during 
application (including required pre-treatment and 
after-treatment) to avoid hydrogen-inducted brit-
tleness of the rivets. 
4 涂层结构 
4  Coating structures  
4.1 预处理 
在开始涂敷之前，需将涂敷工件清洁（例如喷
丸）。 
4.1  Pretreatment  
Parts to be coated shall be cleaned (e.g. shot 
peening) before the application. 


SMTC 5 100 016—2011（V1） 
  
 
2 
打印、拷贝即为非受控文件，请核查最新版本 
- Printed Copy is Uncontrolled – Check Issue is Current - 
4.2 增附剂 
在工件母材与4.3中所述的防护层中间，允许
采用机械涂敷法以及渗碳硬化法来涂制一层中间
黏附层（Flash）。 
4.2 Binding agent
It is permissible to apply an intermediate ad-
hesion layer (flash) using mechanical coating 
method or carburizing hardening method between 
the substrate and the protection layers according 
to section 4.3.  
4.3 保护层 
保护层的材质主要为锌、锡和铝，并且由两层
构成。整个涂层最佳层厚为14 µm，允许层厚范围
为10 µm至20 µm。在盲孔和通孔内允许超过下限值。
两分层内含有的颗粒直径均应小于7 µm，此外覆盖
层表面周围不得含锌。 
4.3  Protection layers 
The two protection layers are mainly com-
prised of zinc, tin, and aluminum materials. The 
nominal value of the total coating thickness is 14 
µm, permissible tolerance value is between 10 µm 
to 20 µm. It is permissible to exceed the lower limit 
value in areas around the blind holes and through 
holes. No particle with a diameter equal to or over 
7µm is acceptable between the two layers, and 
the coating surface shall not contain zinc. 
4.3.1  底漆和面漆 
底漆：由锌颗粒与锡层铝粒组成的最佳层厚为
8µ m，允许层厚范围为5µm 至12µm。面漆由锡层
铝粒组成，最佳层厚为6 µm，允许层厚范围为5 µm
至8 µm。面漆涂层各成分含量：  
 
 
a)  铝成分：(10±5)% ；  
b)  锡成分：(20±5)% ；  
c)  锌成分：(70±5)% 。 
4.3.1
Primer and top coating
Primer coating: comprised of zinc particles 
and tin layer of aluminum particles and with a 
structure of an 8µm total nominal coating thick-
ness which allows tolerance of 5 to 12µm. Top 
coating:  comprised of tin layer of aluminum par-
ticles and with a structure of a 6µm total nominal 
coating thickness which allows tolerance of 5 to 
8µm. Percentage of total coating compositions:  
a)  Aluminum composition: (10 ± 5) %; 
b)  Tin composition: (20 ± 5) %; 
c)  Zinc composition: (70 ± 5) %. 
4.3.2  底漆 
底漆由锌颗粒与锡层铝粒组成，最佳层厚为8 
µm，允许层厚范围为5 µm 至12 µm。涂层各成分
含量： 
a)  铝成分：(12±3)% ； 
b)  锡成分：(85±5)% ； 
c)  锌成分：(3±3)% 。 
4.3.2  Top coating  
Comprised of thin layer of aluminum particles 
and with a structure of an 8µm total nominal 
coating thickness which allows tolerance of 5 to 
12µm. 
a)  Aluminum composition: (12 ± 3) % ; 
b)  Tin composition:  (85 ± 5) % ; 
c)  Zinc composition:  (3 ± 3) % . 
4.4 后处理 
在上述工艺过程完成之后，需对已涂敷的工件
实行4 h、200 ℃的高温时效处理，以祛除涂敷作
业时工件内所吸收的氢。 
4.4
After-treatment
After the stated processes, parts shall un-
dergo an aging treatment at 200 °C for 4 h to re-
move the hydrogen generated during the applica-
tion of paint.  
5 特性 
    防护层的特性检验项目包括供货状态、接合和
时效处理后的状态以及整套接合件的涂层状态。 
 
5  Properties
The testing of protection layer properties in-
volves as-received condition, the condition after 
joining, hot aging treatment, and the condition of 
the coating of assembled binders. 
5.1 连接件的供货状态 
5.1
Joining elements in as-received condi-
tion  
5.1.1  目测 
5.1.1  Visual evaluation 
一般状态：涂层必须没有缺陷以及隆起现象。
颜色：带轻微黄斑的银灰色，在4 h 、200 ℃高温
时效处理之后变成深灰色。 
General requirements: No flaw or swelling 
shall be detected on the coatings. Colors: Silver 
gray with slight yellow spots, dark gray after aging 
treatment in 200 °C for 4 h. 


SMTC 5 100 016—2011（V1） 
  
 
3 
打印、拷贝即为非受控文件，请核查最新版本 
- Printed Copy is Uncontrolled – Check Issue is Current - 
5.1.2  防锈性 
在开始检验之前，需用密封材料将盲孔和通孔
封闭。ISO 6270-2 中规定的冷凝水恒定气候试验
在240 h过后，金属基体不发生生锈现象。DIN  EN 
ISO  9227 中规定的盐雾喷射试验，在480 h过后，
金属基体不发生生锈现象。 
 
5.1.2
Corrosion resistance
Blind holes and through holds shall be sealed 
by sealant before testing. Condensation water 
constant climate test according to ISO 6270-2 No 
corrosion on metal surface after 240 h testing pe-
riod.  Salt spray fog test according to DIN EN 
ISO 9227 No corrosion on metal surface after 480 
h testing period.   
5.2 接合状态试验和高温时效处理状态试验 
5.2  Connection test and aging treatment test 
under elevated temperature 
5.2.1  试样准备 
为对工作状态下的连接件防护层特性进行检
验，应制作试样。试样材料的物质成分、硬度和韧
性，必须与连接件材料完全相符。为满足5.2和5.3
中的检验所需的条件，总共需准备10件试样，且应
按以下方法来制备： 
 
 
a)  用可连接超过2个部件的连接件（例如冲
裁铆钉），将两块面积各为30 mm x 200 mm
且完整重合的截面拼合成一个试样。 
 
b） 如果连接件用于连接装配件（铆钉栓或螺
母），则应置入扩展度相同的单面截面内。
各连接件之间的间距为30 mm，即每个试
样需用5个连接件。 
 
 
 
c） 试样厚度或者用于制作试样的带材的厚
度，要以需检连接件的夹紧长度为基准。
应按整件复合厚度与各连接件总料厚最
小允值相等的原则来选取试样厚度。 
 
 
 
 
d） 在制作试样时，需注意遵守各连接件的批
量生产工具（凸模，凹模，压板）规定以
及相应的过程参数。接合之后，需对试样
实行40 min (210±5) ℃的时效处理。  
 
5.2.1
Specimen preparation
Specimens shall be prepared to test the pro-
tection layers of joining elements under connect-
ing condition. The material compositions, hard-
ness, and roughness must conform to the cor-
responding joining elements. 10 specimens are 
required for the determination purpose according 
to section 5.2 and 5.3, and shall be manufactured 
through the following process:  
a)  The joining elements which can join more 
than two blanks are permissible (e.g. 
blanking rivet), combine two perfectly 
matching sections with a surface area of 
30mm x 200mm into one testing speci-
men; 
b） If the joining elements used in blanks are 
also used in joining assembly parts (such 
as rivet shanks or nuts), they must be 
inserted into single sections with the 
same extensibility. Distance between two 
joining elements is 3.0mm, which means 
that each specimen requires 5 joining 
elements; 
c） Specimen thickness or the thickness of 
the belt material used in making speci-
mens shall be based on the clamping 
length of the joining elements to be 
tested. The selection of specimens shall 
be in compliance with the principle that 
the thickness of complete part equals to 
the minimum acceptable value of the to-
tal material thickness of each joining 
elements; 
d） The manufacturing of specimens shall be 
in compliance with the specifications of 
the mass production tools (male mould, 
female die, clamp plate) and the cor-
responding procedure parameters. Spe-
cimens shall undergo an aging treatment 
for 40 minutes in 210±5°C after con-
necting. 


SMTC 5 100 016—2011（V1） 
  
 
4 
打印、拷贝即为非受控文件，请核查最新版本 
- Printed Copy is Uncontrolled – Check Issue is Current - 
5.2.2  防护层粘附性试验和脆裂性试验 
     
应按以下步骤进行： 
a)  外观检查（所有试样）：对连接完成
之后可见的连接件表面的防护层进
行外观检查，不得出现肉眼可见的损
伤（裂痕，划痕）； 
 
b)  带试验：仅限于与接合件表面相接触
的连接件表面，例如铆钉头，仅需测
试其中一个试样； 
 
 
 
 
c)  显微照片（1个试样）：对接合之后
与接合件紧贴结合的连接件表面，需
采用显微图片来证明其中的防护层。 
 
5.2.2 Adhesion and brittleness tests of pro-
tection layers 
    Click these steps: 
a)  Appearance inspection (all specimens): 
Inspecting the appearance of protection 
layers of joining elements after connect-
ing, no visible damage (crack, scratch) is 
permissible; 
b)  Adhesive tape test: (Only suitable for the 
fitting surfaces that are in contact with 
the binders, e.g. rivet heads, only one of 
the specimens is required). After the 
adhesive tape is jerked away from the 
surface, it must not contain any of the 
protection coating parts in the adhesive 
surface. Slight color change or individual 
particle inclusion is allowed to appear on 
the adhesive tape surface, but no base 
drop-off is allowed; 
c)  Microscopic photos (one specimen): Mi-
croscopic photos of the contacting sur-
face between binders and joining ele-
ments are required to verify the integra-
tion between protection layers. 
5.2.3  熔融特性（所有试样） 
    已接合的连接件可视表面，在经过高温时
效处理之后不得出现肉眼可见的铜质或半铜
质熔融组织（类似于焊珠）。 
5.2.3
Melting properties (all specimens)
Suitable to all specimens, No visible copper 
or semi-copper melded structures (like weld 
beads) are permissible on the exposed surfaces 
of joining elements. 
5.2.4  防锈性（2 个试样） 
按照DIN EN ISO 9227实行盐雾喷射试验
（仅限于铝质接合件），目标为480 h之后连
接件基体材料不出现表面锈蚀。其中允许出现
个别的红色锈点，但连接件接合范围内不得出
现接触性腐蚀引起的材料剥蚀。 
5.2.4  Corrosion resistant properties (two 
specimens) 
Suitable to two specimens, Salt spray fog 
test according to DIN EN ISO 9227-SS (only apply 
to aluminum binders), the goal is to detect no 
surface corrosion on substrate after 480 h.  Indi-
vidual red spots are permissible, but no pitting 
corrosion is permissible. 
5.3 涂层状态检验（仅限于工程样品认可检验） 
 
5.3  Testing for coating condition（Only suita-
ble to certificate tests of industrial specimens） 


SMTC 5 100 016—2011（V1） 
  
 
5 
打印、拷贝即为非受控文件，请核查最新版本 
- Printed Copy is Uncontrolled – Check Issue is Current - 
5.3.1  试样准备
    试样准备如下： 
a)  按照章节5.2.1中所述规定来创制用
于油漆粘附性检验的试样，然后实行
高温时效处理。KTL底漆（共6件）； 
 
b)  按章节5.2.1中要求所制的试样，需采
用浸渍法实行磷化处理和涂敷KTL底
漆。而铝质接合件则需接受与铝质兼
容的涂层预处理；    
 
c)  整体涂漆：对两个已具备a)和 b).中
所述KTL底漆的试样，用填料（ww.水
基或传统）以及深色覆盖漆（ww.通用
或金属的，水基或传统的，带或不带
清漆）进行涂漆。 
 
5.3.1
Specimen preparation
Specimen preparation: 
a)  Create specimens for paint adhesion test 
according to section 5.2.1, subsequently, 
carry out aging treatment at elevated 
temperature. KTL primer coating (6 in 
total); 
b)  Impregnating method shall be used in the 
coslettise and the application of KTL 
primer coating of specimens created 
according to section 5.2.1. Aluminum 
binders shall undergo coating pretreat-
ment that is compatible to aluminum;    
c)  One-piece painting: Apply fillers (ww. 
Water-based or conventional) and dark 
cover paint (ww. Universal or metal, wa-
ter-based or conventional, with or without 
varnish) to two specimens with KTL pri-
mer coating according to a) and b). 
5.3.2  油漆粘附力 
5.3.2  Paint adhesion
5.3.2.1  DIN EN ISO 6270-2中规定的冷凝水恒定
气候试验仅限于具备KTL底漆的试样（2件），连接
件本身或者连接件四周接壤接合件的底漆表面上，
在经过240个周期的试验之后不得出现油漆组织剥
落或者气泡。 
 
5.3.2.1
Condensate water constant climate test 
according to DIN EN ISO 6270-2only suitable to 
specimens with KTL primer coating (two). No 
flaking or blistering is permissible on the primer 
coating surface in contact with the joining ele-
ments or around the joining elements after 240 
cycles of testing. Climate change test according 
to. 
5.3.2.2  SMTC 5 200 010 规定的气候变换试验仅
限于具备KTL底漆的试样（2件）：连接件本身或者
连接件四周接合件的底漆表面上，在经过30个周期
的试验之后不得出现油漆组织剥落或者气泡。 
 
5.3.2.2
SMTC 5 200 010 only suitable to spe-
cimens with KTL primer coating (two). No flaking 
or blistering is permissible on the primer coating 
surface in contact with the joining elements or 
around the joining elements after 30 cycles of 
testing. All specimens with coatings. 
5.3.2.3  所有已涂漆试样：连接件本身或者连接
件四周接壤接合件的底漆表面上，在经过60个周期
的试验之后不得出现油漆组织剥落或者气泡。 
 
5.3.2.3
No flaking or bubble is permissible on 
the primer coating surface in contact with the 
joining elements or around the joining elements 
after 60 cycles of testing.

File: 材料工程师/SMTC 5 100 017 铝制零件的无机保护镀层表面保护要求Inorganic protective coating on aluminum parts surface protection requirements(110428).pdf.md
# SMTC 5 100 017 铝制零件的无机保护镀层表面保护要求Inorganic protective coating on aluminum parts surface protection requirements(110428).pdf

 
上汽股份有限公司技术中心企业技术标准 
Enterprise  Technical  Standard  of  SAIC  Motor  Technical  Center 
SMTC
SMTC 5 100 017－2011（V1）
 
 
铝制零件的无机保护镀层 
表面保护要求 
    Inorganic protective coating on aluminum parts 
surface protection requirements 
 
 
 2011-04-28  发布/Issue 
2011-04-29  实施/Implementation
上汽股份技术中心技术标准化委员会 
Technical Standardization Committee of  SAIC Motor Technical Center   
发布
Issue


SMTC 5 100 017—2011(V1) 
  
I 
打印、拷贝即为非受控文件，请核查最新版本 
- Printed Copy is Uncontrolled – Check Issue is Current - 
 前    言 
为规范对汽车用铝制零件上无机保护镀层
表面保护要求，特制定本标准。 
当中英文产生疑义时，以中文为准。 
本标准由材料分标委提出。 
本标准由SMTC 标准化技术委员会批准。 
本标准由标准化工作组归口管理。 
本标准起草部门：质保部。 
本标准主要起草人为：倪雷。 
本标准于2011 年04 月28 日首次批准发布，
2011 年04 月29 日实施。 
 
 
 
 
Foreword 
 
 
This standard is established for Inorganic 
Protective Coating on Aluminum Parts Surface 
Protection Requirements, we issued the stan-
dard. 
This standard in Chinese and English 
have a doubt, the Chinese version should be 
criterion. 
This standard was proposed by material 
sub-committee. 
This standard was approved by the SMTC 
Technical Standardization Committee. 
This standard is under the management of 
Standardization working team. 
The draft department of this standard:  
Quality Assurance Department. 
The main drafters of this standard: LeiNi 
This standard was first approved and is-
sued from Apr.28, 2011 and it will be imple-
mented from Apr.29, 2011. 
 


SMTC 5 100 017—2011(V1) 
  
1 
打印、拷贝即为非受控文件，请核查最新版本 
- Printed Copy is Uncontrolled – Check Issue is Current - 
铝制零件上无机保护镀层 
表面保护要求 
Inorganic protective coating 
on aluminum parts surface 
protection requirements 
1 范围 
本标准规定了纯铝和纯铝合金制成零件上阳
极氧化层和无机覆盖镀层的要求。 
本标准适用于要求纯铝和纯铝合金制成零件
上阳极氧化层和无机覆盖镀层。 
1  Scope  
This standard specifies requirements for 
anodic oxide coatings and inorganic top coating 
on parts made of pure aluminum and pure alu-
minum alloys. 
This standard is adopted to raise  re-
quirements for anodic oxide coatings and inor-
ganic top coating on parts made of pure alumi-
num and pure aluminum alloys. 
2 规范性引用文件  
下列文件中的条款通过本标准的引用而成为
本标准的条款。凡是注日期的引用文件，其随后
所有的修改单（不包括勘误的内容）或修订版均
不适用于本标准，然而，鼓励根据本标准达成协
议的各方研究是否可使用这些文件的最新版本。
凡是不注日期的引用文件，其最新版本适用于本
标准。 
 
2 
Normative references 
The following normative documents contain 
provision which, through reference in this text, 
constitute provisions of this standard. For dated 
reference, subsequent amendments to, or revi-
sions of, any of these publications do not apply 
(exclude the correction), but parties to agree-
ments based on this standard are encouraged to 
investigate the possibility of applying the most 
recent editions of the standards. For undated 
references, the latest edition of the normative 
document referred to applies. 
SMTC 21521 金属零件表面保护；保护种类、
缩写名称、要求 
SMTC 21521
Surface Protection of Metal 
Parts; Surface Protection Types, Codes 
SMTC 90008 汽车零件和材料中禁用/限用危
险性物质 
SMTC 
90008 
Automotive 
prohibited 
/restricted hazardous substances parts and 
materials  
DIN 50018 在含有二氧化硫的凝结水交变气
候中的腐蚀试验方法 
DIN 50018 Corrosion Testing Methods in 
Sulfur Dioxide Containing Condensate Water 
Alternating Climate 
DIN EN ISO 1463 金属和氧化物镀层 - 镀层
厚度测定 – 显微镜法 
DIN EN ISO 1463 Metallic and Oxide 
Coatings - Measurement of Coating Thickness - 
Microscopical Method 
DIN EN ISO 2177 金属镀层 - 镀层厚度测定 
- 阳极分解电量测定法 
DIN EN ISO 2177 Metallic Coatings - 
Measurement of Coating Thickness - Coulome-
tric Method by Anodic Dissolution 
DIN EN ISO 3497 金属覆盖层 - 镀层厚度测
定 - X射线光谱法 
DIN EN ISO 3497 Metallic Coatings -
Measurement of Coating Thickness - X - Ray 
Spectrometric Methods 
DIN EN ISO 4541  金属和其它无机物涂层 - 
涂膏密室耐腐蚀试验（CORR试验） 
DIN EN ISO 4541  Metallic and Other 
Non-Organic Coatings - Corrodkote Corrosion 
Test （CORR Test） 
DIN EN ISO 9227 人工气候腐蚀试验 - 盐雾
试验 
DIN EN ISO 9227 Artificial Climate Corro-
sion Test - Salt Spray Tests 


SMTC 5 100 017—2011(V1) 
  
2 
打印、拷贝即为非受控文件，请核查最新版本 
- Printed Copy is Uncontrolled – Check Issue is Current - 
3 要求 
如果以下特定零件或组件不能满足全部要
求，必须和负责的工程部门协调或在图纸上给出
相应的说明。 
3 
Requirements 
If the following requirements for specific 
components or parts of components do not ap-
ply completely or not at all, this shall be coordi-
nated with the responsible engineering depart-
ments or a special note shall be given on the 
drawing 
3.1 表面保护种类（装饰性） 
3.1  Surface protection type（decorative） 
3.1.1  适用Sp-b140 表面保护方式。 
3.1.1
Surface protection type Sp-b140 applies.
3.1.2  该表面保护是一种包含无机非金属镀层
的阳极氧化层（铝阳极氧化处理及部分密封处
理）。对于具有装饰功能的零件，其需要提高耐
候性或者耐蚀性时，使用这种表面保护。 
3.1.2  Surface protection is an anodic oxide 
coating（anodizing and partial sealing）with an 
additionally applied inorganic non-metallic. 
This surface protection is used for decorative 
add-on parts with increased requirements for 
weather resistance or chemical resistance. 
3.1.3  包含无机非金属镀层的附加镀层，必须在
系统认可范围内，与买方的材料工程技术部门协
商一致。 
3.1.3
The additional coating with an inorganic 
non-metallic coating must be released in coor-
dination with the purchaser’s Materials Depart-
ment as part of a system release. 
3.2 基本要求 
按照 SMTC 90008 避免有害物。 
3.2  General requirements 
Avoidance of hazardous substances ac-
cording to SMTC 90008. 
3.1.1  进行一次完整的检测需要10个成品件。 
3.1.1   A total of 10 finished parts are required 
for complete testing. 
3.1.2 镀层应覆盖整个零件表面，使其达到特定
的表面保护性能。镀层不应有孔隙、裂缝、含有
异物、损坏以及其他破坏防腐蚀保护功能和/或指
定外观的缺陷。镀层应牢固地粘附在基底材料上。
3.1.2   The Coating shall exhibit the specified 
surface protection, with the specified properties, 
over its entire surface. The coatings shall be 
free of pores, cracks, foreign matter inclusions, 
damage and other flaws that impair the corro-
sion protection and/or specified appearance. 
The layers shall have firm adherence to the 
base material. 
3.1.3  必须设计和控制生产流程，以使制成零件
的功能特性不受损害。 
3.1.3  The production process must be de-
signed and controlled such that functional cha-
racteristics of the finished part are not impaired. 
3.1.4  在正确的安装程序下，镀层不应受到会导
致其功能损坏和/或降低规定的耐蚀性的损害。 
3.1.4   Given proper mounting, the coating 
shall not be damaged if this would lead to im-
pairment of function and/or decrease of the 
specified corrosion protection. 
3.3 外观 
3.3  Appearance 
3.3.1  要在裸视和自然光下进行外观评估。 
3.3.1  The specimens are evaluated with the 
naked eye in natural light. 


SMTC 5 100 017—2011(V1) 
  
3 
打印、拷贝即为非受控文件，请核查最新版本 
- Printed Copy is Uncontrolled – Check Issue is Current - 
3.3.2  必须依据已认可的原样品，评估有关构件
光洁度（光泽度或者结构）和颜色的特性。质量
责任部门应针对批量监控规定最大偏差样。 
 
3.3.2 
The component properties regarding 
finish （e.g., gloss level or structure）and color 
must be evaluated according to the released 
original sample. Corresponding maximum devi-
ation samples must be specified by the persons 
responsible for quality in standard production 
monitoring. 
3.3.3  带有附加保护涂层的构件，不允许有肥
边、橘皮等缺陷。 
3.3.3  Components with additional protective 
coating must not exhibit any flaws, such as edge 
buildup, orange peel effect, etc. 
3.3.4  成品不得有抛光缺陷、擦伤、损坏或者影
响外观的类似缺陷。构件表面不允许有任何失去
光泽、混浊或者类似阴影的区域。 
3.3.4  Part finish must be free of polishing 
flaws, scratches, damage, or similar flaws that 
impair the appearance of the part. The surface 
of the component must not exhibit any loss of 
glossiness, cloudiness, or shadowy areas. 
3.4 镀层厚度 
按照DIN EN ISO 1463确定镀层厚度。阳极氧
化层的镀层厚度必须为（5~10）μm，而附加有机
涂层的厚度必须为（0.5~5）μm.。 
3.4  Coating thickness 
The coating thickness is defined according 
to DIN EN ISO 1463.The coating thickness of 
the anodic oxide coating must be 5~10μm and 
the coating thickness of the organic additional 
coating must be 0.5~5μm.. 
3.5 耐酸—热—碱性（SMA—耐蚀性） 
3.5 Resistance to acids, heat, and alkali
（SMA- Corrosion） 
3.5.1  依照列出的顺序，在同一构件上依次进行
以下测试。 
3.5.1
The following tests are performed con-
secutively on the same component in the order 
specified. 
3.5.1.1  顺序（在23~35 ℃温度范围内进行测
试）： 
a) 在PH=1的溶液中浸渍10 min； 
b) 在H20（水）中洗涤和干燥； 
c) 在40 ℃时热储藏1 h（不需室温冷却直
接继续试验）； 
d) 在PH=13.5的溶液中浸渍10 min； 
e) 在H20（水）中洗涤和干燥。 
3.5.1.1  Sequence （the tests must be per-
formed within a temperature range of 23~35℃）
a)  10 min immersion in pH 1 solution; 
b)  Rinse in H2O and dry; 
c)  Age at elevated temperature at 40
 for 
℃
1 h（continue the test sequence without 
cooling down）; 
d)  10 min immersion in pH 13.5 solution; 
e)  Rinse in H2O and dry. 
3.5.1.2  评估：相对于交货状态没有可视变化。
3.5.1.2  Evaluation：No optical changes com-
pared to the as-received condition 
3.5.1.3  计算确定的测试溶液： 
a)  PH—值 1：例如， 0.1摩尔的盐酸；  
b)  PH—值13.5：12.7g氢氧化钠 
4.64g磷酸钠—十二氢氧化物（相当于2g
磷酸钠）； 
0.33g氯化钠（相当于200g氯化物）。 
3.5.1.3  Mathematically-defined test solutions：
a)  pH value 1：0.1 molar hydrochloric acid;
b)  pH value13.5：12.7g caustic soda; 
4.64g sodium phosphate - dodecahy-
drate （corresponding to 2g sodium 
phosphate） 
0.33g sodium chloride（corresponds to 
200mg chloride）. 


SMTC 5 100 017—2011(V1) 
  
4 
打印、拷贝即为非受控文件，请核查最新版本 
- Printed Copy is Uncontrolled – Check Issue is Current - 
3.5.1.4  在基本系统认可范围内，在SWA-耐抗
性之前，可用10 次双冲程直接进行测试。 
3.5.1.4 
As part of the basic system release, a 
test with 10 double strokes must be performed 
immediately before the test for resistance to 
acids, hest, and alkali. 
3.5.1.5  评估：保护镀层没有剥落。 
3.5.1.5  Evaluation：No separation of the pro-
tective coating. 
3.6 耐蚀性测试 
3.6  Corrosion test 
3.6.1  按照DIN EN ISO 9227进行盐雾测试： 
a)  CASS 48 h； 
b)  NSS 480 h。 
3.6.1  Salt spray test according to DIN EN ISO 
9227 
a)  Cass 48 h; 
b)  NSS 480 h. 
3.6.2  要求：在构件的A 和B 可见面上，没有可
视变化、剥落和腐蚀。 
3.6.2  Requirement：No optical changes, se-
paration, or corrosion on the A and B visible 
surfaces of the component 
3.7 耐热性 
3.7  Temperature resistance 
3.7.1  测试：在160 ℃时测试24 h。 
3.7.1  Test：24 h at 160 ℃. 
3.7.2  要求：保护镀层中没有裂纹。 
3.7.2  Requirement：No cracks in the protective 
coating.

File: 材料工程师/SMTC 5 100 018 锌热扩散层（Zn-ThD层）表面保护要求Surface protection requirments of zinc thermal duffusion layers_Zn-Thd layers(110428).pdf.md
# SMTC 5 100 018 锌热扩散层（Zn-ThD层）表面保护要求Surface protection requirments of zinc thermal duffusion layers_Zn-Thd layers(110428).pdf

 
上汽股份有限公司技术中心企业技术标准 
Enterprise  Technical  Standard  of  SAIC  Motor  Technical  Center 
SMTC
SMTC 5 100 018－2011（V1）
 
 
锌热扩散层（Zn-ThD 层）表面保护要求 
Surface protection requirements of zinc thermal diffusion 
layers (Zn-ThD layers) 
 
 
 2011-04-28  发布/Issue 
 2011-04-29  实施/Implementation
上汽股份技术中心技术标准化委员会 
Technical Standardization Committee of  SAIC Motor Technical Center   
发
布
Issue


SMTC 5 100 018－2011 （V1） 
 
打印、拷贝即为非受控文件，请核查最新版本 
- Printed Copy is Uncontrolled – Check Issue is Current - 
I 
 
前    言 
为规范锌热扩散层（Zn-ThD 层）表面保护
要求，特制定本标准。 
当中英文产生疑义时，以中文为准。 
本标准由材料分标委提出。 
本标准由SMTC 技术标准化委员会批准。 
本标准由标准化工作组归口管理。 
本标准起草部门：质量保证部。 
本标准主要起草人：刁法玺。 
本标准于2011 年04 月28 日首次批准发布，
2011 年04 月29 日实施。 
 
Foreword 
This standard is established to specify  
surface protection requirements of zinc thermal 
diffusion layers(Zn-ThD layers). 
This standard in Chinese and English 
have a doubt, the Chinese version should be 
criterion. 
This standard was proposed by Material 
Sub-Committee. 
This standard was approved by the SMTC 
Technical Standardization Committee. 
This standard is under the management of 
Standardization working team. 
The drafting department of this standard 
is: Quality Assurance Department. 
The main drafter of this standard is: Diao 
Faxi. 
This standard was first published on 
Apr.28, 2011 and implemented on Apr.29, 
2011. 
 


SMTC 5 100 018－2011 （V1） 
 
打印、拷贝即为非受控文件，请核查最新版本 
- Printed Copy is Uncontrolled – Check Issue is Current - 
1 
锌热扩散层（Zn-ThD 层）表面
保护要求 
Surface protection require-
ments of zinc thermal diffu-
sion layers(Zn-ThD layers) 
1 范围 
本标准规定了通过热扩散应用于黑色金属
材料的无Cr
6+锌合金涂料的要求。步骤在附录 
A.1中描述。 
本标准适用于评价通过热扩散应用于黑色
金属材料的无Cr
6+锌合金涂料。 
 
1  Scope 
This standard defines requirements for 
Cr(VI)-free zinc alloy coatings applied to ferr-
ous materials by means of thermal diffusion. 
This procedure is described in Appendix A.1. 
The standard is adopted to evaluate 
Cr(VI)-free zinc alloy coatings applied to ferr-
ous materials by means of thermal diffusion. 
2 规范性引用文件 
下列文件中的条款通过本标准的引用而成
为本标准的条款。凡是注日期的引用文件，其随
后所有的修改单（不包括勘误的内容）或修订版
均不适用于本标准，然而，鼓励根据本标准达成
协议的各方研究是否可使用这些文件的最新版
本。凡是不注日期的引用文件，其最新版本适用
于本标准。 
 
 
 
2  Normative references 
The following normative documents con-
tain provision which, through reference in this 
text, constitute provisions of this standard. For 
dated reference, subsequent amendments to, 
or revisions of, any of these publications do not 
apply (exclude the correction), but parties to 
agreements based on this standard are en-
couraged to investigate the possibility of ap-
plying the most recent editions of the stan-
dards. For undated references, the latest edi-
tion of the normative document referred to ap-
plies. 
GB/T 7631.2-2003 润滑剂、工业用油和相
关产品(L 类)的分类 第2 部分:H 组(液压系统)
GB/T 7631.2-2003 Lubricants, Industrial 
and Related Products ( Class L ) — Classifica-
tion — Part 2: Family H ( Hydraulic Systems ) 
GB 17930-2006 车用汽油 
GB 17930-2006 Gasoline for Motor Ve-
hicles 
GB/T 19147-2003 车用柴油 
GB/T 19147-2003 Automobile Diesel Fu-
els 
SMTC 90008 汽车零件和材料中禁用/限用
危险物质 
SMTC 90008 Automotive Prohibited / Re-
stricted Hazardous Substances for Parts and 
Materials 
SMTC 2 240 001 制动液材料要求 
SMTC 2 240 001 Material Requirements 
of Brake Fluid 
SMTC 5 100 001 金属表面保护 
SMTC 5 100 001 Surface Protection of 
Metal Parts 
ACEA European Oil Sequences 2008 欧洲
发动机油系列ACEA 2008 
ACEA European Oil Sequences 2008 
Service Fill Oils for Gasoline Engines 
ASTM D 3306  汽车及轻负荷发动机用乙二
醇型防冻液 
ASTM D 3306  Ethylene Glycol-Based 
Coolant for Automobile and Light Duty Engine 
DIN EN ISO 1463 金属和氧化物镀层——镀
层厚度的测定——显微镜法 
DIN EN ISO 1463 Metallic and Oxide 
Coatings Measurement of Coating Thickness  
Microscopy Method 


SMTC 5 100 018－2011 （V1） 
 
打印、拷贝即为非受控文件，请核查最新版本 
- Printed Copy is Uncontrolled – Check Issue is Current - 
2 
DIN EN ISO 3497 金属镀层——镀层厚度的
测量——X 射线光谱法 
DIN EN ISO 3497 Metallic Coatings 
Measurement of Coating Thickness X-Ray 
Spectrometric Methods 
DIN EN ISO 4628-1 色漆和清漆——漆膜降
解的评定——缺陷的数量和大小以及外观均匀
变化强度的规定——第 1 部分：一般说明和指
示系统 
 
DIN EN ISO 4628-1 Paints and Varnishes 
- Evaluation of Degradation of Coatings; De-
signation of Quantity and Size of Defects, and 
of Intensity of Uniform Changes in Appearance 
n Part 1: General Introduction and Designation 
System 
DIN EN ISO 9227 人工气候下的腐蚀试验
——盐雾测试 
DIN EN ISO 9227 Corrosion Tests in Ar-
tificial Atmospheres - Salt Spray Tests 
JWS 3309/Type T-IV 自动变速箱油 
JWS 3309/Type T-IV Automatic Transmis-
sion Lubricant 
VDA 621-412 喷涂方法测试：车辆涂料的耐
化学腐蚀性 
VDA 621-412 Tests for Coating Methods; 
Resistance to Chemicals of Motor Vehicle 
Paints 
3 要求 
3  Requirements 
3.1 表面保护类型 
3.1  Surface protection types 
3.1.1 应用列于表1 中的保护类型。 
3.1.1  The surface protection types listed in 
Table 1 apply. 
3.1.2 对于工作温度高达300 ℃（例如，在发
动机组件中或在刹车和排气系统区）以及腐蚀会
增加的组件，使用银灰色涂料作重型防腐蚀保护
（保护级别6）。由于本喷涂方法不会引起氢脆，
所以该防腐蚀保护也可用于抗拉强度值Rm>1000 
MPa 或表面硬度值大于320 HV 的硬化和高强度
钢部件。 
 
3.1.2
The silver gray coatings are used as 
heavy-duty corrosion protection (protection 
class 6) for components for which operation 
temperatures of up to 300 °C (e.g., in the en-
gine compartment or in the area of the brake 
and exhaust systems) as well as an increased 
corrosion load are to be expected. Since hy-
drogen embrittlement cannot be caused by this 
coating process, this corrosion protection can 
also be used for hardened and high-strength 
steel parts with tensile strength values Rm> 
1000 MPa or surface hardness values > 320 
HV. 
3.1.3 由于扩散区与实际涂层之间没有过渡，
所以该表面处理特别适合用于松散材料，因为表
面机械损伤不会明显损害防腐蚀保护。 
 
3.1.3  The absence of a transition between 
the diffusion zone and the actual coating 
makes this surface treatment particularly suit-
able for so-called bulk goods, since mechani-
cal damage to the surface will not significantly 
impair corrosion protection. 
3.1.4 本涂料不适合用于与镁有接触的情况。
 
3.1.4  The coating is not suitable for applica-
tions where it comes into contact with magne-
sium. 
3.1.5 如果应用上述涂料，带公制ISO 螺纹的
螺纹部件只可作为多用途部件使用。本涂料不得
用于标准部件。 
 
3.1.5  Threaded parts with metric ISO threads 
may only be used as multi-purpose parts if the 
above mentioned coating was applied. Appli-
cation of this coating to standard parts is not 
permissible. 
3.1.6  锌热扩散层不应在客户视觉范围内使
用。如果钝化处理损坏，则在相对较短的时间内
会发生局部红色腐蚀。虽然这种腐蚀不会对部件
功能造成严重影响，但会在客户视觉范围内损害
部件外观。 
3.1.6  Zinc thermal diffusion layers should not 
be used in the visual range of the customer. In 
case of a damaged passivation treatment, lo-
calized red corrosion will occur within a rela-
tively short period of time. Although such cor-


SMTC 5 100 018－2011 （V1） 
 
打印、拷贝即为非受控文件，请核查最新版本 
- Printed Copy is Uncontrolled – Check Issue is Current - 
3 
rosion has no critical impact on the compo-
nent’s function, it impairs the component’s 
appearance in the visual range of the custom-
er.  
表1 /Table 1 
表面保护类型Surface 
protection type 
特性/外观 
Characteristics/appearance 
Sp- u610 
锌合金涂料，银灰色，无色无 Cr
6+ 钝化处理 
Zinc alloy coating, silver gray, with colorless, Cr(VI)-free passivation treatment 
Sp- u615 
锌合金涂料，银灰色，无色无 Cr
6+ 钝化处理，附加润滑处理 
Zinc alloy coating, silver gray, with colorless, Cr(VI)-free passivation treatment and 
additional lubrication treatment 
 
 
3.2 一般要求 
3.2  General requirements 
3.2.1 根据SMTC 90008，避免有害物质。 
 
3.2.1
Avoidance of hazardous substances 
according to SMTC 90008. 
3.2.2 要进行完整测试，要求10 个制成部件。
对于小部件初次样品发布，例如，螺纹紧固元件，
应执行大于50 公斤的测试生产。 
 
3.2.2  10 finished parts are required for com-
plete testing. For first-sample release of small 
parts, e.g., threaded fastening elements, a test 
production of > 50Kg shall be performed. 
3.2.3 根据规格，涂料在扩张或收缩（如弹簧）
过程中不得出现任何剥落或裂纹。 
 
3.2.3  The coating must not exhibit any flaking 
or cracks during expansion or contraction (e.g., 
of springs) according to specifications. 
3.2.4 涂料必须没有裂痕和多余材料损害部件
功能。 
 
3.2.4  The coating must be free of flaws and 
excess material impairing the components 
function. 
3.2.5 对于各个部件，制造商、喷涂方法和使
用位置必须根据上海汽车中心实验室和/或技术
中心进行商定。 
 
3.2.5  Manufacturer, coating method and lo-
cation of use shall be agreed upon for each 
component with the SAIC Motor Central La-
boratory and/or with SMTC. 
3.2.6 保护层不得有大孔隙、大裂缝、损坏和
其他损害防腐蚀保护和/或指定外观的缺陷。 
 
3.2.6  The protective layers must be free of 
large pores, large cracks, damages and other 
flaws impairing the corrosion protection and/or 
the specified appearance. 
3.2.7  生产流程的安排不得损害部件的功能特
性。 
3.2.7  The layout of the production process 
shall not impair the functional characteristics of 
the part. 
3.3 带公制ISO 螺纹的螺纹零件 
 
3.3  Threaded parts with metric ISO 
threads 
3.3.1 本喷涂过程不应损坏连接件指定的机械
和物理属性。因此，制造商应核实喷涂公司指定
的喷涂温度是否适合用于待喷涂零件。 
 
3.3.1
The coating process must not impair 
the mechanical and physical properties speci-
fied for joining elements. Therefore, the man-
ufacturer shall verify whether the treatment 
temperatures specified by the coating compa-
ny are suitable for the parts to be coated. 
3.3.2 对于螺钉，下面列出的测试规范只适用
于头部和/或扳手轴承表面。对于螺母，测试规
范只适用于正面表面和/或扳手轴承表面。对于
螺纹及螺纹状成型部件，如双头螺栓，测试要求
只适用于正面表面。 
3.3.2 In the case of screws, the test specifi-
cations listed below only apply to the head 
and/or the wrench bearing surfaces; in the 
case of nuts they apply only to the face sur-
faces and/or wrench bearing surfaces. For 
threaded and thread-like shaped parts, such 
as tap end studs, the test requirements only 
apply to the face surfaces. 
3.3.3 在喷涂之前，螺纹零件应具有涂层厚度
对应的公差、符合上海汽车对带外部螺纹以及内
部螺纹的公制螺纹零件的相关公差要求。 
3.3.3  Prior to coating, threaded parts shall 
exhibit tolerances corresponding to the coating 
thickness; tolerances for metric threaded parts 


SMTC 5 100 018－2011 （V1） 
 
打印、拷贝即为非受控文件，请核查最新版本 
- Printed Copy is Uncontrolled – Check Issue is Current - 
4 
 
with external threads or for parts with internal 
threads preferably according to the relevant 
requirements of SAIC Motor. 
3.3.4  喷涂流程结束后，实际螺纹型面在任何
点不得超过公差带位置H 和h 的最大材料限制。
3.3.4  After the coating process, the actual 
thread profile must not exceed the maximum 
material limit for the tolerance zone positions H 
and h at any point. 
3.4 结构 
3.4  Structure 
3.4.1 基材 
关于部件基材，请参见图纸。 
3.4.1  Base material
For component base material see draw-
ing. 
3.4.2 层结构 
a) 锌铁扩散层（约2-90％的锌，越靠近边
缘锌含量越高，表面允许最大10-20％
铁(Fe)）； 
b) 钝化处理层。 
3.4.2  Layer structure
a) 
Zinc-iron diffusion layer (approx-
imately 2 to 90% Zn, Zn content in-
creasing towards the edge, max. 10 
to 20% Fe permissible at the surface);
b) 
Passivation treatment layer. 
3.4.3 钝化处理层 
3.4.3  Passivation treatment layer
3.4.3.1 为提高在盐水和冷凝水中的抗腐蚀性
能，要求在钝化处理溶液中进行后期处理。 
 
3.4.3.1  In order to improve corrosion resis-
tance to salt water and condensed water, a 
post-treatment in passivation treatment solu-
tions is required. 
3.4.3.2  本流程中使用的钝化处理溶液不得含
有任何Cr
6+化合物，以确保所产生的钝化层同样
不含Cr
6+。 
3.4.3.2  The passivation treatment solution 
used in this process must not contain any 
Cr(VI) compounds in order to ensure that the 
resulting 
passivation layers 
are likewise 
Cr(VI)-free. 
3.4.4 顶部涂层/润滑剂 
3.4.4  Top coats/lubricants 
3.4.4.1 指定使用额外浸泡式润滑剂，以确保
公制螺纹连接件上达到定义的摩擦指数。在这种
情况下，应符合上海汽车公制 ISO 螺纹机械连
接件相关标准规定的摩擦系数。 
 
3.4.4.1
The use of additional immersion lu-
bricants is specified in order to ensure defined 
friction parameters on joining elements with 
metric thread. In this case, the coefficients of 
friction according to limit values for coefficients 
of friction of mechanical joining elements with 
metric iso thread of SAIC Motor shall be ad-
hered to. 
3.4.4.2  如果除防腐蚀保护之外，还要求其他
功能表面特性，如再喷涂性、与其他试剂的兼容
性、特定摩擦属性、特定螺纹特性、可硫化性或
特定温度特性的保护，则需执行针对特定零件的
测试或功能测试。 
3.4.4.2  If further functional surface characte-
ristics such as re-paintability, compatibility with 
other agents, specific friction properties, spe-
cific thread behavior, vulcanizability or specific 
temperature behavior are required besides 
corrosion protection, part-specific tests or 
functional tests must be performed. 
3.4.5 层厚度 
锌铁扩散层的厚度根据DIN EN ISO 1463（要
求请参看表2）使用切片测定。在标准生产过程
中，也可根据DIN EN ISO 3497用X射线荧光法测
量Zn/Fe含量来测量涂层厚度（例如，Helmut 
Fischer或Rˆntgenanalytik的Fischerscope测
量仪）。这要求使用一种合适的标准以及与切片
进行比较。（相关性测定取决于层厚度） 
 
3.4.5  Layer thicknesses 
The thickness of the zinc-iron diffusion 
layer is determined using a microsection ac-
cording to DIN EN ISO 1463 (see Table 2 for 
requirements). Layer thickness measurements 
during standard production may also be per-
formed with the help of the x-ray fluorescence 
method according to DIN EN ISO 3497 using 
the Zn/Fe measuring task (Fischerscope 
measuring device from Helmut Fischer or 
Röntgenanalytik, for example). This requires 
the use of a suitable standard as well as the 
comparison with a microsection (determination 
of the correlation dependent on the layer 
thickness). 


SMTC 5 100 018－2011 （V1） 
 
打印、拷贝即为非受控文件，请核查最新版本 
- Printed Copy is Uncontrolled – Check Issue is Current - 
5 
表2 /Table 2                      单位为微米Unit: µm 
类别Type 
锌合金层  
Zinc alloy layer  
钝化处理  
Passivation treatment  
螺纹零件 1) 
Threaded parts  
10-20 
1-2 
其他部件 
Other components 
15-25 
1) 对于>M10 的螺纹零件，允许与公差带位置相对应的层厚度增加。 
 Increased layer thicknesses appropriate to the tolerance zone position are permissible for threaded parts > 
M10 
 
3.5 倾向性 
3.5 Liability
3.5.1 钣金件的测试：使用1 mm 厚的钣金进行
弯曲测试，进行半径为2 mm 的90°弯曲。要求：
变形区不得发生碎裂。 
3.5.1  Test for sheet metal parts: Bending test 
using 1-mm-thick sheet metal, 90° bend with a 
radius of approx. 2 mm. Requirement: No 
chipping must occur in the deformed area. 
3.5.2  以下适用于连接件：根据规定，作为松
散材料不得因运输发生碎裂，在随后的组装中也
不得出现断裂。 
3.5.2  The following applies to joining ele-
ments: Chipping must neither occur as a result 
of transportation as bulk goods nor during the 
subsequent assembly according to specifica-
tions. 
3.6 防腐蚀行为 
3.6  Corrosion behavior 
3.6.1 对于螺纹紧固件，测试要求只适用于头
部和/或扳手轴承表面。以下适用于带螺纹的快
速紧固元件的柄部和螺纹区的评估：根据DIN EN 
ISO 9227 使用NSS（中性盐雾）测试方法，经过 
480 小时测试后不允许出现基底金属腐蚀。 
3.6.1 In the case of threaded fasteners, the 
test requirements apply only to head and/or 
wrench bearing surfaces. The following applies 
to the evaluation of the shank and thread 
areas of threaded and quick fastening ele-
ments: no base metal corrosion permissible 
after a test duration of 480 h using the NSS 
(neutral salt spray) test method according to 
DIN EN ISO 9227. 
3.6.2 在高温(120±5 ℃)下经过24 小时老化
实验后，防腐蚀保护不得被破坏。 
3.6.2  The corrosion protection must not be 
impaired by 24-hour aging at elevated tem-
perature (120 ± 5 ℃). 
3.6.3  根据DIN EN ISO 9277 的NSS 测试方法。
根据表3，以下适用于锌热扩散层的评估，包括
钝化处理层: 
3.6.3  NSS test method according to DIN EN 
ISO 9277. According to Table 3, the following 
applies to the evaluation of zinc thermal diffu-
sion layers including the passivation treatment 
layer: 
表3 /Table 3 
系统 
System 
测试时长，h 
Test duration in h 
要求 
Requirement 
u610, u615 
240 
不允许锌腐蚀，允许灰铸铁。 
Zinc corrosion is not permissible, 
gray cast is permissible. 
u610, u615 
720 
不允许基底金属腐蚀 
Base metal corrosion is not per-
missible. 
 
 
3.7 防化学物质腐蚀（仅适用于首样测试） 
 
根据VDA 621-412,A进行测试。根据DIN EN 
ISO 4628-1表3进行评估。测试介质和要求见表
3.7  Resistance to chemicals (only for 
first-sample test) 
Test according to VDA 621-412, A; evalu-
ation according to DIN EN ISO 4628-1, Table 


SMTC 5 100 018－2011 （V1） 
 
打印、拷贝即为非受控文件，请核查最新版本 
- Printed Copy is Uncontrolled – Check Issue is Current - 
6 
4。 
3; test media and requirements see Table 4. 
表4 /Table 4 
编号 
No. 
测试介质 
Test medium 
要求 
Requirement 
1 
对于发动机室内要安装的零件 
For parts to be installed in the engine compartment 
1.1 
符合 GB 17930-2006的高级无铅汽油 
Premium unleaded gasoline according to GB 
17930-2006 
表面无变化，防腐蚀保护无损伤， 
特性值：最大1。 
No change in surface and no impairment of 
corrosion protection, 
characteristic value: max. 1. 
1.2 
符合 GB/T 19147-2003 的柴油  
Diesel fuel according to GB/T 19147-2003 
1.3 
符合ACEA EUROPEAN OIL SEQUENCES 
2008 的工厂注入的发动机油  
Factory-fill engine oil according to ACEA EU-
ROPEAN OIL SEQUENCES 2008 
1.4 
符合JWS 3309/TYPE T-IV 的自动变速箱液  
Automatic transmission fluid according to JWS 
3309/TYPE T-IV 
1.5 
符合GB/T 7631.2-2003 的中央液压系统液  
Central hydraulic system fluid according to GB/T 
7631.2-2003 
2 
对于发动机舱外要安装的零件 
For parts to be installed outside the engine compartment 
2.1 
符合 SMTC 2 240 001的制动液 
Brake fluid according to SMTC 2 240 001 
允许细微变化，但经过 5 小时静置后特性值最大
为 1。 
Minor change permitted, but characteristic value 
max. 1 after 5 h resting period. 
2.2 
符合ASTM D 3306 的冷却液 
Coolant according to ASTM D 3306  
 
 


SMTC 5 100 018－2011 （V1） 
 
打印、拷贝即为非受控文件，请核查最新版本 
- Printed Copy is Uncontrolled – Check Issue is Current - 
7 
附录A 
（资料性附录） 
加工过程 
 
Annex A 
(Informative Annex) 
Procedure 
A.1  系统描述 
A.1  System description 
A.1.1  预处理 
要喷涂的零件采用磨料喷砂（颗粒大小为 
30-70微米）进行机械清洁处理。喷砂必须与要
喷涂的材料相匹配。喷砂之前要先清除涂油零件
的油脂。 
 
A.1.1  Pretreatment 
Parts to be coated are mechanically 
cleaned by means of abrasive blasting (30 to 
70 µm grain size). The blast material must be 
matched to the material to be coated. Oiled 
parts shall be degreased prior to blasting. 
A.1.2  喷涂流程 
A.1.2  Coating process 
A.1.2.1  这些部件放在喷涂容量达1000公斤的
转鼓中，然后将最高含有90%锌粉的粉体加入转
鼓中，添加量与部件大小成固定比例（约1-3％，
具体取决于所要求的涂层厚度）。 
 
A.1.2.1
The components are placed in drums 
with a capacity of up to 1,000 kg for coating. A 
powder consisting of up to 90 % zinc dust is 
then added to the drum in a fixed ratio to the 
component size (approx. 1 to 3 %, depending 
on the required layer thickness). 
A.1.2.2  除锌（颗粒大小<5微米）之外，粉体
还可包含金属和非金属添加剂以及加速和控制
实际喷涂流程的添加剂。 
 
A.1.2.2
In addition to the zinc (particle size < 
5 µm), the powder can also contain metallic 
and non-metallic additives as well as additives 
facilitating and controlling the actual coating 
process. 
A.1.2.3  转鼓灌装后关闭，并放置在一个室炉
中。 
A.1.2.3
The drum is closed after filling and 
placed in a chamber oven. 
A.1.2.4  一旦达到处理温度，在空气环境下，
扩散处理需要1.5-3个小时。 
A.1.2.4
The diffusion treatment takes 1,5 to 3 
hours under air atmosphere once the treat-
ment temperature is reached. 
A.1.2.5  在温度为330-400 ℃时（温度随材料
不同而不同），转动鼓会产生恒定厚度的扩散层，
以及导致整个部件表面的顶层稍微开裂。 
 
A.1.2.5
With a material-dependent tempera-
ture of 330 to 400 °C, turning the drum will 
result in a diffusion layer of constant thickness 
as well as a slightly cracked top layer across 
the entire component surface. 
A.1.2.6  扩散处理后，将该容器从室炉中移除，
冷却到室温，然后倒空。喷涂的部件没有粉末残
留，并使用超声波清洗，然后钝化，烘干。 
A.1.2.6
After the diffusion treatment, the 
container is removed from the chamber oven, 
cooled to room temperature and then emptied. 
The coated parts are freed from powder resi-
dues, cleaned using ultrasonics, passivated 
and dried.
