Repository: kujaxr/obsidian-vault

File: 材料工程师/SMTC 5 100 019 碳氮共渗的球头销表面保护要求Surface protection requirements for nitrocarburised ball pins(110428).pdf.md
# SMTC 5 100 019 碳氮共渗的球头销表面保护要求Surface protection requirements for nitrocarburised ball pins(110428).pdf

 
上汽股份有限公司技术中心企业技术标准 
Enterprise  Technical  Standard  of  SAIC  Motor  Technical  Center 
SMTC
SMTC 5 100 019－2011（V1）
 
 
碳氮共渗的球头销表面保护要求 
  Surface protection requirements for  
   nitrocarburised ball pins  
 
 
 2011-04-28 发布/Issue 
2011-04-29 实施/Implementation
上汽股份技术中心技术标准化委员会 
Technical Standardization Committee of  SAIC Motor Technical Center   
发
布
Issue


SMTC 5 100 019—2011(V1) 
  
I 
打印、拷贝即为非受控文件，请核查最新版本 
- Printed Copy is Uncontrolled – Check Issue is Current - 
 前    言 
为规范碳氮共渗的球头销表面保护要求，特
制定本标准。 
当中英文产生疑义时，以中文为准。 
本标准由材料分标委提出。 
本标准由SMTC 标准化技术委员会批准。 
本标准由标准化工作组归口管理。 
本标准起草部门：质保部。 
本标准主要起草人为：邵玉鹏。  
本标准于2011 年04 月28 日首次批准发布，
2011 年04 月29 日实施。 
 
 
 
Foreword 
 
 
To specify surface protection requirements 
for nitrocarburised ball pins we issued the 
standard. 
This standard in Chinese and English 
have a doubt, the Chinese version should be 
criterion. 
This standard was proposed by material 
sub-committee. 
This standard was approved by the SMTC 
Technical Standardization Committee. 
This standard is under the management of 
Standardization working team. 
The draft department of this standard: 
Quality Assurance Department. 
The main drafters of this standard: Yupeng 
Shao  
This standard was first approved and is-
sued from Apr. 28, 2011 and it will be imple-
mented from Apr.29, 2011. 
 


SMTC 5 100 019—2011(V1) 
  
1 
打印、拷贝即为非受控文件，请核查最新版本 
- Printed Copy is Uncontrolled – Check Issue is Current - 
碳氮共渗的球头销表面保护要求 
Surface protection require-
ments for nitrocarburised  
ball pins 
1 范围 
本标准规定了碳氮共渗的球头销表面保护要求。
包括球头销在盐浴（A 类）中碳氮共渗和氧化，在气
体（B 类）中碳氮共渗和氧化，或者在离子（C 类）
中碳氮共渗和氧化。 
本标准适用于底盘区域球接头碳氮共渗处理的
表面保护要求。 
1  Scope  
The standard specifies surface protection 
requirements for nitrocarburised ball pins of 
which are nitrocarburised and oxidized in salt 
bath (type A), nitrocarburised and oxidized in gas 
(type B), or nitrocarburised and oxidized in 
plasma (type C). 
The standard applies to the surface protec-
tion requirements for nitrocarburised ball pins in 
the chassis area. 
2 规范性引用文件  
下列文件中的条款通过本标准的引用而成为本
标准的条款。凡是注日期的引用文件，其随后所有的
修改单（不包括勘误的内容）或修订版均不适用于本
标准，然而，鼓励根据本标准达成协议的各方研究是
否可使用这些文件的最新版本。凡是不注日期的引用
文件，其最新版本适用于本标准。 
2 
Normative references 
The following normative documents contain 
provision which, through reference in this text, 
constitute provisions of this standard. For dated 
reference, subsequent amendments to, or revi-
sions of, any of these publications do not apply 
(exclude the correction), but parties to agree-
ments based on this standard are encouraged to 
investigate the possibility of applying the most 
recent editions of the standards. For undated 
references, the latest edition of the normative 
document referred to applies. 
    SMTC 90008  汽车零件和材料中禁用/限用危险
性物质 
SMTC 90008 Automotive prohibited/ re-
stricted  hazardous substances parts and mate-
rials 
    ISO 554  调节和/或测试用标准大气；规格 
ISO 554 Standard atmospheres for condi-
tioning and/or testing; Specifications 
  DIN 50190-3  热处理部件的硬度深度  氮化后
有效硬化深度的测定 
DIN 50190-3 Hardness depth of heat-treated 
parts; determination of the effective depth of 
hardening after nitriding 
    DIN EN 26157-3  紧固件  表面缺陷  特殊要求
用螺栓、螺钉和双头螺栓 
DIN EN 26157-3 Fasteners; surface discon-
tinuities; bolts, screws and studs subject to spe-
cial requirements 
    DIN EN ISO 9227 人工气候下的腐蚀试验——盐
雾试验 
DIN EN ISO 9227 Corrosion tests in artificial 
atmospheres - Salt spray tests 
3 概述  
对于带螺纹连接的球头销，建议对球头销部分碳
氮共渗，即螺纹和周边区域不进行碳氮共渗。只有 B 
类和 C 类允许部分碳氮共渗球头销；仅 C 类可部分
涂装。 
3 
General 
For ball pins with threaded connections a 
partial nitrocarburisation of the ball pin is rec-
ommended, i.e. the thread and possibly sur-
rounding areas are not nitrocarburised. With par-
tially nitrocarburised ball pins only types B and C 
are permitted; a partial thread coating is only 
possible with type C. 
4 类型 
4  Types 
4.1 A 类 
盐浴中碳氮共渗和氧化的球头销。 
4.1  Type A 
Ball pins nitrocarburised and oxidized in salt 


SMTC 5 100 019—2011(V1) 
  
2 
打印、拷贝即为非受控文件，请核查最新版本 
- Printed Copy is Uncontrolled – Check Issue is Current - 
bath
4.2 B 类 
    气体中碳氮共渗和氧化的球头销。 
4.2 Type B
Ball pins nitrocarburised and oxidized in gas.
4.3 C 类 
    离子中碳氮共渗和氧化的球头销。 
4.3  Type C 
Ball pins nitrocarburised and oxidized in 
plasma 
5 描述 
在技术文档中的描述方式如下： 
a) A类：表面 (Sp.) SMTC 5 100 019，A 类；
b) B类：表面 (Sp.) SMTC 5 100 019，B 类；
c) C类：表面 (Sp.) SMTC 5 100 019，C 类。
5  Description  
Described in technical documentation as 
follows: 
a) Surface (Ofl.) SMTC 5 100 019, type A; 
b) Surface (Ofl.) SMTC 5 100 019, type B; 
c) Surface (Ofl.) SMTC 5 100 019, type C. 
6 要求 
6  Requirements 
6.1 一般要求 
根据 SMTC 90008，避免有害物质。要进行完整
检测，最低要求是每次测试 6 个零件。 
6.1  General requirements 
Avoidance of hazardous substances ac-
cording to SMTC 90008. The required minimum 
for a complete examination are 6 parts per test. 
6.2 材料 
6.2  Material 
6.2.1 基体材料 
  符合图纸要求的材料和芯部强度 
6.2.1  Base material 
Material and core strength according to 
drawing. 
6.2.2 处理 
  经处理的表面必须有金属亮度。允许的特殊情况
是： 
a) 球中心和球头销末端； 
b) 内六角插孔或销接端的 12 角插孔。 
球表面必须滚动抛光，使处理之前的粗糙度Rz<2
μm。如果球头销被部分碳氮共渗和氧化（可能是 B 
类和 C 类），则该区域必须在图纸中指出。 
6.2.2  Treatment 
The treated surfaces must be metallically 
bright.Permitted exceptions: 
a) Centerings at the ball and at the pin end;
b) Hexagon socket or 12-point socket at the 
pin end. 
The ball surface must be roll-polished to a 
roughness depth of Rz < 2 μm prior to treatment. 
If the ball pins are partially nitrocarburised and 
oxidized (possible with types B and C), the areas 
must be specified in the drawing. 
6.3 B 类示例 
a) 区域 I： 根据 SMTC 5 100 019在气体中碳
氮共渗和氧化； 
b) 区域 II：过渡区；详细尺寸标注，请参看图 
3 中的 Z。仅最高值适用于层厚度、氮化硬
度深度和硬度； 
c) 区域 III：无处理。 
 
6.3  Example of type B 
  a)  Area I: Nitrocarburised and oxidized in 
gas acc. to SMTC 5 100 019; 
  b)  Area II: Transition area; for detailed di-
mensioning see detail Z in Figure 3. 
Only maximum values apply to layer 
thicknesses, nitriding hardness depth, 
and hardness; 
  c)  Area III: Without treatment. 


SMTC 5 100 019—2011(V1) 
  
3 
打印、拷贝即为非受控文件，请核查最新版本 
- Printed Copy is Uncontrolled – Check Issue is Current - 
 
图 1—B 类区域 
Figure 1 – Type B areas 
6.4 C 类示例 
a) 区域 I：根据 SMTC 5 100 019 在离子中碳
氮共渗和氧化； 
b) 区域 II：过渡区；详细尺寸标注，请参看图 
3 中的 Z。仅最高值适用于层厚度、氮化深
度和硬度； 
c) 区域 III：仅氧化； 
d) 区域 IV：根据 SMTC 5 100 019  在离子中
碳氮共渗和氧化。 
6.4
Example of type C
 a)  Area I: Nitrocarburised and oxidized in 
plasma acc. to SMTC 5 100 019; 
 b)  Area II: Transition area; for detailed di-
mensioning see detail Z in Figure 3. Only 
maximum values apply to layer thick-
nesses, nitriding depth, and hardness; 
 c)  Area III: Only oxidation; 
 d)  Area IV: Nitrocarburised and oxidized in 
plasma acc. to SMTC 5 100 019. 
 
图 2—C 类区域 
Figure 2 – Type C areas 
6.5 硬度测试 
  对于B 类和C 类螺纹区内的硬度测试，请参看图 
3，细节 Z。对于带螺纹连接的球头销，根据图 3 上
测定的硬度，可达到下列边缘区测量点 x 的 0,05
mm 处的值。其他特殊测量位置可在图形中定义。基
本强度820 MPa–1030 MP, 深度为 0.05 mm 时的硬
度≤350 HV 0.3; 基本强度 970 MPa– 1200MPa, 深
度为 0.05 mm 时的硬度≤385 HV 0.3。 
6.5  Hardness testing 
For the hardness test within the thread area 
of types B and C see Figure 3, detail Z. For ball 
pins with threaded connections the hardness de-
termined in the hardness measurements on the 
microsection acc. to Figure 3 may amount to the 
following values in measuring point x at 0,05 mm 
in the edge area: Further special measuring loca-
tions may be defined in the drawing. Basic 
strength 820 MPa - 1030 MPa, Hardness at 0,05 
mm depth ≤ 350 HV 0,3; Basic strength 970 MPa - 
1200 MPa, Hardness at 0,05 mm depth ≤ 385 HV 
0,3. 


SMTC 5 100 019—2011(V1) 
  
4 
打印、拷贝即为非受控文件，请核查最新版本 
- Printed Copy is Uncontrolled – Check Issue is Current - 
 
图 3——测量点 x 的位置 
Figure 3 – Position of measuring point x 
6.5.1 涂层 
层厚的限定值要求通过磨损试验得出，并且只适
用于球头。金相切片中 A、B 和 C 类的测试。 
 
6.5.1 Coating
The limit values specified for the layer 
thicknesses require a passed wear test and apply 
only to the ball. Testing for types A, B and C in the 
metallographic microsection. 
6.5.2 A 类 
  复合层厚度10 μm 至 20 μm，最高孔隙边缘允
许达到层厚度的 50％。氧化层厚度小于1 μm 是允
许的，孔隙填充氧化物。 
6.5.2  Type A
Compound layer 10 to 20 μm, pore edge up 
to 50 % of the layer thickness is permitted. Oxide 
layer <1 μm is permitted, pores filled with oxide. 
6.5.3 B 类 
  复合层15 至 26μm，孔允许隙边缘最高达到层
厚度的 50％。抛光后允许氧化层厚度1μm 至 3μm。
6.5.3  Type B 
Compound layer 15 to 26 μm, pore edge up 
to 50 % of the layer thickness is permitted. Oxide 
layer (1 to 3) μm after polishing. 
6.5.4 C 类 
  复合层厚度8 μm 至 16 μm，允许孔隙边缘最
高达到层厚度的 30％。抛光后允许氧化层厚度 1μm 
至 3 μm。只要耐腐蚀时间圆满结束，孔隙边缘最大 
50％ 仍可接受。 
6.5.4  Type C 
Compound layer 8 to 16 μm, pore edge up to 
30 % of the layer thickness is permitted. Oxide 
layer (1 to 3) μm after polishing. As long as the 
corrosion time, (as defined in section 7) is fulfilled 
up to max. 50 % pore edge are not subject of 
complaint. 
6.6 粗糙度深度 Rz 
  球表面 Rz < 2 μm。 
6.6  Roughness depth Rz 
Rz< 2 μm on the ball surface 
6.6.1 
表面硬度 
  球表面 Rz > 500 HV 0.5。 
6.6.1  Surface hardness 
> 500 HV 0,5 on the ball surface 
6.6.2 
渗氮层深度 
    基材强度(880 至1 030) MPa 时的渗氮层深度 
(Nht): 
  a)  A 类 330 HV 0.3=(0.15+0.15) mm； 
  b)  B 类 330 HV 0.3=(0.20+0.25) mm； 
  c)  C 类 330 HV 0.3=(0.25+0.25) mm。 
  基材强度用P 表示,当P>1030 MPa 时，渗氮层深
度根据 DIN 50190-3 决定。硬度极限用Pmax 表示，
心部硬度用P 心表示，Pmax=(P 心+50)HV,符合DIN 
50190-3 的渗氮层深度Nht≥0.15 mm。 
6.6.2  Nitriding depth 
Nitriding depth (Nht) at a basic strength of 
880 to 1030 MPa: 
a) Type A 330 HV 0,3 = (0,15 + 0,15) mm; 
b) Type B 330 HV 0,3 = (0,20 + 0,25) mm; 
c) Type C 330 HV 0,3 = (0,25 + 0,25) mm. 
For basic strength values > 1030 MPa, the 
nitriding depth is determined acc. to DIN 
50190-3. Limit hardness = core hardness + 50 
HV Nitriding depth acc. to DIN 50190-3 ≥ 0,15 
mm 


SMTC 5 100 019—2011(V1) 
  
5 
打印、拷贝即为非受控文件，请核查最新版本 
- Printed Copy is Uncontrolled – Check Issue is Current - 
6.6.3 
质量规格 
未经处理或未完全加工的表面区，不允许有冲击
痕迹、刮痕等机械损伤以及残留的抛光剂。 
 
6.6.3  Quality specifications 
Untreated or incompletely machined surface 
areas, mechanical damages, such as impact 
marks, scratches, etc, as well as polishing agent 
residues are not permitted. 
7 测试 
7  Tests 
7.1 球头销耐腐蚀性测试 
根据 DIN EN ISO 9227，在盐雾中对组装后的球
头销测试（在技术工程发布/首样测试框架范围内）。
在耐腐蚀测试之前，要求清除待测试部件的油脂并进
行清洗。在耐腐蚀测试过程中，测试零件水平排列，
绝不能彼此接触。要避免接触其他金属零件。仅评估
直接接触盐雾的部件表面。 
 
非机械加工区，如球头销中心和六角插孔，应从
耐腐蚀评估中排除，因此，建议在测试前将这些区域
覆盖。部件的其他偏离区，要求不同的测试条件，将
在部件绘图中单独定义。 
 
7.1  Ball pin corrosion test 
Testing (within the framework of technical en-
gineering release/first-sample testing) is to be 
performed in the salt spray fog acc. to DIN EN 
ISO 9227 on ball pins which went through the 
assembly process. Prior to the corrosion test de-
greasing and washing of the test parts is re-
quired. During the corrosion test the test parts are 
horizontally arranged and must not come in con-
tact with each other. Contact with metallic, not 
corrosion-protected parts (brackets etc.) is to be 
avoided. Only the component surface directly 
subjected to the salt spray fog is evaluated. 
Non-mechanically machined areas, such as 
ball pin centers and hexagon sockets are to be 
excluded from the corrosion evaluation. There-
fore, it is recommended to cover these areas 
prior to the test run. Further deviating areas of a 
component, which require different test condi-
tions, are to be defined in the component drawing 
individually. 
7.1.1 
球头销区向上至密封螺纹管的连接 
A、B、C 类：经过 240 h 测试后，最多允许出现 
5 个红锈。未达到耐腐蚀时间的原因必须鉴定，进行
切片核查。在任何部件表面都不允许腐蚀点（红锈）
的累积。 
7.1.1  Ball pin area up to the sealing bellows 
connection 
Types A, B, C: Max. 5 individual spots of red 
corrosion are permitted after a test duration of 
240 h. The cause of failure to reach the required 
corrosion times must be verified by means of 
micro-section in arbitration cases. An accumula-
tion of corrosion spots (red surface corrosion) is 
not permitted on any component area. 
7.2 螺纹 
A 类和 C 类的氮化处理区在 96 h 后不能出现任
何红锈。根据 DIN EN 26157-3 允许的螺纹缺陷除外。
仅进行氧化处理的区域（C 类）因不直接与外界环境
接触，按ISO 554 在湿气凝结交替环境下进行 24 小
时测试后，红锈个数不超过3％。 
 
7.2  Thread 
The nitrated thread area according to types A 
and C must not show any red corrosion after 96 
h; permitted thread defects acc. to DIN EN 
26157-3 are excluded. Only oxidized component 
areas (type C), which are not directly subjected to 
environmental influences, have to withstand a 
24-h test in the moisture condensate alternating 
atmosphere acc. to ISO 554 with ≤ 3 % red cor-
rosion. 


SMTC 5 100 019—2011(V1) 
  
6 
打印、拷贝即为非受控文件，请核查最新版本 
- Printed Copy is Uncontrolled – Check Issue is Current - 
7.3 球中心 
除非已加工，否则耐腐蚀评估中将排除球头销中
心。建议在测试开始前覆盖它。部件的其他偏离区，
需要不同的测试条件，将在部件绘图中单独定义。 
7.3  Centre on the ball
Unless machined, the ball pin centering is to 
be excluded from the corrosion evaluation. It is 
recommended to cover it prior to the test run. 
Further deviating areas of a component, which 
require different test conditions, are to be defined 
in the component drawing individually.

File: 材料工程师/SMTC 5 100 020 制动盘的金属薄片涂层表面保护要求Flake metal coatings for brake discs surface protect requirments(110428).pdf.md
# SMTC 5 100 020 制动盘的金属薄片涂层表面保护要求Flake metal coatings for brake discs surface protect requirments(110428).pdf

 
上汽股份有限公司技术中心企业技术标准 
Enterprise  Technical  Standard  of  SAIC  Motor  Technical  Center 
SMTC
SMTC  5 100 026 -2011（V1）
 
 
制动活塞电镀表面保护要求 
Electroplated chromium coatings for brake piston require-
ments for surface protection 
 2011-04-28  发布/Issue 
 2011-04-29  实施/Implementation
上汽股份技术中心技术标准化委员会 
Technical Standardization Committee of  SAIC Motor Technical Center   
发布
Issue


SMTC 5 100 026—2011（V1） 
 
打印、拷贝即为非受控文件，请核查最新版本 
- Printed Copy is Uncontrolled – Check Issue is Current - 
I 
 前    言 
为规范制动活塞表面电镀铬和电镀镍-铬层
的表面保护要求，特制定此标准。 
当中英文产生疑义时，以中文为准。 
本标准由材料分标委提出。 
本标准由SMTC 技术标准化委员会批准。 
本标准由标准化工作组归口管理。 
本标准起草部门：质量保证部。 
本标准主要起草人：倪雷。 
本标准于2011 年04 月28 日首次批准发布，
2011 年04 月29 日实施。 
 
 
Foreword 
 
 
This standard is established for the Elec-
troplated Chromium and Nickel/Chromium 
Coating for Brake Piston Requirements for 
Surface Protection. 
This standard in Chinese and English 
have a doubt, the Chinese version should be 
criterion. 
This standard was proposed by basic 
sub-committee. 
This standard was approved by the SMTC 
Technical Standardization Committee. 
This standard is under the management of 
Standardization working team. 
The drafting departments of this standard 
is: Quality Assurance Department. 
The main drafter of this standard: Ni Lei. 
This standard was first approved and is-
sued from Apr.28, 2011 and it will be imple-
mented from Apr.29, 2011. 
 


SMTC 5 100 026—2011（V1） 
 
打印、拷贝即为非受控文件，请核查最新版本 
- Printed Copy is Uncontrolled – Check Issue is Current - 
1 
制动活塞电镀表面保护要求 
Electroplated chromium 
coatings for brake piston  
requirements for surface 
protection 
1 范围 
本标准规定了制动活塞表面的技术要求。 
本标准适用于汽车用制动活塞表面铬电镀
和镍/铬电镀。 
 
1  Scope  
This standard specifies requirements for 
Brake Piston. 
This standard applicabled to the Brake 
Piston Surface of Electroplated Chromium 
and Nickel/Chromium. 
2 规范性引用文件  
下列文件中的条款通过本标准的引用而成
为本标准的条款。凡是注日期的引用文件，其随
后所有的修改单（不包括勘误的内容）或修订版
均不适用于本标准，然而，鼓励根据本标准达成
协议的各方研究是否可使用这些文件的最新版
本。凡是不注日期的引用文件，其最新版本适用
于本标准。 
2 
Normative references 
The following normative documents con-
tain provision which, through reference in this 
text, constitute provisions of this standard. For 
dated reference, subsequent amendments to, 
or revisions of, any of these publications do 
not apply (exclude the correction), but parties 
to agreements based on this standard are 
encouraged to investigate the possibility of 
applying the most recent editions of the 
standards. For undated references, the latest 
edition of the normative document referred to 
applies. 
SMTC 90008 汽车零件和材料中禁用/限用
危险性物质 
 
SMTC 90008 Automotive prohibited/ re-
stricted  hazardous substances parts and 
materials  
SMTC 5 200 012  镀铬层电位差和镍层厚度
的测定 
SMTC 5 200 012 The measurement of
Chromium plating potentials and Nickel layer 
thickness  
DIN 1343  参考状态-标准状态-标准体积-
概念和值 
DIN 1343 Reference Conditions - Normal 
Conditions - Normal Volume - Concepts and 
Values 
DIN 50018 在含有二氧化硫的凝结水交变
气候中的腐蚀试验方法 
 
DIN 50018 Corrosion Testing Methods in 
Sulfur Dioxide Containing Condensate Water 
Alternating Climate 
DIN EN ISO 1463 金属和氧化物镀层-镀层
厚度测定–显微镜法 
 
DIN EN ISO 1463 Metallic and Oxide 
Coatings - Measurement of Coating Thickness - 
Microscopical Method 
DIN EN ISO 2177 金属镀层-镀层厚度测定 
- 阳极溶解库伦法 
DIN EN ISO 2177 Metallic Coatings -
Measurement of Coating Thickness– Coulome-
tric Method by Anodic Dissolution 
DIN EN ISO 3497 金属覆盖层-镀层厚度测
定-X射线光谱法 
 
DIN EN ISO 3497 Metallic Coatings - 
Measurement of Coating Thickness - X-ray 
Spectrometric Methods 
DIN EN ISO 9227  人造大气腐蚀试验-盐雾
试验 
 
DIN EN ISO 9227 Corrosion Tests in Artifi-
cial Atmospheres - Salt Spray Fog Tests 
3 要求 
 
3  Requirements 


SMTC 5 100 026—2011（V1） 
 
打印、拷贝即为非受控文件，请核查最新版本 
- Printed Copy is Uncontrolled – Check Issue is Current - 
2 
3.1 基本要求 
 
3.1  General requirements 
3.1.1  按照 SMTC 90008 避免有害物料。 
 
3.1.1  Avoidance of hazardous substances 
acc. to SMTC SMTC 90008. 
3.1.2  使用的镀层介质以及镀层必须不含Cr
6+
化合物。 
 
3.1.2  The coating media used as well as the 
coatings must contain no Cr（VI） compounds.
3.1.3  一次完整检验需要用到10个试样（视尺
度而定）。  
 
3.1.3  About 10 specimens are required for a 
complete test （depending on dimension）. 
3.2 外观与结构 
 
3.2  Appearance and structure 
3.2.1  工件整个表面必须符合表面保护特性的
规定要求。如果这些技术要求对某些部分表面不
适用，则应在图纸里标注。 
3.2.1  The whole surface of the work piece 
shall comply with the specified characteristic 
requirements for surface protection. If such 
technical requirements are inapplicable to par-
tial surface, it shall be marked in the drawing. 
3.2.2  不得存在会影响制动活塞外观、电镀层
粘附力和耐蚀性的气孔、粗裂纹或其他缺陷。经
电镀处理后的工件表面不得留有脏污或其他变
色现象。 
 
3.2.2  There shall be no pores, coarse cracks 
or other defects that may affect the brake piston 
appearance, the electroplated coating adhesion 
and the corrosion resistance. Work piece sur-
face after electroplating process shall not have 
smudge or other discoloration. 
3.2.3  通过专业化安装以及适合的运输条件，
需确保电镀层不会受到导致防护性能降低以及/
或者无法满足规定要求的损伤。 
3.2.3
Make sure that the electroplated coating 
will not be subject to damages that may impair 
its protective properties and/or prevent it from 
meeting the specified requirements by profes-
sional installation and proper transportation 
conditions. 
3.2.4  因使用或安装造成的轻微变形，不应导
致电镀层的剥落。 
 
3.2.4  Slight deformation resulted by use or 
installation shall not cause electroplated coating 
stripping. 
3.2.5  在制定相关的生产流程和控制流程时，
必须确保成品的应用性能和减震系统的功能不
受到负面影响。 
 
3.2.5
Relevant production process and control 
process shall not impair the application per-
formance and shock mitigation system of the 
finished parts. 
3.3 气体含量 
 
3.3  Gas content 
3.3.1  试验： 将制动液加热至150 ℃时，使其
（沸点：240 ℃）脱气。不得过度加热，加热过
程中制动液不得接触加热板。试验制动液不能重
复使用。 
 
3.3.1  Test: Heated to 150 ℃ to degas the 
brake fluid (boiling point: 240 
). Do not ove
℃
r-
heat. The brake fluid shall not touch the hot 
plate during heating. The brake fluid is only ap-
propriate for single test. 
3.3.2  将不含气泡的活塞样件放入已灌满脱气
制动液的耐热玻璃瓶里面。活塞孔必须朝下。在
瓶底部放入一块丝网，以防止活塞与玻璃瓶底相
接触。 
 
3.3.2  Put the piston sample not containing 
bubbles into the Pyrex bulb that is filled with 
degassed brake fluid. The piston hole must be 
facing down. Put a screen mesh at the bottom 
to prevent the piston from contacting the bulb 
bottom. 


SMTC 5 100 026—2011（V1） 
 
打印、拷贝即为非受控文件，请核查最新版本 
- Printed Copy is Uncontrolled – Check Issue is Current - 
3 
3.3.3  一个装有滴定管和截止阀的玻璃漏斗，
应该固定在玻璃瓶的上侧，用以收集外泄的气
体。玻璃漏斗下缘位置必须比制动液液位低至少
20 mm。然后凭借一个球管将整个漏斗（包括滴
定管）完全灌满制动液，并用截止阀关紧。 现
在将整套设备加热至140 ℃±10 ℃。 
 
 
3.3.3  A glass funnel with burette and stop 
valve shall be mounted on the upside of the 
bulb to capture the escaped gas. The lower 
margin of the glass funnel must be 20 mm lower 
than the brake fluid liquid level at least. Then, fill 
the whole funnel (including the burette) with 
brake fluid using a bulb tube, and fasten it up 
with the stop valve. Now, heat the whole set of 
device to 140 ± 10
.
℃ 
3.3.4  如果有气泡从活塞表面逸出，则证明活
塞里的气体成分已经外泄。将离析出来的气体收
集，捕捉量可通过滴定管上的读数显示出来。试
验起始时间为达到最低温度130 ℃开始，一直到
气体排完，若不能确定的话则为试验开始之后的
20分钟。 
 
3.3.4  If there are bubbles escaping from the 
piston surface, it is proved that the gas compo-
sition in the piston has escaped. Capture the 
segregated gas, and the capture quantity can 
be shown by the readings on the burette. Start 
testing when reaching the lowest temperature 
of 130
, and end it when the gas escapes or 
℃
20 minutes after start testing. 
3.3.5  至少需对三个活塞进行试验。 
 
3.3.5  At least three pistons are required for 
testing. 
3.3.5.1  要求： 气体含量不超过每活塞0.1 
ml。 
 
3.3.5.1 Requirement: gas content ≤ 0.1 ml/ 
piston 
3.3.5.2  如果在生产过程中无法确保气体含量
低于或等于指标每活塞0.1 ml（即在测量中或者
个别情况下测出较高的气体含量），则制动活塞
必须进行在180 ℃保温15 min的热处理。 
 
3.3.5.2  If it cannot be guaranteed that the gas 
content is lower than or equal to the index of 0.1 
ml/piston during production (which means 
higher gas content is measured in the mea-
surement or in individual cases), then the brake 
piston must undergo thermal treatment for 15 
minutes at object temperature of 180 ℃. 
3.4 其他特性 
 
3.4  Other characteristics 
其他特性参见表 1。 
Other characteristics see table 1.


SMTC 5 100 026—2011（V1） 
 
打印、拷贝即为非受控文件，请核查最新版本 
- Printed Copy is Uncontrolled – Check Issue is Current - 
4 
表1 其他特性 
Table 1 Further characteristics 
编号 
No. 
特性 
Charactor  
方案A 
Type A 
方案B 
Type B 
1 
基体表面镀层种类 
The matrix surface coating types 
铬质镀层 
Chromium Plating 
镍质镀层/Nickel Plating 
铬质镀层/Chromium Plating
2 
镀层厚度 thickness                           单位unit1)：µm
2.1 
镀铬层 
Chromium Plating 
11 ±4 
9±4 
2.2 
镀镍层 
Nickel Plating 
—— 
18 ± 5 
3 
铬镀层硬度 
Chromium Plating Hardness 
> 500 HV 0.05（混合体硬度） 
4 
粗糙度（Rz） 
Roughness（Rz） 
Rz≤4 µm 
5 
摩擦面耐蚀度2) 
The friction surface corrosion degrees 2) 
不超过1 % 基材腐蚀度 
6 
氢含量3) Hydrogen Content 3) 
6.1 
活塞直径，38 mm或48 mm 
Diameter of piston, 38mm or 48mm 
每活塞< 1.5 ml 
< 1.5 ml/ Piston 
6.2 
活塞直径，54 mm 
Diameter of piston,54mm 
每活塞< 2.0 ml 
< 2.0 ml/ Piston 
  1） 试验按SMTC 5 200 012、DIN EN ISO 1463（仲裁法）、DIN EN ISO 2177 或 DIN EN ISO 3497。 
  1)  Test according to SMTC 5 200 012, DIN EN ISO 1463 (arbitration law), DIN EN ISO 2177 or DIN 
EN ISO 3497. 
  2） 可选DIN 50018-KFW中规定的2秒单循环试验或者DIN EN ISO 9227中规定的6h中性盐雾试验（NSS）。
  2)  Choose the 2-second single-cycle test specified in DIN 50018-KFW or the 6-hour neutral salt 
spray (NSS) climate test specified in DIN EN ISO 9227. 
  3） 在240 ℃时用热导测量仪和气体载体试验法来检定，标准体积按标准DIN 1343。加热中断持续时间
在持续检测过程中是直到积分仪停机时止，而在加热中断后才实施的检测过程需在达到使用温度后的2h之
内结束。 
  3)  Determine by thermal conductivity measuring meter and gas carrier testing method at 240
. The 
℃
standard volume complies with the German standard DIN 1343. Model Hymat 200 from Ströhlein in 
Düsseldorf may be used as the measuring meter. The heating interruption duration shall be ended when 
the integrator stops during continuous testing, and the testing started after heating interruption shall be 
ended within 2 hours after reaching the object temperature.

File: 材料工程师/SMTC 5 100 021 接触镁连接件涂层的表面保护要求Coating for joining elements when in contact with magnesium surface protection requirements(110526).pdf.md
# SMTC 5 100 021 接触镁连接件涂层的表面保护要求Coating for joining elements when in contact with magnesium surface protection requirements(110526).pdf

 
上汽股份有限公司技术中心企业技术标准 
Enterprise  Technical  Standard  of  SAIC  Motor  Technical  Center 
SMTC
SMTC 5 100 021－2011（V1）
 
 
接触镁连接件涂层的 
表面保护要求 
     
Coating for joining elements when in contact with magnesium
surface protection requirements 
 
 
 2011-05-26  发布/Issue 
2011-05-27  实施/Implementation
上汽股份技术中心技术标准化委员会 
Technical Standardization Committee of  SAIC Motor Technical Center   
发
布
Issue


SMTC 5 100 021—2011（V1） 
  
I 
打印、拷贝即为非受控文件，请核查最新版本 
- Printed Copy is Uncontrolled – Check Issue is Current - 
 前    言 
为规范在与镁接触时连接件的涂层表面保
护要求，特制定本标准。 
当中英文产生疑义时，以中文为准。 
本标准由材料分标委提出。 
本标准由SMTC标准化技术委员会批准。 
本标准由标准化工作组归口管理。 
本标准起草部门：质保部。 
本标准主要起草人为：邵玉鹏。  
本标准于2011 年05 月26 日首次批准发布，
2011 年05 月27 日实施。 
 
 
 
 
Foreword 
 
 
To specify coating for joining elements 
when in contact with magnesium surface 
protection requirements we issued the stan-
dard. 
This standard in Chinese and English 
have a doubt, the Chinese version should be 
criterion. 
This standard was proposed by material 
sub-committee. 
This standard was approved by the 
SMTC Technical Standardization Committee. 
This standard is under the management 
of Standardization working team. 
The draft department of this standard: 
Quality Assurance Department. 
The main drafter of this standard: Yupeng 
Shao. 
This standard was first published on 
May.26, 2011 and implemented on May.27, 
2011. 
 


SMTC 5 100 021—2011（V1） 
  
1 
打印、拷贝即为非受控文件，请核查最新版本 
- Printed Copy is Uncontrolled – Check Issue is Current - 
接触镁连接件涂层的 
表面保护要求 
Coating for joining elements
when in contact with magne-
sium surface protection re-
quirements 
1 范围 
本标准规定了在与镁接触的连接件的涂层表
面保护要求。 
本标准适用于与镁接触的连接件。 
1  Scope  
The standard specifies coating for joining 
elements when in contact with magnesium sur-
face protection requirements. 
The standard is adopted to joining elements 
when in contact with magnesium.  
2  规范性引用文件  
    下列文件中的条款通过本标准的引用而成为
本标准的条款。凡是注日期的引用文件，其随后的
修改版不适用于本标准。凡是不注日期的引用文
件，其最新版本适用于本标准。 
2 
Normative references 
The following documents contain provisions 
which，through reference in this text，constitute 
provisions of this national standard. For dated 
references, subsequent amendments to, or revi-
sions of, any of these publications do not apply. As 
to the document without dates, the new versions 
will be valid for this version. 
SMTC 21521  金属表面防护 
SMTC 21521  Surface Protection of Metal 
Parts; Surface Protection Types, Codes 
SMTC 90008  汽车零件和材料中禁用/限用危
险物质 
SMTC 90008 Environmental Standard for 
Vehicles; Vehicle Parts, Materials, Operating Flu-
ids; Avoidance of Hazardous Substances 
SMTC 5 200 004  镁合金制成的组合壳体用紧
固件和附件；电化学腐蚀触发效应测试 
SMTC 5 200 004  Securing and Add-On 
Parts for Unit Housings Made from Magnesium 
Alloys; Test of Effect Causing Galvanic Corrosion 
SMTC 7 100 013  螺纹紧固件扭矩和夹紧力的
关系测试 
SMTC 7 100 013 Limit Values for Coefficients 
of Friction; Mechanical Joining Elements with Me-
tric ISO Thread 
DIN 50 969 高强度结构钢部件耐氢感应脆
性断裂性  利用拉伸测试及预防性测量法进行检
测 
DIN 50 969  Testing of High-Strength Steel 
Building Elements for Resistance to Hydro-
gen-Induced Brittle Fracture and Advice on the 
Prevention of Such Fracture 
DIN EN 12329  金属的腐蚀防护  用在钢铁材
料上补充处理的锌电涂层   
DIN EN 12329 Corrosion Protection of 
Metals - Electrodeposited Coatings of Zinc with 
Supplementary Treatment on Iron and Steel 
DIN EN ISO 1463  金属和氧化物覆盖层  覆
盖层厚度的测量  显微镜法 
DIN EN ISO 1463 Metallic and Oxide Coat-
ings . Measurement of Coating Thickness . 
Microscopical Method 
DIN EN ISO 2178  磁性基体上的非磁性涂层 
涂层厚度的测量  磁性方法 
  
DIN EN ISO 2178 Non-Magnetic Coatings on 
Magnetic Substrates . Measurement of Coating 
Thickness . Magnetic Method 
DIN EN ISO 2819  金属镀层.电沉基层和化学
沉积层.附着强度测试方法的评述 
DIN EN ISO 2819 Metallic Coatings on Me-
tallic Substrates - Electrodeposited and Chemi-
cally Deposited Coatings - Review of Methods 
Available for Testing Adhesion 


SMTC 5 100 021—2011（V1） 
  
2 
打印、拷贝即为非受控文件，请核查最新版本 
- Printed Copy is Uncontrolled – Check Issue is Current - 
DIN EN ISO 3497  金属镀层  镀层厚度的测
量  X-射线光谱法 
DIN EN ISO 3497 Metallic Coatings . Mea-
surement of Coating Thickness . X-Ray Spectro-
metric Methods 
DIN EN ISO 4042  紧固元件  电镀层 
 
DIN EN ISO 4042 Fasteners . Electroplated 
Coatings 
DIN EN ISO 9227  人造大气腐蚀试验  盐雾
试验 
DIN EN ISO 9227  Salt Spray Testing 
3 要求 
如果以下特定零件或组件不能满足全部要求，
必须和负责的工程部门协调或在图样上给出相应
的说明。 
3 
Requirements 
If the following requirements for specific 
components or parts of components do not apply 
completely or not at all, this shall be coordinated 
with the responsible engineering departments and 
a special note shall be given on the drawing. 
3.1 保护类型 
表 1 中列举的保护种类适用。关于替代不适
用六价铬的保护种类，参见表 2。 
3.1  Surface protection types  
The surface protection types listed in Table 1 
apply. For the replacement of the invalid surface 
protection types containing Cr(VI) see Table 2.  
表1/Table 1  
保护种类 
Surface 
protection type 
特性 / 外观 
Characteristics/appearance 
Sp-c696 
非合金锌-镀层，无色无六价铬厚层钝化和封闭 
Unalloyed zinc coating, colorless Cr(VI)-free thick film passivation treatment and sealing 
Sp - c697 
非合金锌-镀层，无色无六价铬厚层钝化和组合有润滑剂的封闭剂 
Unalloyed zinc coating, colorless Cr(VI)-free thick film passivation treatment and sealing with 
integrated sliding agent 
 
表2/Table 2  
新设计不再允许含六价铬表面保护类型 
Surface protection type no longer permitted for 
new designs Contains Cr(VI) 
新设计要求更换的表面保护类型无六价铬 
Replacement surface protection type required for new designs 
Cr (VI)-free 
c686 
c696 
c687 
c697 
 
3.2 基本要求 
按照 SMTC 90008，避免有害物质。对于完整
的测试，需要10只成品。除非在图纸中标注部件的
某些部分无需表面镀层，否则部件的整个表面必须
符合规定的表面保护并具备要求的特性。涂层对基
体材料应有牢固的粘附性。在涂层之前，螺纹部分
必须具有与涂层厚度相适应的公差位置。在涂层之
后，在外螺纹时，不允许超过h-位置，在内螺纹时，
不允许低于H-位置。要这样设计和控制加工方法，
使成品的使用性能不受到影响。保护涂层不允许出
3.2  General requirements 
Avoidance of hazardous substances accord-
ing to SMTC 90008. 10 finished parts are required 
for complete testing. Unless certain sections of a 
part that are marked in the drawing are excluded 
from the surface coating, the entire surface of the 
parts must comply with the required surface pro-
tection type and display the prescribed properties. 
The coatings shall adhere firmly to the base ma-
terial. Prior to coating, threaded parts shall exhibit 
tolerances corresponding to the coating thickness 


SMTC 5 100 021—2011（V1） 
  
3 
打印、拷贝即为非受控文件，请核查最新版本 
- Printed Copy is Uncontrolled – Check Issue is Current - 
现会使腐蚀防护或者规定的外观受到影响的气孔、
裂纹、损坏和其余缺陷。在合理装配的情况下，不
允许涂层出现使功能受到影响或者降低规定腐蚀
防护性的损坏。表面处理方法要排除由于滞后脆裂
(氢脆)而引起涂层损坏的问题。按照DIN 50 969，
对最初样品进行拉伸测试来验证。 
-metric. After the coating process, the h-tolerance 
must not be exceeded for external threads and 
the H-tolerance must not fall below for internal 
threads. The production process and its control 
shall not impair the functional characteristics of 
the finished part. The protective coatings must not 
exhibit any pores, cracks, damage, or other flaws 
that impair the corrosion protection or specified 
appearance. Given proper mounting, the coating 
shall not be damaged in any way that would lead 
to impairment of function or of the specified cor-
rosion protection. The surface treatment proce-
dure shall be conducted so that damage by de-
layed hydrogen-induced brittle fractures can be 
ruled out. Verification by the bracing test accord-
ing to DIN 50969 in the first sample test report. 
3.3 连接元件 
对于螺栓与螺母以及相关快速紧固元件，后面
提出的有关基体金属腐蚀的表面结构测试要求，仅
适用于头部和扳手面；在类似螺纹-和成形件(例
如，双头螺钉)情况下，仅适用于端面。对于连接
元件处与过程相关的涂层薄弱环节(例如，颈部与
螺纹)而言，为了达到应用目的，要依据5.2.2 条
降低要求。此外，关于锌电镀层最大可能厚度，要
考虑DIN EN ISO 4042 中的说明。这种较低的测试
要求，同样适用于快速紧固元件。按照 SMTC 7100 
013，进行摩擦系数测试。对于标准应用、带有公
制螺纹的连接元件而言，要涂覆组合有润滑剂的封
闭剂。 
3.3  Joining elements 
For screws, nuts and quick fastening ele-
ments, the test requirements with respect to base 
metal corrosion for the surface finishes listed be-
low apply only to the head and wrench bearing 
surfaces; in the case of similar threaded and 
shaped parts, such as e.g. tap end studs, only for 
the face surfaces. The reduced requirements ac-
cording to Section 5.2.2 apply to process-related 
weak spots of the coating on joining elements 
such as the shank and the thread. Furthermore, 
the specifications in DIN EN ISO 4042 concerning 
the maximum possible thickness of the electrop-
lated coating in the threaded profile shall be taken 
into consideration. These reduced requirements 
also apply to quick fastening elements. The coef-
ficients of friction are tested according to SMTC 
7100 013. For joining elements with metric thread, 
the seal with integrated sliding agent shall be 
used for standard applications.  
4 结构及涂层厚度 
4  Structure, coating thickness 
4.1 结构 
4.1  Structure 
4.1.1  基体材料 
按照图纸要求。 
4.1.1 Substrate material
According to drawing 
4.1.2  电解液 
用弱酸性或者弱碱性电解液进行镀锌，其中不
允许由于铁渗入而污染镀锌层。 
4.1.2  Electrolyte 
Zinc coating shall be made from slightly 
acidic or alkaline electrolytes; the zinc layer must 
not be contaminated by incorporated iron. 
4.1.3  转化涂层 
为了改善耐腐蚀性，要进行厚层钝化处理。钝
化溶液不允许含有六价铬化合物，确保形成无六价
铬的转化涂层。 
4.1.3 Conversion layer
Thick layer passivation is used to improve the 
corrosion resistance. The passivation treatment 
solution must not contain any Cr(VI) compounds 
in order to ensure that the resultant conversion 
layers are likewise Cr(VI)-free. 


SMTC 5 100 021—2011（V1） 
  
4 
打印、拷贝即为非受控文件，请核查最新版本 
- Printed Copy is Uncontrolled – Check Issue is Current - 
4.1.4  封闭剂 
在钝化处理结束中，或在湿态中，或在4 h之
内涂覆封闭剂。借助于附加的封闭剂，可微量增加
涂层结构厚度，但不允许损害功能性。在用户视野
范围内，对零件来说，尤其不允许因剧烈色调变化
波动而损害零件的外观和彩虹状。通过后处理，决
不允许由于结晶或者薄膜的形成而在零件表面上
保留不美观的水滴状残留物。除了腐蚀防护，如果
要求其它功能性的表面性能(例如像可上漆性，媒
质相容性，滑移性能，可硫化性)，则必须对零件
进行特定测试或者功能性测试。 
4.1.4 Sealing
The seal shall be applied after passivation, 
either wet-on-wet or within 4 hours. The thickness 
of the layer structure can be increased slightly by 
the additional sealing, but this must not impair the 
functionality. Especially in those areas visible for 
the customer the outer appearance of the parts 
must not be impaired by strong color variations or 
iridescence. The post-treatments must not cause 
any impairments such as unsightly drop-like resi-
dues resulting from crystallization or formation of 
a film on the part surface. 
If besides the corrosion protection further 
functional surface characteristics (such as painta-
bility, compatibility with agents, sliding properties, 
vulcanizability) are required, part-specific tests or 
functional tests shall be performed. 
4.2 电镀层厚度 
按照 DIN EN ISO 1463，DIN EN ISO 2178 和
DIN EN ISO 3497 进行测试。要求参见表3。 
 
4.2  Electroplated coating thicknesses 
Testing according to DIN EN ISO 1463, DIN 
EN ISO 2178 and DIN EN ISO 3497. For re-
quirements, see Table 3. 
表3/Table 3  
一般种类的构件 
Components of a general nature 
15μm 到35μm 
15 µm to 35 µm 
螺纹件（测量点按照DIN EN ISO 4042） 
Threaded parts (Measuring point according to DIN 
EN ISO 4042) 
12μm 到20μm 
12 µm to 20 µm 
 
5 特性 
5  Properties 
5.1 粘附强度 
依照DIN EN ISO 2819 进行热冲击测试。测试
部件在(220±10) ℃情况下存放30 min，随后把它
浸没在温度为15 ℃ 到25 ℃的水中。要求：锌镀
层没有气泡或不出现大面的剥离。 
5.1 Adhesive strength
Thermal shock test based on DIN EN ISO 
2819. The specimen part is aged for 30 minutes at 
(220 ± 10) °C and then dipped in water at a tem-
perature of 15 to 25 °C. Requirement: no 
large-scale or bubble-shaped stripping of the zinc 
coating. 
5.2 耐腐蚀性 
依照DIN 50 021-SS 进行测试，依照DIN EN 12 
329 进行评估。必须保证系统在交货状态以及120℃
热老化24 h 后的耐腐蚀性。这是在任何情形中都
要遵守的最低要求。 
 
 
5.2  Corrosion behavior 
Testing according to DIN 50021-SS; evalua-
tion according to DIN EN 12329. 
The corrosion resistance of the systems must be 
ensured in the as-received condition and also 
after a 24-hour period of aging at an elevated 
temperature of 120 °C. These are minimum re-
quirements and shall always be adhered to. 
5.2.1  钝化和封闭 
测试时间和评估要求按照表4。 
5.2.1  Passivation  treatment layer and seal-
ing 
Test durations and requirements for the 
evaluation according to Table 4. 


SMTC 5 100 021—2011（V1） 
  
5 
打印、拷贝即为非受控文件，请核查最新版本 
- Printed Copy is Uncontrolled – Check Issue is Current - 
表4/Table 4 
应用范围  
Scope 
测试时间(h) 
Test duration in h 
要求 
Requirement 
滚镀产品a 
Barrel-galvanized goods 
192 
在规定的测试时间后无锌腐蚀，允许较小的光学变化。 
No zinc corrosion after the prescribed test duration and only 
minor optical changes of a non-voluminous nature are per-
missible 
挂镀产品 
Rack-galvanized goods 
240 
a   滚镀产品均是小零部件，因为其外形不能像挂镀产品一样进行涂层，但其可以像散装货物进行涂层。 
  Barrel-galvanized goods are small parts which cannot be coated as rack galvanized goods because of their 
shape, and which therefore are coated as bulk goods. 
5.2.2  包括钝化层和封闭剂的锌镀层 
依照DIN 50 021-SS 进行测试，依照DIN EN 
12329 进行评估。测试时间和评估要求按照表5。 
5.2.2 
Zinc coatings including passivation 
treatment layers and sealing 
Testing according to DIN 50 021-SS; evalua-
tion according to DIN EN 12329. Test durations 
and requirements for the evaluation according to 
Table 5. 
 
 
表5/Table 5  
 
应用范围  
Scope 
测试时间(h) 
Test duration in h 
要求 
Requirement 
滚镀产品a 
Barrel-galvanized goods 
600 
在规定的测试时间后，基体金属不允许腐蚀。 
No base metal corrosion after the prescribed test 
duration 
挂镀产品 
Rack-galvanized goods 
720 
螺栓拧紧元件的颈部和螺纹区段 
Shank and threaded area of 
threaded fasteners 
480 
a  滚镀产品均是小零部件，因为其外形不能像挂镀产品一样进行镀层，但其可以像散装货物进行涂层。 
  Barrel-galvanized goods are small parts which cannot be coated as rack galvanized goods because of their 
shape, and which therefore are coated as bulk goods. 
5.3 电化学腐蚀特性 
按照 SMTC 5 200 004 进行测试。 
5.3  Contact corrosion behavior 
Testing according to Test Specification 
SMTC 5 200 004.
