Repository: kujaxr/obsidian-vault

File: 材料工程师/SMTC 5 100 022 公制螺栓的螺纹密封要求The requirements for thread sealing of metric bolts(110608).pdf.md
# SMTC 5 100 022 公制螺栓的螺纹密封要求The requirements for thread sealing of metric bolts(110608).pdf

 
上汽股份有限公司技术中心企业技术标准 
Enterprise  Technical  Standard  of  SAIC  Motor  Technical  Center 
SMTC
SMTC 5 100 030－2011（V1）
 
 
单层/多层涂料钢制车轮 
装饰性腐蚀保护要求 
The requirements of decorative corrosion protection for steel 
disk wheels that are produced using single coat paint or  
multicoat paint 
 
 
 2011-06-08  发布/Issue 
2011-06-09  实施/Implementation
上汽股份技术中心技术标准化委员会 
Technical Standardization Committee of SAIC Motor Technical Center    
发
布
Issue


SMTC 5 100 030—2011（V1） 
  
I 
打印、拷贝即为非受控文件，请核查最新版本 
- Printed Copy is Uncontrolled – Check Issue is Current - 
 前    言 
为规范对使用单层涂料或多层涂料的钢制
车轮轮进行的装饰性腐蚀保护的具体要求，特制
定本标准。 
当中英文产生疑义时，以中文为准。 
本标准由材料分标委提出。 
本标准由SMTC 标化技术委员会批准。 
本标准由标准化工作组归口管理。 
本标准起草部门：质保部。 
本标准主要起草人为：邵玉鹏。  
本标准于2011 年06 月08 日首次批准发布，
2011 年06 月09 日实施。 
 
 
 
Foreword 
 
 
This standard specifies the requirements 
of decorative corrosion protection for steel disk 
wheels that are produced using single coat 
paint or multi-coat paint. 
This standard is in Chinese and English. 
Any doubt, the Chinese version should be cri-
terion. 
This standard was proposed by material 
sub-committee. 
This standard was approved by the SMTC 
Technical Standardization Committee. 
This standard is under the management of 
Standardization working team. 
The draft department of this standard:  
Quality Assurance Department. 
The main drafters of this standard: Yupeng 
Shao. 
This standard was first approved and is-
sued from Jun.08, 2011 and it will be imple-
mented from Jun.09, 2011. 
 


SMTC 5 100 030—2011（V1） 
  
1 
打印、拷贝即为非受控文件，请核查最新版本 
- Printed Copy is Uncontrolled – Check Issue is Current - 
单层/多层涂料钢制车轮装饰
性腐蚀保护要求 
The requirements of decora-
tive corrosion protection for 
steel wheels that are produced 
using single coat paint or 
multicoat paint 
1 范围 
本标准规定了对使用单层涂料（A 类适用于具
有整体轮罩的盘轮）或多层涂料（无索引类，内部
生产）的钢质车轮进行的装饰性腐蚀保护的具体要
求。 
     
本标准适用于单层涂料或多层涂料的钢质车
轮装饰性腐蚀保护。 
1  Scope  
This Standard specifies the requirements of 
decorative corrosion protection for steel disk 
wheels that are produced using single coat paint 
(Type A for wheels with full wheel covers) or mul-
ticoat paint (Type without index, produced 
in-house). 
The standard applies to The requirements of 
decorative corrosion protection for steel wheels 
that are produced using single coat paint or mul-
ticoat paint. 
2  规范性引用文件  
    下列文件中的条款通过本标准的引用而成为
本标准的条款。凡是注日期的引用文件，其随后所
有的修改单（不包括勘误的内容）或修订版均不适
用于本标准，然而，鼓励根据本标准达成协议的各
方研究是否可使用这些文件的最新版本。凡是不注
日期的引用文件，其最新版本适用于本标准。 
2 
Normative references 
The following normative documents contain 
provision which, through reference in this text, 
constitute provisions of this standard. For dated 
reference, subsequent amendments to, or revi-
sions of, any of these publications do not apply 
(exclude the correction), but parties to agree-
ments based on this standard are encouraged to 
investigate the possibility of applying the most 
recent editions of the standards. For undated ref-
erences, the latest edition of the normative doc-
ument referred to applies. 
SMTC 90008 汽车零件和材料中禁用/限用危险
性物质 
 
SMTC 90008 Automotive prohibited / re-
stricted  hazardous substances parts and mate-
rials  
SMTC 5 200 007 双层金属涂料涂层中的透明
涂层；抗裂性测试 
SMTC 5 200 007 Clear Coat in Dual Layer 
Metallic Paint Coatings; Test of Resistance to 
Cracking 
SMTC 5 200 010 车身与附件；腐蚀试验 
SMTC 5 200 010 Body and Add-on Parts;
Corrosion Test 
SMTC 5 400 006 非金属材料；干热气候老化
SMTC 5 400 006
Non-metallic Materials; 
Weather Aging in Dry-Hot Climate 
SMTC 5 400 007 非金属材料 湿热气候老化 
SMTC 5 400 007 Non-Metallic Materials 
Weathering in Moist, Hot Climate 
DIN  55996-1  
油漆和清漆 – 涂层的耐
碎石片能力测试 – 第一部分：多冲击测试 
DIN 55996-1 Paints and Varnishes – Stone 
Chip Resistance Test for Coatings – Part 1: Multi 
Impact Test 
DIN EN ISO 4628-8 
油漆和清漆 – 涂层
老化评估； 缺陷数量及尺寸测定，以及外观上均
匀变化强度的测定 – 第八部分： 对划痕部位周
围腐蚀的评估 
DIN EN ISO 4628-8 Paints and Varnishes – 
Evaluation of Degradation of Coatings; Designa-
tion of Quantity and Size of Defects, and of Inten-
sity of Uniform Changes in Appearance – Part 8: 
Evaluation of Corrosion around a Scribe 
DIN EN ISO 6270-2 油漆和清漆- 耐湿度测定 
- 第2 部分：冷凝水环境中暴露试样试验程序 
DIN EN ISO 6270-2 Paints and Varnishes - 
Determination of Resistance to Humidity – Part 2: 
Procedure for Exposing Test Specimens in Con-
densation-water Atmospheres 


SMTC 5 100 030—2011（V1） 
  
2 
打印、拷贝即为非受控文件，请核查最新版本 
- Printed Copy is Uncontrolled – Check Issue is Current - 
DIN EN ISO  7253 
油漆和清漆 – 测定
耐中性盐雾能力 
DIN EN ISO 7253 Paints and Varnishes –
Determination of Resistance to Neutral Salt 
Spray (Fog) 
VDA  621-412  涂层试验方法；机动车辆涂料
的耐化学腐蚀性能 
VDA 621-412 Tests for Coating Methods; 
Resistance to Chemicals of Motor Vehicle Paints 
3 要求 
如果以下特定零件或组件不能满足全部要求，
必须和负责的工程部门协调或在图样上给出相应
的说明。 
3 
Requirements 
If the following requirements for specific 
components or parts of components do not apply 
completely or not at all, this shall be coordinated 
with the responsible engineering departments and 
a special note shall be added to the drawing 
3.1 基本规范 
按照 SMTC 90008 的要求避免有害物质。完整
的试验需要用到四种零部件，必要时，还要用到四
块测试板。要在图纸上正确标明零件不需要进行试
验的部位。安装时，在可见前表面上，零件外观必
须按照图纸和发布样品的说明，具有统一形态。不
允许出现对指定形态不利的孔洞、粗大裂纹，以及
其他瑕疵。 
 
3.1 Basic specifications
Avoidance of hazardous substances accord-
ing to SMTC 90008. 4 Parts and, if necessary, 4 
test panels are required for a complete test. All 
locations on the part for which the following re-
quirements do not apply shall be identified appro-
priately on the drawing. On the front surface that 
is visible when installed, the parts must have a 
uniform appearance according to the drawing and 
the released sample. Pores, coarse cracks and 
other flaws that adversely affect the specified 
appearance are not permissible. 
3.2 调节 
    在试验前，被测零件必须放置在 60 ℃环境中 
24 h。 
3.2 Conditioning
The parts shall be conditioned 24 h at 60 °C 
before the tests. 
3.3 对测量结果的评估 
在每次测量中都得出所需数值。 
 
3.3  Evaluation of the measuring results 
The required numerical values apply to each 
individual measurement. 
3.4 属性 
    见表 1。 
3.4  Properties 
See Table 1. 


SMTC 5 100 030—2011（V1） 
  
3 
打印、拷贝即为非受控文件，请核查最新版本 
- Printed Copy is Uncontrolled – Check Issue is Current - 
表1/ Table 1 
序号 
No. 
属性 
Property 
要求 Requirements 
无索引类 
Type without index 
A 类 
Type A 
1 
材料 Material 
1.1 
基底材料 Base material 
根据图纸为钢材 Steel according to 
drawing  
1.2 
预处理 Pretreatment 
锌磷化处理 Zinc phosphating 
1.3 
头层底漆 Primer coat 
阴极厚涂层打底操作 
Cathodic thick coat 
priming 
阴极浸涂涂料，黑
色 Cathodic dip 
paint, black 
1.4 
二层底漆 Base coat 
轮涂料，银色；其他根
据颜色组合表或特殊
组合 Wheel paint, 
silver; others accord-
ing to color combina-
tion table or special 
combination 
—— 
1.5 
透明涂层 Clear coat 
根据公布样品，根据红
外光谱进行试验 
According  
to release sample, 
test According to IR 
spectrum 
—— 
2 
涂层厚度 Coating thickness 
2.1 
涂层总厚度 Total paint coat thickness 
≥ 65 μm 
≥ 15 μm 
2.2 
头层底漆 Primer coat 
25 到 30 μm  
25 to 30 μm 
≥ 15 μm 
2.3 
二层底漆 Base coat 
≥ 15 μm 
—— 
2.4 
透明表面涂层 Clear top coat 
≥ 25 μm 
—— 
2.5 
球盖以及接触表面 Spherical caps and contact surfaces 
最大 30 μm 
max. 30 μm 
最大30μm max. 
30 μm 
3 
按照 DIN EN ISO 2409 规范进行粘着性、脆性的划格试验 
Adhesion and brittleness crosscut test acc. To DIN EN ISO 2409
 
Gt 0-1 
4 
按照 DIN 50 017-KK 规范进行冷凝水恒定气候试验，时间 240 h 
Moisture-condensate constant climate acc. to DIN 50 017-KK 
Test duration 240 h 
基底金属无腐蚀、无气泡必须满足 NO. 3
要求 
No base metal corrosion and no blisters; 
the requirement from no. 3 must still be 
fulfilled 
5 
按照SMTC 5 200 010 标准进行腐蚀性周期测试，测试时间 30 个
周期，划线操作，根据 DIN EN ISO 7253，第 8.5 节，和 DIN EN 
ISO 4628-8  
Corrosion cycle test acc. to SMTC 5 200 010, test duration: 30 
cycles, scribing line acc. To DIN EN ISO 7253, Section 8.5 and 
DIN EN ISO 4628-8. 
基底金属无腐蚀、无气泡、腐蚀扩散 Wb ≤ 
2.5 mm 
No base metal corrosion, no blisters; rust 
creep Wb ≤ 2.5 mm 
 
6 
石块冲击，根据 DIN 55996-1 Stone-impact stress acc. to DIN 
55996-1 
 最大特征值 2 
Max. characteristic value 2 
 
7 
涂层耐温性能，机械循环烘箱内，150°C 下测试48 h 
Temperature resistance of paint coating, test 48 h at 150 °C in 
mechanical circulation oven 
涂层无发黄现象 
No yellowing of the 
paint coating 
—— 


SMTC 5 100 030—2011（V1） 
  
4 
打印、拷贝即为非受控文件，请核查最新版本 
- Printed Copy is Uncontrolled – Check Issue is Current - 
表1（续）/ Table 1（continuous） 
序号 
No. 
属性 
 Property 
要求 Requirements 
无索引类  
Type without index 
A 类 
Type A 
8 
耐光度及抗大气腐蚀性能 Lightfastness and weather resistance 
8.1 
按照 SMTC 5 400 007 标准进行湿热气候风化测试 a)，测试
周期 1 年 Weathering in moist-heat climate a) acc. to SMTC 
5 400 007, test duration 1 year cycle 
无肉眼可见的颜色变化 
No visible color change 
—— 
8.2 
按照 SMTC 5 400 006 标准进行湿热气候风化测试 a)，测试
周期 1 年 Weathering in dry-heat climate a) Acc. to SMTC 5 
400 006, test duration 1 year cycle 
无肉眼可见的颜色变化 
No visible color change 
—— 
9 
按照SMTC 5 200 007 标准a) 进行透明涂层的抗紫外线试验
Resistance of the clear coat to UV radiation, test acc. to 
SMTC 5 200 007  a) 
透明涂层上无裂纹出现 
No formation of cracks on the 
clear coat 
—— 
10 
按照VDA 621-412，测试 A 说明进行抗化学腐蚀能力测试  
Resistance to chemicals acc. to VDA 621-412, Test A 
10.1 
柴油燃料，根据 DIN EN 590 Diesel fuel acc. to DIN EN 590
涂层表面无任何变化 
No change in the paint surface 
 
10.2 
优质无铅汽油，根据 DIN EN 228，室内温度 10 min Gasoline, 
super lead-free acc. to DIN EN 228, 10 min at room temper-
ature 
10.3 
抛光b) Polish b) 
10.4 
沥青和焦油剥离剂c）Asphalt and tar remover c) 
10.5 
密封胶及脱胶剂d）Sealant and sealant remover d) 
a） 如果无法在成品件上进行试验，则使用两块相应的测试板进行试验（65×220）mm。 
If a test on finished sections is not possible, the tests are carried out on 2 corresponding test panels (65 x 220) mm.
b） 使用纤维素垫进行打磨抛光，待干燥后用棉花擦净。 
Apply polish (paint cleaner with a cellulose pad, let dry and then buff with cotton. 
c） 将5 克沥青与 5 ml 苯混合，制备成膏状体，然后将制备好的膏状体敷在试样表面约 3 cm 见方的面积上。在空气中
暴露1h 后，使用焦油剥离剂将焦油膏清除。 
5 g Panmex asphalt “85/25” from Esso stirred with 5 ml to make a paste. Then this paste is applied to cover an ap-
prox. 3 cm area of the test specimen. After 1 h exposure period, the part is cleaned of the tar paste using tar re-
mover. 
d） 密封胶以及丙烯酸密封胶。通过浸入，使试样的一部分被密封胶覆盖，24 h 室温老化之后，用预热到 80℃的石油清
洗蜡状涂层 3 min，这一操作是通过浸入之后不停运动试样实现的。 
Sealant and acrylate sealant. A partial section is coated with sealant by im mersion. After 24 h aging at room tem-
perature, the wax coating is rinsed for 3 min in petroleum heated to 80 °C by keeping the part in motion during 
immersion.

File: 材料工程师/SMTC 5 100 023 小零件和散装零件的双涂镀层表面保护要求Requirements for surface protection ...(110620).pdf.md
# SMTC 5 100 023 小零件和散装零件的双涂镀层表面保护要求Requirements for surface protection ...(110620).pdf

 
上汽股份有限公司技术中心企业技术标准 
Enterprise  Technical  Standard  of  SAIC  Motor  Technical  Center 
SMTC
SMTC 5 100 023－2011（V1）
 
 
小零件和散装零件的双涂镀层表面保护要求
Requirements for surface protection of duplex coating systems 
for small parts and bulk parts 
 
 
 2011-06-20  发布/Issue 
 2011-06-21  实施/Implementation
上汽股份技术中心技术标准化委员会 
Technical Standardization Committee of SAIC Motor Technical Center    
发布
Issue


SMTC 5 100 023－2011 （V1） 
 
打印、拷贝即为非受控文件，请核查最新版本 
- Printed Copy is Uncontrolled – Check Issue is Current - 
I 
目 次/Contents 
前言Foreword ......................................................................... II 
1 范围Scope ........................................................................... 1 
2 规范性引用文件Normative references .................................................. 1 
3 要求Requirements .................................................................... 2 
3.1 保护类型Protection types .......................................................... 2 
3.2 基本要求General requirements ...................................................... 2 
3.3 基材Base material ................................................................. 3 
3.4 颜色Color ......................................................................... 3 
3.5 镀层厚度Layer thicknesses ......................................................... 3 
3.6 粘附性与脆性Adhesion and brittleness .............................................. 4 
3.7 防腐性能Corrosion behavior ........................................................ 4 
3.8 抗化学腐蚀性Resistance to chemicals ............................................... 5 
 
 


SMTC 5 100 023－2011 （V1） 
 
打印、拷贝即为非受控文件，请核查最新版本 
- Printed Copy is Uncontrolled – Check Issue is Current - 
II 
前    言 
为规范小零件和散装零件的双涂镀层表面
保护要求，特制定本标准。 
当中英文产生疑义时，以中文为准。 
本标准由材料分标委提出。 
本标准由SMTC 技术标准化委员会批准。 
本标准由标准化工作组归口管理。 
本标准起草部门：质量保证部。 
本标准主要起草人：刁法玺。 
本标准于2011 年06 月20 日首次批准发布，
2011 年06 月21 日实施。 
 
Foreword 
This standard is established to specify 
requirements for surface protection of duplex 
coating systems for small parts and bulk parts.
This standard in Chinese and English 
have a doubt, the Chinese version should be 
criterion. 
This standard was proposed by Material 
Sub-Committee. 
This standard was approved by the SMTC 
Technical Standardization Committee. 
This standard is under the management of 
Standardization working team. 
The drafting department of this standard 
is: Quality Assurance Department. 
The main drafter of this standard is: Diao 
Faxi. 
This standard was first published on 
Jun.20, 2011 and implemented on Jun.21, 
2011. 
 


SMTC 5 100 023－2011 （V1） 
 
打印、拷贝即为非受控文件，请核查最新版本 
- Printed Copy is Uncontrolled – Check Issue is Current - 
1 
小零件和散装零件的双涂镀层
表面保护要求 
Requirements for surface 
protection of duplex coating 
systems for small parts and 
bulk parts 
1 范围 
本标准规定了根据SMTC 5 100 002规定的电
镀锌镀层和SMTC 5 100 003规定的锌/镍镀层，
附加以环氧树脂为基础（阴极浸涂料）的有机涂
层的要求。 
 
 
本标准适用于评价附加以环氧树脂为基础
的有机涂层的电镀锌镀层和锌/镍镀层。 
1  Scope 
This standard defines requirements for 
electrolytically deposited zinc coatings ac-
cording to SMTC 5 100 002 and zinc/nickel 
alloy coatings according to SMTC 5 100 003 
with an additional organic coating based on 
epoxy resins (cathodic dip paint). 
The standard is adopted to evaluate elec-
trolytically 
deposited 
zinc 
coatings 
and 
zinc/nickel alloy coatings with an additional 
organic coating based on epoxy resins. 
2 规范性引用文件 
下列文件中的条款通过本标准的引用而成
为本标准的条款。凡是注日期的引用文件，其随
后所有的修改单（不包括勘误的内容）或修订版
均不适用于本标准，然而，鼓励根据本标准达成
协议的各方研究是否可使用这些文件的最新版
本。凡是不注日期的引用文件，其最新版本适用
于本标准。 
 
 
2  Normative references 
The following normative documents con-
tain provision which, through reference in this 
text, constitute provisions of this standard. For 
dated reference, subsequent amendments to, 
or revisions of, any of these publications do not 
apply (exclude the correction), but parties to 
agreements based on this standard are en-
couraged to investigate the possibility of ap-
plying the most recent editions of the stan-
dards. For undated references, the latest edi-
tion of the normative document referred to ap-
plies. 
GB/T 7631.2-2003 润滑剂、工业用油和相
关产品(L 类)的分类 第2 部分:H 组(液压系统)
GB/T 7631.2-2003 Lubricants, Industrial 
and Related Products (Class L) — Classifica-
tion — Part 2: Family H (Hydraulic Systems) 
GB 17930-2006 车用汽油  
GB 17930-2006 Gasoline for Motor Ve-
hicles 
GB/T 19147-2003 车用柴油 
GB/T 19147-2003 Automobile Diesel Fu-
els 
SH0521-1999 汽车及轻负荷发动机用乙二
醇型防冻液 
SH0521-1999 
Ethylene 
Glycol-Based 
Coolant for Automobile and Light Duty Engine 
SMTC 90008 汽车零件和材料中禁用/限用
危险物质 
SMTC 90008 Automotive Prohibited / Re-
stricted Hazardous Substances for Parts and 
Materials 
SMTC 2 240 001 制动液技术规范  
SMTC 2 240 001 Technical Specification 
Of Brake Fluid 
SMTC 5 100 002 锌镀层：对表面保护的要
求 
SMTC 5 100 002 Zinc Coatings; Re-
quirements for Surface Protection  
SMTC 5 100 003 锌/镍合金镀层：对表面保
护的要求 
    SMTC 5 100 003 Zinc/Nickel Alloy Coat-
ings; Requirements for Surface Protection 
SMTC 5 200 010 车身及附属件腐蚀试验 
 SMTC 5 200 010 Body and Add-on 
Parts; Corrosion Test  
ISO 9227-2006  人造大气腐蚀试验.盐雾
试验 
ISO 9227-2006 Corrosion tests in artificial 
atmospheres - Salt spray tests  
ACEA European Oil Sequences 2008 欧洲
发动机油最新规范ACEA 2008 
ACEA EUROPEAN OIL SEQUENCES 
2008 Service Fill Oils for Gasoline Engines, 


SMTC 5 100 023－2011 （V1） 
 
打印、拷贝即为非受控文件，请核查最新版本 
- Printed Copy is Uncontrolled – Check Issue is Current - 
2 
Light Duty Diesel Engines, Engines with after 
Treatment Devices and Heavy Duty Diesel 
Engines 
DIN EN ISO 2409 色漆和清漆——划格试验 
DIN EN ISO 2409 Paints and Varnishes – 
Cross-Cut Test  
DIN EN ISO 4042 紧固件——电镀层  
DIN EN ISO 4042 Fasteners – Electrop-
lated Coatings  
DIN EN ISO 4628-1 色漆和清漆——漆膜降
解的评定——缺陷量值、大小以及外观均匀改变
程度的规定，第 1 部分－一般说明和名称与符
号系统  
DIN EN ISO 4628-1 Paints and Varnishes 
– Evaluation of Degradation of Coatings – De-
signation of Quantity and Size of Defects, and 
of Intensity of Uniform Changes in Appearance 
– Part 1: General Introduction and Designation 
System 
DIN EN ISO 4628-8 色漆和清漆——漆膜降
解的评定——缺陷量值、大小以及外观均匀改变
程度的规定——第 8 部分：围绕 Scribe 进行防
腐评估  
DIN EN ISO 4628-8 Paints and Varnishes 
– Evaluation of Degradation of Coatings – De-
signation of Quantity and Size of Defects, and 
of Intensity of Uniform Changes in Appearance 
– Part 8: Evaluation of Corrosion around a 
Scribe 
DIN EN ISO 6270-2-2005  涂料和清漆.耐
湿度的测定.第2 部分:冷凝水环境中暴露试样
用程序 
DIN EN ISO 6270-2-2005Paints and var-
nishes - Determination of resistance to humid-
ity - Part 2: Procedure for exposing test spe-
cimens in  
JWS 3309/Type T-IV 自动变速箱油 
JWS 3309/TYPE T-IV Automatic Trans-
mission Lubricant 
    VDA 621-412 镀层方法实验、汽车涂漆的抗
化学腐蚀性 
    VDA 621-412 Tests for Coating Methods; 
Resistance to Chemicals of Motor Vehicle 
Paints 
3 要求 
3  Requirements 
3.1 保护类型 
应用列于表1中的保护类型。 
3.1  Protection types 
The protection types listed in Table 1 ap-
ply. 
表1 /Table 1 
保护类型Protection 
type 
外观Appearance 
Sp-s611 
锌镀层、根据标准SMTC 5 100 002 进行钝化、无Cr6+、附加有机涂层（阴极浸涂料）、
深黑（乌黑）； 
Zinc coating, passivated according to SMTC 5 100 002, Cr(VI)-free, with additional or-
ganic coating (cathodic dip paint), jet black 
Sp-s617 
对于s611，根据上海汽车用于电镀锌螺纹部件的润滑油进行补充处理； 
As for s611, additionally treated with lubricant for electrolytically zinc-plated threaded 
parts of SAIC Motor. 
Sp-s621 
锌/镍合金镀层、根据标准SMTC 5 100 003 进行钝化、无Cr6+、附加有机涂层（阴极浸涂
料）、深黑（乌黑）； 
Zinc/nickel alloy coating, thick-layer passivated according to SMTC 5 100 003, 
Cr(VI)-free, with additional organic coating (cathodic dip paint), jet black 
Sp-s627 
对于s621，根据上海汽车用于电镀锌螺纹部件的润滑油进行补充处理； 
As for s621, additionally treated with lubricant for electrolytically zinc-plated threaded 
parts of SAIC Motor. 
 
 
3.2 基本要求 
3.2  General requirements 
3.2.1 有害物质的预防根据SMTC 90008 执行。
并且，镀层应无铅存在。 
3.2.1  Avoidance of hazardous substances 
according to SMTC 90008. Furthermore, the 
coating shall be lead-free.  
3.2.2 所用镀层介质以及镀层不允许含有Cr
6+
3.2.2  The coating media used as well as the 


SMTC 5 100 023－2011 （V1） 
 
打印、拷贝即为非受控文件，请核查最新版本 
- Printed Copy is Uncontrolled – Check Issue is Current - 
3 
化合物。 
coatings must contain no Cr(VI) compounds. 
3.2.3 需要15 个零件进行完整实验。 
 
3.2.3  15 parts are required for complete 
testing.  
3.2.4 生产过程及其控制不应损坏成品零件的
功能特性。 
 
3.2.4  The production process and its control 
shall not impair the functional characteristics of 
the finished part.  
3.2.5 具备这种表面保护的公制螺纹零部件仅
适用于小于90 ℃的工作温度下。该涂层不适用
于Rm 大于1000 MPa 的高强度螺钉。 
3.2.5  Components with metric thread with 
this surface protection may only be used at 
ambient temperatures < 90 °C. This coating 
may not be applied to high-strength screws 
with Rm > 1000 MPa.  
3.2.6 H-区域既不能低于也不能超过螺纹。 
3.2.6  The H-zone must not be fallen below 
and the h-zone must not be exceeded for 
threads.  
3.2.7 对于挂镀件，悬挂点不允许存在大面积
未施涂的部分（大触点）。相反，独立的、几乎
肉眼看不见的小触点，因其并不损坏防腐性能，
是允许的。 
3.2.7
The large contact points at the suspen-
sion points that are typical of rack galvanized 
goods are not permitted. In contrast, isolated 
barely perceptible micro contact points, which 
do not, in particular, impair the corrosion re-
sistance, are permitted. 
3.2.8 尽管整个涂镀过程允许最长为24h，但
各施涂程序应环环相扣（联机程序），以最大限
度减少临时贮藏和/或运输的时间。安装时须小
心，镀层不应以功能减损和/或规定的防腐保护
性能降低为代价而受到破坏。 
 
3.2.8  The coating procedures should follow 
on directly from one another (online proce-
dure), so that interim storage and/or transport 
times are significantly reduced, although a 
maximum of 24 h is permissible. Given proper 
mounting, the coating shall not be damaged if 
this would lead to impairment of function 
and/or decrease of the specified corrosion 
protection.  
3.2.9 镀层能为连接组件提供非标表面保护。
如果螺纹接头将用于连接组件、并且其与要求的
润滑油结合需要，对螺纹接头的检验是必需的。
这样做是为了在装配条件下并将温度进行考虑，
测试螺钉、台面层以及待固定的零部件的摩擦性
能（螺钉实验台）。 
3.2.9  The coating provides no standard sur-
face protection for joining elements. If it is to be 
used on joining elements, if necessary in 
combination with required lubricants, an ex-
amination of the actual threaded joint is 
needed. This is done by testing the friction 
behavior (screw test bed) of the screw, the 
counter layer and the components to be fas-
tened under assembly conditions (screwing 
speed), taking into consideration the opera-
tional temperatures.  
3.2.10 镀层体系的总镀层厚度不应超过根据
标准 DIN EN ISO 4042 规定的镀层厚度。 
3.2.10  The total layer thickness of the coating 
system may not exceed the layer thicknesses 
according to DIN EN ISO 4042.  
3.2.11 根据Sp-s611、Sp-s617、Sp-s621 以及 
Sp-s627 的实验要求适用于螺母、螺栓的头部、
表面和/或平面以及适用于螺纹零件和相似零件
的平面。在3.6 节规定的降低后的要求适用于螺
栓杆和螺纹。 
3.2.11  The test requirements according to 
Sp-s611, Sp-s617, Sp-s621 and Sp-s627 apply 
only to the head, the face and/or the flat sur-
faces for nuts and bolts and to the face sur-
faces of threaded parts and similar molded 
parts. The reduced requirements specified in 
Section 3.6 apply to shank and thread. 
3.3 基材 
材料根据图纸。 
3.3
Base material
Material according to the drawing. 
3.4 颜色 
涂层颜色为黑色。 
3.4  Color 
The color of coating is black. 
3.5 镀层厚度 
见表2，对于总镀层的层结构（电镀层+有机
涂层），带公制螺纹的零部件所需的镀层厚度为
3.5  Layer thicknesses 
See Table 2. For the layer structure of the 
entire coating (electroplated + organic coating) 


SMTC 5 100 023－2011 （V1） 
 
打印、拷贝即为非受控文件，请核查最新版本 
- Printed Copy is Uncontrolled – Check Issue is Current - 
4 
13 μm～20 μm；其它零部件的镀层厚度为 15
μm～27 μm。 
the required layer thickness is 13 μm to 20 μm 
for components with metric thread and 15 μm 
to 27 μm for other components. 
表2 /Table 2 
编号/No. 
类型 
镀层厚度a/Layer thicknesses（µm） 
锌及锌/镍镀层 
Zinc and zinc/nickel coating
有机涂层（阴极浸涂料）  
Organic coating (cathodic-dip 
paint) 
1 
带公制螺纹的零部件 
For components with metric 
thread 
5～8 
8～12 
2 
其它零部件 
For other components 
5～12 
10～15 
a  对于连接组件，镀层厚度应由螺钉头部确定。 
a  For joining elements, the layer thickness shall be determined on the screw head. 
 
 
3.6 粘附性与脆性 
3.6  Adhesion and brittleness 
3.6.1 根据标准DIN EN ISO 2409 进行划格试
验，随后将胶带从零件上迅速剥离。 
 
3.6.1
Crosscut test according to DIN EN ISO 
2409 with subsequent removal of adhesive 
tape.  
3.6.2 要求：特征值0～1。 
 
3.6.2
Requirement: characteristic value 0 to 
1.  
3.6.3 或者，对于小零件或连接组件，其粘附
性可根据标准DIN EN ISO 7253 和DIN EN ISO 
4628-8 作一个划线，随后将胶带从零件上迅速
剥离。 
3.6.3  Alternatively, for small parts or joining 
elements the adhesion can be evaluated by 
making a scribe mark according to DIN EN ISO 
7253 and DIN EN ISO 4628-8 followed by 
adhesive tape removal.  
3.6.4  要求：镀层无脱落。 
3.6.4  Requirement: no stripping of coating. 
3.7 防腐性能 
3.7  Corrosion behavior 
3.7.1 在冷凝水恒定气候下实验 
3.7.1  Test in moisture condensate con-
stant climate 
3.7.1.1 用根据标准DIN EN ISO 7253 和DIN EN 
ISO 4628-8 划线，在冷凝水恒定气候下根据DIN 
DIN EN ISO 6270-2-2005-KK的要求进行实验。
实验时间为240 h，然后在室温下至少放置30
min（最大60 min）。 
 
3.7.1.1  Test in the moisture condensate con-
stant climate according to DIN DIN EN ISO 
6270-2-2005-KK with a scribe mark according 
to DIN EN ISO 7253 and DIN EN ISO 4628-8, 
test duration 240 h, followed by at least 30 min 
(max. 60 min) acclimatization at room temper-
ature.  
 
3.7.1.2 对划线外部分的要求：无起泡、无锌
与基体金属材料的腐蚀。 
 
3.7.1.2  Requirement outside the scribe mark: 
no blisters, no corrosion of zinc and base met-
al.  
3.7.1.3 对划线处部分的要求：单边扩散 D＜1 
mm。 
3.7.1.3  Requirement at the scribe mark: ad-
hesion loss D < 1 mm.  
3.7.1.4 而且，在实验后，必须满足根据第3.6
节规定的镀层粘附性要求。 
3.7.1.4
In addition, the coating adhesion re-
quirements according to Section 3.6 must be 
fulfilled after the test. 
3.7.1.5 要求：特征值不大于１。 
3.7.1.5  Requirement: characteristic value is 
no more than 1.
3.7.2 循环腐蚀实验 
3.7.2  Corrosion cycle test 
3.7.2.1 根据DIN EN ISO 7253 第8.5 节和DIN 
EN ISO4628-8 使用一个划线并根据SMTC 5 200 
3.7.2.1  Test according to SMTC 5 200 010 
with a scribe mark according to DIN EN ISO 


SMTC 5 100 023－2011 （V1） 
 
打印、拷贝即为非受控文件，请核查最新版本 
- Printed Copy is Uncontrolled – Check Issue is Current - 
5 
010 进行实验；然后，根据3.6 节进行粘附性实
验。 
7253 Section 8.5 and DIN EN ISO 4628-8 fol-
lowed by a test for adhesion according to Sec-
tion 3.6.  
3.7.2.2 实验要求根据表3 执行。 
 
3.7.2.2  Requirements according to Table 3.  
 
3.7.2.3 工艺决定的缺陷如边缘、挤压、毛刺
或咬边都不需评定。 
3.7.2.3
Process-determined weaknesses 
such as e.g. edges, crushing, burrs or under-
cuts are excluded from the evaluation.  
表3 /Table 3 
实验周期/ 
Test cycles 
 
要求/ Requirements 
Sp-s611，Sp-s617 
Sp-s621, Sp-s627 
5 
无起泡、 
无基体金属材料腐蚀（生锈）、 
无可见的变化（锌腐蚀）、 
在划痕处的单边扩散D＜2.5 mm  
No blisters,  
no base metal corrosion (rust),  
no visible change (Zn corrosion),  
adhesion loss at the scribe D < 2.5 mm 
—— 
15 
无起泡、 
无基体金属材料腐蚀（生锈） 
No blisters,  
no base metal corrosion (rust) 
无起泡、 
无基体金属材料腐蚀（生锈）、 
无可见的变化（锌腐蚀）、 
在划痕处的单边扩散 D＜1.5 mm  
No blisters,  
no base metal corrosion (rust),  
no visible change (Zn corrosion),  
adhesion loss at the scribe D < 1.5 mm 
30 
无基体金属材料腐蚀（生锈）、 
根据划格试验测定粘附性、特征值＜1  
No base metal corrosion (rust)  
Adhesion acc. to crosscut test, characteristic 
value < 1 
无起泡、 
无基体金属材料腐蚀（生锈）、 
根据划格试验测定粘附性Gt＜1  
在划痕处的单边扩散D＜2.5 mm  
No blisters,  
no base metal corrosion (rust),  
adhesion acc. to crosscut test Gt < 1  
adhesion loss at the scribe D < 2.5 mm 
60 
—— 
无基体金属材料腐蚀（生锈）、 
在划痕处的单边扩散D＜2.5 mm  
No base metal corrosion (rust),  
adhesion loss at the scribe D < 2.5 mm 
 
 
3.8 抗化学腐蚀性 
根据VDA实验单621-412，测试试样A；根据
标准DIN EN ISO 4628-1表3进行评估。测试仅适
用于发动机舱零件的机油与制动油。 
a)  实验： 
1) 根据标准GB 17930-2006测试优质
无铅汽油； 
2) 根据标准GB/T 19147-2003测试柴
油燃料； 
3) 根据标准ACEA EUROPEAN OIL 
SEQUENCES 2008测试出厂加注的
发动机油； 
4) 根据标准JWS 3309/TYPE T-IV测试
自动变速箱液体； 
5) 根据标准GB/T7631.2-2003测试中
3.8  Resistance to chemicals 
According to VDA test sheet 621-412, test 
A; evaluation according to DIN EN ISO 4628-1, 
Table 3. Testing in oils and brake fluid only for 
parts used in the engine compartment. 
a)  Test in: 
1) 
Gasoline, premium unleaded 
according to GB 17930-2006; 
2) 
Diesel fuel according to GB/T 
19147-2003; 
3) 
Factory-fill engine oil according 
to ACEA EUROPEAN OIL SE-
QUENCES 2008; 
4) 
Automatic transmission fluid ac-
cording to JWS 3309/TYPE T-IV;
5) 
Central hydraulic system fluid 
according to GB/T7631.2-2003; 


SMTC 5 100 023－2011 （V1） 
 
打印、拷贝即为非受控文件，请核查最新版本 
- Printed Copy is Uncontrolled – Check Issue is Current - 
6 
央液压系统； 
6) 每种情况下的要求：特征值为≤1。
 
b)  实验： 
1) 根据 SMTC 2 240 001测试制动液；
2) 根据 SH0521-1999测试冷却液； 
3) 每种情况下的要求：允许较小的变
化，在存放5h后特征值为≤1。 
 
6) 
Requirement in each case: cha-
racteristic value ≤1. 
b)  Test in: 
1) 
Brake fluid according to SMTC 2 
240 001; 
2) 
Coolant according to 
SH0521-1999; 
3) 
Requirement in each case: minor 
change permitted, but characte-
ristic value ≤1 after 5 h resting 
period.

File: 材料工程师/SMTC 5 100 024 活塞杆铬质镀层或镍铬质镀层表面保护要求Electroplated Chromium and NickelChromium(101208).pdf.md
# SMTC 5 100 024 活塞杆铬质镀层或镍铬质镀层表面保护要求Electroplated Chromium and NickelChromium(101208).pdf

 
SMTC
上汽股份有限公司技术中心企业技术标准 
Enterprise  Technical  Standard  of  SAIC  Motor  Technical  Center 
SMTC 5 100 024－2010（V1）
 
 
活塞杆铬镀层或镍/铬镀层 
表面保护要求 
Electroplated Chromium and Nickel/Chromium Coatings for 
Piston Rods Requirements for Surface Protection 
 
 
 
 2010-12-08  发布/Issue 
 2010-12-09  实施/Implementation
上汽股份技术中心技术标准化委员会 
Technical Standardization Committee of  SAIC Motor Technical Center   
发布
Issue


SMTC 5 100 024—2010（V1）  
目    次 
前言 Foreword ........................................................................ II 
1 范围 Scope .......................................................................... 1 
2 规范性引用文件 Reference standards .................................................. 1 
3 技术要求 Technical requirements ..................................................... 2 
3.1 基本要求 General requirements ..................................................... 2 
3.2 实施方案 Implementary types ....................................................... 2 
3.3 表面特性 Surface finish ........................................................... 2 
3.4 其他特性 Further characteristics .................................................. 2 
 
I 
打印、拷贝即为非受控文件，请核查最新版本 
- Printed Copy is Uncontrolled – Check Issue is Current - 


SMTC 5 100 024—2010（V1）  
II 
打印、拷贝即为非受控文件，请核查最新版本 
- Printed Copy is Uncontrolled – Check Issue is Current - 
 前    言 
为规范对汽车用活塞杆铬镀层或镍/铬镀层
表面保护要求，特制定本标准。 
当中英文产生疑义时，以中文为准。 
本标准由材料分标委提出。 
本标准由SMTC 技术标准化委员会批准。 
本标准由标准化工作组归口管理。 
本标准起草部门：质保部中心实验室。 
本标准主要起草人：张勇。 
本标准于2010 年12 月08 日首次批准发布，
2010 年12 月09 日实施。 
 
 
Foreword 
 
 
This 
standard 
is 
established 
for 
electroplated chromium and nickel/chromium 
coatings for piston rods requirements for 
surface protection. 
This standard in Chinese and English 
have a doubt, the Chinese version should be 
criterion. 
This standard was proposed by material 
sub-committee. 
This standard was approved by the SMTC 
Technical Standardization Committee. 
This standard is under the management of 
Standardization working team. 
The draft department of this standard:  
Central Laboratory. 
The main drafters of this standard: Yong 
Zhang 
This standard was first approved and 
issued on Dec.08, 2010 and it will be 
implemented on Dec.09, 2010. 
 


SMTC 5 100 024—2010（V1）  
活塞杆铬镀层或镍/铬镀层表面
保护要求 
Electroplated Chromium 
and Nickel/Chromium 
Coatings for Piston Rods 
Requirements for Surface 
Protection 
1 范围 
本标准规定了汽车用活塞杆铬镀层或镍/铬
镀层表面保护的基本要求、实施方案、表面特性
及其他特性。 
 
本标准适用于车轴减震器、弹簧减震器、转
向机构减震器及减震支柱等机构所属活塞杆表
面的铬镀或镍/铬镀。 
 
1  Scope 
This standard specifies general require
ments, implementary types, surface finish a
nd further characteristics for electrolytically 
deposited chromium and nickel/chromium co
atings on piston rods. 
This standard adopts to the electroplated 
chromium and nickel/chromium coating for 
piston rods of axle shock absorbers, shock 
absorbers and steering dampers as well as 
shock struts. 
2 规范性引用文件 
下列文件中的条款通过本标准的引用而成
为本标准的条款。凡是注日期的引用文件，其随
后所有的修改单（不包括勘误的内容）或修订版
均不适用于本标准，然而，鼓励根据本标准达成
协议的各方研究是否可使用这些文件的最新版
本。凡是不注日期的引用文件，其最新版本适用
于本标准。 
 
 
 
 
SMTC 08504 产品几何特性；技术图纸；表
明特性数据 
SMTC 21521 金属件表面保护；保护形式；
略缩语 
SMTC 30501  镀铬表面；铬质镀层裂纹网规
定 
SMTC 90008 汽车环保标准；汽车零部件，
材质；生产材料；有害物质避用 
 
 
DIN EN ISO 1463  金属和氧化物镀层—镀
层厚度测定—显微镜法 
 
DIN EN ISO 2177  金属镀层—镀层厚度测
定—阳极分解电量计法 
 
DIN EN ISO 3497  金属覆盖层—镀层厚度
测定—X 射线光谱法 
DIN EN ISO 4541  金属和其它无机物涂层
—涂膏密室耐腐蚀试验（CORR 试验） 
DIN EN ISO 9277 人造大气腐蚀试验—盐雾
试验 
2  Reference standards 
The 
following 
normative 
documents 
contain provision which, through reference in 
this text, constitute provisions of this standard. 
For dated reference, subsequent amendments 
to, or revisions of, any of these publications do 
not apply (exclude the correction), but parties 
to agreements based on this standard are 
encouraged to investigate the possibility of 
applying the most recent editions of the 
standards. For undated references, the latest 
edition of the normative document referred to 
applies. 
SMTC 08504  Geometrical Product 
Specifications; 
Technical 
Drawings; 
Specification of Surface properties 
SMTC 21521  Surface Protection of 
Metal Parts; Degrees of Protection, Codes,  
SMTC 30501  Chromed Surfaces; Micro 
cracked Chrome coating – Determination 
SMTC 90008  Environmental Standard 
for 
Vehicles; 
Vehicle 
Parts, 
Materials, 
production Material; Avoidance of Hazardous 
Substances 
DIN EN ISO 1463  Metallic and Oxide 
Coatings – Measurement of Coating Thickness 
– Microscopical Method 
DIN EN ISO 2177  Metallic Coatings – 
Measurement 
of 
Coating 
Thickness 
– 
Coulometric Method by Anodic Dissolution 
 
DIN EN ISO 3497  Metallic Coatings – 
Measurement 
Spectrometric 
Methods 
of 
Coating Thickness – X-Ray 
DIN EN ISO 4541  Metallic and Other 
Non-Organic Coatings – Corrodkote Corrosion 
Test (CORR Test) 
DIN EN ISO 9227  Corrosion tests in 
1 
打印、拷贝即为非受控文件，请核查最新版本 
- Printed Copy is Uncontrolled – Check Issue is Current - 


SMTC 5 100 024—2010（V1）  
artificial atmospheres - Salt spray fog tests 
3 技术要求 
3  Technical Requirements 
3.1 基本要求 
3.1  General requirements 
3.1.1  避免有害物质要求按SMTC 90008。 
3.1.1  Avoidance of hazardous substances 
according to SMTC 90008. 
3.1.2  一次完整检验需要用到大约10 个试样
（视尺度而定）。 
3.1.2 
 
Approximately 
10 
specimens 
(depending on size) are required for a 
complete test. 
3.1.3  镀层不得含有Cr6+化合物。 
3.1.3  The coatings used must contain no Cr 
(VI) compounds. 
3.2  实施方案 
应具有以下四种实施方案： 
a） 方案A：主要用于车轴减震器、弹簧减
震器和转向机构减震器等机构的活塞
杆； 
b） 方案B：主要用于减震支柱的活塞杆；
c） 方案C：主要用于减震支柱的活塞杆
（原则上仅限于上汽乘用车公司内部
的生产）； 
d） 方案D： 主要用于转向机构减震器的
活塞杆。 
3.2  Implementary types 
The following types are distinguished: 
a) 
Type A  Preferred for piston rods of 
axle 
shock 
absorbers, 
shock 
absorbers and steering dampers 
b) 
Type B  Preferred for piston rods of 
shock struts  
c) 
Type C  Preferred for piston rods of 
shock struts (on principle, only apply 
for the ones produced in SMPV) 
d) 
Type D  Preferred for piston rods of 
steering dampers 
3.3  表面特性 
3.3  Surface finish 
3.3.1  活塞杆的整个表面必须符合表面保护特
性规定要求。如果这些技术要求并不适用于部分
表面，则应在图纸里加注（参阅SMTC 21521中的
章节<<图纸备注内容>>）。 
 
 
3.3.1  The piston rods shall exhibit the spe
cified surface protection, with the specified 
properties, over their entire surface. Piston 
rod sections for which these requirements d
o not apply shall be identified appropriately
 in the drawing (see SMTC 21521, Section
 “Specifications in drawings”). 
3.3.2  不得存在会直接影响活塞杆外观、功能
和耐腐蚀性以及电镀层附着力的气孔、粗裂纹或
其他缺陷。经电镀加工处理的活塞杆表面不得留
有脏污或其他变色现象。 
 
3.3.2  The appearance, function and corrosi
on resistance of the piston rods and the ad
hesion of the electroplated coatings must n
ot be impaired by pores, coarse cracks or 
other flaws. The electroplated and machine
d piston rods must be free of spots and ot
hers discolorations on the surface. 
3.3.3  在制定相关的生产流程和控制流程时，
必须确保活塞杆的应用特性和减震系统的性能
不受到负面影响。 
3.3.3  The production process and its control 
shall not impair the functional characteristics of 
the piston rods or the function of the damper 
systems. 
3.3.4  通过专业化安装以及适合的运输条件，
需确保电镀层不受损伤以及/或者不从基材中剥
落。如果电镀层存在低微损伤，但尚不致于影响
性能或功能，则在安装时可予以忽视。 
 
3.3.4  Proper assembly and suitable transp
ortation conditions are required to ensure th
at the electroplated coatings are not damag
ed and/or do not loosen from the base mat
erial. Slight damage during assembly may 
be disregarded if it does not impair the pro
perties or function. 
3.4 其他特性及要求 
各种实施方案的其他特性及要求见表1。 
3.4  Further characteristics 
Further characteristics and requirements 
for different types see Table 1 
2 
打印、拷贝即为非受控文件，请核查最新版本 
- Printed Copy is Uncontrolled – Check Issue is Current - 


SMTC 5 100 024—2010（V1）  
3 
打印、拷贝即为非受控文件，请核查最新版本 
- Printed Copy is Uncontrolled – Check Issue is Current - 
表1 其他特性及要求 
Table 1  Further characteristics 
技术要求/ Requirement  
编号 
No. 
特性 
Property 
A 
B 
C 
D 
1 
基材 / Base Material 
按图纸要求 / According to drawing 
2 
镀层结构 
Coating Structure 
带显微裂纹的铬镀层 
Chromium coating with 
microcracks 
裂纹极少的 
铬镀层 
Chromium 
coating with few 
cracks 
亚光镍镀层 
和微纹铬镀层 
Semi-gloss 
nickel coating 
and micro streak 
chromium 
coating 
3 
层厚 a  
Coating thickness  
（18±8）m
（17±5）m 
Ni:≥15m 
Cr: ≥10m 
4 
粗糙深度按SMTC 08504 
roughness depth acc. to 
SMTC 08504 
< 1m 
5 
裂纹数（铬裂纹密度） 
按照SMTC 30501 
Number of cracks 
(chromium crack density) 
acc. to SMTC 30501 
≥400裂纹/cm  b 
≥ 400 cracks/cm 
≤200裂纹/cm 
≤ 200 cracks/cm 
≥400裂纹/cm
  b
≥ 400 cracks/cm 
6 
宏观硬度（镀铬）HV0.05 
Macro hardness 
(chromium layer) HV0.05 
≥900 
≥800 
≥900 
7 
腐蚀抗耐度/Corrosion resistance 
7.1 
盐雾试验中的目标特性，试
验法为DIN EN ISO 9227
规定的NSS，试验持续时
间：48h C 
Behavior during the salt 
spray fog test acc. to DIN 
EN ISO 9227-NSS, test 
duration: 48 h  
不出现基材锈蚀现象和/或腐蚀性裂纹 
 d 
No base metal corrosion and/or corrosion cracking  
—— 
7.2 
柯洛科特（Corrodkote）耐
腐蚀试验中的目标特性，试
验要求按接近DIN EN ISO 
4541，试验持续时间：6h 
Behavior during the 
Corrodkote corrosion test 
based on DIN EN ISO 
4541, test duration: 6 h 
—— 
不出现基材锈蚀
现象和/或腐蚀
性裂纹 d 
No base metal 
corrosion and/or 
corrosion 
cracking  
a  试验按DIN EN ISO 1463（仲裁法）或DIN EN ISO 2177 和 DIN EN ISO 3497。 
 Testing acc. to DIN EN ISO 1463 (arbitration process) or DIN EN ISO 2177 and DIN EN ISO 3497. 
b  如果裂纹数目较小而且行驶试验和功能试验所得结果为良，则在各部件名称里标注裂纹数目即可。 
 If the road trial and functional tests produce positive results, smaller numbers of cracks can also be 
defined in the respective part drawing. 
c  需采用至少5 个镀层厚在公差内的试样来实行试验。试样需垂直地悬挂在盐雾试验箱里面。在分析处理之前
需为试样清洁。 
 At least 5 specimens with coating thicknesses from the lower tolerance range shall be tested. The 
specimens are suspended perpendicularly in the salt spray fog chamber. The specimens are cleaned before 
the evaluation. 
d  电镀层内不得存在气泡或点状锈斑。 
 Blisters or pitting in the electroplated coating are not permissible.

File: 材料工程师/SMTC 5 100 025 万向节轴防锈表面保护要求Cardan Axis rust protection(101208).pdf.md
# SMTC 5 100 025 万向节轴防锈表面保护要求Cardan Axis rust protection(101208).pdf

 
SMTC
上汽股份有限公司技术中心企业技术标准 
Enterprise  Technical  Standard  of  SAIC  Motor  Technical  Center 
SMTC 5 100 025－2010（V1）
 
 
万向节轴防锈表面保护要求 
Cardan Axis Rust Protection  
Surface Protection Requirements 
 
 
 
 2010-12-08  发布/Issue 
 2010-12-09  实施/Implementation
上汽股份技术中心技术标准化委员会 
Technical Standardization Committee of  SAIC Motor Technical Center   
发布
Issue


SMTC 5 100 025—2010（V1）  
目    次 
前言 Foreword ........................................................................ II 
1 范围 Scope .......................................................................... 1 
2 规范性引用文件 Reference Documents................................................... 1 
3 技术要求 Technical requirements ..................................................... 1 
3.1 基本要求 General requirements ..................................................... 1 
3.2 涂漆方案 Paint coating types ...................................................... 2 
3.3 结构和层厚 Structure and Layer Thickness .......................................... 2 
3.4 耐腐蚀性 Corrosion Resistance ..................................................... 2 
3.4.1 方案A Type A .................................................................... 2 
3.4.2 方案B Type B .................................................................... 2 
3.4.3 方案C Type C .................................................................... 3 
3.5 冷态特性（仅限于方案C） Behavior at Low Temperature (for Type C only).............. 3 
 
I 
打印、拷贝即为非受控文件，请核查最新版本 
- Printed Copy is Uncontrolled – Check Issue is Current - 


SMTC 5 100 025—2010（V1）  
II 
打印、拷贝即为非受控文件，请核查最新版本 
- Printed Copy is Uncontrolled – Check Issue is Current - 
 前    言 
为规范汽车用万向节轴防锈表面保护要求，
特制定本标准。 
当中英文产生疑义时，以中文为准。 
本标准由材料分标委提出。 
本标准由SMTC 技术标准化委员会批准。 
本标准由标准化工作组归口管理。 
本标准起草部门：质保部中心实验室。 
本标准主要起草人：张勇。 
本标准于2010年12月08日首次批准发布，
2010 年12 月09 日实施。 
 
 
 
Foreword 
 
 
This standard is established for cardan 
axis 
rust 
protection 
surface 
protection 
requirements. 
This standard in Chinese and English 
have a doubt, the Chinese version should be 
criterion. 
This standard was proposed by material 
sub-committee. 
This standard was approved by the SMTC 
Technical Standardization Committee. 
This standard is under the management of 
Standardization working team. 
The draft department of this standard:  
Central Laboratory. 
The main drafters of this standard: Yong 
Zhang 
This standard was first approved and 
issued on Dec.08, 2010 and it will be 
implemented on Dec.09, 2010. 
 


SMTC 5 100 025—2010（V1）  
万向节轴防锈层表面保护要求
Cardan Axis rust protection 
surface protection 
requirements 
1 范围 
本标准规定了汽车用万向节轴防锈表面保
护的基本要求、涂漆方案、结构和涂层、耐腐
蚀特性和低温特性。 
本标准适用于万向节轴的三种涂漆方案。 
 
1  Scope  
This 
standard 
specifies 
the 
surface 
protection requirements, paint coating types, 
structure 
and 
corrosion 
resistance 
characteristics of cardan axis rust protection. 
This standard adopts to the three paint 
coating types of the cardan axis. 
 
2 规范性引用文件 
下列文件中的条款通过本标准的引用而成
为本标准的条款。凡是注日期的引用文件，其
随后所有的修改单（不包括勘误的内容）或修
订版均不适用于本标准，然而，鼓励根据本标
准达成协议的各方研究是否可使用这些文件的
最新版本。凡是不注日期的引用文件，其最新
版本适用于本标准。 
 
 
 
 
SMTC 08502 汽车通用外购件；首次供货或
变型的审批 
SMTC 30504  车身和配件；腐蚀试验 
 
SMTC 90008 汽车环保标准；汽车零部件，
材质；生产材料；有害物质避用 
 
DIN EN ISO 4628-8  色漆和清漆—漆膜降
解的评定—缺陷量值、大小以及外观均匀改变
程度的规定—第8部分：划痕周围脱层和腐蚀度
的评定 
 
 
DIN EN ISO 9277 人造大气腐蚀试验—盐
雾试验 
DIN ISO 4532 釉瓷和搪瓷—瓷层抗冲击性
的测定—冲击枪试验 
2  Reference documents 
The 
following 
normative 
documents 
contain provision which, through reference in 
this text, constitute provisions of this standard. 
For dated reference, subsequent amendments 
to, or revisions of, any of these publications do 
not apply (exclude the correction), but parties to 
agreements based on this standard are 
encouraged to investigate the possibility of 
applying the most recent editions of the 
standards. For undated references, the latest 
edition of the normative document referred to 
applies. 
 
SMTC 08502  Vehicle Supply Parts; 
Approval of First Supply and Changes 
SMTC 30504  Body and Add-on Parts; 
Corrosion Test 
SMTC 90008  Environmental Standard for 
Vehicles; 
Vehicle 
Parts, 
Materials, 
Manufacturing 
Materials; 
Avoidance 
of 
Hazardous Substances 
DIN EN ISO4628-8  Paints and Varnishes 
– Evaluation of Degradation of Coatings; 
Designation of Quantity and Size of Defects, 
and of Intensity of Uniform Changes in 
Appearance – Part 8: Evaluation of Degree of 
Delamination and Corrosion around a Scribe 
DIN EN ISO9227  Corrosion Tests in 
Artificial Atmospheres - Salt Spray Tests 
DIN ISO 4532  Vitreous and Porcelain 
Enamels - Determination of the Resistance of 
Enameled Articles to Impact - Pistol Test. 
3 技术要求 
3  Technical requirements 
3.1 基本要求 
3.1  General requirements 
3.1.1  首次供货或者变更按照SMTC 08502。 
3.1.1  Approval of first supply and changes 
according to SMTC 08502. 
3.1.2  避免有害物质按SMTC 90008。 
3.1.2  Avoidance of hazardous substances 
according to SMTC 90008. 
1 
打印、拷贝即为非受控文件，请核查最新版本 
- Printed Copy is Uncontrolled – Check Issue is Current - 


SMTC 5 100 025—2010（V1）  
3.1.3  一次完整检验需要用到大约3 个试样。
3.1.3  About 3 specimens are required for a 
complete test. 
3.1.4  涂层不得存在妨碍防锈性能的气孔、裂
纹和杂质。涂层必须稳固地黏附在基材上。在
制定相关的生产流程和控制流程时，必须确保
成品的应用特性不受到负面影响。 
3.1.4  The coating shall be free of pores, 
cracks and foreign matter inclusions that may 
impair the rust protection. The coating shall 
adhere firmly to the base material. Relevant 
production process and control process shall 
not impair the application characteristics of the 
finished parts. 
3.2 涂漆方案 
有以下三种涂漆方案： 
a) 方案A：无需预处理的粉状漆涂装；
 
b) 方案B：先做锌磷化处理，然后涂漆；
 
c) 方案C：先做锌磷化处理，然后粉末
喷涂（电解铝涂敷法的替补方案）。
3.2  Paint Coating types 
The following types are distinguished: 
a) 
Type A: Powder paint coating without 
pretreatment; 
b) 
Type B: Zinc phosphorization first, 
and then paint coating; 
c) 
Type C: Zinc phosphorization first, 
and then powder paint coating 
(alternative 
type 
for 
electrolytic 
aluminum coating method). 
3.3 结构和涂层厚度 
各种涂漆方案结构和涂层厚度参见表1。 
3.3  Structure and Layer Thickness 
Structure and Layer thickness of different 
types see Table 1 
表1 结构和涂层厚度 
Table 1 Structure and Layer Thickness 
 
方案A / Type A 
方案B / Type B 
方案C / Type C 
预处理/ Pretreatment
无/ No 
锌磷化处理/ Zinc phosphorization 
涂层/ Coating 
粉状漆/ Power paint 
油漆/ Paint 
粉状漆/ Power paint 
涂层厚度/ Coating 
Thickness 
> 60m 
> 30m 
60m -150m 
 
3.4 耐腐蚀性 
3.4  Corrosion Resistance 
3.4.1 方案A 
3.4.1  Type A 
3.4.1.1  按DIN EN ISO 9227 中规定的NSS 试
验法进行120 h 的试验，试样无划痕。 
3.4.1.1  Test for 120 h according to the neutral 
salt spray (NSS) testing method specified in the 
DIN EN ISO 9227. The specimen has no 
scratches. 
3.4.1.2  要求：基材无锈蚀 
3.4.1.2  Requirement: No rusting on the base 
material. 
3.4.2 方案B 
3.4.2  Type B 
3.4.2.1  按DIN EN ISO 9227 中规定的NSS 试
验法进行120 h 的试验，试样带划痕。 
 
3.4.2.1  Test for 120 h according to the neutral 
salt spray (NSS) testing method specified in the 
DIN EN ISO 9227. The specimen has 
scratches. 
3.4.2.2  按DIN EN ISO 4628-8 进行评估。 
3.4.2.2  Evaluate according to DIN EN ISO 
4628-8. 
2 
打印、拷贝即为非受控文件，请核查最新版本 
- Printed Copy is Uncontrolled – Check Issue is Current - 


SMTC 5 100 025—2010（V1）  
3 
打印、拷贝即为非受控文件，请核查最新版本 
- Printed Copy is Uncontrolled – Check Issue is Current - 
3.4.2.3  要求：基材无锈蚀，单边扩散
d≤2.5mm 
3.4.2.3  Requirements: No rusting on the base 
material; delaminating property d ≤ 2.5 mm. 
3.4.3 方案C 
3.4.3  Type C 
3.4.3.1  按SMTC 30504 实行30 个周期的循环
腐蚀试验（3 相测试），试样带划痕。 
 
3.4.3.1  Cycle corrosion test (3-phase test) for 
30 cycles according to SMTC 30504. The 
specimen has scratches. 
3.4.3.2  按DIN EN ISO 4628-8 进行评估。 
3.4.3.2  Evaluate according to DIN EN ISO 
4628-8. 
3.4.3.3  要求：基材无锈蚀，单边扩散
d≤2.5mm 
3.4.3.3  Requirements: No rusting on the base 
material; delaminating property d ≤ 2.5 mm. 
3.5 低温特性（仅限于方案C） 
3.5  Behavior at Low Temperature (for Type 
C only) 
3.5.1  试验：试样在-40 ℃±3 ℃环境内停放
24 h，然后对低温试样按类似于DIN EN ISO 4532
（用90N 敲击坚硬基体）规定的方法进行敲击。
3.5.1 Test: Place the specimen in an 
environment of -40 ℃± 3 ℃ for 24 h, and then 
stroke the low-temperature specimen according 
to the method specified in DIN ISO 4532 
(stroke the rigid base plate with 90 N). 
3.5.2  要求：允许出现≤3mm 的裂纹或裂痕，
允许出现直至基材为止的击穿现象。 
3.5.2  Requirements: Flaws or cracks with 
≤3mm are permissible. Punctures down to 
base material are permissible.
