Repository: kujaxr/obsidian-vault

File: 材料工程师/SMTC 5 100 027 制动器管路表面的腐蚀保护要求The requirements for corrosion protection of brake lines surface(110711).pdf.md
# SMTC 5 100 027 制动器管路表面的腐蚀保护要求The requirements for corrosion protection of brake lines surface(110711).pdf

上汽股份有限公司技术中心企业技术标准 
Enterprise  Technical  Standard  of  SAIC  Motor  Technical  Center 
SMTC
SMTC 5 100 027－2011（V1）
 
 
制动器管路表面的腐蚀保护要求 
    The requirements for corrosion protection  
of brake lines surface 
 
 2011-07-11 发布/Issue 
2011-07-12  实施/Implementation
上汽股份技术中心技术标准化委员会 
Technical Standardization Committee of SAIC Motor Technical Center    
发
布
Issue


SMTC 5 100 027—2011(V1) 
  
I 
打印、拷贝即为非受控文件，请核查最新版本 
- Printed Copy is Uncontrolled – Check Issue is Current - 
 前    言 
为规范对制动器管路表面的腐蚀保护要求，
特制定本标准。 
当中英文产生疑义时，以中文为准。 
本标准由材料分标委提出。 
本标准由SMTC 标准化技术委员会批准。 
本标准由标准化工作组归口管理。 
本标准起草部门：质保部。 
本标准主要起草人：邵玉鹏。 
本标准于2011 年07 月11 日首次批准发布，
2011 年07 月12 日实施。 
 
 
 
Foreword 
 
 
To specify the requirements for corrosion 
protection of brake lines surface we issued the 
standard. 
This standard in Chinese and English 
have a doubt, the Chinese version should be 
criterion. 
This standard was proposed by material 
sub-committee. 
This standard was approved by the SMTC 
Technical Standardization Committee. 
This standard is under the management of 
Standardization working team. 
The draft department of this standard:  
Quality Assurance Department. 
The main drafter of this standard: Shao 
Yupeng 
This standard was first approved and is-
sued on Jul.11, 2011 and it will be implemented 
on Jul.12, 2011. 
 


SMTC 5 100 027—2011(V1) 
  
1 
打印、拷贝即为非受控文件，请核查最新版本 
- Printed Copy is Uncontrolled – Check Issue is Current - 
制动器管路表面的腐蚀保护要求
The requirements for   
corrosion protection of 
brake lines surface 
1 范围 
本标准规定了制动器管路表面的腐蚀保护要
求。该标准描述了以下液压制动系统油管的四类
表面保护： 
SMTC 5 100 027，B 类 
锌/钝化/聚氟乙
烯 (PVF) 镀膜 
SMTC 5 100 027，D 类 
铝/钝化/聚酰胺 
(PA11) 镀膜 
SMTC 5 100 027，E 类 
锌/钝化/聚酰胺 
(PA12) 镀膜 
SMTC 5 100 027，F 类 
铝/钝化/聚酰胺 
(PA12) 镀膜 
本标准适用于评价制动器管路表面的腐蚀保
护要求。 
 
 
 
1  Scope  
This standard specifies the requirements 
for corrosion protection of brake lines surface. 
This standard describes the requirements for 
the four different types of surface protection for 
lines in the hydraulic brake system: 
SMTC 5 100 027, type B Zinc / passiva-
tion / polyvinyl fluoride (PVF) coating, 
SMTC 5 100 027, type D Aluminum / 
passivation / polyamide (PA11) coating, 
SMTC 5 100 027, type E Zinc/ passiva-
tion/ polyamide (PA12) coating, 
SMTC 5 100 027, type F Aluminum / pas-
sivation / polyamide (PA12) coating. 
This standard is adopted to evaluate the 
corrosion protection of brake lines surface. 
2  规范性引用文件  
    下列文件中的条款通过本标准的引用而成为
本标准的条款。凡是注日期的引用文件，其随后
的修改版不适用于本标准。凡是不注日期的引用
文件，其最新版本适用于本标准。 
GB/T 7631.2-2003 液压系统用油 
GB 17930-2006 车用汽油 
GB/T 19147-2003 车用柴油 
SMTC 90008 汽车零件和材料中禁用/限用危险
性物质 
SMTC 2 240 001 制动液材料要求 
ACEA European Oil Sequences 2008  欧洲
发动机油最新规范ACEA 2008  
DIN 55996-1 色漆和清漆—漆膜抗石击测试—
第 1 部分：多冲击测试 
DIN EN ISO 1463 金属和氧化物镀层—镀层
厚度的测定—显微镜法 
DIN EN ISO 2064 金属和其他无机覆盖层—
厚度测量的定义和惯例 
DIN EN ISO 2178 磁性基体上非磁性覆盖层
—覆盖层厚度测量—磁选法 
DIN EN ISO 2808 色漆和清漆—漆膜厚度的
测定 
DIN EN ISO 4628-8 
色漆和清漆—漆膜降
解的评定；瑕疵的数量和大小以及外观均匀变化
强度的规定；第 8 部分：划痕周围腐蚀度评定 
DIN EN ISO 6270-2 气候及其技术应用；冷凝
水试验气候 
DIN EN ISO 7253 色漆和清漆—耐中性盐雾
性能的测定 
EN ISO 9227 使用各种氯化钠溶液的喷雾检验
 
2  Normative references 
The following documents contain provi-
sions which, through reference in this text, 
constitute provisions of this national standard. 
For dated references, subsequent amend-
ments to, or revisions of, any of these publica-
tions do not apply. As to the document without 
dates, the new versions will be valid for this 
version. 
GB/T 7631.2-2003 Lubricants, industrial 
oils and related products 
GB 17930-2006 Gasoline for motor ve-
hicles 
GB/T 19147-2003 Automobile diesel fuels
SMTC 90008 Automotive prohibited/ re-
stricted  hazardous substances parts and 
materials  
SMTC 2 240 001 Material requirements of 
brake fluid 
ACEA European Oil Sequences 2008 
Service Fill Oils For Gasoline Engines Light 
Duty Diesel Engines Engines With After 
Treatment Devices and Heavy Duty Diesel 
Engines 
DIN 55996-1 Paints and Varnishes – 
Stone Chip Resistance Test for Coatings – 
Part 1: Multi Impact Test 
DIN EN ISO 1463 Metallic and Oxide 
Coatings – Measurement of Coating Thick-
ness – Microscopical Method 
DIN EN ISO 2064 Metallic and Other 
Non-Organic Coatings – Definitions and Con-
ventions Concerning the Measurement of 
Thickness 
DIN EN ISO 2178 Non-Magnetic Coatings 
 


SMTC 5 100 027—2011(V1) 
  
2 
打印、拷贝即为非受控文件，请核查最新版本 
- Printed Copy is Uncontrolled – Check Issue is Current - 
VDA 621-412（喷涂方法测试：车辆涂料的耐
化学腐蚀性） 
on Magnetic Substrates – Measurement of 
Coating Thickness – Magnetic Method 
DIN EN ISO 2808 Paints and Varnishes – 
Determination of Film Thickness 
DIN EN ISO 4628-8 Paints and Varnishes 
– Evaluation of Degradation of Coatings; De-
signation of Quantity and Size of Defects, and 
of Intensity of Uniform Changes in Appearance 
– Part 8: Evaluation of Corrosion around a 
Scribe 
DIN EN ISO 6270-2 Atmospheres and 
Their Technical Application; Condensation 
Water Test Atmospheres 
DIN EN ISO 7253 Paints and Varnishes – 
Determination of Resistance to Neutral Salt 
Spray (Fog) 
EN ISO 9227 Spray Tests with Different 
Sodium Chloride Solutions 
VDA 
621-412 
Anstrichtechnische 
Prüfungen; 
Chemikalienbeständigkeit 
von 
Kraftfahrzeug- Lackierungen (Tests for Coat-
ing Methods; Resistance to Chemicals of Mo-
tor Vehicle Paints) 
3 要求 
如果以下特定零件或组件不能满足全部要
求，必须和负责的工程部门协调或在图样上给出
相应的说明。 
 
 
3  Requirements 
If the following requirements for specific 
components or parts of components do not 
apply completely or not at all, this shall be 
coordinated with the responsible engineering 
departments or a special note shall be given 
on the drawing. 
3.1 一般要求 
 
3.1  General requirements 
3.1.1  根据 SMTC 90008，避免有害物质。
3.1.1
Avoidance of hazardous substances 
according to SMTC 90008.  
3.1.2  根据该标准，计划出口国外的镀膜油管需
遵守国外相关法规，保护镀膜应完全满足该国家
规定的要求。 
 
3.1.2 Corrosion protection coatings accord-
ing to this standard shall completely fulfill the 
applicable requirements specified in national 
regulations if the coated lines are intended for 
export to countries in which fulfilling these 
regulations is legally required.  
3.1.3  完整试验要求测试 20 条油管。保护镀膜
应无气孔、粗糙裂纹、损坏或其他削弱油管腐蚀
保护效果的瑕疵。塑料镀膜不得有损坏、皱褶和
裂纹，尤其是在弯曲半径内。 
 
3.1.3  20 lines are required for complete 
testing. The protective coatings shall be free 
from pores, coarse cracks, damage or other 
flaws impairing the corrosion protection of the 
lines. Damage, folds and cracks in the plastic 
coating, particularly within the bend radii, are 
not permissible. 


SMTC 5 100 027—2011(V1) 
  
3 
打印、拷贝即为非受控文件，请核查最新版本 
- Printed Copy is Uncontrolled – Check Issue is Current - 
3.2 结构和最小镀膜厚度 
最小镀膜厚度根据 DIN EN ISO 2064。测量
根据 DIN EN ISO 1463、DIN EN ISO 2178 或 DIN 
EN ISO 2808。为避免错误读数，需校准（零校准
和最终值校准）制动油管上的测量装置，此时已
从制动油管移除镀膜系统，且没有留下残余物，
但镍层或铜层和锌/铜相仍完好无损。要求请参见
表格 1。 
3.2 Structure and minimum coating thick-
ness 
Minimum coating thickness according to 
DIN EN ISO 2064. Measurement according to 
DIN EN ISO 1463, DIN EN ISO 2178 or DIN 
EN ISO 2808. To avoid erroneous readings, it 
is necessary to calibrate (zero and end value) 
the measuring device on brake lines from 
which the coating system has been removed 
without leaving a residue, but where the nickel 
layer or copper layer and zinc/copper phase is 
still intact. See Table 1 for requirements. 
 表 1 
Table 1 
 
   
序号
No.
镀膜Coating 
要求Requirement 
B 类Type B 
D 类Type D 
E 类Type E 
F 类Type F 
1
制作材料的表面
（基准线） 
Surface of ma-
terial 
As manufactured
(basic line) 
CuCu 或CuFe 
CuCu or CuFe 
CuNi 或CuFe 
CuNi or CuFe 
CuCu 或CuFe 
CuCu or CuFe 
CuNi 或CuFe 
CuNi or CuFe 
2
底涂层 
Base coat 
电镀锌，最小25 μm 
Electroplated zinc 
coating, min. 25 μm
 
热浸镀铝，最小80 μm 
Aluminum hot dip 
coating, min. 80 μm
 
电镀锌，最小25 μm 
Electroplated zinc 
coating, min. 25 μm 
热浸镀铝，最小1 μm 
Aluminum hot dip 
coating, min. 100 μm
 
3
粘合剂 
Bonding agent
钝化层/底涂层Passivation layer/primer 
4
表面涂层Top coat
采用聚氟乙烯 (PVF) 
制作的橄榄色镀膜，根
据样品*最小 15 μm 红
外光谱 
Olive-colored coating 
made of polyvinyl fluo-
ride (PVF) min. 15 μm 
IR spectrum According 
to sample* 
采用聚酰胺 (PA11) 
制作的黑色镀膜，根据
样品，最小 60 μm红
外光谱* 
Black coating made
of polyamide (PA11) 
min. 60 μm IR spec-
trum according to 
sample 
* 
采用聚酰胺 (PA12) 制
作的黑色镀膜，根据样品
最小 120 μm红外光谱
Black coating made of 
polyamide (PA12) min. 
120 μm IR spectrum 
according to sample
 
采用聚酰胺 (PA12) 
制作的黑色镀膜，根据
样品*最小 100 μm红
外光谱 
Black coating made
of polyamide (PA12) 
min. 100 μm IR spec-
trum according 
to sample* 
 
    注： 红外样品由供应商在首样测试过程中提供 
    Note： The IR samples shall be presented by the supplier during the first-sample test 
3.3 耐蚀性 
要求请参见表 2。 
3.3
Corrosion resistance
See Table 2 for requirements. 


SMTC 5 100 027—2011(V1) 
  
4 
打印、拷贝即为非受控文件，请核查最新版本 
- Printed Copy is Uncontrolled – Check Issue is Current - 
表 2 
Table 2 
 
序号
No.
测试
Test
要求Requirement 
B 类Type B 
D 类Type D 
E 类Type E 
F 类Type F 
1
盐雾试验根据 ISO 9227 和第 4.1 节 
Salt spray fog according to ISO 9227 and Section 4.1 
1.1
测试时长 600 h，带划痕线，
根据第 4.2 节 
Test duration 600 h with 
scribing line acc. to Section 
4.2 
粘附损失D ≤ 2 mm 
D Adhesion loss D ≤ 2 mm 
—— 
1.2
测试时长 1000 h 
Test duration 1000 h 
无基底金属腐蚀，镀膜无分离、无
褶皱、无起泡、允许 Ø > 1 mm；
塑料镀膜中的锌腐蚀和/或气泡 ≤ 
1% 
No base metal corrosion, no de-
tachment of the coating, no folds 
and no blisters with Ø > 1 mm 
permissible; zinc corrosion and/or
blisters in the plastic coating ≤ 
1% 
—— 
1.3
测试时长 500 h，带划痕线，
根据第 4.2 节 
Test duration 500 h with 
scribing line acc. to Section 
4.2 
—— 
粘附损失D≤ 1 mm，但点状剥离的不大于 3 
mm 
Adhesion loss D ≤ 1 mm, but at no point > 3 
mm 
1.4
测试时长 500 h，随后进行石
头冲击测试，根据第 4.3 节
Test duration 500 h following 
stone impact test acc. to Sec-
tion 4.3 
—— 
无基底金属腐蚀No base metal corrosion 
1.5
试验时间1000 h  
Test duration 1,000 h 
—— 
无铝或锌腐蚀、无基底金属腐蚀、 PA 层无分
离 
No aluminum or zinc corrosion, no base 
metal corrosion and no detachment of the PA 
layer 
2
潮湿冷凝恒定气候根据 D DIN 
EN ISO 6270-2，测试时长 240
h，带划痕线，根据第 4.2  节
Moisture-condensate constant 
climate acc. to DIN EN ISO 
6270-2, test duration 240 h 
with scribing line acc. to Sec-
tion 4.2 
粘附损失D≤ 1 mm，但点状剥离的不大于 3 mm 
Adhesion loss D ≤1 mm, but at no point > 3 mm 


SMTC 5 100 027—2011(V1) 
  
5 
打印、拷贝即为非受控文件，请核查最新版本 
- Printed Copy is Uncontrolled – Check Issue is Current - 
3.4 耐化学品性 
3.4.1  按照VDA 621-412，测试 A 在下列介质中
进行测试： 
a)  优质无铅汽油，根据 GB17930-2006，在 
(23 ± 2) ℃ 下老化 1 h； 
b)  柴油，根据 GB/T19147-2003，在 (23 ± 
2) ℃ 下老化 1 h； 
c)  工厂加注发动机机油，根据 ACEA Eu-
ropean Oil Sequences 2008，在 (23 ± 
2) ℃ 下老化 1 h； 
d)  液压油，根据 GB/T7631.2-2003，在 (23 
± 2) ℃ 下老化 1 h； 
e)  制动液，根据 SMTC 2 240 001，在 (23 
± 2) ℃ 下老化 24 h。 
 
3.4
Resistance to chemicals
3.4.1  Testing according to VDA 621-412, test 
A in the following media: 
a)  Premium unleaded gasoline accord-
ing to GB17930-2006, aging for 1 h at 
(23 ± 2) °C; 
b) 
Diesel 
fuel 
according 
to 
GB/T 
19147-2003, aging for 1 h at (23 ± 
2) °C; 
c)  Factory-fill engine oil according to 
SMTC 22511, aging for 1 h at (23 ± 
2) °C; 
d) 
Hydraulic 
fluid 
according 
to 
GB/T7631.2-2003, aging for 1 h at 
(23 ± 2) °C; 
e)  Brake fluid according to SMTC 2 240 
001, aging for 24 h at (23 ± 2) °C. 
3.4.2  塑料镀膜不得起泡或软化。经过 24 h 闪
蒸及随后的绕心轴（360°，Ø 16 mm）缠绕后，
塑料镀膜不得有裂痕或片状分离。 
 
 
3.4.2  Blistering or softening of the plastic 
coating is not permissible. There shall be no 
cracking or flake-like detachment of the plastic 
coating after 24 h flash-off and subsequent 
winding around a mandrel (360°, Ø 16 mm). 
4 测试备注 
 
4  Notes on testing 
4.1 盐雾测试 
使用标准工具（弯曲装置）在安装前或一次
绕心轴（塑料或木，Ø 18 mm 至 20 mm）缠绕（360°，
节距约 120 mm）后在弯曲条件下测试。将试样悬
挂在测试室内进行老化。 
 
4.1 Salt spray fog test
Testing in bent condition ready for instal-
lation or after winding once (360°, pitch ap-
prox. 120 mm) around a mandrel (plastic or 
wood, Ø 18 mm to 20 mm) using a standard 
tool (bending device). The specimens are 
aged suspended in the test chamber. 
4.2 划痕线 
划痕线根据 DIN EN ISO 7253，第 8.5 节。
测试最好使用长度约为 300 mm 的直线部分。划痕
线长度应大约为 75 mm，并平行与所用试样的纵
轴。试样应放入测试室，与水平面成 60° 至 
75° 角，使划痕线朝上。如果没有足够长度的直
线部分可用或者弯曲区域，请将划痕线延长到外
径。应根据 DIN EN ISO 4628-8 在潮湿条件下评
估。 
 
 
4.2 Scribing line
Scribing line according to DIN EN ISO 
7253, Section 8.5. Straight line sections ap-
prox. 300 mm in length shall preferably be 
used for the test. The scribing line shall be 
approx. 75 mm in length and applied parallel to 
the longitudinal axis of the specimens. The 
specimens shall be placed in the test chamber 
at an angle of around 60° to 75° from the ho-
rizontal with the scribing line facing upwards. 
The scribing line shall be applied to the ex-
ternal radius if there are no straight line sec-
tions of sufficient length available or the bend 
area is to be checked. The evaluation shall be 
performed according to DIN EN ISO 4628-8 in 
moist condition. 
4.3 石头冲击测试 
根据 DIN 55996-1，方法 C 测试，但两个冲
击应力阶段之间无盐雾测试。 
 
 
4.3 Stone impact test
Testing according to DIN 55996-1, me-
thod C, but without salt spray test between the 
two impact stress phases.

File: 材料工程师/SMTC 5 100 028 锰系磷化表面要求Manganese phosphated surfaces requirements(110428).pdf.md
# SMTC 5 100 028 锰系磷化表面要求Manganese phosphated surfaces requirements(110428).pdf

 
上汽股份有限公司技术中心企业技术标准 
Enterprise  Technical  Standard  of  SAIC  Motor  Technical  Center 
SMTC
SMTC 5 100 028－2011（V1）
 
 
锰系磷化表面要求 
Manganese phosphated surfaces requirements 
 
 2011-04-28  发布/Issue 
 2011-04-29  实施/Implementation
上汽股份技术中心技术标准化委员会 
Technical Standardization Committee of  SAIC Motor Technical Center   
发布
Issue


SMTC 5 100 028—2011 (V1) 
  
 
I 
打印、拷贝即为非受控文件，请核查最新版本 
- Printed Copy is Uncontrolled – Check Issue is Current - 
 前    言 
本标准规定了变速器部件锰系磷化的表面
的要求。 
当中英文产生疑义时，以中文为准。 
本标准由材料分标委提出。 
本标准由SMTC 标准化技术委员会批准。 
本标准由标准化工作组归口管理。 
本标准起草部门：质保部。 
本标准主要起草人为：徐睿、虞莲雯。 
本标准于2011 年04 月28 日首次批准发布，
2011 年04 月29 日实施。 
 
Foreword 
This standard specifies the surface pro-
tection requirement on manganese phos-
phated surfaces of transmission part. 
This standard in Chinese and English 
have a doubt, the Chinese version should be 
criterion. 
This standard was proposed by material 
sub-committee. 
This standard was approved by the SMTC 
Technical Standardization Committee. 
This standard is under the management of 
Standardization working team. 
The draft department of this standard: QA 
Dept. 
The main drafters of this standard: Xu Rui, 
YU Lianwen. 
This standard was first approved and is-
sued from Apr.28, 2011 and it will be imple-
mented from Apr.29, 2011. 
 


SMTC 5 100 028—2011 (V1) 
  
 
1 
打印、拷贝即为非受控文件，请核查最新版本 
- Printed Copy is Uncontrolled – Check Issue is Current - 
锰系磷化表面保护要求 
Manganese phosphated 
surfaces requirements 
1 范围 
该标准规定了定变速器部件锰系磷化表面的
要求。 
该标准适用于变速器部件锰系磷化表面。 
1  Scope  
This standard defines the requirements for 
manganese phosphated surfaces of transmis-
sion parts. 
This standard adopts to manganese phos-
phated surfaces of transmission parts. 
2  规范性引用文件  
下列文件中的条款通过本标准的引用而成为
本标准的条款。凡是注日期的引用文件，其随后
的修改版不适用于本标准。凡是不注日期的引用
文件，其最新版本适用于本标准。 
2 
Normative references 
    The following documents contain provisions 
which, through reference in this text, constitute 
provisions of this national standard. For dated 
references, subsequent amendments to, or re-
visions of, any of these publications do not ap-
ply. As to the document without dates, the new 
versions will be valid for this version. 
SMTC 90008 整车环境标准 零部件、材料、
工作液体的有害物质禁用 
 
SMTC 90008 Environmental Standard for 
Vehicles; Vehicle Parts, Materials, Operating 
Fluids: Avoidance of Hazardous Substances 
DIN EN ISO 2178 磁性基体上非磁性覆盖层
–覆盖层厚度测量–磁选法 
 
DIN EN ISO 2178 Non-Magnetic Coatings 
on Magnetic Substrates; Measurement of 
Coating Thickness; Magnetic Method 
3 要求 
如果以下特定零件或组件不能满足全部要
求，必须和负责的工程部门协调或在图纸上给出
相应的说明。 
 
 
3 
Requirements 
If the following requirements for specific 
components or parts of components do not ap-
ply completely or not at all, this shall be coordi-
nated with the responsible engineering depart-
ments and a special note shall be added to the 
drawing. 
3.1 一般要求 
根据SMTC 90008，避免有害物质。 
 
3.1  General requirements  
Avoidance of hazardous substances acc. to 
SMTC 90008. 
3.2 结构 
含晶质红磷锰矿的锰系磷化层必须均匀、完
整地覆盖金属表面。不允许盐脱水（形成白色斑
点）。 
 
3.2  Structure 
The manganese phosphate layer, com-
prising crystalline hureaulite, must cover the 
metal surface evenly and entirely. Dehydration 
of salts (formation of white flecks) is not permit-
ted. 
3.3 色彩 
深灰至黑色。允许小量色差。 
 
3.3  Color 
Dark gray to black. Minor color variations 
are permitted. 
3.4 镀层厚度 
测试根据 DIN EN ISO 2178 使用磁选法或使
用光学显微镜。要求：2 至8 μm。 
 
3.4  Layer thickness 
Test using the magnetic method according 
to DIN EN ISO 2178 or using the light-optical 
microscope. Requirement: 2 to 8 μm. 
3.5 结晶规格 
使用扫描电子显微镜在600:1 的放大截图下
查看。通过将特性值分配到图1~图6 中的其中之
一进行确定。要求：长度：（2 ~12）μm，厚度（1~6） 
μm，特性值：1~3。 
 
3.5
Dimensions of the crystals
The examination is conducted using the 
scanning electron microscope at a magnification 
of 600:1. The characteristic value is specified by 
allocating it to one of the pictures, 1 to 6. Re-
quirements: Length: 2 to 12 μm, thickness: 1 to 
6 μm, characteristic value: 1 to 3. 


SMTC 5 100 028—2011 (V1) 
  
 
2 
打印、拷贝即为非受控文件，请核查最新版本 
- Printed Copy is Uncontrolled – Check Issue is Current - 
 
图1 – 特性值1，正常 
Figure 1– Characteristic value 1, ACCEPTA-
BLE 
 
 
图2 – 特性值2，正常 
Figure 2 – Characteristic value 2, ACCEPT-
ABLE 
 
图3 – 特性值3，正常 
Figure 3 – Characteristic value 3, ACCEPT-
ABLE 
 
 
图4 – 特性值4，不正常 
Figure 4 – Characteristic value 4, not AC-
CEPTABLE 
 
图5 – 特性值5，不正常 
Figure 5 – Characteristic value 5, not AC-
CEPTABLE 
 
 
图6 – 特性值6，不正常 
Figure 6 – Characteristic value 6, not AC-
CEPTABLE 
3.6 酸洗痕 
取各部件的 4 个齿面在未侵蚀的横向薄切片
（90°至齿面）上放大 200x 和 500x 进行研究。
最大酸洗痕深度不得超过 30 μm。要求： 
允许有个别酸洗痕（参见图 7 和图 8）。不允许
酸洗痕之间太靠近、深度大于 10 μm、一起形成
波纹表面光泽或者每毫米的数量超过 5 个（参见
图 9 和图 10）。 
 
 
3.6 Pickling marks
The study is conducted on an unetched 
transverse microsection (90° to the tooth flanks) 
at 200x and 500x enlargement on 4 tooth flanks 
(thrust and traction flanks) for each component. 
The maximum pickling mark depth must not 
exceed 30 μm. Requirements: Individual pick-
ling marks are permitted (see figures 7 and 8). 
Pickling marks that are close to one another 
have a depth of > 10 μm and together produce a 
wavy surface finish and whose number exceeds 
5 per mm, are not permitted (see figures 9 and 
10). 
 


SMTC 5 100 028—2011 (V1) 
  
 
3 
打印、拷贝即为非受控文件，请核查最新版本 
- Printed Copy is Uncontrolled – Check Issue is Current - 
图 7—放大 = 200 : 1，正常 
Figure 7 - Enlargement = 200 : 1, ACCEPTA-
BLE 
图 8—放大 = 500 : 1，正常 
Figure 8 - Enlargement = 500 : 1, ACCEPT-
ABLE 
图 9—放大 = 200 : 1，不正常 
Figure 9 - Enlargement = 200 : 1, not AC-
CEPTABLE 
图 10—放大 = 500 : 1，不正常 
Figure 10 - Enlargement = 500 : 1, not AC-
CEPTABLE 
3.7 粗糙度 
成品件加工造成的粗糙度为 Rz 不大于15 
μm。 
 
3.7  Roughness 
The process-determined roughness of the 
finished part is Rz ≤15 μm.

File: 材料工程师/SMTC 5 100 029 自催化沉积镍磷镀层表面保护要求Nickel-phosphorous coatings,autocatalytically deposited surface protection requirements(110428).pdf.md
# SMTC 5 100 029 自催化沉积镍磷镀层表面保护要求Nickel-phosphorous coatings,autocatalytically deposited surface protection requirements(110428).pdf

 
上汽股份有限公司技术中心企业技术标准 
Enterprise  Technical  Standard  of  SAIC  Motor  Technical  Center 
SMTC
SMTC 5 100 029－2011（V1）
 
 
自催化沉积镍磷镀层 
表面保护要求 
Nickel-phosphorous coatings, autocatalytically deposited  
surface protection requirements 
 
 
 
 2011-04-28  发布/Issue 
 2011-04-29  实施/Implementation
上汽股份技术中心技术标准化委员会 
Technical Standardization Committee of  SAIC Motor Technical Center   
发布
Issue


SMTC 5 100 029—2011 (V1) 
  
 
I 
打印、拷贝即为非受控文件，请核查最新版本 
- Printed Copy is Uncontrolled – Check Issue is Current - 
 前    言 
为规范对自催化等无外电流沉积的镍镀层
的表面保护要求，特制定本标准。 
当中英文产生疑义时，以中文为准。 
本标准由材料分标委提出。 
本标准由SMTC 标准化技术委员会批准。 
本标准由标准化工作组归口管理。 
本标准起草部门：质保部。 
本标准主要起草人为：徐睿、虞莲雯。 
本标准于2011 年04 月28日首次批准发布，
2011 年04 月29 日实施。 
 
 
Foreword 
To specify the surface protection require-
ment on Nickel-Phosphorous Coatings, Auto-
catalytically Deposited we issued the standard.
This standard in Chinese and English 
have a doubt, the Chinese version should be 
criterion. 
This standard was proposed by material 
sub-committee. 
This standard was approved by the SMTC 
Technical Standardization Committee. 
This standard is under the management of 
Standardization working team. 
The draft department of this standard: QA 
Dept. 
The main drafters of this standard: Xu Rui, 
Yu Lianwen. 
This standard was first approved and is-
sued from Apr.28, 2011 and it will be imple-
mented from Apr.29, 2011. 
 


SMTC 5 100 029—2011 (V1) 
  
 
1 
打印、拷贝即为非受控文件，请核查最新版本 
- Printed Copy is Uncontrolled – Check Issue is Current - 
自催化沉积镍磷镀层 
表面保护要求 
Nickel-Phosphorous Coatings, 
Autocatalytically Deposited  
Surface Protection Require-
ments 
1 范围 
本标准规定了自催化等无外电流沉积的镍镀
层的要求。 
本标准适用于自催化等无外电流沉积的镍镀
层。 
1  Scope  
This standard defines the requirements for 
nickel coatings deposited without external current, 
i.e. 
This standard adopts to nickel coatings depo-
sited without external current, i.e.  
2 规范性引用文件  
    下列文件中的条款通过本标准的引用而成为
本标准的条款。凡是注日期的引用文件，其随后
所有的修改单（不包括勘误的内容）或修订版均
不适用于本标准，然而，鼓励根据本标准达成协
议的各方研究是否可使用这些文件的最新版本。
凡是不注日期的引用文件，其最新版本适用于本
标准。 
2 
Normative references 
The following normative documents contain 
provision which, through reference in this text, 
constitute provisions of this standard. For dated 
reference, subsequent amendments to, or revisions 
of, any of these publications do not apply (exclude 
the correction), but parties to agreements based on 
this standard are encouraged to investigate the 
possibility of applying the most recent editions of 
the standards. For undated references, the latest 
edition of the normative document referred to ap-
plies. 
SMTC 90008  汽车零件和材料中禁用/限用危
险性物质 
SMTC 90008 Automotive prohibited/restricted 
hazardous substances parts and materials 
DIN EN ISO 1463  金属和氧化物覆盖层-覆
盖层厚度的测定  显微镜法 
DIN EN ISO 1463 Metallic and Oxide Coatings 
– Measurement of Coating Thickness – Micro-
scopical Method 
    DIN EN ISO 2178  磁性基质上的非磁性涂层
-涂层厚度的测量-磁性法 
    DIN EN ISO 2178 Non-Magnetic Coatings on 
Magnetic Substrates – Measurement of Coating 
Thickness – Magnetic Method 
    DIN EN ISO 2360   非磁性导电基体上的非
导体涂层—涂层厚度的测量—振幅感应涡流法 
   DIN EN ISO 2360 Non-conductive coatings on 
non-magnetic electrically conductive basis mate-
rials - Measurement of coating thickness - Ampli-
tude-sensitive eddy current method 
    DIN EN ISO 2819  金属镀层  电沉积层和化
学沉积层  附着强度试验方法的评述 
   DIN EN ISO 2819 Metallic coatings on metallic 
substrates - Electrodeposited and chemically de-
posited coatings - Review of methods available for 
testing adhesion 
    DIN EN ISO 3497  金属镀层—镀层厚度的
测量—X 射线光谱法 
   DIN EN ISO 3497 Metallic coatings - Mea-
surement of coating thickness - X-ray spectrometric 
methods 
    DIN EN ISO 4516  金属及有关镀层—维氏
硬度计和努氏显微硬度测试 
   DIN EN ISO 4516 Metallic and other inorganic 
coatings - Vickers and Knoop microhardness tests 
    DIN EN ISO 6270-2 
色漆和清漆—耐湿度
的测定—第 2 部分：在冷凝水气中暴露试样的程
序 
    DIN EN ISO 6270-2 Paints and varnishes - 
Determination of resistance to humidity - Part 2: 
Procedure for exposing test specimens in con-
densation-water atmospheres 
DIN EN ISO 9227  人工气候下的腐蚀测试
—盐雾测试 
DIN EN ISO 9227 Corrosion tests in artificial 
atmospheres - Salt spray tests 
3 要求 
如果以下特定零件或组件不能满足全部要
3 
Requirements 
If the following requirements for specific com-
ponents or parts of components do not apply com-


SMTC 5 100 029—2011 (V1) 
  
 
2 
打印、拷贝即为非受控文件，请核查最新版本 
- Printed Copy is Uncontrolled – Check Issue is Current - 
求，必须和负责的工程部门协调或在图样上给出
相应的说明。有三种具有相应应力等级的类型可
用： 
a) A 类：适用于轻度腐蚀和/或轻度磨损应
力的镍镀层； 
b) B 类：适用于中度腐蚀和/或中度磨损应
力的镍镀层； 
c) C 类：适用于特殊磨损应力的镍分散镀
层。 
注：粘性离合器盘具有无外电流沉积的防磨损、防腐
蚀镍磷镀层。该镀层厚度为4 μm至7 μm，磷含量为 
7%~11%，并在负载包装和保护气环境中经过 2 h （350 ± 
30） ℃ 的热处理。 
 
pletely or not at all, this shall be coordinated with 
the responsible engineering departments or a spe-
cial note shall be given on the drawing. Three dif-
ferent types with corresponding levels of stress are 
available: 
a) 
Type A: nickel coating for mild corrosion 
and/or mild wear stress; 
b) 
Type B: nickel coating for moderate cor-
rosion and/or moderate wear stress; 
c) 
Type C: nickel dispersion coating for spe-
cial wear stresses. 
NOTE 1 Viscous clutch discs have a wear- and corro-
sion-resistant nickel-phosphorous coating which is depo-
sited without external current. This coating is 4 to 7 μm 
thick, has a phosphorous content of 7 to 11% and is 
heat-treated for 2 hours at (350 ± 30)°C in the loaded 
package in a protective gas atmosphere.
3.1 一般要求 
3.1  General requirements 
3.1.1  根据SMTC 90008，避免有害物质。 
3.1.1 
Avoidance of hazardous substances ac-
cording to SMTC 90008. 
3.1.2  进行一次完整的检测需要10 个成品件。
3.1.2
A total of 10 finished parts are required for 
comp lete testing. 
3.1.3  除非图纸上标注零件的某个部分，不需表
面镀层外，零件的整个表面（接触点除外）都必
须符合要求的表面保护类型。 
3.1.3 Unless certain sections of a part that are 
marked in the drawing are excluded from the sur-
face coating, the entire surface of the parts, except 
for the contact points, must comply with the re-
quired surface protection type. 
3.1.4  保护镀层不得有任何气孔、裂纹、损坏或
其他会削弱表面防磨防腐特性的瑕疵。 
3.1.4 The protective coatings must not exhibit any 
pores, cracks, damage, or other flaws impairing the 
surface characteristics regarding wear and corro-
sion resistance. 
3.1.5  镀镍组件的表面应有均匀的光学外观。可
通过热后处理改变镀层的结构和粘附性。 
3.1.5  The surface of the nickel-plated compo-
nents should have a uniform optical appearance. 
The structure and the adhesion of the coatings can 
be changed by a thermal post-treatment. 
3.1.6  图纸中可能指定了镀镍部件的附加涂油。
3.1.6  An additional oiling of the nickel-plated parts 
may be specified in the drawing. 
3.2 基体材料. 
基底材料的类型和组成对于镀层的质量有重
大影响。供应商必须确保表面处理适用于镀层。
3.2   Base material 
The type and composition of the base material 
have a significant effect on the quality of the coat-
ing. The purchaser must ensure that the surface 
finish is suitable for coating. 
3.3 镀层的组成和结构 
3.3  Coating composition and structure 
3.3.1  镀层厚度 
    必须根据 DIN EN ISO 3497、DIN EN ISO 2360、
DIN EN ISO 2178 或 DIN EN ISO 1463 确定镀层
厚度。如有冲突，根据 DIN EN ISO 1463 的规格
适用。对于与功能相关的特殊区域，必须在图纸
中指定测量点。然而，表格1 中列出的参考值可
用作指导。 
3.3.1 Coating thickness
The coating thickness must be determined 
according to DIN EN ISO 3497, DIN EN ISO 2360, 
DIN EN ISO 2178, or DIN EN ISO 1463. In case of 
conflict, the specifications according to DIN EN ISO 
1463 apply. For special areas relevant to the func-
tion, the measuring point must be specified in the 
drawing.However, the reference values listed in 
Table 1 can be used as a guideline. 
 


SMTC 5 100 029—2011 (V1) 
  
 
3 
打印、拷贝即为非受控文件，请核查最新版本 
- Printed Copy is Uncontrolled – Check Issue is Current - 
表1/Table 1 
类型 
Type 
镀层厚度（用D 表示），μm 
Coating thickness (in D), μm 
A 
2≤D<10 
B 
10≤D<25 
C 
根据特定要求（参见图纸） 
According to the specific requirements (see drawing) 
 
3.3.2  磷含量 
如果关于磷含量的特定要求对于组件十分必
要，则必须在图纸中明确这些要求。 
3.3.2  Phosphorous content 
If specific requirements regarding the phos-
phorous content are necessary for the component, 
these must be specified in the drawing. 
3.3.3  热处理 
    如果随后的镀层热处理对于组件十分必要，
则必须在图纸中明确说明温度和时长。 
3.3.3  Heat treatment 
If a subsequent heat treatment of the coating is 
necessary for the component, this must be speci-
fied in the drawing by indicating temperature and 
duration. 
3.4 耐蚀性 
根据 DIN EN ISO 6270-2 在CH 测试环境中
进行分类测试如下： 
a) A 类：120h，基底金属腐蚀面积小于 1%。
根据 DIN EN ISO 9227 采用 NSS 测试法
进行测试； 
b) B 类：192h，基底金属腐蚀面积小于 1%；
c) C 类：无要求。 
3.4 Corrosion resistance
Testing in CH test atmosphere according to 
DIN EN ISO 6270-2： 
a) Type A: 120h<1% base metal corrosion on 
substantial surface area. Testing with test 
method NSS according to DIN EN ISO 
9227; 
b) Type B: 192h<1% base metal corrosion on 
substantial surface area; 
c) Type C: no requirement. 
3.5 耐磨性/镀层硬度 
3.5  Wear resistance/coating hardness 
3.5.1  测试：根据 DIN EN ISO 4516 在横向薄
切片上或试样表面上足够厚的镀层的维氏显微硬
度。要求：400 HV -600 HV。 
 
3.5.1  Test: Vickers microhardness according to 
DIN EN ISO 4516 on transverse microsections or 
with sufficiently thick coatings on the specimen 
surface. Requirement: 400-600 HV. 
3.5.2  必须在图纸中说明对于 B 类和 C 类特
别组件的特定偏差。 
3.5.2  Component-specific deviations that may be 
particularly necessary for the types B and C must 
be specified in the drawing. 
3.6 附着力 
根据零件要求，按照DIN EN ISO 2819 进行
弯曲、撞击或热冲击试验来测试镀层的附着力。
要求：镀层无气泡、起泡或剥离等现象。 
3.6  Adhesion 
The adhesion of the coatings is tested based 
on DIN EN ISO 2819 and by a bending, impact or 
heat shock test, depending on the component. 
Requirement: no adhesion loss in the shape of 
bubbles, blisters or detachment of the layer.

File: 材料工程师/SMTC 5 100 030 单层涂料或多层涂料钢制车轮装饰性腐蚀保护要求(110608).pdf.md
# SMTC 5 100 030 单层涂料或多层涂料钢制车轮装饰性腐蚀保护要求(110608).pdf

 
上汽股份有限公司技术中心企业技术标准 
Enterprise  Technical  Standard  of  SAIC  Motor  Technical  Center 
SMTC
SMTC 5 100 030－2011（V1）
 
 
单层/多层涂料钢制车轮 
装饰性腐蚀保护要求 
The requirements of decorative corrosion protection for steel 
disk wheels that are produced using single coat paint or  
multicoat paint 
 
 
 2011-06-08  发布/Issue 
2011-06-09  实施/Implementation
上汽股份技术中心技术标准化委员会 
Technical Standardization Committee of SAIC Motor Technical Center    
发
布
Issue


SMTC 5 100 030—2011（V1） 
  
I 
打印、拷贝即为非受控文件，请核查最新版本 
- Printed Copy is Uncontrolled – Check Issue is Current - 
 前    言 
为规范对使用单层涂料或多层涂料的钢制
车轮轮进行的装饰性腐蚀保护的具体要求，特制
定本标准。 
当中英文产生疑义时，以中文为准。 
本标准由材料分标委提出。 
本标准由SMTC 标化技术委员会批准。 
本标准由标准化工作组归口管理。 
本标准起草部门：质保部。 
本标准主要起草人为：邵玉鹏。  
本标准于2011 年06 月08 日首次批准发布，
2011 年06 月09 日实施。 
 
 
 
Foreword 
 
 
This standard specifies the requirements 
of decorative corrosion protection for steel disk 
wheels that are produced using single coat 
paint or multi-coat paint. 
This standard is in Chinese and English. 
Any doubt, the Chinese version should be cri-
terion. 
This standard was proposed by material 
sub-committee. 
This standard was approved by the SMTC 
Technical Standardization Committee. 
This standard is under the management of 
Standardization working team. 
The draft department of this standard:  
Quality Assurance Department. 
The main drafters of this standard: Yupeng 
Shao. 
This standard was first approved and is-
sued from Jun.08, 2011 and it will be imple-
mented from Jun.09, 2011. 
 


SMTC 5 100 030—2011（V1） 
  
1 
打印、拷贝即为非受控文件，请核查最新版本 
- Printed Copy is Uncontrolled – Check Issue is Current - 
单层/多层涂料钢制车轮装饰
性腐蚀保护要求 
The requirements of decora-
tive corrosion protection for 
steel wheels that are produced 
using single coat paint or 
multicoat paint 
1 范围 
本标准规定了对使用单层涂料（A 类适用于具
有整体轮罩的盘轮）或多层涂料（无索引类，内部
生产）的钢质车轮进行的装饰性腐蚀保护的具体要
求。 
     
本标准适用于单层涂料或多层涂料的钢质车
轮装饰性腐蚀保护。 
1  Scope  
This Standard specifies the requirements of 
decorative corrosion protection for steel disk 
wheels that are produced using single coat paint 
(Type A for wheels with full wheel covers) or mul-
ticoat paint (Type without index, produced 
in-house). 
The standard applies to The requirements of 
decorative corrosion protection for steel wheels 
that are produced using single coat paint or mul-
ticoat paint. 
2  规范性引用文件  
    下列文件中的条款通过本标准的引用而成为
本标准的条款。凡是注日期的引用文件，其随后所
有的修改单（不包括勘误的内容）或修订版均不适
用于本标准，然而，鼓励根据本标准达成协议的各
方研究是否可使用这些文件的最新版本。凡是不注
日期的引用文件，其最新版本适用于本标准。 
2 
Normative references 
The following normative documents contain 
provision which, through reference in this text, 
constitute provisions of this standard. For dated 
reference, subsequent amendments to, or revi-
sions of, any of these publications do not apply 
(exclude the correction), but parties to agree-
ments based on this standard are encouraged to 
investigate the possibility of applying the most 
recent editions of the standards. For undated ref-
erences, the latest edition of the normative doc-
ument referred to applies. 
SMTC 90008 汽车零件和材料中禁用/限用危险
性物质 
 
SMTC 90008 Automotive prohibited / re-
stricted  hazardous substances parts and mate-
rials  
SMTC 5 200 007 双层金属涂料涂层中的透明
涂层；抗裂性测试 
SMTC 5 200 007 Clear Coat in Dual Layer 
Metallic Paint Coatings; Test of Resistance to 
Cracking 
SMTC 5 200 010 车身与附件；腐蚀试验 
SMTC 5 200 010 Body and Add-on Parts;
Corrosion Test 
SMTC 5 400 006 非金属材料；干热气候老化
SMTC 5 400 006
Non-metallic Materials; 
Weather Aging in Dry-Hot Climate 
SMTC 5 400 007 非金属材料 湿热气候老化 
SMTC 5 400 007 Non-Metallic Materials 
Weathering in Moist, Hot Climate 
DIN  55996-1  
油漆和清漆 – 涂层的耐
碎石片能力测试 – 第一部分：多冲击测试 
DIN 55996-1 Paints and Varnishes – Stone 
Chip Resistance Test for Coatings – Part 1: Multi 
Impact Test 
DIN EN ISO 4628-8 
油漆和清漆 – 涂层
老化评估； 缺陷数量及尺寸测定，以及外观上均
匀变化强度的测定 – 第八部分： 对划痕部位周
围腐蚀的评估 
DIN EN ISO 4628-8 Paints and Varnishes – 
Evaluation of Degradation of Coatings; Designa-
tion of Quantity and Size of Defects, and of Inten-
sity of Uniform Changes in Appearance – Part 8: 
Evaluation of Corrosion around a Scribe 
DIN EN ISO 6270-2 油漆和清漆- 耐湿度测定 
- 第2 部分：冷凝水环境中暴露试样试验程序 
DIN EN ISO 6270-2 Paints and Varnishes - 
Determination of Resistance to Humidity – Part 2: 
Procedure for Exposing Test Specimens in Con-
densation-water Atmospheres 


SMTC 5 100 030—2011（V1） 
  
2 
打印、拷贝即为非受控文件，请核查最新版本 
- Printed Copy is Uncontrolled – Check Issue is Current - 
DIN EN ISO  7253 
油漆和清漆 – 测定
耐中性盐雾能力 
DIN EN ISO 7253 Paints and Varnishes –
Determination of Resistance to Neutral Salt 
Spray (Fog) 
VDA  621-412  涂层试验方法；机动车辆涂料
的耐化学腐蚀性能 
VDA 621-412 Tests for Coating Methods; 
Resistance to Chemicals of Motor Vehicle Paints 
3 要求 
如果以下特定零件或组件不能满足全部要求，
必须和负责的工程部门协调或在图样上给出相应
的说明。 
3 
Requirements 
If the following requirements for specific 
components or parts of components do not apply 
completely or not at all, this shall be coordinated 
with the responsible engineering departments and 
a special note shall be added to the drawing 
3.1 基本规范 
按照 SMTC 90008 的要求避免有害物质。完整
的试验需要用到四种零部件，必要时，还要用到四
块测试板。要在图纸上正确标明零件不需要进行试
验的部位。安装时，在可见前表面上，零件外观必
须按照图纸和发布样品的说明，具有统一形态。不
允许出现对指定形态不利的孔洞、粗大裂纹，以及
其他瑕疵。 
 
3.1 Basic specifications
Avoidance of hazardous substances accord-
ing to SMTC 90008. 4 Parts and, if necessary, 4 
test panels are required for a complete test. All 
locations on the part for which the following re-
quirements do not apply shall be identified appro-
priately on the drawing. On the front surface that 
is visible when installed, the parts must have a 
uniform appearance according to the drawing and 
the released sample. Pores, coarse cracks and 
other flaws that adversely affect the specified 
appearance are not permissible. 
3.2 调节 
    在试验前，被测零件必须放置在 60 ℃环境中 
24 h。 
3.2 Conditioning
The parts shall be conditioned 24 h at 60 °C 
before the tests. 
3.3 对测量结果的评估 
在每次测量中都得出所需数值。 
 
3.3  Evaluation of the measuring results 
The required numerical values apply to each 
individual measurement. 
3.4 属性 
    见表 1。 
3.4  Properties 
See Table 1. 


SMTC 5 100 030—2011（V1） 
  
3 
打印、拷贝即为非受控文件，请核查最新版本 
- Printed Copy is Uncontrolled – Check Issue is Current - 
表1/ Table 1 
序号 
No. 
属性 
Property 
要求 Requirements 
无索引类 
Type without index 
A 类 
Type A 
1 
材料 Material 
1.1 
基底材料 Base material 
根据图纸为钢材 Steel according to 
drawing  
1.2 
预处理 Pretreatment 
锌磷化处理 Zinc phosphating 
1.3 
头层底漆 Primer coat 
阴极厚涂层打底操作 
Cathodic thick coat 
priming 
阴极浸涂涂料，黑
色 Cathodic dip 
paint, black 
1.4 
二层底漆 Base coat 
轮涂料，银色；其他根
据颜色组合表或特殊
组合 Wheel paint, 
silver; others accord-
ing to color combina-
tion table or special 
combination 
—— 
1.5 
透明涂层 Clear coat 
根据公布样品，根据红
外光谱进行试验 
According  
to release sample, 
test According to IR 
spectrum 
—— 
2 
涂层厚度 Coating thickness 
2.1 
涂层总厚度 Total paint coat thickness 
≥ 65 μm 
≥ 15 μm 
2.2 
头层底漆 Primer coat 
25 到 30 μm  
25 to 30 μm 
≥ 15 μm 
2.3 
二层底漆 Base coat 
≥ 15 μm 
—— 
2.4 
透明表面涂层 Clear top coat 
≥ 25 μm 
—— 
2.5 
球盖以及接触表面 Spherical caps and contact surfaces 
最大 30 μm 
max. 30 μm 
最大30μm max. 
30 μm 
3 
按照 DIN EN ISO 2409 规范进行粘着性、脆性的划格试验 
Adhesion and brittleness crosscut test acc. To DIN EN ISO 2409
 
Gt 0-1 
4 
按照 DIN 50 017-KK 规范进行冷凝水恒定气候试验，时间 240 h 
Moisture-condensate constant climate acc. to DIN 50 017-KK 
Test duration 240 h 
基底金属无腐蚀、无气泡必须满足 NO. 3
要求 
No base metal corrosion and no blisters; 
the requirement from no. 3 must still be 
fulfilled 
5 
按照SMTC 5 200 010 标准进行腐蚀性周期测试，测试时间 30 个
周期，划线操作，根据 DIN EN ISO 7253，第 8.5 节，和 DIN EN 
ISO 4628-8  
Corrosion cycle test acc. to SMTC 5 200 010, test duration: 30 
cycles, scribing line acc. To DIN EN ISO 7253, Section 8.5 and 
DIN EN ISO 4628-8. 
基底金属无腐蚀、无气泡、腐蚀扩散 Wb ≤ 
2.5 mm 
No base metal corrosion, no blisters; rust 
creep Wb ≤ 2.5 mm 
 
6 
石块冲击，根据 DIN 55996-1 Stone-impact stress acc. to DIN 
55996-1 
 最大特征值 2 
Max. characteristic value 2 
 
7 
涂层耐温性能，机械循环烘箱内，150°C 下测试48 h 
Temperature resistance of paint coating, test 48 h at 150 °C in 
mechanical circulation oven 
涂层无发黄现象 
No yellowing of the 
paint coating 
—— 


SMTC 5 100 030—2011（V1） 
  
4 
打印、拷贝即为非受控文件，请核查最新版本 
- Printed Copy is Uncontrolled – Check Issue is Current - 
表1（续）/ Table 1（continuous） 
序号 
No. 
属性 
 Property 
要求 Requirements 
无索引类  
Type without index 
A 类 
Type A 
8 
耐光度及抗大气腐蚀性能 Lightfastness and weather resistance 
8.1 
按照 SMTC 5 400 007 标准进行湿热气候风化测试 a)，测试
周期 1 年 Weathering in moist-heat climate a) acc. to SMTC 
5 400 007, test duration 1 year cycle 
无肉眼可见的颜色变化 
No visible color change 
—— 
8.2 
按照 SMTC 5 400 006 标准进行湿热气候风化测试 a)，测试
周期 1 年 Weathering in dry-heat climate a) Acc. to SMTC 5 
400 006, test duration 1 year cycle 
无肉眼可见的颜色变化 
No visible color change 
—— 
9 
按照SMTC 5 200 007 标准a) 进行透明涂层的抗紫外线试验
Resistance of the clear coat to UV radiation, test acc. to 
SMTC 5 200 007  a) 
透明涂层上无裂纹出现 
No formation of cracks on the 
clear coat 
—— 
10 
按照VDA 621-412，测试 A 说明进行抗化学腐蚀能力测试  
Resistance to chemicals acc. to VDA 621-412, Test A 
10.1 
柴油燃料，根据 DIN EN 590 Diesel fuel acc. to DIN EN 590
涂层表面无任何变化 
No change in the paint surface 
 
10.2 
优质无铅汽油，根据 DIN EN 228，室内温度 10 min Gasoline, 
super lead-free acc. to DIN EN 228, 10 min at room temper-
ature 
10.3 
抛光b) Polish b) 
10.4 
沥青和焦油剥离剂c）Asphalt and tar remover c) 
10.5 
密封胶及脱胶剂d）Sealant and sealant remover d) 
a） 如果无法在成品件上进行试验，则使用两块相应的测试板进行试验（65×220）mm。 
If a test on finished sections is not possible, the tests are carried out on 2 corresponding test panels (65 x 220) mm.
b） 使用纤维素垫进行打磨抛光，待干燥后用棉花擦净。 
Apply polish (paint cleaner with a cellulose pad, let dry and then buff with cotton. 
c） 将5 克沥青与 5 ml 苯混合，制备成膏状体，然后将制备好的膏状体敷在试样表面约 3 cm 见方的面积上。在空气中
暴露1h 后，使用焦油剥离剂将焦油膏清除。 
5 g Panmex asphalt “85/25” from Esso stirred with 5 ml to make a paste. Then this paste is applied to cover an ap-
prox. 3 cm area of the test specimen. After 1 h exposure period, the part is cleaned of the tar paste using tar re-
mover. 
d） 密封胶以及丙烯酸密封胶。通过浸入，使试样的一部分被密封胶覆盖，24 h 室温老化之后，用预热到 80℃的石油清
洗蜡状涂层 3 min，这一操作是通过浸入之后不停运动试样实现的。 
Sealant and acrylate sealant. A partial section is coated with sealant by im mersion. After 24 h aging at room tem-
perature, the wax coating is rinsed for 3 min in petroleum heated to 80 °C by keeping the part in motion during 
immersion.
