Repository: kujaxr/obsidian-vault

File: 材料工程师/SMTC 5 100 031 轻合金车轮的表面保护要求The requirements for surface protection of light alloy wheels(110608).pdf.md
# SMTC 5 100 031 轻合金车轮的表面保护要求The requirements for surface protection of light alloy wheels(110608).pdf

 
上汽股份有限公司技术中心企业技术标准 
Enterprise  Technical  Standard  of  SAIC  Motor  Technical  Center 
SMTC
SMTC 5 100 034－2011（V1）
 
 
铝电镀层、铝/镁合金镀层 
表面保护要求 
    Electrolytically deposited Al coatings and 
Al/Mg alloy coatings surface protection requirements 
 
 
 2011-06-08  发布/Issue 
2011-06-09  实施/Implementation
上汽股份技术中心技术标准化委员会 
Technical Standardization Committee of SAIC Motor Technical Center    
发
布
Issue


SMTC 5 100 034—2011（V1） 
  
I 
打印、拷贝即为非受控文件，请核查最新版本 
- Printed Copy is Uncontrolled – Check Issue is Current - 
 前    言 
为规范对汽车用铝电镀层、铝/镁合金镀层
表面保护要求，特制定本标准。 
当中英文产生疑义时，以中文为准。 
本标准由材料分标委提出。 
本标准由SMTC 标准化技术委员会批准。 
本标准由标准化工作组归口管理。 
本标准起草部门：质保部中心实验室。 
本标准主要起草人为：邵玉鹏。  
本标准于2011 年06 月08 日首次批准发布，
2011 年06 月09 日实施。 
 
 
 
Foreword 
 
 
To specify electrolytical deposited Al 
coatings and Al/Mg alloy coatings requirement 
on vehicle interior trim we issued the standard.
This standard in Chinese and English 
have a doubt, the Chinese version should be 
criterion. 
This standard was proposed by material 
sub-committee. 
This standard was approved by the SMTC 
Technical Standardization Committee. 
This standard is under the management of 
Standardization working team. 
The draft department of this standard:  
Central Laboratory. 
The main drafter of this standard: Shao 
Yupeng 
This standard was first approved and is-
sued from Jun.08, 2011 and it will be imple-
mented from Jun.09, 2011. 
 


SMTC 5 100 034—2011（V1） 
  
1 
打印、拷贝即为非受控文件，请核查最新版本 
- Printed Copy is Uncontrolled – Check Issue is Current - 
铝电镀层、铝/镁合金镀层 
表面保护要求 
Electrolytically deposited Al 
coatings and Al/Mg alloy  
coatings 
1 范围 
本标准规定了对汽车用铝电镀层、铝/镁合
金镀层表面保护要求。 
本标准适用于具有任何强度、无六价铬处
理后的铁材料和钢制件，特别适用于以提高腐
蚀-和温度负载为基础的螺栓连接元件和小件。
 
1  Scope  
The standard specifies deposited Al coatings and 
Al/Mg alloy coatings requirement electrolytically on 
vehicle interior trim. 
The standard applies to ferrous materials and 
steel parts with any tensile strength，are especially 
suitable for threaded fastening elements and small 
parts that are subject to an increased corrosion and 
temperature load. 
2  规范性引用文件  
    下列文件中的条款通过本标准的引用而成
为本标准的条款。凡是注日期的引用文件，其
随后的修改版不适用于本标准。凡是不注日期
的引用文件，其最新版本适用于本标准。 
2 
Normative references 
  The following documents contain provisions which，
through reference in this text，constitute provisions of 
this standard. For dated references, subsequent 
amendments to, or revisions of, any of these publica-
tions do not apply. As to the document without dates, 
the new versions will be valid for this version. 
SMTC  21521 金属零件的表面保护；保护
种类、缩写名称、要求 
SMTC 21521 Surface Protection of Metal 
Parts; Surface Protection Types, Codes 
SMTC  90008 汽车零件和材料中禁用/限用
危险性物质 
SMTC 90008  Automotive prohibited/restricted  
hazardous substances parts and materials  
SMTC  5 200 004 镁合金制成的组合壳体
用紧固件和附件；电化学腐蚀触发效应测试 
SMTC 5 200 004  Securing and Add-On Parts 
for Unit Housings Made from Magnesium Alloys; Test 
of Effect Causing Galvanic Corrosion 
SMTC  7 100 013 摩擦系数极限值；带有
ISO 公制螺纹的机械连接元件 
SMTC 7 100 013  Limit Values for Coefficients 
of Friction; Mechanical Joining Elements with Metric 
ISO Thread 
ISO 9227 人工气候腐蚀试验：盐雾喷射试
验 
ISO 9227  Corrosion Tests in Artificial Atmos-
pheres – Salt Spray Tests 
DIN EN ISO  3497 金属镀层；镀层厚度测
量；X 射线光谱测定方法 
DIN EN ISO 3497  Metallic Coatings – Mea-
surement of Coating Thickness – X-Ray Spectrome-
tric Methods 
DIN EN ISO  4042 紧固元件；电镀层。 
DIN EN ISO 4042  Fasteners – Electroplated 
Coatings 
3 要求 
如果以下特定零件或组件不能满足全部要
求，必须和负责的工程部门协调或在图样上给
出相应的说明。 
 
3 
Requirements 
If the following requirements for specific com-
ponents or parts of components do not apply com-
pletely or not at all, this shall be coordinated with the 
responsible engineering departments or a special 
note shall be given on the drawing 
3.1 保护种类 
该标准适用于表1中列举的保护种类。 
 
3.1  Surface protection types  
The surface protection types listed in Table 1 
apply. 
 


SMTC 5 100 034—2011（V1） 
  
2 
打印、拷贝即为非受控文件，请核查最新版本 
- Printed Copy is Uncontrolled – Check Issue is Current - 
表1 保护种类 
Table 1 Protection of species 
保护种类 
Surface 
protection type 
特征和外观 
Characteristics and appearance 
SP-q600 
铝镀层，带薄层钝化处理，无光泽银色非水状电解液沉积 
Aluminum coating, deposited from non-aqueous electrolytes with thin film passivation, silvery 
matte 
SP -q605  
与-q600一样，但用润滑剂做附加处理 
Same as q600, but additionally treated with sliding agent 
SP -q610 
铝/镁合金镀层，带薄层钝化处理，光亮银色非水状电解液沉积 
Aluminum /magnesium alloy coating, deposited from non-aqueous electrolytes with thin film 
passivation, silvery bright 
SP -q615 
与-q610一样，但用润滑剂做附加处理 
Same as q610, but additionally treated with sliding agent 
 
3.2  基本要求 
3.2  General requirements 
3.2.1  按照 SMTC 90008 避免有害物料。 
3.2.1  Avoidance of hazardous substances accord-
ing to SMTC 90008.  
3.2.2  对于完整的测试，10只成品是必需的。
除非在图纸中标注部件的某些部分无需表面镀
层，否则部件的整个表面必须符合规定的表面
保护并展现出要求的特性。镀层对基底材料应
有牢固的粘附性。 
3.2.2  A total of 10 finished parts are required for 
complete testing. Unless certain areas of parts (which 
must be identified on the drawing) have been ex-
cepted from surface coating, the parts must exhibit 
the specified surface protection, with the specified 
properties, over the entire surface. The coatings must 
adhere firmly to the base material. 
3.2.3  在涂层之前，螺纹部分必须具有与涂层
厚度相适应的公差位置。在涂层之后，在外螺
纹时，不允许超过h-位置，在内螺纹时，不允
许低于H-位置。保护镀层不允许显示气孔，裂
纹，损坏和会损害腐蚀防护和/或规定外观的其
余缺陷。 
3.2.3  Before coating, threaded parts must exhibit a 
tolerance zone position corresponding to the coating 
thickness. After the coating process, the h-position 
must not be exceeded or fallen below. The protective 
coatings must not exhibit any pores, cracks, damage, 
or other flaws that impair the corrosion protection or 
specified appearance.  
3.2.4  在合理装配情况下，不允许出现会导致
功能受损和/或降低规定腐蚀防护性能的损坏。
基于利用非水状电解液电解沉积，所以，不存
在对镀层零件拉伸强度上限的限制。 
3.2.4
Given proper mounting, the coating must not 
be damaged in any way that would lead to impair-
ment of function or of the specified corrosion protec-
tion. There is no upper limit of the tensile strength for 
the parts to be coated due to the electrolytic deposi-
tion from non-aqueous electrolytes. 
3.3  连接元件 
在螺栓和快速紧固元件情况下， 3.10条所
述的测试要求仅适用于头部和/或扳手面，而对
螺母，仅适用于端面和/或扳手面。在螺纹件和
类似于螺纹的成形件(如像双头螺钉)情况下，
此测试要求仅适用于端面。对于连接元件处受
过程限制的镀层薄弱环节 (如颈部和螺纹)而
言，要依照3.10.1 条，降低应用要求。对于螺
纹型面中电镀层最大允许厚度，要考虑DIN EN 
ISO 4042 中的说明。为了调节恒定的摩擦系数，
必须用润滑剂处理带有公制螺纹的连接元件。
按照SMTC 7 100 013，进行摩擦系数测试。 
3.3 Joining elements
For screws and quick fastening elements, the 
test specifications listed in Section 3.10 only apply to
the head and the wrench bearing surfaces; for nuts, 
they apply only to the face surfaces and wrench 
bearing surfaces. For threaded and thread-like 
formed parts, such as tap end studs, the test re-
quirements only apply to the face surfaces. The re-
duced requirements according to Section 3.10.1 ap-
ply to process-related weak spots of the coating on 
joining elements, such as the shank and the thread. 
The specifications in DIN EN ISO 4042 concerning 
the maximum permissible thickness of the electrop-
lated coating in the thread profile must be observed. 
Joining elements with metric threads must be treated 
with sliding agent in order to ensure constant coeffi-
cients of friction. The coefficients of friction are tested 
according to SMTC7 100 013. 


SMTC 5 100 034—2011（V1） 
  
3 
打印、拷贝即为非受控文件，请核查最新版本 
- Printed Copy is Uncontrolled – Check Issue is Current - 
3.4  铝电镀层 
在使用由最纯铝制成的可溶性阳极情况
下，只允许由非水状铝有机复合电解液，电解
沉积成铝镀层。在无六价铬电镀结束时，可直
接钝化此镀层。 
3.4 Galvanic deposition of aluminum layers
The aluminum layer must only be deposited 
electrolytically from non-aqueous aluminum-organic 
complex electrolytes, using soluble pure aluminum 
anodes. The layers must be passivated immediately 
after the electrolytic deposition using Cr(VI)-free pas-
sivation treatments. 
3.5 铝/镁合金电镀层 
 
在使用由铝和镁或者由铝/镁合金制成的
可溶性阳极情况下，只允许由非水状铝有机复
合电解液，电解沉积成铝/镁合金镀层。在无六
价铬电镀结束时，可直接钝化此镀层。 
3.5 
Galvanic deposition of aluminum/ magne-
sium alloy layers  
    The aluminum/magnesium alloy layers must only 
be deposited electrolytically from non-aqueous alu-
minum-organic complex electrolytes, using soluble 
aluminum 
and 
magnesium 
anodes 
or 
alumi-
num/magnesium alloy anodes. The layers must be 
passivated immediately after the electrolytic deposi-
tion using Cr(VI)-free passivation treatments. 
3.6  无六价铬的腐蚀防护 
 原则上允许把无色-和蓝色钝化，即层厚
约0.1 μm 的所谓薄层钝化，作为钝化后处理。
借助于所谓的厚层钝化(带有约0.5 μm 层
厚)，达到改善腐蚀防护效果。也允许在较高温
度和较高铬含量情况下，在电解液中进行无电
流分离的这种钝化用作钝化处理。这种厚层钝
化的续后硅酸盐封闭剂不允许用于连接螺栓，
因为此举会降低为保证必需摩擦系数而进行后
续润滑剂处理的质量。 
3.6 Cr(VI)-free conversion layers
Colorless and blue passivation treatments, so 
called thin film passivation treatments, with a layer 
thickness of approx. 0,1 μm are generally permitted 
as passivation post-treatment. The corrosion protec-
tion is further improved using so-called thick layer 
passivation treatments (with a layer thickness of ap-
prox. 0,5 μm). These types of passivation treatments, 
which result from currentless deposition at high 
temperatures and elevated chromium contents, may 
also be used for passivating. A subsequent silicate 
sealing of this thick layer passivation treatment is not 
permitted for threaded fastening elements; it would 
impair the quality of the subsequent sliding agent 
treatment, which is necessary to ensure the required 
coefficients of friction. 
3.7  粘附性 
   为了测试粘附性，要应用粘附强度(7±1)N/ 
25 mm 宽度的粘结带，用手把它紧压在表面上，
接着垂直于表面抽动拉紧。此时，镀层不允许
大面积松脱或者损坏。允许少量钝化膜附着于 
粘结带处。 
3.7  Adhesion  
Adhesive tape with an adhesive strength of (7 ± 
1) N per 25 mm of width is used for the adhesion test. 
It is firmly pressed by hand onto the surface and then 
removed with a sudden motion perpendicular to the 
surface. There must not be any large-surface-area 
separation or damage of the coating. Small amounts 
of the passivation film adhering to the tape are per-
missible. The deposition of a nickel or copper flash to 
optimize adhesion is permissible. 
3.8  预处理     
为了对作为基体材料的钢件进行预处理，
原则上只允许采用非水状媒质。这同样也适用
于对氢脆敏感的其它基体材料。 
3.8
Pretreatment
Only non-aqueous media are permissible for 
pretreatment of parts made of steel as base material.
The same applies to other base materials that may be 
subject to hydrogen embrittlement. 


SMTC 5 100 034—2011（V1） 
  
4 
打印、拷贝即为非受控文件，请核查最新版本 
- Printed Copy is Uncontrolled – Check Issue is Current - 
3.9  在铝/镁合金镀层情况下的镁含量 
    在根据DIN EN ISO 3497 应用测量仪的情
况下，使用X 射线光谱测定方法进行测试。 
要求：在表面q610 和q615 情况下，镁的重量
百分比为(12 到18%)。在例外情形中，若涂覆
层必须显示特别的耐碱性，则镁的重量百分比
为(18 到24%)是允许的。这必须与SMTC 的中心
实验室和/或SMTC 的测试实验室协商一致，并
且，详细列举在图纸中。 
3.9   Magnesium content in aluminum/ magne-
sium alloy layers  
X-ray fluorescence test method using measuring 
instruments based on DIN EN ISO 3497. Require-
ments: In the case of the surface of q610 and q615, 
the weight percentage of magnesium (12 to 18%). In 
exceptional cases, a magnesium content of (18 to 24) 
weight percent is permissible if the coatings are re-
quired to exhibit a special alkali resistance. This must 
be agreed with the center of SMTC laboratory and / 
or SMTC consensus testing laboratory in each case 
and specified on the drawing. 
3.10  耐腐蚀性  
3.10
Corrosion behavior
3.10.1  表面耐腐蚀性 
必须保证系统在交货状态以及120 ℃情况
下热老化24 h 后的耐腐蚀性。这是最低要求且
在任何情形中都要遵守。按照DIN EN ISO 9227
进行测试。为了评估包括钝化层在内的铝电镀
层-或铝/镁合金镀层，适用表2 中的测试时间
和要求。为了评估螺栓连接-和快速夹紧元件的
颈部-和螺纹区段，适用表3 的要求。 
3.10.1  Surface corrosion behavior  
The corrosion resistance of the systems must be 
ensured in the as-received condition and also after a 
24-hour period of aging at elevated temperature of 
120 °C. These are minimum requirements and must 
always be complied with. Testing according to DIN 
EN ISO 9227. The test durations and requirements in 
Table 2 apply to the evaluation of electroplated alu-
minum and aluminum/magnesium alloy coatings, 
including the passivation layers. For evaluation of the 
shank and thread areas of threaded and quick fas-
tening elements, the requirements according to Table 
3 apply. 
表 2 铝电镀层、铝/镁合金镀层的测试时间和要求 
Table 2 Test time and requirements of electroplated aluminum 
and aluminum/magnesium alloy coatings 
保护种类 
Surface 
protection type 
测试时间(h) 
Test duration in h 
要求 
Requirement 
滚镀产品 
Barrel plated goods 
挂镀产品 
Barrel plated goods  
SP-q600, q605 
240 
240 
无铝腐蚀 
No aluminum corrosion 
720 
720 
基体金属腐蚀<2% 
Base metal corrosion < 2% 
SP -q610, q615 
240 
240 
无合金相腐蚀 
No alloy phase corrosion 
600 
600 
基体金属腐蚀>2 
Base metal corrosion > 2% 
 
 


SMTC 5 100 034—2011（V1） 
  
5 
打印、拷贝即为非受控文件，请核查最新版本 
- Printed Copy is Uncontrolled – Check Issue is Current - 
表 3 螺栓连接、快速夹紧元件的颈部和螺纹区段的测试时间和要求 
Table 3 Test time and requirements of shank and thread areas of threaded  
and quick fastening elements 
保护种类 
Surface 
protection type 
测试时间，h 
Test duration in ，h 
要求 
Requirement 
滚镀产品 
Barrel plated goods 
挂镀产品 
Barrel plated goods  
SP-q600, q605 
120 
120 
无铝腐蚀 
No aluminum corrosion 
480 
480 
基体金属腐蚀<2% 
Base metal corrosion < 2%  
SP -q610, q615 
120 
120 
无合金相腐蚀 
No alloy phase corrosion 
480 
480 
基体金属腐蚀>2%  
Base metal corrosion > 2% 
 
3.10.2  电化学腐蚀特性 
对于表面q600 和q610 来说，按照SMTC 5 
200 004 进行测试。依照SMTC 5 200 004 进行
评估。  
 
3.10.2 Contact corrosion behavior
The test according to Test Specification SMTC 5 
200 004 applies to surface q600. Evaluation accord-
ing to SMTC 5 200 004

File: 材料工程师/SMTC 5 100 032 门盖系统的滑动面涂层表面保护要求Surface protection requirments of sliding layers for closure(110428).pdf.md
# SMTC 5 100 032 门盖系统的滑动面涂层表面保护要求Surface protection requirments of sliding layers for closure(110428).pdf

 
上汽股份有限公司技术中心企业技术标准 
Enterprise  Technical  Standard  of  SAIC  Motor  Technical  Center 
SMTC
SMTC 5 100 032－2011（V1）
 
 
门盖系统的滑动面涂层表面保护要求 
Surface protection requirements of sliding layers for closure 
 
 
 2011-04-28  发布/Issue 
 2011-04-29  实施/Implementation
上汽股份技术中心技术标准化委员会 
Technical Standardization Committee of  SAIC Motor Technical Center   
发
布
Issue


SMTC 5 100 032－2011（V1） 
 
打印、拷贝即为非受控文件，请核查最新版本 
- Printed Copy is Uncontrolled – Check Issue is Current - 
I 
 
前    言 
为规范门盖系统的滑动面涂层表面保护要
求，特制定本标准。 
当中英文产生疑义时，以中文为准。 
本标准由材料分标委提出。 
本标准由SMTC 技术标准化委员会批准。 
本标准由标准化工作组归口管理。 
本标准起草部门：质量保证部。 
本标准主要起草人：刁法玺。 
本标准于2011 年04 月28 日首次批准发布，
2011 年04 月29 日实施。 
 
Foreword 
This standard is established to specify 
surface protection requirements of sliding lay-
ers for closure. 
This standard in Chinese and English 
have a doubt, the Chinese version should be 
criterion. 
This standard was proposed by Material 
Sub-Committee. 
This standard was approved by the SMTC 
Technical Standardization Committee. 
This standard is under the management of 
Standardization working team. 
The drafting department of this standard 
is: Quality Assurance Department. 
The main drafter of this standard is: Diao 
Faxi. 
This standard was first published on 
Apr.28, 2011 and implemented on Apr.29, 
2011. 
 


SMTC 5 100 032－2011（V1） 
 
打印、拷贝即为非受控文件，请核查最新版本 
- Printed Copy is Uncontrolled – Check Issue is Current - 
1 
门盖系统的滑动面涂层 
表面保护要求 
Surface protection     
requirements of sliding  
layers for closure 
1 范围 
本标准规定了高滑动要求之门盖系统的钢
制部件表面厚层磷化处理要求。 
本标准适用于评价高滑动要求之门盖系统
的钢制部件表面厚层磷化处理。 
1  Scope 
This standard specifies the heavy layer 
phosphating requirements for Closure’s steel 
part surface needed for heavy duty sliding.  
The standard is adopted to evaluate the 
heavy layer phosphating for Closure’s steel 
part surface needed for heavy duty sliding. 
2 规范性引用文件 
下列文件中的条款通过本标准的引用而成
为本标准的条款。凡是注日期的引用文件，其随
后所有的修改单（不包括勘误的内容）或修订版
均不适用于本标准，然而，鼓励根据本标准达成
协议的各方研究是否可使用这些文件的最新版
本。凡是不注日期的引用文件，其最新版本适用
于本标准。 
 
 
 
2  Normative references 
The following normative documents con-
tain provision which, through reference in this 
text, constitute provisions of this standard. For 
dated reference, subsequent amendments to, 
or revisions of, any of these publications do not 
apply (exclude the correction), but parties to 
agreements based on this standard are en-
couraged to investigate the possibility of ap-
plying the most recent editions of the stan-
dards. For undated references, the latest edi-
tion of the normative document referred to ap-
plies. 
SMTC 90008 汽车零件和材料中禁用/限用
危险物质 
SMTC 90008 Automotive Prohibited / Re-
stricted Hazardous Substances for Parts and 
Materials 
SMTC 5 200 010 车身及零部件的腐蚀交变
试验 
SMTC 5 200 010 Body and Add-on Parts 
Corrosion Test 
SMTC 5 400 004 汽车零件耐气候交变试验
-A 
SMTC 5 400 004 Vehicle parts Testing of 
resistance to environmental cycle test-A 
DIN EN ISO 6270-2 色漆和清漆.耐潮气测
定.第2 部分：在冷凝水中暴露试样的程序 
DIN EN ISO 6270-2 Paints and varnishes 
- Determination of resistance to humidity - Part 
2: Procedure for exposing test specimens in 
condensation-water atmospheres 
DIN ISO 9227 人工大气中的腐蚀试验——
盐雾试验 
DIN ISO 9227 Corrosion tests in artificial 
atmospheres — Salt spray tests 
3  方案 
3 
 Types 
3.1  方案A  
厚层锌磷化处理，适用于旋转性钢制件。 
3.1  Type A 
Zinc heavy layer phosphating, applied to 
rotary steelwork. 
3.2  方案B  
厚层锌磷化处理，适用于止动瓜的钢制零
件。 
3.2  Type B 
Zinc heavy layer phosphating, apply to 
steel components of the stop claw. 
4 
技术要求 
4 
 Technical Requirements 
4.1  基本规定 
4.1
General Requirements
4.1.1  按SMTC 90008 避用有害物质 
4.1.1  Avoidance of hazardous substances 
according to SMTC 90008. 
4.1.2  规定参数值只适用于单次试验。 
4.1.2  Specified parameter values are only 
available for single test. 


SMTC 5 100 032－2011（V1） 
 
打印、拷贝即为非受控文件，请核查最新版本 
- Printed Copy is Uncontrolled – Check Issue is Current - 
2 
4.1.3  这种高要求滑动特性，是通过预先的厚
层锌磷化处理以及后续再涂敷含MoS2的润滑脂
来实现的。必要时，也可与本公司的相关部门协
商采用锰磷化处理法。 
4.1.3  Such heavy duty sliding properties are 
realized by the pretreated zinc heavy layer 
phosphating and the sequentially applied lu-
bricating grease that contains MoS2. If neces-
sary, consult our relevant departments to use 
the manganese phosphating method. 
4.1.4  在制定涂敷流程和控制流程时，必须确
保成品的应用特性不受到负面影响。通过专业化
安装以及适合的运输条件，需确保涂层不受到会
导致防护功能降低以及/或者无法满足规定要求
的损伤。 
4.1.4  Coating process and control process 
shall not impair the application performance of 
the finished parts. Make sure that the coating 
will not be subject to damages that may impair 
its protective properties and/or prevent it from 
meeting the specified requirements by profes-
sional installation and proper transportation 
conditions. 
4.2  材料 
4.2  Materials 
4.2.1  基材 
图纸中规定的钢质材料，无毛刺。 
4.2.1  Base Materials
Steel materials specified in the drawing, 
no burr. 
4.2.2  预处理 
金属抛光，允许采用喷丸。 
4.2.2  Pretreatment
Metal polish, spray method is allowed. 
4.2.3  涂层 
4.2.3 
 Coating 
4.2.3.1  方案A 
a) 厚层锌磷化处理（5至15 µm)； 
 
b) 2 层MoS2润滑脂（每层4 至9 µm，在
离心机内涂敷），塑料衬套（不除毛刺）。
4.2.3.1  Type A
a) 
Zinc heavy layer phosphating (5 to 15 
µm); 
b) 
2 layers of lubricating grease con-
taining MoS2 (4 to 9 µm per layer; 
applied in the centrifuge), plastic lin-
ing (without deburring). 
4.2.3.2  方案B 
a) 厚层锌磷化处理（5至15 µm）； 
b) 2 层MoS2润滑脂（每层4 至9µm，在离
心机内涂敷）； 
4.2.3.2  Type B 
a) 
Zinc heavy layer phosphating (5 to 15 
µm); 
b) 2 layers of lubricating grease con-
taining MoS2 (4 to 9 µm per layer; 
applied in the centrifuge). 
4.3  腐蚀试验 
4.3  Corrosion Test 
4.3.1  执行DIN ISO 9227 SS 的盐雾喷射试验。
a) 经过96 h 的试验之后： 试样表面不得
出现可目测的变化，只允许在边角位置
出现个别的基材锈蚀现象； 
 
b) 
经过240 h 的试验之后： 试样表面不
得出现可目测的变化、起泡、基材锈蚀
或剥落等现象。 
4.3.1  Salt Spray Test according to German 
Standard DIN ISO 9227 SS. 
a) 
After testing for 96 hours: The 
specimen surface shall have no 
visually detectable changes. Only 
individual base material rusting at 
corners is permissible; 
b) 
After test for 240 hours: The speci-
men surface shall have no visually 
detectable changes, blisters, base 
material rusting or breakup, etc. 
4.3.2  执行DIN EN ISO 6270-2 的冷凝水恒定
气候试验。 
    经过240 h 的试验之后： 不得出现起
泡和基材锈蚀现象。 
4.3.2  Condensate Water Constant Climate 
Test according to German Standard DIN EN 
ISO 6270-2. 
After test for 240 hours: No blisters or 
base material rusting 
4.3.3  执行SMTC 5 200 010 的循环腐蚀试验。
经过15个试验周期之后： 试样表面不
得出现可目测的变化、起泡、基材锈蚀或剥
落等现象。 
4.3.3  Cyclic Corrosion Test according to 
SMTC 5 200 010. 
After 15 test cycles: The specimen surface 
shall have no visually detectable changes, 
blisters, base material rusting or breakup, etc. 


SMTC 5 100 032－2011（V1） 
 
打印、拷贝即为非受控文件，请核查最新版本 
- Printed Copy is Uncontrolled – Check Issue is Current - 
3 
4.3.4  执行SMTC 5 400 004 的气候变换试验。
经过10个试验周期之后： 试样表面不
得出现可目测的变化，涂层内不得出现裂纹
或脱落。 
4.3.4  Climate Alternating Test according to 
SMTC 5 400 004. 
After 10 test cycles: The specimen surface 
shall have no visually detectable changes, and 
the coating shall have no cracks or delamina-
tion inside.

File: 材料工程师/SMTC 5 100 033 含氟有机涂层要求Organic coatings containing fluorine requirements(110428).pdf.md
# SMTC 5 100 033 含氟有机涂层要求Organic coatings containing fluorine requirements(110428).pdf

 
上汽股份有限公司技术中心企业技术标准 
Enterprise  Technical  Standard  of  SAIC  Motor  Technical  Center 
SMTC
SMTC 5 100 033－2011（V1）
 
 
含氟有机涂层要求 
Organic coatings containing  
fluorine requirements 
 
 2011-04-28  发布/Issue 
 2011-04-29  实施/Implementation
上汽股份技术中心技术标准化委员会 
Technical Standardization Committee of  SAIC Motor Technical Center   
发
布
Issue


SMTC 5 100 033—2011(V1) 
  
 
I 
打印、拷贝即为非受控文件，请核查最新版本 
- Printed Copy is Uncontrolled – Check Issue is Current - 
 前    言 
本标准规定了电解镀锌基板上均匀地涂抹
环氧树脂和氟碳树脂混合物的有机涂层的要求。
当中英文产生疑义时，以中文为准。 
本标准由材料分标委提出。 
本标准由SMTC 标准化技术委员会批准。 
本标准由标准化工作组归口管理。 
本标准起草部门：质保部。 
本标准主要起草人为：徐睿、虞莲雯。 
本标准于2011 年04 月28 日首次批准发布，
2011 年04 月29 日实施。 
 
Foreword 
This standard specifies the requirement 
on uniform organic coating of a mixture of 
epoxy resins and fluorocarbon resins on 
electrolytically zinc-coated substrate. 
This standard in Chinese and English 
have a doubt, the Chinese version should be 
criterion. 
This standard was proposed by material 
sub-committee. 
This standard was approved by the SMTC 
Technical Standardization Committee. 
This standard is under the management of 
Standardization working team. 
The draft department of this standard: QA 
Dept. 
The main drafters of this standard: Xu Rui, 
YU Lianwen 
This standard was first approved and 
issued from Apr.28, 2011 and it will be 
implemented from Apr.29, 2011. 
 


SMTC 5 100 033—2011(V1) 
  
 
1 
打印、拷贝即为非受控文件，请核查最新版本 
- Printed Copy is Uncontrolled – Check Issue is Current - 
含氟有机涂层要求 
Organic coatings containing 
fluorine requirements 
1 范围 
本标准规定了在电解镀锌基板上均匀地涂
抹环氧树脂和氟碳树脂混合物的有机涂层的要
求。 
本标准适用于在电解镀锌基板上均匀地涂
抹环氧树脂和氟碳树脂混合物的有机涂层。 
1  Scope  
This standard defines the requirements on 
uniform organic coating of a mixture of epoxy 
resins and fluorocarbon resins on electrolytically 
zinc-coated substrate.  
This standard adopts to uniform organic 
coating of a mixture of epoxy resins and 
fluorocarbon resins on electrolytically zinc-coated 
substrate. 
2  规范性引用文件  
    下列文件中的条款通过本标准的引用而成
为本标准的条款。凡是注日期的引用文件，其
随后的修改版不适用于本标准。凡是不注日期
的引用文件，其最新版本适用于本标准。 
  
 
2 
Normative references 
The following documents contain provisions 
which，through reference in this text，constitute 
provisions of this national standard. For dated 
references, subsequent amendments to, or 
revisions of, any of these publications do not 
apply. As to the document without dates, the new 
versions will be valid for this version. 
GB/T 19147-2003 柴油 燃油需求 
GB/T19147-2003 Diesel fuel; Fuel 
Requirements 
SMTC 90008  汽车零件和材料中禁用/限用
危险性物质 
SMTC 
90008 
Automotive 
prohibited 
/restricted  hazardous substances parts and 
materials 
    SMTC 5 100 003 锌/镍-合金镀层；表面防
护要求 
   SMTC 5 100 003 Zinc/Nickel Alloy Coatings
Surface Protection Requirements 
    SMTC 5 200 010 车身及附属件腐蚀试验 
    SMTC 5 200 010 Body and Add-on Parts 
Corrosion Test 
    SMTC 5 400 004 车辆部件耐环境交变试验
    SMTC 5 400 004 Alternating Environment 
Test For Vehicle parts;  
ISO 9227 盐雾试验 
ISO 9227 Spray Tests with Different Sodium 
Chloride Solutions 
    ACEA 2008 欧洲机油系列 
    ACEA European Oil Sequences 2008  
DIN 267，第 9 部分 紧固件.交货技术条
件.电镀锡零件 
DIN 267 Part 9: Mechanical Fasteners; 
Technical Conditions of delivery: Components wit
h  electroplated coatings 
DIN 50017 气候及它的技术运用 冷凝水-
测试气候 
DIN 50017 Atmospheres and their Technical 
Application; Condensation Water Test 
Atmospheres 
DIN 51 604 聚合物材料用FAM 检验液 成
分和要求 
DIN 51 604 FAM testing fluid for polymer 
materials Composition and requirements 
VDA 621-412 汽车油漆的耐化学腐蚀 
VDA 621-412 Tests for Coating Methods; 
Resistance to Chemicals of Motor Vehicle Paints 
3 一般要求 
3 
General Requirements 
3.1  必须设置并控制制造流程，使其不会削弱
完工件的功能特性。组装过程中，不应损坏涂
层，以致削弱其功能和/或降低特定腐蚀保护的
作用。镉限制符合 SMTC 90008。 
 
3.1  The manufacturing process must be set up 
and controlled in such a way that the functional 
properties of the finished part are not impaired. 
During assembly, no damage to the coating shall 
occur that leads to impairment of function and/or 
reduction of the specified corrosion protection. 
Cadmium restriction per SMTC 90008。 
3.2  离心式滚磨加工、喷涂或静电涂层可应用
于保护系统。使用涂层方法和材料之前，要与
3.2  The protective system can be applied by 
centrifugal barrel finishing, spraying or 


SMTC 5 100 033—2011(V1) 
  
 
2 
打印、拷贝即为非受控文件，请核查最新版本 
- Printed Copy is Uncontrolled – Check Issue is Current - 
上海汽车乘用车公司中心实验室协商。 
 
electrostatic coating. The coating method and 
materials to be used are to be coordinated with 
the SMPV central laboratory before they are 
used. 
3.3  主要出于功能原因，对于部件，要求有重
腐蚀保护，抗摩擦特性以及氟碳聚合物的防尘
和疏水特性，例如托架、垫圈、自攻螺钉和其
他功能小部件。对于带公制螺纹的紧固件，摩
擦值特性必须依据具体情况而定；此外，涂层
系统的总厚度不得超过DIN 267 第9 部分中规
定的涂层厚度。 
3.3   For parts which, mainly for functional 
reasons, require a heavy corrosion protection as 
well as the friction properties or the dirt rejecting 
and hydrophobic characteristics of fluorocarbon 
polymers, e.g., brackets washers, tapping screws 
and other functional small parts. For fasteners 
with metric threads, the friction value properties 
must be determined on a case by case basis; in 
addition, the total thickness of coating system 
must not exceed the coating thickness per DIN 
267 Part 9. 
4 涂层系统、颜色、涂层厚度 
4 
Coating system, color, coating thickness 
4.1 基体材料 
4.1  Base material 
4.1.1  钢材按图纸所示； 
4.1.1  Steel per drawing;
4.1.2  涂层前，必须考虑带螺纹部件公差区位
置的涂层厚度。 
4.1.2  The tolerance zone position of the 
threaded parts before coating must take into 
account the coating thickness. 
4.2 锌涂层 
4.2  Zinc coating 
4.2.1  应使用如在光亮剂中一样低的电解液。
4.2.1  An electrolyte that is as low in brighteners 
as possible shall be used. 
4.2.2  经过锌涂层后，应执行恰当的转化或预
涂底漆以确保有机保护层的粘附性。 
4.2.2  After the zinc coating, a suitable 
conversion 
or 
primer 
treatment 
shall 
be 
performed to insure the adhesion of the organic 
protective layer. 
4.2.3  根据特殊协议，符合SMTC 5 100 003
的锌镍涂层也可行。 
4.2.3
A zinc-nickel coating per SMTC 5 100 003 
is also possible per special agreement. 
4.3 有机涂层 
环氧树脂和氟碳树脂混合物。 
4.3  Organic coating 
Mixture of epoxy resin and fluorocarbon resins. 
4.4 颜色: 
a) A 类：  深黑  
b) B 类：  银色  
c) 特殊颜色根据与制造商的协议 
4.4  Color: 
    a)  Type A:  deep black   
    b)  Type B:  silver  
    c) Special colors per agreement with the 
manufacturer 
4.5 涂层厚度 
4.5  Coating thickness 
4.5.1  锌涂层 
螺纹部件上（6~8）μm; 其余不小于12 μm。
4.5.1 Zinc coating
On threaded parts 6 to 8 μm; Otherwise no 
less than 12 μm 
4.5.2  有机涂层 
螺纹部件上（8~10）μm; 其余不小于12 
μm。 
4.5.2 Organic coating
On threaded parts 8 to 10 μm; Otherwise no 
less than 12 μm 
4.5.3  总涂层厚度 
螺纹部件上（14~16）μm; 其余不小于24 
μm。 
4.5.3  Total coating thickness 
On threaded parts 14 to 16 μm; Otherwise 
no less than 24 μm 
5 特性 
5 
Properties 
5.1 粘附性和脆性 
网格切割测试依据 DIN 53 151; Gt 0。 
5.1
Adhesion and brittleness
Cross-cut test is according to DIN 53 151; Gt 
0. 
5.2 腐蚀作用 
5.2 Corrosion behavior


SMTC 5 100 033—2011(V1) 
  
 
3 
打印、拷贝即为非受控文件，请核查最新版本 
- Printed Copy is Uncontrolled – Check Issue is Current - 
5.2.1 盐雾测试 
ISO 9227，480 h,无起泡、无锈蔓延，无
基底金属腐蚀、表面无可见变化 *，仍需遵循
第 5.1 节中的要求。例如：通过锌腐蚀。 
5.2.1
Salt spray test
ISO 9227,480h, no blisters, no rust creep, no 
base metal corrosion and no visual change in 
surface *. The requirements in 5.1 must still be 
fulfilled. e.g by zinc corrosion. 
5.2.2 冷凝恒定气候 
240 h，DIN 50 017 KK，仍需遵循第 5.2.1 
中的要求。 
5.2.2  Condensation constant climate 
240 h, DIN 50 017 KK, The requirements in 
Section 5.2.1 must still be fulfilled. 
5.2.3 腐蚀交替测试（3 阶段测试） 
30 个周期，SMTC 5 200 010，仍需遵循第 
5.2.1 中的要求。 
5.2.3  Corrosion alternating test (3-phase 
test) 
30 
cycles 
SMTC 
5 
200 
010, 
The 
requirements in Section 5.2.1 must still be 
fulfilled. 
5.2.4 交替气候测试 
依据SMTC 5 400 004，10 个周期，表面无
变化、涂层中无裂纹、无粘附损失。仍需遵循
第 5.2.1 中的要求。 
5.2.4 Alternating climate test
    10 cycles according to SMTC 5 400 004， No 
change in surface no cracks in coating and no 
loss of adhesion. The requirements in Section 
5.2.1 must still be fulfilled. 
5.3 耐化学腐蚀性 
    根据VDA 测试，规范表 621-412，无裂纹、
无锈蔓延、表面无可见变化、无粘附损失。仍
需遵循第 5.1 中的要求。 
5.3  Resistance to chemicals Testing  
    Per VDA Test Specification Sheet 621-412。，
No loss of adhesion. Requirements per Section t 
5.1 must still be met. 
5.3.1 FAM 测试燃油依据DIN 51 604 。  
5.3.1
FAM test fuel is according to DIN 51 604.
5.3.2 柴油依据GB/T19147-2003。 
5.3.2 
Diesel 
fuel 
is 
according 
to 
GB 
/T19147-2003. 
5.3.3 发动机机油依据ACEA 欧洲机油系列 
2008 。  
5.3.3  Engine Oil is according to ACEA 
European Oil Sequences 2008 .

File: 材料工程师/SMTC 5 100 034 铝电镀层、铝镁合金镀层表面保护要求110608).pdf.md
# SMTC 5 100 034 铝电镀层、铝镁合金镀层表面保护要求110608).pdf

 
上汽股份有限公司技术中心企业技术标准 
Enterprise  Technical  Standard  of  SAIC  Motor  Technical  Center 
SMTC
SMTC 5 100 034－2011（V1）
 
 
铝电镀层、铝/镁合金镀层 
表面保护要求 
    Electrolytically deposited Al coatings and 
Al/Mg alloy coatings surface protection requirements 
 
 
 2011-06-08  发布/Issue 
2011-06-09  实施/Implementation
上汽股份技术中心技术标准化委员会 
Technical Standardization Committee of SAIC Motor Technical Center    
发
布
Issue


SMTC 5 100 034—2011（V1） 
  
I 
打印、拷贝即为非受控文件，请核查最新版本 
- Printed Copy is Uncontrolled – Check Issue is Current - 
 前    言 
为规范对汽车用铝电镀层、铝/镁合金镀层
表面保护要求，特制定本标准。 
当中英文产生疑义时，以中文为准。 
本标准由材料分标委提出。 
本标准由SMTC 标准化技术委员会批准。 
本标准由标准化工作组归口管理。 
本标准起草部门：质保部中心实验室。 
本标准主要起草人为：邵玉鹏。  
本标准于2011 年06 月08 日首次批准发布，
2011 年06 月09 日实施。 
 
 
 
Foreword 
 
 
To specify electrolytical deposited Al 
coatings and Al/Mg alloy coatings requirement 
on vehicle interior trim we issued the standard.
This standard in Chinese and English 
have a doubt, the Chinese version should be 
criterion. 
This standard was proposed by material 
sub-committee. 
This standard was approved by the SMTC 
Technical Standardization Committee. 
This standard is under the management of 
Standardization working team. 
The draft department of this standard:  
Central Laboratory. 
The main drafter of this standard: Shao 
Yupeng 
This standard was first approved and is-
sued from Jun.08, 2011 and it will be imple-
mented from Jun.09, 2011. 
 


SMTC 5 100 034—2011（V1） 
  
1 
打印、拷贝即为非受控文件，请核查最新版本 
- Printed Copy is Uncontrolled – Check Issue is Current - 
铝电镀层、铝/镁合金镀层 
表面保护要求 
Electrolytically deposited Al 
coatings and Al/Mg alloy  
coatings 
1 范围 
本标准规定了对汽车用铝电镀层、铝/镁合
金镀层表面保护要求。 
本标准适用于具有任何强度、无六价铬处
理后的铁材料和钢制件，特别适用于以提高腐
蚀-和温度负载为基础的螺栓连接元件和小件。
 
1  Scope  
The standard specifies deposited Al coatings and 
Al/Mg alloy coatings requirement electrolytically on 
vehicle interior trim. 
The standard applies to ferrous materials and 
steel parts with any tensile strength，are especially 
suitable for threaded fastening elements and small 
parts that are subject to an increased corrosion and 
temperature load. 
2  规范性引用文件  
    下列文件中的条款通过本标准的引用而成
为本标准的条款。凡是注日期的引用文件，其
随后的修改版不适用于本标准。凡是不注日期
的引用文件，其最新版本适用于本标准。 
2 
Normative references 
  The following documents contain provisions which，
through reference in this text，constitute provisions of 
this standard. For dated references, subsequent 
amendments to, or revisions of, any of these publica-
tions do not apply. As to the document without dates, 
the new versions will be valid for this version. 
SMTC  21521 金属零件的表面保护；保护
种类、缩写名称、要求 
SMTC 21521 Surface Protection of Metal 
Parts; Surface Protection Types, Codes 
SMTC  90008 汽车零件和材料中禁用/限用
危险性物质 
SMTC 90008  Automotive prohibited/restricted  
hazardous substances parts and materials  
SMTC  5 200 004 镁合金制成的组合壳体
用紧固件和附件；电化学腐蚀触发效应测试 
SMTC 5 200 004  Securing and Add-On Parts 
for Unit Housings Made from Magnesium Alloys; Test 
of Effect Causing Galvanic Corrosion 
SMTC  7 100 013 摩擦系数极限值；带有
ISO 公制螺纹的机械连接元件 
SMTC 7 100 013  Limit Values for Coefficients 
of Friction; Mechanical Joining Elements with Metric 
ISO Thread 
ISO 9227 人工气候腐蚀试验：盐雾喷射试
验 
ISO 9227  Corrosion Tests in Artificial Atmos-
pheres – Salt Spray Tests 
DIN EN ISO  3497 金属镀层；镀层厚度测
量；X 射线光谱测定方法 
DIN EN ISO 3497  Metallic Coatings – Mea-
surement of Coating Thickness – X-Ray Spectrome-
tric Methods 
DIN EN ISO  4042 紧固元件；电镀层。 
DIN EN ISO 4042  Fasteners – Electroplated 
Coatings 
3 要求 
如果以下特定零件或组件不能满足全部要
求，必须和负责的工程部门协调或在图样上给
出相应的说明。 
 
3 
Requirements 
If the following requirements for specific com-
ponents or parts of components do not apply com-
pletely or not at all, this shall be coordinated with the 
responsible engineering departments or a special 
note shall be given on the drawing 
3.1 保护种类 
该标准适用于表1中列举的保护种类。 
 
3.1  Surface protection types  
The surface protection types listed in Table 1 
apply. 
 


SMTC 5 100 034—2011（V1） 
  
2 
打印、拷贝即为非受控文件，请核查最新版本 
- Printed Copy is Uncontrolled – Check Issue is Current - 
表1 保护种类 
Table 1 Protection of species 
保护种类 
Surface 
protection type 
特征和外观 
Characteristics and appearance 
SP-q600 
铝镀层，带薄层钝化处理，无光泽银色非水状电解液沉积 
Aluminum coating, deposited from non-aqueous electrolytes with thin film passivation, silvery 
matte 
SP -q605  
与-q600一样，但用润滑剂做附加处理 
Same as q600, but additionally treated with sliding agent 
SP -q610 
铝/镁合金镀层，带薄层钝化处理，光亮银色非水状电解液沉积 
Aluminum /magnesium alloy coating, deposited from non-aqueous electrolytes with thin film 
passivation, silvery bright 
SP -q615 
与-q610一样，但用润滑剂做附加处理 
Same as q610, but additionally treated with sliding agent 
 
3.2  基本要求 
3.2  General requirements 
3.2.1  按照 SMTC 90008 避免有害物料。 
3.2.1  Avoidance of hazardous substances accord-
ing to SMTC 90008.  
3.2.2  对于完整的测试，10只成品是必需的。
除非在图纸中标注部件的某些部分无需表面镀
层，否则部件的整个表面必须符合规定的表面
保护并展现出要求的特性。镀层对基底材料应
有牢固的粘附性。 
3.2.2  A total of 10 finished parts are required for 
complete testing. Unless certain areas of parts (which 
must be identified on the drawing) have been ex-
cepted from surface coating, the parts must exhibit 
the specified surface protection, with the specified 
properties, over the entire surface. The coatings must 
adhere firmly to the base material. 
3.2.3  在涂层之前，螺纹部分必须具有与涂层
厚度相适应的公差位置。在涂层之后，在外螺
纹时，不允许超过h-位置，在内螺纹时，不允
许低于H-位置。保护镀层不允许显示气孔，裂
纹，损坏和会损害腐蚀防护和/或规定外观的其
余缺陷。 
3.2.3  Before coating, threaded parts must exhibit a 
tolerance zone position corresponding to the coating 
thickness. After the coating process, the h-position 
must not be exceeded or fallen below. The protective 
coatings must not exhibit any pores, cracks, damage, 
or other flaws that impair the corrosion protection or 
specified appearance.  
3.2.4  在合理装配情况下，不允许出现会导致
功能受损和/或降低规定腐蚀防护性能的损坏。
基于利用非水状电解液电解沉积，所以，不存
在对镀层零件拉伸强度上限的限制。 
3.2.4
Given proper mounting, the coating must not 
be damaged in any way that would lead to impair-
ment of function or of the specified corrosion protec-
tion. There is no upper limit of the tensile strength for 
the parts to be coated due to the electrolytic deposi-
tion from non-aqueous electrolytes. 
3.3  连接元件 
在螺栓和快速紧固元件情况下， 3.10条所
述的测试要求仅适用于头部和/或扳手面，而对
螺母，仅适用于端面和/或扳手面。在螺纹件和
类似于螺纹的成形件(如像双头螺钉)情况下，
此测试要求仅适用于端面。对于连接元件处受
过程限制的镀层薄弱环节 (如颈部和螺纹)而
言，要依照3.10.1 条，降低应用要求。对于螺
纹型面中电镀层最大允许厚度，要考虑DIN EN 
ISO 4042 中的说明。为了调节恒定的摩擦系数，
必须用润滑剂处理带有公制螺纹的连接元件。
按照SMTC 7 100 013，进行摩擦系数测试。 
3.3 Joining elements
For screws and quick fastening elements, the 
test specifications listed in Section 3.10 only apply to
the head and the wrench bearing surfaces; for nuts, 
they apply only to the face surfaces and wrench 
bearing surfaces. For threaded and thread-like 
formed parts, such as tap end studs, the test re-
quirements only apply to the face surfaces. The re-
duced requirements according to Section 3.10.1 ap-
ply to process-related weak spots of the coating on 
joining elements, such as the shank and the thread. 
The specifications in DIN EN ISO 4042 concerning 
the maximum permissible thickness of the electrop-
lated coating in the thread profile must be observed. 
Joining elements with metric threads must be treated 
with sliding agent in order to ensure constant coeffi-
cients of friction. The coefficients of friction are tested 
according to SMTC7 100 013. 


SMTC 5 100 034—2011（V1） 
  
3 
打印、拷贝即为非受控文件，请核查最新版本 
- Printed Copy is Uncontrolled – Check Issue is Current - 
3.4  铝电镀层 
在使用由最纯铝制成的可溶性阳极情况
下，只允许由非水状铝有机复合电解液，电解
沉积成铝镀层。在无六价铬电镀结束时，可直
接钝化此镀层。 
3.4 Galvanic deposition of aluminum layers
The aluminum layer must only be deposited 
electrolytically from non-aqueous aluminum-organic 
complex electrolytes, using soluble pure aluminum 
anodes. The layers must be passivated immediately 
after the electrolytic deposition using Cr(VI)-free pas-
sivation treatments. 
3.5 铝/镁合金电镀层 
 
在使用由铝和镁或者由铝/镁合金制成的
可溶性阳极情况下，只允许由非水状铝有机复
合电解液，电解沉积成铝/镁合金镀层。在无六
价铬电镀结束时，可直接钝化此镀层。 
3.5 
Galvanic deposition of aluminum/ magne-
sium alloy layers  
    The aluminum/magnesium alloy layers must only 
be deposited electrolytically from non-aqueous alu-
minum-organic complex electrolytes, using soluble 
aluminum 
and 
magnesium 
anodes 
or 
alumi-
num/magnesium alloy anodes. The layers must be 
passivated immediately after the electrolytic deposi-
tion using Cr(VI)-free passivation treatments. 
3.6  无六价铬的腐蚀防护 
 原则上允许把无色-和蓝色钝化，即层厚
约0.1 μm 的所谓薄层钝化，作为钝化后处理。
借助于所谓的厚层钝化(带有约0.5 μm 层
厚)，达到改善腐蚀防护效果。也允许在较高温
度和较高铬含量情况下，在电解液中进行无电
流分离的这种钝化用作钝化处理。这种厚层钝
化的续后硅酸盐封闭剂不允许用于连接螺栓，
因为此举会降低为保证必需摩擦系数而进行后
续润滑剂处理的质量。 
3.6 Cr(VI)-free conversion layers
Colorless and blue passivation treatments, so 
called thin film passivation treatments, with a layer 
thickness of approx. 0,1 μm are generally permitted 
as passivation post-treatment. The corrosion protec-
tion is further improved using so-called thick layer 
passivation treatments (with a layer thickness of ap-
prox. 0,5 μm). These types of passivation treatments, 
which result from currentless deposition at high 
temperatures and elevated chromium contents, may 
also be used for passivating. A subsequent silicate 
sealing of this thick layer passivation treatment is not 
permitted for threaded fastening elements; it would 
impair the quality of the subsequent sliding agent 
treatment, which is necessary to ensure the required 
coefficients of friction. 
3.7  粘附性 
   为了测试粘附性，要应用粘附强度(7±1)N/ 
25 mm 宽度的粘结带，用手把它紧压在表面上，
接着垂直于表面抽动拉紧。此时，镀层不允许
大面积松脱或者损坏。允许少量钝化膜附着于 
粘结带处。 
3.7  Adhesion  
Adhesive tape with an adhesive strength of (7 ± 
1) N per 25 mm of width is used for the adhesion test. 
It is firmly pressed by hand onto the surface and then 
removed with a sudden motion perpendicular to the 
surface. There must not be any large-surface-area 
separation or damage of the coating. Small amounts 
of the passivation film adhering to the tape are per-
missible. The deposition of a nickel or copper flash to 
optimize adhesion is permissible. 
3.8  预处理     
为了对作为基体材料的钢件进行预处理，
原则上只允许采用非水状媒质。这同样也适用
于对氢脆敏感的其它基体材料。 
3.8
Pretreatment
Only non-aqueous media are permissible for 
pretreatment of parts made of steel as base material.
The same applies to other base materials that may be 
subject to hydrogen embrittlement. 


SMTC 5 100 034—2011（V1） 
  
4 
打印、拷贝即为非受控文件，请核查最新版本 
- Printed Copy is Uncontrolled – Check Issue is Current - 
3.9  在铝/镁合金镀层情况下的镁含量 
    在根据DIN EN ISO 3497 应用测量仪的情
况下，使用X 射线光谱测定方法进行测试。 
要求：在表面q610 和q615 情况下，镁的重量
百分比为(12 到18%)。在例外情形中，若涂覆
层必须显示特别的耐碱性，则镁的重量百分比
为(18 到24%)是允许的。这必须与SMTC 的中心
实验室和/或SMTC 的测试实验室协商一致，并
且，详细列举在图纸中。 
3.9   Magnesium content in aluminum/ magne-
sium alloy layers  
X-ray fluorescence test method using measuring 
instruments based on DIN EN ISO 3497. Require-
ments: In the case of the surface of q610 and q615, 
the weight percentage of magnesium (12 to 18%). In 
exceptional cases, a magnesium content of (18 to 24) 
weight percent is permissible if the coatings are re-
quired to exhibit a special alkali resistance. This must 
be agreed with the center of SMTC laboratory and / 
or SMTC consensus testing laboratory in each case 
and specified on the drawing. 
3.10  耐腐蚀性  
3.10
Corrosion behavior
3.10.1  表面耐腐蚀性 
必须保证系统在交货状态以及120 ℃情况
下热老化24 h 后的耐腐蚀性。这是最低要求且
在任何情形中都要遵守。按照DIN EN ISO 9227
进行测试。为了评估包括钝化层在内的铝电镀
层-或铝/镁合金镀层，适用表2 中的测试时间
和要求。为了评估螺栓连接-和快速夹紧元件的
颈部-和螺纹区段，适用表3 的要求。 
3.10.1  Surface corrosion behavior  
The corrosion resistance of the systems must be 
ensured in the as-received condition and also after a 
24-hour period of aging at elevated temperature of 
120 °C. These are minimum requirements and must 
always be complied with. Testing according to DIN 
EN ISO 9227. The test durations and requirements in 
Table 2 apply to the evaluation of electroplated alu-
minum and aluminum/magnesium alloy coatings, 
including the passivation layers. For evaluation of the 
shank and thread areas of threaded and quick fas-
tening elements, the requirements according to Table 
3 apply. 
表 2 铝电镀层、铝/镁合金镀层的测试时间和要求 
Table 2 Test time and requirements of electroplated aluminum 
and aluminum/magnesium alloy coatings 
保护种类 
Surface 
protection type 
测试时间(h) 
Test duration in h 
要求 
Requirement 
滚镀产品 
Barrel plated goods 
挂镀产品 
Barrel plated goods  
SP-q600, q605 
240 
240 
无铝腐蚀 
No aluminum corrosion 
720 
720 
基体金属腐蚀<2% 
Base metal corrosion < 2% 
SP -q610, q615 
240 
240 
无合金相腐蚀 
No alloy phase corrosion 
600 
600 
基体金属腐蚀>2 
Base metal corrosion > 2% 
 
 


SMTC 5 100 034—2011（V1） 
  
5 
打印、拷贝即为非受控文件，请核查最新版本 
- Printed Copy is Uncontrolled – Check Issue is Current - 
表 3 螺栓连接、快速夹紧元件的颈部和螺纹区段的测试时间和要求 
Table 3 Test time and requirements of shank and thread areas of threaded  
and quick fastening elements 
保护种类 
Surface 
protection type 
测试时间，h 
Test duration in ，h 
要求 
Requirement 
滚镀产品 
Barrel plated goods 
挂镀产品 
Barrel plated goods  
SP-q600, q605 
120 
120 
无铝腐蚀 
No aluminum corrosion 
480 
480 
基体金属腐蚀<2% 
Base metal corrosion < 2%  
SP -q610, q615 
120 
120 
无合金相腐蚀 
No alloy phase corrosion 
480 
480 
基体金属腐蚀>2%  
Base metal corrosion > 2% 
 
3.10.2  电化学腐蚀特性 
对于表面q600 和q610 来说，按照SMTC 5 
200 004 进行测试。依照SMTC 5 200 004 进行
评估。  
 
3.10.2 Contact corrosion behavior
The test according to Test Specification SMTC 5 
200 004 applies to surface q600. Evaluation accord-
ing to SMTC 5 200 004
