Repository: kujaxr/obsidian-vault

File: 材料工程师/SMTC 5 100 035 缸盖罩盖的喷漆表面保护要求Painting for cylinder covers surface protection requirements(110526).pdf.md
# SMTC 5 100 035 缸盖罩盖的喷漆表面保护要求Painting for cylinder covers surface protection requirements(110526).pdf

上汽股份有限公司技术中心企业技术标准 
Enterprise  Technical  Standard  of  SAIC  Motor  Technical  Center 
SMTC
SMTC 5 100 035－2011（V1）
 
 
缸盖罩盖的喷漆表面保护要求 
Painting for cylinder covers 
surface protection requirements 
 
 
 2011-05-26  发布/Issue 
2011-05-27  实施/Implementation
上汽股份技术中心技术标准化委员会 
Technical Standardization Committee of  SAIC Motor Technical Center   
发布
Issue


SMTC 5 100 035—2011（V1） 
  
I 
打印、拷贝即为非受控文件，请核查最新版本 
- Printed Copy is Uncontrolled – Check Issue is Current - 
 前    言 
为规范对缸盖罩盖喷漆的表面保护要求，特
制定本标准。 
当中英文产生疑义时，以中文为准。 
本标准由材料分标委提出。 
本标准由SMTC 标准化技术委员会批准。 
本标准由标准化工作组归口管理。 
本标准起草部门：质保部。 
本标准主要起草人为：倪雷。 
本标准于2011 年05 月26 日首次批准发布，
2011 年05 月27 日实施。 
 
 
 
Foreword 
 
 
This standard is established for painting 
for cylinder covers requirement for Surface 
Protection. 
This standard in Chinese and English 
have a doubt, the Chinese version should be 
criterion. 
This standard was proposed by material 
sub-committee. 
This standard was approved by the SMTC 
Technical Standardization Committee. 
This standard is under the management of 
Standardization working team. 
The drafting department of this standard 
is: Quality Assurance Department. 
The main drafter of this standard: Ni Lei. 
This standard was first approved and is-
sued from May.26, 2011 and it will be imple-
mented from May.27, 2011. 
 


SMTC 5 100 035—2011（V1） 
  
1 
打印、拷贝即为非受控文件，请核查最新版本 
- Printed Copy is Uncontrolled – Check Issue is Current - 
缸盖罩盖的喷漆表面保护要求 
Painting for cylinder covers
surface protection     
requirements 
1 范围 
本标准规定了对汽车缸盖罩盖喷漆的表面
保护要求。 
本标准适用于汽车缸盖罩盖表面的喷漆。 
1  Scope 
This standard specifies requirements for 
Painting for Cylinder Covers. 
This standard applicabled to the Cylinder 
Covers surface of powder Spraying. 
2 规范性引用文件 
下列文件中的条款通过本标准的引用而成
为本标准的条款。凡是注日期的引用文件，其随
后所有的修改单（不包括勘误的内容）或修订版
均不适用于本标准，然而，鼓励根据本标准达成
协议的各方研究是否可使用这些文件的最新版
本。凡是不注日期的引用文件，其最新版本适用
于本标准。 
 
2  Reference standards 
The following normative documents con-
tain provision which, through reference in this 
text, constitute provisions of this standard. For 
dated reference, subsequent amendments to, 
or revisions of, any of these publications do not 
apply (exclude the correction), but parties to 
agreements based on this standard are en-
couraged to investigate the possibility of ap-
plying the most recent editions of the stan-
dards. For undated references, the latest edi-
tion of the normative document referred to ap-
plies. 
SMTC 90008  汽车零件和材料中禁用/限用
危险性物质 
SMTC 90008  Automotive prohibited/ re-
stricted  hazardous substances parts and 
materials 
SMTC 5 100 011  金属表面喷漆；表面防护
要求  
SMTC 5 100 011  Metal surface of paint; 
Surface Protection Requirements 
SMTC 5 100 013  金属表面的粉末喷漆；表
面防护要求 
SMTC 5 100 013  Metal powder coating 
surface; Surface Protection Requirements 
SMTC 5 200 010  车身及附属件腐蚀试验 
SMTC 5 200 010 Corrosion Tests for Body 
and accessory parts  
SMTC 5 340 004  柴油 燃油要求 
SMTC 5 340 004  Diesel Fuel Require-
ments 
DIN EN 228  机动车用燃料.汽油.要求和试
验方法 
DIN EN 228  Automotive Fuels - Un-
leaded Petrol - Requirements and Test Me-
thods 
DIN EN 14214  汽车燃料. 柴油发动机用脂
肪酸甲酯（FAME）.要求和试验方法 
DIN EN 14214 Automotive Fuels - Fatty 
Acid Methyl Esters（FAME）for Diesel Engines 
- Requirement and Test Methods 
DIN EN ISO 1463  金属和氧化物覆盖层
覆盖层厚度测定  显微镜法 
DIN EN ISO 1463 Metallic and Oxide 
Coatings - Measurement of Coating Thickness 
- Microscopical Method 
DIN EN ISO 2178  磁性基体上的非磁性涂
层  涂层厚度的测量  磁性方法 
DIN EN ISO 2178  Non - Magnetic 
Coatings on Magnetic Substrates - Measure-
ment of Coating Thickness - Magnetic Method
DIN EN ISO 2409  色漆和清漆  划格测试
DIN EN ISO 2409 Paints and Varnishes - 
Cross - Cut Test 


SMTC 5 100 035—2011（V1） 
  
2 
打印、拷贝即为非受控文件，请核查最新版本 
- Printed Copy is Uncontrolled – Check Issue is Current - 
DIN EN ISO 6270-2  色漆和清漆  耐湿性
测定  第2 部分：冷凝水气候测试试验方法 
DIN EN ISO 6270-2 Paints and Varnishes 
- Determination of Resistance to Humidity - 
Water Atmospheres 
DIN EN ISO 7253  色漆和清漆  .耐中性盐
雾测定 
DIN EN ISO 7253 Paints and Varnishes – 
Determination of Resistance to Neutral Salt 
Spray (Fog) 
DIN EN ISO 9227   人工气候腐蚀试验
盐雾试验 
DIN EN ISO 9227 Corrosion Tests in Ar-
tificial Atmospheres - Salt Spray Tests 
DIN ISO 4532  釉瓷和搪瓷  搪瓷制品的抗
冲击测定  喷枪试验 
DIN ISO 4532  Vitreous and Porcelain 
Enamels - Determination of the Resistance of 
Enameled Articles to Impact-pistol Test 
3 要求 
如果以下特定零件或组件不能满足全部要
求，必须和负责的工程部门协调或在图样上给出
相应的说明。 
3  Requirements 
If the following requirements for specific 
components or parts of components do not 
apply completely or not at all, this shall be 
coordinated with the responsible engineering 
departments or a special note shall be given 
on the drawing 
3.1 基本要求 
3.1  General requirements 
3.1.1  按照 SMTC 90008 避免有害物质。 
3.1.1  Avoidance of hazardous substances 
according to SMTC 90008. 
3.1.2  进行一次完整的检测需要10个成品件。
3.1.2 10 finished parts are required for com-
plete testing. 
3.1.3  涂层应在整个表面上提供规定的表面保
护，具有固定的特性。 
3.1.3   The Coating shall exhibit the specified 
surface protection, with the specified proper-
ties, over its entire surface.  
3.1.4  涂层不得有孔隙、裂缝、含有异物、损
坏以及其他破坏防腐蚀保护功能和/或指定外观
的缺陷。 
3.1.4   The coatings shall be free of pores, 
cracks, foreign matter inclusions, damage and 
other flaws that impair the corrosion protection 
and/or specified appearance.  
3.1.5  涂层应牢固地粘附在基材上。 
3.1.5
The coating shall adhere firmly to the 
base material under proper part use. 
3.1.6  此生产及其控制过程，不得影响成品零
件的使用性能。 
3.1.6
The production process and its control 
shall not impair the functional characteristics of 
the finished part. 
3.1.7  在正确的装配条件下，不能有影响功能
和/或降低耐蚀性的涂层损坏现象。 
3.1.7   Given proper mounting, there shall 
occur no damage if this would lead to impair-
ment of function and/or decrease of the speci-
fied corrosion protection. 
3.1.8  如果使用的自干型油漆体系，那么在开
始试验前，成品件需要在+60 ℃温度下，加烘24 
h。 
3.1.8  Air-drying coating systems shall be 
conditioned for 24h at +60 ℃ prior to testing. 
3.2 基材 
铸造铝合金参见图纸。 
3.2  Base material 
Cast aluminum alloys according to draw-
ing. 


SMTC 5 100 035—2011（V1） 
  
3 
打印、拷贝即为非受控文件，请核查最新版本 
- Printed Copy is Uncontrolled – Check Issue is Current - 
3.3 预处理 
无铬（Cr
6+）涂层（例如钝化、磷化） 
3.3  Pretreatment 
Cr（VI）-free conversion coating（e.g. , 
passivation,  phosphating）. 
3.4 颜色 
灰铝色，根据RAL 900或图纸规定的其它颜
色。 
3.4  Color 
Gray aluminum according to RAL 9007 or 
color as specified in drawing. 
3.5 涂层厚度 
根据DIN EN ISO 2178 或DIN EN ISO 1463
进行测试。涂层厚度（用s 表示）如下： 
a) 液体：s≥25 μm； 
b) 粉末涂料：s≥60 μm。 
3.5  Coating thickness 
Test according to DIN EN ISO 2178 or DIN 
EN ISO 1463. Coating thickness(Use S Said) 
as follows: 
a)  Liquid paint: S≥25μm; 
b)  powder paint: S≥60μm. 
3.6 粘附力 
根据 DIN EN ISO 2409 进行划格试验。 
要求：粘附力小于等于特征值1。 
3.6  Adhesion and brittleness 
Crosscut test according to DIN EN ISO 
2409. 
Requirement:≤characteristic value 1. 
3.7 耐热性 
在+140 ℃条件下进行炭灰涂层测试，在
+120 ℃条件下银涂层测试。在各自的温度进行
240 h的老化测试后，涂层应无变化（如变色)，
且不允许附着性能下降。 
随后必须按第3.6节的要求完成。 
3.7  Temperature resistance 
Charcoal gray coatings are tested at 
+140 
, silver
℃
-colored coatings at +120 
. 
℃
The paint shall not change（e.g., by discolora-
tion）after 240 h aging at the respective test 
temperature; loss of adhesion is not permissi-
ble. 
The requirements in Section 3.6 must 
subsequently be fulfilled. 
3.8 耐腐蚀性 
3.8  Corrosion resistance 
3.8.1  循环腐蚀试验 
根据测试规范SMTC 5 200 010进行15个周期
测试，根据 DIN EN ISO 7253第8.5节进行并作
记录。 
无基材腐蚀，涂层表面无起泡或斑点，粘附
力损伤直径D≤1.5 mm。 
3.8.1  corrosion cycles test 
15 cycles according to Test Specification 
SMTC 5 200 010 with scribing line according to 
DIN ISO 7253, Section 8.5. 
No base metal corrosion, no blistering or 
spotting on the coated surface, adhesion loss 
D≤1.5 mm. 
3.8.2  恒定气候条件下的冷凝水试验 
按照DIN EN ISO 6270-2 试验规范持续240 
h。 
无基材腐蚀，涂层表面无起泡或斑点，满足
第3.6节的规定。 
 
3.8.2  Test In moisture - condensate con-
stant climate 
240 h aging according to DIN EN ISO 
6270-2. 
No base metal corrosion, no blistering or 
spotting on the coated surface, the require-
ment in Section 3.6 must still be fulfilled. 
3.9 耐化学品性 
3.9  Resistance to chemicals （only for 
first-sample test） 


SMTC 5 100 035—2011（V1） 
  
4 
打印、拷贝即为非受控文件，请核查最新版本 
- Printed Copy is Uncontrolled – Check Issue is Current - 
3.9.1  测试方法按VDA试验标准中的621-412实
行试验：  
a） FAM测试燃料测试按照VDA 621-412标  
准中的A 4.1.1 Y进行测试； 
 
b） 柴油按照SMTC 5 340 004和VDA 621-412 
标准中的 A 4.1.2 X进行测试； 
c） 生物柴油 （FAME）按照DIN EN 14214
和VDA 621-412标准中的 A 4.1.2 X进 
行测试； 
 
d） 符合DIN EN 228的优质无铅化汽油，按 
照VDA 621-412标准中的A 4.1.3 Y进行 
测试； 
 
e） 原厂机油 按照VDA 621-412标准中的A 
    4.1.4 X进行测试； 
 
f） 液压油按照VDA 621-412标准中A 4.1.6 
    X进行测试； 
 
g） 自动变速器油按照VDA 621-412标准中
    的A 4.1.7 X进行测试； 
 
h） 冷却液按照VDA 621-412标准中的A  
    4.2.2 X进行测试。 
3.9.1  Test according to VDA 621-412 in the 
following media: 
 
a) FAM test fuel according to VDA 621 - 
412, test A 4.1.1 Y; 
 
b) Diesel fuel according to SMTC 5 340 
004 and VDA 621-412, test A 4.1.2 X;
 
c) Biodiesel (FAME) according to DIN  
EN 14214 and VDA 621-412, test A 
4.1.2 X; 
 
d) Premium unleaded gasoline accord 
ing to DIN EN 228 and test according 
to VDA 621-412, test A 4.1.3 Y; 
e) Factory–fill engine oil according to  
VDA 621-412, test A 4.1.4 X; 
 
f) 
Hydraulic fluid according to VDA  
621-412, test A 4.1.6 X; 
 
 
g) Automatic transmission fluid accord 
ing to VDA 621-412, test A 4.1.7 X; 
 
h) Coolant according to VDA 621-412,  
test A 4.2.2 X. 
3.9.2  在各种情况下，表面无异变。 
3.9.2  In each case, surface changes are not 
permitted. 
3.9.3  同样按照VDA 621-412标准中的 A 4.2.1 
X 进行制动液测试。以下要求适用于此介质：涂
层膨胀现象若于24 h后可以自我恢复，那么是可
以接受的。 
3.9.3  Also test in brake fluid according to 
VDA 621-412, test A 4.2.1 X. The following 
requirement applies to this medium: Swelling 
that has recovered after 24h is permissible.

File: 材料工程师/SMTC 5 100 036 螺旋弹簧表面保护要求The surface protection requirements of coil spring(110711).pdf.md
# SMTC 5 100 036 螺旋弹簧表面保护要求The surface protection requirements of coil spring(110711).pdf

上汽股份有限公司技术中心企业技术标准 
Enterprise  Technical  Standard  of  SAIC  Motor  Technical  Center 
SMTC
SMTC 5 100 036－2011（V1）
 
 
螺旋弹簧表面保护要求 
    The surface protection requirements of coil spring 
 
 
 2011-07-11  发布/Issue 
2011-07-12 实施/Implementation
上汽股份技术中心技术标准化委员会 
Technical Standardization Committee of SAIC Motor Technical Center    
发
布
Issue


SMTC 5 100 036—2011(V1) 
  
I 
打印、拷贝即为非受控文件，请核查最新版本 
- Printed Copy is Uncontrolled – Check Issue is Current - 
 前    言 
为规范前后桥悬架的螺旋弹簧上的四类油
漆罩面的表面保护要求，特制定本标准。 
当中英文产生疑义时，以中文为准。 
本标准由材料分标委提出。 
本标准由SMTC 标准化技术委员会批准。 
本标准由标准化工作组归口管理。 
本标准起草部门：质保部。 
本标准主要起草人：邵玉鹏  
本标准于2011 年07 月11 日首次批准发布，
2011 年07 月12 日实施。 
 
 
 
 
Foreword 
 
 
To specify defines the requirements for 
surface protection for paint finishes on coil 
springs for the front and rear axle suspension 
we issued the standard. 
This standard in Chinese and English 
have a doubt, the Chinese version should be 
criterion. 
This standard was proposed by material 
sub-committee. 
This standard was approved by the 
SMTC Technical Standardization Committee. 
This standard is under the management 
of Standardization working team. 
The draft department of this standard:  
Quality Assurance Department. 
The main drafter of this standard: Shao  
Yupeng. 
This standard was first approved and is-
sued from Jul.11, 2011 and it will be imple-
mented from Jul.12, 2011. 
 


SMTC 5 100 036—2011(V1) 
  
1 
打印、拷贝即为非受控文件，请核查最新版本 
- Printed Copy is Uncontrolled – Check Issue is Current - 
螺旋弹簧表面保护要求 
The surface protection   
requirements of coil spring 
1 范围 
该技术供应规范规定了前后桥悬架的螺旋弹
簧上的四类油漆罩面的表面保护要求。 
 
 
本标准适用于前后桥悬架的螺旋弹簧上的四
类油漆罩面 
1  Scope  
This Technical Supply Specification defines 
the requirements for surface protection for paint 
finishes on coil springs for the front and rear 
axle suspension, in four types. 
The standard applies to paint finishes on 
coil springs for the front and rear axle suspen-
sion, in four types. 
2  规范性引用文件  
    下列文件中的条款通过本标准的引用而成为
本标准的条款。凡是注日期的引用文件，其随后的
修改版不适用于本标准。凡是不注日期的引用文
件，其最新版本适用于本标准。 
2 
Normative references 
    The following documents contain provi-
sions which，through reference in this text，
constitute provisions of this national standard. 
For dated references, subsequent amendments 
to, or revisions of, any of these publications do 
not apply. As to the document without dates, the 
new versions will be valid for this version. 
SMTC 90008 汽车零件和材料中禁用/限用危险
性物质 
SMTC 90008 Automotive prohibited/ re-
stricted  hazardous substances parts and ma-
terials  
SMTC 5 200 010 车身和加装部件；腐蚀测试
SMTC 5 200 010 Body and Add-On Parts; 
Corrosion Test 
DIN EN ISO 4628-8 色漆和清漆——漆膜降
解的评定；瑕疵的数量和大小以及外观均匀变化
强度的规定——第 8 部分：划痕周围腐蚀的评估
DIN EN ISO 4628-8 Paints and Varnishes 
– Evaluation of Degradation of Coatings; De-
signation of Quantity and Size of Defects, and 
of Intensity of Uniform Changes in Appearance 
– Part 8: Evaluation of Corrosion around a 
Scribe 
DIN EN ISO 7253 色漆和清漆——耐中性盐
雾性能的测定 
DIN EN ISO 7253 Paints and Varnishes – 
Determination of Resistance to Neutral Salt 
Spray (Fog) 
DIN ISO 4532 釉瓷和搪瓷——搪瓷物品耐冲
击性测定——喷枪试验 
DIN ISO 4532 Vitreous and Porcelain 
Enamels - Determination of the Resistance of 
Enameled Articles to Impact - Pistol Test 
3 要求 
如果以下特定零件或组件不能满足全部要求，
必须和负责的工程部门协调或在图样上给出相应
的说明。 
 
3 
Requirements 
If the following requirements for specific 
components or parts of components do not ap-
ply completely or not at all, this shall be coor-
dinated with the responsible engineering de-
partments or a special note shall be given on 
the drawing. 
3.1 一般要求 
根据上海汽车标准SMTC 90008，避免有害物
质。完全测试至少要求 4 根螺旋弹簧。涂漆应没
有削弱腐蚀保护的气孔、裂纹或杂质。涂层应紧
紧粘附基体材料。生产流程及其控制过程不应削
弱成品件的功能特性。 
 
 
 
3.1  General requirements 
  Approval of first supply and changes ac-
cording to SMTC 90008. The required minimum 
for complete testing is 4 coil springs. The paint 
coating shall be free of pores, cracks and for-
eign matter inclusions that impair the corrosion 
protection. The coating shall adhere firmly to 
the base material. The production process and 
its control shall not impair the functional cha-
racteristics of the finished part. 


SMTC 5 100 036—2011(V1) 
  
2 
打印、拷贝即为非受控文件，请核查最新版本 
- Printed Copy is Uncontrolled – Check Issue is Current - 
3.2 结构及层厚度 
结构及层厚度参见表 1。 
 
3.2  Structure and layer thickness 
Structure and layer thickness to see Table 
1. 
表 1 结构和层厚度 
Table 1 Structure and layer thickness 
 
A 类 Type A 
B 类 Type 
C 类 Type 
D 类 Type 
预处理 
Pretreatment 
磷酸铁/锌 
Iron or zinc 
phosphated 
磷酸锌 
Zinc phosphated 
硬化与磷酸锌 
Shot-peened and
zinc phosphated
喷丸涂料施工 
Paintwork 
底漆（黄色） 
与浸涂漆 
Primer (yellow) 
and dip paint 
EC 漆、 
阳极浸涂漆 
EC paint, 
anodic dip paint 
EC 漆、 
厚涂层阴极浸涂漆 
EC paint, 
heavy coat 
cathodic dip paint 
粉体涂料 1) 
Powder paint 1) 
涂层厚度 
Coating thickness 
> 40 μm 
> 30μm 
30 ~ 50μm 
60 ~ 160μm 
  1) 涂漆钩的悬挂点必须定位在从弹簧末端起最大 180°的未处理区域中。 
  1) The painting hook’s suspension point must be positioned in the untreated area up to a max. 180° starting at the 
end of the spring. 
 
3.3 耐腐蚀性 
3.3  Corrosion resistance 
3.3.1  根据 SMTC 5 200 010，在腐蚀周期测试
（3 相测试）中测试三十个周期。不考虑从边缘
距螺旋弹簧末端 2.5 mm 处的腐蚀以及悬架第一圈
的腐蚀。用软管测试带阻尼管的螺旋弹簧。 
 
3.3.1 Thirty cycles are tested in the corrosion 
cycle test (3-phase test) according to SMTC 5 
200 010. Corrosion on the ends of the coil 
springs up to 2.5 mm from the edge and on the 
1st turn of the suspension are not taken into 
consideration. Coil springs that are equipped 
with a damping hose are tested with the hose. 
3.3.2  要求：最大基底金属腐蚀为 Ri 1。不允
许有泡沫形成。根据 DIN EN ISO 7253、第 8.5 节
以及 DIN EN ISO 4628-8，划痕线：粘附损失 D ≤
0.10 英寸。 
3.3.2
Requirements: base metal corrosion 
max. Ri 1. Bubble formation is not permitted. 
Scribing line according to DIN EN ISO 7253, 
section 8.5, and DIN EN ISO 4628-8: adhesion 
loss D ≤ 0.10 in. 
3.4 低温下的反应（仅适用于 C 类和 D 类） 
3.4  Behavior at low temperatures (only for 
types C and D) 
3.4.1  测试：（-40±3）℃下 24 h 老化。完成老
化期后，在低温下根据 DIN ISO 4532（在坚硬的
基板上施加 90 N 的测试力）撞击测试。 
3.4.1
Test: 24 h aging at (-40 ± 3) °C. After 
completion of the aging period, an impact test 
based on DIN ISO 4532 (with 90 N test force on 
a rigid base plate) is performed at low temper-
ature. 
3.4.2  要求：涂漆中无碎屑或裂纹。允许在基体
材料上出现直径不超过 0.12 英寸的区域撞击。 
3.4.2
Requirement: No chipping and no 
cracks in paint coating. Impacts of up to 0.12 in. 
Ø down to the base material are permissible.

File: 材料工程师/SMTC 5 100 037 管件双层涂镀层要求Duplex coating for pipes Requirements(101208).pdf.md
# SMTC 5 100 037 管件双层涂镀层要求Duplex coating for pipes Requirements(101208).pdf

 
SMTC
上汽股份有限公司技术中心企业技术标准 
Enterprise  Technical  Standard  of  SAIC  Motor  Technical  Center 
SMTC 5 100 037－2010（V1）
 
 
管件双层涂镀层要求 
Duplex coating for pipes Requirements 
 
 
 
 2010-12-08  发布/Issue 
 2010-12-09  实施/Implementation
上汽股份技术中心技术标准化委员会 
Technical Standardization Committee of  SAIC Motor Technical Center   
发
布
Issue


SMTC 5 100 037—2010（V1）  
目    次 
前言 Foreword ........................................................................ II 
1  范围 Scope ......................................................................... 2 
2  规范性引用文件 Reference documents ................................................. 1 
3  基本供应要求Basic supply requirements .............................................. 1 
4  涂层一般要求 General coating requirements .......................................... 2 
5  生产过程中的涂盖操作Coating during the production process .......................... 2 
6  涂层结构 Coating structure ......................................................... 2 
6.1  涂盖零件 Coating parts ........................................................... 2 
6.2  镀锌 Zinc coating ................................................................ 3 
6.3  预处理 Pretreatment .............................................................. 3 
6.4  有机表面涂层 Organic top coat .................................................... 3 
6.5  后续处理 Post-treatment .......................................................... 3 
7  物理属性 Physical properties ....................................................... 3 
7.1  附着力和脆性 Adhesive strength and brittleness ................................... 3 
7.2  腐蚀行为 Corrosion behavior ...................................................... 4 
7.3  耐化学腐蚀能力 Resistance to chemicals ........................................... 4 
 
I 
打印、拷贝即为非受控文件，请核查最新版本 
- Printed Copy is Uncontrolled – Check Issue is Current - 


SMTC 5 100 037—2010（V1）  
II 
打印、拷贝即为非受控文件，请核查最新版本 
- Printed Copy is Uncontrolled – Check Issue is Current - 
 前    言 
为规范汽车用管件双层涂镀层要求，特制定
本标准。 
当中英文产生疑义时，以中文为准。 
本标准由材料分标委提出。 
本标准由SMTC 技术标准化委员会批准。 
本标准由标准化工作组归口管理。 
本标准起草部门：质保部中心实验室。 
本标准主要起草人：张勇。 
本标准于2010年12月08日首次批准发布，
2010 年12 月09 日实施。 
 
 
 
Foreword 
 
 
This standard is established for duplex 
coating for pipes requirements. 
This standard in Chinese and English 
have a doubt, the Chinese version should be 
criterion. 
This standard was proposed by material 
sub-committee. 
This standard was approved by the SMTC 
Technical Standardization Committee. 
This standard is under the management of 
Standardization working team. 
The draft department of this standard:  
Central Laboratory. 
The main drafters of this standard: Yong 
Zhang 
This standard was first approved and 
issued from Dec.08, 2010 and it will be 
implemented from Dec.09, 2010. 
 


SMTC 5 100 037—2010（V1）  
管件双层涂镀层要求 
Duplex coating for pipes 
requirements 
1  范围 
本标准规定了以油、水、燃料等作为介质
的管件的腐蚀保护涂层的一般要求、涂盖操作、
涂层结构、物理属性和耐蚀性能。 
本标准适用于管件的双层系统，包括一层
锌合金或锌/镍合金镀层、与之配套的转换处理
或底漆处理，以及一层表面有机涂层，如环氧
树脂材料涂层配套的处理。 
 
注：环件及表面上与操作中流入管件的介质直接接
触的密封面、工作面不得含有有机涂层。必须经相关测
试部门认可公布才允许例外出现。 
1  Scope 
This 
standard 
specifies 
the 
general 
requirements, 
coating 
process, 
structure, 
physical property and corrosion resistance 
behavior of corrosion protection coating on 
pipes that carry such media as oil, water, fuel, 
etc.  
This standard adopts to the pipe duplex 
system which consist of a zinc alloy or 
zinc/nickel alloy coating, a conversion or primer 
treatment matched to this coating and an 
organic top coat, on, for example, an epoxy 
resin base. 
 
Note: Sealing surfaces, face surfaces of ring 
pieces and surfaces, which come in contact with the 
media flowing through the pipe during operation must 
not have organic coatings. Exceptions are possible only 
with a release from the appropriate test department. 
2  规范性引用文件 
下列文件中的条款通过本标准的引用而成
为本标准的条款。凡是注日期的引用文件，其
随后所有的修改单（不包括勘误的内容）或修
订版均不适用于本标准，然而，鼓励根据本标
准达成协议的各方研究是否可使用这些文件的
最新版本。凡是不注日期的引用文件，其最新
版本适用于本标准。 
 
 
 
 
SMTC 21510   镀锌表面防护要求 
SMTC 21517   锌镍合金涂层表面防护要求
SMTC 22506   制动液 
SMTC 22507  乙二醇基底材料中的冷却液
添加剂 
SMTC 22511 原厂加注发动机机油 SAE 
15W-40 
SMTC 22512  中央液压系统液压油 
SMTC 22513  初步插入操作、使用年限、
自动变速器液 
SMTC 30504  车身，腐蚀测试 
 
SMTC 90008  车辆环境标准；汽车零部件、
材料、操作液、政策，以及规格 
DIN 50 017    冷凝水测试环境 
 
DIN 51 604-1 
  高分子材料的 FAM 
测试用液体，成份及要求 
DIN EN 590    柴油燃料，最低要求和测
2  Referenced documents 
The 
following 
normative 
documents 
contain provision which, through reference in 
this text, constitute provisions of this standard. 
For dated reference, subsequent amendments 
to, or revisions of, any of these publications do 
not apply (exclude the correction), but parties to 
agreements based on this standard are 
encouraged to investigate the possibility of 
applying the most recent editions of the 
standards. For undated references, the latest 
edition of the normative document referred to 
applies. 
 
SMTC 21510      Zinc coating 
SMTC 21517      Zinc / nickel alloy 
coatings 
SMTC 22506      Brake fluid 
SMTC 22507      Coolant additive to an 
ethylene glycol base 
SMTC 22511    Factory-fill engine oil SAE 
15W-40 
SMTC 22512    Central hydraulic system 
fluid 
SMTC 22513    Initial break-in operation, 
service life, automatic transmission fluid 
SMTC 30504      Bodywork, corrosion 
test 
SMTC 90008    Environmental standard 
for vehicles; vehicle parts, materials, operating 
fluids, policy, specifications 
DIN 50 017    Condensed water test 
climates 
DIN 51 604-1   FAM test fluid for polymer 
materials, composition and requirements 
1 
打印、拷贝即为非受控文件，请核查最新版本 
- Printed Copy is Uncontrolled – Check Issue is Current - 


SMTC 5 100 037—2010（V1）  
试方法 
DIN EN ISO 2409  
色漆和清漆，划格
测试 
VDA 621-412  
涂布法测试，汽车涂料
的耐化学腐蚀能力 
DIN EN 590 Diesel fuel, minimum 
requirements and test methods 
DIN EN ISO 2409   Paints and varnishes, 
crosscut test 
VDA 621-412   Tests for coating methods, 
resistance to chemicals of automotive paints 
3  基本要求 
  按照SMTC 90008避免有害物质。 
3  Basic supply requirements  
  Avoidance 
of 
hazardous 
substances 
according to SMTC 90008. 
 
4  涂层一般要求 
4  General coating requirements 
4.1  涂层上不得有瑕疵和剩余材料。 
4.1  The coating must be free of flaws and 
excess material. 
4.2  只有压制管套上的孤立的针眼或线状损
坏是可以允许的，但不允许出现工具碰撞造成
的有机涂层剥落。 
4.2  Isolated pinpoint or linear damage will be 
tolerated only on pressed sleeves, but flaking of 
the organic top coat as a result of contact with 
the tools cannot be tolerated. 
4.3  涂层不得对成品件的功能特性产生不利
影响。 
4.3  The coating must have no adverse effects 
on the functional characteristics of the finished 
part. 
4.4  在组装过程中不得损伤涂层。 
4.4  No damage to the coating must occur 
during proper assembly. 
5  生产过程中的涂盖操作 
5  Coating during the production process 
5.1  在所需的焊接操作完全完成之后，可以在
生产过程中的任何时候进行涂盖操作。 
 
 
5.1  The coating can be applied at any point 
during the production process after all required 
soldering or welding operations are completely 
finished. 
5.2  如果在涂盖操作之后需要对管件进行弯
曲加工，则一定要在涂层工序之后立即进行，
弯曲加工之后应直接进行测试，以确保涂层不
受损。必须根据第 6.2 说明进行腐蚀测试，并
提供无损伤证明文件；肉眼检查不足以提供这
样的证明。不允许在弯曲半径上出现涂层腐蚀
保护程度的减弱。 
 
 
5.2  If a pipe must be bent after the coating 
has 
been 
applied, 
this 
must 
be 
done 
immediately following the coating process, 
directly after which tests must be performed to 
ensure that the coating was not damaged. 
Documentation that there has been on damage 
must be provide by means of the corrosion test 
under section 6.2; a visual test is not sufficient. 
A decrease in the corrosion protection along 
the bending radius is not permitted. 
5.3  对涂盖操作时间安排有影响、或对涂层工
序之后的计划有影响的生产过程中的变动，必
须注明，对于这样的变动需要重新进行首次采
样。 
5.3  Changes to the production process that 
affect the timing of the coating process or a 
different procedure after the coating must be 
indicated and will require a new first sampling. 
6  涂层结构 
6  Coating structure 
6.1 涂盖零件 
6.1  Coating parts 
2 
打印、拷贝即为非受控文件，请核查最新版本 
- Printed Copy is Uncontrolled – Check Issue is Current - 


SMTC 5 100 037—2010（V1）  
  焊有电枢或支架的钢管。 
  Steel tube with armatures of brackets 
welded or brazed onto it. 
6.2 镀锌 
6.2  Zinc coating 
6.2.1  符合SMTC 21510 的电解镀锌，涂层厚
度不小于8μm。 
6.2.1  Electrolytic zinc coating acc. to SMTC 
21510, coating thickness ≥8μm. 
6.2.2  在获得上汽乘用车公司同意的情况下，
也可以使用符合SMTC21517 的锌镍涂层。 
6.2.2  A zinc-nickel coating acc. to SMTC21
517 is also possible by agreement with SM
PV. 
6.2.3  必须使用抛光剂含量最低的电解液进
行操作，确保最佳附着性。 
6.2.3  An electrolyte with the lowest possible 
amount of brighteners must be used to ensure 
optimal adhesion. 
6.3 预处理 
6.3  Pretreatment 
6.3.1  在镀锌操作之后涂层工序之前，必须进
行锌磷化或者等同的预处理，该操作也适用于
不能被有机涂层覆盖的表面。 
 
6.3.1  After the zinc coating and prior to the 
coating process, zinc phosphating or an 
equivalent primer treatment must be applied. 
This treatment may also be applied to surfaces 
that must remain free of organic coatings. 
6.3.2  铬酸盐光泽处理会降低涂层的附着能
力，所以不得在预处理中使用（锌镍镀层上可
以进行该处理）。 
6.3.2  Chromating reduces the adhesion of the 
coating and is not permitted as a pretreatment. 
(It is permissible with a zinc-nickel coating). 
6.3.3  预处理之后必须立即进入涂层工序操
作。 
6.3.3  The pretreatment must be applied 
immediately prior to the coating process. 
6.3.4  光亮锌镀层上不允许直接覆盖有机涂
层。 
6.3.4  No direct organic coating of the bright 
zinc layer is permissible. 
6.4  有机表面涂层 
6.4  Organic top coat 
6.4.1  有机涂层厚度不小于20μm。 
6.4.1  Organic coating    thickness≥20μm. 
6.4.2  粉末涂层厚度不小于50μm。 
6.4.2  Powder paint      thickness≥50μm. 
6.4.3  在烘烤状态下，可以含有氟化聚合物。
6.4.3  In burnt-in state. Fluorinated polymer 
content is possible. 
6.4.4  必须对每个零件明确分析，是否要在可
能出现螺纹的部位覆盖有机涂层。 
6.4.4  It must be clarified on a case-by-case 
basis whether an organic coating may be 
applied to any threads that may be present. 
6.4.5  管接螺母附近管道涂层不允许出现瑕
疵。 
6.4.5  Flaws in the pipe coating around the 
union nuts are not permitted. 
6.5  后续处理 
覆盖涂层之后，必须采取合适的措施，确
保在组装之前管道内部不会出现腐蚀现象。 
6.5  Post-treatment 
  After coating, suitable measures must be 
taken to ensure that no corrosion can form 
inside the pipe prior to assembly. 
7  物理属性 
7  Physical properties 
3 
打印、拷贝即为非受控文件，请核查最新版本 
- Printed Copy is Uncontrolled – Check Issue is Current - 


SMTC 5 100 037—2010（V1）  
7.1  附着力和脆性 
7.1  Adhesive strength and brittleness 
7.1.1 划格测试 
按照DIN EN ISO 2409 的要求进行划格测
试，特征值必须为0。 
7.1.1  Crosscut test  
  Crosscut test acc. to DIN EN ISO 2409, the 
characteristic value 0 must be met. 
7.1.2  胶带测试 
7.1.2  Tape test 
7.1.2.1  仅限于由于直径太小无法在7.1.1 测
试规定中使用的管件。 
7.1.2.1  Permissible only for pipes on which 
the test found in section 7.1.1 cannot be 
performed because their diameter is too small. 
7.1.2.2  胶带测试中，表面涂层任何部位不得
粘附胶带。 
7.1.2.2  No part of the top coat may adhere to 
the adhesive tape during the tape test. 
7.1.2.3  按下列步骤进行带测试：在管件的平
直部分刻出×形记号，使用粘附强度为3N/cm
的胶带 ，在划痕上粘牢之后，以垂直于试样表
面的方向迅速撕走胶带。 
7.1.2.3  The tape test is performed as follows: 
after making an x-shaped cut on a straight 
section of pipe, a piece of adhesive tape with 
an adhesive strength of 3 N/cm of width  is 
applied to the cut and removed with a jerk-like 
motion perpendicular to the specimen surface. 
7.2  耐腐蚀性能 
7.2  Corrosion behavior 
7.2.1  按照DIN 50017-KK 进行240 h 测试 
7.2.1  Test 240h DIN 50 017-KK 
7.2.1.1  无起泡或其他类型的不牢固现象。 
7.2.1.1  No blisters or other type of loosening. 
7.2.1.2  基材金属或镀锌层上没有腐蚀出现。
7.2.1.2  No base metal or zinc corrosion. 
7.2.1.3  必须满足7.1.1 中的要求。 
7.2.1.3  The requirements under section 7.1.1 
must be met. 
7.2.2  按照SMTC 30504 进行测试 
  无起泡现象、无基材金属腐蚀、允许直观
视觉变化（灰翳
1））；必须满足7.1.1 中的要求：
a)  管段上没有划痕：30 个循环 
b)  附加零件
2）：10 个循环 
7.2.2  Test acc. to SMTC 30504 
  No blisters, no base metal corrosion, 
optical changes (gray cast 1) permissible; the 
requirements under section 7.1.1 must be met.
a)  Pipe sections with no scribing 30cycles
b)  Add-on parts 2)        10cycles 
7.3 耐化学腐蚀能力 
7.3  Resistance to chemicals 
7.3.1  按照VDA 测试表621-412 进行测试：实
验B 的测试时间与测试A 相符。 
7.3.1  Testing acc. to VDA sheet 621-412: 
Test B with test duration according to Test A. 
7.3.2  进行7.3.3 至7.3.11 节的测试时，必
须使用完整的涂层结构，测试区域表面的底涂
层必须经过6.3 和6.4 节中说明的方式进行处
理。 
7.3.2  Tests 7.3.3 to 7.3.11 must be performed 
with the complete coating structure and on 
areas that are treated with primer only acc. to 
sections 6.3 and 6.4. 
7.3.3  FAM 测试用液体，根据DIN51 604-1。 
7.3.3  FAM test fluid acc. to DIN 51 604-1. 
7.3.4  柴油燃料，根据DIN EN590。 
7.3.4  Diesel fuel acc. to DIN EN 590. 
7.3.5  原厂加注发动机机油，根据SMTC 22511。
7.3.5  Factory-fill engine oil acc. to SMTC 
22511. 
7.3.6  自动变速器液，根据SMTC 22513。 
7.3.6  Automatic transmission fluid acc. to 
4 
打印、拷贝即为非受控文件，请核查最新版本 
- Printed Copy is Uncontrolled – Check Issue is Current - 


SMTC 5 100 037—2010（V1）  
5 
打印、拷贝即为非受控文件，请核查最新版本 
- Printed Copy is Uncontrolled – Check Issue is Current - 
SMTC 22513. 
7.3.7  制动液，根据SMTC 22506。 
7.3.7  Brake fluid acc. to SMTC 22506. 
 
 
1）“灰翳”可以在较早时候出现；这一涂层表面的轻微视觉变化不能对腐蚀保护产生不利影响。 
1) The “gray cast”, as it is called, can appear early on; this slight optical change to the coating must not adversely 
affect the corrosion protection. 
2）附加零件是指总成中和管件一起使用的零件，包括环件、联管螺母、螺纹销，以及各种托架，等等。 
2) Add-on parts include ring pieces, union nuts, threaded pins and various brackets, among other things, which are 
used with the pipe sections in the ASSY. 
7.3.8  冷却液，根据SMTC 22507，50%。 
7.3.8  Coolant acc. to SMTC 22507, 50%. 
7.3.9  液压油，根据SMTC 22512。 
7.3.9  Hydraulic fluid acc. to SMTC 22512. 
7.3.10  海运蜡（必须使用最近发布的类型）。
7.3.10  Shipping wax (the type that is currently 
released must be used). 
7.3.11  脱蜡（必须使用最近发布的类型）。 
7.3.11  De-waxing (the type that is currently 
released must be used). 
7.3.12 其它要求 
对于使用特殊介质的汽油适用管件，必须
在高温下进行16h 的测试。测试温度必须为相
应介质的最高操作温度，由测试实验室和相关
测试部门一同对每次测试进行单独分析，并规
定其测试温度。如果未作规定，高温测试温度
即被认定为100° C。 
7.3.12  Others 
With the exception of pipes for gasoline 
with 
a 
special 
medium, 
for 
which 
the 
appropriate pipe is given, 16 h of testing must 
be performed at elevated temperatures. The 
test temperature must correspond to the max. 
operating temperature of the medium and is 
defined on a case-by-case basis by the test 
laboratory together with the relevant test 
department. If none is specified, 100° C shall 
be used as the elevated test temperature.

File: 材料工程师/SMTC 5 100 038 管件的腐蚀保护要求The requirements for corrosion protection on pipes(110428).pdf.md
# SMTC 5 100 038 管件的腐蚀保护要求The requirements for corrosion protection on pipes(110428).pdf

上汽股份有限公司技术中心企业技术标准 
Enterprise  Technical  Standard  of  SAIC  Motor  Technical  Center 
SMTC
SMTC 5 100 038－2011（V1）
 
管件的腐蚀保护要求 
    The requirements for corrosion protection on pipes  
 
 2011-04-28 
2011-04-29  实施/Implementation
上汽股份技术中心技术标准化委员会 
Technical Standardization Committee of  SAIC Motor Technical Center   
发
布
Issue


SMTC 5 100 038—2011(V1) 
  
I 
打印、拷贝即为非受控文件，请核查最新版本 
- Printed Copy is Uncontrolled – Check Issue is Current - 
 前    言 
为规范对以油、水、燃料等作为介质的管件
的腐蚀保护涂层要求，特制定本标准。 
当中英文产生疑义时，以中文为准。 
本标准由材料分标委提出。 
本标准由SMTC 标准化技术委员会批准。 
本标准由标准化工作组归口管理。 
本标准起草部门：质保部。 
本标准主要起草人为：邵玉鹏。 
本标准于2011 年04 月28 日首次批准发布，
2011 年04 月29 日实施。 
 
 
 
Foreword 
 
 
To specify requirements for corrosion 
protection coating on pipes that carry such 
media as oil, water, fuel, etc, we issued the 
standard. 
This standard in Chinese and English 
have a doubt, the Chinese version should be 
criterion. 
This standard was proposed by material 
sub-committee. 
This standard was approved by the SMTC 
Technical Standardization Committee. 
This standard is under the management of 
Standardization working team. 
The draft department of this standard: 
Quality Assurance Department. 
The main drafter of this standard: Shao 
Yupeng. 
This standard was first approved and is-
sued from Apr.28, 2011 and it will be imple-
mented from Apr.29, 2011. 
 


SMTC 5 100 038—2011(V1) 
  
1 
打印、拷贝即为非受控文件，请核查最新版本 
- Printed Copy is Uncontrolled – Check Issue is Current - 
管件的腐蚀保护要求 
The requirements for    
corrosion protection on 
pipes  
1 范围 
本标准规定了管件的腐蚀保护涂层要求。 
本标准适用于以油、水、燃料等作为介质的管
件。 
1  Scope  
To specify requirements for corrosion 
protection coating on pipes that carry such 
media as oil, water, fuel, etc.  
The standard applies to pipes that carry 
such media as oil, water, fuel, etc.  
2  规范性引用文件  
下列文件中的条款通过本标准的引用而成为
本标准的条款。凡是注日期的引用文件，其随后所
有的修改单（不包括勘误的内容）或修订版均不适
用于本标准，然而，鼓励根据本标准达成协议的各
方研究是否可使用这些文件的最新版本。凡是不注
日期的引用文件，其最新版本适用于本标准。 
 
2  Normative references 
The following normative documents con-
tain provision which, through reference in this 
text, constitute provisions of this standard. For 
dated reference, subsequent amendments to, 
or revisions of, any of these publications do 
not apply (exclude the correction), but parties 
to agreements based on this standard are 
encouraged to investigate the possibility of 
applying the most recent editions of the 
standards. For undated references, the latest 
edition of the normative document referred to 
applies. 
GB/T 7631.2-2003 液压系统用油 
GB/T7631.2-2003
Lubricants
industrial 
oils and related products(class L)- Classifica-
tion-Part 2:Family H (Hydralic systems) 
GB/T 19147-2003 车用柴油 
GB/T19147-2003 Automobile diesel fuels
SMTC 90008 汽车零件和材料中禁用/限用危险
性物质 
SMTC 
90008 
Automotive 
prohibited 
/restricted  hazardous substances parts and 
materials  
SMTC 2 240 001  制动液技术规范 
SMTC 2 240 001 Material requirements 
of brake fluid 
SMTC 5 100 002 镀锌层表面保护要求 
SMTC 5 100 002  Zinc coating 
requirements for surface protection 
SMTC 5 100 003 锌镍涂覆表面保护要求 
SMTC 5 100 003  Zinc nickel alloy 
coating surface protection requirments 
SMTC 5 200 010 车身及零部件的腐蚀交变试
验 
SMTC 5 200 010 Body and Add-on Parts 
Corrosion Test 
ACEA 欧洲机油系列2008 
ACEA European Oil Sequences 2008   
ASTM D 3306  汽车及轻负荷发动机用乙二醇
型防冻液 
ASTM D 3306  Coolant additive to an 
ethylene glycol base 
DIN 50 017 冷凝水测试环境 
DIN 50 017 Condensed water test cli-
mates 
DIN 51 604-1 高分子材料的 FAM 测试用液 
体，成份及要求 
DIN 51 604-1 FAM test fluid for polymer 
materials, composition and requirements 
DIN EN ISO 2409 色漆和清漆，划格测试 
DIN EN ISO 2409 Paints and varnishes, 
crosscut test 
S JWS 3309/Type T-IV 自动变速箱油 
S JWS 3309/Type T-IV Initial break-in 
operation, service life, automatic transmission 
fluid 
    VDA 621-412 涂布法测试，汽车涂料的耐化学
腐蚀能力 
VDA 621-412 Tests for coating methods, 
resistance to chemicals of automotive paints 


SMTC 5 100 038—2011(V1) 
  
2 
打印、拷贝即为非受控文件，请核查最新版本 
- Printed Copy is Uncontrolled – Check Issue is Current - 
3 要求 
3  Requirements 
3.1   按照 SMTC 90008 标准避免有害物质。 
3.1  Avoidance of hazardous substances 
according to  SMTC 90008. 
3.2  环件及表面上与使用中流入管件的介质直接
接触的密封面、工作面不得含有有机涂层。必须经
相关测试部门认可公布才允许例外。 
 
3.2  Sealing surfaces, face surfaces of ring 
pieces and surfaces, which come in contact 
with the media flowing through the pipe during 
operation must not have organic coatings. 
Exceptions are possible only with a release 
from the appropriate test department. 
4 类型 
4  Type 
    双层系统包括一层锌合金或锌/镍合金涂
层、与之配套的转换处理或底漆处理，以及一层表
面有机涂层，如环氧树脂材料涂层配套的处理。 
注：涉及的涂布法以及涂层材料必须在测试之前经过
上海汽车中心实验室同意。 
   Duplex system consisting of a zinc alloy 
or zinc/nickel alloy coating, a conversion or 
primer treatment matched to this coating and 
an organic top coat, on, for example, an epoxy 
resin base. 
Note: The coating methods and materials to be 
applied must be agreed upon with the Shanghai Mo-
tor central laboratory prior to their use. 
5  涂层一般要求 
涂层上不得有瑕疵和多余的材料。只有压制管
套上的孤立的针眼或线状损伤是可以允许的，但不
允许出现工具碰撞造成的有机涂层剥落。涂层不得
对成品件的功能特性产生不利影响。在组装过程中
不得损伤涂层。 
5  General coating requirements 
The coating must be free of flaws and 
excess material. Isolated pinpoint or linear 
damage will be tolerated only on pressed 
sleeves, but flaking of the organic top coat as 
a result of contact with the tools cannot be 
tolerated. The coating must have no adverse 
effects on the functional characteristics of the 
finished part. No damage to the coating must 
occur during proper assembly. 
6  生产过程中的涂覆操作 
在所需的焊接操作完成之后，可以在生产过程
中的任何阶段进行涂盖操作。如果在涂盖操作之后
需要对管件进行弯曲加工，则一定要在涂层工序之
后立即进行，弯曲加工之后应直接进行测试，以确
保涂层不受损。必须根据第 8.2 小节说明进行腐
蚀测试，并提供无损伤证明文件；肉眼检查不足以
提供这样的证明。不允许在弯曲半径上出现涂层腐
蚀保护程度的减弱。对涂盖操作时间安排有影响、
或对涂层工序之后的计划有影响的生产过程中的
变动，必须注明，对于这样的变动需要重新进行首
次采样。 
6  Coating during the production process 
The coating can be applied at any point 
during the production process after all re-
quired soldering or welding operations are 
completely finished. If a pipe must be bent 
after the coating has been applied, this must 
be done immediately following the coating 
process, directly after which tests must be 
performed to ensure that the coating was not 
damaged. Documentation that there has been 
no damage must be provided by means of the 
corrosion test under section 8.2; a visual test 
is not sufficient. A decrease in the corrosion 
protection along the bending radius is not 
permitted.  Changes to the production 
process that affect the timing of the coating 
process or a different procedure after the 
coating must be indicated and will require a 
new first sampling. 
7  涂层结构 
7  Coating structure  


SMTC 5 100 038—2011(V1) 
  
3 
打印、拷贝即为非受控文件，请核查最新版本 
- Printed Copy is Uncontrolled – Check Issue is Current - 
7.1  涂盖零件 
焊有附件或支架的钢管，附加零件是指总成中
和管件一起使用的零件，包括环件、联管螺母、螺
纹销，以及各种托架，等等。 
7.1
Coating parts
Steel tube with accessories or brackets 
welded or brazed onto it, Add-on parts include 
ring pieces, union nuts, threaded pins and 
various brackets, among other things, which 
are used with the pipe sections in the ASSY. 
7.2  镀锌 
    符合 SMTC 5 100 002标准的电解镀锌，涂层
厚度不小于 8 μm。在获得特别许可的情况下，也
可以使用符合 SMTC 5 100 003 标准的锌镍涂层。
必须使用抛光剂含量最低的电解液进行操作，确保
最佳附着性。 
7.2  Zinc coating
Electrolytic zinc coating acc. to SMTC 5 
100 002, coating thickness ≥8 μm. A 
zinc-nickel coating acc. to SMTC 5 100 003 is 
also possible by special agreement. An elec-
trolyte with the lowest possible amount of 
brighteners must be used to ensure optimal 
adhesion.
7.3  预处理     
在镀锌操作之后涂层工序之前，必须进行锌磷
化处理或者等同的基底涂层处理，该操作也适用于
不能被有机涂层覆盖的表面。铬酸盐光泽处理会降
低涂层的附着能力，所以不得在预处理中使用。
（锌
镍镀层上可以进行该处理），预处理之后必须立即
进入涂层工序操作，光亮锌镀层上不允许直接覆盖
有机涂层。 
7.3  Pretreatment  
After the zinc coating and prior to the 
coating process, zinc phosphating or an 
equivalent primer treatment must be applied. 
This treatment may also be applied to sur-
faces that must remain free of organic coat-
ings. Chromating reduces the adhesion of the 
coating and is not permitted as a pretreat-
ment. (It is permissible with a zinc-nickel 
coating). The pretreatment must be applied 
immediately prior to the coating process. No 
direct organic coating of the bright zinc layer is 
permissible. 
7.4  有机表面涂层   
有机涂层厚度不小于20 μm，粉末涂层厚度不
小于50 μm，在烧进状态下可以含有氟化聚合物。
必须在每次操作中，都明确分析是否要在可能出现
的螺纹部位覆盖有机涂层。联管螺母附近管道涂层
不允许出现瑕疵。 
7.4  Organic top coat 
Organic coating thickness ≥20 μm, 
Powder paint thickness ≥50 μm in burnt-in 
state. Fluorinated polymer content is possible. 
It must be clarified on a case-by-case basis 
whether an organic coating may be applied to 
any threads that may be present. Flaws in the 
pipe coating around the union nuts are not 
permitted.
7.5  后续处理 
覆盖涂层之后，必须采取合适的措施，确保在
组装之前管道内部不会出现腐蚀现象。 
7.5
Post-treatment
After coating, suitable measures must be 
taken to ensure that no corrosion can form 
inside the pipe prior to assembly. 
8  物理属性 
8  Physical properties 
8.1  附着力和脆性 
8.1 Adhesive strength and brittleness
8.1.1  按照 DIN EN ISO 2409 进行划格测试 
按照要求，划格测试的特征值必须为 0。 
8.1.1  Crosscut test acc. to DIN EN ISO 
2409.The requirements of crosscut test cha-
racteristic value 0 must be met. 


SMTC 5 100 038—2011(V1) 
  
4 
打印、拷贝即为非受控文件，请核查最新版本 
- Printed Copy is Uncontrolled – Check Issue is Current - 
8.1.2 
胶带试验测试 
仅限于由于直径太小无法在 8.1.1 测试规定
中使用的管件。胶带试验测试中，表面涂层任何部
位不得粘附胶带。按下列步骤进行胶带试验测试：
在管件的平直部分刻出 X 形记号，使用粘附强度
为 3 N/cm 的胶带，在划痕上粘牢之后，以垂直于
试样表面的方向迅速撕掉胶带。 
8.1.2
Tape test
Permissible only for pipes on which the 
test found in section 8.1.1 cannot be per-
formed because their diameter is too small. 
No part of the top coat may adhere to the 
adhesive tape during the tape test. The tape 
test is performed as follows: after making an 
x-shaped cut on a straight section of pipe, a 
piece of adhesive tape with an adhesive 
strength of 3 N/cm of width is applied to the 
cut and removed with a jerk-like motion per-
pendicular to the specimen surface. 
8.2  腐蚀行为 
8.2  Corrosion behavior 
8.2.1  按照 DIN 50 017-KK 进行 240 h 测试，
无起泡现象或其他类型的松驰；基底金属或镀锌层
上没有腐蚀出现；必须满足 8.1.1 中的要求。 
8.2.1  Test 240 h according to DIN 50 017-KK 
there is no blisters or other type of loosening 
and no base metal or zinc corrosion; The re-
quirements under section 8.1.1 must be met. 
 
8.2.2  按照 SMTC 5 200 010标准进行测试，无起
泡现象、无基底金属腐蚀、允许直观视觉变化（灰
斑），“灰斑”可以在较早时候出现；这一涂层表
面的轻微视觉变化不能对腐蚀保护产生不利影响。
必须满足 8.1.1 中的要求。 
a) 管段上没有划痕      30 个循环； 
b) 附加零件            10 个循环。 
8.2.2
Testing acc. to SMTC 5 200 010 there 
is  no  blisters, no base metal corrosion, 
optical changes (gray cast) permissible, The 
“gray cast”, as it is called, can appear early 
on; this slight optical change to the coating 
must not adversely affect the corrosion pro-
tection.  The requirements under section 
8.1.1 must be met. 
a)  Pipe sections with no scribing  30 
cycles; 
b)  Add-on parts        10 cycles. 
8.3  耐化学腐蚀能力 
按照 VDA 测试表 621-412 进行测试：实验 B 
的测试时间与测试 A 相符。 进行 8.3.1至8.3.9 
节的测试时，必须使用完整的涂层结构，测试区域
表面的底涂层必须经过 7.3 和 7.4 节中说明的
方式进行处理。 
8.3 Resistance to chemicals
Testing acc. to VDA test sheet 621-412: 
Test B with test duration according to Test A. 
Tests 8.3.1 to 8.3.9 must be performed with 
the complete coating structure and on areas 
that are treated with primer only acc. to sec-
tions 7.3 and 7.4. 
8.3.1  FAM 测试用液体， 根据 DIN 51 604-A （= 
标准的第 1 部分）。 
8.3.1  FAM test fluid acc. to DIN 51 604-A (= 
Part 1 of the standard). 
8.3.2  柴油燃料，根据GB/T19147-2003。 
8.3.2  Diesel fuel acc. to DGB/T19147-2003.
8.3.3  原厂加注发动机机油，根据 ACEA 
European Oil Sequences 2008  。 
8.3.3  Factory-fill engine oil acc. to SMTC 5 
340 005. 
8.3.4  自动变速器液，根据 JWS 3309/Type 
T-IV。 
8.3.4  Automatic transmission fluid acc. to 
JWS 3309/Type T-IV. 
8.3.5  制动液，根据 SMTC 2 240 001。 
8.3.5  Brake fluid acc. to SMTC 2 240 001. 
8.3.6  冷却液，根据 ASTM D 3306。 
8.3.6  Coolant acc. to ASTM D 3306. 


SMTC 5 100 038—2011(V1) 
  
5 
打印、拷贝即为非受控文件，请核查最新版本 
- Printed Copy is Uncontrolled – Check Issue is Current - 
8.3.7  液压油，根据 GB/T 7631.2-2003。 
 
8.3.7  Hydraulic fluid acc. to GB/T 7631.2 
-2003. 
8.3.8  海运蜡（必须使用最近发布的类型）。 
 
8.3.8  Shipping wax (the type that is currently 
released must be used). 
8.3.9  脱蜡（必须使用最近发布的类型）。 
 
8.3.9  Dewaxing (the type that is currently 
released must be used). 
8.3.10  此外，对于使用汽油特殊介质的管件，必
须在高温下进行 16 h 的测试。测试温度必须为相
应介质的最高操作温度，由测试实验室和相关测试
部门一同对每次测试进行单独分析，并规定其测试
温度。如果未作规定，高温测试温度即被认定为 
100 ℃。 
 
8.3.10  In addition, with the exception of 
pipes for gasoline with a special medium, for 
which the appropriate pipe is given, 16 h of 
testing must be performed at elevated tem-
peratures. The test temperature must corres-
pond to the max. operate temperature of the 
medium and is defined on a case-by-case 
basis by the test laboratory together with the 
relevant test department. If none is specified, 
100 ℃ shall be used as the elevated test 
temperature.
