Repository: kujaxr/obsidian-vault

File: 材料工程师/SMTC 5 100 040 转向助力管表面保护要求Power steering pipe surface protection requirements(110428).pdf.md
# SMTC 5 100 040 转向助力管表面保护要求Power steering pipe surface protection requirements(110428).pdf

上汽股份有限公司技术中心企业技术标准 
Enterprise  Technical  Standard  of  SAIC  Motor  Technical  Center 
SMTC
SMTC 5 100 040－2011（V1）
 
 
转向助力管表面保护要求 
 Power steering pipe surface protection requirements 
 
 2011- 04- 28  发布/Issue 
2011-04-29  实施/Implementation
上汽股份技术中心技术标准化委员会 
Technical Standardization Committee of  SAIC Motor Technical Center   
发
布
Issue


SMTC 5100040—2011(V1) 
  
I 
打印、拷贝即为非受控文件，请核查最新版本 
- Printed Copy is Uncontrolled – Check Issue is Current - 
 前  言 
为规范转向助力管的防锈涂装要求，特制定
本标准。 
当中英文产生疑义时，以中文为准。 
本标准由材料分标委提出。 
本标准由SMTC 标准化技术委员会批准。 
本标准由标准化工作组归口管理。 
本标准起草部门：质保部。 
本标准主要起草人为：邵玉鹏。 
本标准于2011 年04 月28 日首次批准发布，
2011 年04 月29 日实施。 
 
 
 
 
Foreword 
 
 
This standard specifies the requirements 
for the corrosion-protection coating of the 
power steering pipe. 
This standard in Chinese and English 
have a doubt, the Chinese version should be 
criterion. 
This standard was proposed by material 
sub-committee. 
This standard was approved by the 
SMTC Technical Standardization Committee. 
This standard is under the management 
of Standardization working team. 
The draft department of this standard: 
Quality Assurance Department. 
The main drafters of this standard: Shao 
Yupeng. 
This standard was first approved and is-
sued from Apr.28, 2011 and it will be imple-
mented from Apr.29, 2011. 
 


SMTC 5100040—2011(V1) 
  
1 
打印、拷贝即为非受控文件，请核查最新版本 
- Printed Copy is Uncontrolled – Check Issue is Current - 
转向助力管表面保护要求 
Power steering pipe surface 
protection requirements 
1 范围 
本标准规定了转向助力管防锈涂装要求。  
本标准适用于锌铝涂覆防护形式的转向助力
管。 
1  Scope  
This standard  defines the requirements 
for the corrosion-protection coating of power 
steering pipe. 
The standard applies to Power Steering 
Pipe whose method is conduct dip coating 
with zinc/aluminum alloy solution and apply 
painting. 
2  规范性引用文件  
    下列文件中的条款通过本标准的引用而成为
本标准的条款。凡是注日期的引用文件，其随后所
有的修改单（不包括勘误的内容）或修订版均不适
用于本标准，然而，鼓励根据本标准达成协议的各
方研究是否可使用这些文件的最新版本。凡是不注
日期的引用文件，其最新版本适用于本标准。 
2 
Normative references 
The following normative documents con-
tain provision which, through reference in this 
text, constitute provisions of this standard. For 
dated reference, subsequent amendments to, 
or revisions of, any of these publications do 
not apply (exclude the correction), but parties 
to agreements based on this standard are 
encouraged to investigate the possibility of 
applying the most recent editions of the stan-
dards. For undated references, the latest edi-
tion of the normative document referred to 
applies. 
GB/T 7631.2-2003  液压系统用油 
GB/T 7631.2-2003 Hydraulic system oil 
GB 17930-2006 机动车用燃料；无铅汽油，最
低要求和试验方法 
GB 17930-2006 Automotive fuels; un-
leaded petrol; requirements and test methods 
GB/T 19147-2003 机动车用燃料；柴油，最低
要求和试验方法 
GB/T 19147-2003 Automotive fuels; di-
esel; requirements and test methods 
ASTM D 3306  汽车及轻负荷发动机用乙二醇
型冷却液 
ASTM D 3306 Glycol Base Engine Coo-
lant for Automobile and Light-Duty Service 
SMTC 90008 汽车零件和材料中禁用/限用危险
性物质 
SMTC 90008 Automotive prohibited/ re-
stricted  hazardous substances parts and 
materials  
SMTC 2 240 001 制动液，材质要求  
SMTC 2 240 001 Brake fluid; Material 
requirements  
SMTC 5 200 010 车身腐蚀试验 
SMTC 5 200 010 Body and add-on parts; 
corrosion test 
ISO 9227 人工气候腐蚀试验:盐雾喷射试验 
ISO 9227 Artificial Climate Corrosion 
Test : Salt Spray Tests  
ACEA 2008 欧洲汽、柴油引擎润滑油系列 
ACEA 2008 European Oil Sequences for 
service-fill oils 
DIN EN 14214 柴油发动机用机动车燃油中脂
肪酸甲基酯的规范及其测试方法 
DIN EN 14214 Automotive fuels; Fatty 
acid methyl esters (FAME) for diesel engines; 
Requirements and test methods  
DIN EN ISO 2178 磁性基质的非磁性镀层；镀
层厚度的测量，磁性法 
  
DIN EN ISO 2178 Non-magnetic coatings 
on magnetic substrates; measurement of 
coating thickness; magnetic method  
  
DIN EN ISO 4628-1 油漆和清漆——漆膜降解
DIN EN ISO 4628-1 Paints and varnish-


SMTC 5100040—2011(V1) 
  
2 
打印、拷贝即为非受控文件，请核查最新版本 
- Printed Copy is Uncontrolled – Check Issue is Current - 
的评定.缺陷的量值和大小以及外观均匀变化强度
的规定——第一部分：总体介绍及定义系统 
es; evaluation of degradation of coatings 
-designation of quantity, size of defects, and of 
intensity of uniform changes in appearance; 
Part 1: General introduction and designation 
system  
VDA 621-412 汽车油漆的耐化学腐蚀；划格附
着力试验 
VDA 621-412 Chemical constancy of au-
tomobile coating; Cross-cut adhesion test  
3 要求 
如果特定零件或组件不能满足以下全部要求，
必须和负责的工程部门协调或在图样上给出相应
的说明。 
 
3 
Requirements 
If the following requirements for specific 
components or parts of components do not 
apply completely or not at all, this shall be 
coordinated with the responsible engineering 
departments and a special note added to the 
drawing. 
3.1 基本要求 
禁用有害物质要求应符合SMTC 90008，一次完
整检验需要大约10套管件试样。为获得初次样品认
可，需按量产条件实施涂装。涂层不得出现妨碍管
件正常功能的缺陷和杂质。有关涂层的应用以及涂
装方法，可与上海汽车集团相关的专业技术部门协
商。 
3.1  General requirements
    Avoidance of hazardous substance ac-
cording to SMTC 90008. Approximately 10 
sets of specimen pipes are required to com-
plete testing. Bulk production requirements 
shall be met in coating process to get the first 
sample qualification approval.No defect and 
impurity on the coating that impairs the per-
formance of pipe is permissible.Consult re-
sponsible SAIC Motor technical departments 
3.2 基材 
材质按图纸要求 
3.2  Base material
    According to drawings 
3.3 涂层 
锌铝合金溶液涂层（Al: 4.7%至5.2%，La: 
0.02% 至 0.05%，Ce: 0.01% 至 0.04%，其余为Zn），
用铝片在环氧树脂上涂漆；颜色：银色。 
3.3  Coating 
   Zinc-aluminum alloy solution coating (AI: 
4.7% to 5.2%, La: 0.02% to 0.05%, Ce: 0.01% 
to 0.04%, the rest is Zn), apply painting on 
epoxy resin with aluminum plate; color: silver. 
3.4 层厚 
执行DIN EN ISO 2178 标准的检验，参阅表1。
3.4 Coating thickness
Test according to DIN EN ISO 2178, See 
Table 1. 
表1 /Table 1 
编号 No. 
涂层 Coating 
厚度Thickness (单位unit: µm) 
1 
无极涂层 Inorganic coating 
7至20  7 to 20 
2 
油漆 Painting 
3至5  3 to 5 
 


SMTC 5100040—2011(V1) 
  
3 
打印、拷贝即为非受控文件，请核查最新版本 
- Printed Copy is Uncontrolled – Check Issue is Current - 
3.5 耐腐蚀特性 
a) 按ISO 9227-NSS 实施盐雾试验。总试验 
时间持续504 h（21 天），每天在120 ℃
温度下进行8 h 的时效处理（周末不做热
时效处理）。要求：最多只能是10%的涂层
腐蚀，无气孔； 
 
b) 总试验时间超过960 h（热时效处理）。要
求：涂层腐蚀不超过10%，无气孔。 
3.5 Corrosion resistance 
a)  Salt spray test (fog) according to ISO 
9227-NSS. The complete test period 
requires 
504 
hours 
(21 
days), 
8-hours aging per day (no heat aging 
test at weekends) at 120 ℃. Re-
quirements: no more than 10% 
coating corrosion; no pores;  
b)  Total test period exceed 960 hours 
(without heat aging) Requirements: 
no more than 10% coating corrosion;  
no pores. 
3.6 循环腐蚀试验 
按SMTC 5 200 010 标准进行60 个循环的试验。
要求：涂层腐蚀不超过10%，无气孔。 
3.6
Cycle corrosion test 
Test for 60 cycles according to SMTC 5 
200 010. Requirement: no more than 10% 
coating corrosion; no pores. 
3.7 耐化学性 
按VDA 试验标准621-412 中的试验法A 实行试
验（仅限于初次样品合格许可），试验结果按DIN EN 
ISO 4628-1 中的表3 进行鉴定。要求：受到以下液
体的作用影响时，表面没有异变，防腐性能没有受
损：符合GB17930-2006 标准的超级无铅化汽油，
符合GB/T19147-2003 的柴油，符合DIN EN 14214
的脂肪酸甲基酯，ACEA 2008 中所述的发动机机油
（100 ℃下1 h），SMTC 2 240 001 中所述的制动
液，ASTM D 3306 中所述的冷却液，GB/T 
7631.2-2003 中所述的中心液压油，各种合格的防
锈剂和除锈油。 
 
3.7  Chemical resistance  
    Test according to VDA 621-412 test me-
thod A (only for first sample qualification ap-
proval); evaluate the test result according to 
DIN EN ISO 4628-1, Table 3. Requirements: 
no surface change, no impairment to corro-
sion protection performance when subject to 
the following fluids: Premium unleaded gaso-
line according to GB17930-2006. Diesel fuel 
according to GB/T19147-2003. Fatty acid 
methyl esters according to DIN EN 14214 
Engine oil according to ACEA 2008 (1 hour at 
100 ℃). Brake fluid specified in SMTC 2 240 
001. Coolant specified in ASTM D 3306. 
Center 
hydraulic oil specified 
in GB/T 
7631.2-2003. Qualified rust inhibitors and rust 
preventive oils.

File: 材料工程师/SMTC 5 110 001 汽车用冷轧钢板及钢带Cold rolled steel sheet and strip for automobile use(110608).pdf.md
# SMTC 5 110 001 汽车用冷轧钢板及钢带Cold rolled steel sheet and strip for automobile use(110608).pdf

 
 
上汽股份有限公司技术中心企业技术标准 
Enterprise  Technical  Standard  of  SAIC  Motor  Technical  Center 
SMTC
SMTC 5 110 001－2011（V1）
 
 
汽车用冷轧钢板及钢带 
Cold rolled steel sheet and strip for automobile use 
 
 
 
2011-06-08  发布/Issue 
2011-06-09  实施/Implementation 
上汽股份技术中心技术标准化委员会  
Technical Standardization Committee of  SAIC Motor Technical Center   
发
布
Issue


SMTC 5 110 001－2011（V1） 
I 
打印、拷贝即为非受控文件，请核查最新版本 
- Printed Copy is Uncontrolled – Check Issue is Current - 
目 次/Contents 
前言Forward ......................................................................................... II 
1 范围Scope .......................................................................................... 1 
2 规范性引用文件Normative references ................................................................. 1 
3 术语和定义Terms and definitions .................................................................... 1 
4 分类和代号Classification and symbol ................................................................ 3 
4.1 牌号命名规则Regulation of specification .......................................................... 3 
4.2 钢板分类Classification of steel sheet ............................................................ 3 
5 技术要求Technical requirement ...................................................................... 4 
5.1 化学成分Chemical composition ..................................................................... 4 
5.2 力学性能Mechanical property ...................................................................... 4 
5.3 钢板质量Steel quality ............................................................................ 6 
5.4 表面结构Surface structure ........................................................................ 6 
5.5 表面处理Surface treatment ........................................................................ 6 
6 尺寸外形及允许偏差Dimensions and tolerances ........................................................ 6 
6.1 标准厚度规格Standard thickness ................................................................... 6 
6.2 厚度允许偏差Thickness tolerances ................................................................. 7 
6.3 宽度允许偏差Width tolerances ..................................................................... 7 
6.4 长度允许偏差Length tolerances .................................................................... 8 
6.5 不平度Flatness tolerances ........................................................................ 8 
6.6 脱方度Out-of-squareness .......................................................................... 8 
6.7 镰刀弯Edge camber ................................................................................ 9 
7 试验Testing ........................................................................................ 9 
7.1 钢板的化学分析Steel chemical analysis ............................................................ 9 
7.2 钢板的拉伸试验Steel tensile test ................................................................. 9 
7.3 钢板的塑性应变比（r 值）试验Steel plastic strain ratio(r value) test .............................. 9 
7.4 钢板的应变硬化指数（n 值）试验Steel strain hardening exponent(n value) test ....................... 9 
7.5 钢板的烘烤硬化值（BH2）的测量方法Steel bake-hardening value(BH2) test  ............................ 9 
8 数值修约规则Rules for rounding off of numerical values ............................................. 9 
9 法规要求Legal requirements ........................................................................ 10 
附录A （规范性附录）牌号命名规则Annex A (Normative Annex) Regulation of specification ........ 11 
附录B （资料性附录）本标准与其它标准相近牌号对照表Annex B (Informative Annex) Comparable steel 
grade with this standard ........................................................................ 12 
 


SMTC 5 110 001－2011（V1） 
II 
打印、拷贝即为非受控文件，请核查最新版本 
- Printed Copy is Uncontrolled – Check Issue is Current - 
前    言 
为规范SMTC 冷轧钢板的设计与使用，特制
定此标准。 
当中英文产生疑义时，以中文为准。 
本标准的附录A 为规范性附录，附录B 为资
料性附录。 
本标准由材料分标委提出。 
本标准由SMTC 技术标准化委员会批准。 
本标准由标准化工作组归口管理。 
本标准起草部门：质保部中心实验室。 
本标准主要起草人：刁法玺、付玉生。 
本标准于2011 年06 月08 日首次批准发布，
2011 年06 月09 日实施。 
 
 
 
 
Foreword 
 
 
This standard is established for the 
design and use of cold rolled steel. 
This standard is developed in Chinese 
and English. Any doubts refer to the Chinese 
version. 
Annex A is normative. Annex B is 
informative. 
This standard was proposed by the 
material sub-committee. 
This standard was approved by the 
SMTC Technical Standardization Committee. 
This 
standard 
was 
specification 
management by Standardization working 
team. 
The drafting department of this standard 
is: Center Laboratory, Quality Assurance 
Dept. 
The main drafters of this standard are: 
Diao Faxi, Fu Yusheng. 
This standard was first published on 
Jun.08, 2011 and implemented on Jun.09, 
2011. 
 


SMTC 5 110 001－2011（V1） 
1 
打印、拷贝即为非受控文件，请核查最新版本 
- Printed Copy is Uncontrolled – Check Issue is Current - 
汽车用冷轧钢板及钢带 
 Cold rolled steel sheet and 
strip for automobile use 
1 范围 
本标准规定了汽车用冷轧钢板及钢带的分类
和代号、尺寸、外形、技术要求和试验等。 
 
本标准适用于上海汽车集团股份有限公司乘
用车公司生产的车辆中使用的冷轧钢板及钢带，
以下简称钢板。 
 
1  Scope  
This standard specifies the terms and 
definitions, 
classification 
and 
symbol, 
dimension, shape, technical-requirements, 
inspection and testing etc. of cold rolled steel 
sheet and strip for automobile. 
This standard applies to the cold rolled 
steel sheet and strip used by SAIC MOTOR. 
2 规范性引用文件 
下列文件中的条款通过本标准的引用而成为
本标准的条款。凡是注日期的引用文件，其随后
所有的修改单（不包括勘误的内容）或修订版均
不适用于本标准，然而，鼓励根据本标准达成协
议的各方研究是否可使用这些文件的最新版本。
凡是不注日期的引用文件，其最新版本适用于本
标准。 
 
 
 
 
GB/T 222-2006 钢的成品化学成分允许偏
差 
GB/T 223 钢铁及合金化学分析方法 
GB/T 228-2002 金属材料 室温拉伸试验方
法 
GB/T 1031-2009 产品几何技术规范(GPS) 
表面结构 轮廓法 表面粗糙度参数及其数值 
 
GB/T 2523-2008 冷轧金属薄板（带）表面
粗糙度和峰值数测量方法 
 
GB/T 2975-1998 钢及钢产品 力学性能试
验取样位置及试样制备 
 
GB/T 5027-2007 金属材料 薄板和薄带 塑
性应变比（r值）的测定  
 
GB/T 5028-2008 金属材料 薄板和薄带 拉
伸应变硬化指数（n值）的测定 
GB/T 8170-2008 数值修约规则与极限数值
的表示和判定 
 
GB/T 20564.1-2007 汽车用高强度冷连轧钢
板及钢带 第1部分：烘烤硬化钢 
SMTC 5 200 001-2010 (V1) 二次加工脆性
测试程序 
 
2  Normative references 
The following normative documents 
contain provision which, through reference in 
this text, constitute provisions of this 
standard. For dated reference, subsequent 
amendments to, or revisions of, any of these 
publications do not apply (exclude the 
correction), but parties to agreements based 
on 
this 
standard 
are 
encouraged 
to 
investigate the possibility of applying the 
most recent editions of the standards. For 
undated references, the latest edition of the 
normative document referred to applies. 
GB/T 222-2006 Permissible tolerances 
for chemical composition of steel products 
GB/T 223 Methods for chemical analysis 
of iron, steel and alloy 
GB/T 
228-2002 
Metallic 
materials 
-Tensile testing at ambient temperature 
GB/T 1031-2009 Geometrical Product 
Specifications (GPS)-Surface texture: Profile 
method-Surface roughness parameters and 
their values 
GB/T 2523-2008 Measuring method of  
surface roughness and peak count for 
cold-rolled metal sheet (strip) 
GB/T 
2975-1998 
Steel 
and 
steel 
products-Location and preparation of test 
pieces for mechanical testing 
GB/T 
5027-2007 
Metallic 
materials 
-Sheet and strip-Determination of plastic 
strain ratio 
GB/T 
5028-2008 
Metallic 
materials 
-Sheet and strip-Determination of tensile 
strain hardening exponent 
GB/T 8170-2008 Rules of rounding off 
for numerical values & expression and 
judgement of limiting values 
GB/T 20564.1-2007 Continuously cold 
rolled high strength steel sheet and strip for 
automobile-Part 1: Bake hardening steel 
SMTC 5 200 001-2010 (V1) Secondary 
work embrittlement test procedure 
3 术语和定义 
下列术语和定义适用于本标准。 
 
3  Terms and definitions 
The following terms and definitions 


SMTC 5 110 001－2011（V1） 
2 
打印、拷贝即为非受控文件，请核查最新版本 
- Printed Copy is Uncontrolled – Check Issue is Current - 
apply to this standard 
3.1 无间隙原子钢——无间隙原子钢是在超低
碳钢中加入适量的钛或铌，使钢中的碳、氮间隙
原子完全被固定成碳、氮化物，钢中没有间隙原
子存在的一类钢。 
 
3.1  Interstitial free steel 
Steel 
achieves 
interstitial 
free 
by 
additions of titanium or niobium to the ultra 
low carbon steel that can change carbon and 
nitrogen to carbide and nitride. 
3.2 无间隙原子高强度钢——通过控制钢中的
化学成分来改善钢的塑性应变比（r 值）和应变硬
化指数（n 值）。由于钢中元素的固溶强化和无间
隙原子的微观结构，这种钢既具有高强度，又具
有非常好的冷成型性能，通常用来制作需要深冲
压的复杂部件。 
 
3.2  High strength interstitial free steel 
R-value and n-value can be improved by 
controlling chemical components within the 
steel. This kind of steel has high strength and 
good 
formability 
as 
its 
solid 
solution 
strengthening elements are an interstitial free 
atomic structure. 
3.3 高强度低合金钢——在低碳钢或超低碳钢
中，通过单一或复合添加铌，钛，钒等微合金元
素，形成碳氮化合物粒子析出进行强化，同时，
通过微合金元素的细化晶粒作用，以获得较高的
强度。 
 
3.3  High strength low alloy steel (HSLA) 
This 
steel 
achieves 
the 
required 
strength level primarily by adding small 
amounts of micro-alloying elements such as 
niobium, titanium and/or vanadium, which 
contribute to fine carbide/nitride precipitation 
and grain size refining. 
3.4 烘烤硬化钢——在低碳钢或超低碳钢中保
留一定量的固溶碳原子，必要时可通过添加磷等
固溶强化元素来提高强度，钢板成形后经涂漆烘
烤处理其强度会进一步提高，同时这种钢板还具
有较好的成形性能。 
 
3.4  Bake-hardening steel (BH) 
An adequate amount of solid solution 
carbon and/or nitrogen remains in the low 
carbon steel or ultra low carbon steel, solid 
solution strengthening elements such as 
phosphorus, etc. may also be added to 
increase strength. The steel exhibits an 
additional increase in yield strength due to 
age hardening after forming which is 
accelerated by subsequent paint baking. 
Meanwhile, it has good formability. 
3.5 碳锰钢——以碳、锰原子固溶为主要强化机
理的低碳结构钢。 
 
3.5  Carbon manganese steel 
It refers to the low carbon structural steel 
whose strengthening mechanism is carbon 
and manganese solution strengthening. 
3.6 双相钢——钢的显微组织主要为铁素体和
马氏体，马氏体组织以岛状弥散分布在铁素体基
体上。双相钢无时效，具有低的屈强比和较高的
加工硬化指数以及烘烤硬化值，是结构类零件首
选材料之一。 
 
3.6  Dual phase steel (DP) 
Steel with both higher strength and 
enhanced formability, consists of a ferritic 
matrix containing a hard martensitic second 
phase in the form of islands. Dual phase 
steel does not age. It has a low yield ratio, 
high 
work-hardening 
index 
and 
bake-hardening 
value. 
It 
is 
good 
for 
structural parts. 
3.7 马氏体钢——钢的显微组织几乎全部为马
氏体组织，马氏体钢具有较高的抗拉强度，一般
在1000MPa 以上。马氏体钢通常需进行回火处理
以改善其塑性，使其在如此高的强度下，仍具有
足够的成形性能。 
 
3.7  Martensitic steel (MS) 
Almost all of the microstructure of steel 
is martensite. Martensitic steel has higher 
tensile strength, generally above 1000 MPa. 
Martensitic steel usually needs tempering 
treatment to improve its plasticity and thus it 
still has enough forming properties with so 
high strength. 
3.8 相变诱导塑性钢——钢的显微组织为铁素
体、贝氏体和残余奥氏体，其中，残余奥氏体的
含量最少不低于5%。在成形过程中，残余奥氏体
可相变为马氏体组织，具有较高的加工硬化率、
均匀伸长率和抗拉强度。与同等抗拉强度的双相
钢相比，具有更高的延伸率。 
 
3.8 Transformation induced plasticity 
steel (TRIP) 
Steel consists mainly of a ferrite, bainite 
and remainder austenite. Austenite is not 
lower than 5%. In the forming process,  the 
remaining 
austenite 
can 
transform 
to 


SMTC 5 110 001－2011（V1） 
3 
打印、拷贝即为非受控文件，请核查最新版本 
- Printed Copy is Uncontrolled – Check Issue is Current - 
martensite. This has a high work hardening 
rate, uniform elongation and tensile strength. 
Compared with the same tensile strength 
dual phase steel, it is higher elongation. 
3.9 拉伸应变痕——冷加工成形过程中，由于时
效的原因，钢板出现不均匀变形，导致钢板发生
局部塑性变形，最终会在钢板表面呈现与拉伸方
向成一定角度的一系列平行线状的褶皱或不规则
折线、不规则表面扭曲等有损表面外观质量的缺
陷。 
 
3.9  Stretcher strain marks 
As aging during the steel processing, 
there may be inhomogeneous deformation. It 
will result in partly plastic deformation. 
Defects which influence surface quality will 
appear. These defects include paralled 
drapes, irregular fold line, and irregular 
surface distortion. 
4 分类和代号 
 
4  Classification and symbol 
4.1 牌号命名规则按附录A 所示。 
 
4.1  Regulation of specification shall be as 
given in Annex A. 
4.2 钢板按用途区分如表1 所示。 
 
4.2 The classification of steel sheet in 
accordance with application shall be as given 
in table 1. 
表1 /Table 1 
牌号/Steel grades 
主要用途/Application 
特点/Steel description 
SCR1 
一般用/Commercial 
低碳铝镇静钢 
Low carbon Al-killed steel 
SCR2 
冲压用/Drawing 
低碳铝镇静钢或者无间隙原子钢
Low carbon Al-killed steel or 
Interstitial free steel 
SCR3 
深冲用/Deep drawing 
无间隙原子钢 
Interstitial free steel 
SCR4 
特深冲用/Extra deep drawing 
SCR5 
超深冲用/Super deep drawing 
SCR6 
特超深冲用/Extra Super deep drawing 
SCR180Y 
冲压用或深冲用/Drawing or deep drawing 
无间隙原子高强度钢 
High strength interstitial free steel 
SCR220Y 
一般用或冲压用/Commercial or drawing 
SCR260Y 
结构用或一般用/Structural or commercial 
SCR180B 
冲压用/Drawing 
烘烤硬化钢 
Bake-hardening steel 
SCR220B 
一般用或冲压用/Commercial or drawing 
SCR260B 
结构用或一般用/Structural or commercial 
SCR300B 
结构用/Structural 
SCR220G 
结构件 
Structural part 
碳锰钢 
Carbon manganese steel 
SCR260L 
结构件 
Structural part 
高强度低合金钢 
High strength low alloy steel 
SCR300L 
SCR340L 
SCR380L 
结构件，加强件 
Structural and reinforced part 
SCR420L 
SCR500L 
SCR260D 
结构件/Structural part 
双相钢 
Dual phase steel 
SCR300D 
结构件，加强件 
Structural and reinforced part 
SCR340D 
SCR500D 
加强件，防撞件 
Reinforced and crash resistant part 
SCR600D 
SCR850D 


SMTC 5 110 001－2011（V1） 
4 
打印、拷贝即为非受控文件，请核查最新版本 
- Printed Copy is Uncontrolled – Check Issue is Current - 
表1（续）/Table 1（continuous） 
牌号/Steel grades 
主要用途/Application 
特点/Steel description 
SCR850R 
防撞件，滚压件 
Crash and rolling press 
滚压成形用超高强度钢 
Ultra high strength steel for roll 
forming 
SCR700M 
加强件，防撞件 
Reinforced and crash resistant part 
马氏体钢 
Martensitic steel 
SCR850M 
SCR1030M 
SCR1200M 
SCR380T 
结构件，加强件 
Structural and reinforced part 
相变诱导塑性钢 
Transfomation induced plasticity steel 
SCR420T 
 
5 技术要求 
 
5  Technical requirement 
5.1 化学成分 
 
5.1  Chemical composition 
5.1.1 钢板的化学成分按供货钢厂的标准规定
执行或由供需双方协商确定，其化学成分允许偏
差应符合GB/T 222 的规定。 
 
5.1.1  The steel chemical composition 
should be in accordance with the steel 
factory’s standard and confirmed by both 
supplier 
and 
purchaser. 
Permissible 
tolerances for chemical composition of steel 
products shall be in accordance with GB/T 
222. 
5.1.2 烘烤硬化钢及磷强化钢：C 含量＋P 含量
≤0.16%。 
 
5.1.2 
For 
bake-hardening 
steel 
and 
phosphorus solid solution strengthening 
steel, the content of carbon and phosphorus 
is no more than 0.16%. 
5.2 力学性能 
 
5.2  Mechanical properties 
5.2.1 钢板的力学性能应符合相应的表2、表3
中的规定。 
 
5.2.1  The mechanical properties shall be 
as given in table 2 and 3. 
表2 /Table 2 
牌号 
Steel grade 
力学性能a, b, c/Mechanical properties 
屈服强度 
Yield strength 
(MPa) 
抗拉强度Tensile 
strength 
(MPa) 
断后伸长率
Elongatio 
不小于 
塑性应变比 
Plastic strain ratio 
r90 
应变硬化指数 
Strain hardening 
n90 
SCR1 
140～280 
270～410 
28 
— 
— 
SCR2 
140～240 
270～370 
34 
1.4 
— 
SCR3e 
140～210 
270～350 
38 
1.8 
0.18 
SCR4e 
120～180 
270～330 
40 
2.0 
0.20 
SCR5e 
110～170 
260～320 
42 
2.2 d 
0.22 
SCR6e 
100～150 
250～310 
44 
2.5d 
0.23 
a  试样为GB/T 228中的P6试样，试样方向为横向。 
The samples are according to P6 from GB/T 228. The values for the tensile test apply for transverse 
pieces. 
b  当产品厚度大于0.5mm，且小于等于0.7mm时，断后伸长率最小规定值可下降2％；当产品厚度不大于0.5mm
时，断后伸长率最小规定值可下降4％。 
For nominal thickness > 0.5 mm and ≤ 0.7 mm, elongation shall be reduced by 2%. For nominal thickness 
≤ 0.5 mm, elongation shall be reduced by 4%. 
c  当产品厚度大于1.5mm时，r90最小规定值可降低0.2。 
For nominal thickness >1.5mm, the r90 shall be reduced by 0.2. 
d  时效性：钢板自制造完成日起，在六个月内其机械性能仍满足以上要求，且不产生拉伸应变痕。 
Aging property: Mechinicail property of steel shall be satisfied with the requirement above and be free 
from stretcher strain marks within 6 months commencing from manufactured date. 


SMTC 5 110 001－2011（V1） 
5 
打印、拷贝即为非受控文件，请核查最新版本 
- Printed Copy is Uncontrolled – Check Issue is Current - 
表3 /Table 3 
强度等级 
Strength 
level 
(MPa) 
牌号 
Symbol 
力学性能a,b/Mechanical property 
屈服强度
/Yield 
strength 
(MPa) 
抗拉强度
/Tensile 
strength 
(MPa) 
断后伸长率 
不小于 
/Elongatio 
％ 
塑性应变比 
不小于
/Plastic 
strain ratio 
r90 
min 
应变硬化指数 
不小于 
/Strain 
hardening 
n90 
min 
烘烤硬化值 
不小于 
/BH2 
(MPa) 
min 
180 
SCR180Be 
180～230 
300～360 
34 
1.6 
0.17 
30 
SCR180Yd 
180～230 
340～400 
36 
1.7c 
0.19 
－ 
220 
SCR220G 
≥220 
360～510 
20 
－ 
－ 
－ 
SCR220Be 
220～270 
320～400 
32 
1.5 
0.16 
35 
SCR220Yd 
220～270 
350～420 
34 
1.6 c 
0.18 
－ 
260 
SCR260Ld 
260～330 
350～430 
26 
－ 
－ 
－ 
SCR260D 
260～330 
≥450 
27 
－ 
0.16 
30 
SCR260Be 
260～320 
360～440 
29 
－ 
－ 
35 
SCR260Yd 
260～320 
380～440 
32 
1.4 c 
0.17 
－ 
300 
SCR300Ld 
300～380 
380～480 
23 
－ 
－ 
－ 
SCR300D 
300～390 
≥500 
24 
－ 
0.15 
30 
SCR300Be 
300～360 
400～480 
26 
－ 
－ 
35 
340 
SCR340Ld 
340～420 
410～510 
21 
－ 
－ 
－ 
SCR340D 
340～440 
≥590 
20 
－ 
0.14 
30 
380 
SCR380Ld 
380～480 
440～560 
19 
－ 
－ 
－ 
SCR380T 
380～480 
≥590 
26 
－ 
0.20 
30 
420 
SCR420Ld 
420～520 
470～590 
17 
－ 
－ 
－ 
SCR420T 
420～580 
≥780 
20 
－ 
0.17 
30 
500 
SCR500D 
500～650 
≥780 
10 
－ 
－ 
30 
SCR500Ld 
500～600 
≥560 
14 
－ 
－ 
－ 
600 
SCR600D 
600～750 
≥980 
10 
－ 
－ 
30 
700 
SCR700M 
700～960 
≥980 
6 
－ 
－ 
－ 
850 
SCR850M 
850～1100 
≥1100 
2 
－ 
－ 
－ 
SCR850D 
850～1160 
≥1200 
3 
－ 
－ 
30 
SCR850R 
≥850 
1000～1200 
5 
－ 
－ 
－ 
1030 
SCR1030M 
1030～1300 
≥1300 
2 
－ 
－ 
－ 
1200 
SCR1200M 
1200～1500 
≥1500 
2 
－ 
－ 
－ 
a  试样为GB/T 228中的P6试样，试样方向为横向。 
The samples are according to P6 from GB/T 228. The values for the tensile test apply for transverse 
pieces. 
b  当产品厚度大于0.5mm，且小于等于0.7mm时，断后伸长率最小规定值可下降2％。  
The samples are according to P6 from GB/T 228. The values for the tensile test apply for transverse 
pieces. 
c  当产品厚度大于1.5mm时，r90最小规定值可降低0.2。 
For thicknesses > 1.5 mm the r90-values are additionally lowered by 0.2. 
d  时效性：钢板自制造完成日起，在六个月内其机械性能仍满足以上要求，且不产生“拉伸应变”痕。 
Aging property: mechinicail property of steel shall be satisfied with the requirement above and be free 
from stretcher strain marks within 6 months commencing from manufactured date. 
e  时效性：钢板自制造完成日起，在三个月内其机械性能仍满足以上要求，且不产生“拉伸应变”痕。 
Aging property: mechinicail property of steel shall be satisfied with the requirement above and be free 
from stretcher strain marks within 3 months commencing from manufactured date. 
 
5.2.2 当屈服现象不明显时，屈服强度为Rp0.2；
 
5.2.2 
When 
the 
yield 
point 
is 
not 
pronounced, the yield strength values apply 


SMTC 5 110 001－2011（V1） 
6 
打印、拷贝即为非受控文件，请核查最新版本 
- Printed Copy is Uncontrolled – Check Issue is Current - 
当屈服现象明显时，采用ReL。 
to Rp0.2; otherwise, ReL is applicable. 
5.3 钢板质量 
 
5.3  Steel quality 
5.3.1 钢板的表面应具有良好的磷化性、涂饰
性、耐蚀性，其表面质量应满足表4 的规定。 
 
5.3.1 Steel sheet surface shall be of good 
phosphatization, 
coating, 
and 
corrosion 
resistance.The 
classification 
of 
surface 
quality shall be as given in Table 4. 
5.3.2 钢板应具有可焊性，并易于在拼装线上实
现焊接与质量控制。 
 
5.3.2 Steel sheet shall be weldable. It shall 
be easy to weld and control the welding 
quality on the assembly line. 
5.3.3 对于C 含量小于0.015%的钢材应进行二
次加工脆性测试(试验标准：SMTC 5 200 001)，
所有按本标准供货的钢板都不能有二次加工脆
性。 
 
5.3.3 The Secondary Working Embrittlement 
(SWE) test shall be carried out for steel 
sheet with carbon content less than 0.015% 
according to SMTC 5 200 001. No SWE 
problem shall occur for all steels that are 
supplied according to this standard. 
表4 /Table 4 
代号 
Symbol 
特征/Character 
表面平均粗糙度a
 
Surface average 
roughness （Ra） 
适用零件 
Applied part 
B 
钢板表面不能有锈痕、气泡及划伤等使用上有害的缺陷 
Steel sheet surface shall be free from rust marks, air 
bubbles or nicks etc. 
0.6μ m≤Ra≤1.9μ m 
内部件 
Interior 
C 
钢板的一面不能有影响涂漆后外观质量的任何缺陷，另一
面为B 等级。  
One side of surface shall be free from defects that shall 
influence outer quality after painting. The other side 
shall be B level. 
0.7μ m≤Ra≤1.5μ m 
外覆盖件 
Exterior 
a  表面粗糙度参数及其数值参见GB/T 1031。 
See GB/T 1031 for surface roughness parameters and their values. 
 
5.4 表面结构 
钢板的标准表面结构为麻面。 
 
5.4  Surface structure 
The standard surface structure of steel 
sheet shall be pockmarked face. 
5.5 表面处理 
钢板的表面处理如表5的规定。 
 
5.5  Surface treatment 
Steel sheet’s surface treatment shall be 
as given in table 5. 
表5 /Table 5 
油的类型/Type of oiling 
代号/Symbol 
用途/Use 
防锈油antirust oil 
— 
一般用/Normal a 
高级润滑防锈油high lubrication antirust oil 
L 
难成形零件用/For hard forming part 
a  表面所涂一般用防锈油应保证钢板在规定的运输和储存期间表面不产生白锈，并在冲压加工前易于使用
适当的脱脂剂除油，且不影响镀层。 
Normal antirust oil means that steel sheet shall not develop white rust during transport and deposited. It 
shall be easy to remove by degreaser before forming and not influence the coating. 
 
6 尺寸外形及允许偏差 
 
6  Dimensions and tolerances 
6.1 标准厚度规格 
标准厚度规格见表6。 
 
6.1 Standard thickness 
Standard thickness of sheet shall be as 
given in table 6. 
表6 /Table 6  
标准厚度/Standard thickness 
0.50, 0.55, 0.60, 0.65, 0.70, 0.75, 0.80, 0.85, 0.9, 1.0, 1.2, 1.4, (1.5)a, 1.6, 1.8, 
2.0, 2.3, 2.5 
a  括号内为不推荐厚度 
Not recommended thickness in bracket 


SMTC 5 110 001－2011（V1） 
7 
打印、拷贝即为非受控文件，请核查最新版本 
- Printed Copy is Uncontrolled – Check Issue is Current - 
6.2 厚度允许偏差 
 
6.2 Thickness tolerances 
钢板的厚度允许偏差应符合表7的规定。 
 
Steel sheet thickness tolerances shall be as 
given in table 7. 
表7 /Table 7 
单位为毫米/Unit: mm 
规定的最小 
屈服强度
/Specified 
minimum 
yield 
strength(MPa) 
公称厚度
/nominal 
thickness 
厚度允许偏差/Thickness tolerances 
普通精度/Normal PT.A 
高级精度/Special PT.B 
公称宽度/Nominal width 
公称宽度/Nominal width 
≤1200 
＞1200～
1500 
＞1500 
≤1200 
＞1200～
1500 
＞1500 
＜260 
＞0.50～0.60 
±0.03 
±0.04 
±0.05 
±0.025 
±0.030 
±0.035 
＞0.60～0.80 
±0.04 
±0.05 
±0.06 
±0.030 
±0.035 
±0.040 
＞0.80～1.00 
±0.05 
±0.06 
±0.07 
±0.035 
±0.040 
±0.050 
＞1.00～1.20 
±0.06 
±0.07 
±0.08 
±0.040 
±0.050 
±0.060 
＞1.20～1.60 
±0.08 
±0.09 
±0.10 
±0.050 
±0.060 
±0.070 
＞1.60～2.00 
±0.10 
±0.11 
±0.12 
±0.060 
±0.070 
±0.080 
＞2.00～2.50 
±0.12 
±0.13 
±0.14 
±0.080 
±0.090 
±0.100 
260～＜340 
＞0.50～0.60 
±0.04 
±0.05 
±0.06 
±0.030 
±0.035 
±0.040 
＞0.60～0.80 
±0.05 
±0.06 
±0.07 
±0.035 
±0.040 
±0.050 
＞0.80～1.00 
±0.06 
±0.07 
±0.08 
±0.040 
±0.050 
±0.060 
＞1.00～1.20 
±0.07 
±0.08 
±0.10 
±0.050 
±0.060 
±0.070 
＞1.20～1.60 
±0.09 
±0.11 
±0.12 
±0.060 
±0.070 
±0.080 
＞1.60～2.00 
±0.12 
±0.13 
±0.14 
±0.070 
±0.080 
±0.100 
＞2.00～2.50 
±0.14 
±0.15 
±0.16 
±0.100 
±0.110 
±0.120 
≥340～420 
＞0.50～0.60 
±0.05 
±0.06 
±0.07 
±0.035 
±0.040 
±0.050 
＞0.60～0.80 
±0.06 
±0.07 
±0.08 
±0.040 
±0.050 
±0.060 
＞0.80～1.00 
±0.07 
±0.08 
±0.10 
±0.050 
±0.060 
±0.070 
＞1.00～1.20 
±0.09 
±0.10 
±0.11 
±0.060 
±0.070 
±0.080 
＞1.20～1.60 
±0.11 
±0.12 
±0.14 
±0.070 
±0.080 
±0.100 
＞1.60～2.00 
±0.14 
±0.15 
±0.17 
±0.080 
±0.100 
±0.110 
＞2.00～2.50 
±0.16 
±0.18 
±0.19 
±0.110 
±0.120 
±0.130 
＞420 
＞0.50～0.60 
±0.05 
±0.07 
±0.08 
±0.040 
±0.050 
±0.060 
＞0.60～0.80 
±0.06 
±0.08 
±0.10 
±0.050 
±0.060 
±0.070 
＞0.80～1.00 
±0.08 
±0.10 
±0.11 
±0.060 
±0.070 
±0.080 
＞1.00～1.20 
±0.10 
±0.11 
±0.13 
±0.070 
±0.080 
±0.100 
＞1.20～1.60 
±0.13 
±0.14 
±0.16 
±0.080 
±0.100 
±0.110 
＞1.60～2.00 
±0.16 
±0.17 
±0.19 
±0.100 
±0.110 
±0.130 
＞2.00～2.50 
±0.19 
±0.20 
±0.22 
±0.130 
±0.140 
±0.160 
 
6.3 宽度允许偏差 
 
6.3  Width tolerances 
钢板的宽度允许偏差应符合表8的规定。 
 
Steel sheet width tolerances shall be as 
given in table 8.

File: 材料工程师/SMTC 5 110 003 汽车用连续热镀锌-锌铁合金钢板及钢带Continuously hot-dip zinczinc-iron alloy coated steel sheet and strip for vehicle use（100323）.pdf.md
# SMTC 5 110 003 汽车用连续热镀锌-锌铁合金钢板及钢带Continuously hot-dip zinczinc-iron alloy coated steel sheet and strip for vehicle use（100323）.pdf

 
上汽股份有限公司技术中心企业技术标准 
Enterprise  Technical  Standard  of  SAIC  Motor  Technical  Center 
SMTC
SMTC 5 110 003－2010（V1）
 
 
汽车用连续热镀锌/锌铁合金钢板及钢带
Continuously hot-dip zinc/zinc-iron alloy coated steel sheet 
and strip for vehicle use 
 
 
 
 2010-03-23  发布/Issue 
 2010-03-24  实施/Implementation
上汽股份技术中心技术标准化委员会 
Technical Standardization Committee of  SAIC Motor Technical Center    发布
Issue


SMTC 5 110 003—2010（V1）  
I 
打印、拷贝即为非受控文件，请核查最新版本 
- Printed Copy is Uncontrolled – Check Issue is Current - 
目    次 
目次 Catalogue........................................................................................ I 
前言Forward ......................................................................................... II 
1 范围Scope .......................................................................................... 1 
2 规范性引用文件Normative reference .................................................................. 1 
3 术语和定义Terms and definitions .................................................................... 2 
4 分类和代号Classification and symbol ................................................................ 3 
4.1 钢板分类Classification of steel sheet ............................................................ 3 
4.2 牌号定义规则Regulation of specification .......................................................... 4 
5 技术要求Technical requirement ...................................................................... 4 
5.1 化学成分Chemical component ....................................................................... 4 
5.2 力学性能Mechanical property ...................................................................... 4 
5.3 钢板质量Steel quality ............................................................................ 6 
5.4 镀层重量Coating mass ............................................................................. 6 
5.5 钢板表面结构Coating surface structure ............................................................ 6 
5.6 镀层合金化程度Zinc-iron alloy coating extent. .................................................... 6 
5.7 钢板的表面处理Surface treatment .................................................................. 7 
6 尺寸外形及允许偏差Dimensions and tolerances ........................................................ 7 
6.1 标准厚度Standard thickness ....................................................................... 7 
6.2 厚度允许偏差Thickness tolerances ................................................................. 7 
6.3 宽度允许偏差Width tolerances ..................................................................... 9 
6.4 长度允许偏差Length tolerances .................................................................... 9 
6.5 不平度Flatness tolerances ........................................................................ 9 
6.6 脱方度Out-of-squareness .......................................................................... 9 
6.7 镰刀弯Edge camber ............................................................................... 10 
7 试验Test .......................................................................................... 10 
7.1 钢板的化学分析Steel chemical analysis ........................................................... 10 
7.2 钢板的拉伸试验Steel tensile test ................................................................ 10 
7.3 钢板的塑性应变比（r 值）试验Steel plastic strain ratio(r value) test............................. 10 
7.4 钢板的应变硬化指数（n 值）试验Steel strain hardening exponent(n value) test...................... 10 
7.5 钢板的镀层重量试验Steel coating mass test ....................................................... 10 
7.6 钢板的烘烤硬化值（BH2）的测量方法Steel bake-hardening value(BH2) test ........................... 10 
8 数值修约规则Rules for rounding off of numerical values ............................................ 10 
附录A（规范性附录）牌号命名规则Annex A (normative annex) Regulation of specification definition
..................................................................................................... 11 
附录B （资料性附录）本标准与其他标准相近牌号对照表Annex B (informative annex) Comparable steel 
grade with his standard .......................................................................... 12 
 


SMTC 5 110 003—2010（V1）  
II 
打印、拷贝即为非受控文件，请核查最新版本 
- Printed Copy is Uncontrolled – Check Issue is Current - 
 前    言 
为规范SMTC 镀锌钢板的设计与使用，特
制定此标准。 
当中英文产生疑义时，以中文为准。 
本标准的附录A 为规范性附录。 
本标准由材料分标委提出。 
本标准由SMTC 技术标准化委员会批准。
本标准由标准化工作组归口管理。 
本标准起草部门：车身部。 
本标准主要起草人：付玉生、赵苏阳。 
本标准于2010 年03 月23 日首次批准发布，
2010 年03 月24 日实施。 
 
 
Foreword 
 
 
This standard is established for the design 
and use of zinc coated steel. 
This standard is developed in Chinese and 
English. Any doubts refer to the Chinese 
version. 
Annex A is normative. 
This standard was proposed by the 
material sub-committee. 
This standard was approved by the SMTC 
Technical Standardization Committee. 
This standard is under the management of 
Standardization working team. 
The drafting departments of this standard 
are: Body Dept. 
The main drafters of this standard are: Fu 
Yusheng, Zhao Suyang. 
This standard was first published on Mar. 23, 
2010 and implemented on Mar. 24, 2010. 


SMTC 5 110 003—2010（V1）  
1 
打印、拷贝即为非受控文件，请核查最新版本 
- Printed Copy is Uncontrolled – Check Issue is Current - 
连续热镀锌/锌铁合金 
钢板及钢带 
Continuously hot-dip 
zinc/zinc-iron alloy coated 
steel sheet and strip 
1 范围 
本标准规定了汽车用连续热镀锌/锌铁合金钢
板及钢带的术语和定义、分类、代号、尺寸、外
形、技术要求和试验等。  
本标准适用于上海汽车股份有限公司乘用车
公司生产的车辆中使用的以冷连轧钢带为基板，
通过连续热镀工艺生产的热镀锌/锌铁合金钢板及
钢带，以下简称钢板。 
1  Scope  
This standard specifies the terms and 
definitions, 
classification, 
steel 
grades, 
dimension, shape, technical-requirements, 
inspection and test etc. of continuously 
hot-dip zinc (Z), zinc-iron alloy (ZF) coated 
steel sheet and strip for auto vehicle. 
This standard applies to the hot-dip zinc 
and zinc-iron alloy coated steel sheet and 
strip (hereinafter referred as steel sheet) 
which are manufactured from cold rolled 
steel strip used by SAIC MOTOR.  
2 规范性引用文件 
下列文件中的条款通过本标准的引用而成为
本标准的条款。凡是注日期的引用文件，其随后
所有的修改单（不包括勘误的内容）或修订版均
不适用于本标准，然而，鼓励根据本标准达成协
议的各方研究是否可使用这些文件的最新版本。
凡是不注日期的引用文件，其最新版本适用于本
标准。 
GB/T 222 钢的化学分析用试样取样法及成
品化学成分允许偏差  
 
GB/T 228 金属材料 室温拉伸试验方法  
 
GB/T 232 金属材料 弯曲试验方法 
 
GB/T 1031 表面粗糙度参数及其数值 
 
GB/T 1839 钢铁产品镀锌层质量试验方法  
GB/T 2523-2008 冷轧金属薄板（带）表面
粗糙度和峰值数的测量方法 
GB/T 2975－1998 钢及钢产品力学性能试
验取样位置及试样制备  
GB/T 5027 金属薄板和薄带塑性应变比（r
值）试验方法  
GB/T 5028 金属薄板和薄带拉伸应变硬化
指数（n值）试验方法  
GB/T 8170 数值修约规则 
GB/T 20564.1-2007 汽车用冷连轧钢板及钢
带 第一部分：烘烤硬化钢 
SMTC 5 200 001-2009 二次加工脆性测试
程序 
2  Normative references 
The following normative documents 
constitute provisions of this standard through 
references in this text. For dated references, 
subsequent amendments to, or revisions of 
these publications are not applicable to this 
standards (exclude the correction). However, 
parties to agreements based on this standard 
are encouraged to investigate the possibility 
of applying the most recent editions of the 
documents indicated below. For undated 
references, the latest edition of the document 
is applicable for the standard. 
GB/T 222 Method of sampling for 
determination of chemical composition and 
permissible variations for steel product 
analysis 
GB/T 228 Metallic materials-Tensile 
testing at ambient temperature 
GB/T 232 Metallic materials-Bend test 
GB/T 
1031 
Surface 
roughness 
parameters and their values 
GB/T 1839 Steel product Zinc coating 
mass testing method 
GB/T 2523-2008 Surface roughness 
and peak count measurement of cold-rolled 
steel sheet 
GB/T 2975 －1998 Steel and steel 
products-Location and preparation of test 
pieces for mechanical testing 
GB/T 5027 Metallic materials-Sheet and 
strip-Determination 
of 
plastic 
strain 
ratio(r-values) 
GB/T 5028 Metallic materials-Sheet and 
strip-Determination 
of 
tensile 
strain 
hardening exponent(n-values) 
GB/T 8170 Rules for rounding off of 
numerical values  


SMTC 5 110 003—2010（V1）  
2 
打印、拷贝即为非受控文件，请核查最新版本 
- Printed Copy is Uncontrolled – Check Issue is Current - 
GB/T 20564.1-2007 Cold rolled steel 
sheets and strip for vehicle use part 1: 
Bake-hardening steel 
SMTC 5 200 001-2009 Secondary Work 
Embrittlement Test Procedure  
3 术语和定义 
3  Terms and definitions 
下列术语和定义适用于本标准。 
热镀纯锌镀层——热镀锌生产线上生产的由
纯锌组成的镀层。熔融锌液中锌含量应不小于
99%。  
For the purposes of this standard, 
following terms and definitions are applied 
for the standard. 
Hot dip zinc coating(Z)——The zinc 
coating is produced by hot dip zinc product 
line. And the zinc content of the melting liquid 
zinc is at least 99%.  
热镀锌铁合金镀层——在热镀锌生产线上，
将经过预处理的钢带浸入熔融锌液中所得到的镀
层。熔融锌液中锌含量应不小于99%。随后，通
过合金化处理工艺在整个镀层上形成锌铁合金
层，合金镀层中铁含量通常为7～15%。  
Hot dip zinc-iron alloy coating(ZF)  
— — Application of a zinc coating by 
immersing the prepared products in a molten 
bath containing a zinc content of at least 
99%. Subsequent annealing produces an 
iron-zinc coating with an iron content of 
normally 7% to 15%. 
无间隙原子钢——无间隙原子钢是在超低碳
钢中加入适量的钛或铌，使钢中的碳、氮间隙原
子完全被固定成碳、氮化物，钢中没有间隙原子
存在的一类钢。  
Interstitial free steel——Steel achieves 
interstitial free by adding some amount of 
titanium or niobium to the ultra low carbon 
steel that can change carbon and nitrogen to 
carbide and nitride. 
无间隙原子高强度钢——通过控制钢中的化
学成分来改善钢的塑性应变比（r值）和应变硬化
指数（n值）。由于钢中元素的固溶强化和无间隙
原子的微观结构，这种钢既具有高强度，又具有
非常好的冷成型性能，通常用来制作需要深冲压
的复杂部件。 
High strength interstitial free steel—
—R-value and n-value can be improved by 
controlling chemical components within the 
steel. This kind of steel has high strength and 
good 
formability 
as 
its 
solid 
solution 
strengthening elements is interstitial free 
atomic structure. 
高强度低合金钢——在低碳钢或超低碳钢
中，通过单一或复合添加铌，钛，钒等微合金元
素，形成碳氮化合物粒子析出进行强化，同时，
通过微合金元素的细化晶粒作用，以获得较高的
强度。 
High strength low alloy steel(HSLA)
——In the low carbon steel or extra low 
carbon steel, steel achieves the required 
strength level primarily by adding small 
amounts of micro-alloying elements such as 
niobium, titanium and/or vanadium, which 
contribute to fine carbide/nitride precipitation 
and grain size refining. 
烘烤硬化高强度钢——在低碳钢或超低碳钢
中保留一定量的固溶碳原子，必要时可通过添加
磷等固溶强化元素来提高强度，钢板成形后经涂
漆烘烤处理其强度会进一步提高，同时这种钢板
还具有较好的成形性能。 
Bake hardening high strength steel—
— An adequate amount of solid solution 
carbon and/or nitrogen remains in the low 
carbon steel or ultra low carbon steel, solid 
solution strengthening elements such as 
phosphorus may also be added to increase 
strength. The steel exhibits an additional 
increase in yield strength due to age 
hardening after forming which is accelerated 
by subsequent paint baking. Meanwhile, it 
has good formability. 
双相钢——钢的显微组织主要为铁素体和马
氏体，马氏体组织以岛状弥散分布在铁素体基体
上。双相钢无时效，具有低的屈强比和较高的加
Dual phase high strength steel——
Steel 
with 
both 
higher 
strength 
and 
enhanced formability, consists of a ferritic 
matrix containing a hard martensitic second 


SMTC 5 110 003—2010（V1）  
3 
打印、拷贝即为非受控文件，请核查最新版本 
- Printed Copy is Uncontrolled – Check Issue is Current - 
上。双相钢无时效，具有低的屈强比和较高的加
工硬化指数以及烘烤硬化值，是结构类零件首选
材料之一。 
phase in the form of islands. Dual phase 
steel does not age. It has a low yield ratio, 
high 
work-hardening 
index 
and 
bake-hardening 
value. 
It 
is 
good 
for 
structural parts. 
复相钢——钢的显微组织主要为铁素体和
（或）贝氏体组织。在铁素体和（或）贝氏体基
体上，通常分布少量的马氏体、残余奥氏体和珠
光体组织。通过添加微合金元素Ti或Nb，形成细
化晶粒或析出强化的效应。这种钢具有非常高的
抗拉强度。与同等抗拉强度的双相钢相比，其屈
服强度明显要高很多。这种钢具有较高的能量吸
收能力和较高的残余应变能力。  
Complex-phase high strength steel—
—Steel consists mainly of a ferrite and/or 
bainite. 
Small 
amounts 
of 
martensite, 
austenite 
and 
pearlite 
remain 
in 
the 
substrate. By adding Ti or Nb, it can increase 
strength. This kind of steel has a high tensile 
strength. Its yield strength is higher than 
what is the same tensile strength as it. It has 
high energy absorbing property and high 
residual strain ability.  
相变诱导塑性钢——钢的显微组织为铁素
体、贝氏体和残余奥氏体，其中，残余奥氏体的
含量最少不低于5%。在成形过程中，残余奥氏体
可相变为马氏体组织，具有较高的加工硬化率、
均匀伸长率和抗拉强度。与同等抗拉强度的双相
钢相比，具有更高的延伸率。  
Transformation 
induced 
plasticity 
steel(TRIP) ——Steel consists mainly of a 
ferrite, bainite and remainder austenite. 
Austenite is not lower than 5%. In the 
forming process, remainder austenite can 
transform to martensite. This has a high work 
hardening rate, uniform elongation and 
tensile strength. Compared with the same 
tensile strength dual phase steel, it has 
higher elongation. 
拉伸应变痕——冷加工成形过程中，由于时
效的原因，钢板出现不均匀变形，导致钢板发生
局部塑性变形，最终会在钢板表面呈现与拉伸方
向成一定角度的一系列平行线状的褶皱或不规则
折线、不规则表面扭曲等有损表面外观质量的缺
陷。  
Stretcher strain marks——As aging 
during the steel cold processing, there may 
be  inhomogeneous deformation. It will 
result in partly plastic deformation. Bugs 
which influence surface quality will appear. 
These bugs include parallel drapes, irregular 
fold line, and irregular surface distortion. 
4 分类和代号 
4  classification and symbol 
4.1 钢板按用途区分如表1 所示。 
4.1 The classification of steel sheet in 
accordance with application shall be as given 
in table 1. 
表1 /Table 1 
牌号/Steel grades 
主要用途/Application 
特点/Steel description 
SCG1+Z,SCG1+ZF 
一般用/Commercial 
低碳铝镇静钢 
Low carbon Al-killed steel
SCG2+Z,SCG2+ZF 
冲压用/Drawing 
SCG3+Z,SCG3+ZF 
深冲用/Deep drawing 
SCG4+Z,SCG4+ZF 
特深冲用/Extra deep drawing 
SCG5+Z,SCG5+ZF 
超深冲用/Super deep drawing 
无间隙原子钢 
interstitial free steel 
SCG180Y+Z, SCG180Y+ZF 
冲压用或深冲用/Drawing or deep drawing 
SCG220Y+Z, SCG220Y+ZF 
一般用或冲压用/Commercial or drawing 
SCG260Y+Z, SCG260Y+ZF 
结构用或一般用/Structural or commercial 
SCG300Y+Z, SCG300Y+ZF 
结构用/Structural 
无间隙原子高强度钢 
high strength interstitial free 
steel 
 


SMTC 5 110 003—2010（V1）  
4 
打印、拷贝即为非受控文件，请核查最新版本 
- Printed Copy is Uncontrolled – Check Issue is Current - 
表1（续）/Table 1（continuous） 
牌号/Steel grades 
主要用途/Application 
特点/Steel description 
SCG180B+Z, SCG180B+ZF 
冲压用/Drawing 
SCG220B+Z, SCG220B+ZF 
一般用或冲压用/Commercial or drawing 
SCG260B+Z, SCG260B+ZF 
结构用或一般用/Structural or commercial 
SCG300B+Z, SCG300B+ZF 
结构用/Structural 
烘烤硬化钢 
Bake hardening high strength 
steel 
SCG260L+Z, SCG260L+ZF 
SCG300L+Z, SCG300L+ZF 
SCG340L+Z, SCG340L+ZF 
结构件/Structural part 
SCG380L+Z, SCG380L+ZF 
SCG420L+Z, SCG420L+ZF 
结构件，加强件/ 
Structural and reinforced part 
高强度低合金钢 
High strength low alloy steel
SCG260D+Z, SCG260D+ZF 
结构件/Structural part 
SCG300D+Z, SCG300D+ZF 
SCG340D+Z, SCG340D+ZF 
SCG420D+Z, SCG420D+ZF 
SCG500D+Z, SCG500D+ZF 
结构件，加强件/ 
Structural and reinforced part 
SCG600D+Z, SCG600D+ZF 
加强件，防撞件/Reinforced and crash 
resistant part
SCG600R+Z 
SCG850R+Z 
防撞件，滚压件/Crash and rolling press 
双相钢 
Dual phase high strength 
steel 
SCG340C+Z, SCG340C+ZF 
结构件，加强件/Structural and reinforced part
SCG500C+Z, SCG500C+ZF 
SCG700C+Z, SCG700C+ZF 
加强件，防撞件/Reinforced and crash 
resistant part 
复相钢 
Complex-phase high 
strength steel 
SCG380T+Z, SCG380T+ZF 
SCG420T+Z, SCG420T+ZF 
结构件，加强件/Structural and reinforced part
相变诱导塑性钢 
Transfomation induced 
plasticity steel 
 
 
4.2 牌号定义规则按附录A 所示。 
4.2  Regulation of specification shall be as 
given in Annex A. 
5 技术要求 
5  Technical requirement 
5.1 化学成分 
钢板基板的化学成分按供货钢厂的标准规定
执行或由供需双方协商确定。 
烘烤硬化钢及磷固溶强化钢：C含量 + P含量
≤ 0.16%。 
5.1  Chemical composition 
The chemical composition of the steel should 
be in accordance with the steel factory’s 
standard or confirmed by both supplier and 
purchaser. 
For bake-hardening steels and phosphor 
solid solution strengthen steel: the content of 
carbon + content phosphor ≤ 0.16%. 
5.2 力学性能 
5.2.1 钢板的力学性能应符合相应的表2、表3
中的规定。  
5.2.2 当屈服现象不明显时，屈服强度为Rp0.2；
当屈服现象明显时,采用 ReL。 
5.2  Mechanical property 
5.2.1 The mechanical property shall be as 
given in table 2 and 3. 
5.2.2 
When 
the 
yield 
point 
is 
not 
pronounced, the yield strength values apply 
to Rp0.2; otherwise, ReL is applicable. 
 
 
 
 


SMTC 5 110 003—2010（V1）  
5 
打印、拷贝即为非受控文件，请核查最新版本 
- Printed Copy is Uncontrolled – Check Issue is Current - 
 
表2 /Table 2 
力学性能/Mechanical propertiesa,b 
牌号 
Steel grade 
镀层结构
Coating 
structure 
屈服强度 
Yield strength
(MPa) 
抗拉强度
Tensile 
strength 
(MPa) 
断后伸长率
Elongatioe 
塑性应变比
Plastic strain 
ratio 
r90 
应变硬化指数
Strain hardening
n90 
+Z 
SCG1 
+ZF 
160～300 
(目标/Target230)
270～400 
≥29 
— 
— 
+Z 
≥34 
0.18 
SCG2e 
+ZF 
140～220 
270～350 
≥32 
1.6 
1.4 
0.17 
+Z 
≥38 
1.8 
0.20 
SCG3e 
+ZF 
130～200 
270～340 
≥36 
1.6 
0.19 
+Z 
≥40 
2.0c 
0.21 
SCG4e 
+ZF 
120～180 
270～330 
≥38 
1.8c、d 
0.20d 
+Z 
≥42 
2.1c 
0.22 
SCG5e 
+ZF 
120～170 
260～320 
≥39 
2.0c、d 
0.21d 
a  试样为GB/T 228中的P6试样，试样方向为横向。 
b  当产品厚度大于0.5 mm，且小于0.7 mm时，断后伸长率最小规定值可下降2%。 
c  当产品厚度大于1.5 mm时，r90最小规定值可降低0.2。 
d  当产品厚度小于0.7 mm时，r90最小规定值可降低0.2，n90可降低0.01。 
e  时效性：钢板自制造完成日起，在六个月内其机械性能仍满足以上要求，且不产生“拉伸应变”痕。 
a  The samples are according to P6 from GB/T 228. The values for the tensile test apply for transverse pieces.
b  Decreased minimum elongation values apply for thickness > 0.5 mm and ≤ 0.7 mm (minus 2 units). 
c  For thicknesses > 1.5 mm the r90-values are additionally lowered by 0.2. 
d  For thicknesses < 0.7 mm the r90-values are additionally lowered by 0.2, and the n90-values are additionlly 
lowered by 0.01. 
e  Aging property: mechinicail property of steel shall be satisfied with the requirement above and be free 
from stretcher strain marks within 6 months commencing from manufactured date. 
 
表3 /Table 3 
力学性能/Mechanical propertya,b,c 
强度等级 
Strength 
level 
(MPa) 
牌号 
Symbol 
屈服强度
/Yield 
strength 
(MPa) 
抗拉强度
/Tensile 
strength 
(MPa) 
断后伸长率
/Elongatioe 
％ 
塑性应变
比/Plastic 
strain 
ratio 
r90 
应变硬化
指数
/Strain 
hardening 
n90 
烘烤硬化值
/BH2 
(MPa) 
不小于/min 
SCG180Bf 
180～240 
300～360
≥34 
1.5 
0.16 
35 
180 
SCG180Ye 
180～240 
340～400
≥34 
1.7d 
0.18 
－ 
SCG220Bf 
220～280 
340～400
≥32 
1.2 
0.15 
35 
220 
SCG220Ye 
220～280 
340～420
≥32 
1.5d 
0.17 
－ 
SCG260Le 
260～330 
350～430
≥26 
－ 
－ 
－ 
SCG260D 
260～340 
≥450 
≥27 
－ 
0.16 
30 
SCG260Bf 
260～320 
360～440
≥28 
－ 
－ 
35 
260 
SCG260Ye 
260～320 
380～440
≥30 
1.4d 
0.16 
－ 
SCG300Le 
300～380 
380～480
≥23 
－ 
－ 
－ 
SCG300D 
300～400 
≥500 
≥24 
－ 
0.15 
30 
SCG300Bf 
300～360 
400～480
≥26 
－ 
－ 
35 
300 
SCG300Ye 
300～360 
390～470
≥27 
1.3d 
0.15 
－ 
SCG340C 
340～500 
≥600 
≥16 
－ 
－ 
30 
SCG340Le 
340～420 
410～510
≥21 
－ 
－ 
－ 
340 
SCG340D 
340～460 
≥600 
≥21 
－ 
0.14 
30 
SCG380Le 
380～480 
440～560
≥19 
－ 
－ 
－ 
380 
SCG380T 
380～480 
≥590 
≥26 
－ 
0.20 
40 
SCG420D 
420～550 
≥780 
≥14 
－ 
0.12 
30 
SCG420Le 
420～520 
470～590
≥17 
－ 
－ 
－ 
420 
SCG420T 
420～560 
≥780 
≥22 
－ 
0.18 
40 
 


SMTC 5 110 003—2010（V1）  
6 
打印、拷贝即为非受控文件，请核查最新版本 
- Printed Copy is Uncontrolled – Check Issue is Current - 
 
表3(续)/Table 3（continous） 
力学性能/Mechanical propertya,b,c 
强度等级 
Strength 
level 
(MPa) 
牌号 
Symbol 
屈服强度
/Yield 
strength 
(MPa) 
抗拉强度
/Tensile 
strength 
(MPa) 
断后伸长率
/Elongatioe 
％ 
塑性应变
比/Plastic 
strain 
ratio 
r90 
应变硬化
指数
/Strain 
hardening 
n90 
烘烤硬化值
/BH2 
(MPa) 
不小于/min 
SCG500C 
500～700 
≥780 
≥10 
－ 
－ 
30 
500 
SCG500D 
500～650 
≥780 
≥12 
－ 
－ 
30 
SCG600R 
620～770 
800～950
≥8 
－ 
－ 
－ 
600 
SCG600D 
600～750 
≥980 
≥10 
－ 
－ 
30 
700 
SCG700C 
700～900 
≥980 
≥7 
－ 
－ 
30 
850 
SCG850R 
850～
1050 
1000～
1200 
≥5 
－ 
－ 
－ 
a  试样为GB/T 228中的P6试样，试样方向为横向。 
b  当产品厚度大于0.5 mm，且小于0.7 mm时，断后伸长率最小规定值可下降2％。  
c  当产品为热镀锌铁合金钢板时，断后伸长率最小规定之可降低2％，r90最小规定值可降低0.2。 
d  当产品厚度大于1.5 mm时，r90最小规定值可降低0.2。 
e  时效性：钢板自制造完成日起，在六个月内其机械性能仍满足以上要求，且不产生“拉伸应变”痕。 
f  时效性：钢板自制造完成日起，在三个月内其机械性能仍满足以上要求，且不产生“拉伸应变”痕。 
a  The samples are according to P6 from GB/T 228. The values for the tensile test apply for transverse pieces.
b  Decreased minimum elongation values apply for thickness > 0.5 mm and ≤ 0.7 mm (minus 2 units). 
c  For ZF-coatings, the A80 values are lowered by 2 units and the r90-values are lowered by 0.2. 
d  For thicknesses > 1.5 mm the r90-values are additionally lowered by 0.2. 
e  Aging property: mechinicail property of steel shall be satisfied with the requirement above and be free 
from stretcher strain marks within 6 months commencing from manufactured date. 
f  Aging property: mechinicail property of steel shall be satisfied with the requirement above and be free 
from stretcher strain marks within 3 months commencing from manufactured date. 
 
 
5.3 钢板质量。 
5.3.1 钢板的表面应具有良好的磷化性、涂饰
性、耐蚀性，其表面质量应满足表4 的规定。 
 
5.3.2 在通常的加工过程中，钢板不得有镀层
的剥落和显著的粉化。 
5.3.3 钢板应具有可焊性，并易于在拼装线上
实现焊接与质量控制。 
 
5.3.4 对于C 含量小于0.015% 的钢材应进行二
次加工脆性测试( 试验标准：SMTC 5 000 
001-2009)，所有按本标准供货的钢板都不能有
二次加工脆性。 
 
5.3 steel quality 
5.3.1  Steel sheet surface shall be of good 
phosphatization, 
coating, 
and 
corrosion 
resistance.The classification of surface quality 
shall be as given in Table 4. 
5.3.2  In usual processing, steel coating shall 
not result in peeling or extensive powdering. 
5.3.3  Steel sheet shall be weldable. It shall 
be easy to weld and control the welding 
quality on the assembly line. 
5.3.4  If carbon percentage is lower than 
0.015%, the steel shall be made the 
Secondary Working Embrittlement (SWE) test 
according to SMTC 5 200 001-2009. No SWE 
problem shall occur. 
表4 /Table 4 
代号 
Symbol 
特征/Character 
表面平均粗糙度
Surface average 
roughness （Ra） 
适用零件 
Applied part 
B 
钢板表面不能有异常镀层成分、锈痕、气泡及划伤等使用
上有害的缺陷 
Steel sheet surface shall be free from any bugs such as 
unusual coating components,  rust marks, air bubbles 
or nicks etc. 
0.6≤ Ra≤ 1.9μm 
内部件 
Interior 
C 
钢板的一面不能有影响涂漆后外观质量的任何缺陷，另一
面为B 等级。  
One side of surface shall be free from any bugs that 
shall influence outer quality after painting. The other 
side shall be B level. 
0.7≤ Ra≤ 1.5 μm 
外覆盖件 
Exterior 
 


SMTC 5 110 003—2010（V1）  
7 
打印、拷贝即为非受控文件，请核查最新版本 
- Printed Copy is Uncontrolled – Check Issue is Current - 
 
5.4 镀层重量  
5.4.1 钢板的镀层为双面等厚镀层，以每面镀层
重量的形式表示，单位为克/平方米（g/m
2）。镀
层重量按表5 规定。 
 
 
 
5.4.2 锌铁合金的镀层重量为镀层中锌和铁的
重量之和。 
5.4 Coating mass 
5.4.1 The Steel coating shall be equal 
thickness on both sides. Coating thickness 
is defined by g/m2 and refers to both sides of 
the 
material. 
Recommended 
coating 
masses of the steel and symbols shall be 
as given in table 5. 
5.4.2  The coating mass should be the 
sum of zinc and iron in the alloy coating. 
5.5 表面结构 
钢板的表面结构按表6规定。 
5.5  Coating surface structure 
Coating surface structure shall be as given 
in table 6. 
表5 /Table 5 
镀层重量/Coating weigh (g/m2 ) 
镀层代号 
Coating mass 
designation 
单面三点平均值(不小于) 
Average of 3 points mass(min) 
单面单点公差 
Single point mass tolerance 
40/40 
40 
45/45 
45 
50/50 
50 
60/60 
60 
70/70 
70 
（0.85～1.35） 单面三点最小平均值/Least 
average of 3 points mass 
表6 /Table 6 
镀层种类/Coating type 
表面结构/Surface structure 
特征/Character 
Z 
零锌花/Spangle free 
ZF 
锌铁合金/zinc-iron alloy 
无光泽/lackluster 
 
5.6 镀层合金化程度 
锌铁合金化镀层铁含量为7～１5％（目标：
9～１1％）。 
5.6  Zinc-iron alloy coating extent 
Iron content shall be 7~15%(Target: 
9~11%) within the coating. 
5.7 表面处理 
钢板的表面处理如表7的规定。 
5.7  Surface treatment 
Steel sheet’s surface treatment shall be as 
given in table 7. 
表7 /Table 7 
油的类型/Type of oiling 
代号/Symbol
用途/Use 
防锈油rust preventive oil 
— 
一般用/Normal a 
高级润滑防锈油high lubrication rust preventive oil
L 
难成形零件用/For hard forming part 
a：表面所涂一般用防锈油应保证钢板在规定的运输和储存期间表面不产生白锈，并在冲压加工前易于使用适当
的脱脂剂除油，且不影响镀层。 
a:  Normal rust preventive oil means that steel sheet shall not emerge white rust during transport and 
deposited. It shall be disposed by degreaser before forming and not influence coating. 
 
 
 
6 尺寸外形及允许偏差 
6  Dimensions and tolerances 
6.1 标准厚度规格 
标准厚度规格见表8。 
6.1  Standard thickness 
Standard thickness of sheet shall be as 
given in table 8. 
 
表8 /Table 8  
标准厚度/Standard thickness 
0.50，0.55，0.60，0.70，0.75，0.80，0.9，1.0，1.2，(1.4)a，1.5，(1.6)a，
1.8，2.0，2.3，2.5， 
a  括号内为不推荐厚度 
a  Not recommended thickness in bracket 
 
 
6.2 厚度允许偏差 
 
6.2 Thickness tolerances 
钢板的厚度允许偏差应符合表9的规定。 
Steel sheet thickness tolerances shall be as 
given in table 9.
