Repository: kujaxr/obsidian-vault

File: 材料工程师/SMTC 5 110 003 汽车用连续热镀锌_锌铁合金钢板及钢带Continuously hot-dip zinc_zinc-iron alloy coated steel sheet and strip for automobile use(110608).pdf.md
# SMTC 5 110 003 汽车用连续热镀锌_锌铁合金钢板及钢带Continuously hot-dip zinc_zinc-iron alloy coated steel sheet and strip for automobile use(110608).pdf

 
 
上汽股份有限公司技术中心企业技术标准 
Enterprise  Technical  Standard  of  SAIC  Motor  Technical  Center 
SMTC
SMTC 5 110 003－2011(V2)
代替SMTC 5 110 003－2010(V1)
 
 
汽车用连续热镀锌/锌铁合金钢板及钢带
Continuously hot-dip zinc/zinc-iron alloy coated steel sheet 
and strip for automobile use 
 
 
 
2011-06-08  发布/Issue 
 2011-06-09  实施/Implementation 
上汽股份技术中心技术标准化委员会  
Technical Standardization Committee of  SAIC Motor Technical Center   
发
布
Issue


SMTC 5 110 003－2011 (V2) 
I 
打印、拷贝即为非受控文件，请核查最新版本 
- Printed Copy is Uncontrolled – Check Issue is Current - 
目 次/Contents 
前言Forward ......................................................................................... II 
1 范围Scope .......................................................................................... 1 
2 规范性引用文件Normative reference .................................................................. 1 
3 术语和定义Terms and definitions .................................................................... 2 
4 分类和代号Classification and symbol ................................................................ 3 
4.1 钢板分类Classification of steel sheet ............................................................ 3 
4.2 牌号定义规则Regulation of specification .......................................................... 4 
5 技术要求Technical requirement ...................................................................... 4 
5.1 化学成分Chemical component ....................................................................... 4 
5.2 力学性能Mechanical property ...................................................................... 4 
5.3 钢板质量Steel quality ............................................................................ 6 
5.4 镀层重量Coating mass ............................................................................. 7 
5.5 钢板表面结构Coating surface structure ............................................................ 7 
5.6 镀层合金化程度Zinc-iron alloy coating extent. .................................................... 7 
5.7 钢板的表面处理Surface treatment .................................................................. 7 
6 尺寸外形及允许偏差Dimensions and tolerances ........................................................ 8 
6.1 标准厚度Standard thickness ....................................................................... 8 
6.2 厚度允许偏差Thickness tolerances ................................................................. 8 
6.3 宽度允许偏差Width tolerances ..................................................................... 9 
6.4 长度允许偏差Length tolerances .................................................................... 9 
6.5 不平度Flatness tolerances ........................................................................ 9 
6.6 脱方度Out-of-squareness ......................................................................... 10 
6.7 镰刀弯Edge camber ............................................................................... 10 
7 试验Testing ....................................................................................... 10 
7.1 钢板的化学分析Steel chemical analysis ........................................................... 10 
7.2 钢板的拉伸试验Steel tensile test ................................................................ 10 
7.3 钢板的塑性应变比（r 值）试验Steel plastic strain ratio(r value) test ............................. 11 
7.4 钢板的应变硬化指数（n 值）试验Steel strain hardening exponent(n value) test ...................... 11 
7.5 钢板的镀层重量试验Steel coating mass test ....................................................... 11 
7.6 钢板的烘烤硬化值（BH2）的测量方法Steel bake-hardening value(BH2) test  ........................... 11 
7.7 钢板的表面粗糙度测量方法Measuring method of surface roughness for steel sheet  ................... 11 
8 数值修约规则Rules for rounding off of numerical values ............................................ 11 
9 法规要求Legal requirements ........................................................................ 11 
附录A（规范性附录）牌号命名规则Annex A (normative annex) Regulation of specification definition
 .................................................................................................... 12 
附录B （资料性附录）本标准与其他标准相近牌号对照表Annex B (informative annex) Comparable steel 
grade with his standard ......................................................................... 13 
 


SMTC 5 110 003－2011 (V2) 
II 
打印、拷贝即为非受控文件，请核查最新版本 
- Printed Copy is Uncontrolled – Check Issue is Current - 
前    言 
为规范SMTC 镀锌钢板的设计与使用，特
制定此标准。 
本标准是对SMTC 5 110 003-2010(V1) 
《汽车用连续热镀锌/锌铁合金钢板及钢带》的
修订。自本标准实施之日起代替SMTC 5 110 
003-2010 (V1)。 
本标准与SMTC 5 110 003-2010(V1)相比
的主要变化是： 
——表3 中SCG180B 烘烤硬化值由35MPa
调整为30MPa。 
——表5 中镀层重量单面单点公差上限由
1.35 调整为1.4。 
——调整了钢板标准厚度规格。 
——修改了厚度允许偏差的规定。 
——更新了附录A 和附录B。 
当中英文产生疑义时，以中文为准。 
本标准的附录A 为规范性附录，附录B 为
资料性附录。 
本标准由材料分标委提出。 
本标准由SMTC 技术标准化委员会批准。 
本标准由标准化工作组归口管理。 
本标准起草部门：质保部。 
本标准主要起草人：付玉生、刁法玺、赵苏
阳。 
本标准于2010年03月23日首次批准发布，
2010 年03 月24 日实施。本次为第一次修订。 
本标准所代替标准的历次版本发布情况为： 
——SMTC 5 110 003-2010 (V1)。 
 
 
 
 
Foreword 
 
 
This standard is established for the design 
and use of zinc coated steel. 
This standard is a revision for SMTC 5 110 
003-2010(V1) Continuously hot-dip zinc / 
zinc-iron alloy coated steel sheet and strip for 
automobile use. This standard will replace 
SMTC 
5 
110 
003-2010(V1) 
from 
the 
implementation date of it. 
Comparing this standard with SMTC 5 110 
003-2010(V1), the main changes are as 
follows: 
—The BH2 of SCG180B in table 3 is 
ajusted from 35MPa to 30MPa. 
—The upper limit of single point mass 
tolerance of coating weight in table 5 is ajusted 
from 1.35 to 1.4. 
—Ajust the standard thickness of steel 
sheet. 
—Change 
the 
regulations 
of 
width 
tolerance. 
—Update Annex A and Annex B. 
This standard is developed in Chinese and 
English. Any doubts refer to the Chinese 
version. 
Annex A is normative, Annex B is 
informative. 
This standard was proposed by the 
material sub-committee. 
This standard was approved by the SMTC 
Technical Standardization Committee. 
This 
standard 
was 
specification 
management by Standardization working team. 
The drafting department of this standard 
is: Center Laboratory, Quality Assurance Dept. 
The main drafters of this standard are: Fu 
Yusheng, Diao Faxi, Zhao Suyang. 
This standard was first published on Mar. 
23, 2010 and implemented on Mar. 24, 2010. 
This revision is the first revision. 
The issued case of all previous editions of 
the standards which was repaced by this 
standard: 
—SMTC 5 110 003-2010 (V1). 
 


SMTC 5 110 003－2011 (V2) 
1 
打印、拷贝即为非受控文件，请核查最新版本 
- Printed Copy is Uncontrolled – Check Issue is Current - 
汽车用连续热镀锌/锌铁合金 
钢板及钢带 
 
Continuously hot-dip 
zinc/zinc-iron alloy coated 
steel sheet and strip for 
automobile use 
1 范围 
本标准规定了汽车用连续热镀锌/锌铁合金的
分类和代号、尺寸、外形、技术要求和试验等。 
 
 
 
  
本标准适用于上海汽车乘用车公司生产的车
辆中使用的以冷连轧钢带为基板，通过连续热镀
工艺生产的热镀锌/锌铁合金钢板及钢带，以下简
称钢板。 
 
1  Scope  
This standard specifies the terms and 
definitions, 
classification 
and 
symbol, 
dimension, shape, technical-requirements, 
inspection and testing etc. of continuously 
hot-dip zinc(Z), zinc-iron alloy(ZF) coated 
steel sheet and strip for automobile use. 
This standard applies to the hot-dip zinc 
and zinc-iron alloy coated steel sheet and 
strip(hereinafter referred as steel sheet) used 
by SMPV. The base metal shall be cold rolled 
steel strip. 
2 范性引用文件 
下列文件中的条款通过本标准的引用而成为
本标准的条款。凡是注日期的引用文件，其随后
所有的修改单（不包括勘误的内容）或修订版均
不适用于本标准，然而，鼓励根据本标准达成协
议的各方研究是否可使用这些文件的最新版本。
凡是不注日期的引用文件，其最新版本适用于本
标准。 
 
 
 
 
GB/T 222-2006 钢的成品化学成分允许偏
差 
GB/T 223 钢铁及合金化学分析方法 
 
GB/T 228-2002 金属材料 室温拉伸试验方
法 
GB/T 1031-2009 产品几何技术规范(GPS) 
表面结构 轮廓法 表面粗糙度参数及其数值 
 
GB/T 1839-2008 钢产品镀锌层质量试验方
法 
 
GB/T 2523-2008 冷轧金属薄板（带）表面
粗糙度和峰值数测量方法 
 
GB/T 2975-1998 钢及钢产品 力学性能试
验取样位置及试样制备 
 
GB/T 5027-2007 金属材料 薄板和薄带 塑
性应变比（r值）的测定 
 
GB/T 5028-2008 金属材料 薄板和薄带 拉
伸应变硬化指数（n值）的测定 
 
2  Normative references 
The following normative documents 
contain provision which, through reference in 
this text, constitute provisions of this 
standard. For dated reference, subsequent 
amendments to, or revisions of, any of these 
publications do not apply (exclude the 
correction), but parties to agreements based 
on 
this 
standard 
are 
encouraged 
to 
investigate the possibility of applying the 
most recent editions of the standards. For 
undated references, the latest edition of the 
normative document referred to applies.  
GB/T 222-2006 Permissible tolerances 
for chemical composition of steel products 
GB/T 223 Methods for chemical analysis 
of iron, steel and alloy 
GB/T 
228-2002 
Metallic 
materials 
-Tensile testing at ambient temperature 
GB/T 1031-2009 Geometrical Product 
Specifications (GPS)-Surface texture: Profile 
method-Surface roughness parameters and 
their values 
GB/T 
1839-2008 
Test 
method 
for 
gravimetric determination of the mass per 
unit area of galvanized coatings on steel 
products 
GB/T 2523-2008 Measuring method of  
surface roughness and peak count for 
cold-rolled metal sheet (strip) 
GB/T 
2975-1998 
Steel 
and 
steel 
products-Location and preparation of test 
pieces for mechanical testing 
GB/T 
5027-2007 
Metallic 
materials 
-Sheet and strip-Determination of plastic 
strain ratio 
GB/T 
5028-2008 
Metallic 
materials 
-Sheet and strip-Determination of tensile 
strain hardening exponent 


SMTC 5 110 003－2011 (V2) 
2 
打印、拷贝即为非受控文件，请核查最新版本 
- Printed Copy is Uncontrolled – Check Issue is Current - 
GB/T 8170-2008 数值修约规则与极限数值
的表示和判定 
 
GB/T 20564.1-2007 汽车用高强度冷连轧钢
板及钢带 第1部分：烘烤硬化钢 
SMTC 5 200 001-2010 (V1) 二次加工脆性
测试程序 
GB/T 8170-2008 Rules of rounding off 
for numerical values & expression and 
judgement of limiting values 
GB/T 20564.1-2007 Continuously cold 
rolled high strength steel sheet and strip for 
automobile-Part 1: Bake hardening steel 
SMTC 5 200 001-2010 (V1) Secondary 
work embrittlement test procedure 
3 术语和定义 
下列术语和定义适用于本标准。 
 
3  Terms and definitions 
The following terms and definitions 
apply to this standard 
3.1 热镀纯锌镀层——热镀锌生产线上生产的
由纯锌组成的镀层。熔融锌液中锌含量应不小于
99%。  
 
3.1  Hot dip zinc coating(Z) 
Application 
of 
a 
zinc 
coating 
by 
immersing the prepared products in a molten 
bath containing a zinc content of at least 
99%. 
3.2 热镀锌铁合金镀层——热镀锌生产线上，将
经过预处理的钢带浸入熔融锌液中所得到的镀
层。熔融锌液中锌含量应不小于99%。随后，通过
合金化处理工艺在整个镀层上形成锌铁合金层，
合金镀层中铁含量通常为7～15%。  
 
3.2  Hot dip zinc-iron alloy coating(ZF) 
Application 
of 
a 
zinc 
coating 
by 
immersing the prepared products in a molten 
bath containing a zinc content of at least 
99%. Subsequent annealing produces an 
iron-zinc coating with an iron content of 
normally 7% to 15%. 
3.3 无间隙原子钢——无间隙原子钢是在超低
碳钢中加入适量的钛或铌，使钢中的碳、氮间隙
原子完全被固定成碳、氮化物，钢中没有间隙原
子存在的一类钢。  
 
3.3  Interstitial free steel 
Steel 
achieves 
interstitial 
free 
by 
additions of titanium or niobium to the ultra 
low carbon steel that can change carbon and 
nitrogen to carbide and nitride. 
3.4 无间隙原子高强度钢——通过控制钢中的
化学成分来改善钢的塑性应变比（r 值）和应变硬
化指数（n 值）。由于钢中元素的固溶强化和无间
隙原子的微观结构，这种钢既具有高强度，又具
有非常好的冷成型性能，通常用来制作需要深冲
压的复杂部件。 
 
3.4  High strength interstitial free steel 
R-value and n-value can be improved by 
controlling chemical components within the 
steel. This kind of steel has high strength and 
good 
formability 
as 
its 
solid 
solution 
strengthening elements are a interstitial free 
atomic structure. 
3.5 高强度低合金钢——在低碳钢或超低碳钢
中，通过单一或复合添加铌，钛，钒等微合金元
素，形成碳氮化合物粒子析出进行强化，同时，
通过微合金元素的细化晶粒作用，以获得较高的
强度。  
 
3.5  High strength low alloy steel(HSLA) 
Steel achieves the required strength 
level primarily by adding small amounts of 
micro-alloying elements such as niobium, 
titanium and/or vanadium, which contribute 
to fine carbide/nitride precipitation and grain 
size refining. 
3.6 烘烤硬化高强度钢——在低碳钢或超低碳
钢中保留一定量的固溶碳原子，必要时可通过添
加磷等固溶强化元素来提高强度，钢板成形后经
涂漆烘烤处理其强度会进一步提高，同时这种钢
板还具有较好的成形性能。 
 
3.6  Bake hardening high strength steel 
An adequate amount of solid solution 
carbon and/or nitrogen remains in the low 
carbon steel or ultra low carbon steel, solid 
solution strengthening elements such as 
phosphorus, etc. may also be added to 
increase strength. The steel exhibits an 
additional increase in yield strength due to 
age hardening after forming which is 
accelerated by subsequent paint baking. 
Meanwhile, it has good formability. 
3.7 双相钢——钢的显微组织主要为铁素体和
马氏体，马氏体组织以岛状弥散分布在铁素体基
体上。双相钢无时效，具有低的屈强比和较高的
加工硬化指数以及烘烤硬化值，是结构类零件首
 
3.7  Dual phase high strength steel 
Steel with both higher strength and 
enhanced formability, consists of a ferritic 
matrix containing a hard martensitic second 
phase in the form of islands. Dual phase 


SMTC 5 110 003－2011 (V2) 
3 
打印、拷贝即为非受控文件，请核查最新版本 
- Printed Copy is Uncontrolled – Check Issue is Current - 
选材料之一。 
steel does not age. It has a low yield ratio, 
high 
work-hardening 
index 
and 
bake-hardening 
value. 
It 
is 
good 
for 
structural parts. 
3.8 复相钢——钢的显微组织主要为铁素体和
（或）贝氏体组织。在铁素体和（或）贝氏体基
体上，通常分布少量的马氏体、残余奥氏体和珠
光体组织。通过添加微合金元素Ti 或Nb，形成细
化晶粒或析出强化的效应。这种钢具有非常高的
抗拉强度。与同等抗拉强度的双相钢相比，其屈
服强度明显要高很多。这种钢具有较高的能量吸
收能力和较高的残余应变能力。  
 
3.8  Complex-phase high strength steel 
Steel consists mainly of a ferrite and/or 
bainite. 
Small 
amounts 
of 
martensite, 
austenite 
and 
pearlite 
remain 
in 
the 
substrate. By adding Ti or Nb, it can increase 
strength. This kind of steel has a high tensile 
strength. Its yield strength is higher than 
what is the same tensile strength as it. It has 
high energy absorbing property and high 
residual strain ability.  
3.9 相变诱导塑性钢——钢的显微组织为铁素
体、贝氏体和残余奥氏体，其中，残余奥氏体的
含量最少不低于5%。在成形过程中，残余奥氏体
可相变为马氏体组织，具有较高的加工硬化率、
均匀伸长率和抗拉强度。与同等抗拉强度的双相
钢相比，具有更高的延伸率。  
 
3.9 Transformation induced plasticity 
steel(TRIP) 
Steel consists mainly of a ferrite, bainite 
and remainder austenite. Austenite is not 
lower than 5%. In the forming process, 
remainder 
austenite 
can 
transform 
to 
martensite. This has a high work hardening 
rate, uniform elongation and tensile strength. 
Compared with the same tensile strength 
dual phase steel, it is higher elongation. 
3.10 拉伸应变痕——冷加工成形过程中，由于
时效的原因，钢板出现不均匀变形，导致钢板发
生局部塑性变形，最终会在钢板表面呈现与拉伸
方向成一定角度的一系列平行线状的褶皱或不规
则折线、不规则表面扭曲等有损表面外观质量的
缺陷。  
 
3.10  Stretcher strain marks 
As aging during the steel processing, 
there may be  inhomogeneous deformation. 
It will result in partly plastic deformation. 
Defects which influence surface quality will 
appear. These defects include paralled 
drapes, irregular fold line, and irregular 
surface distortion. 
4 分类和代号 
 
4  classification and symbol 
4.1 钢板按用途区分如表1 所示。 
 
4.1  The classification of steel sheet in 
accordance with application shall be as given 
in table 1. 
表1 /Table 1 
牌号/Steel grades 
主要用途/Application 
特点/Steel description 
SCG1+Z,SCG1+ZF 
一般用/Commercial 
低碳铝镇静钢 
Low carbon Al-killed steel 
SCG2+Z,SCG2+ZF 
冲压用/Drawing 
无间隙原子钢 
interstitial free steel 
SCG3+Z,SCG3+ZF 
深冲用/Deep drawing 
SCG4+Z,SCG4+ZF 
特深冲用/Extra deep drawing 
SCG5+Z,SCG5+ZF 
超深冲用/Super deep drawing 
SCG180Y+Z, SCG180Y+ZF 
冲压用或深冲用/Drawing or deep drawing 
无间隙原子高强度钢 
high strength interstitial free 
steel 
SCG220Y+Z, SCG220Y+ZF 
一般用或冲压用/Commercial or drawing 
SCG260Y+Z, SCG260Y+ZF 
结构用或一般用/Structural or commercial 
SCG300Y+Z, SCG300Y+ZF 
结构用/Structural 
 
 


SMTC 5 110 003－2011 (V2) 
4 
打印、拷贝即为非受控文件，请核查最新版本 
- Printed Copy is Uncontrolled – Check Issue is Current - 
表1（续）/Table 1（continuous） 
牌号/Steel grades 
主要用途/Application 
特点/Steel description 
SCG180B+Z, SCG180B+ZF 
冲压用/Drawing 
烘烤硬化钢 
Bake hardening high strength 
steel 
SCG220B+Z, SCG220B+ZF 
一般用或冲压用/Commercial or drawing 
SCG260B+Z, SCG260B+ZF 
结构用或一般用/Structural or commercial 
SCG300B+Z, SCG300B+ZF 
结构用/Structural 
SCG260L+Z, SCG260L+ZF 
结构件/Structural part 
高强度低合金钢 
High strength low alloy steel 
SCG300L+Z, SCG300L+ZF 
SCG340L+Z, SCG340L+ZF 
SCG380L+Z, SCG380L+ZF 
结构件，加强件/ 
Structural and reinforced part 
SCG420L+Z, SCG420L+ZF 
SCG260D+Z, SCG260D+ZF 
结构件/Structural part 
双相钢 
Dual phase high strength 
steel 
SCG300D+Z, SCG300D+ZF 
结构件，加强件/ 
Structural and reinforced part 
SCG340D+Z, SCG340D+ZF 
SCG420D+Z, SCG420D+ZF 
SCG500D+Z, SCG500D+ZF 
SCG600D+Z, SCG600D+ZF 
加强件，防撞件/Reinforced and crash 
resistant part
SCG600R+Z 
防撞件，滚压件/Crash and rolling press 
SCG850R+Z 
SCG340C+Z, SCG340C+ZF 
结构件，加强件/Structural and reinforced part 
复相钢 
Complex-phase high 
strength steel 
SCG500C+Z, SCG500C+ZF 
加强件，防撞件/Reinforced and crash 
resistant part 
SCG700C+Z, SCG700C+ZF 
SCG380T+Z, SCG380T+ZF 
结构件，加强件/Structural and reinforced part 
相变诱导塑性钢 
Transfomation induced 
plasticity steel 
SCG420T+Z, SCG420T+ZF 
 
4.2 牌号定义规则按附录A 所示。 
 
4.2  Regulation of specification shall be as 
given in Annex A. 
5 技术要求 
 
5  Technical requirement 
5.1 化学成分 
 
5.1  Chemical composition 
5.1.1 钢板基板的化学成分按供货钢厂的标准
规定执行或由供需双方协商确定，其化学成分允
许偏差应符合GB/T 222 的规定。 
 
5.1.1  The chemical composition of base 
metal steel should be in accordance with the 
steel factory’s standard and confirmed by 
both supplier and purchaser. Permissible 
tolerances for chemical composition of steel 
products shall be in accordance with GB/T 
222. 
5.1.2 烘烤硬化钢及磷强化钢：C 含量＋P 含量
≤0.16%。 
 
5.1.2 
For 
bake-hardening 
steel 
and 
phosphorus solid solution strengthening 
steel, the content of carbon and phosphorus 
is no more than 0.16%. 
5.2 力学性能 
 
5.2  Mechanical properties 
5.2.1 钢板的力学性能应符合相应的表2、表3
中的规定。 
 
5.2.1  The mechanical properties shall be 
as given in table 2 and 3. 
5.2.2 当屈服现象不明显时，屈服强度为Rp0.2；
当屈服现象明显时，采用ReL。 
 
5.2.2 
When 
the 
yield 
point 
is 
not 
pronounced, the yield strength values apply 
to Rp0.2; otherwise, ReL is applicable. 


SMTC 5 110 003－2011 (V2) 
5 
打印、拷贝即为非受控文件，请核查最新版本 
- Printed Copy is Uncontrolled – Check Issue is Current - 
表2 /Table 2 
牌号 
Steel grade 
镀层结构
Coating 
structure 
力学性能/Mechanical propertiesa, b 
屈服强度 
Yield strength 
(MPa) 
抗拉强度 
Tensile strength 
(MPa) 
断后伸长率
Elongatioe 
塑性应变比
Plastic strain 
ratio 
r90 
应变硬化指数
Strain hardening 
n90 
SCG1 
+Z 
160～300 
(目标/Target 230) 
270～400 
≥29 
- 
- 
 
+ZF 
SCG2e 
+Z 
140～220 
270～350 
≥34 
1.6 
1.4 
0.18 
+ZF 
≥32 
0.17 
SCG3e 
+Z 
130～200 
270～340 
≥38 
1.8 
0.20 
+ZF 
≥36 
1.6 
0.19 
SCG4e 
+Z 
120～180 
270～330 
≥40 
2.0c 
0.21 
+ZF 
≥38 
1.8c, d 
0.20d 
SCG5e 
+Z 
120～170 
260～320 
≥42 
2.1c 
0.22 
+ZF 
≥39 
2.0c, d 
0.21d 
a  试样为GB/T 228中的P6试样，试样方向为横向。 
The samples are according to P6 from GB/T 228. The values for the tensile test apply for transverse 
pieces. 
b  当产品厚度大于0.5 mm，且小于等于0.7mm时，断后伸长率最小规定值可下降2%。 
Decreased minimum elongation values apply for thickness > 0.5 mm and ≤ 0.7 mm (minus 2 units). 
c  当产品厚度大于1.5 mm时，r90最小规定值可降低0.2。 
For thicknesses > 1.5 mm the r90-values are additionally lowered by 0.2. 
d  当产品厚度小于0.7 mm时，r90最小规定值可降低0.2，n90可降低0.01。 
For thicknesses < 0.7 mm the r90-values are additionally lowered by 0.2, and the n90-values are additionlly 
lowered by 0.01. 
e  时效性：钢板自制造完成日起，在六个月内其机械性能仍满足以上要求，且不产生“拉伸应变”痕。 
Aging property: mechinicail property of steel shall be satisfied with the requirement above and be free 
from stretcher strain marks within 6 months commencing from manufactured date. 
 
 
表3 /Table 3 
强度等级 
Strength 
level 
(MPa) 
牌号 
Symbol 
力学性能/Mechanical propertya,b,c 
屈服强度
/Yield 
strength 
(MPa) 
抗拉强度
/Tensile 
strength 
(MPa) 
断后伸长率
/Elongatioe 
％ 
塑性应变比
/Plastic 
strain ratio 
r90 
应变硬化指
数/Strain 
hardening 
n90 
烘烤硬化值
/BH2 
(MPa) 
不小于/min 
180 
SCG180Bf 
180～240 
300～360 
≥34 
1.5 
0.16 
30 
SCG180Ye 
180～240 
340～400 
≥34 
1.7d 
0.18 
－ 
220 
SCG220Bf 
220～280 
340～400 
≥32 
1.2 
0.15 
35 
SCG220Ye 
220～280 
340～420 
≥32 
1.5d 
0.17 
－ 
260 
SCG260Le 
260～330 
350～430 
≥26 
－ 
－ 
－ 
SCG260D 
260～340 
≥450 
≥27 
－ 
0.16 
30 
SCG260Bf 
260～320 
360～440 
≥28 
－ 
－ 
35 
SCG260Ye 
260～320 
380～440 
≥30 
1.4d 
0.16 
－ 
300 
SCG300Le 
300～380 
380～480 
≥23 
－ 
－ 
－ 
SCG300D 
300～400 
≥500 
≥24 
－ 
0.15 
30 
SCG300Bf 
300～360 
400～480 
≥26 
－ 
－ 
35 
SCG300Ye 
300～360 
390～470 
≥27 
1.3d 
0.15 
－ 
 


SMTC 5 110 003－2011 (V2) 
6 
打印、拷贝即为非受控文件，请核查最新版本 
- Printed Copy is Uncontrolled – Check Issue is Current - 
表3(续)/Table 3（continous） 
强度等级 
Strength 
level 
(MPa) 
牌号 
Symbol 
力学性能/Mechanical propertya,b,c 
屈服强度
/Yield 
strength 
(MPa) 
抗拉强度
/Tensile 
strength 
(MPa) 
断后伸长率
/Elongatioe 
％ 
塑性应变比
/Plastic 
strain ratio 
r90 
应变硬化指
数/Strain 
hardening 
n90 
烘烤硬化值
/BH2 
(MPa) 
不小于/min 
340 
SCG340C 
340～500 
≥600 
≥16 
－ 
－ 
30 
SCG340Le 
340～420 
410～510 
≥21 
－ 
－ 
－ 
SCG340D 
340～460 
≥600 
≥21 
－ 
0.14 
30 
380 
SCG380Le 
380～480 
440～560 
≥19 
－ 
－ 
－ 
SCG380T 
380～480 
≥590 
≥26 
－ 
0.20 
40 
420 
SCG420D 
420～550 
≥780 
≥14 
－ 
0.12 
30 
SCG420Le 
420～520 
470～590 
≥17 
－ 
－ 
－ 
SCG420T 
420～560 
≥780 
≥22 
－ 
0.18 
40 
500 
SCG500C 
500～700 
≥780 
≥10 
－ 
－ 
30 
SCG500D 
500～650 
≥780 
≥12 
－ 
－ 
30 
600 
SCG600R 
620～770 
800～950 
≥8 
－ 
－ 
－ 
SCG600D 
600～750 
≥980 
≥10 
－ 
－ 
30 
700 
SCG700C 
700～900 
≥980 
≥7 
－ 
－ 
30 
850 
SCG850R 
850～1050 
1000～1200 
≥5 
－ 
－ 
－ 
a  试样为GB/T 228中的P6试样，试样方向为横向。 
The samples are according to P6 from GB/T 228. The values for the tensile test apply for transverse 
pieces. 
b  当产品厚度大于0.5mm，且小于等于0.7mm时，断后伸长率最小规定值可下降2％。  
Decreased minimum elongation values apply for thickness > 0.5 mm and ≤ 0.7 mm (minus 2 units). 
c  当产品为热镀锌铁合金钢板时，断后伸长率最小规定之可降低2％，r90最小规定值可降低0.2。 
For ZF-coatings, the A80 values are lowered by 2 units and the r90-values are lowered by 0.2. 
d  当产品厚度大于1.5mm时，r90最小规定值可降低0.2。 
For thicknesses > 1.5 mm the r90-values are additionally lowered by 0.2. 
e  时效性：钢板自制造完成日起，在六个月内其机械性能仍满足以上要求，且不产生“拉伸应变”痕。 
Aging property: mechinicail property of steel shall be satisfied with the requirement above and be free 
from stretcher strain marks within 6 months commencing from manufactured date. 
f  时效性：钢板自制造完成日起，在三个月内其机械性能仍满足以上要求，且不产生“拉伸应变”痕。 
Aging property: mechinicail property of steel shall be satisfied with the requirement above and be free 
from stretcher strain marks within 3 months commencing from manufactured date. 
 
5.3 钢板质量 
 
5.3 steel quality 
5.3.1 钢板的表面应具有良好的磷化性、涂饰
性、耐蚀性，其表面质量应满足表4 的规定。 
 
5.3.1 Steel sheet surface shall be of good 
phosphatization, 
coating, 
and 
corrosion 
resistance.The classification of surface quality 
shall be as given in Table 4. 
5.3.2 在通常的加工过程中，钢板不得有镀层
的剥落和显著的粉化。 
 
5.3.2 In usual processing, steel coating shall 
not result in peeling or extensive powdering. 
5.3.3 钢板应具有可焊性，并易于在拼装线上
实现焊接与质量控制。 
 
5.3.3 Steel sheet shall be weldable. It shall be 
easy to weld and control the welding quality 
on the assembly line. 
5.3.4 对于C 含量小于0.015% 的钢材应进行二
次加工脆性测试(试验标准：SMTC 5 200 001)，
所有按本标准供货的钢板都不能有二次加工脆
性。 
 
5.3.4 The Secondary Working Embrittlement 
(SWE) test shall be carried out for steel sheet 
with carbon content less than 0.015% 
according to SMTC 5 200 001. No SWE 
problem shall occur for all steels that are 


SMTC 5 110 003－2011 (V2) 
7 
打印、拷贝即为非受控文件，请核查最新版本 
- Printed Copy is Uncontrolled – Check Issue is Current - 
supplied according to this standard. 
表4 /Table 4 
代号 
Symbol 
特征/Character 
表面平均粗糙度a
 
Surface average 
roughness (Ra) 
适用零件 
Applied part 
B 
钢板表面不能有异常镀层成分、锈痕、气泡及划伤等使用
上有害的缺陷 
Steel sheet surface shall be free from unusual coating 
components,  rust marks, air bubbles or nicks etc. 
0.6≤Ra≤1.9μ m 
内部件 
Interior 
C 
钢板的一面不能有影响涂漆后外观质量的任何缺陷，另一
面为B 等级。  
One side of surface shall be free from defects that shall 
influence outer quality after painting. The other side 
shall be B level. 
0.7≤Ra≤1.5μ m 
外覆盖件 
Exterior 
a  表面粗糙度参数及其数值参见GB/T 1031。 
See GB/T 1031 for surface roughness parameters and their values. 
 
5.4 镀层重量  
 
5.4  Coating mass 
5.4.1 钢板的镀层为双面等厚镀层，以每面镀层
重量的形式表示，单位为克/平方米（g/m
2）。镀
层重量按表5 规定。 
 
5.4.1  The Steel coating shall be equal 
thickness on both sides. Coating thickness 
is defined by g/m2 and refers to both sides of 
the 
material. 
Recommended 
coating 
masses of the steel and symbols shall be 
as given in table 5. 
5.4.2 锌铁合金的镀层重量为镀层中锌和铁的
重量之和。 
 
5.4.2  The coating mass should be the 
sum of zinc and iron in the alloy coating. 
表5 /Table 5 
镀层代号 
Coating mass 
designation 
镀层重量/Coating weight (g/m2 ) 
单面三点平均值(不小于) 
Average of 3 points mass(min) 
单面单点公差 
Single point mass tolerance 
40/40 
40 
（0.85～1.4）×单面三点最小平均值/Least 
average of 3 points mass 
45/45 
45 
50/50 
50 
60/60 
60 
70/70 
70 
 
5.5 表面结构 
钢板的表面结构按表6规定。 
 
5.5  Coating surface structure 
Coating surface structure shall be as 
given in table 6. 
表6 /Table 6 
镀层种类/Coating type 
表面结构/Surface structure 
特征/Character 
Z 
零锌花/Spangle free 
无光泽/lackluster 
ZF 
锌铁合金/zinc-iron alloy 
 
5.6 镀层合金化程度 
锌铁合金化镀层铁含量为7～15％（目标：9～
11％）。 
 
5.6  Zinc-iron alloy coating extent 
Iron content shall be 7-15%(Target: 
9-11%) within the coating. 
5.7 表面处理 
钢板的表面处理如表7的规定。 
 
5.7  Surface treatment 
Steel sheet’s surface treatment shall be 
as given in table 7.
