Repository: kujaxr/obsidian-vault

File: 材料工程师/SMTC 5 110 004 热处理用热轧钢板Hot-formed steel sheet(100323).pdf.md
# SMTC 5 110 004 热处理用热轧钢板Hot-formed steel sheet(100323).pdf

 
上汽股份有限公司技术中心企业技术标准 
Enterprise  Technical  Standard  of  SAIC  Motor  Technical  Center 
SMTC
SMTC 5 110 004－2010（Ｖ1）
 
 
热处理用热轧钢板 
Hot-formed steel sheet 
 
 
 
 2010-03-23  发布/Issue 
 2010-03-24  实施/Implementation
上汽股份技术中心技术标准化委员会 
Technical Standardization Committee of  SAIC Motor Technical Center   发
布
Issue


SMTC 5 110 004—2010（V1）  
I 
打印、拷贝即为非受控文件，请核查最新版本 
- Printed Copy is Uncontrolled – Check Issue is Current - 
                        目  次/Contents 
 
 
 
前言Foreword......................................................................... II 
1  范围 Scope ......................................................................... 1 
2  规范性引用文件 Normative references ............................................... 1 
3  分类代号Steel grade ............................................................... 1 
4  技术要求 Technology Require ........................................................ 1 
4.1 化学成分 Chemical Composition ..................................................... 1 
4.2 交货状态 Consignment state ........................................................ 2 
4.3 表面处理 Surface treatment ........................................................ 2 
4.4 力学工艺性能Mechanical Performances ............................................... 2 
5  钢板质量 Steel Quality ............................................................. 2 
5.1 夹杂物 Inclusions ................................................................. 2 
5.2 脱碳层 Surface Decarburization .................................................... 3 
5.3 表面质量 Surface Quality .......................................................... 3 
6  试验 Test .......................................................................... 3 
7  厚度及允许偏差 Allowable thickness deviation ....................................... 4 
 
 


SMTC 5 110 004—2010（V1）  
II 
打印、拷贝即为非受控文件，请核查最新版本 
- Printed Copy is Uncontrolled – Check Issue is Current - 
          
前    言 
 
 
 
为规范热处理用热轧钢板的材料特性，特制
定此标准。 
当中英文产生疑义时，以中文为准。 
本标准的附录A 为规范性附录。 
本标准由材料分标委提出。 
本标准由SMTC 技术标准化委员会批准。
本标准由标准化工作组归口管理。 
本标准起草部门：车身部。 
本标准主要起草人：赵娣、付玉生。 
本标准于2010 年03 月23 日首次批准发布，
2010 年03 月24 日实施。 
 
 
 
Foreword 
 
 
 
This standard is established for the design 
and use of hot-formed steel sheet. 
This standard is developed in Chinese and 
English versions.  Any doubts refer to 
Chinese version. 
Annex A is normative. 
This standard was proposed by Material 
sub-committee. 
This standard was approved by the SMTC 
Technical Standardization Committee. 
This standard is under the management of 
Standardization working team. 
The drafting departments of this standard: 
Body Dept. 
The main drafter of this standard: Zhao Di 
and Fu Yusheng. 
This standard was first published on Mar. 
23, 2010 and implemented on Mar. 24, 2010. 
 


SMTC 5 110 004—2010（V1）  
1 
打印、拷贝即为非受控文件，请核查最新版本 
- Printed Copy is Uncontrolled – Check Issue is Current - 
热处理用热轧钢板 
 
 
Hot-formed steel sheet 
 
1   范围 
本标准规定了热处理用热轧钢板的代号、
用途、技术要求等。 
本标准适用于车门防撞杆等零部件。 
1  Scope  
This standard specifies the steel grades 、
features 
and 
technology 
required 
for 
hot-formed steel sheet. 
This standard is primarily applicable to 
parts such as door intrusion. 
2   规范性引用文件 
下列文件中的条款通过本标准的引用而成
为本标准的条款。凡是注日期的引用文件，其
随后所有的修改单（不包括勘误的内容）或修
订版均不适用于本标准，然而，鼓励根据本标
准达成协议的各方研究是否可使用这些文件的
最新版本。凡是不注日期的引用文件，其最新
版本适用于本标准。 
GB/T 222－1984 钢的化学分析用试样取
样法及成品化学成分允许偏差 
 
GB/T 223 钢铁及合金化学分析方法  
GB/T 228－2002 金属材料室温拉伸试验
方法  
GB/T 232－1999 金属材料弯曲试验方法 
 
GB/T 2975－1998 钢及钢产品力学性能
试验取样位置及试样制备  
 
GB/T 8170－1987 数值修约规则  
 
Q/BQB 301－2003 热连轧钢板及钢带的
尺寸、外形、重量及其允许偏差  
 
ASTM E1077-2001 评估钢板样品脱碳层
深度的标准测试方法 
ASTM E45-2005 钢板夹杂物的标准测试
方法 
 
2  Normative references 
The provisions of following normative 
documents constitute ones of this standard 
through reference in this text. For dated 
reference, subsequent amendments to, or 
revisions of, any of these publications do not 
apply (exclude the correction), but parties to 
agreements based on this standard are 
encouraged to investigate the possibility of 
applying the most recent editions of the 
standards. For undated references, the latest 
edition of the normative document referred to 
applies. 
GB/T 222-1984 Method of sampling for 
determination of chemical composition and 
permissible variations for steel product analysis
GB/T 223 Method for chemical analysis of 
iron, steel and alloy 
GB/T 228-2002 Metallic materials—tensile 
testing at ambient temperature 
GB/T 232－1999 Metallic Materials—Bend 
test 
GB/T 2975－1998 Steel and steel products 
–Location and preparation of test pieces for 
mechanical testing 
GB/T 8170－1987 Rules for rounding off of 
numerical values 
Q/BQB 301 －2003 Dimensions, shape, 
mass and tolerances for hot rolled steel sheet 
and strip 
ASTM E1077-2001 Standard test methods 
for estimating the depth of decarburization of 
steel specimens 
ASTM E45-2005 Standard test methods 
for determining the inclusion content of steel 
 
3   分类代号 
3 
Steel grade 
3.1   钢板的牌号见表1。 
3.1  Steel grade shall follow Table 1. 
 
表1/ Table 1 
牌 号 
Steel Grade 
特 点 
Features 
适用零件 
Applied Parts 
SHR1200H 
热处理用 
For heat treatment 
车门防撞杆等 
e.g. Front Door Intrusion 
 
 
 
 
 


SMTC 5 110 004—2010（V1）  
2 
打印、拷贝即为非受控文件，请核查最新版本 
- Printed Copy is Uncontrolled – Check Issue is Current - 
3.2   牌号定义规则按图1 的规定。 
 
3.2  Steel definition shall follow the regulation 
of Picture 1. 
                                   图1 / figure 1 
 
4   技术要求 
 
 
4   Technology Require 
4.1   化学成分 
 
 
4.1  Chemical Composition 
4.1.1   钢的牌号及化学成分（熔炼分析）应
符合表2的规定。 
 
 
4.1.1  Steel grade and chemical composition 
of sheet and strip of sheet and strip（including 
smelting analysis） shall follow the regulation 
of Table 2. 
 
4.1.2   钢板及钢带的成品化学成分允许偏差
应符合GB/T 222-1984的规定。 
 
4.1.2 
Allowable 
chemical 
composition 
deviation of sheet and strip shall follow the 
regulation of GB/T 222-1984. 
 
表2/Table 2 
化学成分（熔炼分析），wt% 
 
Chemical composition(smelting analysis)wt% 
牌号 
Steel grade 
C 
Si 
Mn 
P 
S 
Al 
B 
N 
Cr 
SHR1200H 
0.16~0.22
0.4 
max 
1.0~1.5
0.025
max 
0.01
max
0.01~0.06
0.001~0.003 
0.01 
max 
0.4 
max 
注：可以添加Ti、Nb 等微合金元素 
 
Note: Add microalloy elements such as Ti、Nb. etc 
 
4.2   交货状态 
   钢板及钢带以热轧状态交货。 
 
 
4.2  Consignment state 
    Pre-pressed product is in the form of hot 
rolled sheets. 
4.3   表面处理 
   钢板的表面处理方式可采用酸洗表面和非
酸洗表面两种方式。酸洗表面的钢板及钢带，
可以涂油或不涂油交货；非酸洗表面的钢板采
取机械涂油。 
 
4.3  Surface Treatment  
    Cleaning of the surface, the use of 
non-acidic and acidic surface cleaner is 
permitted. For acidic surface cleaner, the 
product can be lubricated or not lubricated. 
Non-acidic surface cleaner must adopt a 
mechanical lubrication. 
4.4   力学工艺性能  
 
4.4  Mechanical performances 
4.4.1   钢板及钢带的力学性能应符合表3 的
规定。 
 
4.4.1 Mechanical performance of sheet and 
strips shall follow the regulation of Table 3. 


SMTC 5 110 004—2010（V1）  
3 
打印、拷贝即为非受控文件，请核查最新版本 
- Printed Copy is Uncontrolled – Check Issue is Current - 
 
表3/Table 3 
 
力 学 性 能 Mechanical Performance 
 
 
牌 号 
Steel Grade 
屈服强度，MPa 
Yield Strength 
抗拉强度，MPa 
Tensile Strength 
断后伸长率，％
 
After Breakage Percent 
Elongation  
(L=50 mm,b=25 mm) 
SHR1200H 
≥280 
≤700 
≥18 
 
5   钢板质量 
 
5  Steel Quality 
5.1   夹杂物 
    采用ASTM E45 Method D，Plate Ⅲ,100X
分析方法，其中夹杂物不能超过等级2.0。 
 
5.1  Inclusions.  
ASTM E45 Method D, Plate III, by 
analysis @ 100X inclusion content shall not 
exceed a rating of 2.0 for thin and 2.0 for 
heavy. 
 
5.2   脱碳层 
表面脱碳层不能超过0.05 mm。 
 
5.2  Surface Decarburization.  
Total (complete) surface decarburization 
exceeding 0.05mm is prohibited . 
 
5.3   表面质量 
 
5.3  Surface Quality 
5.3.1   钢板表面不得有裂纹、结疤、压痕、
气泡和夹杂等对使用有害的缺陷，钢板及钢带
不得有分层。对酸洗表面的钢板不得有停车斑。
 
5.3.1  It is not allowed for the existence of 
surface defects which will be deleterious for 
using such as crack, scar, impression, air 
bubble, inclusions and delamination. For the 
acidic cleansed sheet, speckles are not 
allowed.  
5.3.2   钢板按表面质量分为二级，如表4所
示。 
 
 
5.3.2  Sheet is divided into two grades 
according to surface quality. 
 
表4/ Table 4 
级 别 
Level 
适用的表面处理方式 
Applied  methods 
特 征 
Characteristics 
 
 
 
普通级表面 
General finishing 
surface 
 
 
 
非酸洗表面、酸洗表面 
Non-acidic surface、 
Acidic surface 
表面允许有深度（或高度）不超过钢板厚度公差
之半的麻点、凹面、划痕等轻微、局部的缺陷，但应
保证钢板允许的最小厚度。 
It is allowed for the existence of a few surface 
defects whose thickness shall not exceed half of the 
thickness.  Defects such as pit, concave, scratch, 
etc. should ensure the minimum thickness is not 
affected. 
 
 
较高级表面 
High-grade finishing 
surface 
 
 
酸洗表面 
Acidic surface 
表面允许有不影响成型性的缺陷，如轻微划伤、
轻微压痕、轻微麻点、轻微辊印及色差等 
It is allowed for the existence of a few  
surface defects which will not affect forming such as 
minor scratch, minor impression, minor pit, minor roll 
mark and  color deviation. 
 
 
6   试验 
 
 
6  Test 
6.1   成品的化学成分测试应符合GB/T 223
的 
规定。 
 
6.1  Chemical composition Test for finishing 
product shall follow the regulation of GB/T 
223. 
6.2   力学性能的测试应符合GB/T 228 的规
定。 
 
6.2  Mechanical performance test shall follow 
the regulation of GB/T 228. 


SMTC 5 110 004—2010（V1）  
4 
打印、拷贝即为非受控文件，请核查最新版本 
- Printed Copy is Uncontrolled – Check Issue is Current - 
6.3   产品中夹杂物测试应符合ASTM E45 
Method D，Plate Ⅲ,100X 分析方法中的规定。
 
6.3  Test for Inclusions on products shall 
follow the regulation of ASTM E45 Method D，
Plate Ⅲ,100X. 
6.4   表面脱碳层检测应符合
ASTM 
E1077-2001 的规定。 
 
 
6.4  Total (complete) surface decarburization 
test shall follow the regulation of ASTM 
E1077-2001. 
7   厚度及允许偏差 
    厚度允许偏差应符合表5 的规定，其它尺
寸、外形及允许偏差应符合Q/BQB301 的规定。
 
7  Allowable thickness deviation 
     Allowable thickness deviation should 
comply with the regulation of Table 5. 
Allowable size and outline deviations of hot 
rolled steel plates shall follow the regulation of 
Q/BQB301. 
                         
表5/ Table5                 单位为毫米Unit：mm
厚度允许偏差Allowable thickness deviation 
公称厚度 
Nominal 
Thickness 
普通精度General Precision 
较高精度High-grade Precision 
公称宽度 
Nominal Width 
＜1200 
1200～ 
＜1500 
1500～
＜1800
≥1800 
＜1200
1200～ 
＜1500 
1500～ 
＜1800 
≥1800 
＜1.50 
±0.15 
±0.17 
— 
— 
±0.13 
±0.14 
— 
— 
1.50～＜2.00 
±0.17 
±0.19 
±0.20 
— 
±0.14 
±0.15 
±0.17 
— 
2.00～＜2.50 
±0.18 
±0.20 
±0.21 
±0.23 
±0.15 
±0.17 
±0.18 
±0.19 
2.50～＜3.00 
±0.20 
±0.21 
±0.22 
±0.24 
±0.17 
±0.18 
±0.19 
±0.20 
3.00～＜4.00 
±0.22 
±0.24 
±0.26 
±0.28 
±0.19 
±0.20 
±0.21 
±0.22 
4.00～＜5.00 
+0.20 
-0.40 
+0.20 
-0.45 
+0.25 
-0.50 
+0.30 
-0.45 
±0.21 
±0.23 
±0.24 
±0.25 
5.00～≤6.00 
+0.20 
-0.45 
+0.20 
-0.50 
+0.25 
-0.55 
+0.30 
-0.55 
±0.24 
±0.25 
±0.26 
±0.30

File: 材料工程师/SMTC 5 200 001 二次加工脆性测试程序Secondary Work Embrittlement Test Procedure （100323）.pdf.md
# SMTC 5 200 001 二次加工脆性测试程序Secondary Work Embrittlement Test Procedure （100323）.pdf

 
 
 
 
 
 
 
 
 
 
 
 
 
 
 
 
 
 
 
 
 
 
 
 
 
上汽股份有限公司技术中心企业技术标准 
Enterprise  Technical  Standard  of  SAIC  Motor  Technical  Center 
SMTC
SMTC 5 200 001－2010（V1）
 
 
二次加工脆性测试程序 
Secondary Work Embrittlement Test Procedure  
 
 
 
 2010-03-23  发布/Issue 
 2010-03-24 实施/Implementation
上汽股份技术中心技术标准化委员会 
Technical Standardization Committee of  SAIC Motor Technical Center    发布
Issue


SMTC 5 200 001-2010（V1）  
I 
打印、拷贝即为非受控文件，请核查最新版本 
- Printed Copy is Uncontrolled – Check Issue is Current - 
目 次/Contents 
前言Foreword......................................................................... II 
1 范围Scope........................................................................... 1 
2 参考标准Referenced Standards........................................................ 1 
3 所需装备 Equipment Required ......................................................... 1 
4 测试样品 Test Sample ................................................................ 1 
5 程序Procedure....................................................................... 2 
6 报告Report.......................................................................... 3 
7 安全性 Safety ....................................................................... 3 
附录A （规范性附录）二次加工脆性测试程序的测试装置 Annex A (normative annex)Test Apparatus 
for Secondary Work Embrittlement Test Procedure ....................................... 4 
 


SMTC 5 200 001-2010（V1）  
II 
打印、拷贝即为非受控文件，请核查最新版本 
- Printed Copy is Uncontrolled – Check Issue is Current - 
 前    言 
为规范钢板的二次加工脆性测试程序，特制
定此标准。 
当中英文产生疑义时，以中文为准。 
本标准的附录A 为规范性附录。 
本标准由材料分标委提出。 
本标准由SMTC 技术标准化委员会批准。 
本标准由标准化工作组归口管理。 
本标准起草部门：车身部。 
本标准主要起草人：赵娣、刁法玺。 
本标准于2010年03月23日首次批准发布，
2010年03月24日实施。 
 
 
 
 
 
 
 
Foreword 
 
 
This standard is established for the 
premise 
to 
specify 
secondary 
work 
embrittlement test procedure for sheet steels. 
This standard in Chinese and English 
have a doubt, the Chinese version should be 
criterion. 
Annex A is normative. 
This standard was proposed by body 
sub-committee. 
This standard was approved by the SMTC 
Technical Standardization Committee. 
This standard is under the management of 
Standardization working team. 
The drafting department of this standard 
is: Material Dept. 
The main drafters of this standard are: 
Zhao Di and Diao Faxi. 
This standard was first published on Mar. 
23, 2010 and implemented on Mar. 24, 2010. 
 


SMTC 5 200 001-2010（V1）  
1 
打印、拷贝即为非受控文件，请核查最新版本 
- Printed Copy is Uncontrolled – Check Issue is Current - 
二次加工脆性测试程序 
 
Secondary  Work 
Embrittlement  Test 
Procedure 
 
1 范围 
本标准规定了二次加工脆性测试所需装备、
要求、程序及报告的内容。 
本标准适用于钢板的二次加工脆性温度的
测定（低温脆性转变温度），主要适用于无间隙
原子钢和加磷钢。 
 
1  Scope  
    This standard specifies the equipments, 
requests and reports of secondary work 
embrittlement test procedure. 
This procedure is used to determine the 
secondary work embrittlement temperature 
(also known as the cold work embrittlement 
temperature) for sheet steels. This test 
procedure is primarily applicable to interstitial 
free and rephosphorized steels. 
2 规范性引用文件 
下列文件中的条款通过本标准的引用而成
为本标准的条款。凡是注日期的引用文件，其随
后所有的修改单（不包括勘误的内容）或修订版
均不适用于本标准，然而，鼓励根据本标准达成
协议的各方研究是否可使用这些文件的最新版
本。凡是不注日期的引用文件，其最新版本适用
于本标准。 
SMTC 90008——汽车零件和材料中禁用/限
用危险物质 
2  Normative references 
The 
following 
normative 
documents 
contain provision which, through reference in 
this text, constitute provisions of this standard. 
For dated reference, subsequent amendments 
to, or revisions of, any of these publications do 
not apply (exclude the correction), but parties 
to agreements based on this standard are 
encouraged to investigate the possibility of 
applying the most recent editions of the 
standards. For undated references, the latest 
edition of the normative document referred to 
applies. 
SMTC90008--Automotive 
Prohibited/Restricted Hazardous Substances 
for Parts and Materials 
3 所需装备 
3  EQUIPMENT REQUIRED 
测试所需装备如下： 
a) 落料模； 
b) 液压机； 
c) 车床； 
d) 落锤冲击测试仪（见附录）； 
e) 冷冻剂恒温箱； 
f) 聚丙烯薄板。 
Equipments for test are as follows: 
a )  Blanking die; 
b)  Hydraulic press (Tinius Olsen 
Ductomatic or equivalent); 
c)  Lathe; 
d)  Drop Impact Tester (see Appendix); 
e)  Coolant Bath; 
f)  Polypropylene Sheet. 
4 要求 
4  Request 
4.1  材料 
测试中采用的所有材料必须符合SMTC 
90008 的要求。 
4.1  Material 
    Material in procedure shall follow the 
regulation of SMTC 90008.  
4.2  试样 
4.2  Test Sample 
4.2.1 料片尺寸和杯子成型 
4.2.1  Blank Size and Cup Formation 


SMTC 5 200 001-2010（V1）  
2 
打印、拷贝即为非受控文件，请核查最新版本 
- Printed Copy is Uncontrolled – Check Issue is Current - 
4.2.1.1 圆形料片是从厚度为0.8±0.02mm 钢
板上冲出来的。料片尺寸大小为成型杯子冲模直
径的两倍，偏差±1mm（即Φ33mm 的冲模需要66
±1mm 的料片）。在测试之前对边缘进行毛刺清
理。 
注意：每次测试可能最多需要50 个料片 
 
4.2.1.1  Circular blanks are to be punched 
from 0.8 ± 0.02 mm thick sheet steel. The 
blank size will be within 1 mm of twice the 
diameter of the punch used to form the cups 
(i.e. a 33 mm punch will require 66 ± 1 mm 
blanks). The edges are to be deburred before 
testing. 
NOTE: As any as 50 blanks may be required 
for each test. 
4.2.1.2 利用拉深比为2.0：1，拉深料片形成
杯子。冲模侧翼半径为6.0±0.5mm。对于镀锌
板，在每次成型之后模具需要清洁。记录每次杯
子成型向下的压力。 
注意：为了减少起皱和降低模具磨损，可以
使用润滑剂。润滑剂为聚丙烯板，0.040±
0.005mm。 
 
4.2.1.2  Draw blanks to form a cup utilizing a 
draw ratio of 2.0:1.The punch shoulder radius 
shall be 6.0 ± 0.5 mm. For coated materials, 
the die is to be cleaned after each forming 
operation. The hold down pressure used to 
form the cups is to be recorded. 
NOTE: Lubrication can be used to eliminate 
wrinkling and reduce die wear. The lubricant 
will be a polypropylene sheet, 0.040 ± 0.005 
mm. 
4.2.1.3 利用车床修边，修边之后杯子的高度是
杯子直径的2/3±1.0mm（即一个33mm 的杯子修
边后高度为22±1mm）。包含缺陷如起皱、开裂
等的杯子在机械加工之后都不能使用。车床加工
遗留的任何毛刺在测试之前都需被去除。 
 
4.2.1.3  The edges shall then be machined 
utilizing a lathe to trim the edge. The height of 
the cup after trimming is to be 2/3 of the 
diameter of the cup ± 1.0 mm (i.e. a 33 mm cup 
would have a trimmed height of 22 ± 1 mm). 
Any cups containing defects such as wrinkles, 
splits, etc. after the machining operation are 
not to be used. Any burrs left from the lathe 
operation are to be removed before testing. 
5 程序 
5  PROCEDURE 
5.1 二次加工脆性温度通过不断地降低温度来
冲击杯子，直到8 个冲击杯至少2 个出现开裂的
方法来测定。 
5.1 
The 
secondary 
work 
embrittlement 
temperature is determined by impacting cups 
at progressively lower temperatures until at 
least 2 fractures out of 8 samples occur. 
5.2  成型的杯子被放置在能够维持特定温度偏
差在±1°C 的恒温箱里，恒温箱利用酒精/干冰
和酒精/液氮比较有效。杯子为了确保温度均衡，
需在特定的温度下保持至少5 分钟；恒温箱必须
能够达到零下60°C。 
 
 
 
5.3  冲击测试仪在附件中详细描述。有一个
10kg 重的顶角60°的锥形冲头从高度1m 的地方
落下给予10
m
kg 
的冲击能。杯子放在冲头下
方，冲头落下，冲击在杯子从恒温箱拿出以后的
3 秒之内完成。 
 
 
 
5.4  在某个特定温度下需要测试4 个杯子（依
据被检测钢种的不同，初始温度是变化的，并决
定于检测设备）。温度高于二次加工脆性温度时，
杯子将会显示出很好的扩口韧性。如果没有出现
开裂，那么温度还可以进一步降低，重复以上试
验
温度间隔（即10°C 或者20°C）取决于检
5.2  The formed cups are to be placed in a 
bath that is capable of maintaining a given 
temperature 
to 
± 
1°C. 
Baths 
utilizing 
alcohol/dry ice, and alcohol/liquid nitrogen 
have proven effective. The cups shall be held 
for at least 5 minutes at a given temperature to 
ensure temperature equalization. The bath 
must be capable of reaching a temperature of 
-60°C. 
5.3  The impact tester is described in detail in 
the Appendix. It consists of a conical shaped 
indenter with a 60° apex angle along with a 10 
kg mass that is to be dropped from a height of
1 m giving an impact energy of 10 kg-m. The 
cup is placed under the indenter and the 
weight is dropped. The impact shall occur 
within 3 seconds of removal of the cup from the 
bath. 
5.4   Four cups are to be tested at a given 
temperature (the starting temperature will vary 
depending on the type of steel being tested 
and is determined by the test facility). Above 
the 
secondary 
work 
embrittlement 
temperature, the cups will exhibit ductile 


SMTC 5 200 001-2010（V1）  
3 
打印、拷贝即为非受控文件，请核查最新版本 
- Printed Copy is Uncontrolled – Check Issue is Current - 
验。温度间隔（即10°C 或者20°C）取决于检
测设备。注意，如果材料在零下60°C 还没有出
现开裂，那不需要再进行更低温度下的测试。一
旦出现开裂，8 个杯子都需测试。一旦第二个杯
子在某个特定温度下出现开裂，杯子测试需要逐
步提高5°C，直到8 个杯子中开裂杯子少于2
个。在8 个杯子中至少2 个杯子（25%）出现开
裂时的最高温度就是二次加工脆性温度。 
flaring. If no fractures occur, the temperature 
can be lowered and the test repeated. The 
temperature steps (i.e. 10 or 20°C ) are left up 
to the test facility. Note that if the material does 
not exhibit fractures at -60°C no further testing 
at lower temperatures is required. Once a 
fracture occurs a total of 8 cups can be tested. 
Once a second cup has fractured at a given 
temperature, cups are to be tested in +5°C 
steps until less than 2 cups out of 8 fracture. 
The highest temperature at which at least 2 
cups out of 8 (25%) fracture shall be the 
secondary work embrittlement temperature. 
6  报告 
以下项目需包含在测试报告中：测试的材
料牌号、材料厚度、化学成分、基板金属标准所
需的力学性能、镀层的种类和质量（如果有镀层
的话）、制作杯子时所用的压力、润滑剂种类和
二次加工脆性温度。 
 
6  REPORT 
The following items are to be included in the 
test report: grade of material tested, thickness 
of material, chemistry, mechanical properties 
as required by the base metal specification, 
type and mass of coating (if any), hold down 
force used when making the cups, lubricant 
identification, 
and 
the 
secondary 
work 
embrittlement temperature. 
 
7 
安全性 
7  SAFETY 
本方法可能包括危险的材料、操作和设备。
本方法未涉及与之使用相关的所有安全问题，使
用者有责任建立适当的安全和健康的操作规范，
并于使用前制定适当的规章制度。 
 
This method may involve hazardous materials, 
operations and equipment. This method does 
not propose to address all the safety problems 
associated with its use. It is the responsibility 
of the user of this method to establish 
appropriate safety and health practices and 
determine 
the 
applicability 
of 
regulatory 
limitations prior to use. 
 


SMTC 5 200 001-2010（V1）  
4 
打印、拷贝即为非受控文件，请核查最新版本 
- Printed Copy is Uncontrolled – Check Issue is Current - 
附录A 
（规范性附录） 
二次加工脆性测试程序的测试装置 
Annex A 
(Normative annex) 
Test Apparatus for Secondary Work 
Embrittlement Test  Procedure 
 
A.1  落锤冲击测试仪 
落锤冲击测试仪的常用设计如图A.1 所示。
由4 个主要部件组成：底座、立柱、冲头和释放
机构。只要遵循测试程序的要求，每个部件的细
节是可以变化的。该要求是一个10kg 的物块从
1m 高的地方落下，1m 距离测量的是从冲头的底
部到固定杯子的底座之间的距离。落锤冲击冲头
的图纸可以从钢板专家小组那里获得。 
 
 
A.1  Drop Impact Tester.  
A currently used design for the drop impact 
tester is shown in Figure 1. It consists of 4 
main components: the base, the columns, the 
indenter, and the release mechanism. The 
details of each component can vary as long as 
the requirements of the test procedure are 
followed. The requirements are that a 10 kg 
mass be dropped from a height of 1 m. The 1 
m distance is measured from the bottom of the 
indenter to the base that holds the cup. 
Blueprints for a drop impact indenter can be 
obtained from the Sheet Metal Specialist 
Team. 
 
图A.1  落锤冲击测试仪示意图 
Figure A.1. Schematic of Drop Impact Tester. 
 


SMTC 5 200 001-2010（V1）  
5 
打印、拷贝即为非受控文件，请核查最新版本 
- Printed Copy is Uncontrolled – Check Issue is Current - 
A.2  冲头  
冲头重10kg，角度60°，如图A.2 所示。
 
A.2  Indenter.  
The indenter shall have a total mass of 10 kg. 
The angle shall be 60° as shown in Figure 2. 
 
 
图A.2  冲头角度示意图 
FigureA. 2   Schematic Showing Indenter Angle.

File: 材料工程师/SMTC 5 200 002 使用 ICP 测定锌铁合金镀层中铁锌含量的方法Zinc-iron alloy coatings determination of iron and zinc content by ICP _101220_.pdf.md
# SMTC 5 200 002 使用 ICP 测定锌铁合金镀层中铁锌含量的方法Zinc-iron alloy coatings determination of iron and zinc content by ICP _101220_.pdf

 
上汽股份有限公司技术中心企业技术标准 
Enterprise  Technical  Standard  of  SAIC  Motor  Technical  Center 
SMTC
SMTC 5 200 002－2010（V1）
 
 
使用 ICP 测定锌铁合金镀层中 
铁/锌含量的方法 
Zinc-iron alloy coatings 
determination of iron and zinc content by ICP 
 
 2010-12-20  发布/Issue 
2010-12-21 实施/Implementation
上汽股份技术中心技术标准化委员会 
Technical Standardization Committee of  SAIC Motor Technical Center   
发
布
Issue


SMTC 5 200 002—2010(V1) 
  
I 
打印、拷贝即为非受控文件，请核查最新版本 
- Printed Copy is Uncontrolled – Check Issue is Current - 
目    次/contents 
前言Forword----------------------------------------------------------------------------------------------------------------- Ⅱ 
1 范围Scope----------------------------------------------------------------------------------------------------------------- 1 
2 测试Test-------------------------------------------- ---------------------------------------------------------- -------------1 
 
 
 
 
 
 
 
 
 
 
 


SMTC 5 200 002—2010(V1) 
  
II 
打印、拷贝即为非受控文件，请核查最新版本 
- Printed Copy is Uncontrolled – Check Issue is Current - 
 前    言 
本标准描述了用ICP法测定锌铁合金中锌铁
含量的方法。 
当中英文产生疑义时，以中文为准。 
 
本标准由材料分标委提出。 
本标准由SMTC 标准化技术委员会批准。 
 
本标准由标准化工作组归口管理。 
 
本标准起草部门：质保部中心实验室。 
本标准主要起草人为：韩伟民。 
本标准于2010 年12 月20 日首次批准发布，
2010 年12 月21 日实施。 
 
 
 
Foreword 
 
 
This standard describes a procedure to 
determine the content of zinc and iron in the 
zinc-iron alloy coatings. 
This standard in Chinese and English 
have a doubt, the Chinese version should be 
criterion. 
This standard was proposed by material 
sub-committee. 
This standard was approved by the SMTC 
Technical Standardization Committee.  
 
This standard is under the management of 
Standardization working team. 
 
The draft department of this standard: 
Central Laboratory of QA. 
The main drafters of this standard: Han 
Weimin. 
This standard was first approved and 
issued fromDec 20. 2010and it will be imple-
mented from Dec 21. 2010. 
 


SMTC 5 200 002—2010(V1) 
  
1 
打印、拷贝即为非受控文件，请核查最新版本 
- Printed Copy is Uncontrolled – Check Issue is Current - 
使用ICP 测定锌铁合金镀层  
中铁/锌含量的方法 
Zinc-Iron alloy coatings deter-
mination of iron and zinc con-
tent by ICP 
1 范围 
本标准规定了采用感应耦合等离子体
（ICP）法测定锌铁合金中锌铁含量的测试流
程、试剂配制、试样制备及测量计算的方法。 
本标准适用于用ICP法对锌铁合金镀层中
铁和锌含量的测定。 
 
1  Scope  
The standard specifies the method of inductively 
coupled plasma(ICP) to measure the content of iron 
and zinc in the zinc-iron alloy coatings including test 
process 、reagents and specimen preparation 、
measurement. 
This standard is used to measure the content of 
iron and zinc in the zinc-iron alloy coatings by ICP.  
2  测试 
2 
Test 
2.1  流程简述 
将含锌和铁的合金镀层加热后溶解于盐酸
和硝酸的混合液中，然后用 ICP 发射光谱法进
行分析，以测定其含量。 
2.1 Description of process in short form  
The alloy coating which contains zinc and iron is 
dissolved under heat in a mixture of hydrochloric acid 
and nitric acid and then analyzed by ICP emission 
spectroscopy to determine the quantity. 
2.2  试剂 
2.2  Reagents    
2.2.1  基础试剂 
    基础试剂应包含以下内容： 
a） 盐酸，36%~38%； 
    b） 硝酸，65%； 
    C） 去离子水。 
2.2.1  Basic reagents 
   Basic reagents include contents as below:  
a） Hydrochloric acid,36 to 38% 
b） Nitric acid,65% 
c） De-ionized water 
2.2.2  标准液 
标准液应包含以下内容： 
a） 铁标准液，1 000 mg/L；  
 
 
b） 锌标准液，1 000 mg/L。 
2.2.2  standards 
   Standards include contents as below: 
a） Iron-standard solution,1000 mg/L 
b） Zinc-standard solution,1000 mg/L 
 
2.2.3  校准液 
校准液由以上两种标准液配制。校准液和
参考溶液的酸含量应符合测试溶液。 
 
2.2.3  Calibration solution  
  The calibration solutions are prepared from the 
above two standard solutions. The acid content of the 
calibration and reference solution should correspond 
with the test solution. 
2.2.4  校准液配制 
将 45 ml 盐酸  和 1 ml 硝酸装入 100 ml
量瓶。表1 列出的是添加到校准曲线的标准铁
和锌溶液的数量（ml），然后，在室温下用去离
子水加满到校准刻度。 
 
2.2.4  Preparation of calibration solution 
45ml hydrochloric acid and 1 ml nitric acid are 
added to a 100ml volumetric flask and the solution is 
made up to the mark with de-ionized water. Listed in 
the table below are the quantities of standard iron 
and zinc solutions that are added for the calibration 
curve.   
 
表1/Table1 
锌（Zn）溶液，ml 
铁（Fe）溶液，ml 
10 
0.1 
15 
0.3 
20 
0.5 
25 
1.0 
50 
2.0 
 


SMTC 5 200 002—2010(V1) 
  
2 
打印、拷贝即为非受控文件，请核查最新版本 
- Printed Copy is Uncontrolled – Check Issue is Current - 
2.3  试样制备 
将试样放入装有 45 ml 盐酸 (1+1) 和 1 
ml 硝酸 (1+1) 混合液的150 ml 玻璃烧杯中并
加热，待镀层完全溶解后，将试样放入去离子
水中清洗，然后将溶液转移到 100 ml 量瓶中。
待溶液冷却后，加满量瓶并用光谱分析法测量。
  
 
2.3  Preparation of specimens 
   The specimen is placed into 150ml glass beaker 
containing a mixture of 45ml hydrochloric acid and 
1ml nitric acid and heated. After the coating has 
completely dissolved, the specimen is rinsed in 
de-ionized water and solution is transferred to a 
100ml volumetric flask. After the solution has cooled, 
the flask is made up to the mark with de-ionized wa-
ter and measured by spectral analysis.  
2.4  测量 
采用 ICP 发射光谱法测定溶液中的锌/铁
浓度。在以下波长下执行测量： 
a) 锌：330259 nm； 
b）铁：240488 nm。 
 
2.4  Measurement 
   The zinc-iron concentration of the solution is de-
termined by ICP emission spectroscopy. Measure-
ment is conducted at the following wave lengths: 
   a)  Zn : 330259 nm 
   b)  Fe : 240488 nm 
2.5  计算求值 
通过考虑校准值，可按以下公式确定铁和
锌含量的百分比： 
 
铁重量百分浓度 (%) ＝ 
 
 
 
锌重量百分浓度 (%) ＝ 
 
 
 
2.5  Evaluation  
By considering the calibration values, the iron and 
zinc content can be determined from the following 
equation: 
 
Fe content weight-% ＝ 
 
 
Zn content weight-% ＝

File: 材料工程师/SMTC 5 200 003 镀铬表面微裂铬沉积测定Chrome-plated surfaces determination of the micro-cracked chrome deposit_101220_.pdf.md
# SMTC 5 200 003 镀铬表面微裂铬沉积测定Chrome-plated surfaces determination of the micro-cracked chrome deposit_101220_.pdf

 
上汽股份有限公司技术中心企业技术标准 
Enterprise  Technical  Standard  of  SAIC  Motor  Technical  Center 
SMTC
SMTC 5 200 003－2010（V1）
 
 
镀铬表面 
微裂铬沉积测定 
Chrome-plated surfaces 
determination of the micro-cracked chrome deposit 
 
 2010-12-20 发布/Issue 
2010-12-21 实施/Implementation
上汽股份技术中心技术标准化委员会 
Technical Standardization Committee of  SAIC Motor Technical Center   
发
布
Issue


SMTC 5 200 003—2010(V1) 
  
I 
打印、拷贝即为非受控文件，请核查最新版本 
- Printed Copy is Uncontrolled – Check Issue is Current - 
目    次/Contents 
前言 Foreword...................................................................... IIⅡ 
1 范围 Scope……….................................................................... 1 
2 规范性引用文件Normative references................................................... 1 
3 测试 Test ………………… ............................................................. 1 
 
 
 
 
 
 
 
 


SMTC 5 200 003—2010(V1) 
  
II 
打印、拷贝即为非受控文件，请核查最新版本 
- Printed Copy is Uncontrolled – Check Issue is Current - 
 前    言 
   本标准描述了镀铬表面测定微裂铬沉积的方
法。 
当中英文产生疑义时，以中文为准。 
 
本标准由材料分标委提出。 
本标准由SMTC 标准化技术委员会批准。 
本标准由标准化工作组归口管理。 
 
本标准起草部门：质保部中心实验室。 
本标准主要起草人为：韩伟民。  
本标准于2010 年12 月20 日首次批准发布，
2010 年12 月21 日实施。 
 
 
 
Foreword 
 
 
This standard describes a determination 
of the micro-cracked Chrome deposit on the 
chrome-plated surfaces.  
This standard in Chinese and English 
have a doubt, the Chinese version should be 
criterion. 
This standard was proposed by material 
sub-committee. 
This standard was approved by the SMTC 
Technical Standardization Committee. 
This standard is under the management of 
Standardization working team. 
The draft department of this standard:  
Central Laboratory. 
The main drafters of this standard: Han 
Weimin 
This standard was first approved and is
sued from Dec 20. 2010 and it will be impl
emented from Dec 21. 2010 
 


SMTC 5 200 003—2010(V1) 
  
1 
打印、拷贝即为非受控文件，请核查最新版本 
- Printed Copy is Uncontrolled – Check Issue is Current - 
镀铬表面 
微裂铬沉积测定 
 
Chrome-plated surfaces 
determination of the micro-cracked 
chrome deposit 
1 范围 
本标准规定了测定镀铬表面微裂铬沉积的
方法。  
本标准适用于测定镀铬表面微裂铬沉积。 
1  Scope  
This standard specifies a method for determining 
the micro-cracked chrome deposit on chrome plated 
surfaces. 
This standard adopts to determine the mi-
cro-cracked chrome deposit on chrome plated sur-
faces.  
2 测试  
2 
Test  
2.1 测试设备及仪器 
测定微裂铬沉积需用 100-200 倍反射光
显微镜，在具有明场基础上，该显微镜还必须
具有暗场功能。为了量化铬微裂密度，使用的
显微镜的目镜必须具有蚀刻测量线，或者必须
具备可校准的图像记录设备。 
3.1  Testing equipment  
A 100 x to 200 x reflected light microscope that 
has a dark field capacity in addition to the normal 
bright field capacity is required in order to determine 
the micro-cracked chrome deposit. 
    In order to count the micro-cracked chrome den-
sity, the microscope must either have etched meas-
urement lines in the eyepiece or an image recording 
device that can be calibrated. 
3.2  浸蚀溶液 
有些情况需要用到浸蚀技术来对微裂铬沉
积进行评估。水状浸蚀溶液中含有浓度为 85.0 
g/L 的氢氧化钠(NaOH) 和浓度为 53.0 g/L 的 
K3 (Fe(CN) 6)。 
3.2  Etching solution 
In order to be able to evaluate the micro-cracked 
chrome deposit, etching is required in some cases. 
The aqueous etching solution contains 85.0 g/L 
NaOH and 53.0 g/L K3 (Fe (CN) 6). 
3.3  测试步骤 
3.3  Test parameters 
3.3.1  先用酒精或丙酮清洗试样，然后将样品
置于显微镜下，通过放大系数为 100 倍的暗场
来进行观察。如果微裂铬沉积清晰可见，就可
以使用目镜的刻度线对每厘米的裂纹进行计
数，或者通过可校准的图像记录设备进行计数。
3.3.1  The specimen part is cleaned with alcohol or 
acetone and viewed at 100 x enlargement underthe 
microscope using the dark field. If the micro-cracked 
chrome deposit is clearly dentifiable. The number of 
cracks per cm is counted using the measurement 
lines in the eyepiece or by means of a calibrated re-
cording. 
3.3.2  如果裂纹网格不能被清晰的显示出来，
那必须对样本进行浸蚀处理，再拿到显微镜下
重新观测。根据浸蚀溶液的状态，浸蚀处理过
程需要 10 min 到 20 min。如果在 20 min 的
浸蚀处理之后，仍然无法清晰辨别微裂铬沉积，
则将使用过的浸蚀溶液丢弃，重新配制新的浸
蚀溶液并重复浸蚀处理。 
3.3.2  If the crack network cannot be perfectly iden-
tified, the part must be etched and then viewed under 
the microscope. The etching duration is, depending 
on the condition of the etching solution, approx. 10 to 
20 min. If a micro-cracked chrome deposit is still not 
clearly identifiable after 20 min., the etching solution 
is discarded and made up again and the etching 
procedure is repeated. 
3.3.3  或者，也可以用库仑测厚仪，通过阳极
浸蚀法来进行这一操作，浸在浓度为 10%、通
入 0.5 A 电流的氢氧化钠 (NaOH)  溶液 5 s。
3.3.3  Alternatively, anodic etching with a coulosc
ope for 5s at 0.5 A in 10% NaOH is permitted.  
3.3.4  最好将显微镜放大系数设置为 100 
倍，通过明视野来对经过浸蚀处理的样本进行
观测。如果无法清晰观测微裂网格，则必须将
显微放大倍数调至 200 倍进行评估。 
3.3.4  Etched parts should preferably be evaluated 
at 100 x enlargement in the bright field. If the mi-
cro-crack network cannot be identified perfectly with 
this method, 200 x enlargement must be used for the 
evaluation. 


SMTC 5 200 003—2010(V1) 
  
2 
打印、拷贝即为非受控文件，请核查最新版本 
- Printed Copy is Uncontrolled – Check Issue is Current - 
3.4  测试报告 
测试报告中要标明裂纹的数目，也应包括裂
纹结构（例如：残缺、匀称），如：（600 ~ 800）
条裂纹/cm
2，部分残缺。 
 
3.4  Test  report 
The counted number of cracks and the crack 
structure (e.g. incomplete, regular) are to be indi-
cated in the test report. Example: 600 to 800 
cracks/cm, partially incomplete 
3.5  图像说明（放大倍数为100：1） 
 
a) 图 1-图6 为典型不合格的微裂铬沉积结
构以及不合格的微裂铬裂纹密度； 
b) 图 7 为不均匀的微裂铬沉积，可接受。 
c) 图 8-图11 所示被认为是合格的微裂铬 
裂纹密度。 
 
3.5  Explanations of the images (enlargement = 
100 : 1) 
a)  Figures 1 to 6 show typical unacceptable  
micro-cracked chrome deposit structures and 
micro-cracked chrome crack densities. 
b)  Figure 7 shows an irregular micro-cracked  
chrome deposit that is still accepted. 
c)  Figures 8 to 11 show micro-cracked chrome 
crack densities that were evaluated as being 
OK. 
Unacceptable Structures 
 
图 1   不均匀微裂铬沉积，<（100 ~ 400） 条裂纹/ cm 
Figure 1   Irregular micro-cracked chrome deposit, < 100 to 400 cracks/cm 
 
图 2  不均匀微裂铬沉积，< 100 ~ 400 条裂纹/ cm 
Figure 2   Irregular micro-cracked chrome deposit, < 100 to 200 cracks/cm 


SMTC 5 200 003—2010(V1) 
  
3 
打印、拷贝即为非受控文件，请核查最新版本 
- Printed Copy is Uncontrolled – Check Issue is Current - 
 
图 3   残缺微裂铬沉积 
Figure 3   Incomplete micro-cracked chrome deposit 
 
图 4   单独裂纹 
Figure 4   Individual crack 
 
图 5   过于稀疏的微裂铬沉积，< 100 条裂纹/cm 
Figure 5   Overly coarse micro-cracked chrome deposit, < 100 cracks/ cm 


SMTC 5 200 003—2010(V1) 
  
4 
打印、拷贝即为非受控文件，请核查最新版本 
- Printed Copy is Uncontrolled – Check Issue is Current - 
 
图 6   过于细密的微裂铬沉积，> 1,000 条裂纹/ cm 
Figure 6   Overly fine micro-cracked chrome deposit, > 1,000 cracks/ cm 
Border line Structure 
 
图 7   不均匀微裂铬沉积，约 200 到 400 条裂纹/cm 
Figure 7  Irregular micro-cracked chrome deposit, approx. 200 to 400 cracks/ cm  
 


SMTC 5 200 003—2010(V1) 
  
5 
打印、拷贝即为非受控文件，请核查最新版本 
- Printed Copy is Uncontrolled – Check Issue is Current - 
Acceptable Structures 
 
图 8   完全微裂铬沉积，约 250 到 400 条裂纹/cm 
Figure 8  Complete micro-cracked chrome deposit, approx. 250 to 400 cracks/ cm 
 
图 9   双层完全微裂铬沉积，上层 300 到 400 条裂纹/cm 
Figure 9   Complete two-layer micro-cracked chrome deposit, 
approx. 300 to 400 cracks/cm2 in the upper crack layer 


SMTC 5 200 003—2010(V1) 
  
6 
打印、拷贝即为非受控文件，请核查最新版本 
- Printed Copy is Uncontrolled – Check Issue is Current - 
 
图10   完全微裂铬沉积，约 400 到 600 条裂纹/cm 
Figure 10   Complete microcracked chrome deposit, approx. 400 to 600 cracks/ cm 
 
图11   完全微裂铬沉积，约 600 到 800 条裂纹/cm 
Figure 11   Complete microcracked chrome deposit, approx. 600 to 800 cracks/ cm
