Repository: kujaxr/obsidian-vault

File: 材料工程师/SMTC 5 200 004 镁合金罩壳部件的腐蚀测试 Mg housings galvanic corrosion amended(101230).pdf.md
# SMTC 5 200 004 镁合金罩壳部件的腐蚀测试 Mg housings galvanic corrosion amended(101230).pdf

 
上汽股份有限公司技术中心企业技术标准 
Enterprise  Technical  Standard  of  SAIC  Motor  Technical  Center 
SMTC
SMTC 5 200 004－2010（V1）
 
 
 镁合金罩壳部件的腐蚀测试 
  Magnesium alloys unit housings    
test of effect causing galvanic corrosion 
 2010-12-30  发布/Issue 
2010-12-31 实施/Implementation
上汽股份技术中心技术标准化委员会 
Technical Standardization Committee of  SAIC Motor Technical Center   
发
布
Issue


SMTC 5 200 004—2010（V1） 
  
I 
打印、拷贝即为非受控文件，请核查最新版本 
- Printed Copy is Uncontrolled – Check Issue is Current - 
目    次 
前言Forword----------------------------------------------------------------------------------------------------------------- Ⅱ 
1 范围Scope------------------------------------------------------------------------------------------------------------ ------1 
2 规范性引用文件Normative references ---------------------------------------------------------------------------------1 
3 测试Test ---------------------------------------------------------------------------------------------------------------------2 
 
 
 
 
 
 
 
 
 
 
 
 
 


SMTC 5 200 004—2010（V1） 
  
II 
打印、拷贝即为非受控文件，请核查最新版本 
- Printed Copy is Uncontrolled – Check Issue is Current - 
 前    言 
本标准描述了镁合金罩壳部件腐蚀性能测
试的方法。 
当中英文产生疑义时，以中文为准。 
本标准由材料分标委提出。 
本标准由SMTC 标准化技术委员会批准。 
本标准由标准化工作组归口管理。 
本标准起草部门：质保部中心实验室。 
本标准主要起草人为：韩伟民。 
本标准于2010 年12 月30 日首次批准发布，
2010 年12 月31 日实施。 
 
 
 
Foreword 
 
 
This standard describes a procedure to
 do the test of effect causing galvanic corr
osion on unit Housings made from Magnesi
um Alloys. 
This standard in Chinese and English h
ave a doubt, the Chinese version should b
e criterion. 
This standard was proposed by materia
l sub-committee. 
This standard was approved by the SM
TC Technical Standardization Committee. 
This standard is under the managemen
t of Standardization working team. 
The draft department of this standard:  
Central Laboratory. 
The main drafters of this standard: Han
 Weimin 
This standard was first approved and is
sued from Dec.30, 2010 and it will be impl
emented from Dec.31, 2010. 
 


SMTC 5 200 004—2010（V1） 
  
1 
打印、拷贝即为非受控文件，请核查最新版本 
- Printed Copy is Uncontrolled – Check Issue is Current - 
镁合金罩壳部件 
的腐蚀测试 
Unit housings made from 
magnesium alloys test of effect 
causing galvanic corrosion 
1 范围 
本标准规定了镁合金罩壳部件的腐蚀性测
试方法。 
本标准适用于测试镁合金罩壳部件的腐蚀
性。 
1  Scope  
This standard specifies a method to test the 
effect of galvanic corrosion on unit Housings made 
from Magnesium Alloys. 
This standard is suitable to test the effect of 
galvanic corrosion on unit Housings made from 
Magnesium Alloys. 
2 规范性引用文件  
    下列文件中的条款通过本标准的引用而成
为本标准的条款。凡是注日期的引用文件，其
随后的修改版不适用于本标准。凡是不注日期
的引用文件，其最新版本适用于本标准。 
2 
Normative references 
The following documents contain provisions 
which，through reference in this text，constitute 
provisions of this national standard. For dated ref-
erences, subsequent amendments to, or revisions 
of, any of these publications do not apply. As to the 
document without dates, the new versions will be 
valid for this version. 
DIN 50 014  气候及其技术运用；标准气
候 
 
DIN 50014  Climates and their technical ap-
plication; standard atmospheres 
 
3 测试  
3 
Test   
3.1  试剂 
3.1  Reagents 
3.1.1  化学试剂 
氯化钠晶体。 
3.1.1  Chemicals 
Sodium chloride, crystalline, ultra-pure 
3.1.2 试液 
氯化钠溶液, 氯化钠和蒸馏水质量比为 
1：100。 
3.1.2  Test solution 
NaCl solution, 1% by volume in distilled water 
3.1.3  接触材料，镁合金 
相关合金区段--金属镁测试区段： 
长 70 mm，宽 35 mm，厚 5 mm（见图1），
各面均经过加工。与试样接触的表面用220 目
砂纸打磨。（经过打磨之后测试区段可以被重
新使用）。 
 
3.1.3  Contact material, magnesium alloys 
Ingot sections of the relevant released alloys 
Mg test section: 
Length 70 mm, width 35 mm, thickness 5 mm 
(figure 1). Machined on all sides. Contact surface to 
the specimen part, ground with 220 grain.(The test 
sections may be re-used after grinding). 
 
 
图1 /Figure 1   
 


SMTC 5 200 004—2010（V1） 
  
2 
打印、拷贝即为非受控文件，请核查最新版本 
- Printed Copy is Uncontrolled – Check Issue is Current - 
3.1.4  塑料对照单元 
    塑料对照单元（图 2）用于将试样部分固
定在金属镁测试区段上。材料PA, PE, PVC。
 
3.1.4  Plastic corresponding elements 
Plastic corresponding elements (figure 2) are 
used to fasten the specimen parts to the Mg test 
sections . Material: PA, PE, PVC。 
 
图2 / Figure 2   
 
 
3.2  试样制备 
3.2  Preparation of specimen 
3.2.1  带垫螺钉总成、六角头和内六角螺钉、 
多点凹头螺钉、凸圆头螺钉、椭圆头螺钉、带
肩双头螺栓。 
 
按照图3 所示，将金属镁测试区段和塑料
对照单元固定在一起，短线调准后，直接固定
到金属镁测试区段上（有短线及圆孔）。 
 
3.2.1   Screws with washer assemblies, 
hexagon head screws and hexagon socket 
screws, multipoint socket screws, cheese 
head screws and oval-head screws and studs 
with shoulders 
Fasten to the Mg test section and plastic 
corresponding element according to figure 3. 
Where the thread is short, fasten directly to the 
Mg test plate (bores here with thread). 
 
 
 
图3 / Figure 3   
 
3.2.2  无肩双头螺栓 
将金属镁测试区段（有短线及圆孔）按照
图4 所示固定起来。两边螺钉的凸起部分应相
同。 
 
3.2.2  Studs without shoulders 
Fasten to the Mg test section (bores here
 with thread) according to figure 4. Protrusion
 of the  screws shall be the same on both si
des. 


SMTC 5 200 004—2010（V1） 
  
3 
打印、拷贝即为非受控文件，请核查最新版本 
- Printed Copy is Uncontrolled – Check Issue is Current - 
 
图4/ Figure 4 
 
 
3.2.3  垫圈 
按照图 3 所示，将金属镁测试区段和塑料
对应单元固定在一起，使用合适的塑料螺钉在
这端进行固定。 
 
3.2.3  Washers 
Fasten to Mg test section and plastic corresp
onding element according to figure 3. Suitable pla
stic screws are used to this end. 
 
3.2.4  螺母 
按照图3 所示，将金属镁测试区段和塑料
对应单元固定在一起。插入塑料对应单元的塑
料螺纹销钉用于紧固。 
 
3.2.4  Nuts 
Fasten to Mg test section and plastic corresp
onding element according to figure 3. Plastic thre
aded pins screwed into the plastic corresponding 
element are used for fastening. 
 
3.2.5  其他部分（如薄片和杠杆等） 
 
3.2.5  Special parts, such as sheets, levers et
c. 
3.2.5.1  直接在金属镁测试区段进行紧固或
卡住，固定部件只能使用塑料材质。 
 
 
 
 
 
3.2.5.1  Fasten or clamp directly onto the Mg tes
t section. Securing aids shall only be manufactur
ed in plastic. In the case of large specimen part
s, the effective support and/or cathode surfaces s
hall be adapted to the Mg test sections such that
 in these cases, partial sections of the specimens
 shall be used. 
3.2.5.2  如果试样较大，则应对有效支撑和/
或阴极表面进行相应的调整，这种情况下，应
使用部分试样。在裸露的切割边缘上刷上电镀
漆，金属镁的接触表面上至少要有 15mm 的边
缘。在特殊情况下，可以允许浸入溶液的试样
边缘高于液面。 
3.2.5.2  Unprotected cut edges shall be covered 
with a galvanic paint. The assembly must be suc
h that the edges are at least 15 mm outside the
 Mg contact surface. Under certain circumstance
s, the parts may also be placed in the test soluti
on such that the cut edges are not immersed. 
3.3  老化和清洗 
 
3.3  Aging, cleaning 
 
3.3.1  根据3.2要求将制备好的试样按照表1
中的方法放入试验溶液。 
3.3.1  The specimen parts prepared according to
 section 3.2. 
 


SMTC 5 200 004—2010（V1） 
  
4 
打印、拷贝即为非受控文件，请核查最新版本 
- Printed Copy is Uncontrolled – Check Issue is Current - 
 
表1/table 1 
项目Item 
方法1 Method 1 
方法2 Method 2 
试验时间Test duration 
100 h 
24 h 
试验温度Test temperature
室温Room temperature 
(23 ± 5) ℃ 
(43 ± 2) ℃ 
机械循环烘箱 
Mechanical circulation oven 
标准 standard 
按照DIN 50 014 according to DIN 50 014   
—— 
试验容器Test container 
高量杯，容积 1 L Tall beaker, content 1 L,盖
有表面器皿covered with watch glass 
—— 
试样位置Position of the 
specimens 
垂直放置Upright 
—— 
试验用液体Test fluid 
液面高于试样顶端 3 cm 
Fluid level 3 cm above the top edge of the 
specimen part 
—— 
 
 
 
3.3.2  在老化处理完成之后，用尼龙刷在流水
下冲洗试样，若有顽固腐蚀残留物，也可以使
用钢刷进行清洗。清洗之后评估试样。 
3.3.2  After aging is completed the specimen part
 is cleaned under running water with a nylon bru
sh, for stubborn corrosion residue a brass brush 
may also be used, and then evaluated. 
 
 
说明： 
1—— 液面  Fluid level 
2—— 试样 S Specimen parts 
3—— 烧杯 D Beaker 
4—— 金属镁测试区段 S Mg test section 
5—— 塑料对照单元 G Plastic corresponding element 
 
图5 / Figure 5 
 
 
3.4  评估 
3.4  Evaluation 
3.4.1  若在氯化钠溶液中进行老化处理的金
属镁测试区段整个表面出现轻微腐蚀（轻微金
属点状腐蚀），则为可以接受的正常现象（见图
6 和图7 中的样本0、1、2）。 
3.4.1  Slight surface corrosion (minor pitting) over 
the entire surface of the Mg test section is nor-mal 
when Mg is aged in NaCI solution and is therefore 
acceptable. (sample 0 to 2 in figure 6 and 7). 


SMTC 5 200 004—2010（V1） 
  
5 
打印、拷贝即为非受控文件，请核查最新版本 
- Printed Copy is Uncontrolled – Check Issue is Current - 
3.4.2  若在靠近试样的部位出现严重金属镁
损耗（凹陷，严重金属点状腐蚀），则其抗腐蚀
性能不合格（见图6 和图7 中的样本3、4、5）。
3.4.2  Major Mg removal (cratering, significant pit-
ting) in direct proximity to the specimen part is not 
acceptable (sample 3 to 5 in figure 6 and 7). 
    
 
图6 / Figure 6 
 
图7 / Figure7

File: 材料工程师/SMTC 5 200 005 锌镍合金镀层锌镍量的测定Zinc nickel alloy coatings determination of nickel content(101230).pdf.md
# SMTC 5 200 005 锌镍合金镀层锌镍量的测定Zinc nickel alloy coatings determination of nickel content(101230).pdf

 
上汽股份有限公司技术中心企业技术标准 
Enterprise  Technical  Standard  of  SAIC  Motor  Technical  Center 
SMTC
SMTC 5 200 005－2010（V1）
 
 
锌镍合金镀层锌/镍量的测定 
Zinc / Nickel alloy coatings  
determination of nickel content  
 2010-12-30  发布/Issue 
2010-12-31 实施/Implementation
上汽股份技术中心技术标准化委员会 
Technical Standardization Committee of  SAIC Motor Technical Center   
发
布
Issue


SMTC 5 200 005—2010(V1) 
  
I 
打印、拷贝即为非受控文件，请核查最新版本 
- Printed Copy is Uncontrolled – Check Issue is Current - 
目    次 
前言Forword------------------------------------------------------------------------------------------------------------------Ⅱ 
1 范围Scope-------------------------------------------------------------------------------------------------------------------1 
2 规范性引用文件Normative references------------------------------------------------------------------------------ --1  
3 测试Test---------------------------------------------------------------------------------------------------------------------1 
 
 
 
 
 
 
 
 
 
 
 
 
 


SMTC 5 200 005—2010(V1) 
  
II 
打印、拷贝即为非受控文件，请核查最新版本 
- Printed Copy is Uncontrolled – Check Issue is Current - 
 前    言 
本标准描述了测定锌镍合金中锌镍含量的
方法。 
当中英文产生疑义时，以中文为准。 
本标准由材料分标委提出。 
本标准由SMTC 标准化技术委员会批准。 
本标准由标准化工作组归口管理。 
本标准起草部门：质保部中心实验室。 
本标准主要起草人为：韩伟民。  
本标准于2010 年12 月30 日首次批准发布，
2010 年12 月31 日实施。 
 
 
 
Foreword 
 
 
This standard describes a procedure to 
determine the content of zinc and nickel in the 
zinc-nickel alloy coatings. 
This standard in Chinese and English 
have a doubt, the Chinese version should be 
criterion. 
This standard was proposed by material 
sub-committee. 
This standard was approved by the SMTC 
Technical Standardization Committee. 
This standard is under the management of 
Standardization working team. 
The draft department of this standard: 
Central Laboratory of QA. 
The main drafters of this standard: Han 
Weimin. 
This standard was first approved and is-
sued from Dec.30, 2010 and it will be imple-
mented from Dec.31, 2010. 
 


SMTC 5 200 005—2010(V1) 
  
1 
打印、拷贝即为非受控文件，请核查最新版本 
- Printed Copy is Uncontrolled – Check Issue is Current - 
锌镍合金镀层镍量的测定 
 Zinc / Nickel alloy coatings de-
termination of nickel content 
1 应用范围 
本标准规定了对锌镍合金镀层中的锌、镍
含量的测定方法。 
本标准适用于对锌镍合金镀层中的锌、镍
含量的测定。 
1  Scope  
This standard specifies a method to determine 
the content of nickel in the zinc-nickel alloy coatings. 
This standard is suitable to determine the con-
tent of nickel in the zinc-nickel alloy coatings. 
2 测试 
2  Test 
2.1  设备 
250 ml 烧杯、玻璃漏斗、500 ml 容量瓶和
100 ml 容量瓶、吸量管、量筒、热板、通风柜、
原子吸收分光光度计。 
2.1  Equipment 
250 ml beaker, glass funnel, 500 ml volumetric 
flask and 100 ml volumetric flask, pipettes, graduated 
cylinder, hot plate, fume hood, atomic absorption 
spectrophotometer. 
  
2.2  化学品 
 
浓盐酸、浓硝酸、蒸馏水或去离子水、三
氯化铁、标准镍溶液：每千毫升含镍 1 g。 
2.2  Chemicals 
Hydrochloric acid concentrated, nitric acid con-
centrated, distilled or de-ionized water, iron（lll）
chloride, standard nickel solution: 1 g nickel in 1000 
ml. 
2.3. 试样制备 
将试样截面或部分（例如紧固件）放置在 
250 ml 烧杯内，然后在烧杯内加入 20 ml 的浓
盐酸和 1 ml 的浓硝酸。加热后镀层会溶解，同
时产生大量气体。待镀层完全溶解后，将溶液
倒入 500 ml 容量瓶。待其冷却后，倒入蒸馏水，
直到装满到刻度处。应使用该储备液配制所需
的稀释剂。 
 
2.3  Specimen Preparation 
    The specimen section or part(such as a fastener) 
shall be placed in a 250 ml beaker, to which 20 ml 
concentrated HCl and 1 ml concentrated H2NO3 shall 
be added. The coating will dissolve when heated, and 
there will be vigorous generation of gas. After the 
coating has dissolved completely, the solution shall 
be poured into a 500 ml volumetric flask, and when it 
has cooled it shall be filled to the mark with distilled 
water.  The required dilution shall be produced from 
this stock solution.   
2.4  校准溶液和空白溶液 
配制校准溶液时, 配液量应与样品溶液的
量相等。校准溶液的浓度应在锌镍线性测量范
围的上三分之一内。锌的活动呈线性变化，直
到达到 1.0 mg/L的浓度；镍的活动呈线性变化，
直到达到 5.0 mg/L的浓度。校准和空白溶液中
的盐酸或硝酸浓度应与样品溶液中的浓度相
符。此外，应通过滴入盐酸三氯化铁溶液按颜
色调节校准溶液中的铁浓度。 
2.4  Calibrating solution and blank solution 
The same volume shall be used with the sample 
solution, especially when preparing the calibrating 
solution. The concentration in the calibrating solution 
should be in the upper third of the linear measuring 
range for zinc and nickel. Zinc behaves linearly until a 
concentration of 1.0 mg/L is reached, whereas nickel 
has linear behavior until a concentration of 5.0 mg/L 
is reached.  The hydrochloric acid or nitric acid 
concentration of the calibrating and blank solutions 
should correspond to that of the sample solution.  In 
addition, the iron concentration in the calibrating so-
lution shall be adjusted colorwise by adding drops of 
hydrochloric-acid FeCl3 solution. 
2.5  测量 
应采用原子吸收分光光度法确定样品溶液
中的锌和/或镍浓度。 
 
2.5  Measurement  
The zinc and/or nickel concentrations of the 
sample solution shall be determined by atomic ab-
sorption spectrophotometry. 


SMTC 5 200 005—2010(V1) 
  
2 
打印、拷贝即为非受控文件，请核查最新版本 
- Printed Copy is Uncontrolled – Check Issue is Current - 
2.6  求值 
应通过获得的测量值计算样品储备液中的
锌和镍浓度（单位用“mg/L”表示）。 
最终结果： 
锌的浓度 (%) ＝
 
 
 
镍的浓度 (%)＝
 
 
 
2.6  Evaluation 
The zinc and/or nickel concentrations in mg/L of 
sample stock solution shall be calculated by the 
measured values obtained. 
Final result: 
Zinc concentration in weight (%)＝
 
 
 
Nickel concentration in weight (%)＝

File: 材料工程师/SMTC 5 200 006 锌镍合金镀层使用ICP-OES的镍量测定Zinc-nickel alloy coatings determination of nickel content using ICP-OES(110428).pdf.md
# SMTC 5 200 006 锌镍合金镀层使用ICP-OES的镍量测定Zinc-nickel alloy coatings determination of nickel content using ICP-OES(110428).pdf

上汽股份有限公司技术中心企业技术标准 
Enterprise  Technical  Standard  of  SAIC  Motor  Technical  Center 
SMTC
SMTC 5 200 006－2011（V1）
 
 
 锌镍合金镀层使用 ICP-OES 的镍量测定
     Zinc-nickel alloy coatings 
determination of nickel content using ICP-OES 
 2011-04-28 发布/Issue 
2011-04-29 实施/Implementation
上汽股份技术中心技术标准化委员会 
Technical Standardization Committee of  SAIC Motor Technical Center   
发布
Issue


SMTC 5 200 006—2010(V1) 
  
I 
打印、拷贝即为非受控文件，请核查最新版本 
- Printed Copy is Uncontrolled – Check Issue is Current - 
 前    言 
本标准描述了采用ICP-OES 方法对锌镍合
金镀层中的镍含量进行测定的方法。 
当中英文产生疑义时，以中文为准。 
本标准由材料分标委提出。 
本标准由SMTC 标准化技术委员会批准。 
本标准由标准化工作组归口管理。 
本标准起草部门：质保部中心实验室。 
本标准主要起草人为：韩伟民。 
本标准于2011 年04 月28 日首次批准发布，
2011 年04 月29 日实施。 
 
 
 
Foreword 
 
 
This standard describes a procedure to 
determine the content of nickel in the 
zinc-nickel coatings by ICP-OES methods.  
This standard in Chinese and English 
have a doubt, the Chinese version should be 
criterion. 
This standard was proposed by material 
sub-committee. 
This standard was approved by the SMTC 
Technical Standardization Committee. 
This standard is under the management of 
Standardization working team. 
The draft department of this standard: 
Central Laboratory. 
The main drafter of this standard: Han 
Weimin. 
This standard was first approved and 
issued from Apr.28, 2011 and it will be 
implemented from Apr.29, 2011. 
 


SMTC 5 200 006—2010(V1) 
  
1 
打印、拷贝即为非受控文件，请核查最新版本 
- Printed Copy is Uncontrolled – Check Issue is Current - 
锌镍合金镀层 
使用 ICP-OES 的镍量测定
Zinc-nickel alloy coatings
determination of nickel content 
using ICP-OES  
1 范围 
本标准规定了对锌镍合金镀层中的镍含量
进行测定的方法。 
本标准适用于使用ICP-OES 方法对锌镍合
金镀层中的镍含量进行测定。 
 
1  Scope  
This 
standard 
describes 
a 
procedure 
to 
determine the content of nickel in the zinc-nickel 
coatings by ICP-OES methods. 
This standard is adopted to determine the 
content of nickel in the zinc-nickel coatings by 
ICP-OES methods. 
2 测试   
2 
Test   
2.1  方法 
加热使锌镍合金镀层在盐酸和硝酸混合溶
液中溶解。 
2.1  Method 
The zinc-nickel alloy is dissolved in the presence 
of heat by a mixture of hydrochloric acid and nitric 
acid.  
2.2  试剂与标准液 
a)  盐酸，5 N，分析纯； 
b)  硝酸，7 N，分析纯； 
c)  锌标准液，1 000 mg/L； 
d)  镍标准液，1 000 mg/L； 
e)  以100 ml 锌标准液（1 000 mg/L） 加
10 ml 镍标准液（1 000 mg/L）获得：
锌镍标准液 1：锌 ：909.09mg/L；镍：
90.91 mg/L。  
f） 锌镍标准液1 按 1:5 稀释获得。 
g） 锌镍标准液2：锌：181.81mg/L；镍： 
18.18 mg/L。 
 
2.2  Chemicals and test solution 
a)  Hydrochloric acid, 5 N, analytical grade; 
b)  Nitric acid, 7 N, analytical grade; 
c)  Zinc standard, 1000 mg/L; 
d)  Nickel standard, 1000 mg/L; 
e)  Zn-Ni standard1: 909.09 mg/L Zn, 90.91 
mg/L Ni: 100 ml Zn standard 1000 mg/L+10 
ml Ni standard 1000 mg/L; 
f)  Dilution of Zn-Ni standard 1 in a ratio of 1:5. 
g)  Zn-Ni standard 2: 181.81 mg/L Zn, 18.18 
mg/L Ni. 
2.3  试样制备 
将试样混入装有 45 ml 5 N 盐酸和 1 ml 7 
N 硝酸混合物的 150 ml 烧杯中，然后加热。加
热后镀层会溶解并产生大量气体。溶解后，定
量将溶液转移到 100 ml 量瓶中、待其冷却、用
水填满至最大容量，然后进行测量。 
2.3  Preparation of the specimen  
The specimen shall be mixed in a 150 ml beaker 
containing a mixture of 45 ml 5 N hydrochloric acid 
and 1 ml 7 N nitric acid and then heated. The coating 
will dissolve when heated, and gas will be generated. 
After dissolution is complete the solution shall be 
transferred quantitatively to a 100 ml graduated 
volumetric flask, cooled, made up to volume and 
measured.   
2.4  测量 
必须使用 ICP 发射光谱仪确定溶液的锌
镍浓度。在下列发射谱线中进行测量： 
a)  锌：206.200 nm； 
b)  镍：221.647 nm； 
c)  铁离子不干涉测量。 
 
2.4  Measurement  
The zinc-nickel concentrations of the solution 
shall be determined using ICP emission 
spectrometry. Measurements are taken at the 
following emission lines: 
a)  Zn: 206.200 nm; 
b)  Ni: 221.647 nm; 
    c)  Iron ions do not interfere with the 
measurement. 


SMTC 5 200 006—2010(V1) 
  
2 
打印、拷贝即为非受控文件，请核查最新版本 
- Printed Copy is Uncontrolled – Check Issue is Current - 
2.5  求值 
使用锌镍标准液 1 和 锌镍标准液2 进行
量化。通过以下等式获得镀层的镍含量百分比： 
镍含量（质量分数%）= 
 
 
2.5  Evaluation 
Quantification is carried out using Zn-Ni standard 
1 and 2. The percentage nickel concentration of the 
coating is obtained by means of following equation: 
Ni concentration (weight%)=

File: 材料工程师/SMTC 5 200 007 双层金属漆层的透明漆抗裂性测试Clear coat for dual-layer metallic paint coatings testing for resistance to cracking(110428).pdf.md
# SMTC 5 200 007 双层金属漆层的透明漆抗裂性测试Clear coat for dual-layer metallic paint coatings testing for resistance to cracking(110428).pdf

 
上汽股份有限公司技术中心企业技术标准 
Enterprise  Technical  Standard  of  SAIC  Motor  Technical  Center 
SMTC
SMTC 5 200 007－2011（V1）
 
 
双金属漆层的透明漆抗裂性测试 
    Clear coat for dual-layer metallic paint coatings 
testing for resistance to cracking 
 2011-04-28  发布/Issue 
2011-04-29 实施/Implementation
上汽股份技术中心技术标准化委员会 
Technical Standardization Committee of  SAIC Motor Technical Center   
发布
Issue


SMTC 5 200 007—2011(V1) 
  
I 
打印、拷贝即为非受控文件，请核查最新版本 
- Printed Copy is Uncontrolled – Check Issue is Current - 
 前    言 
本标准描述了测定金属和非金属材料油漆
粘附性的方法。 
当中英文产生疑义时，以中文为准。 
本标准由材料分标委提出。 
本标准由SMTC 标准化技术委员会批准。 
本标准由标准化工作组归口管理。 
本标准起草部门：质保部中心实验室。 
本标准主要起草人为：韩伟民。 
本标准于2011 年04 月28 日首次批准发布，
2011 年04 月29 日实施。 
 
 
 
Foreword 
 
 
This standard describes a procedure to 
determine paint adhesion on metallic and 
non-metallic materials. 
This standard in Chinese and English 
have a doubt, the Chinese version should be 
criterion. 
This standard was proposed by material 
sub-committee. 
This standard was approved by the SMTC 
Technical Standardization Committee. 
This standard is under the management of 
Standardization working team. 
The draft department of this standard: 
Central Laboratory. 
The main drafter of this standard: Han 
Weimin. 
This standard was first approved and is-
sued from Apr.28, 2011 and it will be imple-
mented from Apr.29, 2011. 
 


SMTC 5 200 007—2011(V1) 
  
1 
打印、拷贝即为非受控文件，请核查最新版本 
- Printed Copy is Uncontrolled – Check Issue is Current - 
双金属漆层的透明漆 
抗裂性测试 
Clear coat for dual-layer metallic 
paint coatings testing for    
resistance to cracking 
1 范围 
本标准规定了测试双金属漆层中透明漆的
抗裂性方法和步骤。 
本标准适用于测试双金属漆层中的透明漆
的抗裂性。 
1  Scope  
This standard specifies a procedure for testing 
the resistance to cracking of the clear coats used in 
dual-layer paint coatings.  
The standard is adopted to test the resistance to 
cracking of the clear coats used in dual-layer paint 
coatings. 
2 规范性引用文件  
    下列文件中的条款通过本标准的引用而成
为本标准的条款。凡是注日期的引用文件，其
随后所有的修改单（不包括勘误的内容）或修
订版均不适用于本标准，然而，鼓励根据本标
准达成协议的各方研究是否可使用这些文件的
最新版本。凡是不注日期的引用文件，其最新
版本适用于本标准。 
2 
Normative references 
The following normative documents contain pro-
vision which, through reference in this text, constitute 
provisions of this standard. For dated reference, 
subsequent amendments to, or revisions of, any of 
these publications do not apply (exclude the correc-
tion), but parties to agreements based on this stan-
dard are encouraged to investigate the possibility of 
applying the most recent editions of the standards. 
For undated references, the latest edition of the 
normative document referred to applies. 
 
DIN 67530 平面涂料覆层及塑料表面光泽
鉴定用的反射计 
DIN  67530 Reflectometer as a means for gloss 
assessment of plane surfaces of paint coatings and 
plastics 
DIN ISO 4628-4 色漆和清漆.色漆涂层剥
蚀的评定.一般性缺陷程度.数量大小的规定.
第4 部分:裂纹程度的规定 
DIN ISO  4628-4 Paints, varnishes and similar 
coating materials; designation of degree of cracking 
of coatings 
VDA 621-430 镀层测试方法；双层金属漆
层中透明漆的抗裂性测试 
 
VDA  621-430 Tests for Coating Methods; Tests 
for Resistance to Cracking of Clear Coats in 
Dual-Layer Metallic Paint Coatings 
3 测试  
3 
Test equipment, test solution 
3.1  测试设备 
    阿特拉斯材料测试科技公司的Xenotest 
Beta LM 或Xenotest 1200CPS。 参数详见表1。
3.1  Test equipment 
Xenotest Beta LM or Xenotest 1200CPS by Atlas 
Material Testing Technology GmbH. Detail character 
to see table 1. 


SMTC 5 200 007—2011(V1) 
  
2 
打印、拷贝即为非受控文件，请核查最新版本 
- Printed Copy is Uncontrolled – Check Issue is Current - 
表1 装置状态  
Table 1 Device conditions 
1 
辐照源Irradiation source 
三盏风冷式氙弧灯，每盏 2800 W； 
3  air-cooled Xenon arc lamps, 2 800 W each; 
辐照器：当其不能再调节时进行更换； 
Irradiator replacement: when it is no longer adjustable. 
2 
滤光器Optical filter 
2.1 
Xenotest Beta LM 
Xenochrom 300 
2.2 
Xenotest 1200CPS 
2½ Suprax Drittelschalen 
3 
辐照强度Irradiation intensity 
300 nm 至 400 nm 60 W/m2；60 W/m² at 300 nm to 400 nm; 
通过光监控器控制。Control via light monitor. 
4 
试样模式Specimen mode 
非回转模式Non-turning mode 
5 
光照期/黑暗期Bright/dark phase 
120 min 光照期 + 60 min 黑暗期 
120 min light phase + 60 min dark phase 
6 
雨模拟周期Rain simulation 
40 min干燥期（带光）， 
cycle 40 min dry phase (with light), 
试样前侧 20 min雨喷（带光）， 
20 min spraying (with light) on the front side of the specimen, 
60 min干燥期（带光）， 
60 min dry phase (with light),  
试样前侧 60 min 雨喷（不带光） 
60 min spraying (without light) on the front side of the specimen 
7 
雨模拟类型Type of rain simulation
喷去离子水（室温）Spraying with de-ionized water (room temperature)
8 
试样室通风 
Specimen room ventilation 
新鲜空气/循环模式Fresh air/circulation mode 
9 
黑标准温度 
Black standard temperature 
干燥期结束后 +73 °C 至 76 °C， 
+73 °C to 76 °C at the end of the dry phase, 
黑暗期期间 +37 °C 至 39 °C 
+37 °C to 39 °C during the dark phase 
10 
试样室温度 
Specimen chamber temperature 
光照期 +47 °C， 
+47 °C in the light phase,  
黑暗期 +38 °C 
+38 °C in the dark phase 
11 
相对湿度 
Relative humidity 
光照期 50 具有± 5%的相对误差， 
50 ± 5% during the dry phase, 
雨模拟和黑暗期 95，具有± 5%的相对误差。 
95 ± 5% during the rain simulation and dark phases. 
 
3.2  试样制备 
除非另有约定，必须使用大小适合相关测
试设备、厚度为 0.8 mm 的钢板（车身板件）作
为涂漆基底。为确保测试结果不受腐蚀影响，
必须采用底漆保护钢板。为确保风化结果尽量
与现实接近，必须使用原漆结构；根据第3.3 节
保持涂层厚度尤其重要。 
 
 
3.2  Specimen preparation 
Unless otherwise agreed, 0,8 mm thick steel 
panels (body panels) of a size suitable to the relevant 
test equipment must be used as the paint substrate. 
To ensure that the test results are not corrupted by 
the influence of corrosion, the steel panels must be 
protected by a primer coat. In order to ensure that the 
weathering result is as close to reality aspossible, the 
original paint structure must be used; adherence to 
the layer thickness acc. to Section 3.3 is particularly 
important. 


SMTC 5 200 007—2011(V1) 
  
3 
打印、拷贝即为非受控文件，请核查最新版本 
- Printed Copy is Uncontrolled – Check Issue is Current - 
3.3  测试标准 
3.3  Test standards 
3.3.1  为监控风化装置的连续操作，必须使用
开裂性和时间均已明了的透明漆。风化装置在
测试过程中始终保持这些测试标准，并在开始
开裂时即更换。它们按以下标准制作： 
a) 涂漆基底：0.8 mm 厚的车身板件金属
薄片； 
b) 预处理：锌磷化； 
c) 腐蚀保护：电泳； 
d) 结构： 
1)  装填物； 
2)  底漆：金属银（无抗光剂），约 15 
μm 厚的涂层； 
3)  透明漆： BASF L+M 、Münster 
Hiltrup 的 FF 68-0102，约 40 
μm 至 50 μm 厚的涂层。 
3.3.1  In order to monitor the continuous operation of 
the weathering device, clear paints for which the 
cracking behavior and times are known must be 
used. These test standards remain in the weathering
device constantly during testing and are replaced 
when they start to crack. They are produced as fol-
lows: 
a) Paint substrate: 0,8-mm-thick body panel 
sheet metal; 
b) Pretreatment: zinc-phosphated; 
c) Corrosion protection: cathodic dip paint; 
d) Structure: 
1)  Filler; 
2)  Base coat: silver metallic (without light 
stabilizers), approx. 15 μm layer thick-
ness; 
3)  Clear coat: FF 68-0102 from BASF 
L+M, Münster Hiltrup, approx. 40 μm to 
50 μm layer thickness. 
3.3.2  晾干10 min，然后在 +130 °C 的机械
循环烘箱中烤 20 min。 
3.3.2  10 min flash-off time, then baked for 20 min at 
+130 °C in the mechanical circulation oven. 
 
3.3.3  室温下液态漆的老化期最长为 12 个
月。室温下测试标准的老化期最长为 24 个月。
 
3.3.3  The aging period of the liquid paints is max. 
12 months at room temperature.The aging period of 
the test standards is max. 24 months at room tem-
perature. 
3.4  步骤 
最好至少在各个涂漆系统的两块试样面板
上执行测试。装置条件如表1 所述。 测试过程
中，确保无水滴溅落到试样上非常重要。每次
模拟下雨阶段必须用更新的水进行喷淋，且必
须无反应生产物、研磨材料和二氧化硅。 
 
3.4  Procedure 
The tests are preferably conducted on at least 
two specimen panels per paint system. The device 
conditions are described in Table 1.During testing it is 
important to ensure that no spray water stains form 
on the specimens. The spray water must be renewed 
in every rain simulation phase and must be free of 
reaction products, abraded materials, and SiO2. 


SMTC 5 200 007—2011(V1) 
  
4 
打印、拷贝即为非受控文件，请核查最新版本 
- Printed Copy is Uncontrolled – Check Issue is Current - 
3.5  评估 
每 500 h（按标准是 250 h 后进行检查，
然后是每隔 24 h 检查一次）使用放大镜（8 倍
放大）检查一次试样面板上的裂纹形成情况。
如有疑问，必须使用立式显微镜（放大 20 倍）。
开裂时间是指在油漆表面上至少有 10 条明显
裂痕后的测试期。必须按 DIN ISO 4628-4 描
述裂纹类型和数量。必须按 DIN 67530 在风化
开始前和结束后评估光泽变化。 
 
3.5  Evaluation 
The specimen panels are examined for the forma-
tion of cracks every 500 h (standards after 250 h, 
then every 24 h thereafter) using a magnifying glass 
(8× magnification). In cases of doubt, a stereo mi-
croscope (20× magnification) must be used. The start 
of cracking is the test period after which at least 10 
cracks are evident on the paint surface. The type and 
number of cracks must be described according to 
DIN ISO 4628-4. Changes in gloss must be eva-
luated before and after weathering in accordance 
with DIN 67530. 
3.6  测试报告 
在测试报告中提供以下信息： 
a)  漆结构的类型和名称； 
b) 透明漆层的厚度； 
c) 出现裂纹的时间；  
d) 裂纹类型和数量； 
e)  泡疤上和异物杂质上的非油漆开裂时
间； 
f) 光泽变化； 
g) 油漆涂层的其他变化，例如变黄和起
泡； 
h) 测试日期。 
 
3.6  Test report 
The following information must be provided in 
the test report: 
a) 
Type and designation of the paint structure; 
b) 
Layer thickness of the clear coat; 
c) 
Start of cracking according to device hours; 
d) 
Type and number of cracks; 
e) 
Start of non-paint-specific cracking on blis- 
ters and foreign matter inclusions; 
f) 
Change in gloss; 
g) 
Other changes in the paint coating, such as 
yellowing or blistering; 
h) 
Test date.

File: 材料工程师/SMTC 5 200 008 蒸汽喷射.pdf.md
# SMTC 5 200 008 蒸汽喷射.pdf

 
© 上汽集团版权所有  秘密文件 注意保密 Copyright SAIC MOTOR Confidential 
 
上海汽车集团股份有限公司技术中心企业标准 
Enterprise  Standard  of  SAIC  MOTOR  Technical  Center 
SMTC
SMTC 5 200 008－2013（V2）
代替 SMTC 5 200 008—2010（V1）
 
 
 
油漆涂层的蒸汽喷射试验 
Steam jet test for paint coatings 
2013-6-14  发布/Issue 
2013-6-15 实施/Implementation 
上汽集团技术中心技术标准化委员会 
Technical Standardization Committee of  SAIC MOTOR Technical Center 
发
布
Issue


SMTC 5 200 008—2013(V2) 
  
I 
© 上海汽车版权所有  秘密文件 注意保密 Copyright SAIC Group Confidential 
 
 前    言 
本标准描述了使用蒸汽喷射测定油漆涂层
附着力的方法。 
本标准是对SMTC 5 200 008—2010（V1）
的修订,自本标准实施之日起废除SMTC 5 200 
008—2010（V1）。 
本标准与SMTC 5 200 008—2010（V1）相
比主要变化如下： 
--标准名称更改为油漆涂层的蒸汽喷射
试验 
--格式架构的调整 
请注意本文件的某些内容可能涉及专利，上
汽集团不承担识别这些专利的责任。 
当中英文产生疑义时，以中文为准。 
本标准由材料分标委提出。 
本标准由SMTC 标准化技术委员会批准。 
本标准由标准化工作组负责标准化审核及
归口管理。 
本标准起草部门：质保部中心实验室。 
本标准主要起草人为：徐睿，付玉生。 
本标准于2010 年12 月30 日首次批准发布，
2010 年12 月31 日实施。本次为第1 次修订。 
本版本所代替标准的历次版本发布情况为: 
——SMTC 5 200 008—2010（V1）。 
 
 
 
Foreword 
 
 
This standard describes a procedure to deter-
mine paint adhesion with steam jet. 
 
This standard is a revision for SMTC 5 200 008 
- 2010 (V1). This standard will replace SMTC 5 
200 008 - 2010 (V1) from the implementation 
date. 
 
The main changes between this standard and 
SMTC 5 100 003—2013 (V2) are as follows: 
- the name of this standard has been changed 
to steam jet test for paint coatings. 
- adjust the structure of this standard 
 
Please note that some contents in this docu-
ment may relate to patent rights, which SAIC 
Group shall not be held responsible for identi-
fying any or all such patent rights. 
 
This standard is in Chinese and English. If in 
doubt, the Chinese version is the Master. 
 
This standard was proposed by material 
sub-committee. 
 
This standard was approved by the SMTC 
Technical Standardization Committee. 
 
The Standardization Working Team is respon-
sible for the standardization approval and 
overall management of this standard. 
 
The draft department of this standard: Central 
Laboratory. 
 
The main drafters of this standard: Xu Rui, Fu 
Yusheng. 
 
This standard was first approved and issued 
from Dec.30, 2010 and it will be implemented 
from Dec.31, 2010. This is the first revision. 
 
The versions superseded by this standard:  
——SMTC 5 200 008-2010（V1）. 


SMTC 5 200 008—2013(V2) 
  
1 
© 上海汽车版权所有  秘密文件 注意保密 Copyright SAIC Group Confidential 
 
油漆涂层的蒸汽喷射试验 
 
Steam jet test for  
paint coatings 
1 范围 
本标准规定了使用蒸汽喷射测定油漆涂层附着力
的方法。 
本标准适用于测定金属和非金属材料表面油漆涂
层的附着力。 
 
1  Scope  
This standard specifies a method to determine 
paint adhesion with steam jet. 
 
This standard is adopted to test paint adhesion on 
metallic and non-metallic materials. 
 
2  规范性引用文件  
    下列文件中的条款通过本标准的引用而成为
本标准的条款。凡是注日期的引用文件，其随后
的修改版不适用于本标准。凡是不注日期的引用
文件，其最新版本适用于本标准。 
 
2 
Normative references 
The following documents contain provisions which 
through reference in this text, constitute provi-
sions of this national standard. For dated refer-
ences, subsequent amendments to, or revisions 
of, any of these publications do not apply. As to 
the document without dates, the new versions will 
be valid for this version. 
ISO 6270-2 油漆和清漆  耐湿性能评定  第二部
分：试棒在冷凝水环境下的暴露程序 
 
ISO 
6270-2 
Paints 
and 
varnish-
es-Determination of resistance to humidity-Part 
2:Procedure for exposing test specimens in con-
densation-water atmospheres 
ISO 7253 涂料和清漆：耐中性盐雾的测定 
 
ISO 7253 Paints and Varnishes – Determina-
tion of Resistance to Neutral Salt Spray (Fog) 
 
3 试验方法 
 
3 
Test Method 
3.1  试验设备 
 
3.1  Devices and auxiliary equipment 
设备与附件如下： 
a） 压力冲水设备(如Karcher与Walter产品)； 
b） 喷嘴，型号EG 2505； 
c） 刀具； 
d） 硬质聚苯乙烯泡沫。 
 
Devices and auxiliary equipment are described as 
follows: 
a)  Pressure washer (e.g., products made by 
Kärcher or Walter);  
b)  Nozzle, EG 2505; 
d)  Cutter knife; 
e)  Polystyrene rigid foam. 
 
3.2  样品预处理 
 
3.2  Conditioning of specimens 
3.2.1  对塑料基材涂装零件：（18～28）°C 室温
中预置168h 或在60°C 中存放48 h。蒸汽喷射
试验前样品在（18～28）°C 室温下冷却2h；对
于环境气候存放（例如，根据IS0 6270-2CH 的耐
冷凝水气候试验）后的蒸汽喷射试验，样品需在
（18～28）°C 室温下进行24h 气候适应性处理。 
 
3.2.1  For painted plastic parts: specimens shall 
be pre-conditioned for 168h at room temperature 
with narrow air temperature range (18 °C to 28 °C) 
or 48 h at 60 °C. The specimens should be cooled 
down at room temperature (18 °C to 28 °C) for 2h 
before test. As for environment resistant aging 
(eg, constant-humidity condensation atmosphere 
test according to ISO 6270-2CH), 24h of acclima-
tization at room temperature (18 °C to 28 °C)  
before test must be ensured. 
 
3.2.2  对金属基材涂装零件：（18～28）°C室温
中预置24h。对于环境气候存放（例如，根据IS0 
6270-2CH的耐冷凝水气候试验）后的蒸汽喷射试
验，样品需在（18～28）°C室温下进行2h气候适
应性处理。 
 
3.2.2  For painted metallic parts: specimens shall 
be pre-conditioned for 24h at room temperature 
with narrow air temperature range (18 °C to 
28 °C). As for environment resistant aging (eg, 
constant-humidity condensation atmosphere test 
according to ISO 6270-2CH), 2h of acclimatization 
at room temperature (18 °C to 28 °C)  before test 
must be ensured. 
 


SMTC 5 200 008—2013(V2) 
  
2 
© 上海汽车版权所有  秘密文件 注意保密 Copyright SAIC Group Confidential 
 
3.3  试验参数 
 
3.3  Test parameters 
试验参数如下： 
a）划线类型：十字划线（两划线相互垂直）； 
b) 冲击部位：划线处； 
c) 喷射角度（喷出扇面与划线所在平面所呈角
度）：45°； 
d）喷嘴至样件距离：150mm； 
e）水温：70℃（在容器中测量） 
f）压力：9 MPa ±0.5 MPa（流速10.5 L/min） 
g）冲击时间：每条划线20s。 
 
Test parameters are described as follows: 
a)  Type of scribe mark: cross cut (2 scribes 
are vertical from each other); 
b)  Jet location: Scribe marks 
c)  Jet angle (angle of the jet fan and scribe 
surface): 45°; 
d)  Distance from nozzle to specimen: 
150mm; 
e)  Temperature: 70℃ (measured in vessel) 
f)  Pressure: 9 MPa ±0.5 MPa (flow rate 10.5 
L/min) 
g）Test duration: 20 s per scribe mark 
 
3.4  喷射效果的验证 
使用热挤压成型的具有紧密网状组织并添加阻燃
剂的聚苯乙烯硬质泡沫来验证喷射效果。固定泡
沫块后进行操作。喷嘴距离泡沫块120mm 进行检
验，喷射痕长度不能超过100mm。 
 
3.4  Verification of the jet effect 
An extruded polystyrene rigid foam with sealed 
cell structure and flame-retardant additive is used 
to check the je effect. The foam block is  fixed 
and the verification is performed. In this process, 
the distance from the nozzle to the polystyrene 
block is 120 mm. The length of the spray jet could 
not be over 100 mm. 
 
3.5  试验过程 
 
3.5  Test procedure 
3.5.1  根据ISO 7253 第8.5 节的要求进行划线，
切割时须确保切口划入基材，两条划线呈垂直十
字。 
 
3.5.1  Scribe marks is made according to ISO 
7253, Section 8.5, make sure that the cuts do 
enter the substrate. Two scribes cut are vertical 
from each other. 
 
3.5.2  将样品固定，根据3.4参数要求进行蒸汽
喷射试验 
 
3.5.2  The specimen is fixed and test according 
to section 3.4.

File: 材料工程师/SMTC 5 200 008 金属和非金属材料的油漆涂装蒸汽喷射试验 Paint coating of metallic and non-metallic pressure washer test(101230).pdf.md
# SMTC 5 200 008 金属和非金属材料的油漆涂装蒸汽喷射试验 Paint coating of metallic and non-metallic pressure washer test(101230).pdf

 
上汽股份有限公司技术中心企业技术标准 
Enterprise  Technical  Standard  of  SAIC  Motor  Technical  Center 
SMTC
SMTC 5 200 008－2010（V1）
 
 
金属和非金属材料的油漆涂装 
蒸汽喷射试验 
    Paint coating of metallic and non-metallic materials 
pressure washer test 
 
 2010-12-30  发布/Issue 
2010-12-31 实施/Implementation
上汽股份技术中心技术标准化委员会 
Technical Standardization Committee of  SAIC Motor Technical Center   
发
布
Issue


SMTC 5 200 008—2010(V1) 
  
I 
打印、拷贝即为非受控文件，请核查最新版本 
- Printed Copy is Uncontrolled – Check Issue is Current - 
目    次 
前言Forword---------------------------------------------------------------------------------------------------------- -------Ⅱ 
1 范围Scope-------------------------------------------------------------------------------------------------------------------1  
2 规范性引用文件Normative references----------------------------------------------------------- ----------------------1 
3 测试方法 Test methods-------------------------------------------------------------------------------- -------------------2 
3.1 测试类型 Test type------------------------------------------------------------------------------------------------------2 
3.2 设备装置Devices and auxiliary equipment ------------------------------------------------------------------------- 2 
3.3 试样准备Conditioning of specimens ---------------------------------------------------------------------------------2  
3.4 试验参数Test parameters ----------------------------------------------------------------------------------------------2 
3.5 喷射图的检验Checking the jet pattern -------------------------------------------------------------------------------3 
3.6 过程 Procedure  --------------------------------------------------------------------------------------------------------3  
  
 
 
 
 
 
 
 
 
 
 
 
 


SMTC 5 200 008—2010(V1) 
  
II 
打印、拷贝即为非受控文件，请核查最新版本 
- Printed Copy is Uncontrolled – Check Issue is Current - 
 前    言 
本标准描述了测定金属和非金属材料油漆
粘附性的方法。 
当中英文产生疑义时，以中文为准。 
本标准由材料分标委提出。 
本标准由SMTC 标准化技术委员会批准。 
本标准由标准化工作组归口管理。 
本标准起草部门：质保部中心实验室。 
本标准主要起草人为：韩伟民。 
本标准于2010 年12 月30 日首次批准发布，
2010 年12 月31 日实施。 
 
 
 
Foreword 
 
 
This standard describes a procedure to 
determine paint adhesion on metallic and 
non-metallic materials. 
This standard in Chinese and English in 
any doubt, the Chinese version should be cri-
terion. 
This standard was proposed by material 
sub-committee. 
This standard was approved by the SMTC 
Technical Standardization Committee. 
This standard is under the management of 
Standardization working team. 
The draft department of this standard: 
Central Laboratory. 
The main drafters of this standard: Han 
Weimin. 
This standard was first approved and is-
sued from Dec.30, 2010 and it will be imple-
mented from Dec.31,2010. 
 


SMTC 5 200 008—2010(V1) 
  
1 
打印、拷贝即为非受控文件，请核查最新版本 
- Printed Copy is Uncontrolled – Check Issue is Current - 
金属和非金属材料的油漆涂装
蒸汽喷射试验 
 
Paint coating of metallic and 
non-metallic materials  
pressure washer test 
1 范围 
本标准规定了测定金属和非金属材料油漆粘
附性的方法。 
本标准适用于测定金属和非金属材料油漆粘
附性。 
 
1  Scope  
This standard specifies a method to deter-
mine paint adhesion on metallic and non-metallic 
materials. 
This standard is adopted to test paint adhe-
sion on metallic and non-metallic materials. 
2  规范性引用文件  
    下列文件中的条款通过本标准的引用而成为
本标准的条款。凡是注日期的引用文件，其随后
的修改版不适用于本标准。凡是不注日期的引用
文件，其最新版本适用于本标准。 
 
2 
Normative references 
The following documents contain provisions 
which through reference in this text, constitute 
provisions of this national standard. For dated 
references, subsequent amendments to, or revi-
sions of, any of these publications do not apply. As 
to the document without dates, the new versions 
will be valid for this version. 
DIN 50014 气候及其技术运用  标准气候 
 
 
DIN 50014 Climates and their technical ap-
plication; standard atmospheres 
 
DIN 55662 油漆与清漆  汽车工业塑料饰件
涂装  耐水测试-蒸汽喷射 
 
 
DIN 55662 Paints and Varnishes-Coatings for 
Plastic Mounting Parts for Automotive Indus-
try-Testing of Resistance to Water-Vapour  Jet-
ting 
DIN EN ISO 6270-2 油漆和清漆  耐湿性能
评定  第二部分：试棒在冷凝水环境下的暴露程
序 
 
DIN EN ISO 6270-2 Paints and var-
nishes-Determination of resistance to humid-
ity-Part 2:Procedure for exposing test specimens 
in condensation-water atmospheres 
3 测试方法 
 
3 
Test Method 
3.1 试验类型 
试验可以采用以下几种形式： 
 
a)  试验 A：在圣安德鲁十字的两条划痕腰 
线上的平直喷射角（见图1），针对没有
自动测试设备的自主喷涂或供应商喷
涂，以及在设备中无法测试形状的零件；
 
 
b)  试验 B：在圣安德鲁十字中央的倾斜喷
射角。方法为DIN 55662 油漆与清漆–
汽车工业塑料饰件涂装– 耐水测试-蒸
汽喷射； 
 
 
 
c)  试验 C：与试验B相仿，更长的试验时间 
以及喷嘴与试样之间更大的距离。 
 
注：应使用哪种试验，必须与各自负责的专业部门商
定。 
 
3.1  Test type 
Test can run follow different types as bellow：
a)  Test A: Flat angle of jet at the two inter-
secting legs of the St. Andrew's cross, for 
locations and suppliers that do not have 
automated test equipment, e.g., made by 
Walter, and for components whose 
shapes cannot be tested in the equip-
ment; 
b)  Test B: Steep angle of jet in the center of 
the St. Andrew's cross, Test Method A of 
DIN 55662 "Paints and Varnishes – 
Coatings for Plastic Mounting Parts for 
Automotive Industry (We do not have 
access to this standard) – Testing of Re-
sistance to Water-Vapour Jetting"; 
c)  Test C: Same as Test B, but with a longer 
test duration and a greater distance be-
tween the nozzle and the specimen. 
Note: The test to be used must be agreed with  
the responsible engineering department. 


SMTC 5 200 008—2010(V1) 
  
2 
打印、拷贝即为非受控文件，请核查最新版本 
- Printed Copy is Uncontrolled – Check Issue is Current - 
 
图1/ Figure 1 
  
 
3.2 设备装置  
a） 蒸汽喷射器； 
b） 油漆的非金属零件（例如：保险杠和车 
外后视镜壳体）； 
c） 外部范围的油漆的金属零件和底盘零件；
d） 刀具； 
e） 聚苯乙烯硬质泡沫。 
 
3.2   Devices and auxiliary equipment 
a)  Pressure washer;  
b)  Painted non-metallic substrates (e.g., b   
umper and mirror housing); 
c)  and/or painted metallic parts on the ex    
terior and chassis parts; 
d)  Cutter knife; 
e)  Polystyrene rigid foam. 
3.3  试样准备 
 
3.3  Conditioning of specimens 
3.3.1  未加载的蒸汽喷射试验（供货状态） 
 
3.3.1  Prior to unloaded pressure washer test 
(as-received condition) 
3.3.1.1  涂装塑料零件：室温下放置7d或者在60 
℃放置48 h（试验在试样于室温冷却约2 h后进
行）。 
 
3.3.1.1  Painted plastic parts: 7 days at room 
temperature or 48 h at + 60 °C (test is performed 
after cooling down the specimens at room tem-
perature for approximately 2 h) 
3.3.1.2  外饰和底盘的涂装金属零件：在DIN  
50014-23/50-2规定的标准气候中进行气候适应
性预置24 h。 
 
 
3.3.1.2  Painted metallic parts on the exterior and 
the chassis: 24 h in the DIN 50014–23/50-2 
standard climate. (We do not have access to this 
standard). 
 
3.3.2  加载后的蒸汽喷射试验（例如按照DIN EN 
ISO 6270-2，240 h） 
 
3.3.2  Prior to pressure washer test after 
 loading (e.g., aging in CH test atmosphere ac-
cording to DIN EN ISO 6270-2 for 240 h) 
3.3.2.1  塑料涂装零件在DIN 50 014-23/50-2
规定的标准气候中预置24 h。 
 
 
3.3.2.1  Painted plastic parts: 24 h in the DIN 
50014–23/50-2 standard climate. 
 
3.3.2.2  外饰和底盘金属涂装零件在DIN 50 014 
-23/50-2 规定的标准气候中预置2 h。 
 
3.3.2.2  Painted metallic parts on the exterior and 
the chassis: Approximately 2 h in the 
DIN50014-23/50-2 standard climate. 
3.4  试验参数 
试验参数见表1。 
 
 
3.4  Test parameters 
Test parameters See Table 1。 


SMTC 5 200 008—2010(V1) 
  
3 
打印、拷贝即为非受控文件，请核查最新版本 
- Printed Copy is Uncontrolled – Check Issue is Current - 
 
表1/table 1 
试验参数 
Test parameter 
A 
B 
C 
喷射冲击角度 
Angle of impact/angle 
 of jet  
45° 
（见图1 see Figure 1） 
90° 
90° 
部位 
Section 
切割点 
Cutter 
切割类型 
Type of cut 
安德鲁十字 
St. Andrew's cross 
样件距离 
Distance to specimen 
150 mm 
100 mm 
130 mm 
温度 
Temperature 
 
70 ℃喷射后在水桶中测量 
（依据DIN 55662附录A2.1） 
 
70 ℃ after discharge from 
nozzle, 
measured 
in 
bucket(according to DIN 55662, 
Appendix 
A.2.1) 
60 ℃±2 ℃喷射后在水
桶中测量 
60 ℃ ±  2 ℃ after 
discharge from nozzle, 
measured in bucket 
 
60 ℃±2 ℃喷射后在水
桶中测量 
60 ℃ ± 2 ℃ after 
discharge from nozzle, 
measured in bucket 
 
测试时间 
Test duration 
每个切割线20 s 
20 s per cut 
30 s 
60 s 
流速 
Flow rate 
 
10.5 L/min,10.5 L/min 
 
在9 MPa ±0.5 MPa,工作压力下流
量计称重 
volumetric metering by means of 
weight at working pressure of 9 
MPa ±0.5 MPa 
冲击压力19 N ± 2 N  
impact pressure of 19 N ± 2 N
11.3 L/min ±  0.1 
L/min, 
 
工作压力下流量计称重 
volumetric metering by 
means of weight at test 
temperature 
 
11.3 L/min ±  0.1 
L/min, 
 
工作压力下流量计称重 
Volumetric metering by 
means of weight at test 
temperature 
 
喷嘴 
Nozzle  
EG 2505 
1/4 PMEG - 2506 
1/4 PMEG - 2506 
3.5  喷射图的检验 
     使用具有紧密网状组织和添加阻燃剂的热
挤压成型的聚苯乙烯硬质泡沫来检验喷射图。聚
苯乙烯块被固定后进行操作。对于测试A 过程，
喷嘴距离聚苯乙烯块120 mm 进行试验，测试B/C
过程距离100 mm。喷嘴宽度为8 mm±1 mm。对于
测试A 方法喷射长度不能超过100 mm，对于测试
B和C，喷射长度为70 mm±5 mm。
（相当于DIN 55662
附录A 中的图1） 
 
3.5  Checking the jet pattern 
An extruded polystyrene rigid foam with 
sealed cell structure and flame-retardant additive 
is used to check the jet pattern. The polystyrene 
block is clamped and the test is performed. In this 
process, the distance from the nozzle to the poly-
styrene block is 120 mm for Test A and 100 mm 
for Test B/C. The width of the spray jet is 8 mm±1 
mm. The length of the spray jet must not exceed 
100 mm for Test A and is 70 mm±5 mm for Test 
B/C (corresponds to Figure A1 in Appendix A of 
DIN 55662). 
3.6  过程 
3.6.1  试样上应切割一个安德鲁十字，油漆结构
划至基材（相当于DIN 55662 中8.1 的图2）。 
 
 
 
3.6  Procedure 
3.6.1  A crosscut (St. Andrew's cross) is made in 
the specimen, in which the paint structure is 
scratched or damaged down to the substrate 
(corresponding to Figure 2, Section 8.1 of DIN 
55662).  
3.6.2  试样暴露的压力冲刷条件依据章节3.4。
 
3.6.2  The specimen is exposed to the conditions 
of the pressure washer load indicated in Section 
3.4.
