Repository: kujaxr/obsidian-vault

File: 材料工程师/SMTC 5 200 009 精加工轻质合金轮毂Light alloy wheel hub smooth turning process(110428).pdf.md
# SMTC 5 200 009 精加工轻质合金轮毂Light alloy wheel hub smooth turning process(110428).pdf

上汽股份有限公司技术中心企业技术标准 
Enterprise  Technical  Standard  of  SAIC  Motor  Technical  Center 
SMTC
SMTC 5 200 009－2011（V1）
 
 
精加工轻质合金轮毂 
Light alloy wheel hub smooth turning process  
 2011-04-28  发布/Issue 
2011-04-29 实施/Implementation
上汽股份技术中心技术标准化委员会 
Technical Standardization Committee of  SAIC Motor Technical Center   
发布
Issue


SMTC 5 200 009—2011(V1) 
  
I 
打印、拷贝即为非受控文件，请核查最新版本 
- Printed Copy is Uncontrolled – Check Issue is Current - 
 前    言 
本标准描述了精加工轻质合金轮毂的表面
检验和评定方法。 
当中英文产生疑义时，以中文为准。 
本标准由材料分标委提出。 
本标准由SMTC 标准化技术委员会批准。 
本标准由标准化工作组归口管理。 
本标准起草部门：质保部中心实验室。 
本标准主要起草人为：韩伟民。 
本标准于2011 年04 月28 日首次批准发布，
2011 年04 月29 日实施。 
 
 
 
Foreword 
 
 
This standard applies to all light wheel 
hubs processed in the specified turning 
process, acc. to the following design forms and 
requirements of the acceptance conditions for 
the appearance of wheel hubs. 
This standard in Chinese and English 
have a doubt, the Chinese version should be 
criterion. 
This standard was proposed by material 
sub-committee. 
This standard was approved by the SMTC 
Technical Standardization Committee. 
This standard is under the management of 
Standardization working team. 
The draft department of this standard: 
Central Laboratory of QA 
The main drafter of this standard: Han 
Weimin 
This standard was first approved and is-
sued from Apr.28, 2011 and it will be imple-
mented from Apr.29, 2011. 
 


SMTC 5 200 009—2011(V1) 
  
1 
打印、拷贝即为非受控文件，请核查最新版本 
- Printed Copy is Uncontrolled – Check Issue is Current - 
精加工轻质合金轮毂 
 
 
Light alloy wheel hub
smooth turning process 
1 范围 
本标准规定了经过光洁镟加工的轻合金轮毂
外观的检验、验收条件和评判。 
本标准适用于对轻合金轮毂的外观要求。 
 
1  Scope  
 This standard specifies the requirements 
of 
the 
acceptance 
conditions 
for 
the 
appearance of wheel hubs of all light wheel 
hubs by specified turning process. 
The standard is adopoted to raise 
requirment of the acceptance conditions for 
the appearance of wheel hubs. 
2 检验 
 
2  Test  Procedures 
2.1  检验条件 
2.1 Test Conditions
为了满足本标准对质量的要求，必须由工厂
把所需的检验范围和种类在质量管理计划里予以
确定。对不合格轮毂的重复检验按下述进行： 
a） 检验台的照明 ：1.000 勒克斯，均匀，
无眩光； 
b)  检验时轮毂的位置 ：竖立或横放0.8 到
1.0 米高； 
c) 间距1 米； 
d) 检验人员 受过培训的人员（相对于不合
格轮毂检验来说无经验的人员）； 
e) 其它 如有缺陷标记，请在评判前予以清
除；系统性的缺陷是不能接受的。 
To ensure the requirements for quality 
specified in this standard, the manufacturer 
must define the required test scope and 
catogories in quality management plan. 
a)  lumination of Testboard：1.000 lux, 
uniform, free from glare; 
b) wheel hub position when testing 
vertical 
or 
horizontal 
0.8  to 1.0 m; 
c)  distance 1 m; 
d)  testing personnel：trained personnel 
(untrained personnel with respect to 
offgrade wheel hub test); 
e) Remove the flaw marks before 
evaluation; 
systematic 
flaws 
unacceptable. 
2.2  轮毂状态 
2.2
Hub design
在做出评判之前，对所要评判的轮毂确定下
列的要点： 
a)  漆面：-光洁镟加工过或抛光过； 
b） 设计： 
1） 辐状设计； 
2） 面状设计（当通风孔的内边长超过
了ETRTO[注： ETRTO 为欧洲轮胎轮
毂技术机构]直径的理论值60%以上
时，该轮毂就可归入面状设计的类
别里了）。 
Determine the following aspects of the 
wheel hubs to be evaluated before evaluation:
a)  Top coating:- processed by a turning 
process or polished; 
b)  Design: 
1） radial design; 
2） planar design (if the inside side l 
ength of the vent exceeds 60% 
of the theoretical value of the 
ETRTO diameter, the wheel hub 
can be viewed as belonging to 
the planar catagory). 
2.3  缺陷的位置 
 
2.3  Flaw position 
  在区域1、2 或3 内，参见章节4.1。 
 
In area 1, area 2, and area 3, acc. to 
section 4.1.  
3  验收条件和评判 
 
3  Acceptance Conditions and Evaluation 


SMTC 5 200 009—2011(V1) 
  
2 
打印、拷贝即为非受控文件，请核查最新版本 
- Printed Copy is Uncontrolled – Check Issue is Current - 
3.1  区域划分 
a)  区域1：正面，俯视图；  
b)  区域2：通风孔的边沿到镟加工轮廓的后
缘， 螺栓孔， 内圆角；  
c)  区域3：内部，被轮胎或轮毂盖遮挡住了
的部位。 
3.1  Area Division
a)  Area 1: Front side, top view; 
b)  Area 2: From the edge of a vent to the 
tail skirt of the turning outline. Bolt 
hole Filleted corner; 
c)  Area 3: Interior, the part sheltered by 
tyre or wheel hub cover. 
3.2  评判表 
 
3.2  Evaluation table 
    评判表面参照表1。 
 
    Surface evaluation according to table1. 
表 1/ Table 1   
缺陷种类flaw type 
面状设计planar design 
幅状设计radial design 
1 
2 
3 
1 
2 
3 
面漆夹杂物top coating inclusion 
1.透明 transparent 
0.5 
0.5 
3 
0.5 
0.5 
3 
2.深色dark color/黑色black 
- 
- 
2 
- 
- 
2 
3.过喷over painted 
0.5 
0.5 
3 
0.5 
0.5 
3 
4.发丝hair/细絮filament 
- 
0.5 
- 
- 
0.5 
- 
铸造缺陷casting defect 
1.铸造标记casting mark /拉伤 strain 
1.5 
1.5 
3 
1.5 
1.5 
3 
2.涂料缺陷 paint defects 
1.5 
1.5 
3 
1.5 
1.5 
3 
3.开放性气孔open pores 
0.5 
0.5 
2 
0.5 
0.5 
2 
4.封闭性气孔closed pores 
0.5 
0.5 
2 
0.5 
0.5 
2 
机械损伤 Mechanical Damage 
1.划痕scratch 
- 
- 
2 
- 
- 
2 
2.打磨痕迹 sanding marks 
1 
1.5 
3 
1 
1.5 
3 
3.压痕indentation 
- 
- 
2.5 
- 
- 
2.5 
4.撞击痕迹impact mark 
- 
- 
2.5 
- 
- 
2.5 
5.抛光缺陷polishing defects 
不允许
Not 
permiss
ibl 
- 
- 
- 
- 
- 
油漆缺陷Paint defects 
1.橘皮orange peel 
不允许Not permissibl 
2.泽度glossiness 
按图纸according to drawing 
3.漆薄under painted 
按图纸according to drawing 
4.流滴drip 
不允许Not permissibl 
5.斑迹 mottling 
不允许Not permissibl 
6.色差colour shift 
按图纸according to drawing 
7.漆坑coat pitting 
不允许Not permissibl 
8.云纹cloudiness 
不允许Not permissibl 
9.微孔micropore 
0.2/2.5 
每个区域允许最多缺陷数 
Max. number of defects permissible in each area
1 
缺陷之间的最小距离（mm） 
minimum distance between two defects, in mm 
200 
75 
200 
75 
— 
—

File: 材料工程师/SMTC 5 200 010 车身及零部件的腐蚀交变试验Body and add-on parts corrosion test(110428).pdf.md
# SMTC 5 200 010 车身及零部件的腐蚀交变试验Body and add-on parts corrosion test(110428).pdf

 
上汽股份有限公司技术中心企业技术标准 
Enterprise  Technical  Standard  of  SAIC  Motor  Technical  Center 
SMTC
SMTC 5 200 010－2011（V1）
 
 
车身及零部件的腐蚀交变试验 
Body and add-on parts corrosion test 
 
 
 
 
 2011-04-28  发布/Issue 
 2011-04-29  实施/Implementation
上汽股份技术中心技术标准化委员会 
Technical Standardization Committee of  SAIC Motor Technical Center   
发布
Issue


SMTC 5 200 010—2010（V1）  
I 
打印、拷贝即为非受控文件，请核查最新版本 
- Printed Copy is Uncontrolled – Check Issue is Current - 
 前    言 
为规范车身及零部件的腐蚀交变试验条件，
特制定本标准。 
当中英文产生疑义时以中文为准。 
本标准由材料分标委提出。 
本标准由SMTC 技术标准化委员会批准。 
本标准由标准化工作组归口管理。 
本标准起草部门：质保部。 
本标准主要起草人：赵苏阳。 
本标准于2011 年04 月28 日首次批准发布，
2011 年04 月29 日实施。 
 
 
Foreword 
 
 
This standard is established for the Body 
and Add-on Parts Corrosion Test. 
This standard in Chinese and English 
have a doubt, the Chinese version should be 
criterion. 
This standard was proposed by material 
sub-committee. 
This standard was approved by the SMTC 
Technical Standardization Committee. 
This standard is under the management of 
Standardization working team. 
The drafting departments of this standard 
are: Quality Assurance Dept. 
The main drafters of this standard are: 
Zhao Suyang. 
This standard was first published on. 
Apr.28, 2011 and implemented on Apr.29, 
2011. 
 


SMTC 5 200 010—2010（V1）  
1 
打印、拷贝即为非受控文件，请核查最新版本 
- Printed Copy is Uncontrolled – Check Issue is Current - 
车身及零部件的腐蚀交变试
验 
 
Body and add-on parts corro-
sion test 
1 范围 
本标准规定了整体油漆的车身，车身钢
板和带有不同耐腐蚀保护涂层的零部件的
腐蚀试验。  
本标准适用于在静态负荷下检验腐蚀
特性和评定防腐保护措施。 
 
1  Scope  
This Specification is used for corrosion testing 
on completely painted bodies, body panels, 
assemblies 
and 
components 
with 
differing 
anti-corrosion coatings. 
The standard serves to monitor and evaluate 
corrosion 
behavior 
or 
corrosion 
protection 
measures of these parts when exposed to static 
load. 
2 规范性引用文件 
下列文件中的条款通过本标准的引用
而成为本标准的条款。凡是注日期的引用文
件，其随后所有的修改单（不包括勘误的内
容）或修订版均不适用于本标准，然而，鼓
励根据本标准达成协议的各方研究是否可
使用这些文件的最新版本。凡是不注日期的
引用文件，其最新版本适用于本标准。 
 
2  Normative references 
The following normative documents contain 
provision which, through reference in this text, 
constitute provisions of this standard. For dated 
reference, 
subsequent 
amendments 
to, 
or 
revisions of, any of these publications do not apply 
(exclude the correction), but parties to agreements 
based on this standard are encouraged to 
investigate the possibility of applying the most 
recent editions of the standards. For undated 
references, the latest edition of the normative 
document referred to applies. 
ISO 9227 人造大气腐蚀试验——盐雾
试验 
 
ISO 
9227 
Corrosion 
test 
in 
artificial 
atmospheres - salt spray tests. 
DIN 50014 标准大气气候及试验规范 
DIN 50014 Climates and Their Technical 
Application, Standard Climates 
DIN EN ISO 4628-1油漆和清漆；油漆
涂层的退化评估；一般类型缺陷的强度，数
量，和尺寸的指示；第1部分：通用原则和
额定方案 
 
DIN EN ISO 4628-1 Paints and Varnishes –
Evaluation 
of 
Degradation 
of 
Coatings 
–Designation of Quantity and Size of Defects, and 
of Intensity of Uniform Changes in Appearance; 
Part 1: General Introduction and Designation 
System 
DIN EN ISO 4628-21油漆和清漆；油漆
涂层的退化评估；一般类型缺陷的强度，数
量，和尺寸的指示；第3部分 生锈等级的评
定 
DIN EN ISO 4628-3 Paints and Varnishes –
Evaluation 
of 
Degradation 
of 
Coatings 
–Designation of Quantity and Size of Defects, and 
of Intensity of Uniform Changes in Appearance; 
Part 3: Assessment of Degree of Rusting 
DIN EN ISO 6270-2 色漆和清漆-耐湿
性的测定方法-试样置于冷凝水环境中的试
验方法 
DIN EN ISO 6270-2 Paints and varnishes－
Determination of resistance to humidity－ Part 2: 
Procedure 
for 
exposing 
test 
specimens 
in 
condensation－water atmospheres 
3 试验方法 
 
3  Test method 
3.1 原理 
 
3.1  Principle 
3.1.1  本试验是有关不同气候和/或腐蚀
负荷的一个循环交变组合。一个试验循环周
期包括： 
a)  4 h盐雾试验，按照ISO 9227； 
b)  4 h置放于室内自然条件（18～ 
 
3.1.1  The test is an alternating cycle consisting of 
a combination of various climatic and/or corrosion 
loads. A test cycle consists of： 
a)  4 h salt spray fog test according to ISO 
9227; 


SMTC 5 200 010—2010（V1）  
2 
打印、拷贝即为非受控文件，请核查最新版本 
- Printed Copy is Uncontrolled – Check Issue is Current - 
28 ℃）下（包括冷却阶段）。推荐
放置条件可参考：DIN 50 
014-23/50-2 标准气候）； 
c) 16 h湿－热气候存放试验，气候条
件按照DIN EN ISO 6270-2-CH
（40±3）℃；100％空气湿度； 
d) 经过5次循环试验后，在室内自然条
件（18～28 ℃）下放置（推荐条件
参考：DIN 50 014-23/50-2 标准气
候），安排一个2天的休整阶段。 
b)  4 h aging in the natural condition  (18～
28 ℃) Recommodation: DIN 50014–23/ 
50-2 
standard 
climate 
(including 
cooling-off phase); 
c) 16 hours humid aging at elevated 
temperature, climate according to DIN EN 
ISO 6270-2-CH (40±3)°C; 100% humidity;
d)  After 5 cycles, a 2-day rest phase  takes 
place in the natural condition (18～28℃). 
(Recommodation:DIN 
50014–23/50-2 
standard climate.) 
3.1.2  用此试验方法，评定静态负荷下通
过盐雾，湿度和温度交替变化的腐蚀特性。
在上述腐蚀条件下，能够对不同的腐蚀保护
涂层进行比较评定。  
 
3.1.2  Using this test method, corrosion behavior 
under static load resulting from salt, humidity and 
temperature is evaluated. Under these defined 
corrosion 
conditions, 
different 
anti-corrosion 
coatings can be comparatively assessed. 
3.1.3  由于在汽车上出现的损伤现象和腐
蚀过程是综合的，其腐蚀作用之间是相关联
系的，而非固定不变的，该试验并没有完全
掌握和反映出腐蚀的负荷现象。  
 
3.1.3  A correlation with the corrosion mechanism 
in actual driving operation is not necessarily 
possible, as the types of vehicle damage and 
corrosion curves are complex and are not 
completely covered and reflected by the changing 
corrosion load. 
3.1.4  允许为了检查和/或选择试样而使
试验有一个短暂中断。但不允许由于改变试
验程序而导致试验中断。 
3.1.4  A short interruption of the test for inspection 
purposes and/or the removal of test specimens is 
permitted. Interrupting the test by changing the test 
program is not permitted. 
3.2 试验装置 
3.2  Test fixtures 
试验组件，部件和试验钢板也能够在合
适的单个或交变仪器中进行。仪器必须符合
DIN 50 014，DIN EN ISO 6270-2-CH 和ISO 
9227的要求规定。 
 
Assemblies, components and test panels can 
also be tested in suitable single or alternate 
devices. The devices must comply with the 
specifications in DIN 50014, DIN EN ISO 
6270-2-CH and ISO 9227. 
3.3 车身试验 
 
3.3  Body test 
试验过程符合第3.1节要求。在第3.6节
中有引用示例。为了进行车身空腔的一个特
殊的评定，能够使得车身旋转。安装在旋转
台上的车身，在首次进入盐喷雾室内之前，
试验室预先按DIN 50 014-23/50-2要求调节
在标准气候上，随后再进入已调好温度的试
验室内。  
Testing is performed according to Section 3.1. 
Examples are given in Section 3.6. In order to 
carry out a specific evaluation of cavities, the body 
can be turned. Before being initially brought into 
the salt spray test chamber, the body, mounted on 
the pivoting frame, is preconditioned in the DIN 
50014–23/50-2 standard climate, and is then 
moved into the test chamber kept at a constant 
temperature. 
3.3.1  盐喷雾阶段 
 
3.3.1  Salt spray phase 
在采用旋转方式的试验过程时，进行每
个盐喷雾试验循环周期之前，在纵轴方向内
继续旋转车身，以便依次进行以下角度位置
试验：0º，45º，135º，225º和315º。 
 
During the test sequence with rotation, before 
each salt spray cycle, the body is turned about its 
lengthwise axis so that it is positioned as in the 
following sequence: 0°, 45°, 135°, 225° and 315°. 
3.3.2  在标准湿－热气候条件存放 
3.3.2 Standard climate aging / humid aging at 
elevated temperature 
在冷却阶段以及湿－热气候存放期间，
车身的支座始终保持水平状态。 
During the cooling-off phase and during humid 
aging at elevated temperature, the body is 
positioned horizontally. 
3.3.3  重复循环试验 
 
3.3.3  Repeating the test cycles 
按照第3.1节结束湿－热－存放后，紧
接着直接将车身转入盐喷雾室内并且首先
顺时针方向旋转90º，再与各自试验周期相
 
After humid aging at elevated temperature is 
completed according to Section 3.1, the body is 
immediately placed in the salt spray test chamber 


SMTC 5 200 010—2010（V1）  
3 
打印、拷贝即为非受控文件，请核查最新版本 
- Printed Copy is Uncontrolled – Check Issue is Current - 
应的45º，135º，225º和315º上进行旋转。
and turned 90° in a clockwise direction to 45°, 
135°, 225° or 315°, according to the respective test 
cycle. 
3.3.4  周末存放 
 
3.3.4  Weekend aging 
每逢周末，按照DIN 50 014-23/50-2标
准气候要求，或将车身水平状存放在一个合
适的车库或大厅，或者试验室内。 
The rest phase entails aging in the DIN 
50014–23/50-2 standard climate, with the body in 
a horizontal position and placed either in a suitable 
garage/hall or in the test chamber. 
3.4 零部件试验 
 
3.4  Component test 
一个完整试验至少需要5个零部件。零
部件或其截面依据ISO 9227。必须通过分离
/打开车身使得盐喷雾可以接触到空腔内
部。必要时在试验前必须对无保护措施的边
缘部分进行覆盖。  
 
The required minimum for complete testing is 
5 parts. The components or their sections are 
tested in accordance with ISO 9227. Cavities must 
be exposed to the salt spray fog by cutting/opening 
of parts. If necessary, Un-protected trim edges 
must be covered before testing. 
3.5 评价 
 
3.5  Evaluation 
3.5.1  一般在15/30/60和90次循环试验
后，试样的评定关系到：  
a)  腐蚀方式（覆盖层和/或母体金属
腐蚀）； 
b)  腐蚀类型（表面-或边缘生锈）；
c)  腐蚀出现的时间及发展， 以及腐
蚀保护层状态的其它变化，例如：
单边扩散，气泡等； 
d)  按照DIN EN ISO 4628-1中的表3 评
价有机涂敷层；  
e)  油漆钢板上的腐蚀扩散，可以采用
无损热成像方法对缺陷位置进行
定量的测定。  
3.5.1 After 15, 30, 60 and 90 cycles, the speci-
mens are evaluated with regard to 
a)  Type of corrosion (coating and/or base 
metal corrosion), 
b)  Form of corrosion (surface or edge corro-
sion), 
c)  Time of appearance and development of 
corrosion, as well as with regard to addi-
tional changes in the anti-corrosion coat-
ing such as loss of adhesion or blistering.
d)  Organic coatings can be evaluated ac-
cording to DIN EN ISO 4628-1 Table 3. 
e)  Signs of rust creep on painted sheets can 
be examined using a non-destructive 
thermographic method for quantitative . 
3.5.2  按照DIN EN ISO 4628-3的评价为
Ri5级或锈蚀穿孔后，试验结束。在试验记
录中必须说明：  
 
a)  试验零件（例如 油漆钢板）； 
b)  防腐蚀措施（例如 油漆（涂层厚
度：钢板中间测量值96 μm））；
c)  试验： 开始/结束； 
d)  评价； 
e)  基体金属腐蚀开始（例如 在经过
15次循环试验后：表面腐蚀Ri 2
级）； 
f)  气泡形成（例如：在经过18次循环
试验后：起泡，级别2级（S4））；
g)  单边扩散（例如：D＝3 mm）； 
h)  试验结束（例如：在30次循环试验
后）；  
i)  说明 / 注释。 
3.5.2  Evaluation of the development and spread 
of defects. The test is concluded when corrosion 
grade Ri5 according to DIN EN ISO 4628-3 or 
corrosion perforations occur. The following must 
be stated in the test report: 
a)  Parts examined : e.g., painted sheets; 
b)  Corrosion protection measures: e.g., paint 
finish (coating thickness: 96 μm meas-
ured in the sheet center); 
c)  Test: Start/end; 
d)  Evaluation; 
e)  Start of base metal corrosion: e.g., after 
15 cycles: surface corrosion Ri 2; 
f)  Blistering: e.g., after 18 cycles: blistering 
grade 2 (S4); 
g)  Adhesion loss: e.g., D = 3 mm; 
h)  End of test. e.g., after 30 cycles; 
i)  Notes / remarks. 
3.6 有关周循环试验的示例  
 
3.6  Examples for week cycle 
3.6.1  示例1 
3.6.1
Example 1
在5:30 ～ 22:30的生产运行时间上，
 
In manufacturing operations from 5:30 a.m. to 
10:30 p.m., for one salt spray test chamber and 


SMTC 5 200 010—2010（V1）  
4 
打印、拷贝即为非受控文件，请核查最新版本 
- Printed Copy is Uncontrolled – Check Issue is Current - 
一个盐雾试验室和4个湿/热试验室（表1），
每个试验循环检查/调整时间最多2次15 
min，试验量8台车身。 
four chambers for humid aging at elevated tem-
perature (Table 1), change-over times max. 2 × 15 
minutes per test cycle, throughput eight passenger 
car bodies. 
 
表1/Talbe 1   
车身/Bodies 
盐雾试验/Salt 
spray test 
冷却阶段/ 
Cooling-off phase 
湿热阶段/ Humid 
aging at 
elevated 
temperature 
周末贮存/ Weekend 
aging 
 
A/B
06:00-10:00 
Mo-Fr 
10:15-14:15 
Mo-Fr 
14:30-05:45
Mo-Fr 
06:00-05:45
Sa-Mo 
C/D
10:00-14:00 
Mo-Fr 
14:15-18:15 
Mo-Fr 
18:30-09:45
Mo-Fr 
10:00-09:45
Sa-Mo 
E/F
14:00-18:00 
Mo-Fr 
18:15-22:15 
Mo-Fr 
22:30-13:45
Mo-Fr 
14:00-13:45
Sa-Mo 
G/H
18:00-22:00 
Mo-Fr 
22:15-02:15 
Mo-Fr 
02:30-17::45
Mo-Fr 
18:00-17:45
Sa-Mo 
 
3.6.2  示例2 
3.6.2 Example 2
在正常轮班情况下，一个盐雾试验室和
2个湿/热试验室，试验量：4台车身（见表2）。
 
 
In normal shift, for one salt spray test chamber 
and two chambers for humid aging at elevated 
temperature, throughput: four passenger car bo-
dies (See Table 2). 
 
表2/Talbe 2 
车身/Bodies 
盐雾试验/Salt 
spray test 
冷却阶段/ 
Cooling-off phase 
湿热阶段/ Humid 
aging at 
elevated tempera-
ture 
周末贮存/ Weekend 
aging 
 
A/B
08:00-12:00 
Mo-Fr 
12:15-16:15 
Mo-Fr 
16:30-07:45
Mo-Fr 
08:00-07:45
Sa-Mo 
C/D
12:30-16:30
Mo-Fr 
16:30-20:30
Mo-Fr 
20:30-11:45
Mo-Fr 
12:00-11:45
Sa-Mo 
 
4 试验说明 
 
4  Note on testing 
4.1 盐雾试验  
在已有防腐蚀保护的车身，车身钢板，
零部件上必须划线露出金属的基体材料。 
4.1 Salt spray fog test
The coated bodies, body panels, components 
and assemblies must be scribed through to the 
metallic base material.

File: 材料工程师/SMTC 5 200 010.pdf.md
# SMTC 5 200 010.pdf

 
© 上汽集团版权所有  秘密文件 注意保密 Copyright SAIC MOTOR Confidential 
 
上海汽车集团股份有限公司技术中心企业标准 
Enterprise  Standard  of  SAIC  MOTOR  Technical  Center 
SMTC
SMTC 5 200 010－2013（V2）
代替 SMTC 5 200 010－2011（V1）
 
 
车身钣金及零部件的腐蚀交变试验 
Cycle corrosion test for car body panel and steel parts 
 
 
 
 
2013-6-14  发布/Issue 
 2013-6-15  实施/Implementation 
上汽集团技术中心技术标准化委员会
Technical Standardization Committee of SAIC MOTOR Technical Center  
发布
Issue


SMTC 5 200 010—2013（V2）  
I 
© 上汽集团版权所有  秘密文件 注意保密 Copyright SAIC MOTOR Confidential 
 
 前    言 
为规范车身钣金及零部件的腐蚀交变试验
条件，特制定本标准。 
本标准是对SMTC 5 200 010-2011（V1）《车
身及零部件的腐蚀交变试验》的修订,自本标准
实施之日起废除SMTC 5 200 010-2011（V1）。 
与上一版标准相比修订如下： 
- 文本结构的调整 
- 对4.1 试验方法进行了修订 
请注意本文件的某些内容可能涉及专利，上
汽集团不承担识别这些专利的责任。 
当中英文产生疑义时以中文为准。 
本标准由材料分标委提出。 
本标准由SMTC 技术标准化委员会批准。 
本标准由标准化工作组负责标准化审核及
归口管理。 
本标准起草部门：质保部。 
本标准主要起草人：虞莲雯、付玉生 
本标准于2011 年04 月28 日首次批准发布，
2011 年04 月29 日实施。本次为第2 次修订。 
本版本所代替标准的历次版本发布情况为: 
——SMTC 5 200 010-2011（V1） 
 
 
Foreword 
This standard is established for the Body and 
Add-on Parts Corrosion Test. 
 
This standard is a revision for SMTC 5 300 
002-2011 (V1), Cycle Corrosion Test for Car 
Body 
and 
Steel 
Test. 
SMTC 
5 
300 
002-2011(V1) will be abolished from the im-
plementation date of this standard. 
 
The main differences compared with the pre-
vious version is described as follows: 
- adjust the structure of the standard 
- modify section 4.1 test method 
 
Please note that some contents in this docu-
ment may relate to patent rights, which SAIC 
Group shall not be held responsible for identi-
fying any or all such patent rights. 
 
This standard is in Chinese and English. If in 
doubt, the Chinese version is the Master. 
 
This standard was proposed by material 
sub-committee. 
 
This standard was approved by the SMTC 
Technical Standardization Committee. 
 
The Standardization Working Team is respon-
sible for the standardization approval and 
overall management of this standard. 
 
The drafting departments of this standard are: 
Quality Assurance Dept. 
 
The main drafters of this standard are: Yu 
LianWen, Fu YuSheng. 
 
This standard was first published on. Apr.28, 
2011 and implemented on Apr.29, 2011. This is 
the second revision.  
 
The versions superseded by this standard:  
--SMTC 5200 010-2011(V1) 
 


SMTC 5 200 010—2013（V2）  
1 
© 上汽集团版权所有  秘密文件 注意保密 Copyright SAIC MOTOR Confidential 
 
车身钣金及零部件的腐蚀交变
试验 
 
Cycle Corrosion Test for Car 
Body Panel and Steel Parts 
1 范围 
本标准规定了车身钢板和带有不同耐腐蚀
保护涂层的零部件的循环腐蚀试验。  
本标准适用于在静态负荷下车身钣金和零
部件的腐蚀特性。 
 
 
1  Scope  
This Specification is used for corrosion testing onn 
car body panels, assemblies and components with 
differing anti-corrosion coatings. 
 
The standard is adpated to evaluate the car body 
panel and steel parts’ anticorrosion performance 
under 
complicated 
alternating 
corrosion 
environment. 
 
2 规范性引用文件 
下列文件对于本标准的应用是必不可少
的。凡是注日期的引用文件，仅注日期的版本
适用于本文件。凡是不注日期的引用文件，其
最新版本（包括所有的修改单）适用于本标准。 
 
 
2  Normative references 
The 
following 
referenced 
documents 
are 
indispensable for the application of this standard. 
For dated references, only the edition cited applies. 
For undated references, the latest edition of the 
referenced standard (including any amendments) 
applies. 
 
ISO 6270-2 气候及其技术应用；冷凝水试
验气候 
 
ISO 6270-2 Climates and Their Technical Applica-
tion; Condensation Water Test Atmospheres 
ISO 9227  人工气候腐蚀试验:盐雾喷射
试验 
 
ISO 9227 Artificial Climate Corrosion Test : Salt 
Spray Tests 
ISO 4628-1 色漆和清漆－－漆膜降解的
评定--缺陷量值、大小以及外观均匀改变程度的
规定--第1 部分:一般说明和名称与符号系统 
 
ISO 4628-1 Paints and Varnishes – Evaluation of 
Degradation of Coatings– Designation of Quantity 
and Size of Defects, and of Intensity of Uniform 
Changes in Appearance – Part 1: General Intro-
duction and Designation System 
ISO 4628-8 色漆和清漆－－漆膜降解的
评定--缺陷量值、大小以及外观均匀改变程度的
规定－--第8 部分：围绕划线的防腐保护 
 
ISO 4628-8 Paints and Varnishes – Evaluation of 
Degradation of Coatings; Designation of Quantity 
and Size of Defects and of Intensity of Uniform 
Changes in Appearance – Part 8: Evaluation of 
Corrosion Around a Scribe 
DIN 50014 标准大气气候及试验规范 
 
DIN 
50014 
Climates 
and 
Their 
Technical 
Application, Standard Climates 
 
3 试验目的 
 
3  Test aim 
    在静态负荷状态下，通过三段式的交变腐
蚀试验，以模拟实际环境中盐雾，湿度和温度
交替变化的腐蚀特性，从而对不同的腐蚀保护
涂层进行比较评定。但是受限实际过程中的损
伤和腐蚀之间的复杂关系，模拟静待试验仍然
不能完全反应实际车辆的腐蚀载荷情况。 
 
In static corrosion load, through three phase cycle 
corrosion test to simulate the salt spray, humidity 
and temperature interaction condition in actual en-
vironment , then in further to evaluate the different 
behavior of surface protection layer. But limited by 
the complicated interaction between layer damage 
and corrosion behavior, it’s hard for this test to fully 
forecast the actual corrosion behavior. 
 
4  试验方法 
 
4  Test Method 
本试验是有关不同气候和/或腐蚀负荷的一
个循环交变组合。一个试验循环周期（24小时）
包括： 
 
The test is an alternating cycle consisting of a 
combination of various climatic and corrosion 
loads. A test cycle （24h）consists of： 
a)  4h neutral salt spray test according to ISO 


SMTC 5 200 010—2013（V2）  
2 
© 上汽集团版权所有  秘密文件 注意保密 Copyright SAIC MOTOR Confidential 
 
a) 4h 中性盐雾试验，按照ISO 9227； 
b) 16h湿－热气候存放试验。气候条件按
照ISO 6270-2-CH（40±3）℃；100％
空气湿度。 
c) 4h 置放于室内自然条件（18 ～  
28 ℃）下（包括冷却阶段）。推荐放
置条件可参考：DIN 50 014-23/50-2 标
准气候）； 
9227; 
b) 16h aging in condensation climate test 
according to ISO 6270-2-CH (40±3)°C; 100% 
humidity; 
c)  4h aging in the natural condition  (18～28 ℃) 
Recommodation: DIN 50014–23/ 50-2 standard 
climate (including cooling-off phase); 
5  试验评价 
 
5  Evaluation 
     一般在15/30/60循环试验后，根据ISO 
4628-1 和根据ISO 4628-8进行评价，评价的内
容包括： 
a)  腐蚀方式（涂层和/或金属基体腐蚀）； 
b)  腐蚀类型（表面和/或边缘生锈）； 
c)  腐蚀出现的时间及发展， 包括：腐蚀
状态（例如 在经过15次循环试验后：
表面腐蚀Ri 2级）；单边扩散（例如：
D＝1 mm）；气泡（例如：在经过18
次循环试验后：起泡，级别2（S2）等。
如试验前需在零件或钣金表面划线，划
线必须至露出金属基材。 
 
 
Normally, after 15\30\60cycles, the parts or panel 
will be evaluated according to ISO 4628-1 和根据
ISO 4628-8, the behavior need to be recorded in-
cluding: 
a) 
Corrosion type (base metal corrosion\zinc 
corrosion\coating, etc.) 
b) 
Corrosion Form (surface corrosion \edge cor-
rosion) 
c) 
Time of the appearance and development of 
corrosion, including the surface protection layer’s 
behavior (such as after 15 cycles, the surface cor-
rosion is Ri2), creeping (such as D =1mm), and 
blisters (such as after 18cycles, the blisters is 
Quantity (density) 2 — 2(S2). If scribbling before 
the test, must scribe to the metallic base metal.

File: 材料工程师/SMTC 5 300 001 外饰件涂装要求Paint Coating on Exterior Plastic Parts Requirements（100413）.pdf.md
# SMTC 5 300 001 外饰件涂装要求Paint Coating on Exterior Plastic Parts Requirements（100413）.pdf

 
SMTC
上汽股份有限公司技术中心企业技术标准 
Enterprise  Technical  Standard  of  SAIC  Motor  Technical  Center 
SMTC 5 300 001－2010（V1）
 
 
外饰件涂装要求 
    Paint Coating on Exterior Plastic Parts Requirements 
 
 
 2010-04-13  发布/Issue 
 2010-04-13  实施/Implementation
上汽股份技术中心技术标准化委员会 
Technical Standardization Committee of  SAIC Motor Technical Center   
发
布
Issue


SMTC 5 330 001—2010(V1)  
 
目  次/Contents 
前言Foreword......................................................................... II 
1 范围Scope........................................................................... 1 
2 规范性引用文件Normative references.................................................. 1 
3 要求Requirements.................................................................... 2 
3.1 基本要求General Requirements...................................................... 2 
3.2 大气暴晒试验Open-air weathering................................................... 3 
3.3 涂装工序Painting process.......................................................... 4 
3.4 预处理Conditioning................................................................ 4 
4 对结构和层厚的要求Requirements on structure and paint coat thickness ................ 4 
4.1 概述General....................................................................... 4 
4.2 结构Structure..................................................................... 5 
4.3 涂料系统和层厚(µm) Paint systems and layer thicknesses in µm ...................... 5 
5 特性要求Properties requirements..................................................... 6 
6 关于试验方法的规定Notes on testing................................................. 10 
6.1 底漆/中涂/附着性Primer coat / filler / primer surfacer ........................... 10 
6.2 涂层网格切割试验Crosscut test.................................................... 10 
6.3 冲击试验Impact test.............................................................. 10 
6.4 耐水蒸气性能测试Resistance to water vapor........................................ 10 
6.5 抛光Polish....................................................................... 10 
6.6 沥青和焦油去除剂Bitumen and tar remover.......................................... 10 
6.7 密封胶Sealant.................................................................... 10 
6.8 密封胶去除剂Thinner and silicone remover......................................... 11 
6.9 稀释剂和硅树脂去除剂Thinner and silicone remover................................. 11 
6.10 颜色和光泽度变化Changes in color and gloss...................................... 11 
 
 
 
 
 
 
 
 
 
 
 
I 
打印、拷贝即为非受控文件，请核查最新版本 
- Printed Copy is Uncontrolled – Check Issue is Current - 


SMTC 5 330 001—2010(V1)  
 
II 
打印、拷贝即为非受控文件，请核查最新版本 
- Printed Copy is Uncontrolled – Check Issue is Current - 
 前    言 
当中英文产生疑义时，以中文为准。 
本标准由材料分标委提出。 
本标准由SMTC 技术标准化委员会批准。 
本标准由标准化工作组归口管理。 
本标准起草部门：车身部。 
本标准主要起草人为：韩伟民  
本标准于2010年04月13日首次批准发布，
2010 年04 月14 日实施。 
 
 
 
Foreword 
 
 
If this standard in Chinese and English 
has a doubt, the Chinese version should be 
criterion. 
This standard was proposed by material 
sub-committee. 
This standard was approved by the SMTC 
Technical Standardization Committee. 
This standard is under the management of 
Standardization working team. 
The draft department of this standard: 
Body Dept. 
The main drafters of this standard: Han 
Weimin 
This standard was first published on Apr. 
13, 2010 and implemented on Apr. 14, 2010. 
 


SMTC 5 330 001—2010(V1)  
 
外饰件涂装要求 
Paint Coating on Exterior 
Plastic Parts Requirements 
1 范围 
本标准规定了依据配色表或特殊组合表的
塑料件（车身附件，如保险杠、轮罩饰板、后
导流板、行李箱盖及前翼板等等）上的底漆、
单层和多层漆的要求。 
本标准适用于涂装外饰件。 
1  Scope  
This 
technical 
supply 
specification  
specifies requirements for primer coat, single 
and multicoat painting acc. to color chart or 
special combination chart on plastic parts 
(body-mounted parts, e.g. bumper, wheel 
cover, rear spoiler, trunk lid, fender, etc).  
The standard apply to exterior plastic 
parts. 
2  规范性引用文件  
  下列文件中的条款通过本标准的引用而成为
本标准的条款。凡是注日期的引用文件，其随
后的修改版不适用于本标准。凡是不注日期的
引用文件，其最新版本适用于本标准。 
2 
Normative references 
  The 
following 
documents 
contain 
provisions which，through reference in this 
text，constitute provisions of this national 
standard. For dated references, subsequent 
amendments to, or revisions of, any of these 
publications do not apply. As to the document 
without dates, the new versions will be valid 
for this version. 
SMTC  08502 
供应商零件的首次供货和变
更供货的批准程序 
SMTC 
08502 
 
Vehicle 
Supply 
Parts, 
General; Approval of First Supply and 
Changes 
SMTC  22505  厂商供应节能机油 扩大间隔
时间，需求，测试 
 
SMTC 22505  Factory Fill Engine Oil SAE 
0W-30 
with 
Fuel-Saving 
Properties 
for 
Extended 
Oil 
Change 
Intervals; 
Requirements, Testing 
SMTC  22506  制动液材料需求 
SMTC 
22506 
 
Brake 
Fluid; 
Material 
Requirements 
SMTC  22507  乙二醇冷却液材料需求 
 
SMTC 
22507 
 
Ethylene 
Glycol-Based 
Coolant Additive; Material Requirements 
SMTC  22508  柴油燃油需求 
 
SMTC 
22508 
 
Diesel 
Fuel, 
Fuel 
Requirements 
SMTC  30506  双层金属漆上的清漆耐裂纹
试验 
SMTC 30506  Clear Coat in Dual Layer 
Metallic Paint Coatings; Test of Resistance to 
Cracking 
SMTC  30507  非金属漆，油漆附着力，蒸汽
喷射试验 
SMTC 30507  Paint Coating of Non-Metallic 
Materials; Paint Adhesion, Steam Jet Test 
SMTC  30513  汽车涂装颜色评估 
 
SMTC 30513  Colorimetric Evaluation of 
Automobile Paint Coatings 
SMTC 5 400 001   汽车部件耐大气暴露性能 
SMTC5 400 001  Vehicle Components; 
Resistance to Open Air Weathering 
SMTC5 400 005   汽车零件 耐环境交变试验
SMTC5 400 005  Vehicle Parts; Testing of 
Resistance to Environmental Cycle Test 
SMTC5 400 007   非金属材料 干热气候老化
SMTC5 400 007  Non-Metallic Materials; 
Weather Aging in Dry, Hot Climate 
SMTC5 400 008   非金属材料 湿热气候老化
SMTC5 400 008  Non-Metallic Materials; 
Weathering in Humid Heat 
SMTC90008  汽车零件和材料中禁用/限用危
险物质 
SMTC90008 
 
Automotive 
Prohibited/Restricted Hazardous Substances 
for Parts and Materials 
DIN 5033-4   比色法和分光光度法 
DIN 
5033-4 
 
Colorimetry; 
1 
打印、拷贝即为非受控文件，请核查最新版本 
- Printed Copy is Uncontrolled – Check Issue is Current - 


SMTC 5 330 001—2010(V1)  
 
 
Spectrophotometric Method 
DIN 6174   根据CIELAB规则，用比色法对表
面颜色差异评估 
DIN 6174  Colorimetric Evaluation of Color 
Differences of Surface Colors According to  
the CIELAB Formula  
 
DIN 6175-2   汽车涂装的偏差；第二部分：色
漆 
DIN 6175-2  Tolerances for Automotive 
Paints; Part 2: Goniochromatic Paints 
DIN 50 014   标准大气下的气候和它们的技
术应用 
DIN 50 014 Climates and their Technical 
Application; Standard Atmospheres  
DIN 50 017   耐冷凝水气候和它们的技术应
用 
DIN 50 017  Climates and their Technical 
Application; Condensated Water-Containing 
Climates  
 
DIN 53 209    涂装泡度的名称 
 
DIN 53 209  Designation of Degree of 
Blistering of Paint Coatings 
DIN 55 996-1   对涂料和清漆的石击性能测
试：多冲击试验 
DIN 55 996-1  Paints and Varnishes; Stone 
Chip Resistance Test for Coatings, Part 1: 
Multi Impact Test 
DIN 67 530   用反射计对塑料件涂装平面亮
度评定 
DIN 67 530 Reflectometer as a Means for 
Gloss Assessment of Plane Surfaces of Paint 
Coatings and Plastics 
DIN EN 228   汽车燃油，无铅汽油的需求和测
试方法 
DIN EN 228  Automotive Fuels; Unleaded 
Petrol; Requirements and Test Methods 
DIN EN 14 214   汽车燃油和柴油机用的脂肪
酸甲酯的需求和测试 
DIN EN 14 214  Automotive Fuels; Fatty 
Acid Methyl Esters (FAME) for Diesel 
Engines; Requirements and Test Methods 
DIN EN ISO 2409   涂料和清漆的涂层网格切
割试验 
DIN EN ISO 2409  Paints and Varnishes, 
Crosscut Test 
DIN ISO 4532    对涂瓷漆品的冲击性能测试
和枪击测试 
DIN ISO 4532    Vitreous and Porcelain 
Enamels, Determination of the Resistance of 
Enameled Articles to Impact; Pistol Test  
VDA 621 403     漆层的耐候性测试 
 
VDA 621 403  Tests for Coating Methods, 
Testing of Weather Fastness (Open-Air 
Weathering) 
VDA 621 408    模拟机油黑烟效应对漆层色
变的测试 
VDA 621 408  Tests for Coating Methods; 
Test of Paint Coatings for Color Change by 
Simulated Oil Soot Exposure 
VDA 621 412    汽车涂装耐化学品性能测试 
VDA 621 412 Tests for Coating Methods; 
Resistance to Chemicals of Automotive 
Paints 
VDA 621 417    漆层测试前塑料涂装件的预
置 
VDA 621 417  Tests for Coating Methods; 
Conditioning of Plastic Coatings Prior to Start 
of Testing 
3 要求 
3  Requirements 
 
3.1 基本要求 
 
对首批供货和更改的批准按SMTC 
08502。 
 
避免有害物质按SMTC 90008。 
3.1 General Requirements 
 Approval of first supply and changes 
according to SMTC 08502.  
Avoidance 
of 
hazardous 
substances 
according to SMTC 90008. 
2 
打印、拷贝即为非受控文件，请核查最新版本 
- Printed Copy is Uncontrolled – Check Issue is Current - 


SMTC 5 330 001—2010(V1)  
 
    如果为活化基质材料必须采用某种预处理
方法，应该对该方法进行说明(比如喷焰、等离
子预处理等) 涂层/漆层、以及补漆必须牢固附
着于基体或第一层漆面上。供货商须就所有待
试件提供下列说明： 
  In case pretreatment is necessary to 
activate the substrate, the related method 
should be specified (e.g. flame exposure, 
plasma treatment, etc.). The coating/paint, as 
well as potential re-painting shall exhibit firm 
adhesion to the substrate or to the original 
paint coat, respectively. The supplier shall 
provide the following information for all parts 
under test: 
    1) 基体材料说明（生产商名字及名称） 
 
2) 色调 
 
3) 漆料成分（确切的漆料说明、供应商）
 
例如底漆: 2K-底漆 01 77008 公司 Akzo 
20μm  
 
面漆： 831646 公司 Herberts 22μm  
 
清漆: 2K-清漆GP72-0113 公司 BASF 
22μm  
 
4) 涂装实施方； 
 
5) 涂装设备； 
 
6) 涂装地点； 
 
7) 涂装日期。 
1. 
Specification 
of 
substrate 
material 
(manufacturer designation and designation)  
2. Color  
3. 
Paint 
structure 
(precise 
paint 
specifications, paint supplier), e.g.: Primer 
coat: 2K primer 01-77008  by Akzo 20 µm 
Base coat: 831646 by Du Pont 20 µm Clear 
coat: 2K clear coat GP72-0113 by BASF 22 
µm 
4. Paint shop worker  
5. Paint shop  
6. Painting location  
7. Painting date 
 外观和感触性能 
 
    零件整个表面外观匀称并满足图样要求和
符合认可样品的光泽和色调。不允许出现缩孔、
粗大裂纹以及其它影响外观要求的缺陷。色调
及光泽度的有关记录附于首次样品报告或开发
试验样品报告中。（参照SMTC 30513）。 
3.2 Appearance and haptic characteristics 
The parts shall exhibit a uniform appearance 
on their entire surface; they shall conform to 
the drawing requirements and to the released 
sample for gloss and color.  
Pores, coarse cracks, and other flaws which 
adversely affect the specified appearance are 
not permissible.  
Color 
and 
degree 
of 
glossiness 
are 
documented in the first-sample test report or 
development sample test report acc. to 
SMTC 30513. 
3.2 大气暴晒试验 
 
  所有涂装零件由上汽乘用车按照SMTC 5 
400 001 进行大气曝露试验（1 年湿热和1 年
干热）。由供货商负责解决试验过程中的质量问
题并改进涂装系统。 
3.3 Open-air weathering  
All painted components are tested by the 
SAIC Group according to SMTC 5 400 001 
(open-air weathering: 1 year in moist heat 
and 1 year in dry heat).  
The supplier is obligated to remove the cause 
for complaints occurring during this test and 
to improve the paint system.  
3 
打印、拷贝即为非受控文件，请核查最新版本 
- Printed Copy is Uncontrolled – Check Issue is Current - 


SMTC 5 330 001—2010(V1)  
 
3.3 涂装工序 
 
涂装工序由涂装方和油漆生产商共同调整。
双方确认首次样品试验报告，意味着双方对满
足要求共同负责。 
 
 
 
职责划分如下： 
 
---油漆生产商提供关于如何达到标准要
求的信息，制订工艺规程并在实施过程中提供
技术支持。 
3.4 Painting process  
  The painting process shall be coordinated 
by paint shop and paint manufacturer. Both 
parties will confirm the first-sample test 
report, meaning that both are responsible for 
fulfilling the specified requirements.  
Responsibilities are distributed as follows:  
   The 
paint 
manufacturer 
provides 
information 
on 
the 
fulfillment 
of 
requirements specified in the relevant 
standards, processing guidelines and 
support regarding the applied paint 
method.  
 
---涂装方提供基材信息（塑料种类、品
名），及时核对其要求（同样适用于预试生产
件），确认依从油漆生产商提供地过程指导并得
到油漆应用方法的支持。 
   The paint shop provides information about 
the substrate (type of the plastic material 
and its commercial name), checks the 
requirements as early as possible (this 
also applies to pre-production series 
parts: at least for liability), confirms 
compliance 
with 
the 
processing 
guidelines of the paint manufacturer and 
requires support regarding the applied 
paint method.  
3.4 预处理 
所有供试验用的样品发运前须经预置处
理：（18～28）°C室温中放置7 天或在50°C 中
放置48 h。 
依据DIN50014，在每次单项试验前须将零
件在18 至28°C中放置24h。 
 
3.5 Conditioning  
All samples delivered for testing shall be 
pre-conditioned:  
7 days at room temperature with narrow air 
temperature range (18 °C to 28 °C) or 48 h at 
50 °C.  
Prior to individual testing, the parts shall be 
conditioned for 24 h at 18 °C to 28 °C acc. to 
DIN 50 014.  
4 对结构和层厚的要求 
4 Requirements on structure and paint 
coat thickness  
4.1 概述 
仅在总体漆厚＜150μm 时允许一次性补
漆。 
通常允许就如下色调组合补漆： 
a) 同色补漆 
b)所有色调都允许的第一道漆：黑色、深
蓝色调、深灰色调(包括金属漆或者珠光漆)。 
其他色调组合补漆须征得该品牌相关部门的认
可。 
 
4.1 General  
Only one single re-painting job is permissible, 
considering the total paint coat thickness of < 
150 µm.  
In principle, the following color combinations 
are permissible for re-painting:  
a) first and second coat are of the same color 
b) permissible first coats for all colors: black, 
dark blue shades, dark gray shades (also 
metallic or pearlescent finishes) Other color 
combinations shall be agreed upon with the 
relevant release departments of each brand. 
4 
打印、拷贝即为非受控文件，请核查最新版本 
- Printed Copy is Uncontrolled – Check Issue is Current - 


SMTC 5 330 001—2010(V1)  
 
注: 如因技术原因而需要更大的漆层厚度, 应由各方
共同商定。必须满足SMTC 5 300 001 的相关要求。 
只上底漆（厚度＜50μm) 的零件例外，可按图样规定
或仅由单独认可。 
 
 NOTE: If for technical reasons a larger paint coat 
thickness is necessary, this shall be agreed upon by 
the parties involved. However, all other requirements 
stated in SMTC 5 330 001 shall be fulfilled.  
Exceptions: only primed parts < 50 µm. Any deviation 
from this can only be made through a drawing entry 
or a separate release. 
4.2 结构 
 4.2 Structure  
4.2.1 基体材料 
 
塑料按图样。 
 4.2.1 Base material  
  Plastic acc. to drawing   
4.2.2 头道底漆/腻子/高附着底漆 
  
如果有规定(由图样、认可或者颜色标准)
或者技术要求（依据基底材料）。 
 
4.2.2 Primer coat / filler / primer surfacer  
   If specified (by drawing, release or color 
standard) or required for technical reasons 
(depending on substrate).  
4.2.3 面漆或中间层涂料（纯色漆、金属漆、
珠光漆） 
 
底漆按照颜色标准或者自定义的色彩组
合，不含镉或镉化合物。 
 
 
 4.2.3 Top coat or intermediate coat (solid 
color, metallic, pearlescent finish)  
  Base coat acc. to color standard or custom 
color combination chart, free of cadmium or 
cadmium compounds.  
4.3 涂料系统和层厚(µm) 
4.3  Paint systems and layer thicknesses 
in µm  
5 
打印、拷贝即为非受控文件，请核查最新版本 
- Printed Copy is Uncontrolled – Check Issue is Current - 


SMTC 5 330 001—2010(V1)  
 
 
表1/table 1 
编
号 
No. 
系统 
System 
底漆 
Primer 
coat 
单层漆 
Single-layer 
paint 
二层漆
Double-layer 
paint 
多层漆
Multi-layer 
paint 
单层清漆
Single-layer 
pianolacquer 
二层清漆
Double-layer 
pianolacquer
1 
总层厚Total 
layer 
thickness: 
10～50 
20～40 
30～90 
35 -135 
67 -165 
67～165 
2 
高附着底漆
Primer 
surfacer 
2～10 
- 
2 ～10 
2～10 
2～10 
3 
头道底漆/中
涂 
Primer coat/ 
filler 
20～50 
 
2 ～10 或 
20～50 
20～50 
20 ～50 
20～50 
4 
面层涂料Top 
coat 
- 
20～40 
20～40 
 
 
 
中间层涂料
Intermediate 
coat 
 
水性漆
Water-based 
 
 
 
10 ～35 
10 ～35 
10 ～35 
纯色漆 
paint 
 
 
 
15～35 
15 ～35 
15 ～35 
金属漆
Metallic 
 
 
 
10 ～35 
10～35 
10～35 
5 
珠光漆
Pearlescent 
 
 
 
10 ～35 
10～35 
10～35 
6 
清漆 
Clear coat 
 
 
20 ～40 
20 ～40 
35～45 
55～70 
注：①仅适用于带面漆/清漆的涂装体系而无头道底漆、中涂、高附着底漆的零件。 
Note：Line1 only applies to parts with base coat/clear coat paint system without primer coat, filler or primer 
surfacer. 
5  特性要求 
    特性要求见表2。 
5 
Properties requirements 
 
Properties requirements according to table 2.
 
表2/table 2 
编号
No. 
特性 
Properties 
要求 
Requirements 
1 
单层和二层清漆和高亮外观特殊漆的目视特性 
Visual properties of single-layer and double-layer piano lacquer and premium paint of high-gloss 
brilliant appearance 
光泽度按照DIN67 530,20°  
Gloss acc. to DIN 67 530, 20° 
 
二层清漆 
Double-layer piano lacquer 
＞90  
单层清漆 
Single-layer piano lacquer 
＞90  
光亮纯色漆、珠光漆和金属漆 
Brilliant solid color, pearlescent and metallic paints 
＞90(-5，有条件的至-10)  
(-5, conditionally up to -10) 
1.1 
其他漆 
Other paints 
按照图纸或表面规范 LAH983018  
Acc. to drawing or surface performance 
specifications LAH983018 
6 
打印、拷贝即为非受控文件，请核查最新版本 
- Printed Copy is Uncontrolled – Check Issue is Current - 


SMTC 5 330 001—2010(V1)  
 
 
表2（续）/table 2(continued) 
编号
No. 
特性 
Properties 
要求 
Requirements 
1.2 
颜色按照DIN5033-4, DIN6147, DIN6175-2( 仅适用
首次样品和批量颜色)  
Color acc. to DIN 5033-4, DIN 6174, DIN 6175-2 
(applies to first samples and standard production 
colors only) 
按照SMTC30520  
Acc. To SMTC30520 
结构测量系统：正波扫描，测量按照制造商说明 
Structure of measuring system: Wave-scan plus, measurement acc. to manufacturer‘s 
specifications 
二层清漆 Double-layer piano lacquer 
 LW<5;SW<10  
单层清漆 Single-layer piano lacquer 
 LW<7;SW<18  
光亮通用型、珍珠效果和金属漆 
Brilliant solid color, pearlescent and metallic paints 
 LW<13; SW10 至30  
1.3 
其他漆 Other paints 
按照图纸或表面规范 LAH983018  
acc. to drawing or surface performance 
specifications LAH983018 
2 
附着性 Adhesion 
 
2.1 
用粘贴带按照DIN EN ISO2409 和章节6.2 做涂层网
格切割试验 
Crosscut test acc. to DIN EN ISO 2409 and section 
6.2 involving tear-off of adhesive tape 
Gt0-1  
2.2 
在蒸气喷射试验中特性按 SMTC30507  
Behavior in steam jet test acc. To SMTC30507 
涂装无脱落 
No stripping of paintwork 
3 
耐冷凝水试验按DIN 50 017 KK， 
试验时间240h  
室温下进行30 分钟气候适应性处理 
Behavior in moisture condensate constant climate 
acc. to DIN 50 017 KK, test duration 240 h 
Subsequent acclimatization for 30 min at room 
temperature 
1. 30 分钟后按DIN 53 209 （允许m2g2 ）判
断其起泡度。 
 Evaluation of blister grade after 30 min acc. 
to DIN 53 209 (m2g2 still permissible) 2. 
2．24h 后按DIN 53 209 判断其起泡度m0g0 
（油漆附着性试验在先前起泡区域进行）。 
Evaluation after 24 h, blister grade acc. to 
DIN 53 209, m0g0 (in case of prior blistering, 
testing of paint adhesion shall be performed 
in that same area) 3. Requirements stated 
in. 
表格2 编号2 的要求也必须满足 
table 2, no. 2 shall still be fulfilled 
 
4 
环境交变试验性能按照SMTC 5 400 005 ( 零件)50 
周期 
Environmental cycle test acc. to SMTC 5 400 005 
(individual parts) 50 cycles 
涂装表面无变化 
No change in the paint surface 
5 
温度交变试验性能 Temperature cycle test behavior 
5.1 
高低温存放Elevated temperature aging and Low-temperature aging 
5.1.1 
高温存放 
在循环空气中存放240h 试验温度(90±2°C)  
室温下至少进行30 分钟气候适应性处理 
Aging at elevated temperature Aging in 
mechanically circulated air Test duration 240 h Test 
temperature (90 ± 2) °C Subsequent acclimatization 
for at least 30 min at room temperature 
表格2 编号2 的要求也必须满足 
table 2, no. 2 shall still be fulfilled 
 
 
7 
打印、拷贝即为非受控文件，请核查最新版本 
- Printed Copy is Uncontrolled – Check Issue is Current -
