Repository: kujaxr/obsidian-vault

File: 材料工程师/SMTC 5 300 001 外饰件涂装要求The surface protection requirement of paint coatings on exterior plastic parts(130608).pdf.md
# SMTC 5 300 001 外饰件涂装要求The surface protection requirement of paint coatings on exterior plastic parts(130608).pdf

 
© 上汽集团版权所有  秘密文件 注意保密 Copyright SAIC MOTOR Confidential 
 
SMTC
SMTC 5 300 001－2013（V3）
代替 SMTC 5 300 001－2013（V2）
 
 
外饰件涂装要求 
   The surface protection requirement of paint coatings on 
exterior plastic parts 
 
 
2013-XX-XX  发布/Issue 
 2013-XX-XX  实施/Implementation 
发
布
Issue
上海汽车集团股份有限公司技术中心企业标准 
Enterprise  Standard  of  SAIC  MOTOR  Technical  Center 
上汽集团技术中心技术标准化委员会  
Technical Standardization Committee of  SAIC MOTOR Technical Center 


SMTC 5 300 001—2013(V3)  
 
I 
© 上汽集团版权所有  秘密文件 注意保密 Copyright SAIC MOTOR Confidential 
 
 前   言 
为规范外饰的塑料零件上的底漆、单层和多
层漆的要求，特制定本标准。 
本标准是对SMTC 5 300 001-2013（V2）《外
饰件涂装要求》的修订,自本标准实施之日起废除
SMTC 5 300 001-2013（V2）。 
本标准与SMTC 5 100 003—2013（V2）相
比主要变化如下： 
--格式架构的调整 
请注意本文件的某些内容可能涉及专利，上
汽集团不承担识别这些专利的责任。 
当中英文产生疑义时，以中文为准。 
本标准由材料分标委提出。 
本标准由SMTC 技术标准化委员会批准。 
本标准由标准化工作组负责标准化审核及
归口管理。 
本标准起草部门：质量保证部。 
本标准主要起草人为：徐睿、胡仁其。 
本标准于2010 年04 月13 日首次批准发布，
2010 年04 月14 日实施。本次为第2 次修订。 
本版本所代替标准的历次版本发布情况为: 
——SMTC 5 300 001-2010（V1） 
——SMTC 5 300 001-2013（V2） 
 
Foreword 
This standard is established to specify 
requirements for surface protection of primer 
coat, single and multi-layer painting on exterior 
plastic parts. 
 
This standard is a revision for SMTC 5 300 
001—2013(V2), Paint Coating on Exterior 
Plastic Parts Requirements. SMTC 5 300 
001—2013(V2) will be abolished from the 
implementation date of this standard. 
 
The main changes between this standard and 
SMTC 5 100 003—2013 (V2) are as follows: 
- adjust the structure of this standard. 
 
Please note that some contents in this 
document may relate to patent rights, which 
SAIC Group shall not be held responsible for 
identifying any or all such patent rights. 
 
This standard is in Chinese and English. If in 
doubt, the Chinese version is the Master. 
 
This standard was proposed by material 
sub-committee. 
 
This standard was approved by the SMTC 
Technical Standardization Committee. 
 
The 
Standardization 
Working 
Team 
is 
responsible for the standardization approval 
and overall management of this standard. 
 
The draft department of this standard: Quality 
Control Dept. 
 
The main drafters of this standard: Xu Rui, Hu 
Renqi. 
 
This standard was first published on Apr. 13, 
2010 and implemented on Apr. 14, 2010. This 
standard is the second revision.  
 
The versions superseded by this standard:  
——SMTC 5 300 001-2010（V1） 
——SMTC 5 300 001-2013（V2） 


SMTC 5 300 001—2013(V3)  
 
1 
© 上汽集团版权所有  秘密文件 注意保密 Copyright SAIC MOTOR Confidential 
 
外饰件涂装要求 
 
The surface protection 
requirement of paint 
coatings on exterior plastic 
parts 
1 范围 
本标准规定了外饰的塑料件（车身附件，
如保险杠、轮罩饰板、后导流板、行李箱盖及
前翼板等等）上的底漆、单层和多层漆的要求。 
本标准适用于外饰涂装件，包括发动机仓
内的塑料涂装件。 
 
1  Scope  
This specification specifies requirements for 
primer coat, single and multi-layer painting on 
exterior plastic parts (body-mounted parts, e.g. 
bumper, wheel cover, rear spoiler, trunk lid, 
fender, etc).  
The standard applies to exterior plastic parts, 
and also to painted components within the 
engine compartment. 
 
2  规范性引用文件  
  下列文件中的条款通过本标准的引用而成为
本标准的条款。凡是注日期的引用文件，其随
后的修改版不适用于本标准。凡是不注日期的
引用文件，其最新版本适用于本标准。 
 
2 
Normative references 
The following documents contain provisions 
which，through reference in this text，constitute 
provisions of this national standard. For dated 
references, subsequent amendments to, or 
revisions of, any of these publications do not 
apply. As to the document without dates, the 
new versions will be valid for this version. 
 
GB 17930 车用汽油 
 
GB 17930 Automotive Fuels 
 
GB 19147  柴油 燃油需求 
 
GB 19147 Diesel fuel; Fuel Requirements 
 
SH 0521 乙二醇冷却液材料需求 
 
SH 0521 Ethylene Glycol - Based Coolant 
Additive; Material Requirements 
SMTC 2 240 001 制动液材料需求 
 
SMTC 2 240 001 Brake Fluid; Material 
Requirements 
 
SMTC 5 200 008 非金属漆，油漆附着力，
蒸汽喷射试验 
 
SMTC 5 200 008 Paint Coating of 
Non-Metallic Materials; Paint Adhesion, Steam 
Jet Test 
 
SMTC 5 400 001 汽车部件耐大气暴露性能  
SMTC5 400 001 Vehicle Components; 
Resistance to Open Air Weathering 
 
SMTC 5 400 005 汽车零件 耐气候交变试
验 
 
SMTC5 400 005 Vehicle Parts Testing of 
Resistance to Environmental Cycle Test 
 
SMTC 5 400 006 非金属材料 干热气候老
化 
 
SMTC5 400 006 Non-Metallic Materials; 
Weather Aging in Dry, Hot Climate 
 
SMTC 5 400 007 非金属材料 湿热气候老
化 
 
SMTC5 400 007 Non-Metallic Materials; 
Weathering in Humid Heat 
 
SMTC 5 500 001  汽车零件和材料中禁用/
限用危险物质 
 
SMTC 5 500 001 Automotive Prohibited/ 
Restricted Hazardous Substances for Parts and 
Materials 


SMTC 5 300 001—2013(V3)  
 
2 
© 上汽集团版权所有  秘密文件 注意保密 Copyright SAIC MOTOR Confidential 
 
 
ISO 2409 涂料和清漆的涂层网格切割试验  
ISO 2409 Paints and Varnishes, Crosscut 
Test 
 
ISO 2812 色漆和清漆 耐液体介质的测定 
 
ISO 
2812 
Paints 
and 
varnishes 
- 
Determination of resistance to liquids 
 
ISO 2813色漆和清漆-非金属漆膜镜面在
20°,60°和85°时光泽的测定 
 
ISO 
2813 
Paints 
and 
varnishes 
- 
Determination of specular gloss of non-metallic 
paint films at 20°, 60° and 85° 
 
ISO 4532 对涂瓷漆品的冲击性能测试和枪
击测试 
 
ISO 
4532 
 
Vitreous 
and 
Porcelain 
Enamels, Determination of the Resistance of 
Enameled Articles to Impact; Pistol Test  
 
ISO 4628-2 色漆和清漆-漆膜降解的评定-
缺陷量值、大小以及外观均匀改变程度的规定-
第2部分：起泡等级的评定 
 
ISO 
4628-2 
Paints 
and 
varnishes- 
Evaluation 
of 
degradation 
of 
coatings- 
Designation of quantity and size of defects, and 
of intensity of uniform changes in appearance - 
Part 2: Assessment of degree of blistering. 
 
ISO 6270-2 色漆和清漆-耐潮气测定-第2
部分：在冷凝水中暴露试样的程序 
 
ISO 
6270-2 
Paints 
and 
varnishes- 
Determination of resistance to humidity - Part 2: 
Procedure for exposing test specimens in 
condensation-water atmospheres 
 
ISO 20567-1 对涂料和清漆的石击性能测
试：多冲击试验 
 
ISO 20567-1 Paints and Varnishes; Stone 
Chip Resistance Test for Coatings, Part 1: Multi 
Impact Test 
 
ACEA 2008 欧洲发动机油最新规范 发动机
装车油 润滑油要求 
 
ACEA European Oil Sequences 2008 
Factory Fill Engine Oil, Lubricant Requirements 
 
SAE J2527 用可控辐照度的氙弧装置加速
照射汽车外部材料的性能标准 
 
SAE J2527 Performance Based Standard 
for 
Accelerated 
Exposure 
of 
Automotive 
Exterior Materials Using A Controlled Irradiance 
Xenon-Arc Apparatus 
 
VDA 621 403 漆层的耐候性测试 
 
VDA 621 403 Tests for Coating Methods, 
Testing 
of 
Weather 
Fastness 
(Open-Air 
Weathering) 
 
3 要求 
 
3  Requirements 
3.1  避免有害物质按SMTC 5 500 001。完成完
整的试验需要10 个零件，如有必要，再提供6 
块正常生产条件下的测试样板。 
 
3.1  Avoidance of hazardous substances 
based on SMTC 5 500 001. Ten finished parts 
and, if required, six test panels coated under 
standard production conditions are required for 
a complete test.  
 
3.2  零件首次送样认可时，随同零件一起提交
的信息记录必须完整（需按照表1 进行填写）。
此外，零件必须无外观缺陷，且色差及光泽满
足相关部门的发放标准。送样零件的膜厚应在
TDS 规定的范围内。 
 
3.2  For the first sample delivering, the 
information of the coating system and coating 
process must be provided (refer to table 1). The 
parts should be no flaws on the appearance, 
and should also meet the requirement of color 
matching. In addition, the coating’s film 
thickness must be of the TDS scope. 
 


SMTC 5 300 001—2013(V3)  
 
3 
© 上汽集团版权所有  秘密文件 注意保密 Copyright SAIC MOTOR Confidential 
 
表1  零件涂装信息表 
Table 1  Paint processing data sheet 
项目 
Item 
内容 
Content 
零件供应商名称 
Part Supplier 
 
零件号 
Part Designation 
 
零件名称 
Part Name 
 
塑料粒子制造商及牌号 
Substrate Material (Manufacturer and Manufacturer designation) 
 
塑料零件制造商 
Plastic Part Manufacturer 
 
喷涂厂商 
Painting Shop 
 
喷涂线类型 
Painting Shop Type 
 
喷涂批次，日期 
Painting Date 
 
油漆信息（油漆制造厂商、牌号、
是否双组分、膜厚要求） 
Paint Information(Paint 
Manufacturer, Paint 
Designation, Two-component or 
not, Thickness Requirement) 
底漆/附着力促进剂 
Primer/Adhesion promoter 
 
色漆/中涂 
Intermediate Coat 
 
面漆/清漆 
Top/Clear Coat 
 
喷涂工艺相关信息（前处理方式，是否火焰处理，烘烤时间温度等） 
Painting Process (Pretreatment, Flame Treatment, Baking 
Temperature&Time ) 
 
 
3.3  所有涂装零件须按照SMTC 5 400 001 进
行大气曝露试验（1 年湿热和1 年干热）。由
供货商负责解决试验过程中的质量问题。 
 
3.3  All painted parts are subjected to open-air 
weathering test (1 year in wet heat and 1 year 
in dry heat) based on SMTC 5 400 001. The 
supplier is obligated to resolve complaints 
occurring during this test.  
 
3.4  仅允许在总漆膜厚度不超过150μ m的条
件下进行一次返喷(对于钢琴漆，漆膜厚度根据
图纸及要求)。通常情况下，只允许同色返喷。  
其他色调组合补漆须征得中心实验室的认可。 
 
3.4  Only single regurgitation is allowed, 
provided that the total paint coat thickness is no 
more than 150 µm (in the case of piano 
lacquer, paint coat thickness based on release 
status or drawing). Commonly, the first and 
second coating is of the same color in 
regurgitation. Other color combinations shall be 
agreed upon with SCL. 
4 漆层性能 
 
4 
Coating performances 
4.1 预处理 
 
4.1  Conditioning  
所有供试验用的样品发运前须经预置处
理：23±5°C室温中放置168h或在60±2°C 中
存放48 h；进行每个单项试验前须将零件在23
 
All 
specimens 
before 
testing 
shall 
be 
pre-conditioned for 168h at 23 ± 5°C or 48 h at 
60 ± 2°C. The tests are carried out after cooling 
down at 23 ± 5°C for at least 1 hour. 


SMTC 5 300 001—2013(V3)  
 
4 
© 上汽集团版权所有  秘密文件 注意保密 Copyright SAIC MOTOR Confidential 
 
±5°C 中至少放置1h。 
4.2  涂层厚度 
 
4.2  Coating’s thickness 
    涂层厚度应满足油漆供应商提供的TDS要
求。如果因某种原因无法达到（如外观效果冲
突），而需要调整膜厚，则必须得到中心实验
室的同意。 
 
Normally, the coating thickness of the parts 
(including the testing sample and mass 
production parts) should be in the TDS scope. If 
limited in certain factor (for example, conflict 
with the appearance), the modification process 
must be approval by SCL. 
4.3  性能要求 
 
4.3 Properties requirements  
 
  性能要求参见表2 
 
Properties requirements based on table 2. 
表2  性能要求 
Table 2  Properties requirements 
特性 
Properties 
要求 
Requirements 
1.外观特性 
1. Visual 
properties  
1.1 光泽度按照
ISO 2813 
1.1 Gloss based 
on ISO 2813 
钢琴漆 
Piano lacquer 
＞90  
光亮素色漆、珠光漆和金属漆 
Brilliant solid color, 
pearlescent and metallic 
paints 
＞85(有条件的至-5)  
＞85 (conditionally up to -5) 
1.2 颜色评估按照SMTC 5 400 013 ( 仅适用首次
样品和批量颜色)  
1.2 Color based on SMTC 5 400 013 (applies to 
first samples and standard production colors 
only) 
按照图纸或设计规范  
Based on drawing or surface 
performance specifications 
1.3 结构测量系统 
1.3 Structure of measuring system 
根据SMTC 5 100 010表2，1.3 
Based on SMTC 5 100 010 table2,1.3 
2. 附着力  
2. Adhesion 
2.1 划格试验按照ISO2409，胶带使用德莎4657 a） 
2.1 Crosscut test based on ISO 2409a) and 
adhesive tape of TESA 4657a). 
附着力等级：≤1级 
Characteristic value: ≤ 1 
2.2 蒸气喷射试验按照SMTC 5 200 008 b) 
2.2 Steam jet test based on SMTC 5 200 008b) 
漆层无脱落 
No delamination of paint coat 
3. 耐冷凝水气候 
3.Resistance in 
constant-humidit
y condensation 
atmosphere 
240h，按照ISO 6270-2CH， 
室温下至少进行30分钟气候适应性处理。 
240h based on ISO 6270-2CH, 
followed by at least 30 min of acclimatization at 
23 ± 5°C 
a) 30分钟后按ISO 4628-2判断起泡度，
允许等级2（S2）。 
a) Evaluation after 30 min based on 
ISO 4628-2, degree of blistering 2 
(S2) is allowed. 
b) 24h 后按ISO 4628-2判断其起泡度，
允许等级0（S0）。 
b) Evaluation after 24 h, blister grade 
based on ISO 4628-2, 0(S0) is 
permissible.  
c) 表格2中2.1与2.2关于附着力的要求
必须满足。如果先前漆层出现气泡，附
着力试验在该起泡区域进行。 
c) Requirements of adhesion in table 
2, 2.1 and 2.2 must be fulfilled. in case 
of prior blistering, testing of paint 
adhesion shall be performed in that 
same area. 
 


SMTC 5 300 001—2013(V3)  
 
5 
© 上汽集团版权所有  秘密文件 注意保密 Copyright SAIC MOTOR Confidential 
 
表2 性能要求（续） 
Table 2  Properties requirements (continued) 
特性 
Properties 
要求 
Requirements 
4. 耐环境交变性 
4. Environmental 
cycle resistance 
20周期，按照SMTC 5 400 005 方法B， 
室温下至少进行30分钟气候适应性处理。 
20 cycles based on SMTC 5 400 005 Method B,  
followed by at least 30 min of acclimatization at 
23 ± 5°C 
油漆表面无变化 
No visible change to the paint surface 
is allowed 
5. 耐温度交变性 
5. Temperature 
cycle resistance 
5.1 高温存放 
240h，(90±2°C)； 
对于发动机舱的喷漆件存放240h，试验温度
(120±2°C)； 
室温下至少进行30 分钟气候适应性处理 
5.1 Oven aging  
240h  (90 ± 2) °C  
For painted parts within the engine compartment, 
test period is 240 h at (120 ± 2) °C. Followed by 
at least 30 min of acclimatization at 23 ± 5°C 
a) 油漆表面无变化 
No visible change to the paint surface 
is allowed  
b) 表格2中2.1与2.2关于附着力的要求
必须满足 
Requirements of adhesion in table 2, 
2.1 and 2.2 must be fulfilled. 
5.2 低温存放  
24h，(－40±3°C) 
热存放后用同一零件进行低温存放试验； 
室温下至少进行30 分钟气候适应性处理。 
5.2 Low-temperature aging  
24 h, (-40 ± 3) °C 
After oven aging, the same specimen shall be 
subjected to low-temperature aging.  
Followed by at least 30 min of acclimatization at 
23 ± 5°C 
a) 油漆表面无变化 
No visible change to the paint surface 
is allowed. 
b) 表格2中2.1与2.2关于附着力的要求
必须满足 
Requirements of adhesion in table 2, 
2.1 and 2.2 must be fulfilled. 
5.3 低温耐冲击性能 
存放温度(－40±3°C)，时间 24h；冲击试验根据
ISO 4532c） 
5.3 Low-temperature impact 
Aging temperature (-40 ± 3) °C; duration 24h 
Impact test based on ISO 4532c) 
漆层无散落和裂纹 
Chipping and cracks in the paint coat 
are not allowed. 
6. 耐石击性 
6. Chip 
resistance 
按ISO 20567-1 方法B b) 
Based on ISO 20567-1 Method B b) 
特性值 ≤2.0 
Characteristic value ≤2.0 
7. 耐化学腐蚀性 
7. Resistance to 
chemicals 
7.1 FAM试验燃油根据ISO 2812-3（利用吸收介质
的方法）室温下存放10min执行 
7.1 FAM test fuel based on ISO 
2812-3(procedure with absorbent material), 
10min at room temperature 
24h内起泡后消失可接受、24h后漆面无
变化 
Reversible swellings are permissible,  
No visible change to the paint surface 
is allowed after 24 h. 
7.2 超级无铅汽油按GB 17930，根据ISO 2812-3
（利用吸收介质的方法）室温下存放10min执行 
7.2 Super unleaded gasoline based on GB 
17930 and ISO 2812-3 (procedure with 
absorbent material) , 10min at room temperature 
漆面无变化 
No visible change to the paint surface 
is allowed 
7.3 柴油机燃料按GB/T 19147，根据ISO 2812-3
（利用吸收介质的方法）室温下存放1h执行 
7.3 Diesel fuel based on GB/T 19147 and ISO 
2812-3 (procedure with absorbent material), 1h 
at room temperature 
漆面无变化 
No visible change to the paint surface 
is allowed 
 


SMTC 5 300 001—2013(V3)  
 
6 
© 上汽集团版权所有  秘密文件 注意保密 Copyright SAIC MOTOR Confidential 
 
表2 性能要求（续） 
Table 2  Properties requirements (continued) 
特性 
Properties 
要求 
Requirements 
7. 耐化学腐蚀性 
7. Resistance to 
chemicals 
7.4 发动机油根据ACEA European Oil 
Sequences 2008，根据ISO 2812-4（定位法）在
室温下存放16h执行 
7.4 Engine oil based on ACEA European Oil 
Sequences 2008 and ISO 2812-4 (spotting 
method), 16h at room temperature 
漆面无变化 
No visible change to the paint surface 
is allowed 
7.5 制动液按SMTC 2 240 001，根据ISO 2812-3
（利用吸收介质的方法）室温下存放1h执行 
7.5 Brake fluid based on SMTC 2 240 001and 
ISO 2812-3 (procedure with absorbent material), 
1h at room temperature 
24h内起泡后消失可接受、24h后漆面无
变化 
Reversible swellings is permissible, 
No visible change to the paint surface 
is allowed after 24 h. 
7.6 冷却液按SH0521和，根据ISO 2812-3（利用
吸收介质的方法）室温下存放1h执行 
7.6 Coolant based on SH0521 and ISO 2812-3 
(procedure with absorbent material), 1h at room 
temperature 
漆面无变化 
No visible change to the paint surface 
is allowed 
7.7 抛光剂（市售抛光剂）d） 
7.7 Polish (commercially available)d) 
漆面无变化 
No visible change to the paint surface 
is allowed 
7.8 密封胶和密封胶清除剂e） 
7.8 Sealant and sealant remover seee) 
漆面无变化 
No visible change to the paint surface 
is allowed 
7.9 底漆稀释剂(市售，仅用于上底漆的售后配
件) ；根据ISO 2812-3（利用吸收介质的方法）室
温下存放10min执行 
7.9 Thinner for primer coat (commercially 
available, applies to primed after-sales parts 
only)  based on ISO 2812-3 (procedure with 
absorbent material) , 10min at room temperature 
漆面无变化 
No visible change to the paint surface 
is allowed 
8. 耐光性及耐交
变气候性 b)  
8.1 Light and 
weathering 
resistance b)  
方法一f)：按SAE 2527-A，使用扩展UV滤光片，
试验总能量2500 KJ/m2 
Method1 f): Based on SAE 2527-A Extended UV 
Filter 2500KJ/m2 
无可见的颜色和光泽度的变化g）。根据
DIN EN 20 105-A02灰色标度等级≥4
级。表格2中2.1的要求必须满足。 
No visible change in gloss and color 
allowed g). Gray-scale level no less 
than 4 based on DIN EN 20 105-A02. 
Requirements of adhesion in table 2, 
2.1 must be fulfilled. 
方法二f)条件A：湿热气候大气曝露 
按SMTC 5 400 007 (相当于佛罗里达) 
试验周期：1年 
Method 2 f) Condition A: Weathering in humid 
heat based on  
SMTC 5 400 007 (corresponding to Florida) test 
duration: 1-year cycle 
无可见的颜色和光泽度的变化g）。根据
DIN EN 20 105-A02灰色标度等级≥4
级。表格2中2.1的要求必须满足。 
No visible change in gloss and color is 
allowed g). Gray-scale level no less 
than 4 based on DIN EN 20 105-A02. 
Requirements in table 2, 2.1 must be 
fulfilled. 
方法二
f)条件B：干热气候大气曝露 
按SMTC 5 400 006(相当于卡拉哈里/亚利桑那) 
试验周期：1年 
Method 2 f) Condition B: Weathering in dry heat 
based on SMTC 5 400 006 (corresponding to 
Kalahari and Arizona) test duration: 1-year cycle 
无可见的颜色和光泽度的变化g）。根据
DIN EN 20 105-A02灰色标度等级≥4
级。表格2中2.1的要求必须满足。 
No visible change in gloss and color is 
allowed g). Gray-scale level no less 
than 4 based on DIN EN 20 
105-A02.Requirements in table 2, 2.1 
must be fulfilled. 
 


SMTC 5 300 001—2013(V3)  
 
7 
© 上汽集团版权所有  秘密文件 注意保密 Copyright SAIC MOTOR Confidential 
 
表2 性能要求（续） 
Table 2  Properties requirements (continued) 
特性 
Properties 
要求 
Requirements 
9. 清漆耐紫外线
照射性能b) 
9. Resistance of 
clear coat to UV 
radiation b) 
根据SAE J2527执行，试验周期：500h 
based on SAE J2527, test duration: 500h 
清漆无裂纹h） 
No cracking of the clear coat h) 
10. 大气试验中
耐候性能(大气曝
晒试验) b) 
( 仅用于认可试
验) 
10. Testing of 
weather fastness 
(open-air 
weathering) b) 
 (Only for 
release testing) 
10.1 湿热气候大气曝晒(佛罗里达/USA)  
按 VDA 621-403，试验周期:24个月试验  
Weathering in humid heat (corresponding to 
Florida) based on VDA test sheet 621 403 test 
duration: 24 months 
无肉眼可见的颜色变化也无漆面其它
变化, 如裂纹、粉化或起泡。 
No visible color change, No other 
change in the paint coat, like e.g. 
chalking, blistering or cracks 
10.2 干热气候大气曝露(卡拉哈里/亚利桑那)  
按 VDA 621-403，试验周期:24个月试验  
Weathering in dry heat (corresponding to 
Kalahari or Arizona) based on VDA test sheet 
621 403 test duration: 24 months 
无肉眼可见的颜色变化也无漆面其它
变化, 如裂纹、粉化或起泡。 
No visible color change, No other 
change in the paint coat, like e.g. 
chalking, blistering or cracks 
注/ Note： 
a）划格试验做网格切割时须确保切口划入基材，但不可过深。胶带必须紧压在表面上，保持5min后，将胶带
以60°的角度在0.5s到1.0s内从样件表面快速剥离。 
a)  Make sure that the cuts do enter the substrate, but not go too deep. Press the tape firmly onto the 
surface, within 5 min of applying, remove the tape by grasping the free end and pulling it off steadily in 0,5 s 
to 1,0 s at an angle which is as close as possible to 60° 
b） 发动机舱内油漆件无需进行该试验。 
b)  No need for painted parts within the engine compartment to perform this test. 
c） 以90N 规定力作用于底座上 
c)  A specified testing force of 90 N on a rigid base plate shall be used. 
d）用棉花团涂覆抛光剂，晾干后用棉花团抛光。 
d)  Apply polish with a cellulose pad, let dry and polish off subsequently with cellulose. 
e）通过浸入密封蜡来施涂该剖面，室温下存放24h后，在80°C 热煤油中搅动3min,冲掉蜡层。 
e)  One section is coated with sealant by immersion. After conditioning the part for 24 h at room 
temperature, the wax layer shall be washed off by agitating the part in hot (80 °C) kerosene for 3 min. 
f） 对耐光性及耐交变气候性能试验，方法一与方法二只需满足一种即可，优先选用方法一；方法二中条件
A, B条件必须同时满足。 
f)  Either method 1 or method 2 is required for light and weather fastness test, and method 1 is preferred. 
Both condition A and B must be required for method 2. 
g）评价前须清洗漆层表面，黑色哑光漆使用市售清洗剂进行水清洗，光亮素色漆与金属漆使用市售抛光剂。 
g)  All coatings must be cleaned prior to evaluation. Black matt paint coats are to be cleaned using clear 
water with a commercially available wetting agent, solid and metallic paint coats using commercially 
available polish. 
h） 使用放大镜（8 倍）评价试样面板上的裂纹情况。如有疑问，必须使用立式显微镜（20 倍）。 
h)  Evaluate cracks with a magnifying glass (8× magnification). In cases of doubt, a stereo microscope 
(20× magnification) must be used.

File: 材料工程师/SMTC 5 300 001 外饰件涂装要求The surface protection requirement of paint coatings on exterior plastic parts（20180930）.pdf.md
# SMTC 5 300 001 外饰件涂装要求The surface protection requirement of paint coatings on exterior plastic parts（20180930）.pdf

 
© 上汽集团版权所有  秘密文件 注意保密 Copyright SAIC MOTOR Confidential 
 
SMTC
SMTC 5 300 001－2018（V6）
代替 SMTC 5 300 001－2017（V5）
 
外饰件涂装要求 
   The surface protection requirement of paint coatings on 
exterior plastic parts 
 
 
2018-XX-XX  发布/Issue 
 2018-XX-XX  实施/Implementation 
发
布
Issue 
上海汽车集团股份有限公司技术中心企业标准 
Enterprise  Standard  of  SAIC  MOTOR  Technical  Center 
上汽集团技术中心技术标准化委员会  
Technical Standardization Committee of  SAIC MOTOR Technical Center 


SMTC 5 300 001—2019（V6） 
 
I 
© 上汽集团版权所有  秘密文件 注意保密 Copyright SAIC MOTOR Confidential 
 
 前   言 
为规范外饰的塑料零件上的底漆、单层和多
层漆的要求，特制定本标准。 
本标准是对SMTC 5 300 001-2013（V4）《外
饰件涂装要求》的修订,自本标准实施之日起废除
SMTC 5 300 001-2013（V4）。 
本标准与SMTC 5 100 003—2013（V4）相
比主要变化如下： 
—增加耐化学试剂种类，异丙醇、氢氧化钠
水溶液、硫酸、盐酸 
请注意本文件的某些内容可能涉及专利，上
汽集团不承担识别这些专利的责任。 
当中英文产生疑义时，以中文为准。 
本标准由材料分标委提出。 
本标准由SMTC 技术标准化委员会批准。 
本标准由标准化工作组负责标准化审核及
归口管理。 
本标准起草部门：质量保证部。 
本标准主要起草人为：徐睿、虞莲雯、胡仁其。 
本标准于2010 年04 月13 日首次批准发布，
2010 年04 月14 日实施。本次为第4 次修订。 
本版本所代替标准的历次版本发布情况为: 
——SMTC 5 300 001-2010（V1） 
——SMTC 5 300 001-2013（V2） 
——SMTC 5 300 001-2013（V3） 
——SMTC 5 300 001-2013（V4） 
——SMTC 5 300 001-2017（V5） 
 
Foreword 
This standard is established to specify 
requirements for surface protection of primer 
coat, single and multi-layer painting on exterior 
plastic parts. 
 
This standard is a revision for SMTC 5 300 
001—2013(V4), Paint Coating on Exterior 
Plastic Parts Requirements. SMTC 5 300 
001—2013(V4) will be abolished from the 
implementation date of this standard. 
 
The main changes between this standard and 
SMTC 5 100 003—2013 (V4) are as follows: 
— Add 
Chemicals, 
Isopropanol, 
sodium 
hydroxide solution, sulfuric acid solution, 
hydrochloric acid solution 
 
Please note that some contents in this 
document may relate to patent rights, which 
SAIC Group shall not be held responsible for 
identifying any or all such patent rights. 
 
This standard is in Chinese and English. If in 
doubt, the Chinese version is the Master. 
 
This standard was proposed by material 
sub-committee. 
 
This standard was approved by the SMTC 
Technical Standardization Committee. 
 
The 
Standardization 
Working 
Team 
is 
responsible for the standardization approval 
and overall management of this standard. 
 
The draft department of this standard: Quality 
Control Dept. 
 
The main drafters of this standard: Xu Rui, Yu 
Lianwen, Hu Renqi. 
 
This standard was first published on Apr. 13, 
2010 and implemented on Apr. 14, 2010. This 
standard is the fourth revision.  
 
The versions superseded by this standard:  
——SMTC 5 300 001-2010（V1） 
——SMTC 5 300 001-2013（V2） 
——SMTC 5 300 001-2013（V3） 
——SMTC 5 300 001-2013（V4） 
——SMTC 5 300 001-2017（V5） 


SMTC 5 300 001—2019（V6） 
 
1 
© 上汽集团版权所有  秘密文件 注意保密 Copyright SAIC MOTOR Confidential 
 
外饰件涂装要求 
 
The surface protection 
requirement of paint 
coatings on exterior plastic 
parts 
1 范围Scope 
 
 
本标准规定了外饰的塑料件（车身附件，
如保险杠、轮罩饰板、后导流板、行李箱盖及
前翼板等等）上的底漆、单层和多层漆的要求。 
本标准适用于外饰涂装件，包括发动机仓
内的塑料涂装件。 
 
This specification specifies requirements for 
primer coat, single and multi-layer painting on 
exterior plastic parts (body-mounted parts, e.g. 
bumper, wheel cover, rear spoiler, trunk lid, 
fender, etc). The standard applies to exterior 
plastic parts, and also to painted components 
within the engine compartment. 
 
2 规范性引用文件 Normative references 
 
 
下列文件对于本标准的应用是必不可少
的。凡是注日期的引用文件，仅注日期的版本
适用于本文件。凡是不注日期的引用文件，其
最新版本（包括所有的修改单）适用于本标准。 
 
The following referenced documents are 
indispensable for the application of this 
standard. For dated references, only the edition 
cited applies. For undated references, the latest 
edition of the referenced standard (including 
any amendments) applies. 
 
GB 17930 车用汽油 
 
GB 17930 Automotive Fuels 
 
GB 19147  柴油 燃油需求 
 
GB 19147 Diesel fuel; Fuel Requirements 
 
SH 0521 乙二醇冷却液材料需求 
 
SH 0521 Ethylene Glycol - Based Coolant 
Additive; Material Requirements 
SMTC 9 240 001 制动液材料需求 
 
SMTC 9 240 001 Brake Fluid; Material 
Requirements 
 
SMTC 5 200 008 非金属漆，油漆附着力，
蒸汽喷射试验 
 
SMTC 5 200 008 Paint Coating of Non-Metallic 
Materials; Paint Adhesion, Steam Jet Test 
 
SMTC 5 400 001 汽车部件耐大气暴露性能  
SMTC5 
400 
001 
Vehicle 
Components; 
Resistance to Open Air Weathering 
 
SMTC 5 400 005 汽车零件 耐气候交变试
验 
 
SMTC5 400 005 Vehicle Parts Testing of 
Resistance to Environmental Cycle Test 
 
SMTC 5 400 006 非金属材料 干热气候老
化 
 
SMTC5 
400 
006 Non-Metallic 
Materials; 
Weather Aging in Dry, Hot Climate 
 
SMTC 5 400 007 非金属材料 湿热气候老
化 
 
SMTC5 
400 
007 Non-Metallic 
Materials; 
Weathering in Humid Heat 
 
SMTC 5 500 001  汽车零件和材料中禁用/
限用危险物质 
 
SMTC 5 500 001 Automotive Prohibited/ 
Restricted Hazardous Substances for Parts and 
Materials 
 
ISO 2409 涂料和清漆的涂层网格切割试验  
ISO 2409 Paints and Varnishes, Crosscut Test 
 


SMTC 5 300 001—2019（V6） 
 
2 
© 上汽集团版权所有  秘密文件 注意保密 Copyright SAIC MOTOR Confidential 
 
ISO 2812 色漆和清漆 耐液体介质的测定 
 
ISO 2812 Paints and varnishes - Determination 
of resistance to liquids 
 
ISO 2813色漆和清漆-非金属漆膜镜面在
20°,60°和85°时光泽的测定 
 
ISO 2813 Paints and varnishes - Determination 
of specular gloss of non-metallic paint films at 
20°, 60° and 85° 
 
ISO 4532 对涂瓷漆品的冲击性能测试和枪
击测试 
 
ISO 4532  Vitreous and Porcelain Enamels, 
Determination of the Resistance of Enameled 
Articles to Impact; Pistol Test  
 
ISO 4628-2 色漆和清漆-漆膜降解的评定-
缺陷量值、大小以及外观均匀改变程度的规定-
第2部分：起泡等级的评定 
 
ISO 4628-2 Paints and varnishes- Evaluation of 
degradation 
of 
coatings- 
Designation 
of 
quantity and size of defects, and of intensity of 
uniform changes in appearance - Part 2: 
Assessment of degree of blistering. 
 
ISO 6270-2 色漆和清漆-耐潮气测定-第2
部分：在冷凝水中暴露试样的程序 
 
ISO 
6270-2 
Paints 
and 
varnishes- 
Determination of resistance to humidity - Part 2: 
Procedure for exposing test specimens in 
condensation-water atmospheres 
 
ISO 20567-1 对涂料和清漆的石击性能测
试：多冲击试验 
 
ISO 20567-1 Paints and Varnishes; Stone Chip 
Resistance Test for Coatings, Part 1: Multi 
Impact Test 
 
ACEA 2008 欧洲发动机油最新规范 发动机
装车油 润滑油要求 
 
ACEA European Oil Sequences 2008 Factory 
Fill Engine Oil, Lubricant Requirements 
 
SAE J2527 用可控辐照度的氙弧装置加速
照射汽车外部材料的性能标准 
 
SAE J2527 Performance Based Standard for 
Accelerated Exposure of Automotive Exterior 
Materials 
Using 
A 
Controlled 
Irradiance 
Xenon-Arc Apparatus 
 
VDA 621 403 漆层的耐候性测试 
 
VDA 621 403 Tests for Coating Methods, 
Testing 
of 
Weather 
Fastness 
(Open-Air 
Weathering) 
 
3 要求Requirements 
 
 
3.1  避免有害物质按SMTC 5 500 001。完成完
整的试验需要10 个零件，如有必要，再提供6 
块正常生产条件下的测试样板。 
 
3.1  Avoidance of hazardous substances 
based on SMTC 5 500 001. Ten finished parts 
and, if required, six test panels coated under 
standard production conditions are required for 
a complete test.  
 
3.2  零件首次送样认可时，随同零件一起提交
的信息记录必须完整（需按照表1 进行填写）。
此外，零件必须无外观缺陷，且色差及光泽满
足相关部门的发放标准。送样零件的膜厚应在
TDS 规定的范围内。 
 
3.2  For the first sample delivering, the 
information of the coating system and coating 
process must be provided (refer to table 1). The 
parts should be no flaws on the appearance, 
and should also meet the requirement of color 
matching. In addition, the coating’s film 
thickness must be of the TDS scope. 
 


SMTC 5 300 001—2019（V6） 
 
3 
© 上汽集团版权所有  秘密文件 注意保密 Copyright SAIC MOTOR Confidential 
 
表1  零件涂装信息表 
Table 1  Paint processing data sheet 
项目 
Item 
内容 
Content 
零件供应商名称 
Part Supplier 
 
零件号 
Part Designation 
 
零件名称 
Part Name 
 
塑料粒子制造商及牌号 
Substrate Material (Manufacturer and Manufacturer designation) 
 
塑料零件制造商 
Plastic Part Manufacturer 
 
喷涂厂商 
Painting Shop 
 
喷涂线类型 
Painting Shop Type 
 
喷涂批次，日期 
Painting Date 
 
油漆信息（油漆制造厂商、牌号、
是否双组分、膜厚要求） 
Paint Information(Paint 
Manufacturer, Paint 
Designation, Two-component or 
not, Thickness Requirement) 
底漆/附着力促进剂 
Primer/Adhesion promoter 
 
色漆/中涂 
Intermediate Coat 
 
面漆/清漆 
Top/Clear Coat 
 
喷涂工艺相关信息（前处理方式，是否火焰处理，烘烤时间温度等） 
Painting Process (Pretreatment, Flame Treatment, Baking 
Temperature&Time ) 
 
 
3.3  所有涂装零件须按照SMTC 5 400 001 进
行大气曝露试验（2 年湿热和2 年干热）。由
供货商负责解决试验过程中的质量问题。 
 
3.3 All painted parts are subjected to open-air 
weathering test (2 year in wet heat and 2 year 
in dry heat) based on SMTC 5 400 001. The 
supplier is obligated to resolve complaints 
occurring during this test.  
 
3.4  仅允许在总漆膜厚度不超过150μm的条
件下进行一次返喷(对于钢琴漆，漆膜厚度根据
图纸及要求)。通常情况下，只允许同色返喷。  
其他色调组合补漆须征得中心实验室的认可。 
 
3.4 Only single regurgitation is allowed, 
provided that the total paint coat thickness is no 
more than 150 µm (in the case of piano 
lacquer, paint coat thickness based on release 
status or drawing). Commonly, the first and 
second coating is of the same color in 
regurgitation. Other color combinations shall be 
agreed upon with SCL. 
 
4  漆层性能Coating performances 
4.1 预处理Conditioning 
 
 
所有供试验用的样品发运前须经预置处
理：23±5°C室温中放置7 天或在60±2°C 中
存放48 h；进行每个单项试验前须将零件在23
 
All 
specimens 
before 
testing 
shall 
be 
pre-conditioned for 168h at 23 ± 5°C or 48 h at 
60 ± 2°C. The tests are carried out after cooling 
down at 23 ± 5°C for at least 1 hour. 


SMTC 5 300 001—2019（V6） 
 
4 
© 上汽集团版权所有  秘密文件 注意保密 Copyright SAIC MOTOR Confidential 
 
±5°C 中至少放置1h。 
4.2  涂层厚度Coating’s thickness 
 
 
    涂层厚度应满足油漆供应商提供的TDS要
求。如果因某种原因无法达到（如外观效果冲
突），而需要调整膜厚，则必须得到中心实验
室的同意。 
 
Normally, the coating thickness of the parts 
(including the testing sample and mass 
production parts) should be in the TDS scope. If 
limited in certain factor (for example, conflict 
with the appearance), the modification process 
must be approval by SCL. 
 
4.3  性能要求Properties requirements 
 
 
性能要求参见表2 
 
Properties requirements based on table 2. 
表2  性能要求 
Table 2  Properties requirements 
特性 
Properties 
要求 
Requirements 
1.外观特性 
1. Visual 
properties  
1.1 光泽度按照
ISO 2813 
1.1 Gloss based 
on ISO 2813 
钢琴漆 
Piano lacquer 
＞90  
光亮素色漆、珠光漆和金属漆 
Brilliant solid color, 
pearlescent and metallic 
paints 
＞85 
1.2 颜色评估按照SMTC 5 400 013 ( 仅适用首次
样品和批量颜色)  
1.2 Color based on SMTC 5 400 013 (applies to 
first samples and standard production colors 
only) 
按照图纸或设计规范  
Based on drawing or surface 
performance specifications 
1.3 结构测量系统 
1.3 Structure of measuring system 
根据SMTC 5 100 010表2，1.3 
Based on SMTC 5 100 010 table2,1.3 
2. 附着力  
2. Adhesion 
2.1 划格试验按照ISO2409，胶带使用德莎4657 a） 
2.1 Crosscut test based on ISO 2409a) and 
adhesive tape of TESA 4657a). 
附着力等级：≤1级 
Characteristic value: ≤ 1 
2.2 蒸气喷射试验按照SMTC 5 200 008 b) 
2.2 Steam jet test based on SMTC 5 200 008b) 
漆层无脱落 
No delamination of paint coat 
3. 耐冷凝水气候 
3.Resistance in 
constant-humidit
y condensation 
atmosphere 
240h，按照ISO 6270-2CH， 
室温下至少进行30分钟气候适应性处理。 
240h based on ISO 6270-2CH, 
followed by at least 30 min of acclimatization at 
23 ± 5°C 
a) 30分钟后按ISO 4628-2判断起泡度，
允许等级2（S2）。 
a) Evaluation after 30 min based on 
ISO 4628-2, degree of blistering 2 
(S2) is allowed. 
b) 24h 后按ISO 4628-2判断其起泡度，
允许等级0（S0）。 
b) Evaluation after 24 h, blister grade 
based on ISO 4628-2, 0(S0) is 
permissible.  
c) 表格2中2.1与2.2关于附着力的要求
必须满足。如果先前漆层出现气泡，附
着力试验在该起泡区域进行。 
c) Requirements of adhesion in table 
2, 2.1 and 2.2 must be fulfilled. in case 
of prior blistering, testing of paint 
adhesion shall be performed in that 
same area. 


SMTC 5 300 001—2019（V6） 
 
5 
© 上汽集团版权所有  秘密文件 注意保密 Copyright SAIC MOTOR Confidential 
 
表2 性能要求（续1） 
Table 2  Properties requirements (continue sheet 1) 
特性 
Properties 
要求 
Requirements 
4. 耐环境交变性 
4. Environmental 
cycle resistance 
20周期，按照SMTC 5 400 005 方法B， 
室温下至少进行30分钟气候适应性处理。 
20 cycles based on SMTC 5 400 005 Method B,  
followed by at least 30 min of acclimatization at 
23 ± 5°C 
油漆表面无变化 
No visible change to the paint surface 
is allowed 
5. 耐温度交变性 
5. Temperature 
cycle resistance 
5.1 高温存放 
240h，(90±2°C)； 
对于发动机舱的喷漆件存放240h，试验温度
(120±2°C)； 
室温下至少进行30 分钟气候适应性处理 
5.1 Oven aging  
240h  (90 ± 2) °C  
For painted parts within the engine compartment, 
test period is 240 h at (120 ± 2) °C. Followed by 
at least 30 min of acclimatization at 23 ± 5°C 
a) 油漆表面无变化 
No visible change to the paint surface 
is allowed  
b) 表格2中2.1与2.2关于附着力的要求
必须满足 
Requirements of adhesion in table 2, 
2.1 and 2.2 must be fulfilled. 
5.2 低温存放  
24h，(－40±3°C) 
热存放后用同一零件进行低温存放试验； 
室温下进行30 分钟以上气候适应性处理。 
5.2 Low-temperature aging  
24 h, (-40 ± 3) °C 
After oven aging, the same specimen shall be 
subjected to low-temperature aging.  
Followed by at least 30 min of acclimatization at 
23 ± 5°C 
a) 油漆表面无变化 
No visible change to the paint surface 
is allowed. 
b) 表格2中2.1与2.2关于附着力的要求
必须满足 
Requirements of adhesion in table 2, 
2.1 and 2.2 must be fulfilled. 
5.3 低温耐冲击性能 
存放温度(－40±3°C)，时间 24h；冲击试验根据
ISO 4532c） 
5.3 Low-temperature impact 
Aging temperature (-40 ± 3) °C; duration 24h 
Impact test based on ISO 4532c) 
漆层无散落和裂纹 
Chipping and cracks in the paint coat 
are not allowed. 
6. 耐石击性 
6. Chip 
resistance 
按ISO 20567-1 方法B b) 
Based on ISO 20567-1 Method B b) 
特性值 ≤2.0 
Characteristic value ≤2.0 
7. 耐化学腐蚀性 
7. Resistance to 
chemicals 
7.1 FAM试验燃油根据ISO 2812-3（利用吸收介质
的方法）室温下存放10min执行 
7.1 FAM test fuel based on ISO 
2812-3(procedure with absorbent material), 
10min at room temperature 
24h内起泡后消失可接受、24h后漆面无
变化 
Reversible swellings are permissible,  
No visible change to the paint surface 
is allowed after 24 h. 
7.2 超级无铅汽油按GB 17930，根据ISO 2812-3
（利用吸收介质的方法）室温下存放10min执行 
7.2 Super unleaded gasoline based on GB 
17930 and ISO 2812-3 (procedure with 
absorbent material) , 10min at room temperature 
漆面无变化 
No visible change to the paint surface 
is allowed 
7.3 柴油机燃料按GB/T 19147，根据ISO 2812-3
（利用吸收介质的方法）室温下存放1h执行 
7.3 Diesel fuel based on GB/T 19147 and ISO 
2812-3 (procedure with absorbent material), 1h 
at room temperature 
漆面无变化 
No visible change to the paint surface 
is allowed 
 


SMTC 5 300 001—2019（V6） 
 
6 
© 上汽集团版权所有  秘密文件 注意保密 Copyright SAIC MOTOR Confidential 
 
表2 性能要求（续2） 
Table 2  Properties requirements (continue sheet 2) 
特性 
Properties 
要求 
Requirements 
7. 耐化学腐蚀性 
7. Resistance to 
chemicals 
7.4 发动机油根据ACEA European Oil 
Sequences 2008，根据ISO 2812-4（定位法）在
室温下存放16h执行 
7.4 Engine oil based on ACEA European Oil 
Sequences 2008 and ISO 2812-4 (spotting 
method), 16h at room temperature 
漆面无变化 
No visible change to the paint surface 
is allowed 
7.5 制动液按SMTC 9 240 001，根据ISO 2812-3
（利用吸收介质的方法）室温下存放1h执行 
7.5 Brake fluid based on SMTC 9 240 001and 
ISO 2812-3 (procedure with absorbent material), 
1h at room temperature 
24h内起泡后消失可接受、24h后漆面无
变化 
Reversible swellings is permissible, 
No visible change to the paint surface 
is allowed after 24 h. 
7.6 冷却液按SH0521和，根据ISO 2812-3（利用
吸收介质的方法）室温下存放1h执行 
7.6 Coolant based on SH0521 and ISO 2812-3 
(procedure with absorbent material), 1h at room 
temperature 
漆面无变化 
No visible change to the paint surface 
is allowed 
7.7 异丙醇，根据ISO 2812-4 Method A（点滴法）
室温下存放1h执行 
7.7 Isopropanol,  ISO 2812-4 (spotting 
methods), 1h at room temperature 
室温适应1h后评价表面，如有变化，放
入烘箱60℃存放2h，加烘后漆面无变化 
Evaluation after 1 h at room 
temperature;if changes occur, reflow 
aging for 2 h at 60 °C; no visible 
changes permissible after aging.  
7.8 氢氧化钠水溶液，5%（质量分数），根据ISO 
2812-4 Method A（点滴法）室温下存放1h执行 
7.8 5% sodium hydroxide solution (mass 
percentage) as per ISO 2812-4, method A, 1 h at 
room temperature 
7.8 硫酸10%（质量分数），根据ISO 2812-4 
Method A（点滴法）室温下存放1h执行 
7.9 10% sulfuric acid solution (mass percentage) 
as per ISO 2812-4, method A, 1 h at room 
tempera 
7.10 盐酸10%（质量分数），根据ISO 2812-4 
Method A（点滴法）室温下存放1h执行 
7.10 10% hydrochloric acid solution (mass 
percentage) as per ISO 2812-4, method A, 1 h at 
room tem 
7.11 抛光剂（市售抛光剂）d） 
7.11 Polish (commercially available)d) 
漆面无变化 
No visible change to the paint surface 
is allowed 
7.12 密封胶和密封胶清除剂e） 
7.12 Sealant and sealant remover seee) 
漆面无变化 
No visible change to the paint surface 
is allowed 
7.13 底漆稀释剂(市售，仅用于上底漆的售后配
件) ；根据ISO 2812-3（利用吸收介质的方法）室
温下存放10min执行 
7.13 Thinner for primer coat (commercially 
available, applies to primed after-sales parts 
only)  based on ISO 2812-3 (procedure with 
absorbent material) , 10min at room temperature 
漆面无变化 
No visible change to the paint surface 
is allowed 


SMTC 5 300 001—2019（V6） 
 
7 
© 上汽集团版权所有  秘密文件 注意保密 Copyright SAIC MOTOR Confidential 
 
 
表2 性能要求（续3） 
Table 2  Properties requirements (continue sheet 3) 
特性 
Properties 
要求 
Requirements 
8. 耐光性及耐交
变气候性 b)  
8.1 Light and 
weathering 
resistance b) 
方法一f)：按SAE 2527-A，使用扩展UV滤光片，
试验总能量2500 KJ/m2 
Method1 f): Based on SAE 2527-A Extended UV 
Filter 2500KJ/m2 
无可见的颜色和光泽度的变化g）。根据
DIN EN 20 105-A02灰色标度等级≥4
级。表格2中2.1的要求必须满足。 
No visible change in gloss and color 
allowed g). Gray-scale level no less 
than 4 based on DIN EN 20 105-A02. 
Requirements of adhesion in table 2, 
2.1 must be fulfilled. 
方法二f)条件A：湿热气候大气曝露 
按SMTC 5 400 007 (相当于佛罗里达) 
试验周期：1600h 
Method 2 f) Condition A: Weathering in humid 
heat based on  
SMTC 5 400 007 (corresponding to Florida) test 
duration: 1600h 
无可见的颜色和光泽度的变化g）。根据
DIN EN 20 105-A02灰色标度等级≥4
级。表格2中2.1的要求必须满足。 
No visible change in gloss and color is 
allowed g). Gray-scale level no less 
than 4 based on DIN EN 20 105-A02. 
Requirements in table 2, 2.1 must be 
fulfilled. 
方法二
f)条件B：干热气候大气曝露 
按SMTC 5 400 006(相当于卡拉哈里/亚利桑那) 
试验周期：1500h 
Method 2 f) Condition B: Weathering in dry heat 
based on SMTC 5 400 006 (corresponding to 
Kalahari and Arizona) test duration: 1500 
无可见的颜色和光泽度的变化g）。根据
DIN EN 20 105-A02灰色标度等级≥4
级。表格2中2.1的要求必须满足。 
No visible change in gloss and color is 
allowed g). Gray-scale level no less 
than 4 based on DIN EN 20 
105-A02.Requirements in table 2, 2.1 
must be fulfilled. 
9. 清漆耐紫外线
照射性能b) 
9. Resistance of 
clear coat to UV 
radiation b) 
根据SAE J2527执行，试验周期：500h 
based on SAE J2527, test duration: 500h 
清漆无裂纹h） 
No cracking of the clear coat h) 
10. 大气试验中
耐候性能(大气曝
晒试验) b) 
( 仅用于认可试
验) 
10. Testing of 
weather fastness 
(open-air 
weathering) b) 
 (Only for 
release testing) 
10.1 湿热气候大气曝晒(佛罗里达/USA)  
按 VDA 621-403，试验周期:24个月试验  
Weathering in humid heat (corresponding to 
Florida) based on VDA test sheet 621 403 test 
duration: 24 months 
无肉眼可见的颜色变化也无漆面其它
变化, 如裂纹、粉化或起泡。 
No visible color change, No other 
change in the paint coat, like e.g. 
chalking, blistering or cracks 
10.2 干热气候大气曝露(卡拉哈里/亚利桑那)  
按 VDA 621-403，试验周期:24个月试验  
Weathering in dry heat (corresponding to 
Kalahari or Arizona) based on VDA test sheet 
621 403 test duration: 24 months 
无肉眼可见的颜色变化也无漆面其它
变化, 如裂纹、粉化或起泡。 
No visible color change, No other 
change in the paint coat, like e.g. 
chalking, blistering or cracks 


SMTC 5 300 001—2019（V6） 
 
8 
© 上汽集团版权所有  秘密文件 注意保密 Copyright SAIC MOTOR Confidential 
 
注/ Note： 
a）划格试验做网格切割时须确保切口划入基材，但不可过深。胶带必须紧压在表面上，保持5min后，将胶带
以60°的角度在0.5s到1.0s内从样件表面快速剥离。如果受到零件表面结构或大小的限制无法进行该试验，
可以用十字切割试验替代，要求：无油漆颗粒黏附在胶带上。 
a)  Make sure that the cuts do enter the substrate, but not go too deep. Press the tape firmly onto the 
surface, within 5 min of applying, remove the tape by grasping the free end and pulling it off steadily in 0,5 s 
to 1,0 s at an angle which is as close as possible to 60°. If limited by the parts structure or size, crosscut test 
can be used to replace with ISO 2409. Requirements: no paint particles adhered to the tape. 
b） 发动机舱内油漆件无需进行该试验。 
b)  No need for painted parts within the engine compartment to perform this test. 
c） 以90N 规定力作用于底座上 
c)  A specified testing force of 90 N on a rigid base plate shall be used. 
d）用棉花团在样件上涂覆抛光剂，晾干后再用棉花团抛光。 
d)  Apply polish with a cellulose pad, let dry and polish off subsequently with cellulose. 
e）通过浸入密封蜡来施涂该剖面，室温下存放24h后，在80°C 热煤油中搅动3min,冲掉蜡层。 
e)  One section is coated with sealant by immersion. After conditioning the part for 24 h at room 
temperature, the wax layer shall be washed off by agitating the part in hot (80 °C) kerosene for 3 min. 
f） 对耐光性及耐交变气候性能试验，方法一与方法二只需满足一种即可，优先选用方法一；方法二中条件
A, B条件必须同时满足。 
f)  Either method 1 or method 2 is required for light and weather fastness test, and method 1 is preferred. 
Both condition A and B must be required for method 2. 
g）评价前须清洗漆层表面，黑色哑光漆使用市售清洗剂进行水清洗，光亮素色漆与金属漆使用市售抛光剂。 
g)  All coatings must be cleaned prior to evaluation. Black matt paint coats are to be cleaned using clear 
water with a commercially available wetting agent, solid and metallic paint coats using commercially 
available polish. 
h） 使用放大镜（8 倍）评价试样面板上的裂纹情况。如有疑问，必须使用立式显微镜（20 倍）。 
h)  Evaluate cracks with a magnifying glass (8× magnification). In cases of doubt, a stereo microscope 
(20× magnification) must be used. 
4 分级编码体系Coding system 
本标准分级编码将和其他文档相关联，如
图纸，试验大纲（材料部分）等。 
Ⅰ：参考表2 中方法A, 方法B, 方法C要求，
选择其中一个代码。 
例如：SMTC 5 300 001- A 
 
This 
standard 
coding 
system 
shall 
be 
referenced in other documents, drawings, ADV 
plan(Material*) etc., 
Ⅰ: According to Table 2 Method A, Method B, 
Method C, choose a single code. 
For example, SMTC 5 300 001- A 
 
 
 
5 修订信息Release and revisions 
No. 
标准编号/Standard No. 
起草人/Drafter 
主要修订内容/Revision information 
采用标准/Applicable Standard 
1 
SMTC 5 300 001-2010（V1） 
徐睿Xu Rui、胡仁其
Hu Renqi 
NA
