Repository: kujaxr/obsidian-vault

File: 材料工程师/SMTC 5 300 002 内饰涂装件的表面保护要求The surface protection requirement of coating on interior trim parts 2015.06.16.pdf.md
# SMTC 5 300 002 内饰涂装件的表面保护要求The surface protection requirement of coating on interior trim parts 2015.06.16.pdf

 
© 上汽集团版权所有  秘密文件 注意保密 Copyright SAIC MOTOR Confidential 
 
 
 
 
 
 
 
 
 
 
 
 
 
 
 
 
 
 
 
 
 
 
 
 
SMTC
SMTC 5 300 002－2015（V4）
代替 SMTC 5 300 002－2013（V3）
 
 
内饰涂装件的表面保护要求 
    The surface protection requirement of coating on interior 
trim parts 
 
 
 
2015-X-XX  发布/Issue 
 2015-X-XX  实施/Implementation 
发
布
Issue
上海汽车集团股份有限公司技术中心企业标准 
Enterprise  Standard  of  SAIC  MOTOR  Technical  Center 
上汽集团技术中心技术标准化委员会
Technical Standardization Committee of SAIC MOTOR Technical Center  


SMTC 5 300 002—2015(V4) 
 
I 
© 上汽集团版权所有  秘密文件 注意保密 Copyright SAIC MOTOR Confidential 
 
 前    言 
为规范对汽车内饰件的涂装要求，特制定本
标准。 
本标准是对SMTC 5 300 002-2013（V3）《汽
车内饰件涂装要求》的修订,自本标准实施之日
起废除SMTC 5 300 002-2013（V3）。 
与上一版标准相比修订如下： 
- 增加分级标准要求。 
- 增加高光泽度油漆表面耐摩擦要求 
请注意本文件的某些内容可能涉及专利，上
汽集团不承担识别这些专利的责任。 
当中英文产生疑义时，以中文为准。 
本标准由材料分标委提出。 
本标准由SMTC 标准化技术委员会批准。 
本标准由标准化工作组负责标准化审核及
归口管理。 
本标准起草部门：质量保证部。 
本标准主要起草人为：徐睿、虞莲雯、付玉
生。 
本标准于2010 年4 月13 日首次批准发布，
2010 年4 月14 日实施。本次为第4 次修订。 
本版本所代替标准的历次版本发布情况为: 
——SMTC 5 300 002-2010（V1） 
——SMTC 5 300 002-2013（V2） 
——SMTC 5 300 002-2013（V3） 
 
 
 
Foreword 
To specify the paint coating requirement on 
vehicle interior trim we issued the standard. 
 
This standard is a revision for SMTC 5 300 
002-2013 (V3), Paint Coating on Materials 
Used 
in 
the 
Vehicle 
Interior 
Trim 
Requirements. SMTC 5 300 002-2013(V3) will 
be abolished from the implementation date of 
this standard. 
 
The main differences compared with the 
previous version is described as follows: 
- add classification for requirements. 
- add friction resistance for high-gloss surface 
 
Please note that some contents in this 
document may relate to patent rights, which 
SAIC Group shall not be held responsible for 
identifying any or all such patent rights. 
 
This standard is in Chinese and English. If in 
doubt, the Chinese version is the Master. 
 
This standard was proposed by material 
sub-committee. 
 
This standard was approved by the SMTC 
Technical Standardization Committee. 
 
The 
Standardization 
Working 
Team 
is 
responsible for the standardization approval 
and overall management of this standard. 
 
The draft department of this standard: Quality 
Assurance Dept. 
 
The main drafters of this standard: Xu Rui, Yu 
Lianwen, Fu Yusheng. 
 
This standard was first published on Apr. 13, 
2010 and implemented on Apr. 14, 2010. This 
is the 4th revision.  
 
The versions superseded by this standard:  
-- SMTC 5300 002-2010(V1) 
-- SMTC 5300 002-2013(V2) 
-- SMTC 5300 002-2013(V3) 
 


SMTC 5 300 002—2015(V4) 
 
1 
© 上汽集团版权所有  秘密文件 注意保密 Copyright SAIC MOTOR Confidential 
 
内饰涂装件的表面保护要求 
 
 
The Surface Protection 
Requirement of Coating on 
Interior Trim Parts 
1 范围 Scope 
 
 
本标准规定了对汽车内饰件的涂装要求。 
本标准适用于安装于汽车内部的油漆、胶头印
刷、热压、模内转印和水转印方法涂覆的（内部装
饰）金属和非金属材料。本标准将内饰涂装零件分
为I类与II类： 
a) I类零件：中级轿车及以上车型的内饰涂装
件（B级车及B级以上车型）与出口欧洲的
车型； 
b) II类零件：中级轿车以下车型的内饰涂装
件（B级车以下车型）。 
 
The 
standard 
specifies 
the 
paint 
coating 
requirement on vehicle interior trim. 
 
This Technical Supply Specification  applies to 
painted, 
pad-printed, 
heat-sealed, 
in-mold 
decorated (IMD) and cubic-printed metallic and 
non-metallic materials, which are used in the 
vehicle interior. This standard classifies the 
interior trim parts into Type I and Type II. 
a) Type I: interior trim parts in B grade cars 
and above, cars exported to European 
b) Type II: interior trim parts in cars below 
grade B 
 
2  规范性引用文件 Normative references 
 
 
下列文件对于本标准的应用是必不可少的。凡
是注日期的引用文件，仅注日期的版本适用于本文
件。凡是不注日期的引用文件，其最新版本（包括
所有的修改单）适用于本标准。 
 
The 
following 
referenced 
documents 
are 
indispensable for the application of this standard. 
For dated references, only the edition cited 
applies. For undated references, the latest edition 
of the referenced standard (including any 
amendments) applies. 
 
SMTC 5 200 010  车身及零部件的腐蚀交变
试验 
 
SMTC 5 200 010  Body and Add-on Parts 
Corrosion Test 
SMTC 5 300 004  轿车内饰零件及材料散发
性能技术要求 
 
SMTC 5 300 004  Technical requirements of 
emanation performance of vehicle trim parts and 
materials 
SMTC 5 400 001  汽车零部件抗大气暴露性 
 
SMTC 5 400 001  Vehicle Components 
Resistance to Open Air Weathering 
SMTC 5 400 002  汽车内饰件颜色样板评估 
 
SMTC 5 400 002  Components of the Vehicle 
Interior Trim 
SMTC 5 400 003  乘客厢非金属零件曝晒试
验 
 
SMTC 5 400 003  Non-Metallic Materials 
Exposure Test of Passenger Compartment 
Components 
SMTC 5 400 005  汽车零部件耐气候交变试
验B 
 
SMTC 5 400 005  Vehicle parts Testing of 
resistance to environmental cycle test-B 
SMTC 5 400 009  轿车内饰零件及材料总碳
挥发量测定方法 
 
SMTC 5 400 009  Test method of TVOC of 
vehicle trim parts and materials 
SMTC 5 400 014 汽车内饰塑料件耐刮擦性
测试 
 
SMTC 5 400 014  Plastic interior components 
testing of scratch resistance 
SMTC 5 400 019  车内表面耐乳脂性测试 
 
SMTC 5 400 019  Surfaces in the passenger 
compartment testing of hand and sun cream 
resistance 
SMTC 5 500 001   汽车零件和材料中禁用/
限用危险物质 
 
SMTC 5 500 001   Automotive 
Prohibited/Restricted Hazardous Substances for 
Parts and Materials 
ISO 105 X12 纺织品色牢度试验 X12 部分：
 
ISO 105 X12 Textiles; Tests for Colour Fastness – 
Part X12: Colour Fastness to Rubbing 


SMTC 5 300 002—2015(V4) 
 
2 
© 上汽集团版权所有  秘密文件 注意保密 Copyright SAIC MOTOR Confidential 
 
耐摩擦色牢度 
ISO 2409 色漆和清漆；划格试验 
 
ISO 2409 Paints and Varnishes; Cross-Cut Test 
ISO 2813 色漆和清漆-非金属漆膜镜面在
20°,60°和85°时光泽的测定 
 
ISO 2813 Paints and varnishes - Determination of 
specular gloss of non-metallic paint films at 20°, 
60° and 85° 
ISO 6270-2 气候及其技术应用；冷凝水试验
气候 
 
ISO 6270-2 Climates and Their Technical 
Application; Condensation Water Test 
Atmospheres 
ISO 4628-2  油漆和清漆--涂层退色评估；缺
陷数量和尺寸名称，外观变化度--第二部分：起泡
程度评估 
 
 
ISO 4628-2  Paints and Varnishes – Evaluation 
of Degradation of Coatings; Designation of 
Quantity and Size of Defects, and of Intensity of 
Uniform Changes in Appearance – Part 2: 
Assessment of Degree of Blistering 
ISO 7253   油漆和清漆--耐中性盐雾试验的
判定 
 
ISO 
7253 
 
 
Paints 
and 
Varnishes 
– 
Determination of Resistance to Neutral Salt Spray 
(Fog) 
ISO 12947 纺织品--使用MARTINDALE 法测
定纤维的耐磨性 
 
ISO 12947 Textiles –Determination of the  
Abrasion 
Resistance 
of 
Fabrics 
by 
the 
MARTINDALE Method 
DIN 51631  低沸点矿物油要求 
 
DIN 51631  Mineral Spirits – Special Boiling 
Point Spirits – Requirements 
DIN EN 20105-A02  纺织物色牢度—A02 部
分：颜色变化灰卡评估 
 
DIN EN 20105-A02  Textiles – Tests for Colour 
Fastness – Part A02: Grey Scale for Assessing 
Change in Colour 
DIN EN 20105-A03  纺织物色牢度-A03 部
分：瑕疵灰卡评估 
 
DIN EN 20105-A03  Textiles; Tests for Colour 
Fastness -Part A03: Grey Scale for Assessing 
Staining 
ASTM D4060  使用Taber 磨损仪对有机涂层
表面进行磨损实验的标准测试方法 
 
ASTM D4060 Standard Test Method for Abrasion 
Resistance of Organic Coatings by the Taber 
Abraser 
 
3 基本要求Requirement 
 
 
3.1 避免有害物质按SMTC 5 500 001。进行完全
试验大约需10 个部件。 
 
3.1 
Avoidance 
of 
hazardous 
substances 
according to SMTC 5 500 001.Ten parts or part 
sections are required for complete testing.  
3.2 涂层性能应满足按照SMTC 5 400 001 进行
的大气曝露试验。供货商应负责解决试验过程中的
质量问题并改进油漆体系。 
 
3.2 The coating performance should pass through 
the open-air weathering test according to SMTC 5 
400 001. The supplier including the coating 
supplier has the responsibility to remove the 
complaints or parts problems which turn out in the 
test. 
3.3 涂装工序需要由涂装方和油漆生产商共同调
整。双方确认首次样品试验报告，意味着双方需要
对应该满足的要求共同负责。职责划分如下： 
 
3.3 The coating process shall be coordinated by 
paint shop and paint manufacturer. Both parties 
will confirm the first-sample test report, meaning 
that both are responsible for fulfilling the specified 
requirements. Responsibilities are distributed as 
follows:   
a） 油漆供应商应提供技术支持，包括产品性
能及生产过程中的参数控制，以使涂层性
能满足相关标准要求。 
 
a) 
The 
paint 
manufacturer 
provides 
information 
on 
the 
fulfillment 
of 
requirements specified in the relevant 
standards, processing guidelines and 
support regarding the applied paint 
method.  


SMTC 5 300 002—2015(V4) 
 
3 
© 上汽集团版权所有  秘密文件 注意保密 Copyright SAIC MOTOR Confidential 
 
b） 涂装方提供基材信息（塑料种类、品名）， 
及时核对其要求（同样适用于预试生产件：
必要职责），并确保按照油漆供应商提供的
方法及技术进行喷涂。 
 
b) 
The paint shop provides information 
about the substrate (type of the plastic 
material and its commercial name), 
checks the requirements as early as 
possible 
(this 
also 
applies 
to 
pre-production series parts: at least for 
liability), confirms compliance with the 
processing guidelines of the paint 
manufacturer 
and 
requires 
support 
regarding the applied paint method. 
3.4 零件首次送样认可时，随同零件一起提交的
完整的零件涂装信息表（需按照表1 进行填写）。
此外，零件必须无外观缺陷，且色差及光泽满足相
关部门的发放标准。送样零件的膜厚应在TDS 规定
的范围内。 
 
3.4 For the first sample delivering, the information 
of the coating system and coating process must 
be provided (refer to table 1). The parts should be 
no flaws on the appearance, and should also 
meet the requirement of color matching. In 
addition, the coating’s film thickness must be in 
the TDS scope. 
表1  零件涂装信息表 
Table 1  Paint processing data sheet 
项目 
Item 
内容 
Content 
零件供应商名称 
Part Supplier 
 
零件号 
Part Designation 
 
零件名称 
Part Name 
 
塑料粒子制造商及牌号 
Substrate Material (Manufacturer and Manufacturer designation) 
 
塑料零件制造商 
Plastic Part Manufacturer 
 
喷涂厂商 
Painting Shop 
 
喷涂线类型、编号 
Painting Shop Type 
 
喷涂批次，日期 
Painting Date 
 
油漆信息（油漆制造厂商、牌号、是
否双组分、膜厚要求） 
Paint Information(Paint 
Manufacturer, Paint Designation, 
Two-component or not, Thickness 
Requirement) 
底漆/附着力促进剂 
Primer/Adhesion promoter 
 
中涂/转印膜 
Intermediate Coat/ Transfer 
printing film 
 
面漆/清漆 
Top/Clear Coat 
 
喷涂工艺相关信息（前处理方式，是否火焰处理，烘烤时间温度等） 
Painting Process (Pretreatment, Flame Treatment, Baking 
Temperature&Time ) 
 
 
4 漆层性能 The performance of the coating 
 
 
4.1 预处理 
    所有有待检验的样品必须进行预置：在空气温
度范围23±5°C内存放7 天或在60±2℃环境内存
 
4.1  Conditioning  
All 
samples 
before 
testing 
must 
be 
pre-conditioned at least 7 days at room 
temperature 23±5°C or 48 h at 60±2 °C. Parts 


SMTC 5 300 002—2015(V4) 
 
4 
© 上汽集团版权所有  秘密文件 注意保密 Copyright SAIC MOTOR Confidential 
 
放48h。 每个单项检验后零件必须预置30 min，以
便进行目视评定。按照第4.3 、4.4 条检验必须在
23±5℃预置1 h。纤维增强、滚珠增强或发泡零件
必须在23±5℃下的预置24 h后进行检验。 
must be preset 30 min after each individual test, 
for visual evaluation. Testing acc. to Sections 4.3 
and 4.4 shall be performed after 1 h of 
conditioning at 23±5°C. Fiber-, ball-reinforced or 
foamed parts shall be tested after 24 h of 
conditioning at 23±5°C.  
4.2  涂层厚度 
 
4.2  Coating thickness 
    涂层厚度应满足油漆供应商提供的TDS要求。
如果因某种原因无法达到（如外观效果冲突），而
需要调整膜厚，则必须得到中心实验室的同意。 
 
Normally, the coating thickness of the parts 
(including 
the 
testing 
sample 
and 
mass 
production parts) should be in the TDS scope. If 
limited in certain factor (for example, conflict with 
the appearance), the modification process must 
be approval by SCL. 
4.3 附着力 
 
4.3  Adhesion  
按照ISO 2409 ，用粘贴的胶粘带突然剥离进
行试验。胶带牌号：德莎4657。特征值要求：≤1
级。如果受到零件表面结构或大小的限制无法进行
该试验，可以用十字切割试验替代，要求：无油漆
颗粒黏附在胶带上。 
 
Test according to ISO 2409, tape: TESA 4657. 
Requirement: Characteristic value≤ 1. If limited 
by the parts structure or size, crosscut test can be 
used to replace with ISO 2409. Requirements: no 
paint particles adhered to the tape. 
4.4  耐刮性能 
    用型号318 的Erichsen-硬度试棒，10N 负荷，
探针直径为0.75 mm，按照SMTC 5 400 014 进行试
验。要求：涂层无油漆的开裂现象，但是由负荷造
成的基材有一个凹陷口是允许的。 
 
4.4  Scratch resistance  
Test with the Erichsen hardness tester, type 318, 
with 10 N load and a test needle (point: 0,75 mm) 
according to SMTC 5 400 014. Requirement: The 
paint should be no cracking.  An indentation 
mark in the substrate caused by the load is 
allowed. 
4.5 耐高温性能 
 
4.5  High temperature resistance 
4.5.1 试验方法 
在烘箱中存放 
a)  在太阳非直接照射范围内的构件：存放
240 h，存放温度（90±2）℃。 
b） 在太阳直接照射范围内的构件：存放时间
500 h，存放温度（120±2）℃。 
c)  在太阳照射过渡区内的构件，存放时间
500 h，存放温度(105±2)℃。 
 
4.5.1 Testing method  
Aging in oven:  
   a) Parts exposed to indirect sunlight:  
aging 240h/ (90 ± 2) °C . 
b) Parts exposed to direct sunlight: aging 500 
h/(120 ± 2) °C. 
c) Parts in the transitional area of sunlight: 
aging 500h/ (105 ± 2) °C 
4.5.2  要求 
要求：无外观和手感变化。必须同时满足第4.3
条和4.4条的要求。 
 
4.5.2  Requirements 
Requirement: no change of appearance and 
touching feelings. Meet the requirement of 
section 4.3 and section 4.4 also. 
4.6 散发性能 
 
4.6  Emission behavior 
应满足SMTC 5 300 004的要求。 
 
Testing acc. to SMTC 5 300 004.  
4.7 环境交变试验 
 
4.7 Environmental cycle test 
检验方法：按照SMTC 5 400 005 方法B ，8
周期（96 h）。 要求：无外观和手感变化。必须
同时满足第4.3 条和4.4 条的要求。 
 
Test according to SMTC 5 400 005 method B, 8 
cy(96h). Requirement: no change of appearance 
and touching feelings compared to delivery 
status. Meet the requirement of section 4.3 and 
section 4.4 also. 
4.8 交变腐蚀测试（仅用于金属基材的涂装件） 
 
4.8 Corrosion cycle test (only for painted 


SMTC 5 300 002—2015(V4) 
 
5 
© 上汽集团版权所有  秘密文件 注意保密 Copyright SAIC MOTOR Confidential 
 
metallic materials)  
按照SMTC 5 200 010 进行试验，试验周期为
15周期。在零件上划线按照ISO 7253。要求：无气
泡形成，无涂装面腐蚀，无金属基体腐蚀。 腐蚀
单边扩散D≤2.5mm。 
 
Test according to SMTC 5 200 010 for 15 cycles. 
(With 
scratch 
line 
acc. 
To 
ISO 
7253). 
Requirement: 
no 
blistering, 
no 
cosmetic 
corrosion, no base-metal corrosion. Adhesion 
loss D ≤2.5 mm..  
4.9  冷凝水试验 
根据标准ISO 6270-2CH，在冷凝水恒定气候下
存放，随后在室温下适应至少30 min。要求：无起
泡、无外观和手感变化；必须同时满足第4.3 条和
4.4 条的要求。试验时间： 
1） I 类零件240h 
2） II 类零件144h 
 
4.9  Condensate water constant climate  
After aging in moisture condensate constant 
climate ISO 6270-2CH, then at least 30 min 
acclimatization at room temperature. No blisters, 
no base metal corrosion. Meet the requirement of 
section 4.3 and section 4.4. The test duration: 
1) 240h for Type I parts 
2) 144h for Type II parts 
4.10 水解试验（只对I 类零件） 
 
4.10  Hydrolysis aging test （Only for Type I 
parts） 
在气候箱内，温度90±2℃，空气相对湿度≥
96%，72h。要求：无色调和手感变化。必须同时满
足第4.3条和4.4条的要求。 
 
Test: 72 h aging in  (90 ± 2) °C and ≥96% 
relative humidity. No change of appearance and 
touching feelings. Meet the requirement of 
section 4.3 and section 4.4. 
4.11 耐光性 
 
试验方法与周期数按照SMTC 5 400 003。要求：
D IN EN 20 105-A02 灰卡染色牢度评级4。其他外
观可见的缺陷，例如色调改变或裂纹形成均是不允
许的。必须同时满足第4.3 条和4.4 条的要求。 
 
4.11  Light fastness  
Test 
according 
to 
SMTC 
5 
400 
003. 
Requirements: According to DIN EN 20105-A02 , 
fastness grade 4 on the gray scale. Other visible 
flaws, such as color change or cracking, are not 
allowed. Meet the requirement of section 4.3 and 
section 4.4.  
4.12 耐磨性能 
 
4.12  Abrasion behavior 
4.12.1 Crockmeter对干摩擦织物往复摩擦100 次 
 
4.12.1 100 crockmeter strokes against dry 
cloth  
按照ISO 105 X12进行试验,油漆表面无可见的
改变，如漆层变化或摩擦痕迹。摩擦织物渗色符合
DIN EN 20105-A03 灰度色牢度评级4。 
 
Test according to ISO 105 x12. No visible change, 
such as changes in paint-finish structure or traces 
of abrasion on paint-coated surface. Staining of 
rubbing cloth as according to fastness grade 4 on 
the DIN EN 20105-A03 gray-scale. 
4.12.2 Crockmeter对湿摩擦织物往复摩擦100 次
（水） 
 
4.12.2 100  crockmeter strokes against moist 
cloth (water)  
按照ISO 105 X12进行试验,油漆表面无可见的
改变，如漆层变化或摩擦痕迹。摩擦织物渗色符合
DIN EN 20105-A03 灰度色牢度评级4。 
 
Test according to ISO 105 x12.No visible change, 
such as changes in paint-finish structure or traces 
of abrasion. Bleeding of rubbing cloth acc. to 
fastness grade 4 on the DIN EN 20105-A03 
gray-scale.  
4.12.3 Crockmeter对干摩擦织物往复2000次（仅
对于高负荷区域内的构件，例如转向盘、换挡手球）  
4.12.3 2000 crock meter strokes against dry 
cloth (Only used in high-load region of the 
parts, e. g. steering wheel 、knob、handle) 
按照ISO 105 X12进行试验，油漆表面无可见
的改变，如漆层变化或摩擦痕迹。摩擦织物渗色符
合DIN EN 20105-A03 灰度色牢度评级4。对于高负
荷区域的构件，如进行表面喷涂，必须使用带有清
漆的油漆体系。 
 
Test according to ISO 105 x12. Assessment of 
painted surface: No visible change, such as 
changes in paint-finish structure or traces of 
abrasion. Assessment of rubbing cloth: Bleeding 
of rubbing cloth acc. to fastness grade 4 on the 
DIN EN 20 105-A03 gray-scale. Parts in heavily 
loaded areas, only the coating system including 
clear coat will be permitted As to the heavy 


SMTC 5 300 002—2015(V4) 
 
6 
© 上汽集团版权所有  秘密文件 注意保密 Copyright SAIC MOTOR Confidential 
 
loaded abrasion parts, it’s coating system should 
including clear coat 
4.12.4 Taber耐磨性能（对IMD、INS膜片装饰零件）  
4.12.4 Taber abrasion(Only for IMD, INS film) 
按照ASTM D4060要求，使用Taber磨损仪，选
用CS10砂轮和500克负载对样品表面进行摩擦实
验，40转/1微米的表面涂层，最高不超过1200转。
评定IMDINS表面：真空吸塑后进行磨损试验，表面
花纹相对于供货状态没有被移除。 
 
Test according to ASTM D4060. Sample shall be 
validated using CS10 wheel with 500G load, 40 
cycles per 1
m topcoat thickness, maximum 
1200 cycles. Assessment of IMD and INS : There 
shall be no removal of pattern after vacuum 
forming. 
4.13 耐清洁剂和混合汗液 
 
4.13  Resistance to cleaning agents and 
synthetic sweat  
4.13.1 试验介质 
试验用介质如下： 
1）用体积比0.5%的表面活性剂水溶剂，如洗  
洁精（推荐介质：白猫经典配方洗洁精） 
2）含氨，酒精的清洁液，如未稀释的―车窗净
化剂‖（推荐介质：威猛先生碱性清洁剂） 
3）石油醚（沸点范围II 按照DIN 51631, 
80/100℃） 
4）甲基化酒精 
5）人造汗液： 
   a）碱性溶液： 
配方： 1克 25%的氨溶液用蒸馏水稀
释成690.72克（实际为690克）并添加
3.47克氯化钠。 
   b) 酸性溶液： 
配方：7.5毫升100%醋酸加蒸馏水至1
升。 
 
4.13.1  Test media  
The test media are as followings: 
1) 0.5vol.% aqueous solution of tenside 
solution, 
e.g., 
dishwashing 
liquid 
（recommended “ white cat dishwashing 
liquid‖） 
2) Ammonia cal alcoholic cleaning liquid ,e.g. 
undiluted  window cleaner（recommended 
“Mr. Muscle cleaner‖ 
3) Petroleum ether (special boiling point II  
acc. to DIN 51631, 80/100 °C)  
4) Methylated spirits 
5) Synthetic sweat:  
  a)  Alkaline solution  
   Ingredient ： 1 g NH3 solution (25%) to 
yield 690,72 g (690 g in praxi) and add 
3,47 g NaCl 
  b)  Acid solution  
 Ingredient ：0,75 vol % acetic acid (add 
distilled water to 7,5 ml 100% acetic 
acid to 1L) 
4.13.2  液滴试验 
 
检验：用移液管在表面滴0.1 mL液滴，并在
10min持续作用后，在60℃ 循环空气中干燥30 
min。表面评定应在处理后24h进行。要求：无油漆
色调，光泽度和漆层的改变；试验后会有一定光亮
度改变，只有当湿布不能够抹去表面痕迹时视为缺
陷。 
 
4.13.2  Drop test  
Test: Drop 0.1 mL droplets on the surface. After 
10 min, it is allowed to dry for 30 min at 60 °C. 
The surface should be assessed after 24h.  
Requirements: No change in color, degree of 
glossiness or paint-finish structure; Changes in 
degree of glossiness are to be stated only if they 
cannot be removed with a wet cloth.  
4.13.3  耐磨试验 
 
检验：用含有清洁剂的摩擦织物往复摩擦10 
次。要求：评定油漆表面：无油漆色调，光亮度和
油漆结构的改变。评定摩擦织物：摩擦织物渗色符
合DIN EN 20105-A03 灰卡染色牢度评级4。 
 
4.14.3  Abrasion behavior  
Test: Rubbing 10 times use a rubbing cloth wet 
with cleaning agent. Requirements: Assessment 
of paint surface: no change in color, glossiness or 
paint-finish structure. Evaluation of rubbing cloth: 
bleeding of rubbing cloth acc. to fastness grade 4 
on the DIN EN 20105-A03 gray-scale.  


SMTC 5 300 002—2015(V4) 
 
7 
© 上汽集团版权所有  秘密文件 注意保密 Copyright SAIC MOTOR Confidential 
 
4.14 
耐乳霜性能 
 
试验根据 SMTC 5 400 019。颜色等的视觉评
定要求: 允许增加光泽度, 不允许颜色或手感的变
化；必须同时满足第4.3条和4.4条的要求。 
 
4.14  Cream resistance  
Testing acc. to SMTC 5 400 019. Requirements 
for visual evaluation with respect to color, An 
increase in glossiness is permitted, changes of 
color or haptic characteristics are not allowed. 
Meet the requirement of section 4.3 and section 
4.4.  
4.15 
高光泽度油漆表面（按照ISO2813 光泽度
大于等于90）耐摩擦性能 
 
4.15  Friction resistance for high-gloss 
surface(Only for gloss ≥ 90 according to ISO 
2813) 
4.15.1  试验设备： 
 
4.15.1 Equipment 
1） 马丁代尔耐摩测试仪 
2） 砂纸：3M 公司281Q WOD 砂纸 9mic 
215.9mm*279mm 
3） 光泽度仪 
4） 泡棉按照ISO 12947-1 
5） 清洁布，例如VILEDA 玻璃清洗布，100%
超细纤维：70%聚酯纤维，30%尼龙纤维 
 
1) Martindale tester 
2) Polishing paper: 281Q WOD sandpaper, 
9mic, 215.9mm*279mm, by 3M 
3) Reflectometer 
4) Foam as per ISO 12947-1 
5) Cleaning 
cloth 
(e.g., 
by 
Vileda 
glass/window cleaning cloth, 100% micro 
fiber: 70% polyester, 30% polyamid) 
4.15.2  试验方法 
 
4.15.2 Procedure 
    按照ISO 12945-2 调节马丁代尔耐磨测试仪的
模式，将驱动单元偏离中心轴12mm。将砂纸放置
在泡棉基座上，再安装到固定器上。载荷为12KPa
（800g），试验进行10 周期。每次试验前更换砂纸
与泡棉。 
 
A Martindale tester must be modified as per ISO 
12945-2. Offset of the driver units from their 
center axis: 12mm. Polishing paper is placed on a 
foam backing and mounted in the fabric holder. 
The scrub load applied is 12KPa (800g). The test 
comprises 10 cycles. New polishing paper and 
new foam backing must be used for each test. 
4.15.3  评价方法 
 
4.15.3 Evaluation 
    试验前后分别测量光泽度（测量角度20°），
测量前测量区域必须用玻璃清洁布擦拭干净（例
如，不能有指纹印），清洁布不能划伤样品表面。
必须确保光泽度仪的镜头停留在样件表面施加载
荷的中心（如图1）。 
 
The gloss level (measuring angle 20 ° ) is 
measured before and after the test. The area to 
be measured must be cleaned (e.g., from 
fingerprints) before the gloss level is measured. A 
glass/window cleaning cloth that does not 
damage the surface must be used for this 
purpose. Care must be taken to ensure that the 
opening of the reflectometer rests on the center of 
the surface applying the load (see Figure 1). 
 
 
图1 在马丁代尔图案（按照ISO 12947-1 李莎如曲线）中测量光泽度 
Figure 1 Measuring the gloss level using the Martindale figure (Lissajours figure as per ISO 
12947-1) 


SMTC 5 300 002—2015(V4) 
 
8 
© 上汽集团版权所有  秘密文件 注意保密 Copyright SAIC MOTOR Confidential 
 
4.15.4  要求： 
 
4.15.4 Requirements: 
1）对仪表板、中控台区域的高光零件（例如
仪表板饰条、中控台面板、换挡面板等，
空调和电子电器按钮与面框除外），光泽度
保持率≥85%。 
2）对其他区域的零件，光泽度保持率≥40%。  
1) For high-gloss surface in IP and CONSL 
area, e.g., IP trim panel, CONSL panel, 
selector level panel, but the button and 
frame of air condition and other controller 
are not included， the remaining gloss ≥
85%. 
2) For other area parts, the remaining gloss 
≥40%. 
5 修订信息 Release and revisions 
 
 
No. 
标准编号/Standard No. 
起草人/Drafter 
主要修订内容/Revision information 
1 
SMTC 5 300 002—2012（V1） 
韩伟民 Han Weimin 
NA 
2 
SMTC 5 300 002—2013（V2） 
徐睿 Xu Rui、虞莲雯 Yu 
Lianwen 、付玉生 Fu 
Yusheng 
- 表1中改为以涂料供应商提供的TDS
作为每款油漆的干膜厚度推荐值 
- 3.13.4增加了“对于高负荷区域的构件，
如果表面喷涂，必须使用有清漆的油漆
体系”的规定 
- 3.13.5 增加了针对INS膜的耐磨试验
要求 
- 3.14增加了推荐“清洁剂牌号、以及车
窗清洁剂牌号” 
- In table1, the dry thickness of the 
coating is specified according to each 
coating’s TDS which is provided by the 
coating’s supplier 
- In chapter 3.13.4, the requirement ―as 
to the heavy loaded abrasion parts, it’s 
coating system should including clear 
coat‖ has been added 
- In chapter 3.13.5, the requirement of 
abrasion test on INS film has been 
added 
- In chapter 3.14, the recommended 
dishwashing liquid brand and window 
cleaner brand have been added 
3 
SMTC 5 300 002-2014(V3) 
虞莲雯 Yu Lianwen、徐睿 
Xu Rui、付玉生 Fu Yusheng 
- 对INS磨损性能的修订 
- 增加了内饰涂装信息表 
- The test method of INS was modified 
- Add table one of the information sheet 
4 
SMTC 5 300 002-2015(V4) 
徐睿 Xu Rui、虞莲雯 Yu 
Lianwen 、付玉生 Fu 
Yusheng 
- 增加分级标准要求。 
- 增加高光泽度油漆表面耐摩擦要求 
- add classification for requirements 
- add friction resistance for high-gloss 
surface

File: 材料工程师/SMTC 5 300 002 内饰涂装件的表面保护要求The surface protection requirement of coating on interior trim parts 20181220.pdf.md
# SMTC 5 300 002 内饰涂装件的表面保护要求The surface protection requirement of coating on interior trim parts 20181220.pdf

 
© 上汽集团版权所有  秘密文件 注意保密 Copyright SAIC MOTOR Confidential 
 
 
 
 
 
 
 
 
 
 
 
 
 
 
 
 
 
 
 
 
 
 
 
 
SMTC
SMTC 5 300 002－2018（V6）
代替 SMTC 5 300 002－2017（V5）
 
内饰涂装件的表面保护要求 
    The surface protection requirement of coating on interior 
trim parts 
 
 
 
2018-XX-XX  发布/Issue 
 2018-XX-XX  实施/Implementation 
发
布
Issue
上海汽车集团股份有限公司技术中心企业标准 
Enterprise  Standard  of  SAIC  MOTOR  Technical  Center 
上汽集团技术中心技术标准化委员会
Technical Standardization Committee of SAIC MOTOR Technical Center  


SMTC 5 300 002—2019(V6) 
 
I 
© 上汽集团版权所有  秘密文件 注意保密 Copyright SAIC MOTOR Confidential 
 
 前    言 
为规范对汽车内饰件的涂装要求，特制定本
标准。 
本标准是对SMTC 5 300 002-2017（V5）《汽
车内饰件涂装要求》的修订,自本标准实施之日
起废除SMTC 5 300 002-2017（V5）。 
与上一版标准相比修订如下： 
-更改为按照SMTC 5 400 181 考核高光泽度
油漆表面耐摩擦性能。 
请注意本文件的某些内容可能涉及专利，上
汽集团不承担识别这些专利的责任。 
当中英文产生疑义时，以中文为准。 
本标准由材料分标委提出。 
本标准由SMTC 标准化技术委员会批准。 
本标准由标准化工作组负责标准化审核及
归口管理。 
本标准起草部门：质量保证部。 
本标准主要起草人为：徐睿、虞莲雯、胡仁
其。 
本标准于2010 年4 月13 日首次批准发布，
2010 年4 月14 日实施。本次为第4 次修订。 
本版本所代替标准的历次版本发布情况为: 
——SMTC 5 300 002-2010（V1） 
——SMTC 5 300 002-2013（V2） 
——SMTC 5 300 002-2014（V3） 
——SMTC 5 300 002-2015（V4） 
——SMTC 5 300 002-2017（V5） 
 
Foreword 
To specify the paint coating requirement on 
vehicle interior trim we issued the standard. 
 
This standard is a revision for SMTC 5 300 
002-2017 (V5), Paint Coating on Materials 
Used 
in 
the 
Vehicle 
Interior 
Trim 
Requirements. SMTC 5 300 002-2017(V5) will 
be abolished from the implementation date of 
this standard. 
 
The main differences compared with the 
previous version is described as follows: 
- The testing and evaluation method of scrub 
resistance for high-gloss surface are revised to 
SMTC 5 400 181. 
 
Please note that some contents in this 
document may relate to patent rights, which 
SAIC Group shall not be held responsible for 
identifying any or all such patent rights. 
 
This standard is in Chinese and English. If in 
doubt, the Chinese version is the Master. 
 
This standard was proposed by material 
sub-committee. 
 
This standard was approved by the SMTC 
Technical Standardization Committee. 
 
The 
Standardization 
Working 
Team 
is 
responsible for the standardization approval 
and overall management of this standard. 
 
The draft department of this standard: Quality 
Assurance Dept. 
 
The main drafters of this standard: Xu Rui, Yu 
Lianwen, Hu Renqi. 
 
This standard was first published on Apr. 13, 
2010 and implemented on Apr. 14, 2010. This 
is the 4th revision.  
 
The versions superseded by this standard:  
-- SMTC 5300 002-2010(V1) 
-- SMTC 5300 002-2013(V2) 
-- SMTC 5300 002-2014(V3) 
-- SMTC 5300 002-2015(V4) 
-- SMTC 5300 002-2017(V5) 


SMTC 5 300 002—2018(V6) 
 
1 
© 上汽集团版权所有  秘密文件 注意保密 Copyright SAIC MOTOR Confidential 
 
内饰涂装件的表面保护要求 
 
 
The Surface Protection 
Requirement of Coating on 
Interior Trim Parts 
1 范围 Scope 
 
 
本标准规定了对汽车内饰件的涂装要求。 
本标准适用于安装于汽车内部的油漆、胶头印
刷、热压、模内转印和水转印方法涂覆的（内部装
饰）金属和非金属材料。本标准将内饰涂装零件分
为I类与II类： 
a) I类零件：中级轿车及以上车型的内饰涂装
件（B级车及B级以上车型）与出口欧洲的
车型； 
b) II类零件：中级轿车以下车型的内饰涂装
件（B级车以下车型）。 
 
The 
standard 
specifies 
the 
paint 
coating 
requirement on vehicle interior trim. 
 
This Technical Supply Specification applies to 
painted, 
pad-printed, 
heat-sealed, 
in-mold 
decorated (IMD) and cubic-printed metallic and 
non-metallic materials, which are used in the 
vehicle interior. This standard classifies the 
interior trim parts into Type I and Type II. 
a) Type I: interior trim parts in B grade cars 
and above, cars exported to European 
b) Type II: interior trim parts in cars below 
grade B 
 
2 规范性引用文件 Normative references 
 
 
下列文件对于本标准的应用是必不可少的。凡
是注日期的引用文件，仅注日期的版本适用于本文
件。凡是不注日期的引用文件，其最新版本（包括
所有的修改单）适用于本标准。 
 
The 
following 
referenced 
documents 
are 
indispensable for the application of this standard. 
For dated references, only the edition cited 
applies. For undated references, the latest edition 
of the referenced standard (including any 
amendments) applies. 
 
SMTC 5 200 010  车身及零部件的腐蚀交变
试验 
 
SMTC 5 200 010  Body and Add-on Parts 
Corrosion Test 
SMTC 5 300 004  轿车内饰零件及材料散发
性能技术要求 
 
SMTC 5 300 004  Technical requirements of 
emanation performance of vehicle trim parts and 
materials 
SMTC 5 400 001  汽车零部件抗大气暴露性 
 
SMTC 5 400 001  Vehicle Components 
Resistance to Open Air Weathering 
SMTC 5 400 002  汽车内饰件颜色样板评估 
 
SMTC 5 400 002  Components of the Vehicle 
Interior Trim 
SMTC 5 400 003  乘客厢非金属零件曝晒试
验 
 
SMTC 5 400 003  Non-Metallic Materials 
Exposure Test of Passenger Compartment 
Components 
SMTC 5 400 005  汽车零部件耐气候交变试
验B 
 
SMTC 5 400 005  Vehicle parts Testing of 
resistance to environmental cycle test-B 
SMTC 5 400 009  轿车内饰零件及材料总碳
挥发量测定方法 
 
SMTC 5 400 009  Test method of TVOC of 
vehicle trim parts and materials 
SMTC 5 400 014 汽车内饰塑料件耐刮擦性
测试 
 
SMTC 5 400 014  Plastic interior components 
testing of scratch resistance 
SMTC 5 400 019  车内表面耐乳脂性测试 
 
SMTC 5 400 019  Surfaces in the passenger 
compartment testing of hand and sun cream 
resistance 


SMTC 5 300 002—2018(V6) 
 
2 
© 上汽集团版权所有  秘密文件 注意保密 Copyright SAIC MOTOR Confidential 
 
SMTC 5 400 181  汽车内饰高光面的耐磨性
测试方法 
 
SMTC 5 400 181  Wear resistance test method 
of automotive interior high gloss surface 
SMTC 5 500 001   汽车零件和材料中禁用/
限用危险物质 
 
SMTC 5 500 001   Automotive 
Prohibited/Restricted Hazardous Substances for 
Parts and Materials 
ISO 105 X12 纺织品色牢度试验 X12 部分：
耐摩擦色牢度 
 
ISO 105 X12 Textiles; Tests for Colour Fastness – 
Part X12: Colour Fastness to Rubbing 
ISO 2409 色漆和清漆；划格试验 
 
ISO 2409 Paints and Varnishes; Cross-Cut Test 
ISO 2813 色漆和清漆-非金属漆膜镜面在
20°,60°和85°时光泽的测定 
 
ISO 2813 Paints and varnishes - Determination of 
specular gloss of non-metallic paint films at 20°, 
60° and 85° 
ISO 6270-2 气候及其技术应用；冷凝水试验
气候 
 
ISO 6270-2 Climates and Their Technical 
Application; Condensation Water Test 
Atmospheres 
ISO 4628-2  油漆和清漆--涂层退色评估；缺
陷数量和尺寸名称，外观变化度--第二部分：起泡
程度评估 
 
 
ISO 4628-2  Paints and Varnishes – Evaluation 
of Degradation of Coatings; Designation of 
Quantity and Size of Defects, and of Intensity of 
Uniform Changes in Appearance – Part 2: 
Assessment of Degree of Blistering 
ISO 7253   油漆和清漆--耐中性盐雾试验的
判定 
 
ISO 
7253 
 
 
Paints 
and 
Varnishes 
– 
Determination of Resistance to Neutral Salt Spray 
(Fog) 
ISO 12947 纺织品--使用MARTINDALE 法测
定纤维的耐磨性 
 
ISO 12947 Textiles –Determination of the  
Abrasion 
Resistance 
of 
Fabrics 
by 
the 
MARTINDALE Method 
DIN 51631  低沸点矿物油要求 
 
DIN 51631  Mineral Spirits – Special Boiling 
Point Spirits – Requirements 
DIN EN 20105-A02  纺织物色牢度—A02 部
分：颜色变化灰卡评估 
 
DIN EN 20105-A02  Textiles – Tests for Colour 
Fastness – Part A02: Grey Scale for Assessing 
Change in Colour 
DIN EN 20105-A03  纺织物色牢度-A03 部
分：瑕疵灰卡评估 
 
DIN EN 20105-A03  Textiles; Tests for Colour 
Fastness -Part A03: Grey Scale for Assessing 
Staining 
ASTM D4060  使用Taber 磨损仪对有机涂层
表面进行磨损实验的标准测试方法 
 
ASTM D4060 Standard Test Method for Abrasion 
Resistance of Organic Coatings by the Taber 
Abraser 
 
3 基本要求Requirement 
 
 
3.1 避免有害物质按SMTC 5 500 001。进行完全
试验大约需10 个部件。 
 
3.1 
Avoidance 
of 
hazardous 
substances 
according to SMTC 5 500 001.Ten parts or part 
sections are required for complete testing.  
3.2 涂层性能应满足按照SMTC 5 400 001 进行
的大气曝露试验。供货商应负责解决试验过程中的
质量问题并改进油漆体系。 
 
3.2  The coating performance should pass 
through the open-air weathering test according to 
SMTC 5 400 001. The supplier including the 
coating supplier has the responsibility to remove 
the complaints or parts problems which turn out in 
the test. 
3.3 涂装工序需要由涂装方和油漆生产商共同调
整。双方确认首次样品试验报告，意味着双方需要
对应该满足的要求共同负责。职责划分如下： 
 
3.3  The coating process shall be coordinated by 
paint shop and paint manufacturer. Both parties 
will confirm the first-sample test report, meaning 
that both are responsible for fulfilling the specified 
requirements. Responsibilities are distributed as 
follows:   
a） 油漆供应商应提供技术支持，包括产品性
能及生产过程中的参数控制，以使涂层性
 
a) 
The 
paint 
manufacturer 
provides 
information 
on 
the 
fulfillment 
of 
requirements specified in the relevant 


SMTC 5 300 002—2018(V6) 
 
3 
© 上汽集团版权所有  秘密文件 注意保密 Copyright SAIC MOTOR Confidential 
 
能满足相关标准要求。 
standards, processing guidelines and 
support regarding the applied paint 
method.  
b） 涂装方提供基材信息（塑料种类、品名）， 
及时核对其要求（同样适用于预试生产件：
必要职责），并确保按照油漆供应商提供的
方法及技术进行喷涂。 
 
b) 
The paint shop provides information 
about the substrate (type of the plastic 
material and its commercial name), 
checks the requirements as early as 
possible 
(this 
also 
applies 
to 
pre-production series parts: at least for 
liability), confirms compliance with the 
processing guidelines of the paint 
manufacturer 
and 
requires 
support 
regarding the applied paint method. 
3.4 零件首次送样认可时，随同零件一起提交的
完整的零件涂装信息表（需按照表1 进行填写）。
此外，零件必须无外观缺陷，且色差及光泽满足相
关部门的发放标准。送样零件的膜厚应在TDS 规定
的范围内。 
 
3.4  For the first sample delivering, the 
information of the coating system and coating 
process must be provided (refer to table 1). The 
parts should be no flaws on the appearance, and 
should also meet the requirement of color 
matching. In addition, the coating’s film thickness 
must be in the TDS scope. 
表1  零件涂装信息表 
Table 1  Paint processing data sheet 
项目 
Item 
内容 
Content 
零件供应商名称 
Part Supplier 
 
零件号 
Part Designation 
 
零件名称 
Part Name 
 
塑料粒子制造商及牌号 
Substrate Material (Manufacturer and Manufacturer designation) 
 
塑料零件制造商 
Plastic Part Manufacturer 
 
喷涂厂商 
Painting Shop 
 
喷涂线类型、编号 
Painting Shop Type 
 
喷涂批次，日期 
Painting Date 
 
油漆信息（油漆制造厂商、牌号、是
否双组分、膜厚要求） 
Paint Information(Paint 
Manufacturer, Paint Designation, 
Two-component or not, Thickness 
Requirement) 
底漆/附着力促进剂 
Primer/Adhesion promoter 
 
中涂/转印膜 
Intermediate Coat/ Transfer 
printing film 
 
面漆/清漆 
Top/Clear Coat 
 
喷涂工艺相关信息（前处理方式，是否火焰处理，烘烤时间温度等） 
Painting Process (Pretreatment, Flame Treatment, Baking 
Temperature&Time ) 
 
 
 
 
 


SMTC 5 300 002—2018(V6) 
 
4 
© 上汽集团版权所有  秘密文件 注意保密 Copyright SAIC MOTOR Confidential 
 
4  漆层性能 The performance of the coating 
4.1  预处理Conditioning 
    所有有待检验的样品必须进行预置：在空气温
度范围23±5°C内存放7 天或在60±2℃环境内存
放48h。 每个单项检验后零件必须预置30 min，以
便进行目视评定。按照第4.3 、4.4 条检验必须在
23±5℃预置1 h。纤维增强、滚珠增强或发泡零件
必须在23±5℃下的预置24 h后进行检验。 
 
  
All 
samples 
before 
testing 
must 
be 
pre-conditioned at least 7 days at room 
temperature 23±5°C or 48 h at 60±2 °C. Parts 
must be preset 30 min after each individual test, 
for visual evaluation. Testing acc. to Sections 4.3 
and 4.4 shall be performed after 1 h of 
conditioning at 23±5°C. Fiber-, ball-reinforced or 
foamed parts shall be tested after 24 h of 
conditioning at 23±5°C.  
4.2  涂层厚度Coating thickness 
    涂层厚度应满足油漆供应商提供的TDS要求。
如果因某种原因无法达到（如外观效果冲突），而
需要调整膜厚，则必须得到中心实验室的同意。 
 
Normally, the coating thickness of the parts 
(including 
the 
testing 
sample 
and 
mass 
production parts) should be in the TDS scope. If 
limited in certain factor (for example, conflict with 
the appearance), the modification process must 
be approval by SCL. 
4.3  附着力 Adhesion 
  
按照ISO 2409 ，用粘贴的胶粘带突然剥离进
行试验。胶带牌号：德莎4657。特征值要求：≤1
级。如果受到零件表面结构或大小的限制无法进行
该试验，可以用十字切割试验替代，要求：无油漆
颗粒黏附在胶带上。 
 
Test according to ISO 2409, tape: TESA 4657. 
Requirement: Characteristic value≤ 1. If limited 
by the parts structure or size, crosscut test can be 
used to replace with ISO 2409. Requirements: no 
paint particles adhered to the tape. 
4.4  耐刮性能Scratch resistance 
    用型号318 的Erichsen-硬度试棒，10N 负荷，
探针直径为0.75 mm，按照SMTC 5 400 014 进行试
验。要求：涂层无油漆的开裂现象，但是由负荷造
成的基材有一个凹陷口是允许的。 
 
   
Test with the Erichsen hardness tester, type 318, 
with 10 N load and a test needle (point: 0,75 mm) 
according to SMTC 5 400 014. Requirement: The 
paint should be no cracking.  An indentation 
mark in the substrate caused by the load is 
allowed. 
4.5  耐高温性能High temperature resistance 
 
   
4.5.1  试验方法Testing method 
在烘箱中存放 
A)  在太阳非直接照射范围内的构件：存放
240 h，存放温度（90±2）℃。 
B） 在太阳直接照射范围内的构件：存放时间
500 h，存放温度（120±2）℃。 
C)  在太阳照射过渡区内的构件，存放时间
500 h，存放温度(105±2)℃。 
 
 
Aging in oven:  
   A) Parts exposed to indirect sunlight:  
aging 240h/ (90 ± 2) °C . 
B) Parts exposed to direct sunlight: aging 
500 h/(120 ± 2) °C. 
C) Parts in the transitional area of sunlight: 
aging 500h/ (105 ± 2) °C 
4.5.2  要求Requirements 
要求：无外观和手感变化。必须同时满足第4.3
条和4.4条的要求。 
 
   
Requirement: no change of appearance and 
touching feelings. Meet the requirement of 
section 4.3 and section 4.4 also. 
4.6  散发性能 
应满足SMTC 5 300 004的要求。 
 
Testing acc. to SMTC 5 300 004.  
4.7  环境交变试验 


SMTC 5 300 002—2018(V6) 
 
5 
© 上汽集团版权所有  秘密文件 注意保密 Copyright SAIC MOTOR Confidential 
 
检验方法：按照SMTC 5 400 005 方法B ，8
周期（96 h）。 要求：无外观和手感变化。必须
同时满足第4.3 条和4.4 条的要求。 
 
Test according to SMTC 5 400 005 method B, 8 
cy(96h). Requirement: no change of appearance 
and touching feelings compared to delivery 
status. Meet the requirement of section 4.3 and 
section 4.4 also. 
4.8  交变腐蚀测试（仅用于金属基材的涂装件）Corrosion cycle test (only for painted metallic 
materials) 
按照SMTC 5 200 010 进行试验，试验周期为
15周期。在零件上划线按照ISO 7253。要求：无气
泡形成，无涂装面腐蚀，无金属基体腐蚀。 腐蚀
单边扩散D≤2.5mm。 
 
Test according to SMTC 5 200 010 for 15 cycles. 
(With 
scratch 
line 
acc. 
To 
ISO 
7253). 
Requirement: 
no 
blistering, 
no 
cosmetic 
corrosion, no base-metal corrosion. Adhesion 
loss D ≤2.5 mm..  
4.9  冷凝水试验Condensate water constant climate 
根据标准ISO 6270-2CH，在冷凝水恒定气候下
存放，随后在室温下适应至少30 min。要求：无起
泡、无外观和手感变化；必须同时满足第4.3 条和
4.4 条的要求。试验时间： 
1） I 类零件240h 
2） II 类零件144h 
 
 
After aging in moisture condensate constant 
climate ISO 6270-2CH, then at least 30 min 
acclimatization at room temperature. No blisters, 
no base metal corrosion. Meet the requirement of 
section 4.3 and section 4.4. The test duration: 
1) 240h for Type I parts 
2) 144h for Type II parts 
4.10  水解试验（只对I 类零件）Hydrolysis aging test （Only for Type I parts） 
   
在气候箱内，温度90±2℃，空气相对湿度≥
96%，72h。要求：无色调和手感变化。必须同时满
足第4.3条和4.4条的要求。 
 
Test: 72 h aging in  (90 ± 2) °C and ≥96% 
relative humidity. No change of appearance and 
touching feelings. Meet the requirement of 
section 4.3 and section 4.4. 
4.11  耐光性Light fastness 
 
试验方法与周期数按照SMTC 5 400 003。要求：
D IN EN 20 105-A02 灰卡染色牢度评级4。其他外
观可见的缺陷，例如色调改变或裂纹形成均是不允
许的。必须同时满足第4.3 条和4.4 条的要求。 
 
   
Test 
according 
to 
SMTC 
5 
400 
003. 
Requirements: According to DIN EN 20105-A02 , 
fastness grade 4 on the gray scale. Other visible 
flaws, such as color change or cracking, are not 
allowed. Meet the requirement of section 4.3 and 
section 4.4.  
4.12  耐磨性能Abrasion behavior  
4.12.1  Crockmeter对干摩擦织物往复摩擦100 次100 crockmeter strokes against dry cloth 
 
按照ISO 105 X12进行试验,油漆表面无可见的
改变，如漆层变化或摩擦痕迹。摩擦织物渗色符合
DIN EN 20105-A03 灰度色牢度评级4。 
 
Test according to ISO 105 x12. No visible change, 
such as changes in paint-finish structure or traces 
of abrasion on paint-coated surface. Staining of 
rubbing cloth as according to fastness grade 4 on 
the DIN EN 20105-A03 gray-scale. 
4.12.2  Crockmeter 对湿摩擦织物往复摩擦100 次（水）100 crockmeter strokes against moist cloth 
(water)  
按照ISO 105 X12进行试验,油漆表面无可见的
改变，如漆层变化或摩擦痕迹。摩擦织物渗色符合
DIN EN 20105-A03 灰度色牢度评级4。 
 
Test according to ISO 105 x12.No visible change, 
such as changes in paint-finish structure or traces 
of abrasion. Bleeding of rubbing cloth acc. to 
fastness grade 4 on the DIN EN 20105-A03 
gray-scale.  
4.12.3  Crockmeter对干摩擦织物往复2000次（仅对于高负荷区域内的构件，例如转向盘、换挡手球） 
2000 crock meter strokes against dry cloth (Only used in high-load region of the parts, e. g. 
steering wheel 、knob、handle) 


SMTC 5 300 002—2018(V6) 
 
6 
© 上汽集团版权所有  秘密文件 注意保密 Copyright SAIC MOTOR Confidential 
 
按照ISO 105 X12进行试验，油漆表面无可见
的改变，如漆层变化或摩擦痕迹。摩擦织物渗色符
合DIN EN 20105-A03 灰度色牢度评级4。对于高负
荷区域的构件，如进行表面喷涂，必须使用带有清
漆的油漆体系。 
 
Test according to ISO 105 x12. Assessment of 
painted surface: No visible change, such as 
changes in paint-finish structure or traces of 
abrasion. Assessment of rubbing cloth: Bleeding 
of rubbing cloth acc. to fastness grade 4 on the 
DIN EN 20 105-A03 gray-scale. Parts in heavily 
loaded areas, only the coating system including 
clear coat will be permitted As to the heavy 
loaded abrasion parts, it’s coating system should 
including clear coat 
4.12.4  Taber耐磨性能（对IMD、INS膜片装饰零件）Taber abrasion(Only for IMD, INS film) 
按照ASTM D4060要求，使用Taber磨损仪，选
用CS10砂轮和500克负载对样品表面进行摩擦实
验，40转/1微米的表面涂层，最高不超过1200转。
评定IMDINS表面：真空吸塑后进行磨损试验，表面
花纹相对于供货状态没有被移除。 
 
Test according to ASTM D4060. Sample shall be 
validated using CS10 wheel with 500G load, 40 
cycles per 1 m topcoat thickness, maximum 
1200 cycles. Assessment of IMD and INS : There 
shall be no removal of pattern after vacuum 
forming. 
4.13  耐清洁剂和混合汗液Resistance to cleaning agents and synthetic sweat  
4.13.1  试验介质Test media 
试验用介质如下： 
1）用体积比0.5%的表面活性剂水溶剂，如洗  
洁精（推荐介质：白猫经典配方洗洁精） 
2）含氨，酒精的清洁液，如未稀释的“车窗净
化剂”（推荐介质：威猛先生碱性清洁剂） 
3）石油醚（沸点范围II 按照DIN 51631, 
80/100℃） 
4）化学纯乙醇 
5）人造汗液： 
   a）碱性溶液： 
配方： 1克 25%的氨溶液用蒸馏水稀
释成690.72克（实际为690克）并添加
3.47克氯化钠。 
   b) 酸性溶液： 
配方：7.5毫升100%醋酸加蒸馏水至1
升。 
 
   
The test media are as followings: 
1) 0.5vol.% aqueous solution of tenside 
solution, 
e.g., 
dishwashing 
liquid 
（recommended “ white cat dishwashing 
liquid”） 
2) Ammonia cal alcoholic cleaning liquid ,e.g. 
undiluted  window cleaner（recommended 
“Mr. Muscle cleaner” 
3) Petroleum ether (special boiling point II  
acc. to DIN 51631, 80/100 °C)  
4) CP Ethanol 
5) Synthetic sweat:  
  a)  Alkaline solution  
   Ingredient ： 1 g NH3 solution (25%) to 
yield 690,72 g (690 g in praxi) and add 
3,47 g NaCl 
  b)  Acid solution  
 Ingredient ：0,75 vol % acetic acid (add 
distilled water to 7,5 ml 100% acetic 
acid to 1L) 
4.13.2  液滴试验Drop test 
 
检验：用移液管在表面滴0.1 mL液滴，并在
10min持续作用后，在60℃ 循环空气中干燥30 
min。表面评定应在处理后24h进行。要求：无油漆
色调，光泽度和漆层的改变；试验后会有一定光亮
度改变，只有当湿布不能够抹去表面痕迹时视为缺
陷。 
 
 
Test: Drop 0.1 mL droplets on the surface. After 
10 min, it is allowed to dry for 30 min at 60 °C. 
The surface should be assessed after 24h.  
Requirements: No change in color, degree of 
glossiness or paint-finish structure; Changes in 
degree of glossiness are to be stated only if they 
cannot be removed with a wet cloth.  


SMTC 5 300 002—2018(V6) 
 
7 
© 上汽集团版权所有  秘密文件 注意保密 Copyright SAIC MOTOR Confidential 
 
4.13.3  耐磨试验Abrasion behavior 
 
检验：用含有清洁剂的摩擦织物往复摩擦10 
次。要求：评定油漆表面：无油漆色调，光亮度和
油漆结构的改变。评定摩擦织物：摩擦织物渗色符
合DIN EN 20105-A03 灰卡染色牢度评级4。 
 
 
Test: Rubbing 10 times use a rubbing cloth wet 
with cleaning agent. Requirements: Assessment 
of paint surface: no change in color, glossiness or 
paint-finish structure. Evaluation of rubbing cloth: 
bleeding of rubbing cloth acc. to fastness grade 4 
on the DIN EN 20105-A03 gray-scale.  
4.14 
耐乳霜性能Cream resistance 
 
试验根据 SMTC 5 400 019。颜色等的视觉评
定要求: 允许增加光泽度, 不允许颜色或手感的变
化；必须同时满足第4.3条和4.4条的要求。 
 
 
Testing acc. to SMTC 5 400 019. Requirements 
for visual evaluation with respect to color, An 
increase in glossiness is permitted, changes of 
color or haptic characteristics are not allowed. 
Meet the requirement of section 4.3 and section 
4.4.  
4.15 
高光泽度油漆表面（按照ISO 2813 光泽度大于等于90）耐摩擦性能 
Scrub resistance for high-gloss surface(Only for gloss ≥ 90 according to ISO 2813) 
试验方法与评价方法按照SMTC 5 400 181。要
求： 
1）对直接可视区域的高光零件（例如仪表板
饰条、中控台面板、换挡面板、空调和娱
乐开关面板等），以及乘客接触负荷高的区
域的高光零件(例如方向盘、换挡手柄等)，
光泽度保持率≥85%。 
2）对其他区域的零件，如门板装饰条、后排
座椅装饰件，光泽度保持率≥40%。 
 
Testing method and evaluation method acc. to 
SMTC 5 400 181. Requirements: 
1) For high-gloss surface located in directly 
visible area or within direct reach of the 
occupant, eg. CONSL panel, selector 
level panel, air condition and other 
controller panel, the remaining gloss ≥
85%. 
2) For other area parts, eg. door side panel 
and decorative component on back seat, 
the remaining gloss ≥40%. 
5  分级编码体系 Coding system 
 
 
本标准分级编码将和其他文档相关联，如图
纸，试验大纲（材料部分）等。 
 
分级编码系统的规则如下： 
SMTC 5 300 002-Ⅰ-Ⅱ 
Ⅰ：参考章节4.5.1 的要求，选择其中一个代
码。 
Ⅱ：表示内饰涂装件类别，参考章节4.9 的材
料类型，如I 类或II 类。 
例如： 
SMTC 5 300 002- A -Ⅰ。 
 
 
 
This standard cording system shall be referenc 
-ed in other documents, drawings, ADV plan 
(Material*) etc.,  
The coding system as following: 
SMTC 5 300 002-Ⅰ-Ⅱ 
Ⅰ: According to section 4.5.1, choose a single 
code. 
Ⅱ: Types of interior trim parts, Refer to section 
4.9, for example, Type I or Type II. 
For example: 
SMTC 5 300 002- A -Ⅰ. 
5  修订信息 Release and revisions 
 
 


SMTC 5 300 002—2018(V6) 
 
8 
© 上汽集团版权所有  秘密文件 注意保密 Copyright SAIC MOTOR Confidential 
 
 
No. 
标准编号/Standard No. 
起草人/Drafter 
主要修订内容/Revision information 
采用标准/Applicable Standard 
1 
SMTC 5 300 002—2010（V1） 
韩伟民 Han Weimin 
NA 
2 
SMTC 5 300 002—2013（V2） 
徐睿 Xu Rui、虞莲雯 Yu 
Lianwen 、付玉生 Fu 
Yusheng 
- 表1中改为以涂料供应商提供的TDS作为每款油
漆的干膜厚度推荐值 
- 3.13.4增加了“对于高负荷区域的构件，如果表
面喷涂，必须使用有清漆的油漆体系”的规定 
- 3.13.5 增加了针对INS膜的耐磨试验要求 
- 3.14增加了推荐“清洁剂牌号、以及车窗清洁剂
牌号” 
- In table1, the dry thickness of the coating is 
specified according to each coating’s TDS which 
is provided by the coating’s supplier 
- In chapter 3.13.4, the requirement “as to the 
heavy loaded abrasion parts, it’s coating system 
should including clear coat” has been added 
- In chapter 3.13.5, the requirement of abrasion 
test on INS film has been added 
- 
In 
chapter 
3.14, 
the 
recommended 
dishwashing liquid brand and window cleaner 
brand have been added 
3 
SMTC 5 300 002-2014(V3) 
虞莲雯 Yu Lianwen、徐睿 
Xu Rui、付玉生 Fu Yusheng 
- 对INS 磨损性能的修订 
- 增加了内饰涂装信息表 
- The test method of INS was modified 
- Add table one of the information sheet 
4 
SMTC 5 300 002-2015(V4) 
徐睿 Xu Rui、虞莲雯 Yu 
Lianwen 、付玉生 Fu 
Yusheng 
- 增加分级标准要求。 
- 增加高光泽度油漆表面耐摩擦要求 
- add classification for requirements 
- add friction resistance for high-gloss surface 
5 
SMTC 5 300 002-2017(V5) 
徐睿 Xu Rui、虞莲雯 Yu 
Lianwen 、付玉生 Fu 
Yusheng 、韩伟民Han 
Weimin 
- 新增分级编码体系。 
- add Coding system 
5 
SMTC 5 300 002-2017(V5) 
徐睿 Xu Rui、虞莲雯 Yu 
Lianwen、胡仁其 Hu Renqi 
- 更改为按照SMTC 5 400 181考核高光泽度油漆
表面耐摩擦性能。 
- The testing and evaluation method of scrub 
resistance for high-gloss surface are revised to 
SMTC 5 400 181.
