Repository: kujaxr/obsidian-vault

File: 材料工程师/SMTC 5 300 002 汽车内饰件涂装要求Paint Coating on Materials Used in the Vehicle Interior Trim Requirements（100413）.pdf.md
# SMTC 5 300 002 汽车内饰件涂装要求Paint Coating on Materials Used in the Vehicle Interior Trim Requirements（100413）.pdf

 
SMTC
上汽股份有限公司技术中心企业技术标准 
Enterprise  Technical  Standard  of  SAIC  Motor  Technical  Center 
SMTC 5 300 002－2010（V1）
 
 
汽车内饰件涂装要求 
    Paint Coating on Materials Used in the Vehicle Interior 
Trim Requirements  
 
 
 
 2010-04-13  发布/Issue 
 2010-04-14  实施/Implementation
上汽股份技术中心技术标准化委员会 
Technical Standardization Committee of  SAIC Motor Technical Center   
发
布
Issue


SMTC 5 300 002—2010(V1) 
  
 
目  次/Contents 
前言Foreword......................................................................... II 
1 范围Scope........................................................................... 1 
2 规范性引用文件Normative references.................................................. 1 
3 要求Requirements.................................................................... 2 
3.1 基本要求General requirements...................................................... 2 
3.2 外观和感触性能Appearance and haptic characteristics ............................... 3 
3.3 大气暴晒试验Open-air weathering................................................... 3 
3.4 涂装工序Painting process.......................................................... 3 
3.5 预处理Conditioning................................................................ 4 
3.6 油漆系统Paint systems............................................................. 4 
3.7 初始状态中的附着力和脆性Adhesion and brittleness in initial condition ............. 4 
3.8 耐刮性能Scratch resistance........................................................ 5 
3.9 散发性能Emission behavior......................................................... 5 
3.10 耐热性Temperature resistance..................................................... 5 
3.11 耐候性Weather resistance......................................................... 6 
3.12 耐老化性Aging resistance......................................................... 6 
3.13 耐磨性能Abrasion behavior........................................................ 7 
3.14 耐清洁剂和混合汗液Resistance to cleaning agents and synthetic sweat .............. 7 
3.15 耐面霜性能Cream resistance....................................................... 9 
4 关于试验的规定Notes on testing...................................................... 9 
4.1 耐光性Lightfastness............................................................... 9 
4.2 磨损Abrasion..................................................................... 10 
 
 
 
 
 
 
 
 
 
 
 
 
 
I 
打印、拷贝即为非受控文件，请核查最新版本 
- Printed Copy is Uncontrolled – Check Issue is Current - 


SMTC 5 300 002—2010(V1) 
  
 
II 
打印、拷贝即为非受控文件，请核查最新版本 
- Printed Copy is Uncontrolled – Check Issue is Current - 
 前    言 
为规范对汽车内饰件的涂装要求，特制定本
标准。 
当中英文产生疑义时，以英文为准。 
本标准由材料分标委提出。 
本标准由SMTC 标准化技术委员会批准。 
本标准由标准化工作组归口管理。 
本标准起草部门：车身部。 
本标准主要起草人为：韩伟民  
本标准于2010 年4 月13 日首次批准发布，
2010 年4 月14 日实施。 
 
 
 
Foreword 
 
 
To specify the paint coating requirement 
on vehicle interior trim we issued the standard.
This standard in Chinese and English 
have a doubt, the Chinese version should be 
criterion. 
This standard was proposed by material 
sub-committee. 
This standard was approved by the SMTC 
Technical Standardization Committee. 
This standard is under the management of 
Standardization working team. 
The draft department of this standard: 
Body Dept. 
The main drafters of this standard: Han 
Weimin 
This standard was first published on Apr. 
13, 2010 and implemented on Apr. 14, 2010. 
 
 


SMTC 5 300 002—2010(V1) 
  
 
1 
汽车内饰件涂装要求 
 
Paint Coating on Materials 
Used in the Vehicle Interior 
Trim Requirements 
1 范围 
本标准规定了对汽车内饰件的涂装要求。 
本标准适用于安装于汽车内部的油漆、胶头印
刷、热压、模转印和水转印方法涂覆的（内部装饰）
金属和非金属材料。 
 
1  Scope  
The standard specify the paint coating 
requirement on vehicle interior trim. 
This Technical Supply Specification  applies 
to painted, pad-printed, heat-sealed, in-mold 
decorated (IMD) and cubic-printed metallic and 
non-metallic materials, which are used in the 
vehicle interior. 
2  规范性引用文件  
  下列文件中的条款通过本标准的引用而成为本
标准的条款。凡是注日期的引用文件，其随后的修
改版不适用于本标准。凡是不注日期的引用文件，
其最新版本适用于本标准。 
2 
Normative references 
  The following documents contain provisions 
which，through reference in this text，constitute 
provisions of this national standard. For dated 
references, subsequent amendments to, or 
revisions of, any of these publications do not 
apply. As to the document without dates, the new 
versions will be valid for this version. 
SMTC 08502  供应商零件的首次供货和变更供货
的批准程序 
SMTC 08502 Vehicle Supply Parts; Approval of 
First Supply and Changes 
SMTC 22504  改性润滑剂要求 
SMTC 22504  Spirit, Denatured; Lubricant 
Requirements 
SMC 30158  汽车中非金属内饰件有机挥发分的
判定 
SMC 30158  Test Method of TVOC of Vehicle 
Trim Materials 
SMC 30159  轿车内饰零件散发性能要求 
SMC 30159  Technical Requirements of 
Emanation Performance of 
Vehicle Trim Materials 
SMTC 30504  车身及附属件腐蚀试验 
SMTC 30504  Body and Add-on Parts; Corrosion 
Test 
SMTC 30509  非金属平面织物磨损性能 
SMTC 30509  Non-Metallic Planar Fabrics; 
Testing of Abrasion Behavior 
SMTC 30510  塑料内饰件耐刮擦性能 
SMTC 30510  Plastic Interior Components; 
Testing of Scratch Resistance 
SMTC 30511  内饰表面耐面霜和乳液性能 
SMTC 30511  Surfaces in the Vehicle Interior; 
Test of Resistance to Creams and Lotions 
SMTC 90008    汽车零件和材料中禁用/限用危
险物质 
SMTC 90008   Automotive Prohibited/Restricted 
Hazardous Substances for Parts and Materials 
SMTC 5 400 001  汽车零部件耐大气暴露性能 
SMTC 5 400 001  Vehicle Components; 
Resistance to Open Air Weathering 
SMTC 5 400 002  汽车内饰件颜色评估 
SMTC 5 400 002  Components of the Vehicle 
Interior Trim; Colorimetric Evaluation 
SMTC 5 400 003  乘客箱非金属零件暴露试验 
SMTC 5 400 003  Non-Metallic Materials; 
Exposure Test of Passenger Compartment 
Components 
SMTC 5 400 004  汽车零部件耐气候交变试验A 
SMTC 5 400 004  Vehicle Parts; Testing of 
Resistance to Environmental Cycle Test A 
SMTC 5 400 005  汽车零部件耐气候交变试验B 
SMTC 5 400 005  Vehicle Parts; Testing of 
Resistance to Environmental Cycle Test B 
DIN 51631  低沸点矿物油要求 
DIN 51631  Mineral Spirits – Special Boiling 
Point Spirits – Requirements 
DIN 75220  汽车零部件人工光照老化 
DIN 75220  Ageing of Automotive Components 
in Solar Simulation Units 
打印、拷贝即为非受控文件，请核查最新版本 
- Printed Copy is Uncontrolled – Check Issue is Current - 


SMTC 5 300 002—2010(V1) 
  
 
2 
 
DIN EN 20105-A02  纺织物色牢度—A02 部分：
颜色变化灰卡评估 
DIN EN 20105-A02  Textiles – Tests for Colour 
Fastness – Part A02: Grey Scale for Assessing 
Change in Colour 
DIN EN 20105-A03  纺织物色牢度—A03 部分：
瑕疵灰卡评估 
DIN EN 20105-A03  Textiles; Tests for Colour 
Fastness -Part A03: Grey Scale for Assessing 
Staining 
DIN EN ISO 105-X12  纺织物色牢度—X12 部分：
摩擦色牢度 
DIN EN ISO 105-X12  Textiles; Tests for Colour 
Fastness – Part X12: Colour Fastness to Rubbing
DIN EN ISO 2409  油漆和清漆——网格切割试验
DIN EN ISO 2409  Paints and Varnishes – 
Cross-Cut Test 
DIN EN ISO 4628-2  油漆和清漆——涂层退色评
估；缺陷数量和尺寸名称，外观变化度——第二部
分：起泡程度评估 
 
DIN EN ISO 4628-2  Paints and Varnishes – 
Evaluation of Degradation of Coatings; 
Designation of Quantity and Size of Defects, and 
of Intensity of Uniform Changes in Appearance – 
Part 2: Assessment of Degree of Blistering 
DIN EN ISO 6270-2  油漆和清漆——湿度判定
——第二部分：高湿气候下试验样               
本暴露程序 
DIN EN ISO 6270-2  Paints and Varnishes – 
Determination of Density to Humidity – Part 2: 
Procedure for Exposing Test Specimens in 
Condensation-Water Atmospheres 
DIN EN ISO 7253   油漆和清漆——耐盐雾交变
试验的判定 
DIN EN ISO 7253   Paints and Varnishes – 
Determination of Resistance to Neutral Salt Spray 
(Fog) 
3 要求 
如果以下特定零件或组件不能满足全部要求，
必须和负责的工程部门协调或在图样上给出相应
的说明。 
 
3 
Requirements 
If 
the 
following 
requirements 
for 
specific 
components or parts of components do not apply 
completely or not at all, this shall be coordinated 
with the responsible engineering departments or 
a special note shall be given on the drawing 
3.1 基本要求 
首次供货和更改的批准按照SMTC 08502。 
有害物质禁用按照SMTC 90008。 
一个完整的试验需要至少有5个成品或者一个
涂装总面积大于0.5m2的成品零件。 
仅在一定范围内允许由于涂装致使成品性能
或特定机械性能有一些下降。 
涂层或油漆必须牢固黏附在基材上，同样复喷
漆层必须与首层油漆黏附牢固。复喷区域需要标
记。 
供货商必须提供下列所有试验零件的以下信
息： 
1 基本材料说明（供货商名称） 
2 色调 
3 预处理 
a）清洁，例如用二甲基甲醇 
b）表面活化，例如通过火焰清理 
c）进一步的表面处理。例如磷酸锌磷化处理
4 油漆结构（所有参数的定义） 
例如：双层软性漆和密实漆中涂：公司名称，生产
批次,底漆：公司名称，生产批次,混合比 10:x，混
合比例必须与符合油漆的（系统）认可标准相符合，
所用固化剂：公司名称，颜色，生产批次，油漆车
间的质量认证 
3.1  General requirements  
  Approval of first supply and changes acc. to 
SMTC08502.  
  Avoidance of hazardous substances acc. to 
SMTC90008.  
  At least 5 finished parts or parts with a total 
surface area of 0,5 m² are required for complete 
testing.  
  The properties of the finished part or the 
specified mechanical characteristics, shall only be 
impaired by the paint coating to the extent defined 
permissible.  
  The 
coating/paint 
as 
well 
as 
potential 
re-painting shall adhere firmly to the substrate or 
to the original paint coat. Areas of re-painting 
shall be marked.  
  The supplier shall provide the following 
information for all parts under test:  
 
1 Specification 
of 
substrate 
material 
(manufacturer 
designation 
and 
VDA
1 
designation)  
2 Color  
3 Pretreatment  
a) Cleaning, e.g. using isopropanol  
b) Activation of the surface, e.g. by exposure to 
flame  
打印、拷贝即为非受控文件，请核查最新版本 
- Printed Copy is Uncontrolled – Check Issue is Current - 


SMTC 5 300 002—2010(V1) 
  
 
3 
5 油漆设备类型 
6 油漆地点 
7 油漆日期 
c) 
Other 
surface 
treatments, 
e.g. 
zinc 
phosphating  
4 Paint structure (definition of all parameters) 
Example: two-pack soft-touch paint or haptic paint 
Primer XYZ, from XYZ Co., batch XYZ Base coat 
XYZ, from XYZ Co., batch XYZ MR 10:x, the mixture 
ratio shall correspond to the (system) release of the 
paint, with hardener XYZ, from XYZ Co., batch XYZ 
paint shop, auditing certificate for paint shop  
5 Type of painting apparatus  
6 Painting location  
7 Painting date  
 
3.2  外观和感触性能 
    零件整个表面外观匀称并满足图纸要求和认
可样品的光泽和色调。不允许出现缩孔、裂纹以及
其它影响上述外观要求的缺陷。色调及光泽度的有
关记录附于首次样品报告或开发试验样品报告中
（参照SMTC 5 400 002）。 
3.2  Appearance and haptic characteristics  
Parts shall exhibit a uniform appearance on their 
entire surface; they shall conform to the drawing 
requirements and to the released sample for 
haptic characteristics, gloss and color.  
Pores, cracks, runs and other flaws that adversely 
affect 
the 
specified 
appearance 
are 
not 
permissible.  
Color and degree of glossiness are documented 
in the first-sample test report acc. to SMTC 5 400 
002. 
3.3 大气暴晒试验 
  大气曝露试验按照SMTC 5 400 001。由供货商
负责解决试验过程中的质量问题并改进涂装系统。
3.3  Open-air weathering  
Open-air weathering according to SMTC 5 400 
001  
The supplier is obligated to remove the cause for 
complaints occurring during this test and to 
improve the paint system.  
3.4 涂装工序 
涂装工序需要由涂装方和油漆生产商共同调
整。双方确认首次样品试验报告，意味着双方对满
足要求共同负责。 
 
 
职责划分如下： 
 
---油漆生产商提供如何达到标准要求的信
息，制订加工规程并在实施过程中提供技术支持。
3.4  Painting process  
  The painting process shall be coordinated by 
paint shop and paint manufacturer. Both parties 
will confirm the first-sample test report, meaning 
that both are responsible for fulfilling the specified 
requirements.  
Responsibilities are distributed as follows:  
   — — The 
paint 
manufacturer 
provides 
information on the fulfillment of requirements 
specified in the relevant standards, processing 
guidelines and support regarding the applied 
paint method
 
---涂装方提供基材信息（塑料种类、品名），
及时核对其要求（同样适用于预试生产件：必要职
责），确认依从油漆生产商提供的过程指导并得到
油漆应用方法的支持。 
   — — The paint shop provides information 
about the substrate (type of the plastic material 
and 
its 
commercial 
name), 
checks 
the 
requirements as early as possible (this also 
applies to pre-production series parts: at least for 
liability), confirms compliance with the processing 
guidelines of the paint manufacturer and requires 
support regarding the applied paint method.  
 
打印、拷贝即为非受控文件，请核查最新版本 
- Printed Copy is Uncontrolled – Check Issue is Current - 


SMTC 5 300 002—2010(V1) 
  
 
4 
3.5 预处理 
    所有有待提供检验的样品必须进行预置： 
    在室温下采用狭窄的空气温度范围（18～28）
℃内存放7 天或在60℃环境内存放48h。 
    每个单项检验后零件必须预置30 min，以便进
行目视评定。 
    按照第3.7 、3.8 条检验必须预置1 h（18～
28）℃。 
    纤维增强、滚珠增强或发泡零件必须在（18～
28）℃下的预置24 h 后进行检验。 
3.5  Conditioning  
All samples delivered for testing must be 
pre-conditioned:  
7 days at room temperature with narrow air 
temperature range (18 to 28) °C or 48 h at 60 °C. 
Before the beginning of the visual evaluation, the 
samples shall be conditioned for a minimum of 30 
min after completion of each individual test. 
Testing acc. to Sections 3.7 and 3.8 shall be 
performed after 1 h of conditioning at (18 bis 28) 
°C. Fiber-, ball-reinforced or foamed components 
shall be tested after 24 h of conditioning at (18 to 
28) °C. 
3.6 油漆系统 
  见表1 
3.6  Paint systems  
See Table 1. 
表1/table 1 
          要求1）  
Requirement 
 
涂装系统 
Paint systems 
外观 
Appearance 
名称 
Symbols
手感 
Haptic 
characteristics 
声学 
Acoustic 
characteris
tics 
干燥涂层厚度S  2） 
Dry film thickness S in 
µm  
双层装饰漆 
Two-pack 
decorative paint 
低 
low 
15-30 
双层装饰软触漆 
Two-pack 
decorative haptic 
paint 
高 
high 
30-50 
效果漆 
Effect paint 
根据发布要求 
Acc. to the original 
sample 
根据发布要求 
Acc. to the original 
sample 
模内转印法 
IMD method 
水转印法 
Cubic-print 
method 
根据最初的样品 
Acc. to the 
original sample 
激光标记，
胶头印刷，
热压滚花
Laser 
inscription
, pad 
printing, 
heat 
sealing 
根据发布要求 
Acc. to the original 
sample 
根据发布要
求 
Acc. to the 
original 
sample 
根据发布要求 
Acc. to the original 
sample 
1）外观：颜色、光亮 
1） Appearance: Color, gloss 
手感：轻触后的主观要求（触觉和效果） 
Haptic characteristics: Subjective requirements for soft touch (haptic perception or effects) 
声学：与非油漆零件对比相关的尖锐刺耳和其他噪声的改善（主观评价） 
Acoustic characteristics: Reduction of creaking, squeaking, or other noises as compared to unpainted components 
(subjective evaluation) 
2）为优化附着、激光标记、密着等问题而设计的多层结构（底漆或附加的清漆），在图纸中必须注明。多层结构上
的增补漆层需要计入总漆层厚度。对于金属漆结构参照图纸标注按第2.1条。 
2) If a multi-layer structure (primer or supplementary clear coat) is required for better adhesion, laser suitability, 
haptic characteristics, etc., this shall be noted on the drawing. In a multi-layer structure the dry film thickness of the 
supplementary coating adds to the total dry film thickness. In the case of metal coatings, structure acc. to drawing 
note acc. to Section 2.1. 
 
3.7  初始状态中的附着力和脆性 
3.7  Adhesion and brittleness in initial 
condition  
3.7.1 涂层网格试验 
    按照DIN EN ISO 2409 ，用粘贴的胶粘带突然
剥离进行试验。胶粘带采用例如Fa.Beierdorf 透明
胶带4657。 
要求：Gt 0－1。 
3.7.1  Crosscut test  
Crosscut test acc. to DIN EN ISO 2409 with 
subsequent abrupt removal of adhesive tape. For 
example, type 4657 adhesive tape made by 
Beiersdorf Company may be used.  
Requirement: crosscut test value ≤ 1 
打印、拷贝即为非受控文件，请核查最新版本 
- Printed Copy is Uncontrolled – Check Issue is Current - 


SMTC 5 300 002—2010(V1) 
  
 
5 
3.7.2  十字切割 
    由于零件结构导致涂层网格测试不能操作时，
用十字切割法。 
    检验：十字切割之后撕除胶带。十字切割需要
用锋利的，薄的刀具，例如，带有梯形刀的安全刀
具。 
    要求：在撕下胶粘带后，不允许有油漆颗粒附
着在胶粘带上。 
3.7.2  Crosscut test (St. Andrew's cross)  
This test shall be performed whenever a normal 
crosscut test cannot be performed for reasons of 
component geometry.  
Test: Crosscut and subsequent removal of 
adhesive tape. For the crosscut test, a knife with 
a sharp, thin blade shall be used, e.g. a safety 
knife with trapezoidal blade.  
Requirement:  
─ No paint particles shall remain on the adhesive 
tape after the tape has been removed. 
3.8 耐刮性能 
 
检验按照SMTC 30510 
 
检验用型号318 的Erichsen-硬度试棒 
试验要求： 
10N负荷 
探针直径为0.75 mm 
 
评判要求： 
    涂装层均无油漆的开裂现象。 
    由负荷造成的基材有一个缺口是允许的。 
3.8  Scratch resistance  
Testing acc. to Test Specification SMTC 30510. 
Test e.g. with the Erichsen hardness tester, type 
318, with a load of 10 N and a test needle acc. 
toBosch (point: 0,75 mm) 
Requirements: 
─No cracking (material removal) of the painting 
─An indentation mark in the substrate material 
resulting from the load is permitted 
 
3.9 散发性能 
    检验按照SMTC 30159。 
    油漆非金属材料的要求依据SMTC 30158。 
 
－溶剂漆系统：对于非油漆部件所要求挥发值
允许超过30µgC/g 。 
 
－水性漆系统：对于非油漆部件所要求的挥发
值允许超过10µgC/g。 
 
－金属材料涂装的要求：油漆部件不能超过
20µgC/g。 
 
3.9  Emission behavior  
Testing acc. to SMTC 30159. The following 
deviating requirements apply to the tests acc. to 
SMTC 30158 contained in SMTC 30159 for 
painted non-metallic materials:  
─Solvent-based paint systems: The emission 
values required for the non-painted components 
may be exceeded by 30 µgC/g. ─Water-based 
paint systems: The emission values required for 
the non-painted components may be exceeded 
by 10 µgC/g. ─Requirement for painted metallic 
materials: The emission values of the painted 
component shall not exceed a value of 20 µgC/g. 
 
3.10 耐热性 
3.10  Temperature resistance 
3.10.1  高温老化 
检验：在循环风动烘箱中存放 
——在太阳非直接照射范围内的构件：置放
240 h，置放温度（90＋2）℃。 
——在太阳直接照射范围内的构件：（例如除
霜口，仪表板上部范围）存放时间500 h，存放温
度（120＋2）℃。 
——在太阳照射过渡区内的构件（例如换气
口，方向盘），存放时间500 h，存放温度105＋2℃。
要求：相对于供货状态无外观和手感变化。必
须同时满足第3.7条和3.8条的要求（注意第3.5条）。
 
3.10.1  Aging at elevated temperature  
Test: Aging in mechanical circulation oven: 
─Components exposed to indirect sunlight: aging 
duration 240 h; aging temperature (90 + 2) °C  
─Components exposed to direct sunlight (e. g. 
defroster duct, upper area of dashboard): aging  
duration 500 h; aging temperature (120 + 2) °C 
─Components in the transitional area of sunlight 
(e. g air outlet vents, steering wheels): aging 
duration 500 h; aging temperature (105 + 2) °C  
Requirements:  
─No 
change 
of 
appearance 
and 
haptic 
characteristics compared to as-received condition 
─The requirements acc. to Sections 3.7 and 3.8 
shall also be met (note Section 3.5) 
打印、拷贝即为非受控文件，请核查最新版本 
- Printed Copy is Uncontrolled – Check Issue is Current - 


SMTC 5 300 002—2010(V1) 
  
 
6 
3.10.2 环境交变试验 
    检验： 
    方法1：按照SMTC 5 400 004 为96 h。 
    方法2：按照SMTC 5 400 005 为60 循环（第
一次评定在40 循环后） 
    要求：相对于供货状态无明显变化。必须同时
满足第3.7条和3.8条的要求（注意第3.5条）。 
 
3.10.2  Environmental cycle test  
Test: 
─method1: 96 h acc. to SMTC 5 400 004 
─method2: 60 cycles acc. to SMTC 5 400 005 
(first evaluation after 40 cycles) 
Requirements: 
─No visible change compared to as-received 
condition─The requirements acc. to Sections 3.7 
and 3.8 shall also be met (note Section 3.5) 
 
 
3.11 耐候性 
3.11  Weather resistance 
3.11.1  冷凝水稳定气候 
    试验按照DIN EN ISO 6270-2，试验持续240 
h。试验结束后30min按照DIN EN ISO 4628-2 进
行评估。 
    要求：不允许形成气泡。必须同时满足第3.7
条和3.8条的要求（注意第3.5条）。 
 
3.11.1  Condensated water constant climate  
Testing in test atmosphere CH acc. to DIN EN 
ISO 
6270-2, 
test 
duration 
240 
h. 
The 
evaluationshall take place after 30 min acc. to 
DIN EN ISO 4628-2. 
Requirements: 
─No 
blistering─The 
requirements 
acc. 
to 
Sections 3 7 and 3 8 shall also be met (note
3.11.2 交变腐蚀测试（仅用于涂装的金属材料） 
    试测按照SMTC30504 为15 循环。在总成件
中刮刻线按照DIN EN ISO 7253，第8.5 条和DIN 
EN ISO 4628-8 。 
 
要求： 
    无气泡形成，无涂装面腐蚀，无金属母体腐蚀。
    渗透性d≤2.5mm，但是不在＞5mm 零件位置
上。 
3.11.2 Corrosion cycle test (only for painted 
metallic materials)  
Test: 15 cycles acc. to SMTC30504; in ASSY with 
scratch line acc. to DIN EN ISO 7253, Section 8.5 
and DIN EN ISO 4628-8.  
Requirement:  
─No blistering, no cosmetic corrosion, no 
base-metal corrosion  
─Adhesion loss d ≤2,5 mm, but never > 5 mm  
 
3.11.3 耐光性 
 
试验按照SMTC 5 400 003。周期数按照安装
位置（见第4.1 条）。 
 
要求： 
 
——D IN EN 20 105-A02 灰卡染色牢度评级
4。 
 
——其他外观可见的缺陷，例如色调改变或裂
纹形成均是不允许的。 
 
-必须同时满足第3.7条和3.8条的要求（第3.5
条注）。 
3.11.3  Lightfastness  
Test acc. to SMTC 5 400 003. Number of cycles acc. 
to installation position (see Section 4.1). 
Requirements: 
─Fastness grade 4 on the gray scale acc. to DIN 
EN 20105-A02 
─Other visible defects, such as color change or 
cracking, are not permissible 
─The requirements acc. to Sections 3.7 and 3.8 
shall also be met (note Section 3.5) 
 
3.12 耐老化性 
3.12  Aging resistance 
3.12.1 水解试验 
 
试验：在气候箱内，温度90±2℃，空气相对
湿度≥96%，72h。 
 
要求： 
 
——无色调和手感变化。 
 
——必须同时满足第3.7条和3.8条的要求（第
3.5条注）。 
 
3.12.1  Hydrolysis aging  
Test:  
72 h at (90 ± 2) °C and ≥96% relative humidity in 
climate chamber. 
Requirements: 
─No changes in color or haptic characteristics 
─The requirements acc. to Sections 3.7 and 3.8 
shall also be met (note Section 3.5) 
 
打印、拷贝即为非受控文件，请核查最新版本 
- Printed Copy is Uncontrolled – Check Issue is Current - 


SMTC 5 300 002—2010(V1) 
  
 
7 
3.12.2 模拟阳光 
 
检验：按照DIN 75220， 按照D-IN1-T2个 循
环（480 小时） 
 
要求： 
 
-无色调和手感改变。 
 
-必须同时满足第3.7 节和3.8 节的要求（注
意第3.5 节）。 
 
3.12.2  Sunlight simulation  
Test:─Test acc. to DIN 75220, 2 cycles (= 480 h) 
acc. to D-IN1-T.Requirements:No changes in 
color or haptic characteristics 
─No 
visual 
change 
of 
color 
and 
haptic 
characteristics compared to as-received condition
─The requirements acc. to Sections 3.7 and 3.8 
shall also be met (note Section 3.5) 
 
3.13 耐磨性能 
3.13  Abrasion behavior 
3.13.1 一般要求 
 
检验按照SMTC 30509和第4.2条。 
3.13.1 General  
Test acc. to SMTC 30509 and Section 4.2.  
 
3.13.2 耐摩擦测量仪对干摩擦织物往复摩擦100 
次 
 
——评定油漆表面：相对于供货状态无可见的
改变，如漆层变化或摩擦痕迹。 
 
——评定摩擦织物：摩擦织物渗色符合DIN EN 
20105-A03 灰度尺染色牢度评级4。 
 
3.13.2 100 crockmeter strokes against dry 
cloth  
─Evaluation of paint-coated surface: No visible 
change compared to as-received condition, such 
as changes in paint-finish structure or traces of 
abrasion.  
─Evaluation of rubbing cloth: Bleeding of rubbing 
cloth acc. to fastness grade 4 on the DIN EN 
20105-A03 gray-scale. 
3.13.3 耐摩擦测量仪对湿摩擦织物往复摩擦100 
次（水） 
 
－评定油漆表面：相对于供货状态无可见的改
变，如漆层变化或摩擦痕迹。 
 
－评定摩擦织物：摩擦织物渗色符合DIN EN 
20105-A03 灰度尺染色牢度评级4。 
注：摩擦织物至少在任何介质内置放1min，紧接着
快速在过滤纸之间擦干，可认为是 “湿的 ”或 者 
“含有清洁剂的 ”。 
 
3.13.3 100 crockmeter strokes against moist 
cloth (water)  
─Evaluation of paint-coated surface: No visible 
change compared to as-received condition, such 
as changes in paint-finish structure or traces of 
abrasion.  
─Evaluation of rubbing cloth: Bleeding of rubbing 
cloth acc. to fastness grade 4 on the  
DIN EN 20105-A03 gray-scale.  
NOTE: Rubbing cloth can be considered "moist" 
or "soaked with cleaning agent" if it has been 
immersed in the respective medium for at least 1 
min and then has been placed between filter 
paper for a short period of time.  
 
3.13.4  耐摩擦测量仪对湿摩擦织物往复2000次 
 
应用于高负荷区域内的构件（例如转向盘、操
作手柄） 
 
——评 定油漆表面：相对于供货状态无可见
的改变，如漆层变化或摩擦痕迹。 
 
——评 定摩擦织物：摩擦织物渗色符合DIN 
EN 20105-A03 灰度尺染色牢度评级4。 
 
3.13.4 2000 crockmeter strokes against dry 
cloth  
Applies to components in heavily loaded areas (e. 
g. steering wheel or selector).  
─Evaluation of paint-coated surface: No visible 
change compared to as-received condition, such 
as changes in paint-finish structure or traces of 
abrasion.  
─Evaluation of rubbing cloth: Bleeding of rubbing 
cloth acc. to fastness grade 4 on the DIN EN 20 
105-A03 gray-scale.  
 
3.14 耐清洁剂和混合汗液 
3.14 Resistance to cleaning agents and 
synthetic sweat  
打印、拷贝即为非受控文件，请核查最新版本 
- Printed Copy is Uncontrolled – Check Issue is Current -

File: 材料工程师/SMTC 5 300 002—2019（V6）.pdf.md
# SMTC 5 300 002—2019（V6）.pdf

 
©上汽集团版权所有  秘密文件 注意保密 Copyright SAIC MOTOR Confidential 
 
 
 
 
 
 
 
 
 
 
 
 
 
 
 
 
 
 
 
 
 
 
 
 
 
 
内饰涂装件的表面保护要求 
    The surface protection requirement of coating on interior 
trim parts 
 
 
 
SMTC 5 300 002－2019（V6） 
代替 SMTC 5 300 002－2017（V5）
2019-01-30 发布/Issue                               2019-01-31 实施/Implementation 


SMTC 5 300 002—2019（V6） 
 
I 
©上汽集团版权所有  秘密文件 注意保密 Copyright SAIC MOTOR Confidential 
  
为规范对汽车内饰件的涂装要求，特制定本
标准。 
本标准是对SMTC 5 300 002-2017（V5）
《汽车内饰件涂装要求》的修订,自本标准实施
之日起废除SMTC 5 300 002-2017（V5）。 
本标准与SMTC 5 300 002—2017（V5）
相比主要变化如下： 
——更改为按照SMTC 5 400 181 考核高
光泽度油漆表面耐摩擦性能。 
请注意本文件的某些内容可能涉及专利，上
汽集团不承担识别这些专利的责任。 
当中英文产生疑义时，以中文为准。 
本标准由材料分标委提出。 
本标准由SMTC 标准化技术委员会批准。 
本标准由标准化工作组负责标准化审核及
归口管理。 
本标准起草部门：质量保证部。 
本标准主要起草人为：徐睿、虞莲雯、胡仁
其。 
本标准于2010年04月13日首次批准发布，
2010 年04 月14 日实施。本次为第5 次修订。 
本版本所代替标准的历次版本发布情况为: 
——SMTC 5 300 002-2010（V1） 
——SMTC 5 300 002-2013（V2） 
——SMTC 5 300 002-2014（V3） 
——SMTC 5 300 002-2015（V4） 
——SMTC 5 300 002-2017（V5） 
 
 
To specify the paint coating requirement on 
vehicle interior trim we issued the standard. 
 
This standard is a revision for SMTC 5 300 
002-2017 (V5), Paint Coating on Materials 
Used 
in 
the 
Vehicle 
Interior 
Trim 
Requirements. SMTC 5 300 002-2017(V5) will 
be abolished from the implementation date of 
this standard. 
 
The main changes between this standard and 
SMTC 5 300 002—2017（V5）are as follows: 
——The testing and evaluation method of 
scrub resistance for high-gloss surface are 
revised to SMTC 5 400 181. 
 
Please note that some contents in this 
document may relate to patent rights, which 
SAIC Group shall not be held responsible for 
identifying any or all such patent rights. 
 
This standard is in Chinese and English. If in 
doubt, the Chinese version is the Master. 
 
This standard was proposed by material 
sub-committee. 
 
This standard was approved by the SMTC 
Technical Standardization Committee. 
 
The 
Standardization 
Working 
Team 
is 
responsible for the standardization approval 
and overall management of this standard. 
 
The draft department of this standard: Quality 
Assurance Dept. 
 
The main drafters of this standard: Xu Rui, Yu 
Lianwen, Hu Renqi. 
 
This standard was first published on Apr. 13, 
2010 and implemented on Apr. 14, 2010. This 
standard is the fifth revision. 
 
The versions superseded by this standard: 
——SMTC 5300 002-2010(V1) 
——SMTC 5300 002-2013(V2) 
——SMTC 5300 002-2014(V3) 
——SMTC 5300 002-2015(V4) 
——SMTC 5300 002-2017(V5) 
前言Foreword 


SMTC 5 300 002—2019（V6） 
 
1 
©上汽集团版权所有  秘密文件 注意保密 Copyright SAIC MOTOR Confidential 
内饰涂装件的表面保护要求 
 
 
The Surface Protection 
Requirement of Coating on 
Interior Trim Parts 
1 范围 Scope 
 
 
本标准规定了对汽车内饰件的涂装要
求。 
本标准适用于安装于汽车内部的油漆、
胶头印刷、热压、模内转印和水转印方法涂
覆的（内部装饰）金属和非金属材料。本标
准将内饰涂装零件分为I类与II类： 
a) I类零件：中级轿车及以上车型的内
饰涂装件（B级车及B级以上车型）与
出口欧洲的车型； 
b) II类零件：中级轿车以下车型的内饰
涂装件（B级车以下车型）。 
 
The standard specifies the paint coating 
requirement on vehicle interior trim. 
 
This Technical Supply Specification applies to 
painted, 
pad-printed, 
heat-sealed, 
in-mold 
decorated (IMD) and cubic-printed metallic and 
non-metallic materials, which are used in the 
vehicle interior. This standard classifies the 
interior trim parts into Type I and Type II. 
a) Type I: interior trim parts in B grade cars 
and above, cars exported to European 
b) Type II: interior trim parts in cars below 
grade B 
 
2 规范性引用文件 Normative references  
 
下列文件对于本标准的应用是必不可少
的。凡是注日期的引用文件，仅注日期的版
本适用于本文件。凡是不注日期的引用文件，
其最新版本（包括所有的修改单）适用于本
标准。 
 
The 
following 
referenced 
documents 
are 
indispensable 
for 
the 
application 
of 
this 
standard. For dated references, only the edition 
cited applies. For undated references, the latest 
edition of the referenced standard (including any 
amendments) applies. 
 
SMTC 5 200 010  车身及零部件的腐
蚀交变试验 
 
SMTC 5 200 010  Body and Add-on Parts 
Corrosion Test 
SMTC 5 300 004  轿车内饰零件及材
料散发性能技术要求 
 
SMTC 5 300 004  Technical requirements of 
emanation performance of vehicle trim parts and 
materials 
SMTC 5 400 001  汽车零部件抗大气
暴露性 
 
SMTC 5 400 001  Vehicle Components 
Resistance to Open Air Weathering 
SMTC 5 400 002  汽车内饰件颜色样
板评估 
 
SMTC 5 400 002  Components of the Vehicle 
Interior Trim 
SMTC 5 400 003  乘客厢非金属零件
曝晒试验 
 
SMTC 5 400 003  Non-Metallic Materials 
Exposure Test of Passenger Compartment 
Components 
SMTC 5 400 005  汽车零部件耐气候
交变试验B 
 
SMTC 5 400 005  Vehicle parts Testing of 
resistance to environmental cycle test-B 
SMTC 5 400 009  轿车内饰零件及材
料总碳挥发量测定方法 
 
SMTC 5 400 009  Test method of TVOC of 
vehicle trim parts and materials 
SMTC 5 400 014 汽车内饰塑料件耐刮
擦性测试 
 
SMTC 5 400 014  Plastic interior components 
testing of scratch resistance 


SMTC 5 300 002—2019（V6） 
 
2 
©上汽集团版权所有  秘密文件 注意保密 Copyright SAIC MOTOR Confidential 
SMTC 5 400 019  车内表面耐乳脂性
测试 
 
SMTC 5 400 019  Surfaces in the passenger 
compartment testing of hand and sun cream 
resistance 
SMTC 5 400 181  汽车内饰高光面的
耐磨性测试方法 
 
SMTC 5 400 181  Wear resistance test method 
of automotive interior high gloss surface 
SMTC 5 500 001   汽车零件和材料中
禁用/限用危险物质 
 
SMTC 5 500 001   Automotive 
Prohibited/Restricted Hazardous Substances for 
Parts and Materials 
ISO 105 X12 纺织品色牢度试验 X12部
分：耐摩擦色牢度 
 
ISO 105 X12 Textiles; Tests for Colour Fastness 
– Part X12: Colour Fastness to Rubbing 
ISO 2409 色漆和清漆；划格试验 
 
ISO 2409 Paints and Varnishes; Cross-Cut Test 
ISO 2813 色漆和清漆-非金属漆膜镜面
在20°,60°和85°时光泽的测定 
 
ISO 2813 Paints and varnishes - Determination 
of specular gloss of non-metallic paint films at 
20°, 60° and 85° 
ISO 6270-2 气候及其技术应用；冷凝水
试验气候 
 
ISO 6270-2 Climates and Their Technical 
Application; Condensation Water Test 
Atmospheres 
ISO 4628-2  油漆和清漆--涂层退色评
估；缺陷数量和尺寸名称，外观变化度--第二
部分：起泡程度评估 
 
 
ISO 4628-2  Paints and Varnishes – Evaluation 
of Degradation of Coatings; Designation of 
Quantity and Size of Defects, and of Intensity of 
Uniform Changes in Appearance – Part 2: 
Assessment of Degree of Blistering 
ISO 7253   油漆和清漆--耐中性盐雾
试验的判定 
 
ISO 
7253 
 
 
Paints 
and 
Varnishes 
– 
Determination of Resistance to Neutral Salt 
Spray (Fog) 
ISO 12947 纺织品--使用MARTINDALE
法测定纤维的耐磨性 
 
ISO 12947 Textiles –Determination of the  
Abrasion 
Resistance 
of 
Fabrics 
by 
the 
MARTINDALE Method 
DIN 51631  低沸点矿物油要求 
 
DIN 51631  Mineral Spirits – Special Boiling 
Point Spirits – Requirements 
DIN EN 20105-A02  纺织物色牢度
—A02 部分：颜色变化灰卡评估 
 
DIN EN 20105-A02  Textiles – Tests for Colour 
Fastness – Part A02: Grey Scale for Assessing 
Change in Colour 
DIN EN 20105-A03  纺织物色牢度
-A03 部分：瑕疵灰卡评估 
 
DIN EN 20105-A03  Textiles; Tests for Colour 
Fastness -Part A03: Grey Scale for Assessing 
Staining 
ASTM D4060  使用Taber 磨损仪对有
机涂层表面进行磨损实验的标准测试方法 
 
ASTM D4060 Standard Test Method for 
Abrasion Resistance of Organic Coatings by the 
Taber Abraser 
3 基本要求Requirement 
 
 
3.1 避免有害物质按SMTC 5 500 001。进
行完全试验大约需10 个部件。 
 
3.1 
Avoidance 
of 
hazardous 
substances 
according to SMTC 5 500 001.Ten parts or part 
sections are required for complete testing. 
  


SMTC 5 300 002—2019（V6） 
 
3 
©上汽集团版权所有  秘密文件 注意保密 Copyright SAIC MOTOR Confidential 
3.2 涂层性能应满足按照SMTC 5 400 001
进行的大气曝露试验。供货商应负责解决试
验过程中的质量问题并改进油漆体系。 
 
3.2  The coating performance should pass 
through the open-air weathering test according 
to SMTC 5 400 001. The supplier including the 
coating supplier has the responsibility to remove 
the complaints or parts problems which turn out 
in the test. 
3.3 涂装工序需要由涂装方和油漆生产商
共同调整。双方确认首次样品试验报告，意
味着双方需要对应该满足的要求共同负责。
职责划分如下： 
 
3.3  The coating process shall be coordinated 
by paint shop and paint manufacturer. Both 
parties will confirm the first-sample test report, 
meaning that both are responsible for fulfilling 
the specified requirements. Responsibilities are 
distributed as follows:   
a） 油漆供应商应提供技术支持，包括产
品性能及生产过程中的参数控制，以
使涂层性能满足相关标准要求。 
 
a) 
The 
paint 
manufacturer 
provides 
information 
on 
the 
fulfillment 
of 
requirements specified in the relevant 
standards, processing guidelines and 
support regarding the applied paint 
method.  
b） 涂装方提供基材信息（塑料种类、品
名）， 及时核对其要求（同样适用于
预试生产件：必要职责），并确保按
照油漆供应商提供的方法及技术进
行喷涂。 
 
b) 
The paint shop provides information 
about the substrate (type of the plastic 
material and its commercial name), 
checks the requirements as early as 
possible 
(this 
also 
applies 
to 
pre-production series parts: at least for 
liability), confirms compliance with the 
processing guidelines of the paint 
manufacturer and requires support 
regarding the applied paint method. 
3.4 零件首次送样认可时，随同零件一起提
交的完整的零件涂装信息表（需按照表1 进
行填写）。此外，零件必须无外观缺陷，且
色差及光泽满足相关部门的发放标准。送样
零件的膜厚应在TDS 规定的范围内。 
 
3.4  For the first sample delivering, the 
information of the coating system and coating 
process must be provided (refer to table 1). The 
parts should be no flaws on the appearance, and 
should also meet the requirement of color 
matching. 
In 
addition, 
the 
coating’s 
film 
thickness must be in the TDS scope. 
表1  零件涂装信息表 
Table 1  Paint processing data sheet 
项目 
Item 
内容 
Content 
零件供应商名称 
Part Supplier 
 
零件号 
Part Designation 
 
零件名称 
Part Name 
 
塑料粒子制造商及牌号 
Substrate Material (Manufacturer and Manufacturer designation) 
 
塑料零件制造商 
Plastic Part Manufacturer 
 


SMTC 5 300 002—2019（V6） 
 
4 
©上汽集团版权所有  秘密文件 注意保密 Copyright SAIC MOTOR Confidential 
表1  零件涂装信息表（续1） 
Table 1  Paint processing data sheet(continue sheet 1) 
项目 
Item 
内容 
Content 
喷涂厂商 
Painting Shop 
 
喷涂线类型、编号 
Painting Shop Type 
 
喷涂批次，日期 
Painting Date 
 
油漆信息（油漆制造厂商、牌号、
是否双组分、膜厚要求） 
Paint Information(Paint 
Manufacturer, Paint Designation, 
Two-component or not, Thickness 
Requirement) 
底漆/附着力促进剂 
Primer/Adhesion promoter 
 
中涂/转印膜 
Intermediate Coat/ Transfer 
printing film 
 
面漆/清漆 
Top/Clear Coat 
 
喷涂工艺相关信息（前处理方式，是否火焰处理，烘烤时间温度等） 
Painting Process (Pretreatment, Flame Treatment, Baking 
Temperature&Time ) 
 
 
4  漆层性能 The performance of the coating 
4.1  预处理Conditioning 
    所有有待检验的样品必须进行预置：在
空气温度范围23±5°C内存放7 天或在
60±2℃环境内存放48h。 每个单项检验后零
件必须预置30 min，以便进行目视评定。按
照第4.3 、4.4 条检验必须在23±5℃预置1 
h。纤维增强、滚珠增强或发泡零件必须在23
±5℃下的预置24 h后进行检验。 
 
  
All 
samples 
before 
testing 
must 
be 
pre-conditioned at least 7 days at room 
temperature 23±5°C or 48 h at 60±2 °C. Parts 
must be preset 30 min after each individual test, 
for visual evaluation. Testing acc. to Sections 4.3 
and 4.4 shall be performed after 1 h of 
conditioning at 23±5°C. Fiber-, ball-reinforced 
or foamed parts shall be tested after 24 h of 
conditioning at 23±5°C.  
4.2  涂层厚度Coating thickness 
    涂层厚度应满足油漆供应商提供的TDS
要求。如果因某种原因无法达到（如外观效
果冲突），而需要调整膜厚，则必须得到中
心实验室的同意。 
 
Normally, the coating thickness of the parts 
(including 
the 
testing 
sample 
and 
mass 
production parts) should be in the TDS scope. If 
limited in certain factor (for example, conflict with 
the appearance), the modification process must 
be approval by SCL. 
4.3  附着力 Adhesion 
按照ISO 2409 ，用粘贴的胶粘带突然剥
离进行试验。胶带牌号：德莎4657。特征值
要求：≤1级。如果受到零件表面结构或大小
的限制无法进行该试验，可以用十字切割试
验替代，要求：无油漆颗粒黏附在胶带上。 
 
Test according to ISO 2409, tape: TESA 4657. 
Requirement: Characteristic value≤ 1. If limited 
by the parts structure or size, crosscut test can 
be 
used 
to 
replace 
with 
ISO 
2409. 
Requirements: no paint particles adhered to the 
tape. 


SMTC 5 300 002—2019（V6） 
 
5 
©上汽集团版权所有  秘密文件 注意保密 Copyright SAIC MOTOR Confidential 
4.4  耐刮性能Scratch resistance 
    用型号318 的Erichsen-硬度试棒，10N
负荷，探针直径为0.75 mm，按照SMTC 5 400 
014 进行试验。要求：涂层无油漆的开裂现
象，但是由负荷造成的基材有一个凹陷口是
允许的。 
 
   
Test with the Erichsen hardness tester, type 318, 
with 10 N load and a test needle (point: 0,75 
mm) 
according 
to 
SMTC 
5 
400 
014. 
Requirement: The paint should be no cracking.  
An indentation mark in the substrate caused by 
the load is allowed. 
4.5  耐高温性能High temperature resistance 
4.5.1  试验方法Testing method 
在烘箱中存放 
A)  在太阳非直接照射范围内的构件：
存放240 h，存放温度（90±2）℃。 
B） 在太阳直接照射范围内的构件：存
放时间500 h ，存放温度
（120±2）℃。 
C)  在太阳照射过渡区内的构件，存放
时间500 h，存放温度(105±2)℃。 
 
 
Aging in oven:  
   A) Parts exposed to indirect sunlight:  
aging 240h/ (90 ± 2) °C . 
B) Parts exposed to direct sunlight: aging 
500 h/(120 ± 2) °C. 
C) Parts in the transitional area of sunlight: 
aging 500h/ (105 ± 2) °C 
4.5.2  要求Requirements 
要求：无外观和手感变化。必须同时满
足第4.3条和4.4条的要求。 
 
   
Requirement: no change of appearance and 
touching feelings. Meet the requirement of 
section 4.3 and section 4.4 also. 
4.6  散发性能Emission behavior 
应满足SMTC 5 300 004的要求。 
 
Testing acc. to SMTC 5 300 004.  
4.7  环境交变试验Environmental cycle test 
检验方法：按照SMTC 5 400 005 方法B ，
8 周期（96 h）。 要求：无外观和手感变化。
必须同时满足第4.3 条和4.4 条的要求。 
 
Test according to SMTC 5 400 005 method B, 8 
cy(96h). Requirement: no change of appearance 
and touching feelings compared to delivery 
status. Meet the requirement of section 4.3 and 
section 4.4 also. 
4.8  交变腐蚀测试（仅用于金属基材的涂装件）Corrosion cycle test (only for painted metallic 
materials) 
按照SMTC 5 200 010 进行试验，试验周
期为15周期。在零件上划线按照ISO 7253。
要求：无气泡形成，无涂装面腐蚀，无金属
基体腐蚀。 腐蚀单边扩散D≤2.5mm。 
 
Test according to SMTC 5 200 010 for 15 cycles. 
(With 
scratch 
line 
acc. 
To 
ISO 
7253). 
Requirement: 
no 
blistering, 
no 
cosmetic 
corrosion, no base-metal corrosion. Adhesion 
loss D ≤2.5 mm..  
4.9  冷凝水试验Condensate water constant climate 


SMTC 5 300 002—2019（V6） 
 
6 
©上汽集团版权所有  秘密文件 注意保密 Copyright SAIC MOTOR Confidential 
根据标准ISO 6270-2CH，在冷凝水恒定
气候下存放，随后在室温下适应至少30 min。
要求：无起泡、无外观和手感变化；必须同
时满足第4.3 条和4.4 条的要求。试验时间： 
1） I 类零件240h 
2） II 类零件144h 
 
After aging in moisture condensate constant 
climate ISO 6270-2CH, then at least 30 min 
acclimatization at room temperature. No blisters, 
no base metal corrosion. Meet the requirement 
of section 4.3 and section 4.4. The test duration: 
1) 240h for Type I parts 
2) 144h for Type II parts 
4.10  水解试验（只对I 类零件）Hydrolysis aging test （Only for Type I parts） 
   
在气候箱内，温度90±2℃，空气相对湿
度≥96%，72h。要求：无色调和手感变化。
必须同时满足第4.3条和4.4条的要求。 
 
Test: 72 h aging in  (90 ± 2) °C and ≥96% 
relative humidity. No change of appearance and 
touching feelings. Meet the requirement of 
section 4.3 and section 4.4. 
4.11  耐光性Light fastness 
 
试验方法与周期数按照SMTC 5 400 003。
要求：D IN EN 20 105-A02 灰卡染色牢度评
级4。其他外观可见的缺陷，例如色调改变
或裂纹形成均是不允许的。必须同时满足第
4.3 条和4.4 条的要求。 
 
   
Test 
according 
to 
SMTC 
5 
400 
003. 
Requirements: 
According 
to 
DIN 
EN 
20105-A02 , fastness grade 4 on the gray scale. 
Other visible flaws, such as color change or 
cracking, are not allowed. Meet the requirement 
of section 4.3 and section 4.4.  
4.12  耐磨性能Abrasion behavior  
4.12.1  Crockmeter对干摩擦织物往复摩擦100 次100 crockmeter strokes against dry cloth 
 
按照ISO 105 X12进行试验,油漆表面无可
见的改变，如漆层变化或摩擦痕迹。摩擦织
物渗色符合DIN EN 20105-A03 灰度色牢度评
级4。 
 
Test according to ISO 105 x12. No visible 
change, such as changes in paint-finish 
structure or traces of abrasion on paint-coated 
surface. Staining of rubbing cloth as according to 
fastness grade 4 on the DIN EN 20105-A03 
gray-scale. 
4.12.2  Crockmeter 对湿摩擦织物往复摩擦100 次（水）100 crockmeter strokes against moist 
cloth (water)  
按照ISO 105 X12进行试验,油漆表面无
可见的改变，如漆层变化或摩擦痕迹。摩擦
织物渗色符合DIN EN 20105-A03 灰度色牢度
评级4。 
 
Test according to ISO 105 x12.No visible 
change, such as changes in paint-finish 
structure or traces of abrasion. Bleeding of 
rubbing cloth acc. to fastness grade 4 on the 
DIN EN 20105-A03 gray-scale.  
4.12.3  Crockmeter对干摩擦织物往复2000次（仅对于高负荷区域内的构件，例如转向盘、换挡手
球）2000 crock meter strokes against dry cloth (Only used in high-load region of the parts, 
e. g. steering wheel 、knob、handle) 
按照ISO 105 X12进行试验，油漆表面无
可见的改变，如漆层变化或摩擦痕迹。摩擦
织物渗色符合DIN EN 20105-A03 灰度色牢度
评级4。对于高负荷区域的构件，如进行表面
 
Test according to ISO 105 x12. Assessment of 
painted surface: No visible change, such as 
changes in paint-finish structure or traces of 
abrasion. Assessment of rubbing cloth: Bleeding 
of rubbing cloth acc. to fastness grade 4 on the 
DIN EN 20 105-A03 gray-scale. Parts in heavily 


SMTC 5 300 002—2019（V6） 
 
7 
©上汽集团版权所有  秘密文件 注意保密 Copyright SAIC MOTOR Confidential 
喷涂，必须使用带有清漆的油漆体系。 
loaded areas, only the coating system including 
clear coat will be permitted As to the heavy 
loaded abrasion parts, it’s coating system should 
including clear coat 
4.12.4  Taber耐磨性能（对IMD、INS膜片装饰零件）Taber abrasion(Only for IMD, INS film) 
按照ASTM D4060要求，使用Taber磨损
仪，选用CS10砂轮和500克负载对样品表面进
行摩擦实验，40转/1微米的表面涂层，最高
不超过1200转。评定IMDINS表面：真空吸塑
后进行磨损试验，表面花纹相对于供货状态
没有被移除。 
 
Test according to ASTM D4060. Sample shall be 
validated using CS10 wheel with 500G load, 40 
cycles per 1 
m topcoat thickness, maximum 
1200 cycles. Assessment of IMD and INS : 
There shall be no removal of pattern after 
vacuum forming. 
4.13  耐清洁剂和混合汗液Resistance to cleaning agents and synthetic sweat  
4.13.1  试验介质Test media 
试验用介质如下： 
1）用体积比0.5%的表面活性剂水溶剂，
如洗  洁精（推荐介质：白猫经典配方
洗洁精） 
2）含氨，酒精的清洁液，如未稀释的“车
窗净化剂”（推荐介质：威猛先生碱性清
洁剂） 
3）石油醚（沸点范围II 按照DIN 51631, 
80/100℃） 
4）化学纯乙醇 
5）人造汗液： 
   a）碱性溶液： 
配方： 1克 25%的氨溶液用蒸馏
水稀释成690.72克（实际为690
克）并添加3.47克氯化钠。 
   b) 酸性溶液： 
配方：7.5毫升100%醋酸加蒸馏
水至1升。 
 
   
The test media are as followings: 
1) 0.5vol.% aqueous solution of tenside 
solution, 
e.g., 
dishwashing 
liquid 
（recommended “white cat dishwashing 
liquid”） 
2) 
Ammonia 
cal 
alcoholic 
cleaning 
liquid ,e.g. undiluted  window cleaner
（recommended “Mr. Muscle cleaner” 
3) Petroleum ether (special boiling point II  
acc. to DIN 51631, 80/100 °C)  
4) CP Ethanol 
5) Synthetic sweat:  
  a)  Alkaline solution  
   Ingredient ： 1 g NH3 solution (25%) 
to yield 690,72 g (690 g in praxi) and 
add 3,47 g NaCl 
  b)  Acid solution  
 Ingredient ：0,75 vol % acetic acid 
(add distilled water to 7,5 ml 100% 
acetic acid to 1L) 
4.13.2  液滴试验Drop test 
 
检验：用移液管在表面滴0.1 mL液滴，
并在10min持续作用后，在60℃ 循环空气中
干燥30 min。表面评定应在处理后24h进行。
要求：无油漆色调，光泽度和漆层的改变；
试验后会有一定光亮度改变，只有当湿布不
能够抹去表面痕迹时视为缺陷。 
 
 
Test: Drop 0.1 mL droplets on the surface. After 
10 min, it is allowed to dry for 30 min at 60 °C. 
The surface should be assessed after 24h.  
Requirements: No change in color, degree of 
glossiness or paint-finish structure; Changes in 
degree of glossiness are to be stated only if they 
cannot be removed with a wet cloth.  


SMTC 5 300 002—2019（V6） 
 
8 
©上汽集团版权所有  秘密文件 注意保密 Copyright SAIC MOTOR Confidential 
4.13.3  耐磨试验Abrasion behavior 
 
检验：用含有清洁剂的摩擦织物往复摩
擦10 次。要求：评定油漆表面：无油漆色调，
光亮度和油漆结构的改变。评定摩擦织物：
摩擦织物渗色符合DIN EN 20105-A03 灰卡
染色牢度评级4。 
 
 
Test: Rubbing 10 times use a rubbing cloth wet 
with cleaning agent. Requirements: Assessment 
of paint surface: no change in color, glossiness 
or paint-finish structure. Evaluation of rubbing 
cloth: bleeding of rubbing cloth acc. to fastness 
grade 4 on the DIN EN 20105-A03 gray-scale.  
4.14 
耐乳霜性能Cream resistance 
 
试验根据 SMTC 5 400 019。颜色等的
视觉评定要求: 允许增加光泽度, 不允许颜
色或手感的变化；必须同时满足第4.3条和
4.4条的要求。 
 
 
Testing acc. to SMTC 5 400 019. Requirements 
for visual evaluation with respect to color, An 
increase in glossiness is permitted, changes of 
color or haptic characteristics are not allowed. 
Meet the requirement of section 4.3 and section 
4.4.  
4.15 
高光泽度油漆表面（按照ISO 2813 光泽度大于等于90）耐摩擦性能Scrub resistance for 
high-gloss surface(Only for gloss ≥ 90 according to ISO 2813) 
试验方法与评价方法按照SMTC 5 400 
181。要求： 
1）对直接可视区域的高光零件（例如仪
表板饰条、中控台面板、换挡面板、
空调和娱乐开关面板等），以及乘客
接触负荷高的区域的高光零件(例如
方向盘、换挡手柄等)，光泽度保持
率≥85%。 
2）对其他区域的零件，如门板装饰条、
后排座椅装饰件，光泽度保持率≥
40%。 
 
Testing method and evaluation method acc. to 
SMTC 5 400 181. Requirements: 
1) For 
high-gloss 
surface 
located 
in 
directly visible area or within direct 
reach of the occupant, eg. CONSL 
panel, selector level panel, air condition 
and 
other 
controller 
panel, 
the 
remaining gloss ≥85%. 
2) For other area parts, eg. door side panel 
and decorative component on back 
seat, the remaining gloss ≥40%. 
5  分级编码体系 Coding system 
 
 
本标准分级编码将和其他文档相关联，
如图纸，试验大纲（材料部分）等。 
 
分级编码系统的规则如下： 
SMTC 5 300 002-Ⅰ-Ⅱ 
Ⅰ：参考章节4.5.1 的要求，选择其中
一个代码。 
Ⅱ：表示内饰涂装件类别，参考章节4.9
的材料类型，如I 类或II 类。 
例如： 
SMTC 5 300 002- A -Ⅰ。 
 
 
 
This standard cording system shall be referenc 
-ed in other documents, drawings, ADV plan 
(Material*) etc.,  
The coding system as following: 
SMTC 5 300 002-Ⅰ-Ⅱ 
Ⅰ: According to section 4.5.1, choose a single 
code. 
Ⅱ: Types of interior trim parts, Refer to section 
4.9, for example, Type I or Type II. 
For example: 
SMTC 5 300 002- A -Ⅰ.
