Repository: kujaxr/obsidian-vault

File: 材料工程师/SMTC 5 300 003 塑料镀铬件的性能要求 Chrome-Plated Plastic Parts Performance Requirement.pdf.md
# SMTC 5 300 003 塑料镀铬件的性能要求 Chrome-Plated Plastic Parts Performance Requirement.pdf

 
© 上汽集团版权所有  秘密文件 注意保密 Copyright SAIC MOTOR Confidential 
SMTC 
上海汽车集团股份有限公司技术中心企业标准 
Enterprise  Standard  of  SAIC  MOTOR  Technical  Center 
SMTC 3 300 003 －2013（V2） 
代替 SMTC 3 300 003－2011（V1） 
 
塑料镀铬件的性能要求 
Chrome Plated Plastic Parts Performance Requirements 
201×-××-××发布/Issue                         201×-××-××实施/Implementation 
 
     上汽集团技术中心技术标准化委员会 
      Technical Standardization Committee of SAIC MOTOR Technical Center 
发布 
 Issue 


 
 
II 
© 上汽集团版权所有  秘密文件 注意保密 Copyright SAIC MOTOR Confidential 
前言 
为规范塑料上电镀装饰性铜/镍/铬电镀层的
要求，特制定本标准。 
本标准是对SMTC 5 300 003—2011（V1）
的修订,自本标准实施之日起废除 SMTC 5 300 
003—2011（V1）。 
本标准与SMTC 5 300 003—2011（V1）相
比主要变化如下： 
——变更了规范性引用文件 
——修改了镀铬层厚度 
——修改了镀镍层最小厚度要求，增加了各
镍层占总镍层百分比的要求  
——限制了镍层之间电位差的范围 
——提高了微孔数的要求 
——根据不同的基材修改了存放温度 
——用反向锯割试验替代划格试验 
——用CASS 试验替代NSS 试验 
请注意本标准的某些内容可能涉及专利，上
汽集团不承担识别这些专利的责任。 
当中英文产生疑义时，以中文为准。 
本标准由材料分标委提出。 
本标准由SMTC 技术标准化委员会批准。 
本标准由标准化工作组负责标准化审核及
归口管理。 
本标准起草部门：质量保证部。 
本标准主要起草人：张国良、虞莲雯、胡仁
其、韩伟民。 
本标准于201×年××月××日首次批准
发布，201×年××月××日实施。本次为第1
次修订。 
本版本所代替标准的历次版本发布情况为:  
——SMTC 5 300 003—2011（V1） 
 
Foreword 
To specify the requirements for decorative 
electrodeposited Cu-Ni-Cr coatings that are 
applied to plastics, this standard is formulated. 
This standard is a revision for SMTC 5 300 003 
– 2011 (V1). This standard will replace SMTC 
5 300 003 – 2011 (V1) from the implementation 
date. 
The main changes between this standard and 
SMTC 5 300 003 – 2011 (V1) are as follows: 
- 
modified normative documents 
- 
changed the requirement of chrome 
layer thickness 
- 
modified the minimum thickness re-
quirement of nickel layer, and increased 
requirement of each special nickel per-
centage of the total nickel 
- 
limited the potential range among nickel 
layers 
- 
improved the requirement of micropores 
- 
modified the storage temperature ac-
cording to the type of substrate 
- 
replaced the cross-cut test by back saw- 
grind test 
- 
displaced NSS test by CASS test 
Please note that some contents in this stan-
dard may relate to patent rights, which SAIC 
Motor shall not be held responsible for identi-
fying any or all such patent rights. 
This standard is in Chinese and English. If in 
doubt, the Chinese version is the Master. 
This standard was proposed by material 
sub-committee. 
This standard was approved by the SMTC 
Technical Standardization Committee. 
The Standardization Work Team is responsible 
for the standardization approval and overall 
management of this standard. 
The drafting department of this standard is 
Quality Assurance Dept. 
The main drafters of this standard are Zhang 
Guoliang, Yu Lianwen, Hu Renqi, and Han 
Weimin. 
This standard was first published on mm. dd, 
201× and implemented on mm. dd, 201×. 
This standard is the first revision. 
The versions superseded by this standard:  
——SMTC 5 300 003 – 2011 (V1) 
 


 
 
1 
© 上汽集团版权所有  秘密文件 注意保密 Copyright SAIC MOTOR Confidential 
塑料镀铬件的性能要求 
 
Chrome-Plated Plastic Parts 
Performance Requirements 
1 范围 
本标准规定了各种规格的塑料镀铜镍铬零件
包括总成件的表面要求。 
本标准适用于评价各种规格的塑料镀铬件。 
 
1  Scope  
This standard specifies surface finish require-
ments for Copper-Nickel-Chrome electroplated 
plastic parts of various types, including assem-
bles. 
This standard applies to assess chrome-plated 
plastic parts of various types. 
2 规范性引用文件 
下列文件对于本标准的应用是必不可少的。
凡是注日期的引用文件，仅注日期的版本适用于
本文件。凡是不注日期的引用文件，其最新版本
（包括所有的修改单）适用于本标准。 
 
 
2  Normative references 
The following referenced documents are indis-
pensable for the application of this standard. For 
dated references, only the edition cited applies. 
For undated references, the latest edition of the 
referenced standard (including any amend-
ments) applies. 
SMTC 5 400 004  汽车零件耐气候交变试验
循环A 
 
SMTC 5 400 004 Vehicle Parts; Testing of 
Resistance to Environmental Cycle Test A 
SMTC 5 400 005  汽车零件耐环境交变试验
循环B 
 
SMTC 5 400 005 Vehicle Parts; Testing of 
Resistance to Environmental Cycle Test B 
SMTC 5 500 001  汽车零件和材料中禁用/限
用危险物质 
 
SMTC 5 500 001 Automotive Prohibited/ 
Restricted Hazardous Substances for Parts and 
Materials 
ISO 1463 金属和氧化物覆盖层-覆盖层厚度
的测量-显微镜法 
 
ISO 1463 Metallic and Oxide Coatings 
–Measurement 
of 
Coating 
thickness 
–Microscopical method 
ISO 2080 金属及其他无机覆盖层 表面处理、
金属及其他无机覆盖层 词汇表 
 
ISO 2080 Metallic and Other Inorganic 
Coatings. Surface Treatment, Metallic and Other 
Inorganic Coatings. Vocabulary 
ISO 2177 金属覆盖层-覆盖层厚度的测量-阳
极溶解库仑法 
 
ISO 2177 Metallic Coatings - Measurement 
of Coating Thickness -Coulometric Method by 
Anodic Dissolution` 
ISO 3497 金属覆盖层-镀层厚度的测量-X 射
线光谱法 
 
ISO 3497 Metallic Coatings - Measurement 
of Coating Thickness - X-ray Spectrometric 
Methods 
ISO 4525 金属覆盖层 塑料上镍+铬电镀层 
 
ISO 4525 Metallic coatings. Electroplated 
coatings of nickel plus chromium on plastics 
materials 


 
 
2 
© 上汽集团版权所有  秘密文件 注意保密 Copyright SAIC MOTOR Confidential 
ISO 9227 人造气氛腐蚀试验-盐雾试验 
 
ISO 9227 Corrosion Tests in Artificial At-
mospheres –Salt Spray Tests 
ISO 10289 金属基体上金属和其他无机覆盖
层经腐蚀试验后的试样和试件的评级 
 
ISO 10289 Methods for Corrosion Testing of 
Metallic and Other Inorganic Coatings on Metallic 
Substrates. Rating of Test Specimens and Man-
ufactured Articles Subjected to Corrosion Tests 
ASTM B 533 塑料表面金属镀层剥离强度标准
测试方法 
 
ASTM B 533 Standard Test Method for Peel 
Strength of Metal Electroplated Plastics. 
ASTM B 764 多层镍镀层中同步测量每一镍层
厚度和电化学电位的测试方法（S.T.E.P 法） 
 
ASTM B764 Standard Test Method for Si-
multaneous Thickness and Electrode Potential 
Determination of Individual Layers in Multilayer 
Nickel Deposit (S.T.E.P Test) 
3  要求 
 
3  Requirements 
3.1  镀铬件规格见表1。 
 
3.1 Chrome-plated plastic parts of various types 
to see Table 1. 
表1 / Table 1 
类型 
Type 
零件使用特点1 
Characteristics of application for parts 1 
塑料基材，例如2 
Plastic substrate, e.g. 2 
Ⅰ 
车辆内部塑料镀铬件 
Vehicle interior chrome plated plastic parts 
电镀级ABS、ABS/PC、PC/ABS、PA6按照相关材料标准 
Plating grade ABS, ABS/PC, PC/ABS, PA6 acc. to 
material standard in point 
Ⅱ 
车辆外部一般耐腐蚀零件 
Vehicle exterior commonly anti-corrosion parts 
电镀级ABS、ABS/PC、PC/ABS、PA6按照相关材料标准 
Plating grade ABS. ABS/PC. PC/ABS. PA6 acc. to 
material standard in point 
Ⅲ 
车辆外部高耐腐蚀零件，比如发动机舱饰盖上零
件，轮毂装饰件 
Vehicle exterior high anti-corrosion parts，e.g. 
engine compartment parts on cover, wheel trim 
电镀级PC＋ABS、PA6按照相关材料标准 
Plating grade PC+ABS. PA6 acc. to material stan-
dard in point 
注Notes：1 如果在图纸上没有注明的车辆外部塑料镀铬零件的类型，默认为类型Ⅱ。 
         1 If no exterior type of chrome plated plastic part is listed on the drawing, Type Ⅱ is assumed. 
2 镀铬用的电镀级塑料须通过上海汽车材料工程师的书面认可。 
2 Chrome plating grade plastic shall be approved in written by the SAIC Motor Material Engineer. 
3.2  基本要求 
 
3.2  General Requirements 
    有害物质的控制按照SMTC 5 500 001。进行
完整的检测至少需要15 个成品件（视尺寸而定）。
供货商必须随机提供所有须试验的零件数据，如
表2 所示。 
 
Control of hazardous substances according to 
SMTC 5 500 001. At least 15 finished parts 
(depending on the size) is required for complete 
testing. The following information shall addition-
ally be provided for all parts under test (see ta-
ble 2). 
 
 


 
 
3 
© 上汽集团版权所有  秘密文件 注意保密 Copyright SAIC MOTOR Confidential 
表2 / Table 2 
零件名称/零件号 
Part designation/ Part No. 
 
车型/项目 
Car type/ project 
 
总成供货商 
Assembly supplier 
 
模具温度 
Mold temperature 
 
零件制造商 
Part manufacturer 
 
电镀工艺 
Electroplated technology 
 
模具制造商 
Mold manufacture 
 
注塑/电镀日期 
Injection date 
 
素材供应商、类型及牌号 
Substrate supplier,  
type & trademark 
 
注塑温度/压力 
Injection temperature/  
pressure 
 
注塑商、地点 
Injection plant & location 
 
电镀日期 
Electroplating date 
 
电镀商、地点 
Electroplating plant & location 
 
装载量 
Load 
 
电镀槽 
Electroplating bath 
时间/分 
Time / min 
电流/ A 
Current / A 
化学品 
Chemicals 
牌号 
Trademark 
化学品供应商 
Chemical 
supplier 
粗化槽 
Micro-etching bath 
 
/ 
主盐 Main salt 
 
 
添加剂 Additive 
 
 
化学镍（铜）槽 
Electroless nickel 
(copper) bath 
 
/ 
主盐  Main salt 
 
 
还原剂 Reducer 
 
 
络合剂 Complexant 
 
 
铜槽 
Copper bath 
 
 
主盐 Main salt 
 
 
整平剂 Leveler 
 
 
光亮剂 Brighter 
 
 
开缸剂 Make-up 
 
 
半亮镍槽 
Bright nickel bath 
 
 
主盐 Main salt 
 
 
补充剂 Supplement 
 
 
开缸剂 Make-up 
 
 
整平剂 Leveler 
 
 
润湿剂 Wetting agent 
 
 
光亮（沙丁）镍槽 
Bright (stain) nickel 
bath 
 
 
主盐 Main salt 
 
 
补充剂 Supplement 
 
 
开缸剂 Make-up 
 
 
整平剂 Leveler 
 
 
润湿剂 Wetting agent 
 
 
镍封槽 
Microporous  
Nickel bath 
 
 
主盐 Main salt 
 
 
添加剂 Additive 
 
 
镍封 Microporous 
 
 
铬槽 
Chrome bath 
 
 
活化剂 Activator 
 
 
抑制剂 Inhibitor 
 
 


 
 
4 
© 上汽集团版权所有  秘密文件 注意保密 Copyright SAIC MOTOR Confidential 
3.3  注塑件 
 
3.3  Injection molding parts 
3.3.1  基材 
只有上海汽车指定或批准的电镀级塑料才能
用于电镀。制造商选择合适的电镀级塑料作为电
镀基材应按照表1 的规定。电镀零件不允许使用
回收料。 
 
3.3.1  Substrate material 
Only plating grade plastics designated and ap-
proved by SAIC Motor for chrome plating shall 
be used. Plating glade plastics used by the 
substrate manufacturer as material suitable for 
electroplating according to Table1. No regrind is 
allowed in plated parts. 
3.3.2  素材 
素材表面光洁，不应出现可能影响外观的流
纹、裂纹、毛刺、缩印、基材分层。电镀之前，
素材必须已通过合适的方式充分释放应力。注塑
商和电镀商必须通过合适的措施来保证素材无应
力。不允许使用脱模剂。表面也不应含有油脂和
汗渍。没有上海汽车的书面同意，电镀前不允许
对零件进行机械抛光、砂纸打磨等方式对素材进
行处理。如有偏差必须与上海汽车相关职能部门
商定。 
 
3.3.2  Molded part 
The surface of molded parts shall smooth, free 
of flow lines, cracks, burr, sink marks, craters or 
substrate separations, which may influence the 
appearance. Molded parts must be stress re-
lieved prior to plating. The molded parts are free 
of stress that shall be ensured by the person 
responsible for injection molding and the person 
responsible for electroplating. Do not use mold 
parting agents. Surface shall also contain no 
oil/fat or any human sweat. Rework of substrate 
surfaces by mechanically polishing, sanding or 
other means prior to coating is prohibited with-
out written consent from SAIC Motor. If there is 
any deviation must be agreed with SAIC Motor 
related functional departments. 
3.4   成品件 
供货商对成品件的质量责任。 
 
3.4   Finished part  
The supplier is responsible for the quality of the 
finished parts.  
3.4.1  外观 
通过仪器测量、目视比较或两者结合，零件
的光泽和颜色必须与已认可的原型样品板或样件
一致。必要时由上海汽车来规定极限样品。电镀
的接触点应当选择在安装状态下不可见的位置。
重要面不允许有影响防腐或外观的明显可见的电
镀缺陷，如鼓泡、凹坑、粗糙、裂纹、漏镀、污
渍、变色等。重要面通常是可见的，已完成装配
的车上零件直接或通过反射可见的部分，或其腐
蚀产物会污损整车上可见面。 
 
3.4.1  Appearance 
The compliance of the component with the re-
leased original sample chart or the original 
sample part in terms of gloss and color shall be 
verifiable using measuring instruments and/or 
shall be visually verifiable. If necessary, maxi-
mum deviation samples must be specified by 
SAIC Motor. The contact points for electroplat-
ing shall be positioned in a way that flaws can-
not be recognized in the installed condition. 
Over the significant surface, there shall be no 
clearly visible plating defects such as blisters, 
pits, roughness, cracks, non-plated areas, 


 
 
5 
© 上汽集团版权所有  秘密文件 注意保密 Copyright SAIC MOTOR Confidential 
stains, discolorations or other damage that im-
pairs the corrosion protection or specified ap-
pearance. Significant surfaces are those nor-
mally visible, directly or by reflection, on the fi-
nished part when assembled in vehicle position 
or which can be the source of corrosion deposits 
that deface visible surfaces on the assembled 
vehicles. 
3.4.2  镀层厚度 
确定每一独特零件的镀层分布情况是供应商
的责任。为了所有零件重要面的最小镀层厚度能
持续地满足规定要求，挂具可能需要采用许多特
殊加工工艺，比如，采用辅助阳极和（或）遮蔽
措施，减少每挂的零件数量等。可以用切片法（ISO 
1463）或库仑法（ISO 2177）来测量镀层厚度。
如果买方和供应商之间存在分歧，切片法应该作
为测量镍和铜层的首选方法。X 射线测厚法(ISO 
3497)可以使用，但在铜层和镍层厚度太高的情况
下可能只限于测量镀铬层的厚度。 
 
3.4.2  Plating thickness 
It is the supplier’s responsibility to identify the 
plating thickness distribution for each unique 
part. In order to consistently meet the specified 
minimum plating thickness on all significant 
surfaces, plating racks may be required to em-
ploy many special processing techniques, e.g., 
the use of auxiliary anodes and/or shields, re-
ducing the number of parts per rack etc. The 
plating thickness shall be determined by the 
microsection method (ISO 1463) or coulometric 
method (ISO 2177). In case of disagreements 
between purchaser and supplier, the microsec-
tion method shall be the preferred method for Ni 
and Cu layers. X-Ray (ISO 3497) may be used 
but usage may be limited to chrome layer 
thickness if Copper and Nickel layer thickness is 
too high. 
3.4.3  镀层结合力 
 
镀层之间以及镀层与基材之间的结合力须满
足表3 的要求。推荐用总成件进行试验。如果条
件限制，不方便采用总成件进行试验，可以用完
整的零件进行试验。不允许对零件进行分割。在
开始试验前，零件必须在室温下存放24 h。试验
结束后，零件在室温存放1h 后再进行评定。 
 
3.4.3  Electroplating adhesion 
Adhesion between plated layers or plated layers 
and substrate must conform to the requirements 
in Table 3. Using assembly is recommended for 
tests. For certain constraints, it is not convenient 
to use assembly to test, complete parts are al-
lowed. The parts are not allowed to cut. Prior to 
testing, the parts shall be aged at room temper-
ature for 24 hours. After testing, the parts are 
stored at room temperature for 1h and then as-
sessed. 


 
 
6 
© 上汽集团版权所有  秘密文件 注意保密 Copyright SAIC MOTOR Confidential 
3.4.4  镍层延展性(ISO 4525) 
    虽然延展性被认为是过程控制的一部分而不
是零件性能的一部分，但从各自镍槽中获得的半
亮镍箔和光亮镍箔的延展率应定期进行测试并包
括在控制计划中。 
 
3.4.4  Ductility of nickel layer (ISO 4525) 
Although this is considered a portion of the 
process control and not a requirement of part 
performance, 
the 
ductility 
percentage 
of 
Semi-bright Nickel and Bright Nickel on foils 
plated in the individual nickel baths should be 
regularly tested, and included in the Control 
Plan. 
3.4.5  电镀过程 
 
零件满足供货要求后，制造商可锁定电镀工
艺参数（包括电镀时间、电流、装载量等）。批产
产品必须在电镀程序和镀层厚度上与认可的首批
样品一致。 
 
3.4.5  Electroplating process  
When the parts meet the supply requirements, 
the manufacturer can lock the plating process 
parameters (including plating time current, load 
etc). Standard-production parts shall correspond 
to released first-sample parts in the coating 
procedure and coating thickness.  
3.4.6  电镀零件的工艺要求 
电镀零件的工艺要求见表3。零件应该根据表
3 的要求进行PPAP 测试。每一个测试项目至少需
要3 个零件，分别代表挂具上低、中、高电流密
度区域。挂具的右上方、中间和左下方的零件应
优先被检测。表3 中规定的最小镀层厚度适用于
所有重要面。 
3.4.6  Mechanical requirements for the 
electroplating part  
Mechanical requirements for the electroplating 
to see Table 3. Parts shall be tested according 
to the PPAP test definition in Table 3. For each 
test a minimum of 3 parts representing low, 
middle and high current density rack locations is 
required. The parts shall preferably be checked 
transversely over the rack, e.g. right top, center, 
left bottom of the rack. Minimum plate thickness 
as specified in Table 3 applies to all significant 
surfaces.  
3.4.7 镀层系统  
缩写的定义： 
1) a—— 酸性溶液中电沉积延展性铜； 
2) b ——光亮镍； 
3) d ——双镍或三层镍； 
4) s ——亚光/沙丁镍；  
5) mp ——微孔铬； 
6) mc ——微裂纹铬。 
3.4.7  Plating system  
Definition of abbreviated terms:  
1) a - ductile copper deposited from ac-
id-type bathes; 
2) b - bright nickel; 
3) d - double or triple nickel;  
4) s – matt / satin nickel; 
5) mp – microporoues nickel; 
6) mc – micro-cracks nickel. 
 
 


 
 
7 
© 上汽集团版权所有  秘密文件 注意保密 Copyright SAIC MOTOR Confidential 
表3 / Table 3 
编
号 
No. 
特性 
Property 
要求 
Requirements 
SMTC 5 300 003-Ⅰ 
SMTC 5 300 
003-Ⅱ 
SMTC 5 300 
003-Ⅲ 
1 
镀层体系按照 ISO 2080，ISO 4525,
见3.4.7节 
Coating systems acc. to ISO 2080，
ISO 4525 ,see Section 3.4.7 
PL/Cua20/Ni10b(或d或
s) /Cr mp(或mc) 
PL/Cua25/Ni20b(或d或s) /Cr mp(或mc) 
 
1.1 
铬层厚度 
Chrome layer thickness 
ISO 3497 or ISO 2177 
Cr mp : 0.2 ~0.6 μm  
Cr mc ≥ 0.8（0.2）μm
（1） 
1.2 
镍层厚度 Nickel layer thickness 
ISO 1463 or ISO 2177 
≥ 10.0 μm 
≥ 20.0 μm 
1.2.1 
微孔镍 ISO 1463 or ISO 2177 
Microporous nickel 
－ 
≥1.0 μm 
1.2.2 
光亮镍（或沙丁镍） 
Bright nickel（or stain nickel） 
最多50%
（2） 
50% maximum
（2） 
20~40%
（3） 
含硫量
（4）: 0.04~0.15% (质量分数) 
Sulfur content(4) : 0.04~0.15% (weight %) 
1.2.3 
半亮镍 
Semi-bright nickel 
至少50%
（2） 
50% minimum (2) 
60~80%
（3） 
延展性
（5）>8%，含硫量
（4）<0.0005% (质量分数) 
Ductility(5) > 8%, sulfur content(4) < 0.0005% (weight %),  
1.3 
铜层厚度 
Copper layer thickness 
ISO 1463 or ISO 2177 
≥ 20.0 μm 
≥ 25.0 μm 
1.4 
微孔镍/光亮镍（或沙丁镍）的电位差 
Potential S.T.E.P between porous 
nickel/bright nickel (or satin nickel) 
ASTM B764 
25~110 mV
（6） 
微孔镍必须比光亮镍（或沙丁镍）电位高 
The microporous nickel layer must be more cathodic than the 
bright nickel (or stain nickel) 
1.5 
光亮镍（或沙丁镍）/半亮镍的电位差 
Potential 
S.T.E.P 
between 
bright 
nickel (or satin nickel) /semi-bright 
nickel 
ASTM B764 
120 ~180 mV
（6） 
半亮镍必须比光亮镍（或沙丁镍）电位高 
The semi-bright nickel layer must be more cathodic than the bright 
nickel (or stain nickel) 
1.6 
裂纹密度 Crack density 
微孔密度 Pore density 
ASTM B604 
－ 
微孔铬≥10,000 微孔/cm2， 
或活性点≥5000 微孔/cm2 
Cr mc：250 - 800 裂纹/cm 
Cr mp ≥10,000 pores/cm2, 
or active sites: ≥ 5000 pores/cm2 
Cr mc: 250 to 800 cracks/cm 
2
、
整
个
结
构
的
结
合
强
度
（
6
）
 
Adhesive strength of the total structure
（
6
）
 
2.1 
反向锯割试验 
Back saw-grind test 
 
详见第4节 
See Section 4 
用压敏胶带在零件表面压实并完全覆盖锯口，与零件表面大约成90º
后，快速撕掉胶带。镀层没有起皮或剥离。 
Place pressure sensitive adhesion tape over the cut edge com-
pletely along the cut, quickly pull tape at approximately 90º to the 
surface of part to remove entire strip. There shall be no lifting or 
peeling of coating. 
2.2 
剥离试验， 
Peel-off test 
ASTM B533 
ABS/PC，PA:≥4.5 N/cm；ABS:≥9 N/cm 
拉伸速率25 mm/min，试样宽度：25.00±0.25 mm,长度约75mm（若零
件大小或几何形状不允许，可使用相同材料、相同注塑和电镀工艺的
电镀样板），棱边必须平整。取3个试验的最小剥离强度的平均值。 
Test rate: 25 mm/min, specimen width: 25.00±0.25 mm, length 
approximately 75 mm（if part size or geometry is not allowed, 
plaques with same material, same injection and electroplating 
technology can be used）.The edges must be ground smooth .Get 
mean minimum peak peel strength of the three tests. 


 
 
8 
© 上汽集团版权所有  秘密文件 注意保密 Copyright SAIC MOTOR Confidential 
表3（续1）/Table 3 (continuous 1) 
编号 
No. 
特性 
Property 
要求 
Requirements 
SMTC 5 300 
003-Ⅰ 
SMTC 5 300 
003-Ⅱ 
SMTC 5 300 
003-Ⅲ 
3
、
耐
热
性
和
耐
气
候
交
变
e
（
7
）
 
Temperature and environmental cycle resistance
（
7
）
 
3.1 
高温存放 
Temperature storage  
ABS: 100℃×6h 
ABS/PC:110℃×6h 
PA6:120℃×6h 
（或根据图纸要求 or acc. to drawing） 
外观没有变化，结合力无损失或其它降低性能的变化。结合力
必须满足表3第2节的要求。 
No change in appearance，adhesion loss or other changes 
which reduce the performance. The adhesion requirements 
acc. to Table 2, No.2 shall be fulfilled. 
3.2
气
候
交
变
试
验
 
Environmental cycle test 
3
.
2
.
1 
方法B（温湿度循环试验） 
Method B（Temperature and 
humidity cycle test ）  
SMTC 5 400 005-方法B 
SMTC 5 400 005-Method B 
8个循环（8 cycles） 
外观无变化(如裂纹、变形、气泡、孔、扭曲折痕、缩孔或结合
力损失等)。结合力必须满足表3第2节的要求。 
No change in appearance (e.g. cracks, deformation, pores, 
bubbles, folds, sink marks or loss of adhesion etc.). The ad-
hesion requirements ace. To Table 2, No.2 shall be fulfilled. 
3
.
2
.
2 
方法A，适用于在机械负载的范围
里的功能件（如车门把手、制动
拉杆释放按钮、换挡手柄的底板、
收音机旋纽等） 以及受热辐射影
响的零件。 
Method A For function parts in 
mechanically loaded areas 
(e.g. door operating mechan-
ism, brake lever release button, 
anchor plates for selector, radio 
buttons etc.) and thermal radia-
tion influencing parts. 
SMTC 5 400 005 
40个循环（40 cycles） 
外观无变化(如裂纹、变形、气泡、孔、扭曲折痕、缩孔或结合
力损失等)。结合力必须满足表3第2节的要求。 
No change in appearance (e.g. cracks, deformation, pores, 
bubbles, folds, sink marks or loss of adhesion etc.). The ad-
hesion requirements ace. To Table 2, No.2 shall be fulfilled. 
4
耐
腐
蚀
性
 
Corrosion resistance 
4.1 
CASS试验 
CASS test  
 
ISO 9227 
24 h 
48 h 
72 h 
外观等级≥8级（根据ISO 10289评级）， 
重要面不许有绿色腐蚀 
Appearance rating≥ rating 8 (rating acc. to ISO 10289) ，
green corrosion is not allowed on important surfaces. 
试验结束后，零件用温度不超过40℃流水冲洗，然后立即用压
力不超过200kPa的空气吹干水渍。After testing, to rinse the test 
specimens gently in clean running water, at a temperature not 
exceeding 40 ℃, and then to dry them immediately in a 
stream of air, at an overpressure not exceeding 200 kPa. 
4.2 
方法B（SMTC 5 400 005）+ CASS
试验(ISO 9227) 
（6） 
 
Method B （SMTC 5 400 005） 
and CASS Test（ISO 9227）(6) 
8个循环，方法B ,
然后24h CASS试
验 
8 cycles of Me-
thod B, followed 
by 24h CASS 
8个循环，方法B ,
然后48h CASS试
验 
8 cycles of Me-
thod B, followed 
by 48h CASS 
8个循环，方法B ,
然后72h CASS试
验 
8 cycles of Me-
thod B, followed 
by 72h CASS 
外观没有变化，外观等级
（8）≥8级 
（根据ISO 10289评级），重要面不许有绿色腐蚀 
No change in appearance, and appearance rating(8)≥ rating 
8 (rating acc. to ISO 10289) ，green corrosion is not allowed 
on important surfaces. 
试验结束后，零件用温度不超过40℃流水冲洗，然后立即用压
力不超过200kPa的空气吹干水渍。After testing, to rinse the test 
specimens gently in clean running water, at a temperature not 
exceeding 40 ℃, and then to dry them immediately in a 
stream of air, at an overpressure not exceeding 200 kPa.

File: 材料工程师/SMTC 5 300 003 镀铬塑料件的性能要求(修订版） Chrome-Plated Plastic Parts Performance Requirement.docx.md
# SMTC 5 300 003 镀铬塑料件的性能要求(修订版） Chrome-Plated Plastic Parts Performance Requirement.docx

| 代替 SMTC 3 300 003－2011（V1） | 代替 SMTC 3 300 003－2011（V1） |

|  |  |

|  |  |

|  |  |



| 前言
本标准是对SMTC 5 300 003—2011（V1）的修订,自本标准实施之日起废除SMTC SMTC 5 300 003—2011（V1）。
本标准与SMTC SMTC 5 300 003—2011（V1）相比主要变化如下：
——变更了规范性引用文件
——修改了镀铬层厚度
——修改了镀镍层最小厚度要求，增加了各镍层占总镍层百分比的要求 
——限制了镍层之间电位差的范围
——提高了微孔数的要求
——根据不同的基材修改了存放温度
——用反向锯割试验替代划格试验
——用CASS试验替代NSS试验
请注意本标准的某些内容可能涉及专利，上汽集团不承担识别这些专利的责任。
当中英文产生疑义时，以中文为准。
本标准由××××（起草分标委名称）分标委提出。
本标准由SMTC技术标准化委员会批准。
本标准由标准化工作组负责标准化审核及归口管理。
本标准起草部门：质量保证部。
本标准主要起草人：张国良、虞莲雯、胡仁其、韩伟民。
本标准于201×年××月××日首次批准发布，201×年××月××日实施。本次为第1次修订。
本版本所代替标准的历次版本发布情况为: 
——SMTC 5 300 003—2011（V1） |  | Foreword
This standard is a revision for SMTC 5 300 003 – 2011 (V1). This standard will replace SMTC 5 300 003 – 2011 (V1) from the implementation date.
The main changes between this standard and SMTC 5 300 003 – 2011 (V1) are as follows:
modified normative documents
changed the requirement of chrome layer thickness
modified the minimum thickness requirement of nickel layer, and increased requirement of each special nickel percentage of the total nickel
limited the potential range among nickel layers
improved the requirement of micropores
modified the storage temperature according to the type of substrate
replaced the cross-cut test by back saw- grind test
displaced NSS test by CASS test
Please note that some contents in this standard may relate to patent rights, which SAIC Motor shall not be held responsible for identifying any or all such patent rights.
This standard is in Chinese and English. If in doubt, the Chinese version is the Master.
This standard was proposed by ×××× sub-committee.
This standard was approved by the SMTC Technical Standardization Committee.
The Standardization Work Team is responsible for the standardization approval and overall management of this standard.
The drafting department of this standard is Quality Assurance Dept.
The main drafters of this standard are Zhang Guoliang, Yu Lianwen, Hu Renqi, and Han Weimin.
This standard was first published on mm. dd, 201× and implemented on mm. dd, 201×. This standard is the first revision.
The versions superseded by this standard: 
——SMTC 5 300 003 – 2011 (V1) |



| 镀铬塑料件的性能要求 |  |  | Chrome-Plated Plastic Parts Performance Requirement | Chrome-Plated Plastic Parts Performance Requirement |

| 范围
本标准规定了各种规格的塑料镀铜镍铬零件包括总成件的表面要求。
本标准适用于评价各种规格的塑料镀铬件。 |  |  | 1  Scope 
This standard specifies surface finish requirements for Copper-Nickel-Chrome electroplated plastic parts of various types, including assembles.
This standard applies to assess chrome-plated plastic parts of various types. | 1  Scope 
This standard specifies surface finish requirements for Copper-Nickel-Chrome electroplated plastic parts of various types, including assembles.
This standard applies to assess chrome-plated plastic parts of various types. |

| 规范性引用文件
下列文件对于本标准的应用是必不可少的。凡是注日期的引用文件，仅注日期的版本适用于本文件。凡是不注日期的引用文件，其最新版本（包括所有的修改单）适用于本标准。 |  |  | 2  Normative references
The following referenced documents are indispensable for the application of this standard. For dated references, only the edition cited applies. For undated references, the latest edition of the referenced standard (including any amendments) applies. | 2  Normative references
The following referenced documents are indispensable for the application of this standard. For dated references, only the edition cited applies. For undated references, the latest edition of the referenced standard (including any amendments) applies. |

| SMTC 5 400 004  汽车零件耐气候交变试验循环A |  |  | SMTC 5 400 004 Vehicle Parts; Testing of Resistance to Environmental Cycle Test A | SMTC 5 400 004 Vehicle Parts; Testing of Resistance to Environmental Cycle Test A |

| SMTC 5 400 005  汽车零件耐环境交变试验循环B |  |  | SMTC 5 400 005 Vehicle Parts; Testing of Resistance to Environmental Cycle Test B | SMTC 5 400 005 Vehicle Parts; Testing of Resistance to Environmental Cycle Test B |

| SMTC 5 500 001  汽车零件和材料中禁用/限用危险物质 |  |  | SMTC 5 500 001 Automotive Prohibited/ Restricted Hazardous Substances for Parts and Materials | SMTC 5 500 001 Automotive Prohibited/ Restricted Hazardous Substances for Parts and Materials |

| ISO 1463 金属和氧化物覆盖层-覆盖层厚度的测量-显微镜法 |  |  | ISO 1463 Metallic and Oxide Coatings –Measurement of Coating thickness –Microscopical method | ISO 1463 Metallic and Oxide Coatings –Measurement of Coating thickness –Microscopical method |

| ISO 2080 金属及其他无机覆盖层 表面处理、金属及其他无机覆盖层 词汇表 |  |  | ISO 2080 Metallic and Other Inorganic Coatings. Surface Treatment, Metallic and Other Inorganic Coatings. Vocabulary | ISO 2080 Metallic and Other Inorganic Coatings. Surface Treatment, Metallic and Other Inorganic Coatings. Vocabulary |

| ISO 2177 金属覆盖层-覆盖层厚度的测量-阳极溶解库仑法 |  |  | ISO 2177 Metallic Coatings - Measurement of Coating Thickness -Coulometric Method by Anodic Dissolution` | ISO 2177 Metallic Coatings - Measurement of Coating Thickness -Coulometric Method by Anodic Dissolution` |

| ISO 3497 金属覆盖层-镀层厚度的测量-X射线光谱法 |  |  | ISO 3497 Metallic Coatings - Measurement of Coating Thickness - X-ray Spectrometric Methods | ISO 3497 Metallic Coatings - Measurement of Coating Thickness - X-ray Spectrometric Methods |

| ISO 4525 金属覆盖层 塑料上镍+铬电镀层 |  |  | ISO 4525 Metallic coatings. Electroplated coatings of nickel plus chromium on plastics materials | ISO 4525 Metallic coatings. Electroplated coatings of nickel plus chromium on plastics materials |

| ISO 4525 附录E 镀铬层中微裂纹和微孔密度的测定 |  |  | ISO 4525 Annex E Determination of Cracks and Pores in Chromium Coatings | ISO 4525 Annex E Determination of Cracks and Pores in Chromium Coatings |

| ISO 9227 人造气氛腐蚀试验-盐雾试验 |  |  | ISO 9227 Corrosion Tests in Artificial Atmospheres –Salt Spray Tests | ISO 9227 Corrosion Tests in Artificial Atmospheres –Salt Spray Tests |

| ISO 10289 金属基体上金属和其他无机覆盖层经腐蚀试验后的试样和试件的评级 |  |  | ISO 10289 Methods for Corrosion Testing of Metallic and Other Inorganic Coatings on Metallic Substrates. Rating of Test Specimens and Manufactured Articles Subjected to Corrosion Tests | ISO 10289 Methods for Corrosion Testing of Metallic and Other Inorganic Coatings on Metallic Substrates. Rating of Test Specimens and Manufactured Articles Subjected to Corrosion Tests |

| ASTM B 533 塑料表面金属镀层剥离强度标准测试方法 |  |  | ASTM B 533 Standard Test Method for Peel Strength of Metal Electroplated Plastics. | ASTM B 533 Standard Test Method for Peel Strength of Metal Electroplated Plastics. |

| ASTM B 764 多层镍镀层中同步测量每一镍层厚度和电化学电位的测试方法（S.T.E.P法） |  |  | ASTM B764 Standard Test Method for Simultaneous Thickness and Electrode Potential Determination of Individual Layers in Multilayer Nickel Deposit (S.T.E.P Test) | ASTM B764 Standard Test Method for Simultaneous Thickness and Electrode Potential Determination of Individual Layers in Multilayer Nickel Deposit (S.T.E.P Test) |

| 要求 |  |  | 3  Requirements | 3  Requirements |

| 3.1  镀铬件规格见表1。 |  |  | 3.1 Chrome-plated plastic parts of various types to see table 1. | 3.1 Chrome-plated plastic parts of various types to see table 1. |

| 表1/Table 1 | 表1/Table 1 | 表1/Table 1 | 表1/Table 1 | 表1/Table 1 |

| 3.2  基本要求 |  |  | 3.2  General Requirements | 3.2  General Requirements |

| 有害物质的控制按照SMTC 5 500 001。进行完整的检测至少需要15个成品件（视尺寸而定）。供货商必须随机提供所有须试验的零件数据，如表2所示。 |  |  | Control of hazardous substances according to SMTC 5 500 001. At least 15 finished parts (depending on the size) is required for complete testing. The following information shall additionally be provided for all parts under test (see table 2). | Control of hazardous substances according to SMTC 5 500 001. At least 15 finished parts (depending on the size) is required for complete testing. The following information shall additionally be provided for all parts under test (see table 2). |

| 表2、零件信息 /Table 2 Information of part | 表2、零件信息 /Table 2 Information of part | 表2、零件信息 /Table 2 Information of part | 表2、零件信息 /Table 2 Information of part | 表2、零件信息 /Table 2 Information of part |

| 3.3  注塑件 |  |  | 3.3  Injection molding parts | 3.3  Injection molding parts |

| 基材
只有上海汽车指定或批准的电镀级塑料才能用于电镀。制造商选择合适的电镀级塑料作为电镀基材应按照表1的规定。电镀零件不允许使用回收料。 |  |  | Substrate material
Only plating grade plastics designated and approved by SAIC Motor for chrome plating shall be used. Plating glade plastics used by the substrate manufacturer as material suitable for electroplating according to Table1. No regrind is allowed in plated parts. | Substrate material
Only plating grade plastics designated and approved by SAIC Motor for chrome plating shall be used. Plating glade plastics used by the substrate manufacturer as material suitable for electroplating according to Table1. No regrind is allowed in plated parts. |

| 素材
素材表面光洁，不应出现可能影响外观的流纹、裂纹、毛刺、缩印、基材分层。电镀之前，素材必须已通过合适的方式充分释放应力。注塑商和电镀商必须通过合适的措施来保证素材无应力。不允许使用脱模剂。表面也不应含有油脂和汗渍。没有上海汽车的书面同意，电镀前不允许对零件进行机械抛光、砂纸打磨等方式对素材进行处理。如有偏差必须与上海汽车相关职能部门商定。 |  |  | Molded part
The surface of molded parts shall smooth, free of flow lines, cracks, burr, sink marks, craters or substrate separations, which may influence the appearance. Molded parts must be stress relieved prior to plating. The molded parts are free of stress that shall be ensured by the person responsible for injection molding and the person responsible for electroplating. Do not use mold parting agents. Surface shall also contain no oil/fat or any human sweat. Rework of substrate surfaces by mechanically polishing, sanding or other means prior to coating is prohibited without written consent from SAIC Motor. If there is any deviation must be agreed with SAIC Motor related functional departments. | Molded part
The surface of molded parts shall smooth, free of flow lines, cracks, burr, sink marks, craters or substrate separations, which may influence the appearance. Molded parts must be stress relieved prior to plating. The molded parts are free of stress that shall be ensured by the person responsible for injection molding and the person responsible for electroplating. Do not use mold parting agents. Surface shall also contain no oil/fat or any human sweat. Rework of substrate surfaces by mechanically polishing, sanding or other means prior to coating is prohibited without written consent from SAIC Motor. If there is any deviation must be agreed with SAIC Motor related functional departments. |

| 成品件
供货商对成品件质量责任。应当尽早在设计、模具制造、注塑和电镀工艺之间进行协调。如果出现如在表3中第3点描述的缺陷，在供应链的所有参加者的合作之下寻找所有工艺步骤（模具设计、注塑和电镀）中的原因。 |  |  | Finished part 
The supplier is responsible for the quality of the finished parts. An agreement with respect to the design and manufacture should be made at the earliest possible opportunity between the Design Engineering Department, the supplier, mold-maker, injection molder and those responsible for electroplating. If defects of the type described under No.  Table 2 do arise, the cause shall be sought in all process steps (mold design, injection molding and electroplating) in cooperation with everyone involved in the supply chain. | Finished part 
The supplier is responsible for the quality of the finished parts. An agreement with respect to the design and manufacture should be made at the earliest possible opportunity between the Design Engineering Department, the supplier, mold-maker, injection molder and those responsible for electroplating. If defects of the type described under No.  Table 2 do arise, the cause shall be sought in all process steps (mold design, injection molding and electroplating) in cooperation with everyone involved in the supply chain. |

| 外观
通过仪器测量、目视比较或两者结合，零件的光泽和颜色必须与已认可的原型样品板或样件一致。必要时由上海汽车来规定极限样品。电镀的接触点应当选择在安装状态下不可见的位置。重要面不允许有影响防腐或外观的明显可见的电镀缺陷，如鼓泡、凹坑、粗糙、裂纹、漏镀、污渍、变色等。重要面通常是可见的，已完成装配的车上零件直接或通过反射可见的部分，或其腐蚀产物会污损整车上可见面。 |  |  | Appearance
The compliance of the component with the released original sample chart or the original sample part in terms of gloss and color shall be verifiable using measuring instruments and/or shall be visually verifiable. If necessary, maximum deviation samples must be specified by SAIC Motor. The contact points for electroplating shall be positioned in a way that flaws cannot be recognized in the installed condition. Over the significant surface, there shall be no clearly visible plating defects such as blisters, pits, roughness, cracks, non-plated areas, stains, discolorations or other damage that impairs the corrosion protection or specified appearance. Significant surfaces are those normally visible, directly or by reflection, on the finished part when assembled in vehicle position or which can be the source of corrosion deposits that deface visible surfaces on the assembled vehicles. | Appearance
The compliance of the component with the released original sample chart or the original sample part in terms of gloss and color shall be verifiable using measuring instruments and/or shall be visually verifiable. If necessary, maximum deviation samples must be specified by SAIC Motor. The contact points for electroplating shall be positioned in a way that flaws cannot be recognized in the installed condition. Over the significant surface, there shall be no clearly visible plating defects such as blisters, pits, roughness, cracks, non-plated areas, stains, discolorations or other damage that impairs the corrosion protection or specified appearance. Significant surfaces are those normally visible, directly or by reflection, on the finished part when assembled in vehicle position or which can be the source of corrosion deposits that deface visible surfaces on the assembled vehicles. |

| 3.4.2 镀层厚度
确定每一独特零件的镀层分布情况是供应商的责任。为了所有零件重要面的最小镀层厚度能持续地满足规定要求，挂具可能需要采用许多特殊加工工艺，比如，采用辅助阳极和（或）遮蔽措施，减少每挂的零件数量等。
可以用切片法（ISO 1463）或库仑法（ISO 2177）来测量镀层厚度。如果买方和供应商之间存在分歧， 切片法应该作为测量镍和铜层的首选方法。X射线测厚法(ISO 3497)可以使用，但在铜层和镍层厚度太高的情况下可能只限于测量镀铬层的厚度。 |  |  | 3.4.2  Plating thickness
It is the supplier’s responsibility to identify the plating thickness distribution for each unique part. In order to consistently meet the specified minimum plating thickness on all significant surfaces, plating racks may be required to employ many special processing techniques, e.g., the use of auxiliary anodes and/or shields, reducing the number of parts per rack etc.
The plating thickness shall be determined by the microsection method (ISO 1463) or coulometric method (ISO 2177). In case of disagreements between purchaser and supplier, the microsection method shall be the preferred method for Ni and Cu layers. X-Ray (ISO 3497) may be used but usage may be limited to chrome layer thickness if Copper and Nickel layer thickness is too high. | 3.4.2  Plating thickness
It is the supplier’s responsibility to identify the plating thickness distribution for each unique part. In order to consistently meet the specified minimum plating thickness on all significant surfaces, plating racks may be required to employ many special processing techniques, e.g., the use of auxiliary anodes and/or shields, reducing the number of parts per rack etc.
The plating thickness shall be determined by the microsection method (ISO 1463) or coulometric method (ISO 2177). In case of disagreements between purchaser and supplier, the microsection method shall be the preferred method for Ni and Cu layers. X-Ray (ISO 3497) may be used but usage may be limited to chrome layer thickness if Copper and Nickel layer thickness is too high. |

| 3.4.3  镀层结合力
	镀层之间以及镀层与基材之间的结合力须满足表3的要求。推荐用总成件进行试验。如果条件限制，不方便采用总成件进行试验，可以用完整的零件进行试验。不允许对零件进行分切割。在开始试验前，零件必须在室温下存放24 h。试验结束后，零件在室温存放1h后再进行评定。 |  |  | 3.4.3  Electroplating adhesion
Adhesion between plated layers or plated layers and substrate must conform to the requirements in Table 3. Using assembly is recommended for tests. For certain constraints, it is not convenient to use assembly to test, complete parts are allowed. The parts are not allowed to cut. Prior to testing, the parts shall be aged at room temperature for 24 hours. After testing, the parts are stored at room temperature for 1h and then assessed. | 3.4.3  Electroplating adhesion
Adhesion between plated layers or plated layers and substrate must conform to the requirements in Table 3. Using assembly is recommended for tests. For certain constraints, it is not convenient to use assembly to test, complete parts are allowed. The parts are not allowed to cut. Prior to testing, the parts shall be aged at room temperature for 24 hours. After testing, the parts are stored at room temperature for 1h and then assessed. |

| 3.4.4  电镀过程
	当供货条件符合要求值时，制造商可锁定电镀工艺参数（包括电镀时间、电流、装载量等）。批产产品必须在电镀程序和镀层厚度上与认可的首批样品一致。 |  |  | 3.4.4  Electroplating process 
When supply conditions conform to the requirements, the manufacturer can lock the plating process parameters (including plating time current, load etc). Standard-production parts shall correspond to released first-sample parts in the coating procedure and coating thickness. | 3.4.4  Electroplating process 
When supply conditions conform to the requirements, the manufacturer can lock the plating process parameters (including plating time current, load etc). Standard-production parts shall correspond to released first-sample parts in the coating procedure and coating thickness. |

| 3.4.5  电镀零件的工艺要求
电镀零件的工艺要求见表3。零件应该根据表3的要求进行PPAP测试。每一个测试项目至少需要3个零件，分别代表挂具上低、中、高电流密度区域。挂具的右上方、中间和左下方的零件应优先被检测。表3中规定的最小镀层厚度适用于所有重要面。 | 3.4.5  电镀零件的工艺要求
电镀零件的工艺要求见表3。零件应该根据表3的要求进行PPAP测试。每一个测试项目至少需要3个零件，分别代表挂具上低、中、高电流密度区域。挂具的右上方、中间和左下方的零件应优先被检测。表3中规定的最小镀层厚度适用于所有重要面。 |  |  | 3.4.5  Mechanical requirements for the electroplating part 
Mechanical requirements for the electroplating to see Table 3. Parts shall be tested according to the PPAP test definition in Table 3. For each test a minimum of 3 parts representing low, middle and high current density rack locations is required. The parts shall preferably be checked transversely over the rack, e.g. right top, center, left bottom of the rack. Minimum plate thickness as specified in Table 3 applies to all significant surfaces. |

| 3.4.6 镀层系统 
缩写的定义：
a—— 酸性溶液中电沉积延展性铜；
b ——光亮镍；
d ——双镍或三层镍；
s ——亚光/沙丁镍； 
mp ——微孔铬；
mc ——微裂纹铬。 | 3.4.6 镀层系统 
缩写的定义：
a—— 酸性溶液中电沉积延展性铜；
b ——光亮镍；
d ——双镍或三层镍；
s ——亚光/沙丁镍； 
mp ——微孔铬；
mc ——微裂纹铬。 |  |  | 3.4.6  Coating system 
Definition of abbreviated terms: 
a - ductile copper deposited from acid-type bathes;
b - bright nickel;
d - double or triple nickel; 
s – matt / satin nickel;
mp – microporoues nickel;
mc – micro-cracks nickel |

| 表3 / Table 3 | 表3 / Table 3 | 表3 / Table 3 | 表3 / Table 3 | 表3 / Table 3 |

| 表3（续1）/Table 3(continuous 1)
备注Note：
内饰件推荐使用双层镍体系。 如果采用双层镍体系，半亮镍至少要占到总镍层厚度的50%，并用光亮镍（沙丁镍）来满足必须符合规定的最低整体镍层厚度和外观要求。Dual layer Nickel systems are recommended for interior. If dual system is utilized, at least 50% SB is required and the balance of bright （stain）nickel will be required to meet minimum Nickel overall thickness and appearance as specified.
如果使用了微孔镍（高应力镍），计算光亮镍（沙丁镍）占总镍层厚度的百分比时，半亮镍（沙丁镍）镀层的厚度应包括把微孔镍（高应力镍）层厚度。半亮镍应占总镍层厚度的60~80%。以下为计算半亮镍百分比的例子。If microporous nickel (high stress nickel) is employed, calculation for percent bright nickel (stain nickel) of the total nickel, the bright nickel (stain nickel) thickness should include the microporous nickel (high stress nickel) thickness. The semi-bright nickel shall be between 60 and 80% of the total nickel thickness. A sample calculation for % Semi-bright Nickel is below:
半亮镍（沙丁镍）% 100%  
Semi bright nickel (stain nickel) %= 100%
通过规定硫含量表示使用的电镀镍溶液的类型。在已电镀制品上还没有一种简单的方法可以测量镍层中的含硫量，但是，在经过特别制备的试验样品上是可以进行准备测量的（见ISO 4525 附录D）。在过程中确定是否满足硫含量要求对于建立和维持和控制过程能力是非常重要的。The sulfur contents are specified to indicate the type of nickel plating solution that is to be used. No simple method exists for determining the sulfur content of a nickel deposit on a coated article. However, an accurate determination is possible on a specially prepared test specimen (see Annex D ISO 4525). In-process testing to determine conformance to the sulfur content requirement is essential to establish and maintain process capability and control. 
延伸率的测试方法根据ISO 4525 附录C。The test method for determination of ductility is specified in Annex C ISO 4525.
只针对多层镍体系. Multiple-layer nickel systems only.
耐热性和耐气候交变试验推荐用总成件进行试验。如果条件所限，不方便采用总成件进行试验，可以用完整的零件进行试验。不允许对零件进行分割。在开始试验前，零件必须在室温下存放24 h。试验结束后，零件在室温存放1h后再进行评定。Using assembly is recommended in Temperature and Environment Cycle Resistance Tests. For certain constraints, it is not convenient to use assembly to test, complete part test. The parts are not allowed to split. Prior to testing, the parts shall be aged at room temperature for 24 hours. After testing, the parts are stored at room temperature for 1h and then assessed.
外观等级（RA）是用一系列字母和数字来评价整个样品的外观情况，包括由于腐蚀试验或环境影响导致的所有缺陷。“外观”缺陷除了包括由腐蚀造成的缺陷外，还包括零件表面的所有缺陷（如表面凹坑，“鱼尾纹”，表面污渍和变色）。The appearance rating (RA) assigns a sequence of letters and numbers to describe the overall appearance of the specimen which includes all deterioration caused by the corrosion test or environment. “Appearance” defects, the addition to those caused by corrosion, include all defects on the surface of the parts (such as surface pits, “crow’s feet”, surface stain, and tarnish. | 表3（续1）/Table 3(continuous 1)
备注Note：
内饰件推荐使用双层镍体系。 如果采用双层镍体系，半亮镍至少要占到总镍层厚度的50%，并用光亮镍（沙丁镍）来满足必须符合规定的最低整体镍层厚度和外观要求。Dual layer Nickel systems are recommended for interior. If dual system is utilized, at least 50% SB is required and the balance of bright （stain）nickel will be required to meet minimum Nickel overall thickness and appearance as specified.
如果使用了微孔镍（高应力镍），计算光亮镍（沙丁镍）占总镍层厚度的百分比时，半亮镍（沙丁镍）镀层的厚度应包括把微孔镍（高应力镍）层厚度。半亮镍应占总镍层厚度的60~80%。以下为计算半亮镍百分比的例子。If microporous nickel (high stress nickel) is employed, calculation for percent bright nickel (stain nickel) of the total nickel, the bright nickel (stain nickel) thickness should include the microporous nickel (high stress nickel) thickness. The semi-bright nickel shall be between 60 and 80% of the total nickel thickness. A sample calculation for % Semi-bright Nickel is below:
半亮镍（沙丁镍）% 100%  
Semi bright nickel (stain nickel) %= 100%
通过规定硫含量表示使用的电镀镍溶液的类型。在已电镀制品上还没有一种简单的方法可以测量镍层中的含硫量，但是，在经过特别制备的试验样品上是可以进行准备测量的（见ISO 4525 附录D）。在过程中确定是否满足硫含量要求对于建立和维持和控制过程能力是非常重要的。The sulfur contents are specified to indicate the type of nickel plating solution that is to be used. No simple method exists for determining the sulfur content of a nickel deposit on a coated article. However, an accurate determination is possible on a specially prepared test specimen (see Annex D ISO 4525). In-process testing to determine conformance to the sulfur content requirement is essential to establish and maintain process capability and control. 
延伸率的测试方法根据ISO 4525 附录C。The test method for determination of ductility is specified in Annex C ISO 4525.
只针对多层镍体系. Multiple-layer nickel systems only.
耐热性和耐气候交变试验推荐用总成件进行试验。如果条件所限，不方便采用总成件进行试验，可以用完整的零件进行试验。不允许对零件进行分割。在开始试验前，零件必须在室温下存放24 h。试验结束后，零件在室温存放1h后再进行评定。Using assembly is recommended in Temperature and Environment Cycle Resistance Tests. For certain constraints, it is not convenient to use assembly to test, complete part test. The parts are not allowed to split. Prior to testing, the parts shall be aged at room temperature for 24 hours. After testing, the parts are stored at room temperature for 1h and then assessed.
外观等级（RA）是用一系列字母和数字来评价整个样品的外观情况，包括由于腐蚀试验或环境影响导致的所有缺陷。“外观”缺陷除了包括由腐蚀造成的缺陷外，还包括零件表面的所有缺陷（如表面凹坑，“鱼尾纹”，表面污渍和变色）。The appearance rating (RA) assigns a sequence of letters and numbers to describe the overall appearance of the specimen which includes all deterioration caused by the corrosion test or environment. “Appearance” defects, the addition to those caused by corrosion, include all defects on the surface of the parts (such as surface pits, “crow’s feet”, surface stain, and tarnish. | 表3（续1）/Table 3(continuous 1)
备注Note：
内饰件推荐使用双层镍体系。 如果采用双层镍体系，半亮镍至少要占到总镍层厚度的50%，并用光亮镍（沙丁镍）来满足必须符合规定的最低整体镍层厚度和外观要求。Dual layer Nickel systems are recommended for interior. If dual system is utilized, at least 50% SB is required and the balance of bright （stain）nickel will be required to meet minimum Nickel overall thickness and appearance as specified.
如果使用了微孔镍（高应力镍），计算光亮镍（沙丁镍）占总镍层厚度的百分比时，半亮镍（沙丁镍）镀层的厚度应包括把微孔镍（高应力镍）层厚度。半亮镍应占总镍层厚度的60~80%。以下为计算半亮镍百分比的例子。If microporous nickel (high stress nickel) is employed, calculation for percent bright nickel (stain nickel) of the total nickel, the bright nickel (stain nickel) thickness should include the microporous nickel (high stress nickel) thickness. The semi-bright nickel shall be between 60 and 80% of the total nickel thickness. A sample calculation for % Semi-bright Nickel is below:
半亮镍（沙丁镍）% 100%  
Semi bright nickel (stain nickel) %= 100%
通过规定硫含量表示使用的电镀镍溶液的类型。在已电镀制品上还没有一种简单的方法可以测量镍层中的含硫量，但是，在经过特别制备的试验样品上是可以进行准备测量的（见ISO 4525 附录D）。在过程中确定是否满足硫含量要求对于建立和维持和控制过程能力是非常重要的。The sulfur contents are specified to indicate the type of nickel plating solution that is to be used. No simple method exists for determining the sulfur content of a nickel deposit on a coated article. However, an accurate determination is possible on a specially prepared test specimen (see Annex D ISO 4525). In-process testing to determine conformance to the sulfur content requirement is essential to establish and maintain process capability and control. 
延伸率的测试方法根据ISO 4525 附录C。The test method for determination of ductility is specified in Annex C ISO 4525.
只针对多层镍体系. Multiple-layer nickel systems only.
耐热性和耐气候交变试验推荐用总成件进行试验。如果条件所限，不方便采用总成件进行试验，可以用完整的零件进行试验。不允许对零件进行分割。在开始试验前，零件必须在室温下存放24 h。试验结束后，零件在室温存放1h后再进行评定。Using assembly is recommended in Temperature and Environment Cycle Resistance Tests. For certain constraints, it is not convenient to use assembly to test, complete part test. The parts are not allowed to split. Prior to testing, the parts shall be aged at room temperature for 24 hours. After testing, the parts are stored at room temperature for 1h and then assessed.
外观等级（RA）是用一系列字母和数字来评价整个样品的外观情况，包括由于腐蚀试验或环境影响导致的所有缺陷。“外观”缺陷除了包括由腐蚀造成的缺陷外，还包括零件表面的所有缺陷（如表面凹坑，“鱼尾纹”，表面污渍和变色）。The appearance rating (RA) assigns a sequence of letters and numbers to describe the overall appearance of the specimen which includes all deterioration caused by the corrosion test or environment. “Appearance” defects, the addition to those caused by corrosion, include all defects on the surface of the parts (such as surface pits, “crow’s feet”, surface stain, and tarnish. | 表3（续1）/Table 3(continuous 1)
备注Note：
内饰件推荐使用双层镍体系。 如果采用双层镍体系，半亮镍至少要占到总镍层厚度的50%，并用光亮镍（沙丁镍）来满足必须符合规定的最低整体镍层厚度和外观要求。Dual layer Nickel systems are recommended for interior. If dual system is utilized, at least 50% SB is required and the balance of bright （stain）nickel will be required to meet minimum Nickel overall thickness and appearance as specified.
如果使用了微孔镍（高应力镍），计算光亮镍（沙丁镍）占总镍层厚度的百分比时，半亮镍（沙丁镍）镀层的厚度应包括把微孔镍（高应力镍）层厚度。半亮镍应占总镍层厚度的60~80%。以下为计算半亮镍百分比的例子。If microporous nickel (high stress nickel) is employed, calculation for percent bright nickel (stain nickel) of the total nickel, the bright nickel (stain nickel) thickness should include the microporous nickel (high stress nickel) thickness. The semi-bright nickel shall be between 60 and 80% of the total nickel thickness. A sample calculation for % Semi-bright Nickel is below:
半亮镍（沙丁镍）% 100%  
Semi bright nickel (stain nickel) %= 100%
通过规定硫含量表示使用的电镀镍溶液的类型。在已电镀制品上还没有一种简单的方法可以测量镍层中的含硫量，但是，在经过特别制备的试验样品上是可以进行准备测量的（见ISO 4525 附录D）。在过程中确定是否满足硫含量要求对于建立和维持和控制过程能力是非常重要的。The sulfur contents are specified to indicate the type of nickel plating solution that is to be used. No simple method exists for determining the sulfur content of a nickel deposit on a coated article. However, an accurate determination is possible on a specially prepared test specimen (see Annex D ISO 4525). In-process testing to determine conformance to the sulfur content requirement is essential to establish and maintain process capability and control. 
延伸率的测试方法根据ISO 4525 附录C。The test method for determination of ductility is specified in Annex C ISO 4525.
只针对多层镍体系. Multiple-layer nickel systems only.
耐热性和耐气候交变试验推荐用总成件进行试验。如果条件所限，不方便采用总成件进行试验，可以用完整的零件进行试验。不允许对零件进行分割。在开始试验前，零件必须在室温下存放24 h。试验结束后，零件在室温存放1h后再进行评定。Using assembly is recommended in Temperature and Environment Cycle Resistance Tests. For certain constraints, it is not convenient to use assembly to test, complete part test. The parts are not allowed to split. Prior to testing, the parts shall be aged at room temperature for 24 hours. After testing, the parts are stored at room temperature for 1h and then assessed.
外观等级（RA）是用一系列字母和数字来评价整个样品的外观情况，包括由于腐蚀试验或环境影响导致的所有缺陷。“外观”缺陷除了包括由腐蚀造成的缺陷外，还包括零件表面的所有缺陷（如表面凹坑，“鱼尾纹”，表面污渍和变色）。The appearance rating (RA) assigns a sequence of letters and numbers to describe the overall appearance of the specimen which includes all deterioration caused by the corrosion test or environment. “Appearance” defects, the addition to those caused by corrosion, include all defects on the surface of the parts (such as surface pits, “crow’s feet”, surface stain, and tarnish. | 表3（续1）/Table 3(continuous 1)
备注Note：
内饰件推荐使用双层镍体系。 如果采用双层镍体系，半亮镍至少要占到总镍层厚度的50%，并用光亮镍（沙丁镍）来满足必须符合规定的最低整体镍层厚度和外观要求。Dual layer Nickel systems are recommended for interior. If dual system is utilized, at least 50% SB is required and the balance of bright （stain）nickel will be required to meet minimum Nickel overall thickness and appearance as specified.
如果使用了微孔镍（高应力镍），计算光亮镍（沙丁镍）占总镍层厚度的百分比时，半亮镍（沙丁镍）镀层的厚度应包括把微孔镍（高应力镍）层厚度。半亮镍应占总镍层厚度的60~80%。以下为计算半亮镍百分比的例子。If microporous nickel (high stress nickel) is employed, calculation for percent bright nickel (stain nickel) of the total nickel, the bright nickel (stain nickel) thickness should include the microporous nickel (high stress nickel) thickness. The semi-bright nickel shall be between 60 and 80% of the total nickel thickness. A sample calculation for % Semi-bright Nickel is below:
半亮镍（沙丁镍）% 100%  
Semi bright nickel (stain nickel) %= 100%
通过规定硫含量表示使用的电镀镍溶液的类型。在已电镀制品上还没有一种简单的方法可以测量镍层中的含硫量，但是，在经过特别制备的试验样品上是可以进行准备测量的（见ISO 4525 附录D）。在过程中确定是否满足硫含量要求对于建立和维持和控制过程能力是非常重要的。The sulfur contents are specified to indicate the type of nickel plating solution that is to be used. No simple method exists for determining the sulfur content of a nickel deposit on a coated article. However, an accurate determination is possible on a specially prepared test specimen (see Annex D ISO 4525). In-process testing to determine conformance to the sulfur content requirement is essential to establish and maintain process capability and control. 
延伸率的测试方法根据ISO 4525 附录C。The test method for determination of ductility is specified in Annex C ISO 4525.
只针对多层镍体系. Multiple-layer nickel systems only.
耐热性和耐气候交变试验推荐用总成件进行试验。如果条件所限，不方便采用总成件进行试验，可以用完整的零件进行试验。不允许对零件进行分割。在开始试验前，零件必须在室温下存放24 h。试验结束后，零件在室温存放1h后再进行评定。Using assembly is recommended in Temperature and Environment Cycle Resistance Tests. For certain constraints, it is not convenient to use assembly to test, complete part test. The parts are not allowed to split. Prior to testing, the parts shall be aged at room temperature for 24 hours. After testing, the parts are stored at room temperature for 1h and then assessed.
外观等级（RA）是用一系列字母和数字来评价整个样品的外观情况，包括由于腐蚀试验或环境影响导致的所有缺陷。“外观”缺陷除了包括由腐蚀造成的缺陷外，还包括零件表面的所有缺陷（如表面凹坑，“鱼尾纹”，表面污渍和变色）。The appearance rating (RA) assigns a sequence of letters and numbers to describe the overall appearance of the specimen which includes all deterioration caused by the corrosion test or environment. “Appearance” defects, the addition to those caused by corrosion, include all defects on the surface of the parts (such as surface pits, “crow’s feet”, surface stain, and tarnish. |

| 试验说明 |  |  | 4  Notes on testing | 4  Notes on testing |

| 4.2  反向锯割试验
锯条：24齿/英寸；锯切速度：每秒一个来回；锯切长度：≥2cm（除非零件形状不允许）；锯割方向：如下图（从基材切割到镀层）；锯割数量和间距：至少4条，平行间距3～4mm; 胶带：Tesa 4657；锯条使用寿命：50次。 |  |  | 4.2  Back-saw grind test
Blade: 24 teeth/inch, sawing speed: one back and forth /second, cutting length: ≥2cm (unless part geometry  does not allow); cutting direction: as following diagram (from the back side of the sample all the way through the plating layers’ side); sawing number and spacing: at least 4, 3~4 mm parallel spacing; tape: Tesa 4657; the service life of the saw blade: 50 times. | 4.2  Back-saw grind test
Blade: 24 teeth/inch, sawing speed: one back and forth /second, cutting length: ≥2cm (unless part geometry  does not allow); cutting direction: as following diagram (from the back side of the sample all the way through the plating layers’ side); sawing number and spacing: at least 4, 3~4 mm parallel spacing; tape: Tesa 4657; the service life of the saw blade: 50 times. |

|  |  |  |  |  |

|  |  |  |  |  |

|  |  |  |  |  |

|  |  |  |  |  |
