Repository: kujaxr/obsidian-vault

File: 材料工程师/SMTC 5 300 003-2022（V7）.pdf.md
# SMTC 5 300 003-2022（V7）.pdf

 
© 上汽集团版权所有  秘密文件 注意保密 Copyright SAIC MOTOR Confidential 
SMTC 5 300 003－2022（V7） 
代替 SMTC 5 300 003－2020（V6） 
 
镀铬塑料件的性能要求 
Chrome plated plastic parts performance requirements 
 
2022-11-04 发布/Issue                              2022-11-05 实施/Implementation 
 


 
SMTC 5 300 003－2022（V7） 
 
 
I 
© 上汽集团版权所有  秘密文件 注意保密 Copyright SAIC MOTOR Confidential 
 
 
本标准是对SMTC 5 300 003—2020（V6）
《镀铬塑料件的性能要求》的修订,自本标准实
施之日起废除SMTC 5 300 003—2020（V6）。 
本标准与SMTC 5 300 003—2020（V6）
相比主要变化如下： 
——表 3 中1.1，增加黑铬的铬层厚度 
——表3 中增加黑铬耐光照性能要求 
请注意本标准的某些内容可能涉及专利，上
汽集团不承担识别这些专利的责任。 
当中英文产生疑义时，以中文为准。 
本标准由材料分标委提出。 
本标准由SMTC 技术标准化委员会批准。 
本标准由标准化工作组负责标准化审核及
归口管理。 
本标准起草部门：质量保证部。 
本标准主要起草人：于季康、李娜、倪雷。 
本标准于2011年11月29日首次批准发布，
2011 年11 月30 日实施。本次为第6 次修订。 
本版本所代替标准的历次版本发布情况为:  
——SMTC 5 300 003—2011（V1） 
——SMTC 5 300 003—2013（V2） 
——SMTC 5 300 003—2015（V3） 
——SMTC 5 300 003—2016（V4） 
——SMTC 5 300 003—2018（V5） 
——SMTC 5 300 003—2020（V6） 
 
 
This standard is a revision for SMTC 5 300 003 
– 2020 (V6) (Chrome plated plastic parts 
performance requirements). This standard will 
replace SMTC 5 300 003 – 2020 (V6) from the 
implementation date. 
 
The main changes between this standard and 
SMTC 5 300 003 – 2020 (V6) are as follows: 
——revise 1.1 in Table 3，add the Chrome 
layer thickness of black chrome 
——in Table 3, add light fastness of black 
chrome 
 
Please note that some contents in this 
standard may relate to patent rights, which 
SAIC Motor shall not be held responsible for 
identifying any or all such patent rights. 
 
This standard is in Chinese and English. If in 
doubt, the Chinese version is the Master. 
 
This standard was proposed by material 
sub-committee. 
 
This standard was approved by the SMTC 
Technical Standardization Committee. 
 
The Standardization Work Team is responsible 
for the standardization approval and overall 
management of this standard. 
 
The drafting department of this standard is 
Quality Assurance Dept. 
 
The main drafters of this standard are Yu 
JiKang、Li Na、Ni Lei. 
 
This standard was first published on Nov. 29th, 
2011 and implemented on Nov. 30th, 2011. 
This standard is the sixth revision. 
 
The versions superseded by these standard:  
——SMTC 5 300 003 – 2011 (V1) 
——SMTC 5 300 003 – 2013 (V2) 
——SMTC 5 300 003 – 2015 (V3) 
——SMTC 5 300 003 – 2016 (V4) 
——SMTC 5 300 003 – 2018 (V5) 
——SMTC 5 300 003 – 2020 (V6) 
前言Foreword 


 
SMTC 5 300 003－2022（V7） 
 
 
1 
© 上汽集团版权所有  秘密文件 注意保密 Copyright SAIC MOTOR Confidential 
 
镀铬塑料件的性能要求 
 
 
Chrome-Plated Plastic Parts 
Performance Requirement 
1 范围  Scope 
本标准规定了各种规格的塑料镀铜镍铬零
件包括总成件的表面要求。 
本标准适用于评价各种规格的塑料镀铬件，
分为A-1 类，A-2 类，B-1 类，B-2 类，C-1 类，
C-2 类。A-C 代表零件处于车身的位置；1-2 代表
普通版（包括泰国、埃及）或是欧美版（出口欧
美车型） 
A-1类零件：车辆内部塑料镀铬件-普通版； 
A-2类零件：车辆内部塑料镀铬件-欧美版； 
B-1类零件：车辆外部一般耐腐蚀零件-普通
版 
B-2类零件：车辆外部一般耐腐蚀零件-欧美
版 
C-1类零件：车辆外部高耐腐蚀零件-普通版 
C-2类零件：车辆外部高耐腐蚀零件-欧美版 
 
 
 
This 
standard 
specifies 
surface 
finish 
requirements 
for 
Copper-Nickel-Chrome 
electroplated plastic parts of various types, 
including assembles. 
This standard applies to assess chrome-plated 
plastic parts of various types(type A-1，type 
A-2，type B-1，type B-2, type C-1，type C-2), 
the definition of these types are as followings: 
A –C means the location of the parts in the car. 
Type A -1: Vehicle interior chrome plated 
plastic parts---sales market (domestic) 
Type A -2: Vehicle interior chrome plated 
plastic parts---sales market (EU and American) 
Type 
B 
-1: 
Vehicle 
exterior 
commonly 
anti-corrosion parts ---sales market (domestic) 
Type 
B 
-2: 
Vehicle 
exterior 
commonly 
anti-corrosion parts ---sales market (EU and 
American) 
Type 
C 
-1: 
Vehicle 
exterior 
commonly 
anti-corrosion parts ---sales market (domestic) 
Type 
C 
-2: 
Vehicle 
exterior 
commonly 
anti-corrosion parts ---sales market (EU and 
American) 
2 规范性引用文件  Normative references 
下列文件对于本标准的应用是必不可少的。
凡是注日期的引用文件，仅注日期的版本适用于
本文件。凡是不注日期的引用文件，其最新版本
（包括所有的修改单）适用于本标准。 
SMTC 5 400 005  汽车零件耐环境交变试验
循环B 
SMTC 5 500 001  汽车零件和材料中禁用/
限用危险物质 
 
 
The following referenced documents are 
indispensable for the application of this 
standard. For dated references, only the 
edition cited applies. For undated references, 
the latest edition of the referenced standard 
(including any amendments) applies. 
 
SMTC 5 400 005 Vehicle Parts; Testing of 
Resistance to Environmental Cycle Test B 
 
SMTC 5 500 001 Automotive Prohibited/ 
Restricted Hazardous Substances for Parts 


 
SMTC 5 300 003－2022（V7） 
 
 
2 
© 上汽集团版权所有  秘密文件 注意保密 Copyright SAIC MOTOR Confidential 
 
SMTC 5 500 002 欧盟REACH 法规实施指南 
ISO 1463 金属和氧化物覆盖层-覆盖层厚
度的测量-显微镜法 
ISO 2177 金属覆盖层-覆盖层厚度的测量-
阳极溶解库仑法 
ISO 3497 金属覆盖层-镀层厚度的测量-X
射线光谱法 
ISO 4525 金属覆盖层 塑料上镍+铬电镀层 
ISO 4525 附录E 镀铬层中微裂纹和微孔密
度的测定 
ISO 9227 人造气氛腐蚀试验-盐雾试验 
ISO 10289 金属基体上金属和其他无机覆
盖层经腐蚀试验后的试样和试件的评级 
ASTM B 533 塑料表面金属镀层剥离强度标
准测试方法 
ASTM B 764 多层镍镀层中同步测量每一镍
层厚度和电化学电位的测试方法（S.T.E.P 法） 
and Materials 
 
SMTC 5 500 002 EU REACH regulatory guide 
 
ISO 1463 Metallic and Oxide Coatings 
–Measurement 
of 
Coating 
thickness 
–Microscopically method 
 
ISO 2177 Metallic Coatings - Measurement of 
Coating Thickness -Coulometric Method by 
Anodic Dissolution` 
 
ISO 3497 Metallic Coatings - Measurement of 
Coating Thickness - X-ray Spectrometric 
Methods 
 
ISO 4525 Metallic coatings. Electroplated 
coatings of nickel plus chromium on plastics 
materials 
 
ISO 4525 Annex E Determination of Cracks 
and Pores in Chromium Coatings 
 
ISO 
9227 
Corrosion 
Tests 
in 
Artificial 
Atmospheres –Salt Spray Tests 
 
ISO 10289 Methods for Corrosion Testing of 
Metallic and Other Inorganic Coatings on 
Metallic Substrates. Rating of Test Specimens 
and 
Manufactured 
Articles 
Subjected 
to 
Corrosion Tests 
 
ASTM B 533 Standard Test Method for Peel 
Strength of Metal Electroplated Plastics. 
 
ASTM B764 Standard Test Method for 
Simultaneous 
Thickness 
and 
Electrode 
Potential Determination of Individual Layers in 
Multilayer Nickel Deposit (S.T.E.P Test) 
3  要求 Requirements 
 
 
3.1  镀铬件规格见表1。 
 
3.1 Chrome-plated plastic parts of various 
types to see table 1. 
表1  镀铬件规格 
Table 1  Chrome-plated plastic parts of various types 
类型 
Type 
零件使用特点1 
Characteristics of application for parts 1 
塑料基材，例如2 
Plastic substrate, e.g. 2 
A 
车辆内部塑料镀铬件 
Vehicle interior chrome plated plastic parts 
电镀级ABS、ABS/PC、PC/ABS、PA6按照相关材料标准 
Plating grade ABS, ABS/PC, PC/ABS, PA6 acc. to 
material standard in point 
B 
车辆外部一般耐腐蚀零件 
Vehicle exterior commonly anti-corrosion parts 
电镀级ABS、ABS/PC、PC/ABS、PA6按照相关材料标准 
Plating grade ABS. ABS/PC. PC/ABS. PA6 acc. to 
material standard in point 


 
SMTC 5 300 003－2022（V7） 
 
 
3 
© 上汽集团版权所有  秘密文件 注意保密 Copyright SAIC MOTOR Confidential 
 
表1  镀铬件规格(续) 
Table 1  Chrome-plated plastic parts of various types (continued) 
类型 
Type 
零件使用特点1 
Characteristics of application for parts 1 
塑料基材，例如2 
Plastic substrate, e.g. 2 
C 
车辆外部高耐腐蚀零件，比如发动机舱饰盖上零
件，轮毂装饰件 
Vehicle exterior high anti-corrosion parts，e.g. 
engine compartment parts on cover, wheel trim 
电镀级PC＋ABS、PA6按照相关材料标准 
Plating grade PC+ABS. PA6 acc. to material 
standard in point 
注：1 如果在图纸上没有注明的车辆外部塑料镀铬零件的类型，默认为B类。 
    1 if no exterior type of chrome plated plastic part is listed on the drawing, Type Ⅱ is assumed. 
2 镀铬用的电镀级塑料须通过上海汽车材料工程师的书面认可。 
2 Chrome plating grade plastic shall be approved in written by the SAIC Motor Material Engineer. 
3.2  基本要求 General Requirements 
 
 
    有害物质的控制按照SMTC 5 500 001，出
口欧盟时应满足SMTC 5 500 002。进行完整的
检测至少需要15 个成品件以及10 个素材件（视
尺寸而定）；零件必须通过海南暴晒试验，如果
无法通过，必须整改。供货商提供测试件时同时
需提供产品信息(信息表需要签字并盖章)，如表
2 所示。（特别说明:自制药水添加剂是绝不允许
使用的）。 
 
Control of hazardous substances according to 
SMTC 5 500 001, in addition of SMTC 5 500 
002 exported to EU. At least 15 finished parts 
and 10 substrate parts (depending on the size) 
is required for complete testing. The part must 
pass through the Hainan exposure test, if not, 
it must be improved. The following information 
shall be provided for all parts under test, see 
table 2. (Note: the additive produced by plating 
plant itself is impermissible). 
 
表2  零件信息 
Table 2  Information of part  
项目Project： 
总成名称Assembly Name： 
电镀线Electroplating line： 
电镀工艺Electroplating process： 
零件名称
/零件号 
分零
件图
片 
模具
供应
商 
素材
供应
商及
牌号 
注塑供
应商 
电镀槽 
电镀化
学品供
应商 
系列号 
具体牌
号 
电镀
商 
 
 
 
 
 
粗化 
 
 
 
 
 
 
 
 
 
铜 
 
 
 
 
半亮镍 
 
 
 
光亮镍（或珍珠
镍） 
 
 
 
镍封 
 
 
 
铬 
 
 
 
 


 
SMTC 5 300 003－2022（V7） 
 
 
4 
© 上汽集团版权所有  秘密文件 注意保密 Copyright SAIC MOTOR Confidential 
 
3.3  注塑件 Injection molding parts 
 
 
3.3.1  基材 Substrate material 
只有上海汽车指定或批准的电镀级塑料才
能用于电镀。制造商选择合适的电镀级塑料作为
电镀基材应按照表1 的规定。电镀零件不允许使
用回收料。 
 
 
Only plating grade plastics designated and 
approved by SAIC Motor for chrome plating 
shall be used. Plating glade plastics used by 
the 
substrate 
manufacturer 
as 
material 
suitable for electroplating according to Table1. 
No regrind is allowed in plated parts. 
3.3.2  素材 Molded part 
素材表面光洁，不应出现可能影响外观的流
纹、裂纹、毛刺、缩印、基材分层。电镀之前，
素材必须已通过合适的方式充分释放应力。注塑
商和电镀商必须通过合适的措施来保证素材无
应力或应力的存在不影响外观及性能,并且需要
提供书面测试结果（该书面文件是性能测试前的
基础文件，需在送样测试时同时提交）。PC/ABS 
材料的内应力测试根据标准《SMTC 5310017 
PC+ABS 共混聚合物成品件材料要求》，ABS 材料
的内应力测试根据标准《SMTC 5310021 ABS 聚
合物成品件材料要求》 。生产工艺中不允许使
用脱模剂。表面也不应含有油脂和汗渍。没有上
海汽车的书面同意，电镀前不允许对零件进行机
械抛光、砂纸打磨等方式对素材进行处理。如因
零件特殊原因采取以上方式，则必须与上海汽车
相关职能部门商定。 
 
 
The surface of molded parts shall smooth, free 
of flow lines, cracks, burr, sink marks, craters 
or substrate separations, which may influence 
the appearance. Molded parts must be stress 
relieved prior to plating. The molded parts are 
free of stress that shall be ensured by the 
person responsible for injection molding and 
the person responsible for electroplating. As to 
the PC/ABS material, test the inner stress 
according to the  《SMTC 5310017 Material 
requirement of PC+ABS blend finished part》 
and to the ABS with the standard of 《SMTC 
5310021 
Material 
requirement 
of 
ABS 
polymer,finished parts》   Do not use mold 
parting agents. Surface shall also contain no 
oil/fat or any human sweat. Rework of 
substrate surfaces by mechanically polishing, 
sanding or other means prior to coating is 
prohibited without written consent from SAIC 
Motor. If there is any deviation must be agreed 
with 
SAIC 
Motor 
related 
functional 
departments. 
3.4   成品件 Finished part 
一级供货商对成品件质量责任。应当尽早在
设计、模具制造、注塑和电镀工艺之间进行协调。
如果发现产品缺陷，应在供应链的所有参加者的
合作之下寻找所有工艺步骤（模具设计、注塑和
电镀）中的原因，因此，为避免注塑导致的电镀
缺陷的质量责任判定模糊，原则上建议注塑厂和
电镀厂为同一供应商。此外，必须说明的是返工
 
 
The tier one is responsible for the quality of the 
finished parts. An agreement with respect to 
the design and manufacture should be made 
at the earliest possible opportunity between 
the Design Engineering Department, the 
supplier, mold-maker, injection plant and those 
responsible for electroplating. If defects arise, 
the cause shall be sought in all process steps 
(mold 
design, 
injection 
molding 
and 


 
SMTC 5 300 003－2022（V7） 
 
 
5 
© 上汽集团版权所有  秘密文件 注意保密 Copyright SAIC MOTOR Confidential 
 
件是严格禁止使用的。 
electroplating) in cooperation with everyone 
involved in the supply chain. That is why 
supplier both has the function of injection and 
plating is a priority choice. In addition, 
re-worked parts are strictly impermissible. 
3.4.1  外观 Appearance 
通过仪器测量、目视比较或两者结合，零件
的光泽和颜色必须与已认可的原型样品板或样
件一致。必要时由上海汽车来规定极限样品。特
别需要说明的是，对于MCA 该柔光电镀色号，目
前仅安美特和麦德美的珍珠镍获得该色号的认
可（其他珍珠镍药水牌号必须提前制板，证明其
能够做到和设计部发布的标准样板一致的情况
下，才可能被批准在特定零件上使用）。电镀的
接触点应当选择在安装状态下不可见的位置。重
要面不允许有影响防腐或外观的明显可见的电
镀缺陷，如鼓泡、凹坑、粗糙、裂纹、漏镀、污
渍、变色等。重要面通常是可见的，已完成装配
的车上零件直接或通过反射可见的部分，或其腐
蚀产物会污损整车上可见面。 
 
 
The compliance of the component with the 
released original sample chart or the original 
sample part in terms of gloss and color shall be 
verifiable using measuring instruments and/or 
shall be visually verifiable. If necessary, 
maximum deviation samples must be specified 
by SAIC Motor. The contact points for 
electroplating shall be positioned in a way that 
flaws cannot be recognized in the installed 
condition. Over the significant surface, there 
shall be no clearly visible plating defects such 
as blisters, pits, roughness, cracks, non-plated 
areas, stains, discolorations or other damage 
that impairs the corrosion protection or 
specified appearance. Significant surfaces are 
those normally visible, directly or by reflection, 
on the finished part when assembled in vehicle 
position or which can be the source of 
corrosion deposits that deface visible surfaces 
on the assembled vehicles. 
3.4.2  镀层厚度 Plating thickness 
确定每一独特零件的镀层分布情况是供应
商的责任。为了所有零件重要面的最小镀层厚度
能持续地满足规定要求，挂具可能需要采用许多
特殊加工工艺，比如，采用辅助阳极和（或）遮
蔽措施，减少每挂的零件数量等。可以用切片法
（ISO 1463）或库仑法（ISO 2177）来测量镀层
厚度。如果双方测试结果存在分歧， 切片法应
该作为测量镍和铜层的首选方法。X 射线测厚法
(ISO 3497)可以使用，但在铜层和镍层厚度太高
的情况下只限于测量镀铬层的厚度。 
 
 
It is the supplier’s responsibility to identify the 
plating thickness distribution for each unique 
part. In order to consistently meet the specified 
minimum plating thickness on all significant 
surfaces, plating racks may be required to 
employ many special processing techniques, 
e.g., the use of auxiliary anodes and/or 
shields, reducing the number of parts per rack 
etc.The plating thickness shall be determined 
by the microsection method (ISO 1463) or 
coulometric method (ISO 2177). In case of 
disagreements 
between 
purchaser 
and 
supplier, the microsection method shall be the 
preferred method for Ni and Cu layers. X-Ray 
(ISO 3497) may be used but usage may be 
limited to chrome layer thickness if Copper and 


 
SMTC 5 300 003－2022（V7） 
 
 
6 
© 上汽集团版权所有  秘密文件 注意保密 Copyright SAIC MOTOR Confidential 
 
Nickel layer thickness is too high. 
3.4.3  电镀过程 Electroplating process 
 
当供货条件符合要求值时，制造商可锁定电
镀工艺参数（包括电镀时间、电流、装载量等）。
批产产品必须在电镀程序和镀层厚度上与认可
的首批样品一致。 
 
 
When supply conditions conform to the 
requirements, the manufacturer can lock the 
plating process parameters (including plating 
time current, load etc). Standard-production 
parts shall correspond to released first-sample 
parts in the coating procedure and coating 
thickness.  
3.4.4  电镀零件的工艺要求 Mechanical requirements for the electroplating part 
电镀零件的工艺要求见表3。零件应该根据
表3 的要求进行PPAP 测试。每一个测试项目至
少需要3 个零件，分别代表挂具低、高电流密度
区域（举例：高温试验应取高电位区的三个零件，
以及低电位区的三个零件，进行测试）。挂具的
右上方、中间和左下方的零件应优先被检测。表
3 中规定的最小镀层厚度适用于所有重要面。对
于膜厚的测试点选取，在较大尺寸零件上，每隔
20CM 至少取一个测试点进行测试。 
 
Mechanical requirements for the electroplating 
to see Table 3. Parts shall be tested according 
to the PPAP test definition in Table 3. For each 
test a minimum of 3 parts representing low, 
middle and high current density rack locations 
is required. The parts shall preferably be 
checked transversely over the rack, e.g. right 
top, center, left bottom of the rack. Minimum 
plate thickness as specified in Table 3 applies 
to all significant surfaces. As to the big size 
part, every 20 cm distances must have a point 
to be tested the layer thickness. 
3.4.5  功能性零件 Functional parts 
按钮类零件应全部归入功能性零件中，在根
据对应类型号完成相关实验后，必须补齐SMTC5 
400 005-A 50循环实验（该项试验必须使用安装
后的总成，不能使用单个散件）。对于按钮类零
件需加入质保静态评估，同时确认手部接触位置
是否有电镀薄弱区。 
 
Button type parts should be included in 
functional parts. After completing relevant 
experiments according to the corresponding 
type number, the SMTC5 400 005-A 50 cycle 
test must be completed（as to this test , ASSY 
is a must, single past in not permitted). It is 
necessary to add the quality assurance static 
assessment to the button parts, and confirm 
whether weak electroplating area can be found 
at hand contact positions.   
3.4.6  其他说明 Other Notes 
在设计零件造型时，应特别注意分型线，避
免其位于可视面、手部可接触面。如因模具设计
原因不可避免，则需得到上汽DRE、SQE及实验室
多方同意。此外，对于在塑料电镀件使用镭雕工
艺原则上不推荐（良品率低），如因造型设计该
 
When designing the part shape, special 
attention must be paid to the parting line in 
order to avoid it being located on the visible 
surface or the hand-accessible surface. As a 
result of the inevitable mold design reasons, 
you need to get SAIC DRE, SQE and 
laboratory multi-party agreement. The laser 


 
SMTC 5 300 003－2022（V7） 
 
 
7 
© 上汽集团版权所有  秘密文件 注意保密 Copyright SAIC MOTOR Confidential 
 
工艺为唯一可选工艺时，设计部、工程部、SQE、
SCL应达成一致。 
 
engraving on chrome plated plastic parts is not 
recommended principally. When it became the 
only one choice which can achieve the design 
image. Design department, DRE SQE and the 
SCL need to get the multi-party agreement. 
3.4.7  镀层系统 Coating system 
缩写的定义： 
1）a—— 酸性溶液中电沉积延展性铜； 
2）b ——光亮镍； 
3）d ——双镍或三层镍； 
4）s ——亚光/沙丁镍；  
5）mp ——微孔铬； 
6）mc ——微裂纹铬。 
 
Definition of abbreviated terms:  
1)a - ductile copper deposited from acid-type 
bathes; 
2)b - bright nickel; 
3)d - double or triple nickel;  
4)s – matt / satin nickel; 
5)mp – microporoues nickel; 
6)mc – micro-cracks nickel 
表3  认可性能要求  
Table 3  Performance requirement 
编号 
No. 
特性 
Property 
要求 
Requirement 
SMTC 5 300 
003-A-1 
SMTC 5 300 
003-A-2 
SMTC 5 300 
003-B-1 
SMTC 5 300 
003-B-2 
SMTC 5 300 
003-C-1 
SMTC 5 300 
003-C-2 
1 
镀层体系按照 ISO 2080，ISO 4525  
Coating systems acc. to ISO 2080，
ISO 4525 
PL/Cua20/Ni10b(或
d或s) /Cr mp(或mc) 
PL/Cua25/Ni20b(或d或s) /Cr mp(或mc) 
1.1 
铬层厚度 
Chrome layer thickness 
ISO 3497 or ISO 2177 
六价铬 
Cr mp : 0.2~0.6 μm  
Cr mc ≥ 0.8 μm 
三价铬 
Crmp : 0.15~0.6 
μm 
六价铬 
Cr mp : 0.2 ~0.6 μm  
Cr mc ≥ 0.8 μm 
三价铬 
Cr mp : 0.15~0.6 μm 
1.2 
镍层厚度 Nickel layer thickness 
ISO 1463 or ISO 2177 
≥ 10.0 μm 
≥ 20.0 μm 
1.2.1 
微孔镍 
Microporous nickel 
－ 
≥1.0 μm 
1.2.2 
光亮镍（或沙丁镍） 
Bright nickel（or stain nickel） 
最多50% 
1.2.3 
半亮镍 
Semi-bright nickel 
至少50% 
50% minimum  
1.3 
铜层厚度 
Copper layer thickness 
ISO 1463 or ISO 2177 
≥ 20.0 μm 
≥ 25.0 μm
（1） 
1.4 
微孔镍/光亮镍（或沙丁镍）的电位
差 
Potential S.T.E.P between porous 
nickel/bright nickel (or satin nickel) 
ASTM B764 
－ 
微孔镍必须比光亮镍（或沙丁镍）电位高 
25~110 mV
（2） 
The microporous nickel layer must be 
more noble than the bright nickel (or stain 
nickel) 25~110 mV
（2） 


 
SMTC 5 300 003－2022（V7） 
 
 
8 
© 上汽集团版权所有  秘密文件 注意保密 Copyright SAIC MOTOR Confidential 
 
表3  认可性能要求（续） 
Table 3  Performance Requirement (continued ) 
编号 
No. 
特性 
Property 
要求 
Requirement 
SMTC 5 300 
003-A-1 
SMTC 5 300 
003-A-2 
SMTC 5 300 
003-B-1 
SMTC 5 300 
003-B-2 
SMTC 5 300 
003-C-1 
SMTC 5 300 
003-C-2 
1.5 
光亮镍（或沙丁镍）/半亮镍的电位
差 
Potential S.T.E.P between bright 
nickel (or satin nickel) /semi-bright 
nickel 
ASTM B764 
－ 
半亮镍必须比光亮镍（或沙丁镍）电位高
120~180 mV
（2） 
The semi-bright nickel layer must be more 
noble than the bright nickel (or stain nickel) 
120~180 mV
（2） 
1.6 
裂纹密度 Crack density 
微孔密度 Pore density 
ASTM B604 
－ 
微孔铬≥10,000 微孔/cm2， 
Cr mc≥250-800 裂纹/cm 
Cr mp ≥10,000 pores/cm2, 
Cr mc: 250 to 800 cracks/cm 
2 
附着力试验 
Adhesion test  
方法A：如果受到零件表面结构或大小的限制无法进行ISO 2409
的划格试验，可以用十字划格(St. Andrew’s cross)试验替代，要
求：无镀层黏附在胶带上 
Method A :Test according to ISO 2409, tape: TESA 4657. 
Requirement: Characteristic value≤ 1. If limited by the parts 
structure or size, crosscut test (St. Andrew’s cross) can be 
used to replace with ISO 2409. Requirements: no plated layer 
adhered to the tape. 
方法B：PC/ABS 110℃，ABS 100℃，高温烘烤1小时，放入
18±3℃水中，无结合力损失，无外观变化。 
Method B: Heat the components to 110℃(ABS+PC )and 
100℃(ABS)。Place the parts in the pre-heated oven for 1h and 
then quench them by submersion in water (18±3) ℃, loss of 
adhesion in the layers must not occur. 
方法A和方法B均为必须试验项目。Method A and Method B 
both should be done. 
3 
剥离试验 
Peel-off test 
ASTM B533 
ABS/PC，PA:≥4.5 N/cm；ABS:≥9 N/cm）
（3） 
拉伸速率25 mm/min，试样宽度：25.00±0.25 mm,长度约75mm（若
零件大小或几何形状不允许，可使用相同材料、相同注塑和电镀工
艺的电镀样板），棱边必须平整。取3个试验的最小剥离强度的平
均值。 
Test rate: 25 mm/min, specimen width: 25.00±0.25 mm, length 
approximately 75 mm（if part size or geometry is not allowed, 
plaques with same material, same injection and electroplating 
technology can be used）.The edges must be ground smooth .Get 
mean minimum peak peel strength of the three tests. 
4 
高温存放 
High temperature storage 
ABS: 90℃×6h 
ABS: 90℃×6h； ABS/PC:100℃×6h；PA6:120℃×6h 
（或根据图纸要求 or acc. to drawing） 
零件可视面无外观变化（缩印不作为评价项，作为记录项传递零件
主管，由其根据总成综合情况进行评价），结合力无损失或其它降
低性能的变化。结合力必须满足2.1（方法A）要求。 
No change permissible in the visible area（including shrink），
adhesion loss or other changes which reduce the performance. 
The adhesion requirements acc. to Table 3, No.2.1（Method A） 
shall be fulfilled.
