Repository: kujaxr/obsidian-vault

File: 材料工程师/SMTC 5 300 004 轿车内饰零件及材料散发性能技术要求(110428).pdf.md
# SMTC 5 300 004 轿车内饰零件及材料散发性能技术要求(110428).pdf

 
上汽股份有限公司技术中心企业技术标准 
Enterprise  Technical  Standard  of  SAIC  Motor  Technical  Center 
SMTC
SMTC 5 300 004－2011（V1）
 
 
轿车内饰零件及材料散发性能技术要求 
     
 Technical requirements of emanation perfor-
mance of vehicle trim parts and materials 
 
 
 
 2011-04-28  发布/Issue 
2011-04-29  实施/Implementation
上汽股份技术中心技术标准化委员会 
Technical Standardization Committee of  SAIC Motor Technical Center   
发
布
Issue


SMTC 5 300 004—2011（V1） 
  
I 
打印、拷贝即为非受控文件，请核查最新版本 
- Printed Copy is Uncontrolled – Check Issue is Current - 
 前    言 
为有效控制所有可能对车内空气质量产生
影响的零件和材料中散发物含量，对零件和材料
的四项散发特性（甲醛、雾翳、气味和总碳含量）
量化并设定临界值，特制定本标准。 
本标准是对SMC 30159-2007《轿车内饰材
料散发性能技术要求》的修订,自本标准实施之
日起代替SMC 30159-2007。 
当中英文产生疑义时，以中文为准。 
本标准由材料分标委提出。 
本标准由SMTC 技术标准化委员会批准。 
本标准由标准化工作组归口管理。 
本标准起草部门：质量保证部中心实验室。
本标准主要起草人：潘乃殊。 
本标准于2011 年04 月28 日首次批准发布，
2011 年04 月29 日实施。 
 
 
 
Foreword 
 
 
The Standard is hereby formulated to 
effectively control the emanation performance 
of vehicle trim parts and materials affecting air 
quality in vehicles, and quantify and set critical 
values for four emanation features (formalde-
hyde, fog, odor, and carbon content) of parts 
and materials.  
This standard is a revision for SMC 
30159-2007 
<Technical 
Requirements 
of 
Emanation Performance of Vehicle Trim Mate-
rials>. This standard 
will replace SMC 
30159-2007 from the implementation date of 
this. 
When there is dispute between Chinese 
and English versions, Chinese version will 
prevail. 
The Standard is brought forth by Material 
Sub-standard Committee. 
The Standard is approved by Technical 
Standardization Committee of SMTC. 
The Standard is under the direct admin-
istration of Standardization Work Team. 
The Standard is drafted by: Central Lab 
of Quality Control Department  
The drafter of the Standard: Pan Naishu 
This standard was first approved and is-
sued from Apr.28, 2011and it will be imple-
mented from Apr.29, 2011. 
 


SMTC 5 300 004—2011（V1） 
  
1 
打印、拷贝即为非受控文件，请核查最新版本 
- Printed Copy is Uncontrolled – Check Issue is Current - 
轿车内饰零件和材料的散
发性能技术要求 
Technical requirements of 
emanation performance of 
vehicle trim parts and   
materials 
1 范围 
本标准规定了轿车内饰零件和材料的甲醛散
发、雾翳试验、气味级别、总碳挥发的临界值及
测试方法。 
本标准适用于所有可能对车内空气质量产
生影响的零件和材料。 
1  Scope  
The standard stipulates the critical values 
and test method of formaldehyde emanation, 
fog test, odor grade, and carbon volatilization of 
vehicle trim parts and materials. 
The Standard applies to all parts and ma-
terials likely to affect air quality in vehicles. 
2 规范性引用文件  
下列文件中的条款通过本标准的引用而成为
本标准的条款。凡是注日期的引用文件，其随后
所有的修改单（不包括勘误的内容）或修订版均
不适用于本标准，然而，鼓励根据本标准达成协
议的各方研究是否可使用这些文件的最新版本。
凡是不注日期的引用文件，其最新版本适用于本
标准。 
 
 
 
SMTC 5 400 009  轿车内饰材料及零件总 
碳挥发量的测定方法  
SMTC 5 400 010  轿车内饰材料及零件雾 
翳测定方法  
SMTC 5 400 011  轿车内饰材料及零件甲 
醛释放量的测定方法 
SMTC 5 400 012  轿车内饰材料及零件气
味性试验方法 
2 
Normative references 
Articles in the following documents, once 
referenced in the Standard, shall become ar-
ticles of this Standard. For dated documents, 
their subsequent modified bills (excluding 
wrong contents) or amendments do not apply to 
the Standard. Whereas, all parties reaching 
agreements according to the Standard are en-
couraged to study whether the latest editions of 
the documents can be used. For undated 
documents, their latest editions shall not apply 
to the Standard. 
SMTC 5 400 009  Test Method of TVOC 
of Vehicle Trim Materials 
SMTC 5 400 010  Test Method of Fogging 
of Vehicle Trim Materials 
SMTC 5 400 011  Test Method for Eva-
luating the Release of Formaldehyde of Vehicle 
Trim Parts and Materials 
SMTC 5 400 012  Test Method of Odor of 
Vehicle Trim Parts and Materials 
3 要求    
3  Requirements 
3.1 样件选取原则 
零件制造商、生产工艺、材料型号及材料
的颜色均影响最终零件的散发特性，如果这些
影响因素有一个不同，则应对不同的零件分别
进行测试（见表1）。 
 
3.1  Principles for the Selection of Samples
Parts manufacturer, materials, production 
techniques and colours are the factors that af-
fect VOC, if these factors are a different  then 
the part should be tested separately（ see Table 
1）.  


SMTC 5 300 004—2011（V1） 
  
2 
打印、拷贝即为非受控文件，请核查最新版本 
- Printed Copy is Uncontrolled – Check Issue is Current - 
 
表1/ Table 1  
对气味的影响因素是否相同 
Whether the affecting factors are the same 
是否分别测试
Whether inde-
pendent test is 
distinguished 
零件直接生产商 
Part direct manu-
facturer 
生产工艺 
Production tech-
nique 
材料类型及牌号
Material type and 
trade mark 
材料颜色 
Material color 
是 Yes 
是 Yes 
是 Yes 
否 No 
是 Yes 
是 Yes 
是 Yes 
否 No 
是 Yes 
是 Yes 
是 Yes 
否 No 
是 Yes 
是 Yes 
是 Yes 
否 No 
是 Yes 
是 Yes 
是 Yes 
是 Yes 
是 Yes 
是 Yes 
是 Yes 
是 Yes 
否 No 
 
 
3.2 样件要求 
3.2  Sample requirements 
3.2.1 零件下线时间不能超过15 天。 
 
3.2.1 Part offline time should not exceed 15 
days. 
3.2.2 不允许进行任何可能对实验结果产生
影响的预处理。 
 
3.2.2 It is not allowed to carry out any pre-
treatment possibly affecting test results. 
 
3.2.3 用于PPAP 认可的实验必须使用供货状
态的零件。 
 
3.2.3  Test for PPAP certification should em-
ploy parts in the status of supply. 
3.3 豁免零件 
3.3  Immunity Parts 
3.3.1 电镀件无需执行此标准 
 
3.3.1 Galvanized parts shall not follow the 
Standard. 
3.3.2 在整车中应用总质量小于10 g 的单一
材质零件无需执行此标准（POM 材料零件及发泡
零件除外） 
 
3.3.2  Parts of single material weighing less 
than 10g in complete vehicles shall not follow 
the Standard (except for POM material parts 
and foam parts) 
3.4 甲醛散发 
3.4  Formaldehyde Emanation  
3.4.1 零件或材料的甲醛散发值的测试方法
应符合SMTC 5 400 011 的规定，甲醛散发量临
界值应不大于10 μg/g。 
 
3.4.1  Test method of formaldehyde emanation 
value should conform to stipulations of SMTC 5 
400 011, and the critical value of its emanation 
should not be above 10 μg/g. 
 
3.4.2 纯塑料零件及喷漆零件不需要进行测
试（POM 除外） 
     
3.4.2
Insulated material parts and painted 
parts shall not go through the test (except for 
POM). 
3.5 雾翳试验 
雾翳试验方法应符合SMTC 5 400 010 的规
定，临界值见表2。 
3.5  Fogging test  
Test method of fogging test should con-
form to stipulations of SMTC 5 400 010, and the 
critical value see Table 2. 
 
表2/ Table 2 
测试方法 
Test method 
名称 
Name 
单位 
Unit 
临界值 
Critical value 
A 
铝箔增重法 
Weighing of condensate on 
aluminum foil 
mg 
冷凝物质量≤3.0 
Condensate weighing≤3.0 
 


SMTC 5 300 004—2011（V1） 
  
3 
打印、拷贝即为非受控文件，请核查最新版本 
- Printed Copy is Uncontrolled – Check Issue is Current - 
3.6  气味试验 
气味级别的测定方法应符合SMTC 5 400 012
的规定。需同时满足常态、干态和湿态测试条
件，气味等级必须符合表3 的要求。 
 
    
3.6
Odor Test
Odor grade test method should conform 
to stipulations of SMTC 5 400 012. It should 
meet conditions of normal, dry, and wet tests at 
the same time, and order grade should conform 
to the following requirements: see Table 3 
 
表3/ Table 3 
测试条件 
Test condition 
气味等级要求（级） 
Odor grade requirements (grade) 
乘客舱零件 
Parts of passenger compartment 
行李舱零件 
Parts of baggage compartment 
常态 Normal 
≤ 3.0 
≤ 3.0 
湿态 Wet 
≤ 3.0 
≤ 3.0 
干态 Dry 
≤ 3.5 
≤ 3.5 
 
3.7  总碳挥发 
总碳挥发值的测定方法应符合SMTC 5 400 
009 的规定，临界值如表4。 
3.7  Overall volatilization of carbon 
Test method of overall volatilization of 
carbon should conform to stipulations of SMTC 
5 400 009, and its critical values are shown in 
Table 4: 
 
表4/ Table 4 
材料种类 
Material type 
单位 
Unit 
临界值 
Critical value 
天然皮革 
Natural leather 
μg C/g 
EG ≤ 100 
非天然皮革 
Non-natural leather 
μg C /g 
EG ≤ 50

File: 材料工程师/SMTC 5 300 004(V2) 轿车内饰零件及材料散发性能技术要求Technical requirements of emanation performance of vehicle trim parts and materials-20120815.pdf.md
# SMTC 5 300 004(V2) 轿车内饰零件及材料散发性能技术要求Technical requirements of emanation performance of vehicle trim parts and materials-20120815.pdf

 
© 上汽集团版权所有  秘密文件 注意保密 Copyright SAIC MOTOR Confidential 
 
SMTC
SMTC 5 300 004－2012（V2） 
代替SMTC 5 300 004-2011 (V1)  
 
 
轿车内饰零件及材料散发性能技术要求 
     
 Technical requirements of emanation perfor-
mance of vehicle trim parts and materials 
2012-××-××  发布/Issue 
2012-××-××  实施/Implementation 
发
布
Issue
上海汽车集团股份有限公司技术中心企业标准 
Enterprise  Standard  of  SAIC  MOTOR  Technical  Center 
上汽集团技术中心技术标准化委员会  
Technical Standardization Committee of  SAIC MOTOR Technical Center 


SMTC 5 300 004—2012（V2） 
  
I 
© 上汽集团版权所有  秘密文件 注意保密 Copyright SAIC MOTOR Confidential 
 
前言 
 
Foreword 
为有效控制所有可能对车内空气质量产生
影响的零件和材料中散发物含量，对零件和材料
的散发特性（甲醛、雾翳、气味、总碳含量和
VOC）进行量化并设定临界值，特制定本标准。 
本标准是对SMTC 5 300 004—2011（V1）《轿
车内饰零件及材料散发性能技术要求》的修订,
自本标准实施之日起废除SMTC 5 300 004—2011
（V1）。 
本标准与SMTC 5 300 004—2011（V1）相
比主要变化如下： 
——在3.2“样件要求”中增加3.2.4 和3.2.5
两条要求。 
——在第4 章“测试项目”中增加了零件
VOC 测试限值要求。 
——在4.3“气味试验”中增加纯塑料件和
涂饰塑料件气味测试要求。 
——在4.4“总碳挥发”中增加了表面涂饰
材料的总碳限值。 
当中英文产生疑义时，以中文为准。 
本标准由材料分标委提出。 
本标准由SMTC 技术标准化委员会批准。 
本标准由标准化工作组负责标准化审核及
归口管理。 
本标准起草部门：质量保证部。 
本标准主要起草人：潘乃殊、胡仁其。 
本标准于2012 年××月××日首次批准发
布，2012 年××月××日实施。 
本版本所代替标准的历次版本发布情况为: 
——SMC 30156-2007 
——SMTC 5 300 004-2011（V1） 
 The Standard is hereby formulated to effec-
tively control the emanation performance of 
vehicle trim parts and materials affecting air 
quality in vehicles, and quantify and set critical 
values for emanation features (formaldehyde, 
fog, odor, carbon content and VOC) of parts 
and materials.  
This standard is a revision for SMTC 5 300 004
—2011（V1） <Technical Requirements of 
Emanation Performance of Vehicle Trim Mate-
rials>. This standard will replace SMTC 5 300 
004—2011（V1）  from the implementation 
date of this. 
The main changes between this standard and 
SMTC 5 300 004—2011（V1）are as follows: 
—— Add the clause 3.2.4 and 3.2.5 in 
clause 3.2  
—— Add the VOC limits in chapter 4 
—— Add the clause 4.3.2 in clause 4.3 
—— Add the overall volatilization of car-
bon limits of paint parts in clause 4.4 
 
This standard is in Chinese and English. If in 
doubt, the Chinese version is the Master. 
The Standard was proposed by Material 
Sub-standard Committee. 
The Standard is approved by Technical Stan-
dardization Committee of SMTC. 
The Standardization Work Team is responsible 
for the standardization approval and overall 
management of this standard. 
The drafting department of this standard is 
Central Lab of Quality Control Department  
The main drafters of this standard is Pan Nai-
shu 
This standard was first published on mm. dd, 
2012 and implemented on mm. dd, 2012. This 
standard is the 3 revision. 
The versions superseded by this standard:  
——SMTC 30156-2007 
——SMTC 5 300 004-2011（V1） 


SMTC 5 300 004—2012（V2） 
  
1 
© 上汽集团版权所有  秘密文件 注意保密 Copyright SAIC MOTOR Confidential 
 
轿车内饰零件和材料的散
发性能技术要求 
 
Technical requirements of 
emanation performance of 
vehicle trim parts and   
materials 
1 范围 
本标准规定了轿车内饰零件和材料的散发
性能（甲醛散发、雾翳试验、气味级别、总碳
挥发和VOC 散发）的临界值及测试方法。 
本标准适用于所有可能对车内空气质量产
生影响的零件和材料。 
 
1  Scope  
The standard stipulates the test method and set 
critical values for emanation features (formal-
dehyde, fog, odor, carbon content and VOC) of 
parts and materials.  
The Standard applies to all parts and materials 
likely to affect air quality in vehicles. 
2 规范性引用文件  
下列文件对于本标准的应用是必不可少
的。凡是注日期的引用文件，仅注日期的版本
适用于本文件。凡是不注日期的引用文件，其
最新版本（包括所有的修改单）适用于本标准。 
SMTC 5 400 009  轿车内饰材料及零件总 
碳挥发量的测定方法  
SMTC 5 400 010  轿车内饰材料及零件雾 
翳测定方法  
SMTC 5 400 011  轿车内饰材料及零件甲 
醛释放量的测定方法 
SMTC 5 400 012  轿车内饰材料及零件气
味性试验方法 
SMTC 5 400 018 汽车零件袋式法VOC采样
及测试方法 
 
2  Normative references 
The following referenced documents are in-
dispensable for the application of this standard. 
For dated references, only the edition cited ap-
plies. For undated references, the latest edition 
of the referenced standard (including any 
amendments) applies. 
SMTC 5 400 009  Test Method of TVOC 
of Vehicle Trim Materials 
SMTC 5 400 010  Test Method of Fogging 
of Vehicle Trim Materials 
SMTC 5 400 011  Test Method for Eva-
luating the Release of Formaldehyde of Vehicle 
Trim Parts and Materials 
SMTC 5 400 012  Test Method of Odor of 
Vehicle Trim Parts and Materials 
SMTC 5 400 018  Test Method for VOC of 
Vehicle Parts (Tedlar Bag) 
3 要求    
 
3  Requirements 
3.1 样件选取原则 
零件制造商、生产工艺、材料型号及材料
的颜色均影响最终零件的散发特性，如果这些
影响因素有一个不同，则应对不同的零件分别
进行测试（见表1）。 
 
 
3.1  Principles for the Selection of Samples 
Parts 
manufacturer, 
materials, 
production 
techniques and colours are the factors that af-
fect VOC, if these factors are a different  then 
the part should be tested separately（ see Table 
1）.  


SMTC 5 300 004—2012（V2） 
  
2 
© 上汽集团版权所有  秘密文件 注意保密 Copyright SAIC MOTOR Confidential 
 
 
表1/ Table 1  
对气味的影响因素是否相同 
Whether the affecting factors are the same 
是否分别测试
Whether inde-
pendent test is 
distinguished 
零件直接生产商 
Part direct manu-
facturer 
生产工艺 
Production tech-
nique 
材料类型及牌号
Material type and 
trade mark 
材料颜色 
Material color 
是 Yes 
是 Yes 
是 Yes 
否 No 
是 Yes 
是 Yes 
是 Yes 
否 No 
是 Yes 
是 Yes 
是 Yes 
否 No 
是 Yes 
是 Yes 
是 Yes 
否 No 
是 Yes 
是 Yes 
是 Yes 
是 Yes 
是 Yes 
是 Yes 
是 Yes 
是 Yes 
否 No 
 
3.2 样件要求 
 
3.2  Sample requirements 
3.2.1 零件下线时间不能超过15 天。 
 
 
3.2.1  Part offline time should not exceed 15 
days. 
3.2.2 不允许进行任何可能对实验结果产生
影响的预处理。 
 
 
3.2.2  It is not allowed to carry out any pre-
treatment possibly affecting test results. 
 
3.2.3 用于PPAP 认可的实验必须使用供货状
态的零件。 
 
 
3.2.3  Test for PPAP certification should em-
ploy parts in the status of supply. 
3.2.4 可分离的复合总成零件，应按均一材质
进行分离测试(袋式法除外)；对于不可分离的
复合总成零件，可整体取材测试。  
 
 
3.2.4  It is necessary to do the test separately 
for detachable composite assembly parts 
(Tedlar Bag Method exception); And it should 
be sampled and tested as a whole for unsepa-
rated composite assembly parts;  
 
3.2.5 袋子法测试零件VOC 限值为总成零件整
体测试，送样时需将零件放进PE 袋后再装箱。 
 
 
3.2.5  The assembly parts tested by tedlar bag 
method should be packed with PE bag and be 
tested as a whole.  
 
3.3 豁免零件 
 
3.3  Immunity Parts 
3.3.1 电镀件无需执行此标准 
 
3.3.1  Galvanized parts shall not follow the 
Standard. 
3.3.2 在整车中应用总质量小于10 g 的单一
材质零件无需执行此标准（POM 材料零件及发泡
零件除外） 
 
3.3.2  Parts of single material weighing less 
than 10g in complete vehicles shall not follow 
the Standard (except for POM material parts 
and foam parts) 
4 测试项目 
 
4  Test Item 
4.1 甲醛散发  
 
4.1  Formaldehyde Emanation  
4.1.1 零件或材料的甲醛散发值的测试方法
应符合SMTC 5 400 011 的规定，甲醛散发量临
界值应不大于10 μg/g。 
 
4.1.1  Test method of formaldehyde emanation 
value should conform to stipulations of SMTC 5 
400 011, and the critical value of its emanation 
should not be above 10 μg/g. 


SMTC 5 300 004—2012（V2） 
  
3 
© 上汽集团版权所有  秘密文件 注意保密 Copyright SAIC MOTOR Confidential 
 
4.1.2 纯塑料零件及喷漆零件不需要进行测
试（POM 除外）     
 
4.1.2  Insulated material parts and painted 
parts shall not go through the test (except for 
POM). 
4.2 雾翳试验 
雾翳试验方法应符合SMTC 5 400 010 的规
定，临界值见表2。 
 
4.2  Fogging test  
Test method of fogging test should conform to 
stipulations of SMTC 5 400 010, and the critical 
value see Table 2. 
 
表2/ Table 2 
测试方法 
Test method 
名称 
Name 
单位 
Unit 
临界值 
Critical value 
A 
铝箔增重法 
Weighing of condensate on 
aluminum foil 
mg 
冷凝物质量≤3.0 
Condensate weighing≤3.0 
 
4.3 气味试验 
4.3.1 气味级别的测定方法应符合SMTC 5 400 
012 的规定。需同时满足常态、干态和湿态测试
条件，气味等级必须符合表3 的要求。 
 
4.3  Odor Test 
4.3.1  Odor grade test method should conform 
to stipulations of SMTC 5 400 012. It should 
meet conditions of normal, dry, and wet tests at 
the same time, and order grade should conform 
to the following requirements: see Table 3. 
表3/ Table 3 
测试条件 
Test condition 
气味等级要求（级） 
Odor grade requirements (grade) 
乘客舱零件 
Parts of passenger compartment 
行李舱零件 
Parts of baggage compartment 
常态 Normal 
≤ 3.0 
≤ 3.0 
湿态 Wet 
≤ 3.0 
≤ 3.0 
干态 Dry 
≤ 3.5 
≤ 3.5 
 
4.3.2 对于纯塑料件和塑料表面涂饰的零件
只需做常态和干态法；  
 
4.3.2  Pure plastic parts and only require dry 
and Normal condition  
4.4 总碳挥发 
总碳挥发值的测定方法应符合SMTC 5 400 
009 的规定，临界值如表4。 
 
4.4  Overall volatilization of carbon 
Test method of overall volatilization of carbon 
should conform to stipulations of SMTC 5 400 
009, and its critical values are shown in Table 
4. 
表4/ Table 4 
材料种类 
Material type 
单位 
Unit 
临界值 
Critical value 
天然皮革 
Natural leather 
μg C/g 
EG ≤ 100 
表面涂饰材料 
Paint parts 
μg C /g 
EG ≤ 80 
其它材料 
Other 
μg C /g 
EG ≤ 50 
 


SMTC 5 300 004—2012（V2） 
  
4 
© 上汽集团版权所有  秘密文件 注意保密 Copyright SAIC MOTOR Confidential 
 
4.5 零件VOC 限值    
 
4.5  VOC limits 
零件采用袋式法进行测试，测试方法应符
合SMTC 5 400 018,零件限值如表5。 
 
Test method of Tedlar Bag Method test VOC 
should conform to stipulations of SMTC 5 400 
018, and its critical values are shown in Table 
5. 
表5/ Table 5 
序号
No. 
零件名称      
Parts name 
VOC（ug/m3） 限值 limit 
苯   
Benz
ene 
甲苯  
To-
luene 
乙苯   
Ethyl-
benzene 
二甲苯
Xy-
lenes 
苯乙烯  
Styrene 
甲醛
For-
malde-
hyde 
乙醛
Acetalde-
hyde 
丙烯醛
Acrole
in 
1 
仪表板总成         
IP 
50 
100 
200 
300 
200 
200 
100 
20 
2 
门板总成（4件）    
Door(4 pieces) 
20 
200 
200 
200 
100 
150 
50 
10 
3 
座椅总成（前排）   
Seats ASM(front) 
50 
300 
150 
150 
150 
200 
200 
100 
4 
座椅总成（后排）   
Seats ASM (back) 
50 
300 
150 
150 
150 
200 
200 
100 
5 
座椅发泡 
Seat Foam 
50 
300 
200 
200 
200 
500 
200 
200 
6 
座椅面套      
Seat Cover 
20 
300 
50 
100 
50 
100 
150 
50 
7 
顶棚总成           
Roof 
20 
200 
100 
100 
20 
170 
150 
10 
8 
地毯总成           
Carpet 
20 
200 
100 
100 
50 
200 
200 
100 
9 
衣帽架总成         
Rear parcel shelf 
20 
100 
50 
50 
20 
100 
50 
50 
10 
方向盘总成         
Steering wheel 
10 
100 
100 
20 
20 
100 
10 
10 
11 
行李箱侧饰板       
Panel ASM 
10 
50 
50 
50 
50 
150 
50 
10 
12 
行李箱地毯         
Trunk floor carpet 
10 
50 
50 
50 
20 
400 
200 
10 
13 
立柱总成           
Pillar 
10 
20 
50 
50 
10 
10 
10 
10 
14 
中控台总成         
CNSL 
10 
100 
150 
150 
50 
50 
50 
10 
15 
遮阳板总成(2个）   
Sun viso(2 piece) 
10 
100 
10 
10 
10 
50 
10 
10 
16 
天窗遮阳板总成     
Roof Sun viso 
10 
100 
10 
10 
10 
50 
10 
10 
17 
其它零件a 
Other parts 
20 
100 
100 
50 
20 
100 
40 
10 
注1:测试条件：65℃ 2H，2000L袋子，60%氮气，取样量应为一套整车的量。 
Note1 :Test condition：65℃ 2H，2000LTedlar Bag，60%Nitrogen,sampling quantity should be one set of 
whole vehicle. 
注2：表中未规定限值的其余零件不需要测试VOC值。 
Note 2 : The other parts that don’t stipulated limit value in the table don't need to test VOC value.  
a:其它零件包括：装饰条、门控开关、空调总成、密封条、门槛饰板、隔音垫及风道。 
a:Other parts：Trim , Switch ASM, Air-conditioning ASM, Sealing strip , Trunk trim threshold ,NVH part ,Duct.

File: 材料工程师/SMTC 5 300 006基于全球市场的整车及零部件环境 可靠性技术要求.pdf.md
# SMTC 5 300 006基于全球市场的整车及零部件环境 可靠性技术要求.pdf

 
©上汽集团版权所有  秘密文件 注意保密 Copyright SAIC MOTOR Confidential 
 
 
基于全球市场的整车及零部件环境 
可靠性技术要求 
Technical requirements of environmental reliability of 
automobiles and components for the global markets 
SMTC 5 300 006－2021（V1）
2021-09-29 发布/Issue                           2021-09-30 实施/Implementation 


SMTC 5 300 006—2021（V1） 
I 
©上汽集团版权所有  秘密文件 注意保密 Copyright SAIC MOTOR Confidential 
 
为公司出口海外的整车满足全球不同市场
地域气候条件下使用的环境可靠性要求，作为公
司面向全球市场进行整车及零部件开发与质量
检测的依据，特制定本标准。 
请注意本标准的某些内容可能涉及专利，上
汽集团不承担识别这些专利的责任。 
当中英文产生疑义时，以中文为准。 
本标准由材料分标委提出。 
本标准由SMTC 技术标准化委员会批准。 
本标准由标准化工作组负责标准化审核及
归口管理。 
本标准起草部门：质量保证部。 
本标准主要起草人：邓家战、郭文军。 
本标准于2021 年09 月29 日首次批准发布，
2021 年09 月30 日实施。 
 
 
 
To standardize performance requirements on 
the company's overseas exported vehicles 
under different climatic conditions in different 
markets around the world, and to serve as the 
basis 
for 
the 
development 
and 
quality 
inspection of the company's vehicles and 
components for the global market, this 
standard has been established. 
 
Please note that some contents in this 
standard may relate to patent rights, which 
SAIC Motor shall not be held responsible for 
identifying any or all such patent rights. 
 
This standard is in Chinese and English. If in 
doubt, the Chinese version is the Master. 
 
This standard was proposed by material 
sub-committee. 
 
This standard was approved by the SMTC 
Technical Standardization Committee. 
 
The 
Standardization 
Working 
Team 
is 
responsible for the standardization approval 
and overall management of this standard. 
 
The draft department of this standard: Quality 
assurance department. 
 
The main drafters of this standard:,Deng 
Jiazhan, Guo wenjun. 
 
This standard was first published on Sep. 29, 
2021 and implemented on Sep. 30, 2021. 
  前言Foreword 


SMTC 5 300 006—2021（V1） 
1 
©上汽集团版权所有  秘密文件 注意保密 Copyright SAIC MOTOR Confidential 
基于全球市场的整车及零部件
环境可靠性技术要求 
 
Technical requirements of 
motor and parts environment 
based on overseas market 
1  范围Scope 
本标准规定了上汽集团乘用车公司（以下简
称“公司”）对其生产和销售的在全球市场范围
内使用的整车及零部件的环境可靠性要求和试
验方法。 
 
 
This 
Standard 
covers 
the 
environmental 
reliability requirements and test methods of 
SAIC 
Passenger 
Vehicle 
Corporation 
(hereinafter referred to as "the Company") for 
the vehicles and components manufactured and 
sold by the Company in the global market. 
2  规范性引用文件Normative references 
下列文件对于本标准的应用是必不可少的。
凡是注日期的引用文件，仅注日期的版本适用于
本文件。凡是不注日期的引用文件，其最新版本
（包括所有的修改单）适用于本标准。 
SMTC 5 400 001 汽车零部件抗大气暴露性 
SMTC 3 0H3 016 综合道路环境模拟试验规
范 
SMTC 5 400 005 整车及零部件耐气候交变
实验 
SMTC 5 400 213 整车及零部件阳光模拟气
候老化试验 
SMTC 5 400 003 非金属材料 用于乘客舱内
部零件的光照试验 
SMTC 5 400 006 非金属材料 干热气候下的
氙灯加速光照试验 
SMTC 5 400 007 非金属材料 实验室模拟湿
热气候下的耐候性 
SAE J2527 用受辐照氙弧装置加速照射汽
车外部材料的性能 
GMW 3417 内饰零件及材料的自然气候曝露
试验方法 
 
 
 
The 
following 
referenced 
documents 
are 
indispensable for the application of this 
standard. For dated references, only the edition 
cited applies. For undated references, the latest 
edition of the referenced standard (including any 
amendments) applies. 
SMTC 
5 
400 
001 
Vehicle 
components 
resistance to open air weathering 
SMTC 3 0H3 016 Combined Road and 
Environmental Simulation Test 
SMTC 5 400 005 Vehicle and parts testing of 
resistance to environmental cycle test 
SMTC 
5 
400 
213 
Ageing 
vehicle 
and 
components in solar simulation units 
SMTC 5 400 003 Non-metallic materials 
exposure 
of 
passenger 
compartment 
components 
SMTC 5 400 006 Non-metallic materials 
xenon-arc accelerated weathering in dry,hot 
climate 
SMTC 5 400 007 Non-metallic materials 
xenon-arc accelerated weathering in moist,hot 
climate 
SAE J2527 Performance Based Standard for 
Accelerated Exposure of Automotive Exterior 
Materials 
Using 
a 
Controlled 
Irradiance 
Xenon-Arc Apparatus 
GMW 3417 Natural Weathering Exposure Test 
for Interior Trims/Materials 
 
 
 
 
 
 
 
 
 


SMTC 5 300 006—2021（V1） 
2 
©上汽集团版权所有  秘密文件 注意保密 Copyright SAIC MOTOR Confidential 
3  要求Requirement 
 
 
3.1 全球市场环境可靠性要求分类 
3.1.1 按湿热气候类型环境可靠性要求          3.1.1 Environmental reliability requirements by 
humid and hot climate type 
含以下地理区域或国家： 
 
Including the following geographical regions or 
countries 
中国、东南亚、南亚、欧洲、英国、巴西、中
北美、中非。 
 
China, Southeast Asia, South Asia, Europe, UK, 
Brazil, Central and North America, Central Africa. 
3.1.2 按干热气候类型环境可靠性要求 
 
3.1.2 Environmental reliability requirements by 
dry and hot climate type. 
含以下地理区域或国家： 
 
Including the following geographical regions or 
countries. 
中东海湾国家、北非、秘鲁、智利、澳大利亚、
墨西哥。 
 
Middle East Gulf States, North Africa, Peru, Chile, 
Australia, Mexico. 
3.1.3 同时满足湿热气候和干热气候类型环
境可靠性要求。 
 
3.1.3 Environmental reliability requirements by  
both hot and humid climate and dry climate type. 
含以下地理区域或国家： 
美国。 
 
Including the following geographical regions or 
countries. 
United States. 
 
3.2  整车环境可靠性试验要求Test requirements of environmental reliability of automobiles 
见表1。                                     See Table1. 
表1  整车环境可靠性试验要求 
Table 1   
试验类别Test Type 
试验标准 
Test Standards 
按湿热气候类型 
humid and hot climate type 
按干热气候类型 
dry and hot climate type 
户外大气曝晒 
Open air 
weathering 
SMTC 5 400 
001 
试验场地：海南 
Test Site:Hainan 
试验场地：美国凤凰城 
Test Site: Phoenix, USA 
综合道路环境模拟
试验 
Combined Road 
and Environmental 
Simulation Test 
SMTC 3 0H3 
016 
控温点：外部85-90℃；内部：
85-105℃Temperature control 
point:External 85-90℃,Internal 
85-105℃ 
控温点：外部90℃；内部：95-110℃ 
Temperature control  point:External 
90℃,Internal 95-110℃ 
气候交变 
environmental 
cycle test 
SMTC 5 400 
005 
试验周期：20 周期 
Test cycle: 20 cycles 
试验周期：50 周期 
Test cycle: 50 cycles 
阳光模拟 
solar simulation 
SMTC 5 400 
213 
试验周期：湿态10 天干态 
Test cycle: 10 days in humid 
condition 
试验周期：干态15 天+湿态10 天 
Test cycle: 15 days in dry condition 
and 10 days in humid condition 


SMTC 5 300 006—2021（V1） 
3 
©上汽集团版权所有  秘密文件 注意保密 Copyright SAIC MOTOR Confidential 
3.3 零部件环境可靠性试验要求Test requirements of environmental reliability of components 
3.3.1  内饰件各区域耐高温要求Requirements for heat resistance in various areas of interior parts  
见表2                                               See Table2 
表2  内饰件各区域耐高温要求 
Table 2 Requirements for heat resistance in various areas of interior parts 
序号
/No. 
区域位置 
Position 
按湿热气候类型 
humid and hot climate type 
按干热气候类型 
dry and hot climate type 
1 
仪表板阳光直射区域 
Direct sunlight expose 
 Area of Instrument Panel 
110℃ 
120℃
（注） 
2 
仪表板阳光间接照射区域 
Non-direct sunlight expose 
area of Instrument Panel 
95℃ 
95℃ 
90℃ 
3 
门内饰板（上装饰板区域） 
门内饰板（其它区域） 
Door Panel（Upper trim panel 
area） 
Door Panel（Other area） 
100℃ 
90℃ 
100℃ 
90℃ 
4 
座椅总成 
Seat Assembly 
100℃ 
100℃ 
5 
立柱（腰线上立柱区域） 
Pillar（above the waist line） 
100℃ 
100℃ 
6 
立柱（腰线下立柱区域） 
Pillar（below the waist line） 
90℃ 
90℃ 
7 
顶棚区域 
Celling area 
100℃ 
100℃ 
8 
地毯区域 
Carpet area 
90℃ 
90℃ 
9 
前后门槛板 
F/R Door sill trim pamel 
85℃ 
90℃ 
10 
尾门饰板 
Tailgate trim panel 
85℃ 
90℃ 
11 
方向盘 
Steering wheel 
100℃ 
105℃ 
12 
后衣帽架 
Rear parcel shelf 
110℃ 
110℃ 
  注：如整车前风挡玻璃为绿玻或隔热玻璃，则该温度可定义为110℃。 
Note: If the whole front windshield of the vehicle is green glass or insulated glass, the temperature can be 
defined as 110℃. 
 
3.3.2  外饰件、车身件各区域耐高温要求Requirements for heat resistance in various areas of 
exterior and body parts 
见表3                                           See Table3 


SMTC 5 300 006—2021（V1） 
4 
©上汽集团版权所有  秘密文件 注意保密 Copyright SAIC MOTOR Confidential 
表3  外饰件、车身件各区域耐高温要求 
Table 3  Requirements for heat resistance in various areas of exterior and body parts 
序号
/No. 
区域位置/Position 
按湿热气候类型 
humid and hot climate type 
按干热气候类型 
dry and hot climate type 
1 
外饰区域（水平面） 
Exterior area 
（Parallel plane） 
90℃ 
90℃ 
2 
外饰区域（大灯） 
Exterior area 
（Front lamp） 
100℃ 
100℃ 
3 
外饰区域（垂直面） 
Exterior area 
（Vertical plane） 
90℃ 
90℃ 
 
3.3.3  内外饰件、车身件各区域耐光老化要求 Requirements for photo aging resistance in various 
areas of interior , exterior and body parts. 
见表4  See Table4 
表4  内外饰件、车身件各区域耐光老化要求 
Table 4  requirements for photo aging resistance in various areas of interior , exterior and 
body parts. 
序号
/No. 
区域位置/Position 
试验标准 
Test standard 
按湿热气候类型 
humid and hot climate type 
按干热气候类型 
dry and hot climate type 
1 
乘客舱阳光直射区域 
（腰线以上区域） 
Direct sunlight expose area 
of passenger compartment 
(Above the waist line) 
SMTC 5 400 
003 
5 周期，色牢度≥4 级 
5 periods，Gray-scale 
level≥4 
5 周期，色牢度≥4 级 
5 periods，Gray-scale 
level≥4 
2 
乘客舱阳光直射区域 
（方向盘区域） 
Direct sunlight expose area 
of passenger compartment 
(Steering wheel area) 
SMTC 5 400 
003 
5 周期，色牢度≥4 级 
5 periods，Gray-scale 
level≥4 
6 周期，色牢度≥4 级 
5 periods，Gray-scale 
level≥4 
3 
乘客舱阳光直射区域 
（座椅区域） 
Direct sunlight expose area 
of passenger compartment 
(Seat area) 
SMTC 5 400 
003 
3 周期，色牢度≥4 级 
3 periods，Gray-scale 
level≥4 
5 周期，色牢度≥4 级 
5 periods，Gray-scale 
level≥4 
4 
行李舱阳光直射区域 
（衣帽架区域） 
Direct sunlight expose area 
of Luggage compartment 
(Rear parcel shelf area) 
SMTC 5 400 
003 
8 周期，色牢度≥4 级 
8 periods，Gray-scale 
level≥4 
10 周期，色牢度≥4 级 
10 periods，Gray-scale 
level≥4 
5 
乘客舱、行李舱间接可见区
域（如顶棚、地毯等） 
Non-direct sunlight expose 
area of passenger and 
luggage compartment（e.g 
celling, carpet etc.） 
SMTC 5 400 
003 
2 周期或3 周期，色牢度≥4
级 
2 or 3 periods，Gray-scale 
level≥4 
2 周期或3 周期，色牢度≥4
级 
2 or 3 periods，Gray-scale 
level≥4 


SMTC 5 300 006—2021（V1） 
5 
©上汽集团版权所有  秘密文件 注意保密 Copyright SAIC MOTOR Confidential 
6 
外饰区域 
高于腰线且有较大阳光直射
面的零件，如扰流板、标牌、
外立柱、后牌照板、车顶行
李架等 
Exterior area 
Parts exposed to direct 
sunlight above the belt line 
with large surfaces(e.g., 
spoilers, logo, body 
mounted pillar, license 
plate appliqués and 
luggage racks etc.) 
SAE J2527 或 
SMTC 5 400 
006 
SMTC 5 400 
007 
SAE J2527 or 
SMTC 5 400 
006 
SMTC 5 400 
007 
3500KJ，色牢度≥4 级，光泽
变化≤10% 
或SMTC 5 400 007，1 周期，
色牢度≥4 级，光泽变化≤10% 
3500KJ，Gray-scale 
level≥4，Gloss change≤10% 
or SMTC 5 400 007，1 
period，Gray-scale level≥4，
Gloss change≤10% 
3500KJ，色牢度≥4 级，光
泽变化≤10% 
或SMTC 5 400 006， 
1 周期，色牢度≥4 级，光
泽变化≤10% 
3500KJ，Gray-scale 
level≥4，Gloss 
change≤10% or SMTC 5 
400 006，1 period，
Gray-scale level≥4，Gloss 
change≤10% 
7 
外饰区域（大灯灯罩） 
Exterior area 
（Lamp hood） 
SAE J2527 或 
SMTC 5 400 
006 
SMTC 5 400 
007 
SAE J2527 or 
SMTC 5 400 
006 
SMTC 5 400 
007 
3500KJ，色牢度≥4 级，光泽
变化≤10% 
或SMTC 5 400 007，1 周期，
色牢度≥4 级，光泽变化≤10% 
3500KJ，Gray-scale 
level≥4，Gloss change≤10% 
or SMTC 5 400 007，1 
period，Gray-scale level≥4，
Gloss change≤10% 
3500KJ，色牢度≥4 级，光
泽变化≤10% 
或SMTC 5 400 006，1 周
期，色牢度≥4 级，光泽变
化≤10% 
3500KJ，Gray-scale 
level≥4，Gloss 
change≤10% or SMTC 5 
400 006，1 period，
Gray-scale level≥4，Gloss 
change≤10% 
8 
外饰区域 
高于腰线的其他零件和腰线
以下阳光直射零件，如侧边
防擦条，雨刮，保险杠系统
和后视镜等 
Exterior area 
Other parts exposed to 
direct sunlight above the 
belt line and all parts 
exposed to direct sunlight 
below the belt line (e.g., 
body side moldings, rocker 
moldings, bumper systems 
and mirror housing etc.) 
SAE J2527 或 
SMTC 5 400 
006 
SMTC 5 400 
007 
SAE J2527 or 
SMTC 5 400 
006 
SMTC 5 400 
007 
2500KJ，色牢度≥4 级，光泽
变化≤10% 
或SMTC 5 400 007，1 周期，
色牢度≥4 级，光泽变化≤10% 
2500KJ，Gray-scale 
level≥4，Gloss change≤10% 
or SMTC 5 400 007，1 
period，Gray-scale level≥4，
Gloss change≤10% 
2500KJ，色牢度≥4 级，光
泽变化≤10% 
或SMTC 5 400 006， 
1 周期，色牢度≥4 级，光
泽变化≤10% 
2500KJ，Gray-scale 
level≥4，Gloss 
change≤10% or SMTC 5 
400 006，1 period，
Gray-scale level≥4，Gloss 
change≤10% 
3.3.4  内外饰件、车身件相关材料零件的耐热
老化要求 
 
Heat resistance conditions and requirements for 
thermal aging resistance in various areas of 
interior , exterior and body parts and related 
material parts. 
按对应零件认可要求及材料技术标准要求执行。  
It shall be implemented according to the approval 
requirements of corresponding parts and the 
requirements of material technical standards. 
3.3.5  内外饰件、车身件各区域耐光热老化要求/ requirements for photo and thermal aging 
resistance in various areas of interior , exterior and body parts. 
见表5  See Table6 
 
 


SMTC 5 300 006—2021（V1） 
6 
©上汽集团版权所有  秘密文件 注意保密 Copyright SAIC MOTOR Confidential 
 
表5  内外饰件、车身件各区域耐光热老化要求 
requirements for photo and thermal aging resistance in various areas of interior , exterior and body 
parts 
序号
/No. 
区域位置
/Position 
试验标准 
Test standard 
按湿热气候类型 
humid and hot climate type 
按干热气候类型 
dry and hot climate type 
1 
仪表板 
Instrument 
Panel 
SMTC 5 400 001 
海南，试验周期1 年 
Hai Nan，Test periods：1 
year 
/ 
仪表板 
Instrument 
Panel 
GMW 3417 
/ 
海南，100000 兰利 
Hai Nan，100000 Langleys 
仪表板 
Instrument 
Panel 
SMTC 5 400 213 
试验周期：湿态10 天 
A cycle test consists of 10 
humid climate cycles 
试验周期：干态15 天+湿态
10 天 
A cycle test consists of 15 
dry climate cycles and 10 
humid climate cycles 
2 
方向盘 
Steering wheel 
SMTC 5 400 001 
海南，试验周期1 年 
Hai Nan，Test periods：1 
year 
/ 
方向盘 
Steering wheel 
GMW 3417 
/ 
海南，55000 兰利 
Hai Nan，55000 Langleys 
方向盘 
Steering wheel 
SMTC 5 400 213 
试验周期：湿态10 天 
A cycle test consists of 10 
humid climate cycles 
试验周期：干态15 天+湿态
10 天 
A cycle test consists of 15 
dry climate cycles and 10 
humid climate cycles 
3 
门内饰 
Door panel 
SMTC 5 400 001 
海南，试验周期1 年 
Hai Nan，Test periods：1 
year 
/ 
门内饰 
Door panel 
GMW 3417 
/ 
海南，50000 兰利 
Hai Nan，50000 Langleys 
门内饰 
Door panel 
SMTC 5 400 213 
试验周期：湿态10 天 
A cycle test consists of 10 
humid climate cycles 
试验周期：干态15 天+湿态
10 天 
A cycle test consists of 15 
dry climate cycles and 10 
humid climate cycles 
4 
中控台 
CNAL 
SMTC 5 400 001 
海南，试验周期1 年 
Hai Nan，Test periods：1 
year 
/ 
中控台 
CNAL 
GMW 3417 
/ 
海南，30000 兰利 
Hai Nan，30000 Langleys 
中控台 
CNAL 
SMTC 5 400 213 
试验周期：湿态10 天 
A cycle test consists of 10 
humid climate cycles 
试验周期：干态15 天+湿态
10 天 
A cycle test consists of 15 
dry climate cycles and 10 
humid climate cycles 
 


SMTC 5 300 006—2021（V1） 
7 
©上汽集团版权所有  秘密文件 注意保密 Copyright SAIC MOTOR Confidential 
3.3.6  内外饰件、车身件各区域耐气候交变
要求 
 Requirements for climatic alternation resistance 
in various areas of interior , exterior and body 
parts 
按对应零件认可要求及材料技术标准要求执
行。 
 It shall be implemented according to the approval 
requirements of corresponding parts and the 
requirements of material technical standards. 
4.修订信息 Release and revisions 
No. 
标准编号/Standard No. 
起草人/Drafter 
主要修订内容/Revision information 
采用标准/A
li
bl St
d
d
1 
SMTC 5 300 006—2021（V1） 
邓家战Deng Jiazhan、郭
文军Guo Wenjun 
NA

File: 材料工程师/SMTC 5 310 003 立柱内饰总成和门槛饰板材料要求Pillar trim panel ASSY and scuff plate material requirement(110608).pdf.md
# SMTC 5 310 003 立柱内饰总成和门槛饰板材料要求Pillar trim panel ASSY and scuff plate material requirement(110608).pdf

 
上汽股份有限公司技术中心企业技术标准 
Enterprise  Technical  Standard  of  SAIC  Motor  Technical  Center 
SMTC
SMTC 5 310 003－2011（V1）
 
 
立柱内饰总成和门槛饰板材料要求 
Pillar trim panel ASSY and scuff plate material  
requirements 
   2011-06-08  发布/Issue 
  2011-06-09  实施/Implementation
上汽股份技术中心技术标准化委员会 
Technical Standardization Committee of SAIC Motor Technical Center    
发
布
Issue


SMTC 5 310 003—2011(V1) 
I 
打印、拷贝即为非受控文件，请核查最新版本 
- Printed Copy is Uncontrolled – Check Issue is Current - 
 
 前    言 
为规范立柱内饰和门槛饰板非金属材料要
求，有效的控制材料的性能，作为我公司在设计、
质保、采购商、供应商间的沟通及质量评估的依
据，特制定本标准。 
当中英文产生疑义时，以中文为准。 
本标准由材料分标委提出。 
本标准由SMTC 技术标准化委员会批准。 
本标准由标准化工作组归口管理。 
本标准起草部门：质量保证部中心实验室。
本标准主要起草人：姜伟洪。 
本标准于2011 年06 月08 日首次批准发布，
2011 年06 月09 日实施。 
 
Foreword 
 
 
 
To standardize performance requirements 
on Pillar Trim Panel ASSY and Scuff Plate, 
Effective control material performance. This 
Standard is specified for communication and 
quality appraisal basis between design, QA, 
Purchasing agent and supplier. 
This standard in Chinese and English 
have a doubt, the Chinese version should be 
criterion. 
This standard was approved by the SMTC 
Technical Standardization Committee. 
This standard is under the management of 
Standardization working team. 
The drafting departments of this standard 
is: Quality Assurance Department 
The main drafter of this standard is: Jiang 
Weihong. 
This standard was first published on 
Jun.08, 2011 and implemented on Jun.09, 
2011. 


SMTC 5 310 003—2011(V1) 
2 
打印、拷贝即为非受控文件，请核查最新版本 
- Printed Copy is Uncontrolled – Check Issue is Current - 
立柱内饰总成和门槛饰板 
材料要求 
Pillar trim panel ASSY and 
scuff plate material     
requirements 
1 范围 
本标准规定了用于可安装的立柱内饰和门
槛饰条成品件的材料要求。 
    本标准适用于立柱内饰和门槛饰条。 
1  Scope 
This technical supply specification speci-
fies the material requirements for pillar trim 
panels and scuff plates ready for installation. 
The standard is adopted to pillar trim pa-
nels and scuff plates ready for installation.  
2 范性引用文件 
下列文件中的条款通过本标准的引用而成
为本标准的条款。凡是注日期的引用文件，其随
后所有的修改单（不包括勘误的内容）或修订版
均不适用于本标准，然而，鼓励根据本标准达成
协议的各方研究是否可使用这些文件的最新版
本。凡是不注日期的引用文件，其最新版本适用
于本标准。 
2  Normative references 
The following normative documents con-
tain provision which, through reference in this 
text, constitute provisions of this standard. For 
dated reference, subsequent amendments to, 
or revisions of, any of these publications do not 
apply (exclude the correction), but parties to 
agreements based on this standard are en-
couraged to investigate the possibility of ap-
plying the most recent editions of the stan-
dards. For undated references, the latest edi-
tion of the normative document referred to ap-
plies. 
SMTC 30159 轿车内饰材料散发性能技术要
求 
SMTC 30159 Components in Passenger 
Compartment; Emission Behavior  
SMTC 90008 整车环境标准 零部件、材料、
工作液体的有害物质禁用 
SMTC 
90008 
Vehicle 
Environmental 
standard; Vehicle Parts, Materials, Operating 
Fluids; Avoidance of Hazardous Substances 
SMTC 5 400 001 汽车部件耐大气暴露性能
SMTC 5 400 001 Vehicle Components; 
Resistance to Open Air Weathering 
SMTC 5 400 002 汽车内饰件颜色评估 
SMTC 5 400 002 Components of the Ve-
hicle Interior Trim; Colorimetric Evaluation 
SMTC 5 400 003 乘客厢非金属零件暴露试
验 
SMTC 5 400 003  Non-Metallic Materials; 
Exposure Test of Passenger Compartment  
SMTC 5 400 005 汽车零件耐环境交变试验
SMTC 5 400 005  Vehicle Parts; Testing 
of Resistance to Environmental Cycle Test 
SMTC 5 400 008 内部装饰材料燃烧性能要
求 
SMTC 5 400 008 Materials for vehicle In-
teriors; Flammability, Material Requirements 
SMTC 5 400 014 塑料内饰件耐刮擦性能 
SMTC 5 400 014 Plastic Interior Compo-
nents; Testing of Scratch Resistance 
SMTC 5 400 022 非金属的面形物辊子剥离
实验 
SMTC 5 400 022 Nonmetallic Flat Items; 
Roller Peel Test 
DIN EN ISO 105-A02 纺织品；色牢度试验，
第A02部分：颜色变化评定用灰度标 
DIN EN ISO 105-A02 Textiles ; Tests for 
colour Fastness – Part A02: Grey Scale for 
Assessing Change in colour 
3 要求 
3  Requirement 
3.1 基本要求 
3.1
General requirements
3.1.1  排放性能满足SMTC 30159 要求。 
3.1.1  Emission behavior according to SMTC 
30159.  


SMTC 5 310 003—2011(V1) 
3 
打印、拷贝即为非受控文件，请核查最新版本 
- Printed Copy is Uncontrolled – Check Issue is Current - 
3.1.2  燃烧性能满足SMTC 5 400 008 要求。 
 
3.1.2  Burning behavior according to SMTC 5 
400 008.  
3.1.3  比色测定按照 SMTC 5 400 002 要求。 
 
3.1.3  Colorimetric evaluation according to 
SMTC 5 400 002.  
3.1.4  有害物质的避免按照SMTC 90008 要求。
 
3.1.4
Avoidance of hazardous substances 
according to SMTC 90008.  
3.1.5  大气暴晒按照SMTC 5 400 001要求。 
 
3.1.5
Resistance to open air weathering ac-
cording to SMTC 5 400 001.  
3.1.6  要进行一次完整的试验，每种饰件颜色
需要至少3 套汽车立柱内饰。如果数量不一致，
则需与实验室协商。 
3.1.6   A minimum of three vehicle sets of 
pillar trim panels per trim color are required for 
complete testing. Quantities deviating from this 
shall be agreed upon by the test laboratories. 
 
3.1.7  在设计位于头部和膝部碰撞区域的部件
时，必须满足“在出现碰撞事故时无碎片飞溅”
的要求。 
 
3.1.7  The design of the components in the 
head or knee impact area must meet the re-
quirement “no splintering permissible in the 
event of a crash”. 
3.1.8  适用于头部气囊的立柱内饰须满足
-35 ℃至+90 ℃的温度范围。 
3.1.8
Pillar trim panels suitable for curtain 
airbags in the temperature range from -35 °C 
to +90 °C. 
3.2 特性 
3.2  Appearance
3.2.1  缺陷部位，如缩孔和裂纹，不得影响成
品件的功能、可安装性和使用寿命。 
3.2.1  Flaws such as voids or cracks shall not 
impair function, assembly or service life of the 
finished parts. 
3.2.2  表面不得带有明显的缺陷。不得出现诸
如装饰材料分离、装饰材料错位或装饰材料翘
曲、光斑和缩孔、粘胶剂渗出（表皮粘接而成的
立柱内饰）、渗料（织物表皮注射复合的立柱内
饰）、折皱等外观缺陷。 
3.2.2  The surface appearance shall be free 
of visible defects. Flaws in appearance, such 
as detached decorative material,  is matched 
or distorted decorative material, shiny areas 
and sink marks, adhesive bleed-through (with 
laminated pillar trim panels), visible plastic on 
fabric surface(with back-molded pillar trim pa-
nels) or wrinkling are not permissible. 
3.2.3  各边必须光洁无毛刺（可采用将边封住
的修边工艺或包边）。粘接包边时应使用聚酰胺
基的熔料。 
3.2.3  The edges shall be properly finished 
without fraying, etc. (cutting methods that seal 
the edges or fold-overs may be used). A po-
lyamide-based hot-melt adhesive shall be 
used for bonded fold-overs. The edges shall 
be properly finished  
3.2.4  表面覆盖料在被加压后不得出现残余变
形（即压痕）。当表面覆盖料为织物时，在使用
过程不能够从布料中抽出单独的一根线。 
3.2.4  After pressure loading the trims must 
not exhibit any permanent deformation (pres-
sure marks).In the case of textile trims, the 
design of the fabric must be such that individ-
ual threads cannot be pulled out during use. 
3.2.5  在老化（大气曝晒试验、气候温度存放、
老化试验）后，表面覆盖料不得出现明显可见的、
超出允许公差范围的变化。 
3.2.5  After aging (open-air weathering, envi-
ronmental aging, aging test) the trims must not 
exhibit any visual changes outside the re-
leased tolerance. 
3.3 对人的亲和性 
3.3 Physiological compatibility
饰件总成使用的材料不得损害人的身体健
康，不允许出现诸如刺激皮肤或气味污染（由甲
醛、氨、苯乙烯或酚引起的）的现象。散发性部
件所散发出的物质必须无毒性。 
The materials used for the trim panel 
ASSY shall be physiologically safe and shall, 
for example, not induce skin irritation or objec-
tionable odors (e.g., formaldehyde, ammonia, 
styrene or phenol).Emitting constituents shall 
be toxicologically safe. 


SMTC 5 310 003—2011(V1) 
4 
打印、拷贝即为非受控文件，请核查最新版本 
- Printed Copy is Uncontrolled – Check Issue is Current - 
3.4   材料结构 
按图纸要求。 
3.4  Material composition 
According to drawing 
3.4.1  基材 
适用各自的材料供货技术条件。 
3.4.1  Substrate 
The respective material standards apply 
3.4.2  带无纺布或泡沫的装饰材料 
适用各自的材料供货技术条件。 
3.4.2  Trims with non-woven or foamed 
plastic 
The respective material standards apply. 
3.4.3 结构形式 
图纸中应清楚地说明各层结构。对于所使用
的无纺布，应在图纸中说明其生产工艺（例如水
刺无纺布或针刺无纺布）。 
3.5  Structure 
The layer structure shall be precisely de-
scribed in the drawing. The compression me-
thod used for the respective non-woven shall 
be specified in the drawing (e.g. spun lace 
non-woven or needle punched Non-woven). 
3.5.1  基材 
按照图纸。 
3.5.1  Substrate 
According to drawing. 
3.5.2  表层覆盖料 
按照图纸。 
3.5.2  Face fabric 
According to drawing. 
3.5.3  无纺布 
    按照图纸。 
3.5.3  Nonwoven 
According to drawing. 
3.5.4  粘合剂 
    按照图纸。 
3.5.4 Adhesive
According to drawing. 
4 对部件的要求 
4  Component requirements
4.1 颜色和皮纹 
用比色法将零件与经过批准的原始样件进
行比较，颜色一致性满足SMTC 5 400 002。通过
目测将皮纹或表面结构与经过批准的样品进行
比较。 
4.1  Color and grain 
The color is compared colorimetrically to 
the released original sample (requires an 
original sample or working sample for the pil-
lar).Color constancy according to SMTC 5 400 
002.The grain or the surface structure is 
compared visually to the released sample. 
4.2  大气暴晒 
原则上1年大气暴晒试验，无抱怨。（该项
试验由上汽乘用车进行） 
4.2  Open-air weathering 
Basic quality criterion is open-air wea-
thering for one year without complaint. (This 
test is performed exclusively by the SAIC 
Group.) 
4.3  气候交变试验 
零件按SMTC 5 400 005进行20周期的存放试
验，试验尽可能在安装状态下进行，试验后零件
形状和表面不得出现变化。对于注射复合或粘合
表皮的部件，试验后不得出现装饰材料局部脱
落、气泡、翘曲等不良缺陷。 
4.3  Environmental cycle test 
20 cycles according to SMTC 5 400 005. 
Testing shall be performed in as-installed po-
sition if possible. There shall be no changes of 
shape or surface and no structural changes of 
the surface. In the case of back-molded or la-
minated components, partial separation of 
decorative material or blistering is not permit-
ted. 


SMTC 5 310 003—2011(V1) 
5 
打印、拷贝即为非受控文件，请核查最新版本 
- Printed Copy is Uncontrolled – Check Issue is Current - 
4.4 耐高温性能 
    零件在100 ℃温度下存放24 h，试验尽可
能在安装状态下进行，试验后零件形状和表面不
得出现变化。对于注射复合或粘合表皮的部件，
试验后不得出现装饰材料局部脱落、气泡、翘曲
等不良缺陷。 
4.4  Elevated-temperature behavior 
Testing for 24 h at +100 °C .Testing shall 
be performed in as-installed position if possi-
ble. There shall be no changes of shape or 
surface and no structural changes of the sur-
face. In the case of back-molded or laminated 
components, partial separation of decorative 
material or blistering is not permitted. 
4.5 耐低温性能 
零件在(-40 ± 2)℃温度下存放(22 ± 2)
h，零件在低温下需保持功能正常，不得出现断
裂和类似的损坏。 
4.5  Low-temperature behavior 
Finished parts are aged for (22 ± 2) h at 
(-40 ± 2) °C. The finished parts shall function 
properly at low temperatures. Cracks or similar 
damage are not permissible. 
4.6 低温落球试验 
按SMTC5 400 030 进行低温落球试验，
-30 ℃×24 h，试验需在低温环境中进行。落球
高度：1.对注塑或深拉伸零件 （23 ± 0.5）cm；
2.对于注射复合或粘合表皮的部件 （45 ± 2）
cm；要求：无断裂和裂纹。 
4.6 Ball drop test
Testing according to SMTC5 400 030.Test 
conditions：-30 ℃×24 h. Test shall be con-
ducted 
at 
low 
temperature. 
Ball 
drop 
height:1.For injected-molded or deep-drawn 
components: （23 ± 0.5 ）cm; 2. For-
back-moldedorlaminated or laminated com-
ponents: 45 ± 2）cm；Requirement: No cracks, 
no fractures permitted. 
4.7 耐热老化试验（仅针对基材为聚丙烯的材
料） 
零件在150 ℃温度下存放400 h，试验后零
件无脆化。该试验需在一个完整的零件上进行。
在150 ℃的温度下进行持续循环空气高温存放
试验。如果试样上的任意一个位置出现典型的
PP 分解现象，那么就达到了脆化（材料变得易
碎）。 
4.7 
 
Aging 
at 
elevated 
temperature
（applies only to polypropylene as substrate）
Continuous aging in mechanically circu-
lated air at 150 °C. The test is preferably per-
formed on complete finished parts. It is per-
missible to perform it on sections of finished 
parts. The specimen has become brittle when 
it exhibits signs of disintegration typical for, 
e.g., decomposed PP at any point (material 
starts to crumble). There shall be no structural 
changes of the substrate surface within the 
400 h. 
4.8 耐光色牢度 
4.8
Light fastness
4.8.1  对阳光直射区域，按SMTC 5 400 003 进
行5 个周期的光照试验，试验后样品表面无粉化
和裂纹，按DIN EN 20105-A02 评价色牢度等级
≥4 级。 
4.8.1  Areas exposed to direct sun radiation 
Testing for five periods according to SMTC 5 
400 003.Change of surface: max. gray- scale 
level ≥ 4 according to DIN EN 20105-A02. 
4.8.2  对非阳光直射区域，按SMTC 5 400 003
进行3 个周期的光照试验，试验后样品表面无粉
化和裂纹，按DIN EN 20105-A02 评价色牢度等
级≥4 级。 
4.8.2  Areas exposed to indirect sun radiation 
Testing 
for 
three 
periods 
according 
to 
SMTC5400 003.Change of surface: max. gray- 
scale level ≥ 4 according to DIN EN 
20105-A02. 
4.9 装饰材料的黏附力要求 
在交货装态中以及在老化试验后（见表1）
满足以下要求： 
4.9 Adhesion of decorative layer
The following applies in unused condition 
as well as after aging (see test matrix):  
4.9.1  无纺布/泡沫和基体之间附着力以及无
纺布/泡沫和表层覆盖料之间的附着力必须在所
有位置都均匀且良好。 
4.9.1  Adhesion between non-woven/foam 
and substrate as well as between non-woven 
/foam and face fabric must be uniformly good 
in all areas. 


SMTC 5 310 003—2011(V1) 
6 
打印、拷贝即为非受控文件，请核查最新版本 
- Printed Copy is Uncontrolled – Check Issue is Current - 
4.9.2  在将无纺布/泡沫的表层覆盖料从基体
上撕下时，表层覆盖料和基体上应均有泡沫残留
物（＝无纺布/泡沫中的粘合断裂）。 
 
4.9.2  When the face fabric of the non-woven 
/foam is removed from the substrate, residual 
portions of foam must be on the face fabric and 
on the substrate (= cohesive fracture in the 
non-woven/foam). 
 
4.9.3  在试验中，如果试验值低于要求的最低
值，那么只允许在粘合缝之外（例如：在无纺布
中）出现试样裂开的现象。 
4.9.3  In this test, the specimen shall not split 
a values below the specified minimum values 
unless such splitting occurs outside the adhe-
sive bond (for example in the non-woven). 
表1 黏附力要求 
Table 1  Adhesion of decorative layer 
序号/No. 
剥离力按SMTC 5 400 022进行，从成品上取
样宽度为3cm的样片进行剥离试验 
Peel force based on 3 cm specimen 
widthAdhesion of decorative layer acc. to 
SMTC 5 400 022 
单位        
Unit 
要求          
Requirement 
1 
供货状态 
As-received condition 
N/3 cm 
       ≥ 25 
2 
热存放后100
×24h
℃
 
After aging at elevated temperature 
24 h at +100 °C 
3 
气候交变存放后 SMTC 5 400 005×20 周期后
After environmental cycle test 
SMTC 5 400 005×20cycle 
4 
低温存放后-40
×24h
℃
 
After low-temperature aging 
24 h at -40 °C 
 
4.10 耐刮擦性能 
零件按SMTC 5 400 014 进行耐刮擦试验，
负载10N，要求：DL≤1.5。 
4.10 Scratch resistance
Testing according to SMTC 5 400 014, 10 
N load, Requirement: Difference in brightness 
delta L≤1.5.
