Repository: kujaxr/obsidian-vault

File: 材料工程师/SMTC 5 310 004.pdf.md
# SMTC 5 310 004.pdf

 
©上汽集团版权所有  秘密文件 注意保密 Copyright SAIC MOTOR Confidential 
 
 
SMTC 5 310 004－2022（V8） 
代替 SMTC 5 310 004－2021（V7） 
保险杠蒙皮材料技术要求 
Bumper cover material technical requirement 
   2022-12-27 发布/Issue                                 2022-12-28 实施/Implementation 
 
 


SMTC 5 310 004—2022（V8） 
I 
©上汽集团版权所有  秘密文件 注意保密 Copyright SAIC MOTOR Confidential 
  
为规范保险杠蒙皮及其相关零件的材料要
求,有效的控制材料的性能，作为我公司在设计、
质保、采购商、供应商间的沟通及质量评估的依
据，特制定本标准。 
本标准是对SMTC 5 310 004—2021（V7） 《保
险杠材料技术要求》的修订,自本标准实施之日
起废除SMTC 5 310 004—2021（V7）。 
本标准与SMTC 5 310 004—2021（V7）相
比以下条款做了修订： 
——表2 增加PP+EPDM-T22 材料要求 
请注意本文件的某些内容可能涉及专利，上
汽集团不承担识别这些专利的责任。 
当中英文产生疑义时，以中文为准。 
本标准由材料分标委提出。 
本标准由SMTC 技术标准化委员会批准。 
本标准由标准化工作组负责标准化审核及
归口管理。 
本标准起草部门：质量保证部。 
本标准主要起草人：蒋中、狄春峰、胡仁其。 
本标准于2011 年12 月08 日首次批准发布，
2011 年12 月09 日实施。本次为第7 次修订。 
本版本所代替标准的历次版本发布情况为: 
——SMTC 5 310 004-2011（V1） 
——SMTC 5 310 004-2012（V2） 
——SMTC 5 310 004-2013（V3） 
——SMTC 5 310 004-2015（V4） 
——SMTC 5 310 004-2016（V5） 
——SMTC 5 310 004-2018（V6） 
——SMTC 5 310 004-2021（V7） 
 
 
To standardize performance requirements on 
Bumper cover Materials, Effective control 
material 
performance. 
This 
Standard 
is 
specified for communication and quality 
appraisal 
basis 
between 
design, 
QA, 
Purchasing agent and supplier.  
 
This standard is a revision for SMTC 5 310 004 
– 2021(V7). This standard will replace SMTC 5 
310 004 – 2021 (V7) from the implementation 
date. 
 
The main changes between this standard and 
SMTC 5 310 004—2021（V7）are as follows: 
——Table 2 add PP+EPDM-T22 material 
requirement. 
 
Please note that some contents in this 
standard may relate to patent rights, which 
SAIC Motor shall not be held responsible for 
identifying any or all such patent rights. 
 
This standard is in Chinese and English. If in 
doubt, the Chinese version is the Master. 
 
This standard was proposed by material 
sub-committee. 
 
This standard was approved by the SMTC 
Technical Standardization Committee. 
 
The 
Standardization 
Working 
Team 
is 
responsible for the standardization approval 
and overall management of this standard. 
 
The draft department of this standard: Quality 
assurance department. 
 
The main drafters of this standard: Jiang 
Zhong , Di chunfeng, Hu Renqi. 
 
This standard was first approved and issued 
from Dec 08, 2011and it will be implemented 
from Dec 09, 2011. This standard is the 
seventh revision. 
 
The versions superseded by this standard:  
——SMTC 5 310 004-2011（V1） 
——SMTC 5 310 004-2012（V2） 
——SMTC 5 310 004-2013（V3） 
——SMTC 5 310 004-2015（V4） 
——SMTC 5 310 004-2016（V5） 
前言Foreword 


SMTC 5 310 004—2022（V8） 
II 
©上汽集团版权所有  秘密文件 注意保密 Copyright SAIC MOTOR Confidential 
——SMTC 5 310 004-2018（V6） 
——SMTC 5 310 004-2021（V7） 


SMTC 5 310 004—2022（V8） 
1 
©上汽集团版权所有  秘密文件 注意保密 Copyright SAIC MOTOR Confidential 
保险杠蒙皮材料技术要求 
 
Bumper Cover Material 
Technical Requirement 
1  范围 Scope 
  
本标准规定了由热塑性塑料
（PP/EPDM/(PE)+10~22％滑石粉的聚合物混合
物）制成的保险杠蒙皮及其相关零件的材料性能
要求和试验方法。 
本标准适用于上汽乘用车公司的各款车型保
险杠蒙皮及其相关零件。 
 
This Standard covers the general performance 
requirements and test method for thermoplastic 
bumpers cover (e.g. PP/EPDM/ (PE) polymer 
blend with 10~ 22% talcum). 
 
This standard applies to the bumpers cover and 
correlative parts for SMPV.  
2  范性引用文件Normative references 
 
 
下列文件对于本标准的应用是必不可少的。
凡是注日期的引用文件，仅注日期的版本适用于
本文件。凡是不注日期的引用文件，其最新版本
（包括所有的修改单）适用于本标准。 
SMTC 5 300 001 外饰件涂装要求 
SMTC 5 400 030 聚合物材料落球试验 
SMTC 5 400 006 非金属材料干热气候下的光
照试验 
SMTC 5 400 007 非金属材料湿热气候下的光
照试验 
SMTC 5 500 001 汽车零件和材料中禁用/限
用危险物质 
ISO 105-A02 纺织品-色牢度试验-第A02部
分:颜色变化评定用灰度标 
ISO 178 塑料-弯曲性能的测定 
ISO 179-1 塑料-简支梁冲击强度的测定 – 
第1部分：非仪器冲击试验 
ISO 291 塑料-测试环境和条件的要求 
ISO 306 塑料-热塑塑料-维卡软化温度的测
定 
ISO 527-2 塑料-拉伸性能的测定；模压件和
挤出件的试验条件 
 
The 
following 
referenced 
documents 
are 
indispensable 
for 
the 
application 
of 
this 
standard. For dated references, only the edition 
cited applies. For undated references, the latest 
edition of the referenced standard (including any 
amendments) applies. 
SMTC 5 300 001  Painting on Exterior Plastic 
Parts Requirements 
SMTC 5 400 030 Organic Materials; Ball Drop 
Test 
SMTC 5 400 006  Non-Metallic Materials; 
Weather Aging in Dry, Hot Climate 
SMTC 5 400 007  Non-Metallic Materials; 
Weathering in Moist, Hot Climate 
SMTC 5 500 001  Automotive Prohibited/ 
Restricted Hazardous Substances for Parts and 
Materials 
ISO 105-A02 Textiles - Tests for colour fastness 
- Part A02: Grey scale for assessing change in 
colour 
ISO 178 Plastics - Determination of flexural 
properties 
ISO 179-1 Plastics - Determination of Charpy 
impact properties - Part 1: Non-instrumented 
impact test 
ISO 291 Plastics - Standard atmospheres for 
conditioning and testing fourth edition 
ISO 306 Plastics - Thermoplastic materials - 
 
 
 
 
 
 
 
 
 
 
 
 


SMTC 5 310 004—2022（V8） 
2 
©上汽集团版权所有  秘密文件 注意保密 Copyright SAIC MOTOR Confidential 
ISO 1172 纺织玻璃增强塑料；预浸料，模塑
料和层压塑料，纺织玻璃纤维和矿物质填料含量
的测定；煅烧法 
ISO 1183 塑料非泡沫塑料的密度和相对密
度的测量方法 
SAE J2527 用可控辐照度的氙弧装置加速照
射汽车外部材料的性能标准 
Determination of Vicat softening temperature  
ISO 527-2 Plastics - Determination of tensile 
properties - Part 2: Test conditions for moulding 
and extrusion plastics 
ISO 1172 Textile glass reinforced plastics; 
prepreg, molding and laminated plastic, textile 
glass 
fibers 
and 
mineral 
filler 
content 
measurement; calcination 
ISO 1183 Plastics - Density and relative density 
measurement method of foam 
SAE J2527 Performance Based Standard for 
Accelerated Exposure of Automotive Exterior 
Materials 
Using 
A 
Controlled 
Irradiance 
Xenon-Arc Apparatus 
3  要求Requirement 
 
 
3.1 样品和预处理要求Sampling and conditioning requirements 
3.1.1 样品要求Sampling requirements 
 
 
用于本标准所规定的测试试样，应当从成品
上取样。若遇到无法从成品上取样时，其样品制
备方法应当与SMPV中心实验室协商确定。为完成
试验，需要多个成品零件。 
 
The test samples stipulated in the Standard. 
Samples should be made from finished 
products. If samples can’t be made from finished 
products, sample preparation method should be 
determined through the negotiation with SMPV 
SCL. Several parts are required for complete 
testing. 
3.1.2 预处理Conditioning 
  
试验前，测试样品必须在ISO 291标准气候条
件23℃,50 %RH下至少放置24 h。 
 
The test specimens should be conditioned at 
23 °C，50%RH according to the ISO 291 at least 
24h before test. 
3.2 基本要求General requirements 
 
 
3.2.1 外观要求Appearance requirements 
 
 
成品件表面与内部不允许存在加工缺陷，如
熔接痕、缩孔、裂纹及类似缺陷。 
 
The surface and interior of the finished parts 
shall be free of flaws and processing defects, 
such as flow lines, voids, cracks or similar faults. 
3.2.2 禁用/限用材料、避免使用的危险品Avoidance of hazardous substances 
必须符合 SMTC 5 500 001 的要求。 
 
According to SMTC 5 500 001. 
3.2.3 材料鉴定 Material identification 
 
 
红外光谱法或 DSC法 
 
Infrared spectrometric or DSC method. 


SMTC 5 310 004—2022（V8） 
3 
©上汽集团版权所有  秘密文件 注意保密 Copyright SAIC MOTOR Confidential 
3.2.4  耐候性能Weathering performance 
 
 
耐候性能试验仅针对于材料应用于外饰产
品。试验方法见表1，优先选用方法A。要求：灰
色牢度等级  4，按照ISO105-A02，目视外观不
得出现缺陷和颜色等明显变化。 
 
Weathering performance test only for the 
materials used in the exteriors products. The 
test methods shown in table 1. Method A is 
preferred. Requirement: Gray-scale level ≥ 4 
according 
to 
ISO105-A02. 
No 
significant 
changes in color and other defects. 
 
表1 耐候性能试验方法 
Table 1  Weathering performance test methods 
方法 
Method 
试验标准 
Test standard 
试验总时间/总能量 
Total test time/ total test energy 
备注 
Remark 
方法A 
Method A 
SAE J2527 
试验总能量2500kJ/m2  
Total test energy 2500kJ/m2 
选用扩展UV滤光片 
Extended UV filters 
方法B 
Method B 
SMTC 5 400 006 
试验总时间1500h 
Total test time 1500h 
两项试验都需进行 
Both test are required 
SMTC 5 400 007 
试验总时间1600h 
Total test time 1600h 
 
3.2.5  高温性能 Elevated-temperature behavior 
若图纸或认可无其它规定，则采用90℃。时
间：24h。要求：表面无缺陷，功能无失效。 
 
Temperature unless stated in the drawing or 
release is 90°C. Duration: 24h. Requirement：no 
surface defects, function without failure. 
3.2.6 低温落球试验 Low-temperature ball drop test 
若图纸或认可无其它规定，则采用-40℃。时
间：24h。按SMTC 5 400 030，落球试验应至少3
个平整试样，油漆或皮纹面向上；球重880g；落
球高度650mm。要求：不断，不裂。 
 
Temperature unless stated in the drawing or 
release is -40°C. Duration: 24h. Ball drop test 
according to SMTC 5 400 030 with at least three 
plane part, painted or grained top surface. Ball 
weight is 880g; ball drop height is 650mm. 
Requirement：No fracture, no cracking. 
3.2.7 耐老化特性 Aging resistance 
试验温度150℃，试样尺寸（100 × 10）mm
2。
在 200 h 后取出，冷却到常温后，将试样慢慢弯
曲，直到两端相接触（若正面有涂层或皮纹则弯
曲背面）。要求：不允许出现裂纹。A：全球车型
要求200h，B：国内车型要求168h。 
 
Test temperature 150 ℃; Specimens：（100 × 
10）mm2. After 200 h aging and cooling down to 
homoeothermy, then slowly compressed until 
both ends meet(test back side of grained and 
painted specimens). Requirement：No cracking. 
A：Global requirement: 200h, B：China 
requirement: 168h. 


SMTC 5 310 004—2022（V8） 
4 
©上汽集团版权所有  秘密文件 注意保密 Copyright SAIC MOTOR Confidential 
3.2.8 耐化学性 Resistance to agents 
该试验仅适用皮纹外观零件，不适用涂装零
件。样品大小为70 mm×25 mm，在常温下将样品
的一半分别浸入到 5% 清洗剂溶液、工业除尘剂、
漆面清洗剂、油漆防腐剂、汽油和柴油中，保持
30 min（每种试剂1 个试样）。接着在室温下存放 
24 h。然后用一块浸过水或工业除尘剂或清洗剂
溶液或汽油的布将试样擦拭干净后进行评价。 要
求：不得出现溶解、膨胀、变色和裂纹。 
 
The test applies only to the striae appearance 
part, not to coating parts. 70mm x 25mm part 
sections are immersed halfway in the 5 % 
detergent solution, industrial grade dust 
remover, paint cleaner, paint preservative, petrol 
and diesel for 30 min at homoeothermy.. This 
treatment is to be followed by a 24 h period of 
aging in air at homoeothermy. Afterwards, the 
specimen strips must be rubbed clean with a 
cloth soaked with water (for industrial grade dust 
remover and detergent solution) or with 
petroleum ether. The specimens are then 
evaluated. Requirement：No signs of separation, 
swelling, discoloration, and cracking. 
3.2.9 防脱腐试验 Transit coating removal test 
常温下用一块在当地使用脱防腐剂浸过的棉
布，擦拭零件（每个方向擦拭 10 次，压力约为 7 
N）。在冷却24 h 后，对零件进行评判。要求：不
得出现溶解、膨胀、变色和裂纹 
 
The location transit coating remover is applied to 
the finished part using a saturated cotton rag 
(ten times in each direction with a pressure load 
of approx. 7N). The finished part is visually 
evaluated after 24h. Requirement：No signs of 
separation, swelling, discoloration, and cracking. 
3.3 材料物理性能要求Material Physical Properties Requirement 
材料物理性能要求见表2。 
 
Material Requirement See Table 2. 
表2 材料物理性能要求 
Table2  Material Requirement 
序号 
Seq 
项目 
Item 
试验方法 
Test method 
要求
PP+EPDM-T10 
Requirement 
要求
PP+EPDM-T15 
Requirement 
要求
PP+EPDM-T121 
Requirement 
要求
PP+EPDM-T22 
Requirement 
1 
密度g/cm3 
Density 
ISO1183-1 浮力
法应去掉涂层 
ISO 1183-1 
Buoyancy, paint 
has to be 
removed. 
0.97±0.02 
0.99±0.02 
0.98±0.02 
1.06±0.02 
2 
填料含量% 
Filler 
content 
ISO1172 应去
掉已有涂层 
ISO1172 paint 
has to be 
removed. 
10±2 
15±2 
12±2 
22±2 
3 
拉伸强度
MPa 
Tensile 
stress 
ISO527-2，须进
行至少5 个试样 
ISO 527-2, Five 
specimens 
must be tested. 
≥ 14 
≥ 16 
≥ 15 
≥ 19 


SMTC 5 310 004—2022（V8） 
5 
©上汽集团版权所有  秘密文件 注意保密 Copyright SAIC MOTOR Confidential 
表2 材料物理性能要求 
Table2  Material Requirement 
序号 
Seq 
项目 
Item 
试验方法 
Test method 
要求
PP+EPDM-T10 
Requirement 
要求
PP+EPDM-T15 
Requirement 
要求
PP+EPDM-T121 
Requirement 
要求
PP+EPDM-T22 
Requirement 
4 
断裂延伸
率% 
Elongation 
at tear 
ISO527-2，须进
行至少5 个试样 
ISO 527-2, Five 
specimens 
must be tested. 
≥ 25 
≥ 20 
≥ 25 
≥ 25 
5 
弯曲强度
MPa 
Bending 
strength 
ISO 178，须进
行至少5 个试样 
ISO 178, Five 
specimens 
must be tested. 
-30℃ ≤ 85 
23℃ ≥ 17 
80℃ ≥ 5 
-30℃ ≤ 85 
23℃ ≥ 21 
80℃ ≥ 8 
-30℃ ≤ 85 
23℃ ≥ 17 
80℃ ≥ 5 
-30℃ ≤ 85 
23℃ ≥ 24 
80℃ ≥ 8 
6 
弯曲模量
MPa 
Bending 
modulus 
ISO 178，须进
行至少5 个试样 
ISO 178, Five 
specimens 
must be tested. 
-30℃ ≤ 3500 
23℃ ≥ 680 
80℃ ≥ 120 
-30℃ ≤ 3500 
23℃ ≥ 980 
80℃ ≥ 350 
-30℃ ≤ 3500 
23℃ ≥ 680 
80℃ ≥ 120 
-30℃ ≤ 4800 
23℃ ≥ 2200 
80℃ ≥ 450 
7 
缺口冲击强
度 
Notched 
impact 
strength 
ISO 179-1/1eA，
须进行至少5 个 
ISO 179-1/1eA, 
Five specimens 
must be tested. 
不断裂或部分
断裂 
No cracks or 
partially crack 
不断裂或部分
断裂 
No cracks or 
partially crack 
不断裂或部分断
裂 
No cracks or 
partially crack 
不断裂或部分
断裂 
No cracks or 
partially crack 
8 
维卡软化温
度 
Vicat 
softening 
temperature 
ISO 306 A/50 应
去掉已有涂层 
ISO 306 A/50 
paint has to be 
removed. 
≥ 115℃ 
≥ 120℃ 
≥ 115℃ 
≥ 120℃ 
注1：PP+EPDM-T12 材料用于保险杠下护板。 
Note one: PP+EPDM-T12 material used for bumper safety plate. 
3.4 测试结果评估 Test result evaluation 
 
 
本标准所要求的数值适用于每次测量。 
 
The required numerical values apply to each 
individual measurement.  
4 新材料评估 New material evaluation 
 
 
材料首次用于我公司保险杠蒙皮时，应进行
新材料评估。新材料评估结果由MVE、SQE、DRE
协同确认，是对材料用于保险杠蒙皮可行性及风
险的评估依据。新材料评估的项目见下表3，具体
要求由PDT小组共同确定。 
 
New material evaluation will be started when 
material first time used for our bumper cover. 
The new material evaluation result used for 
feasibility and risk evaluation should checked by 
MVE, SQE and DRE. The new material 
evaluation requirement see table 3. The 
requirement should be determined through the 
negotiation with PDT. 
 


SMTC 5 310 004—2022（V8） 
6 
©上汽集团版权所有  秘密文件 注意保密 Copyright SAIC MOTOR Confidential 
表3 新材料评估要求 
 The new material evaluation requirement 
评估类型 
Evaluation type 
评估要求 
Evaluation requirement 
材料性能 
Material properties 
SMTC 5 310 004 
油漆性能 
Paint properties 
SMTC 5 300 001 
零件性能 
Part performance 
耐高温（90℃ 24h） 
High temperature resistance 
耐低温（-40℃ 24h） 
Low temperature resistance 
环境交变（SMTC 5 400 005A，50C 或者SMTC 5 400 005B，20C） 
Environment alternation test 
整车性能 
Vehicle performance 
整车高温红外灯烘烤（90℃，4h） 
Vehicle high temperature infrared lamp baking 
整车CREST 
Vehicle CREST 
CAE 虚拟分析 
CAE virtual analysis 
低速碰撞 
Low speed collision 
整车暴晒 
Vehicle exposure 
安装性能 
Assembly 
performance 
MB 匹配 
MB matching 
整车试装 
Assembly of vehicles 
 
5. 分级编码体系 Coding System 
 
 
本标准分级编码将和其他文档相关联，图纸，
VTS, CTS 更多如下： 
试验按SMTC 5 310 004-Ⅰ 
Ⅰ：参考章节3.2.7 中A,B 要求，选择其中
一个代码，例如：SMTC 5 310 004-A 
 
This coding system shall be referenced in other 
documents, drawings, etc., as follows: 
Test to SMTC 5 310 004 -Ⅰ 
Ⅰ: According to section 3.2.7 A,B, choose a 
single code. 
For example, SMTC 5 310 004-A 
6. 修订信息 Release and revisions 
 
 
No. 
标准编号/Standard No. 
起草人/Drafter 
主要修订内容/Revision information 
1 
SMTC 5 310 004—2012（V1） 
邓
家
战
Deng 
jiazhan 、蒋中Jiang 
zhong 、胡仁其Hu 
renqi 
NA 
2 
SMTC 5 310 004—2012（V2） 
邓
家
战
Deng 
jiazhan 、蒋中Jiang 
zhong 、胡仁其Hu 
renqi 
范围； 
规范性引用； 
增加光照要求。 
Scope; 
Reference standards; 
Add W
th
i
f


SMTC 5 310 004—2022（V8） 
7 
©上汽集团版权所有  秘密文件 注意保密 Copyright SAIC MOTOR Confidential 
No. 
标准编号/Standard No. 
起草人/Drafter 
主要修订内容/Revision information 
3 
SMTC 5 310 004—2013（V3） 
邓
家
战
Deng 
jiazhan 、蒋中Jiang 
zhong 、胡仁其Hu 
renqi 
范围； 
规范性引用； 
表2材料要求； 
试验要求。 
Scope; 
Reference standards; 
Table1 Material requirements; 
4 Test Requirement. 
4 
SMTC 5 310 004—2015（V4） 
邓
家
战
Deng 
jiazhan 、蒋中Jiang 
zhong 、胡仁其Hu 
renqi 
修改了章节3.2.7耐老化特性的内容描述，增加了分
级要求 
changed the description of section 3.2.7, added 
aging resistance classification 
5 
SMTC 5 310 004—2016（V5） 
邓
家
战
Deng 
jiazhan 、蒋中Jiang 
zhong 、胡仁其Hu 
renqi 
增加新材料评估; 
增加分级编码体系; 
Add new material evaluation; 
Add coding System. 
6 
SMTC 5 310 004—2018（V6） 
蒋中Jiang zhong 、 
狄春峰Di chunfeng、
胡仁其Hu renqi 
表2增加PP+EPDM-T15材料要求. 
Table 2 add PP+EPDM-T15 material requirement. 
7 
SMTC 5 310 004—2021（V7） 
蒋中Jiang zhong 、 
狄春峰Di chunfeng、
胡仁其Hu renqi 
表2增加PP+EPDM-T12材料要求. 
Table 2 add PP+EPDM-T12 material requirement. 
8 
SMTC 5 310 004—2022（V8） 
蒋中Jiang zhong 、 
狄春峰Di chunfeng、
胡仁其Hu renqi 
表2增加PP+EPDM-T22材料要求. 
Table2 add PP+EPDM-T22 material requirement.

File: 材料工程师/SMTC 5 310 005－2021门板材料.pdf.md
# SMTC 5 310 005－2021门板材料.pdf

 
©上汽集团版权所有  秘密文件 注意保密 Copyright SAIC MOTOR Confidential 
 
门内饰板总成材料要求 
Door trim panel ASSY material requirements 
SMTC 5 310 005－2021（V5）
代替 SMTC 5 310 005－2015（V4）
  2021-09-29 发布/Issue                                2021-09-30 实施/Implementation 


SMTC 5 310 005—2021（V5） 
I 
©上汽集团版权所有  秘密文件 注意保密 Copyright SAIC MOTOR Confidential 
  
为规范门内饰板材料要求，有效的控制材料
的性能，作为我公司在设计、质保、采购商、供
应商间的沟通及质量评估的依据，特制定本标
准。 
本标准是对SMTC 5 310 005－2015（V4）《门
内饰总成和侧壁内饰总成材料要求》的修订,自
本标准实施之日起废除SMTC 5 310 005－2015
（V4）。 
本标准与SMTC 5 310 005－2015（V4）相
比主要变化如下： 
——对3.4 中表1 的8.1、8.2 试验条件要
求进行修订 
请注意本文件的某些内容可能涉及专利，上
汽集团不承担识别这些专利的责任。 
当中英文产生疑义时，以中文为准。 
本标准由材料分标委提出。 
本标准由SMTC 技术标准化委员会批准。 
本标准由标准化工作组负责标准化审核及
归口管理。 
本标准起草部门：质量保证部。 
本标准主要起草人：孙晓晓，姜伟洪，尹建
伟，胡仁其。 
本标准于2011 年12 月08 日首次批准发布，
2011 年12 月09 日实施。本次为第4 次修订。 
本标准所代替标准的历次版本发布情况为：
——SMTC 5 310 005—2011（V1） 
——SMTC 5 310 005—2012（V2） 
——SMTC 5 310 005—2013（V3） 
——SMTC 5 310 005—2015（V4） 
 
 
To standardize performance requirements on 
Door Trim Panel ASSY and Side Trim Panel 
ASSY, Effective control material performance. 
This Standard is specified for communication 
and quality appraisal basis between design, 
QA, Purchasing agent and supplier.  
 
This standard is a revision for SMTC 5 310 
005—2012(V2),《Door and Side Trim Panel 
ASSY Material Requirements》SMTC 5 310 
005—2011(V1) will be abolished from the 
implementation date of this released standard. 
 
The main changes between this standard and 
SMTC 5 310 005—2013(V3)are as follows: 
——Modify The test conditions of 8.1 and 8.2 
in Table 1(3.4). 
 
Please note that some contents in this 
document may relate to patent rights, which 
SAIC Motor shall not be held responsible for 
identifying any or all such patent rights. 
 
This standard is in Chinese and English. If in 
doubt, the Chinese version is the Master. 
 
This standard was approved by the SMTC 
Technical Standardization Committee. 
    
 The 
Standardization 
Working 
Team 
is 
responsible for the standardization approval 
and overall management of this standard. 
 
The drafting departments of this standard: 
Quality Assurance Department 
 
The main drafters of this standard are: Sun 
xiaoxiao, Jiang Weihong,Yin Jianwei, Hu 
Renqi. 
 
This standard was first published on DEC. 
08,2011 and implemented on DEC. 09, 2011. 
This time is the forth revision. 
 
This standard will replace the revision of: 
——SMTC 5 310 005—2011（V1） 
——SMTC 5 310 005—2012（V2） 
——SMTC 5 310 005—2013（V3） 
——SMTC 5 310 005—2015（V4） 
前言Foreword 


SMTC 5 310 005—2021（V5） 
1 
©上汽集团版权所有  秘密文件 注意保密 Copyright SAIC MOTOR Confidential 
门内饰板总成材料要求 
 
Door trim panel ASSY 
material requirements 
1 范围Scope 
本标准规定了门内饰板的材料要求。 
本标准适用于门内饰板总成。 
 
This technical supply specification specifies 
the material requirements for door  trim 
panels . 
 
The standard is adopted to door trim panels. 
2 规范性引用文件 Normative references 
下列文件对于本标准的应用是必不可少的。
凡是注日期的引用文件，仅注日期的版本适用于
本文件。凡是不注日期的引用文件，其最新版本
（包括所有的修改单）适用于本标准。 
 
The following referenced documents are 
indispensable for the application of this 
standard. For dated references, only the 
edition cited applies. For undated references, 
the latest edition of the referenced standard 
(including any amendments) applies. 
SMTC 5 300 004 轿车内饰零件及材料散发
性能技术要求 
 
    SMTC 5 300 004 Technical requirements 
of emanation performance of vehicle trim parts 
and materials 
SMTC 5 400 001 汽车零部件抗大气暴露性  
    SMTC 5 400 001 Vehicle Components; 
Resistance to Open Air Weathering 
SMTC 5 400 002 汽车内饰件颜色评估 
 
SMTC  5 400 002 Components of the 
Vehicle Interior Trim; Colorimetric Evaluation 
SMTC 5 400 003 乘客厢非金属零件曝晒试
验 
    SMTC 5 400 003 Non-Metallic Materials; 
Exposure Test of Passenger Compartment 
Components 
SMTC 5 400 005 汽车零件耐环境交变试验 
 
SMTC  5 400 005  Vehicle Parts; 
Testing of Resistance to Environmental Cycle 
Test 
SMTC 5 400 008 汽车内饰材料的燃烧特性  
    SMTC 5 400 008 Materials for Vehicle 
Interiors; 
Burning 
Behavior; 
Material 
Requirements 
SMTC 5 400 014 汽车内饰塑料件耐刮擦性
测试方法 
 
    SMTC 
5 
400 
014 
Plastic 
Interior 
Components; Testing of Scratch Resistance 
SMTC 5 400 021 PP-塑料件粘结性测试方法  
SMTC 5 400 021 Test for determining the 
tackiness of polypropylene parts 
SMTC 5 400 022 非金属的面形物辊子剥离
实验 
 
SMTC 5 400 022 Nonmetallic Flat Items; 
Roller Peel Test 
SMTC 5 400 030 聚合物材料落球实验 
 
SMTC 5 400 030 Organic Materials; Ball 
Drop Test 
SMTC 5 500 001 汽车零件和材料中禁用/
限用危险物质 
 
    SMTC 
 
5 
500 
001 
 
Automotive 
Prohibited/Restricted Hazardous Sub-stances 
for Parts and Materials 


SMTC 5 310 005—2021（V5） 
2 
©上汽集团版权所有  秘密文件 注意保密 Copyright SAIC MOTOR Confidential 
ISO 105-A02  纺织品-色牢度试验-A02 部
分：颜色变化评估的灰度 
    ISO 105-A02 Textiles. Tests for Colour 
Fastness. Part A02: Grey Scale for Assessing 
Change in Colour 
ISO 291  塑料 调节和试验用标准大气 
 
    ISO 291 Plastics. Standard atmospheres 
for conditioning and testing fourth edition 
3 要求Requirement 
3.1 样品及预处理要求Samples and conditioning requirements 
3.1.1  样品要求Samples requirements 
用于本标准所规定的测试试样，应当从成品
上取样。若遇到无法从成品上取样时，其样品制
备方法应当与SMPV 中心实验室协商确定。为完
成试验，需要多个成品零件。 
 
Samples used for the tests specified in this 
standard, shall be sampled from the finished 
product. If can't cut from the finished product 
part, sample preparation methods shall be 
determine with SMPV center lab. To complete 
the test, need multiple finished parts. 
3.1.2  预处理要求Conditioning 
试验前，测试样品必须在ISO 291 标准气候
条件23 ℃、50 %RH 下至少放置24 h。 
 
The test specimens should be conditioned at 
23 °C，50%RH according to the ISO 291 at 
least 24h before test. 
3.2 基本要求 General requirements 
3.2.1  外观，目视无可见的外观缺陷 
 
3.2.1 Appearance, visual no visible defects. 
3.2.2  颜色按图纸，并符合SMTC 5 400 002 要
求。 
 
3.2.2 Color according to the drawings, and 
conform to the requirements of the SMTC5 
400 002. 
3.2.3  燃烧性能按照SMTC 5 400 008 要求。 
 
3.2.3 Burning behavior according to SMTC 5 
400 008. 
3.2.4  散发性能按照SMTC 5 300 004 要求。 
 
3.2.4 Emission behavior according to SMTC 5 
300 004.  
3.2.5  有害物质的避免按照SMTC 5 500 001 要
求。 
 
3.2.5 Avoidance of hazardous substances 
according to SMTC 5 500 001. 
3.2.6  大气暴晒按照SMTC 5 400 001 要求。 
 
3.2.6 Resistance to open air weathering 
according to SMTC 5 400 001. 
3.3 材料要求 Material composition 
3.3.1  基材Substrate 
满足各自的SMTC 材料标准，若图纸上有特
殊规定，以图纸要求为准。 
 
Meet their material standard of SMTC, if there 
is special provisions on the drawings, the 
drawings requirements shall prevail 
3.3.2  表层覆盖料 Face fabric 
满足各自的SMTC 材料标准，若图纸上有特
殊规定，以图纸要求为准。 
 
Meet their material standard of SMTC, if there 
is special provisions on the drawings, the 
drawings requirements shall prevail 
3.3.3  无纺布Nonwoven 
满足各自的SMTC 材料标准，若图纸上有特
殊规定，以图纸要求为准。 
 
Meet their material standard of SMTC, if there 
is special provisions on the drawings, the 
drawings requirements shall prevail 


SMTC 5 310 005—2021（V5） 
3 
©上汽集团版权所有  秘密文件 注意保密 Copyright SAIC MOTOR Confidential 
3.3.4  表面保护surface protection 
满足各自的SMTC 材料标准，若图纸上有特
殊规定，以图纸要求为准 
 
Meet their material standard of SMTC, if there 
is special provisions on the drawings, the 
drawings requirements shall prevail 
3.4 门内饰板总成材料要求 Door trim panel ASSY material requirements 
门内饰板总成零件要求详见表1。 
 
Door trim panel ASSY material requirements 
see table1. 
表1  门内饰板总成零件要求 
 Table 1  Door trim panel ASSY material requirements 
序号
No. 
项目 
Pro. 
测试方法及条件 
Test method and condition 
要求 
requirement 
备注 
note 
1 
气候交变 
The climate 
of alternating 
SMTC 5 400 005-A，50 周期 
SMTC 5 400 005-A, 
50 cycle 
不得有目视可见的缺陷 
no visible defects 
总成验证 
For ASSY 
2 
高温性能 
Heat aging 
条件1：90℃保持336h
（注1） 
Method 1:Keep 336h under 90℃
（Ntote1） 
不得有目视可见的缺陷 
no visible defects 
总成验证 
For ASSY 
条件2：90℃保持504h
（注2） 
Method 2:Keep 504h under 90℃
（Ntote2） 
总成验证 
For ASSY 
100℃保持24h 
Keep 24h under 100℃ 
仅针对上装饰板 
Only for upper 
edge area 
3 
低温性能 
Low 
temperature 
performance 
-40℃保持24h 
Keep 24h under -40℃ 
不得有目视可见的缺陷 
no visible defects 
总成验证 
For ASSY 
4 
耐光性能 
Light 
fastness 
条件1：SMTC 5 400 003，4周期
（注
1） 
Method 1: SMTC 5 400 003,4cycle
（Ntote1） 
表面无粉化、开裂、无析出物，
按ISO 105-A02 评价色牢度等
级≥4 级。No surface flaws such 
as brittleness, crack, 
exudation. The grey scale≥4.0 
according to ISO 105-A02. 
仅针对上装饰板
Only for upper 
edge area 
条件2：SMTC 5 400 003，5周期
（注
2） 
SMTC 5 400 003,5cycle
（Ntote2） 
SMTC 5 400 003，3周期 
SMTC 5 400 003,3cycle 
/ 
5 
落球冲击 
Falling ball 
impact 
SMTC 5 400 030 
-40℃保持24h 
Keep 24h under -40℃ 
落球高度400mm 
test height:400mm 
可视面无开裂和裂纹，回复到室
温无开裂和裂纹。No visible 
crack, return to room 
temperature without crack. 
扬声器罩落球高
度：230mm 
The speaker 
cover test 
height 230mm 
6 
耐刮擦 
Anti-scrach 
SMTC 5 400 014 
负载：10N 
Load:10N 
DL≤1.5 
（B级车及以上车型） 
仅针对与外露的
PP材料零件 
Only for the 
parts with 
modified PP 
DL≤2.0 
（A级车及以下车型） 


SMTC 5 310 005—2021（V5） 
4 
©上汽集团版权所有  秘密文件 注意保密 Copyright SAIC MOTOR Confidential 
表1  门内饰板总成零件要求（续） 
 Table 1  Door trim panel ASSY material requirements （continued） 
序号
No. 
项目 
Pro. 
测试方法及条件 
Test method and 
condition 
要求 
requirement 
备注 
note 
7 
抗粘性 
Anti-tackines
s 
SMTC 5 400 021，5
周期 
5 cycle 
表面无明显的发粘，发粘等级≤1.5a 
No obvious tackiness on the surface, ≤1.5a 
（仅针对B 级车及以上车型） 
仅针对PP注
塑的上装饰板 
only for the 
injection 
molding 
upper edge 
area 
表面无明显的发粘，发粘等级≤1.0b 
No obvious tackiness on the surface, ≤1.0b 
8 复合
层之
间的
黏附
力 
adhe
sion 
betwe
en 
comp
osite 
layers 
8.1 基材与复
合层之间剥
离力
adhesion 
between the 
base 
material and 
composite 
layers 
SMTC 5 400 022 
4种状态测试 
1) 
供货状态 
2) 
90℃×336h(注1)或
90℃×504h(注2) 
3） SMTC 5 400 
005，50周期 
4）-40℃保持24h 
≥30N/5 cm， 
或剥离过程中海绵撕裂，无法剥离，撕裂力
≥10N 
Sponge tore stripping process, unable to 
peel, tear force ≥10N 
/ 
8.2表层复合
材料之间剥
离力
adhesion 
between the 
surface 
composite 
materials 
≥15N/5 cm 
或剥离过程中海绵撕裂，无法剥离，撕裂力
≥10N 
Sponge tore stripping process, unable to 
peel, tear force ≥10N 
/ 
8 复合
层之
间的
黏附
力 
adhe
sion 
betwe
en 
comp
osite 
layers 
8.1 基材与复
合层之间剥
离力
adhesion 
between the 
base 
material and 
composite 
layers 
SMTC 5 400 022 
4种状态测试 
1） 供货状态 
2 ）90 ℃×336h( 注1) 或
90℃×504h(注2) 
3) 
SMTC 5 400 
005，50周期 
4) 
-40℃保持24h 
≥30N/5 cm， 
或剥离过程中海绵撕裂，无法剥离，撕裂力
≥10N 
Sponge tore stripping process, unable to 
peel, tear force ≥10N 
/ 
8.2表层复合
材料之间剥
离力
adhesion 
between the 
surface 
composite 
materials 
≥15N/5 cm 
或剥离过程中海绵撕裂，无法剥离，撕裂力
≥10N 
Sponge tore stripping process, unable to 
peel, tear force ≥10N 
/ 
注1 适用于中国国内车型；  
Note1:It is for Global car;  
注2  适用于Global车型。 
Note2: It is for domestic cars (China). 
 
3.5  测试结果评估 Test result evaluation 
所要求的数值适用于每次测量。 
 
The required numerical values apply to each 
individual measurement. 


SMTC 5 310 005—2021（V5） 
5 
©上汽集团版权所有  秘密文件 注意保密 Copyright SAIC MOTOR Confidential 
4  修订信息Release and revisions 
 
No
. 
标准编号/Standard No. 
起草人/Drafter 
主要修订内容/Revision information 
1 
SMTC 5 310 005-2011（V1） 
姜
伟
洪
Jiang 
weihong、胡仁其
Hu Renqi 
NA 
2 
SMTC 5 310 005-2012（V2） 
姜
伟
洪
Jiang 
weihong、胡仁其
Hu Renqi 
在第7 页的表1 中1.2 和2.2 项更改了热存放温度和
存放时间。 
Re-written the test time and test temperature of 
items 2.1 and 2.2 in Table 2 of page 7. 
3 
SMTC 5 310 005-2013（V3） 
姜
伟
洪
Jiang 
weihong、胡仁其
Hu Renqi 
删除了侧壁内饰总成材料要求. 
删除了原3.2 表面特性和3.3 对人的亲和性条款. 
对条款4 总成零件要求重新做了排版和修改. 
delete side trim material requirement. 
Deleted 3.3 surface characteristics, and 3.2 terms 
of affinity to people . 
Clause in the requirements for assembly parts to 
modify and typography. 
4 
SMTC 5 310 005-2015（V4） 
姜
伟
洪
Jiang 
weihong、胡仁其
Hu Renqi 
对表1和表1续中序号2.4.6.7要求进行 
Modify the serial number 2.4.6.7 requirement in 
table 1 and table 1  
5 
SMTC 5 310 005-2021（V5） 
孙
晓
晓
Sun 
Xiaoxiao、姜伟洪
Jiang Weihong、尹
建伟Yin Jianwei胡
仁其Hu Renqi 
对3.4 中表1 的8.1、8.2 试验条件要求进行修订. 
Modify The test conditions of 8.1 and 8.2 in Table 
1(3.4).

File: 材料工程师/SMTC 5 310 017 PC+ABS材料要求Material requirements of PC+ABS polymer(110620).pdf.md
# SMTC 5 310 017 PC+ABS材料要求Material requirements of PC+ABS polymer(110620).pdf

上汽股份有限公司技术中心企业技术标准 
Enterprise  Technical  Standard  of  SAIC  Motor  Technical  Center 
SMTC
SMTC 5 310 017－2011（V1）
 
 
PC+ABS 材料要求 
Material requirements of PC+ABS polymer 
 
 
 
 2011-06-20  发布/Issue 
 2011-06-21  实施/Implementation
上汽股份技术中心技术标准化委员会 
Technical Standardization Committee of SAIC Motor Technical Center    
发
布
Issue


 
 
   SMTC 5 310 017-2011（V1） 
2 
 前    言 
为规范PC+ABS 成品件的材料要求，保证
SMPV 在设计、质保、采购商、供应商间的沟通
及质量评估各环节中材料的要求，特制定本标
准。 
当中英文产生疑义时，以中文为准。 
本标准由材料分标委提出。 
本标准由SMTC 技术标准化委员会批准。 
本标准由标准化工作组归口管理。 
本标准起草部门：质量保证部。 
本标准主要起草人：殷丰庆。 
本标准于2011 年06 月20 日首次批准发布，
2011 年06 月21 日实施。 
 
 
Foreword 
 
 
The Standard is hereby formulated to en-
able SMTC to effectively control material 
requirements of PC+ABS polymer, finished 
parts, and provide material basis for the com-
munication and quality evaluation of design, 
quality control, purchasers, and suppliers of 
passenger cars of SMTC.  
This standard in Chinese and English 
have a doubt, the Chinese version should be 
criterion. 
The Standard is brought forth by Material 
Sub-standard Committee. 
The Standard is approved by Technical 
Standardization Committee of SMTC. 
This standard is under the management of 
Standardization working team. 
The Standard is drafted by: Central Lab of 
Quality Control Department  
The drafter of the Standard: Yin Fengqing 
The Standard is approved and issued on 
Jun.20, 2011 for the first time, and imple-
mented on Jun.21, 2011. 
 


 
 
   SMTC 5 310 017-2011（V1） 
3 
PC+ABS 材料要求 
Material requirements of PC 
and ABS polymer 
1 范围 
本标准规定了PC+ABS聚合物的成品件材料
要求。 
本标准适用于PC+ABS聚合物的成品件的材
料性能。 
1  Scope  
The Standard stipulates material require-
ments of finished parts made of ABS + PC 
polymer blends. 
This standard applies to the material re-
quirements of finished parts made of ABS+PC 
polymer blends. 
2 规范性引用文件 
下列文件中的条款通过本标准的引用而成
为本标准的条款。凡是注日期的引用文件，其随
后所有的修改单（不包括勘误的内容）或修订版
均不适用于本标准，然而，鼓励根据本标准达成
协议的各方研究是否可使用这些文件的最新版
本。凡是不注日期的引用文件，其最新版本适用
于本标准。 
 
2  Normative references 
The following normative documents con-
tain provision which, through reference in this 
text, constitute provisions of this standard. For 
dated reference, subsequent amendments to, 
or revisions of, any of these publications do 
not apply (exclude the correction), but parties 
to agreements based on this standard are 
encouraged to investigate the possibility of 
applying the most recent editions of the stan-
dards. For undated references, the latest edi-
tion of the normative document referred to 
applies. 
SMTC  90007  汽车塑料件、橡胶件和热塑
性弹性体件的材料标识与标记 
SMTC 90007  Material Identification and 
Marking of Automotive Plastic, Rubber and 
Thermoplastic Elastomer Parts 
SMTC 90008  汽车零件和材料中禁用/限用
危险物质 
SMTC 90008 Automotive prohibited/ re-
stricted  hazardous substances parts and 
materials  
SMTC 5 300 005 内饰件散发性能要求 
SMTC 5 300 005 Components in Pas-
senger Compartment; Emission Behavior 
SMTC 5 400 002 汽车内饰件颜色评估标准
SMTC 5 400 002 Components of the Ve-
hicle Interior Trim; Colorimetric Evaluation 
SMTC 5 400 003 非金属材料；汽车内部空
间部件的辐照试验 
SMTC 5 400 003 Non-Metallic Materials; 
Exposure Test of Passenger Compartment 
Components 
SMTC 5 400 008 内饰材料；燃烧性能 
SMTC 5 400 008 Burning Behavior of 
Automotive Interior Trim Material 
SMTC 5 400 030 有机材料落球实验 
SMTC 5 400 030 Organic Materials; Ball 
Drop Test 
ISO 291 气候及其技术应用；标准气候 
ISO 291 Climate and Its Technical Appli-
cation 
DIN EN ISO 306  塑料 热塑材料 维卡软化
温度的测定 
DIN EN ISO 306  Plastics - Thermoplas-
tic  materials - Determination of Vicat soften-
ing temperature (VST)  
DIN EN ISO 1183-1 塑料.非泡沫塑料的密
度测定方法.第1部分:浸渍法,液体比重瓶法和
滴定法 
DIN EN ISO 1183-1 Plastics - Methods for 
determining the density of non-cellular plastics 
- Part 1: Immersion method, liquid pyknometer 
method and titration method 
    DIN 53497 塑料的检验.在没有外部机械应
力条件下.对热塑性模塑材料成形件的热贮存试
 
DIN 53497 Testing of Plastics; Hot Sto-
rage Test on Mouldings Made of Thermoplas-


 
 
   SMTC 5 310 017-2011（V1） 
4 
验 
tic Moulding Materials without External Me-
chanical Stressing 
DIN EN ISO 179-1 塑料 摆锤式冲击特性的
测定  第1部分:非仪器冲击试验 
DIN EN ISO 179-1 Plastics - Determina-
tion of Charpy Impact Properties - Part 1: 
Non-Instrumented Impact Test 
DIN EN ISO 2039-1 塑料.硬度的测定.第1
部分:球压痕硬度 
DIN EN ISO 2039-1 Determination of 
hardness - Part 1: Ball Indentation  hardness 
DIN EN 20105-A02 纺织品. 色牢度试验。
第A02部分：评定染色用灰色样卡 
DIN EN 20105-A02 Textiles - Tests for 
Color Fastness - Part A02: Grey Scale for 
Assessing Change in Color 
3 材料类型 
 
3 
Types 
3.1 SMTC 5 310 017 无尾标  
3.1  SMTC 5 310 017,Type without index 
   PC+ABS聚合混合物，标准型，热稳定性达到
100 ℃。 
ABS+PC polymer blend, standard type 
with dimensional stability with temperatures up 
to +100 °C.
3.2 SMTC 5 310 017 A尾标 
3.2  SMTC 5 310 017,Type A 
PC+ABS聚合混合物，热稳定性达到110 ℃。
ABS+PC polymer blend, with increased 
dimensional stability with temperatures up to 
+110 °C. 
3.3 SMTC 5 310 017B尾标 
3.3  SMTC 5 310 017,Type B 
PC+ABS聚合混合物，热稳定性达到120 ℃。
ABS+PC polymer blend, with increased 
dimensional stability with temperatures up to 
+120 °C. 
4 一般要求 
 
4  General requirements 
4.1 外观要求 
4.1
Appearance requirements
成品件表面与内部必须完全没有像流线、裂
纹、缩孔等类似空缺位置和制造缺陷。只有当凹
陷不影响功能与外观和/或可安装性时，才允许
在筋条与加强筋的安装范围内有凹陷。成品件必
须可以保障无缺陷安装。在仓储与使用后，不允
许出现非抗静电的塑料所特有的积尘现象。 
Surface and interior of the finished parts 
shall be free of flaws and processing defects 
such as flowlines, voids, cracks or similar 
faults. Sink marks at the base of ribs and 
reinforcements are permissible only if they do 
not adversely affect either the function or ap-
pearance and/or assembly of the part. The 
finished parts shall permit proper assembly. 
After storage and use, they shall not exhibit 
the dust accumulation which is characteristic 
for non-antistatic plastics. 
4.2 颜色 
4.2  Color
按图纸，并符合SMTC 5 400 002的要求。 
According to SMTC 5 400 002 and draw-
ing. 
4.3 禁用/限用材料、避免使用的危险品 
4.3  Avoidance of hazardous substances
必须符合SMTC 90008的要求。 
According to SMTC 90008. 
4.4 要求的有效性 
4.4  Validity of requirements 
所有规定的要求数值适用于每一次测量。 
The numerical values apply to each indi-
vidual measurement. 


 
 
   SMTC 5 310 017-2011（V1） 
5 
4.5 材料代号 
4.5  Material code 
每种材料应当符合SMTC 90007中的标识。 
According to SMTC 90007. 
4.6 散发特性 
4.6  Emission behavior
必须满足SMTC 5 300 005的要求。 
According to SMTC 5 300 005. 
4.7 燃烧性能 
 
4.7  Burning behavior 
按照SMTC 5 400 008执行。 
 
According to SMTC 5 400 008. 
4.8 取样要求 
4.8  Sampling requirements 
用于本标准所规定的测试试样，应当从成品
上取样。若遇到无法从成品上取样时，其样品制
备方法应当与SMPV 中心实验室协商确定。 
Be used for test samples stipulated in the 
Standard. Samples should be made from fi-
nished products. If samples can not be made 
from finished products, sample preparation 
method should be determined through the 
negotiation with SMPV QAL. 
4.9 状态调节 
4.9  Conditioning
试验前，样品必须在ISO 291 23/50的标准
气候下至少放置24 h。 
Before the test, samples should be placed 
for at least 24 hours in the standard climate of 
ISO 291 23/50. 
5 材料要求 
5  Material requirements  
材料要求见表1。 
Material requirements according to table 
1. 
6  试验要求 
 
6  Test requirements 
6.1 弯曲强度 
6.1
Flexural strength
确定在最大力矩上的弯曲应力按照DIN EN 
ISO 178，试件长度：（50 ± 1）mm；宽度：（6 ± 
0.2 ）mm；厚度符合产品厚度要求（最大4 mm）；
跨距：40 mm；接触半径（1.0～1.2）mm；试验
速度：（14 ± 1）mm/min。平放在试验设备的支
架上的已经过粗加工的一侧表面处理的成品必
须是表面处理的一侧，确保皮纹面受压。 
    Determination of the flexural stress at 
maximum load according to DIN EN ISO 178; 
deviating specimen length: (50 ± 1) mm, width: 
(6 ± 0.2) mm; thickness according to product 
thickness(up to max. 4 mm); support separa-
tion: 40 mm; support radius: 1.0 mm to 1.2 
mm; test rate:(14 ± 1) mm/min. Specimens 
taken from molded parts with one-sided 
graining shall be placed on the test machine 
support so that the grained side faces the 
pressure fin. 
6.2  简支梁冲击强度 
6.2 Impact strength
摆锤能量4J。如果由于零件原因无法按照
ISO 179-1/1eA 取样，则按照 DIN EN ISO 179-1 
的冲击抗弯试验（较宽面上的冲击），但试验本
体长（50）毫米，宽度（60）毫米，厚度根据产
品厚度（最大至4 毫米）；支座间隔（支承宽度）：
40 毫米，试验仪器：摆式冲击试验机4J。试件
较宽侧有一个0.8 毫米宽的缺口。缺口深度为试
件厚度的1/3。缺口底部所形成的棱边，其圆半
径必须<0.1 毫米。从单面作粒面处理的成品件
上取下的试件应该在粒面处理的那一面进行冲
击。 
    Test equipment: pendulum impact tester 
4J. If for reasons concerning equipment and/or 
specimen shape and size a test according to 
ISO 179-1/1eA cannot be performed, the fol-
lowing procedure may be substituted: impact 
resistance test (broadside impact) according 
to DIN EN ISO 179-1; deviating specimen 
length: (50 ± 1) mm, width: (6 ± 0.2) mm, 
thickness according to product thickness (up 
to max. 4 mm); mounting flange interval 
(support separation): 40 mm, test equipment: 
pendulum impact tester 4J.The specimens are 
given a 0.8 mm wide U-shaped notch on the 
broad side. The notch depth shall be 1/3 the 
specimen thickness. The edges adjoining the 


 
 
   SMTC 5 310 017-2011（V1） 
6 
base of the notch must have a curvature ra-
dius of < 0.1 mm. Finished parts with 
one-sided graining shall be notched on the 
grained side and subsequently placed on the 
pendulum impact tester’s mounting flanges in 
such a manner that the center of the notch is 
precisely within the impact plane. Care shall 
be taken that the notch is located on the side 
away from the direction of impact. Note that 
this procedure requires prior agreement. 
6.3  高温性能 
6.3
Behavior at elevated temperature
热存放试验根据标准 DIN 53497 的方法B，
在安装状态下至少于两个整件中进行；存放时间
为（22+2）小时。 
Aging at elevated temperature according 
to DIN 53497, method B, to be performed with 
at 
least 
2 
complete 
finished 
parts 
in 
as-installed position, (22 + 2) h. 
6.4  落球试验 
    落球试验按照SMTC 5 400 030，至少在1个
完整成品上进行；落球高度（450 ± 10）mm；
球冲击点，例如仪表盘上部或在图纸中的规定。
6.4 Ball drop test
  Ball drop test according to SMTC 5 400 
030 on at least one complete finished part. Ball 
drop height (450 ± 10) mm; ball impact point 
on upper side of dashboard, for instance, or as 
specified in drawing. 
6.5  耐光照性能 
6.5
Light fastness
如果在图纸中对光照周期数目未作规定，则
适用于下列规定： 
– 在非阳光直接照射区域中的构件为三个
光照周期； 
– 在阳光直接照射区域中的构件为五个光
照周期（例如：车门胸区）； 
– 阳光强烈照射区域中的构件为十个光照
周期（例如：后搁板）。 
If the number of exposure periods is not 
defined in the drawing, the following rule ap-
plies: 
─  3 periods of exposure for components 
in areas subject to indirect sun radiation; 
─  5 periods of exposure for components 
in areas subject to direct sun radiation (e.g., 
door upper trim); 
─ 10 periods of exposure for components 
in areas subject to the highest sun radiation 
(e.g., rear shelf). 
 
 
 
 
 
 
 
 
 
 
 
 
 
 
 
 
 
 


 
 
   SMTC 5 310 017-2011（V1） 
7 
表1  材料要求 
Table 1 Material requirements 
序号
No 
试验项目 
Item 
测试方法 
Test Method  
额定值 
Requirement 
无尾标 
Type without index
A尾标 
Type A 
B尾标 
Type B 
1 
密度，g/cm3 
Density  
DIN EN ISO 1183-1
1.09～1.11 
1.11～1.13  
1.13～1.15 
2 
弯曲强度，MPa
Flexural strength
DIN EN ISO 178  
及6.1 
acc to DIN EN ISO 
178 and 6.1 
≥60  
≥65   
≥75   
3 
简支梁缺口冲击
强度，kJ/m2 
Notched impact 
strength 
按照DIN EN ISO 
179-1/1eA 
Acc. to DIN EN ISO 
179-1/1eA 
≥30  
≥40   
≥20   
4 
简支梁缺口冲击
强度，kJ/m2 
Notched impact 
strength 
按照DIN EN ISO 
179-1及6.2 
Acc. to DIN EN ISO 
179-1 and 6.2 
≥14   
≥20  
≥10   
5 
简支梁冲击强度 
impact strength 
按照DIN EN ISO 
179-1/1eU及6.2 
Acc. to DIN EN ISO 
179-1/1eU and 6.2
无断裂 
No fracture  
6 
维卡软化温度，℃
Vicat tempera-
ture 
按照DIN EN ISO 
306 B50 
Acc. to DIN EN ISO 
306 B50 
≥110  
≥120   
≥125  
 
 
 
 
 
 
 
 


 
 
   SMTC 5 310 017-2011（V1） 
8 
表1  材料要求(续) 
Table 1 Material requirements(continued) 
序号
No 
试验项目 
Item 
测试方法 
Test Method  
额定值 
Requirement 
无尾标 
Type without index
A尾标 
Type A 
B尾标 
Type B 
7 
高温性能 
Behavior at elevated temperature 
7.1 
(90 

 2) °C 
按照DIN53 497 及
6.3 
Acc. to DIN53 497 
and 6.3  
  
  
成品件既不允许具
有脆化现象，也不允
许形状、颜色与表面
有可见和/或有损功
能的变化。Finished 
parts shall exhibit 
neither brittling nor 
other visible 
changes in shape, 
color or surface 
that could impair 
their function. 
—— 
—— 
7.2 
(110 

 2) °C 
—— 
成品件既不允许具
有脆化现象，也不允
许形状、颜色与表面
有可见和/或有损功
能的变化。 
Finished parts 
shall exhibit neither 
brittling nor other 
visible changes in 
shape, color or 
surface that could 
impair their func-
tion. 
—— 
7.3 
(120 

 2) °C 
—— 
—— 
成品件既不允许具
有脆化现象，也不允
许形状、颜色与表面
有可见和/或有损功
能的变化。 
Finished parts 
shall exhibit neither 
brittling nor other 
visible changes in 
shape, color or 
surface that could 
impair their func-
tion. 
 
 


 
 
   SMTC 5 310 017-2011（V1） 
9 
表1  材料要求(续) 
Table 1 Material requirements(continued) 
序号
No 
试验项目 
Item 
测试方法 
Test Method  
额定值 
Requirement 
无尾标 
Type without 
index 
A尾标 
Type A 
B尾标 
Type B 
8 
低温性能 
Low-Temperature 
Behavior 
(-40 

 1)℃,22+2h 
在低温状态下，成品件必须保持功能完整，并且无损伤。在加
热至23℃ 后，其不允许出现裂纹或其它损伤；特别要求参见图
纸。 
The finished parts shall maintain proper performance at low 
temperatures; there shall be no damage. They may not dis-
play cracks or other damages after heating to 23°C, either; for 
special requirements see drawing. 
9 
落球试验 
Ball drop test 
按照SMTC 5 400 
030及6.4 
Acc.to SMTC 5 400 
030 and 6.4 
无损坏、无裂纹 
No cracks, no fractures 
10 
耐光照性能 
（本要求只适用于
汽车内部的可见部
件或者是在图纸中
所要求的部件。暴露
周期的数量参照图
纸） 
Light fastness 
(Requirement ap-
plies only to visible 
parts in the vehicle 
interior or as speci-
fied in the drawing. 
Number of expo-
sure periods acc. 
to drawing) 
按照SMTC 5 400 
003及6.5 
Acc. to SMTC 5 400 
003 and 6.5 
与交货状态相比，零件的表面不允许有变化，例如：颜色变化、
涂层粉化和/或裂纹现象。灰色标度等级4 根据DIN EN 
20105-A02。 
The exposed surface shall not exhibit changes as compared 
to the as-received condition, such as change in color, chalk-
ing and/or cracking. Gray-scale level 4 acc. to 
DIN EN 20105-A02.
