Repository: kujaxr/obsidian-vault

File: 材料工程师/SMTC 5 310 017—2023（V7）.pdf.md
# SMTC 5 310 017—2023（V7）.pdf

 
© 上汽集团版权所有  秘密文件 注意保密 Copyright SAIC MOTOR Confidential 
SMTC 5 310 017－2023（V7） 
代替 SMTC 5 310 017－2018（V6） 
 
PC+ABS共混聚合物成品件材料要求 
Material requirements of PC+ABS blend finished parts 
      2023-07-28 发布/Issue                               2023-07-29 实施/Implementation 
 


SMTC 5 310 017—2023（V7） 
I 
© 上汽集团版权所有  秘密文件 注意保密 Copyright SAIC MOTOR Confidential 
 
 
为规范对汽车PC+ABS 成品件材料要求，特
制定本标准。 
本标准是对SMTC 5 310 017－2018(V6) 
《PC+ABS 共混聚合物成品件材料要求》的修订, 
自本标准实施之日起废除SMTC 5 310 017－
2018(V6)。 
本标准与SMTC 5 310 017－2018(V6)相比
主要变化如下： 
——增加了PC+ABS-GF15 材料要求。（修订
3.2.8 和3.3） 
请注意本文件的某些内容可能涉及专利，上
汽集团不承担识别这些专利的责任。 
当中英文产生疑义时，以中文为准。 
本标准由材料分标委提出。 
本标准由SMTC 技术标准化委员会批准。 
本标准由标准化工作组负责标准化审核及
归口管理。 
本标准起草部门：质量保证部。 
本标准主要起草人：孙晓晓、尹建伟、胡仁
其。 
本标准于2011 年06 月20 日首次批准发布，
2011 年06 月21 日实施。本次为第六次修订。 
本版本所代替标准的历次版本发布情况为: 
——SMTC 5 310 017－2011(V1) 
——SMTC 5 310 017－2013(V2) 
——SMTC 5 310 017－2013(V3) 
——SMTC 5 310 017－2015(V4) 
——SMTC 5 310 017－2017(V5) 
——SMTC 5 310 017－2018(V6) 
 
 
 
 
 
 
 
 
This standard is established for PC+ABS 
automobile 
finished 
parts 
material 
requirements. 
 
This standard is a revision for SMTC 5 310 017
－2018(V6).This standard will replace SMTC 5 
310 017－2018(V6)from the implementation 
date.  
 
 
The main changes between this standard and 
SMTC 5 310 017－2018(V6)are as follows: 
 
——New added requirements of PC+ABS-GF 
15 (revised 3.2.8 & 3.3) 
 
Please note that some contents in this 
standard may relate to patent rights, which 
SAIC Motor shall not be held responsible for 
identifying any or all such patent rights. 
 
This standard is in Chinese and English. If in 
doubt, the Chinese version is the Master. 
The Standard is brought forth by Material 
Sub-standard Committee. 
 
The Standard is approved by Technical 
Standardization Committee of SMTC. 
 
The 
Standardization 
Working 
Team 
is 
responsible for the standardization approval 
and overall management of this standard. 
 
The Standard is drafted by: Central Lab of 
Quality Control Department  
 
The drafter of the Standard: Sun xiaoxiao,  
Yin jianwei, Hu Renqi. 
 
This standard was first published on Jun. 20, 
2011 and implemented on Jun. 21, 2011. This 
standard is the sixth revision.   
 
The versions superseded by this standard: 
——SMTC 5 310 017－2011(V1) 
——SMTC 5 310 017－2013(V2) 
——SMTC 5 310 017－2013(V3) 
——SMTC 5 310 017－2015(V4) 
——SMTC 5 310 017－2017(V5) 
——SMTC 5 310 017－2018(V6) 
前言Foreword 


SMTC 5 310 017—2023（V7） 
1 
© 上汽集团版权所有  秘密文件 注意保密 Copyright SAIC MOTOR Confidential 
PC+ABS 共混聚合物材料要求 
 
Material requirements of 
PC+ABS blend finished 
parts 
1 范围 Scope 
本标准规定了PC+ABS共混聚合物的成品件
材料要求。 
本标准适用于PC+ABS 共混聚合物的成品件
的材料性能。 
 
 
The Standard stipulates material requirements 
of finished parts made of ABS + PC polymer 
blends. 
 
This 
standard 
applies 
to 
the 
material 
requirements of finished parts made of 
ABS+PC polymer blends. 
2 规范性引用文件 Normative references 
下列文件对于本标准的应用是必不可少的。
凡是注日期的引用文件，仅注日期的版本适用于
本文件。凡是不注日期的引用文件，其最新版本
（包括所有的修改单）适用于本标准。 
SMTC 5 300 004 汽车内饰零件散发性能要
求 
SMTC 5 400 002 汽车内饰件颜色评估标准 
SMTC 5 400 003 非金属材料；汽车内部空
间部件的辐照试验 
SMTC 5 400 008 汽车内饰零件材料燃烧性
能 
SMTC 5 400 030 聚合物材料落球试验 
SMTC 5 500 001  汽车零件和材料中禁用/
限用危险物质 
ISO 105-A02 纺织品. 色牢度试验。第A02
部分：评定染色用灰色样卡 
ISO 179-1 塑料 摆锤式冲击特性的测定  
第1部分:非仪器冲击试验 
ISO 291 塑料 调节和试验用标准大气 
ISO 306  塑料 热塑材料 维卡软化温度的
测定 
ISO 1183-1 塑料.非泡沫塑料的密度测定
方法.第1部分:浸渍法,液体比重瓶法和滴定法 
ISO 2039-1 塑料.硬度的测定.第1部分:球
压痕硬度 
 
 
The following referenced documents are 
indispensable for the application of this 
standard. For dated references, only the 
edition cited applies. For undated references, 
the latest edition of the referenced standard 
(including any amendments) applies. 
SMTC 5 300 004 Components in Passenger 
Compartment; Emission Behavior 
SMTC 5 400 002 Components of the Vehicle 
Interior Trim; Colorimetric Evaluation 
SMTC 5 400 003 Non-Metallic Materials; 
Exposure Test of Passenger Compartment 
Components 
SMTC 5 400 008 Burning Behavior of 
Automotive Interior Trim Material 
SMTC 5 400 030 Organic Materials; Ball Drop 
Test 
SMTC 5 500 001 Automotive prohibited/ 
restricted  hazardous substances parts and 
materials  
ISO 105-A02 Textiles - Tests for Color 
Fastness - Part A02: Grey Scale for Assessing 
Change in Color  
ISO 179-1 Plastics - Determination of Charpy 
Impact Properties - Part 1: Non-Instrumented 
Impact Test 
ISO 291 Plastics. Standard atmospheres for 
conditioning and testing fourth edition 
ISO 306  Plastics - Thermoplastic  materials 
- Determination of Vicat softening temperature 
(VST)  
 
 
 
 
 
 
 
 
 
 
 
 


SMTC 5 310 017—2023（V7） 
2 
© 上汽集团版权所有  秘密文件 注意保密 Copyright SAIC MOTOR Confidential 
ISO 1183-1 Plastics - Methods for determining 
the density of non-cellular plastics - Part 1: 
Immersion method, liquid pyknometer method 
and titration method  
ISO 2039-1 Determination of hardness - Part 
1: Ball Indentation  hardness  
3 要求 Requirement 
 
 
3.1 样品和预处理要求 Sampling and conditioning requirements 
3.1.1  样品要求 Sampling requirements 
用于本标准所规定的测试试样，应当从成品
上取样。若遇到无法从成品上取样时，其样品制
备方法应当与SMPV中心实验室协商确定。为完成
试验，需要多个成品零件。 
 
 
The test samples stipulated in the Standard. 
Samples should be made from finished 
products. If samples can’t be made from 
finished products, sample preparation method 
should be determined through the negotiation 
with SMPV SCL. Several parts are required for 
complete testing. 
3.1.2 预处理 Conditioning 
试验前，样品必须在ISO 291 23/50的标准
气候下至少放置24 h。 
 
 
Before the test, samples should be placed for 
at least 24 hours in the standard climate of ISO 
291 23/50. 
3.2  基本要求 General Requirements 
 
 
3.2.1  外观 Appearance 
 
 
    成品件表面与内部不允许存在加工缺陷，如
熔接痕、缩孔、裂纹及类似缺陷。 
 
The surface and interior of the finished parts 
shall be free of flaws and processing defects, 
such as flow lines, voids, cracks or similar 
faults. 
3.2.2 颜色 Color 
    按图纸，并符合 SMTC 5 400 002 的要求。 
 
 
According to SMTC5 400 002 and drawing. 
3.2.3 禁用/限用材料、避免使用的危险品 Avoidance of hazardous substances 
必须符合 SMTC 5 500 001 的要求。 
 
According to SMTC 5 500 001. 
3.2.4 燃烧性能 Burning behavior 
必须符合 SMTC 5 400 008 的要求。 
 
 
According to SMTC 5 400 008 
3.2.5 散发特性 Emission behavior 
必须符合 SMTC 5 300 004 的要求(只针对
内饰零件)。 
 
 
According to SMTC 5 300 004（apply only to 
interior parts only） 
3.2.6  材料鉴定 Material identification 
红外光谱法或 DSC法,对于 
 
 
Infrared spectrometric or DSC method. 


SMTC 5 310 017—2023（V7） 
3 
© 上汽集团版权所有  秘密文件 注意保密 Copyright SAIC MOTOR Confidential 
3.2.7 光照性能Light fastness 
    仅针对于材料应用于内饰产品。试验按照
SMTC 5 400 003。要求：灰色牢度等级≥4，按
照ISO 105-A02，目视外观不得出现缺陷和颜色
等明显变化。光照周期按照表1规定： 
 
Color fastness test only for the materials of 
interiors parts. The test is according to SMTC 
5 400 003. Requirements: Gray-scale level ≥
4 according to ISO 105-A02. No significant 
changes in color and other defects. The test 
requirements  defined as Table 1. 
表1 内饰零件光照分级要求  
Table 1  Light fastness requirements for interior parts 
区域 
周期 Periods 
A-全球车型 
Global models 
B-国内车型 
Native models 
阳光直射区域（腰线以上） Direct sunlight expose area (above the waist line) 
5 
4 
阳光直射区域（衣帽架区域） Direct sunlight expose area (rear parcel shelf 
area) 
10 
8 
阳光直射区域（方向盘区域）Direct sunlight expose area (steering wheel 
area) 
6 
5 
非直射区域 Non-direct sunlight expose area 
3 
2 
间接可见区域（行李厢、手套箱等打开可见区域） Indirect eyeable area (trunk 
floor carpet, glove box and others which can be seen after opening up) 
2 
1 
注1: 表中的周期数为无色玻璃汽车内饰所需最小周期数。 
Note 1: The periods in the table recommended for a vehicle with colorless glass. 
注2: 表中的周期数仅为推荐值，具体周期数参见 
零件图纸或相关技术要求。 
Note 2: The periods in the table are recommended, detail acc. to the drawing or related part requirements. 
 
3.2.8  高温性能 Elevated-temperature behavior 
3.2.8.1  若图纸或认可无其它规定，则: 
A) I尾标：高温存放90℃，时间:24小时。  
B) II尾标：高温存放110℃，时间:24小时。 
C) III尾标：高温存放120℃，时间:24小时。 
D)PC+ABS-GF15:高温存放110℃，24小时。 
 
 
3.2.8.1  If the storing temperature is not 
included in the drawing or other release: 
A. Type I: The storing temperature is 
90 °C. Duration: 24hours. . 
B. Type II: The storing temperature is 
110 °C. Duration: 24hours. 
C. Type III: The storing temperature is 
120 °C. Duration: 24hours. 
D. PC+ABS-GF15: 
The 
storing 
temperature is 110 °C. Duration: 
24hours. 
3.2.8.2  要求：表面无缺陷，功能无失效。 
 
3.2.8.2  Requirement: no surface defects, 
function without failure. 
3.2.9  低温性能 Low temperature behaviour 
若图纸或认可无其它规定，则-40℃。时间：
24h。要求：表面无缺陷，功能无失效。 
 
Temperature unless otherwise stated in the 
drawing or release is -40°C. Duration: 24h. 
Requirement：No surface defects, function 
without failure. 


SMTC 5 310 017—2023（V7） 
4 
© 上汽集团版权所有  秘密文件 注意保密 Copyright SAIC MOTOR Confidential 
3.2.10  内应力测试 Tension cracks 
在室温下，将测试零件在乙酸乙酯：正丙醇
为1:3 的混合溶液中浸泡15min 后取出，冲洗
后静置30min，然后评价。要求：没有应力开
裂。 
 
In room temperature, the part immersed in the 
mixture of ethyl acetate and n-propyl alcohol 
which ratio is 1 to 3 for 15mins, and evaluated 
after washed and 30min standing. 
Requirement: no tension cracks. 
3.3  材料物理性能要求 Material Physical Properties requirement 
材料物理性能要求见表2。 
 
Material physical requirement shown in table 
2. 
表2  材料物理性能 
Table 2  Material physical requirement 
序号 
No 
试验项目 
Item 
测试方法 
Test Method 
额定值 
Requirement 
I 尾标 
Type I 
II 尾标 
Type II 
III 尾标 
Type III 
PC+ABS-GF15 
1 
密度，g/cm3 
Density 
ISO 1183-1 
1.09～1.11 
1.11～1.13 
1.13～1.15 
1.21-1.25  
2 
弯曲强度，MPa 
Flexural strength 
ISO 178 
≥65 
≥70 
≥80 
≥70 
3 
简支梁缺口冲击强度，
kJ/m2 
Notched impact 
strength 
ISO 179-1/1eA 
≥32 
≥42 
≥22 
≥8 
4 
简支梁缺口冲击强度，
kJ/m2 
Notched impact 
strength 
ISO 179-1/1eU 
≥15 
≥21 
≥11 
≥8 
5 
简支梁冲击强度kJ/m2 
impact strength 
ISO 179-1 
不断裂 
No fracture 
≥20 
6 
维卡软化温度，℃ 
Vicat softening 
temperature 
ISO 306 B50 
＞108 
＞118 
＞123 
＞118 
7 
落球试验 
Ball drop test 
SMTC 5 400 
030 
无损坏、无裂纹 
No cracks, no fractures 
8 
线性膨胀系数 
Coefficient of Linear 
Thermal Expansion 
/ 
/ 
≤4*10-5/℃ 
流动方向 
9 
玻璃纤维含量（%） 
Glass fiber content 
ISO 1172 
/ 
15±2 
10 
耐光照性能 
（本要求只适用汽车内
部的可见部件） 
Light fastness 
(Requirement applies 
only to visible parts in 
the vehicle interior.) 
SMTC 5 400 
003及章节第
3.2.7 
与交货状态相比，零件的表面不允许有变化，例如：颜色变化、涂
层粉化和/或裂纹现象。灰色标度等级≥4 根据ISO 105-A02。 
The exposed surface shall not exhibit changes as compared to 
the as-received condition, such as change in color, chalking 
and/or cracking. Gray-scale above level 4 acc. to ISO 105-A02. 
 
3.4  测试结果评估 Test result evaluation 
    所要求的数值适用于每次测量。 
 
 
The required numerical values apply to each 
individual measurement. 
 


SMTC 5 310 017—2023（V7） 
5 
© 上汽集团版权所有  秘密文件 注意保密 Copyright SAIC MOTOR Confidential 
4 分级编码体系 Coding system 
本标准分级编码将和其他文档相关联，如图
纸，试验大纲（材料部分）等。试验按SMTC 5 310 
017 –Ⅰ–Ⅱ–Ⅲ： 
Ⅰ：参考章节3.2.7 表1 中A,B 要求，选择
其中一个代码 
Ⅱ:参考章节3.2.8.1 中A,B 或C 要求 
Ⅲ:参考章节3.3 中表2 
例如：SMTC 5 310 017-A-A-I 
 
This 
standard 
coding 
system 
shall 
be 
referenced in other documents, drawings, ADV 
plan(Material*) etc.. Test to SMTC 5 310 017 –
Ⅰ–Ⅱ–Ⅲ: 
Ⅰ:According to section 3.2.7 Table 1 A,B, 
choose a single code. 
Ⅱ: According to section 3.2.8.1 A,B or C 
Ⅲ: According to section 3.3 Table 2 
Example, SMTC 5 310 017-A-A-Ⅰ 
5 修订信息 Release and revisions 
No. 
标准编号/Standard No. 
起草人/Drafter 
主要修订内容/Revision information 
1 
SMTC 5 310 017—2011（V1） 
殷丰庆 Yin Fengqing 
NA 
2 
SMTC 5 310 017—2013（V2） 
殷丰庆 Yin Fengqing 
SMTC 5 500 001 替换了 SMTC 90008; 
SMTC 5 500 003 替换了 SMTC  90007; 
SMTC 5 500 001 has replaced SMTC 90008. 
SMTC 5 500 003 has replaced SMTC  
90007. 
3 
SMTC 5 310 017—2013（V3） 
尹建伟 Yin Jianwen、邓
家战Deng Jiazhan、胡仁
其Hu Renqi 
修改了表1 的内容 
The contents of table 1 was changed. 
4 
SMTC 5 310 017—2015（V4） 
张忠海Zhang Zhonghai、
邓家战Deng Jiazhan、胡
仁其Hu Renqi 
修改了3.2.7 光照性能的要求 
3.2.7 the light fastness was changed. 
5 
SMTC 5 310 017—2017（V5） 
张忠海 Zhang Zhonghai、
邓家战Deng Jiazhan、胡
仁其Hu Renqi、韩伟民
Han Weimin 
修改了3.2.8.1 的编码 
新增分级编码体系 
modified the coding in item 3.2.8.1; 
add Coding system. 
6 
SMTC 5 310 017—2018（V6） 
孙晓晓 Sun xiaoxiao、尹
建伟 Yin Jianwen、胡仁
其Hu Renqi 
增加了内应力测试。 
New added 3.2.10 Tension cracks. 
7 
SMTC 5 310 017—2023（V7） 
王慧 Wang Hui、罗晓瑜
Luo Xiaoyu 尹建伟 Yin 
Jianwen 、胡仁其
Hu 
Renqi 
增加了PC+ABS-GF15 材料要求。
（修订3.2.8
和3.3）。 
New added requirements of PC+ABS-GF15 . 
(revised 3.2.8 & 3.3)

File: 材料工程师/SMTC 5 310 018.pdf.md
# SMTC 5 310 018.pdf

 
© 上汽集团版权所有  秘密文件 注意保密 Copyright SAIC MOTOR Confidential 
SMTC 
上海汽车集团股份有限公司技术中心企业标准 
Enterprise  Standard  of  SAIC  MOTOR  Technical  Center 
SMTC 5 310 018 －2017（V6） 
代替 SMTC 5 310 018－2015（V5） 
 
弹性体改性,滑石粉改性或者矿物改性的 
PP材料要求 
Polypropylene, elastomer-modified, talc- or mineral-modified  
material requirements 
2017-01-16 发布/Issue                         2017-01-17 实施/Implementation 
 
     上汽集团技术中心技术标准化委员会 
      Technical Standardization Committee of SAIC MOTOR Technical Center 
发布 
 Issue 


SMTC 5 310 018—2017(V6) 
I 
© 上汽集团版权所有  秘密文件 注意保密 Copyright SAIC MOTOR Confidential 
 
前   言 
为规范对汽车成品件PP材料要求，特制定本
标准。 
本标准是对SMTC 5 310 018—2015（V5） 《弹
性体改性，滑石粉改性或者矿物改性的PP 材料
要求》的修订，自本标准实施之日起废除SMTC 5 
310 018—2015（V5）。 
本标准与SMTC 5 310 018—2015（V5）相
比主要变化如下： 
——修改了章节3.6，表2 内容描述 
——修改了章节3.7，实验备注的内容描述 
——增加分级编码体系 
请注意本标准的某些内容可能涉及专利，上
汽集团不承担识别这些专利的责任。 
当中英文产生疑义时，以中文为准。 
本标准由材料分标委提出。 
本标准由SMTC 技术标准化委员会批准。 
本标准由标准化工作组负责标准化审核及
归口管理。 
本标准起草部门：质量保证部。 
本标准主要起草人：张琛欣、尹建伟、邓家
战、胡仁其。 
本标准于2011 年12 月08 日首次批准发布，
2011 年12 月09 日实施。本次为第五次修订。 
本标准所代替标准的历次版本发布情况为： 
——SMTC 5 310 018-2011（V1）。 
——SMTC 5 310 018-2013（V2）。 
——SMTC 5 310 018-2013（V3）。 
——SMTC 5 310 018-2013（V4）。 
——SMTC 5 310 018-2015（V5）。 
 
Foreword 
This standard is established for automobile 
finished parts PP material requirements. 
This standard is a revision for SMTC 5 310 018 
– 2015 (V5). This standard will replace SMTC 
5 310 018 – 2015 (V5) from the implementation 
date. 
The main changes between this standard and 
SMTC 5 310 018—2015（V5）are as follows: 
——changed section 3.6, the description of 
table 2 
——changed section 3.7, the description of 
Notes on testing 
——Add coding System 
Please note that some contents in this stan-
dard may relate to patent rights, which SAIC 
Motor shall not be held responsible for identi-
fying any or all such patent rights. 
This standard is in Chinese and English. If in 
doubt, the Chinese version is the Master. 
This standard was proposed by Material 
sub-committee. 
This standard was approved by the SMTC 
Technical Standardization Committee. 
The Standardization Work Team is responsible 
for the standardization approval and overall 
management of this standard. 
The drafting department of this standard is 
Quality Control Dept. 
The main drafters of this standard are Zhang 
Chenxin, Yin Jianwei, Deng Jiazhan and Hu 
Renqi. 
This standard was first published on Dec. 8th, 
2011 and implemented on Dec. 9th 2011. This 
standard is the fifth revision.  
The versions superseded by this standard:  
——SMTC 5 310 018-2011（V1）. 
——SMTC 5 310 018-2013（V2）. 
——SMTC 5 310 018-2013（V3）.  
——SMTC 5 310 018-2013（V4）. 
——SMTC 5 310 018-2015（V5）. 


SMTC 5 310 018—2017(V6) 
1 
© 上汽集团版权所有  秘密文件 注意保密 Copyright SAIC MOTOR Confidential 
 
弹性体改性,滑石粉改性或者矿
物改性的PP 材料标准要求 
 
Polypropylene, elasto-
mer-modified, talc- or   
mineral-modified 
1 范围Scope 
本标准规定了应用于仪表板、门槛、保险杠
蒙皮、门内饰板、轮罩等区域的弹性改性、滑石
改性及矿物改性 的 PP 成品件。 
本标准适用以上应用区域的弹性改性、滑石
改性及矿物改性 PP 成品件。 
 
This standard specifies the material require-
ments for elastomer, talc and mineral-modified 
PP for finished parts of dashboard, sill plank-
ing, extended sill, bumper cover, door cover, 
wheel housing and so on. 
This standard applies to the material require-
ments for elastomer, talc and mineral-modified 
PP for finished parts for the following areas of 
application. 
2 规范性引用文件Normative references 
下列文件对于本标准的应用是必不可少的。
凡是注日期的引用文件，仅注日期的版本适用于
本文件。凡是不注日期的引用文件，其最新版本
（包括所有的修改单）适用于本标准。 
 
The following referenced documents are indis-
pensable for the application of this standard. For 
dated references, only the edition cited applies. 
For undated references, the latest edition of the 
referenced standard (including any amend-
ments) applies. 
SMTC 5 300 004 轿车内饰零件及材料散发性
能技术要求 
 
SMTC 5 300 004 Technical requirements of 
emanation performance of vehicle trim parts 
and materials 
SMTC 5 400 001 汽车零部件抗大气暴露性 
 
SMTC 5 400 001 Vehicle Components; Resis-
tance to Open Air Weathering 
SMTC 5 400 002 汽车内饰件颜色评估 
 
SMTC 5 400 002 Components of the vehicle 
interior trim colorimetric evaluation 
SMTC 5 400 003 乘客厢非金属零件曝晒试验 
SMTC 5 400 003 Non-Metallic Materials; Ex-
posure Test of Passenger Compartment Com-
ponents 
SMTC 5 400 006 非金属材料-干热气候下的
光照试验 
 
SMTC 5 400 006 Non-Metallic Materials Wea-
thering in Dry, Hot Climate 
SMTC 5 400 007 非金属材料-湿热气候下的
光照试验 
 
SMTC 5 400 007 Non-Metallic Materials Wea-
thering in Moist, Hot Climate 
SMTC 5 400 008 汽车内饰材料的燃烧特性 
 
SMTC 5 400 008 Materials for Vehicle Interiors; 
Burning Behavior; Material Requirements 
SMTC 5 400 014 汽车内饰塑料件耐刮擦性测
试方法 
 
SMTC 5 400 014 Plastic Interior Components; 
Testing of Scratch Resistance 
SMTC 5 500 001 汽车零件和材料中禁用/限
用危险物质 
 
SMTC  5 500 001  Automotive Prohi-
bited/Restricted Hazardous Sub-stances for 
Parts and Materials 
ISO 37 硫化橡胶或热塑性橡胶-拉伸应力应
变特性的测定 
 
ISO 37 Rubber, vulcanized or thermoplastic, 
Determination of tensile stress-strain properties 


SMTC 5 310 018—2017(V6) 
2 
© 上汽集团版权所有  秘密文件 注意保密 Copyright SAIC MOTOR Confidential 
 
ISO 105-A02 纺织品-色牢度试验-A02部分：
颜色变化评估的灰度 
ISO 105-A02 Textiles. Tests for Color Fastness. 
Part A02: Grey Scale for Assessing Change in 
Color 
ISO 178 塑料-弯曲性能的测定 
ISO 178 Plastics, Determination of flexural 
properties 
ISO 179-1 塑料-简支梁冲击性能的测定—
第1 部分：非通用仪器的冲击韧性试验 
ISO 179-1 Plastics, Determination of Charpy 
impact properties of the Simple Beam - Part 1: 
Non-instrumented impact test. 
ISO 291 塑料-调节和试验用标准大气 
 
ISO 291  Plastics. Standard atmospheres for 
conditioning and testing fourth edition 
ISO 527-1 塑料-拉伸性能的测定，第1 部
分，总则 
ISO 527-1 Plastics, Determination of tensile 
properties, Part 1: General principles 
ISO 1172 玻璃纤维增强塑料，浸渍，模塑与
复合，玻纤与矿物填料含量的测定 
ISO 1172 Textile glass-reinforced plastics, pre-
pregs, moulding compounds and laminates - 
Determination of the textile-glass and miner-
al-filler content 
ISO 1183-1 塑料-非泡沫塑料密度的测定方
法，第1部分：浸入法、液体比重法和滴定法 
ISO 1183-1 Plastics, Methods for determining 
the density of non-cellular plastics, Part 1: Im-
mersion method, liquid pyknometer method and 
titration method 
ISO 2039-1 塑料-硬度的测定，第1部分：球
压痕法 
ISO 2039-1 Plastics, Determination of hardness, 
Part 1: Ball indentation method 
ISO 3146 塑料-毛细管和偏振光显微镜法测
定半晶状聚合物的熔化性能(熔化温度或熔化区
域) 
 
ISO 3146 Plastics, Determination of melting 
behaviour (melting temperature or melting 
range) of semi-crystalline polymers by capillary 
tube and polarizing-microscope methods 
ISO 7619-1 硫化橡胶或热塑性橡胶-压痕硬
度的测定-第1 部分 
 
ISO 7619-1 Rubber, Vulcanized Or Thermop-
lastic Determination Of Indentation Hardness - 
Part 1 Durometer Method (shore Hardness) 
SAE J2527 用可控辐照度的氙弧装置加速照
射汽车外部材料的性能标准 
 
SAE J2527 Performance Based Standard for 
Accelerated Exposure of Automotive Exterior 
Materials Using A Controlled Irradiance Xe-
non-Arc Apparatus 
3 要求 Requirements 
3.1 样品和预处理要求 Sampling and conditioning requirements 
3.1.1 样品要求 Sampling requirements 
 
 
用于本标准所规定的测试试样，应当从成品
上取样。若遇到无法从成品上取样时，其样品制
备方法应当与SMPV中心实验室协商确定。为完成
试验，需要多个成品零件。 
 
The test samples stipulated in the Standard. 
Samples should be made from finished prod-
ucts. If samples can’t be made from finished 
products, sample preparation method should be 
determined through the negotiation with SMPV 
SCL. Several parts are required for complete 
testing. 
3.1.2 预处理 Conditioning 
 
 


SMTC 5 310 018—2017(V6) 
3 
© 上汽集团版权所有  秘密文件 注意保密 Copyright SAIC MOTOR Confidential 
 
试验前，测试样品必须在ISO 291标准气候条
件23℃,50% RH下至少放置48 h。 
 
The test specimens should be conditioned at 
23 °C，50%RH according to the ISO 291 at least 
48h before test. 
3.2 特性Feature 
3.2.1  在加强筋、增强区域和管接头处不允许存
在凹痕，填充玻纤的材料，其表面在触觉或视觉
上都不应出现瑕疵。 
 
3.2.1 Sink marks at the base of ribs, reinforce-
ments and pipe unions are not permitted. Mate-
rials containing glass fibers must exhibit a sur-
face that is free of imperfections both to the eye 
and the touch. 
3.2.2  成品件中的玻纤分布应均匀，在成品件的
不同部位所取的三个试样中的玻纤含量之差不应
超过1.0 %。 
 
3.2.2 The distribution of glass fibers throughout 
the component must be sufficiently uniform so 
that three specimens taken from different points 
on a finished part do not differ in glass fiber 
content by more than 1.0 %. 
3.3 基本要求 General Requirements 
3.3.1 外观 Appearance 
 
 
    成品件表面与内部不允许存在加工缺陷，如
熔接痕、缩孔、裂纹及类似缺陷。 
 
The surface and interior of the finished parts 
shall be free of flaws and processing defects, 
such as flow lines, voids, cracks or similar faults. 
3.3.2 颜色 Color 
 
 
按图纸，并符合 SMTC 5 400 002 的要求。  
According to SMTC5 400 002 and drawing. 
3.3.3 禁用/限用材料、避免使用的危险品 Avoidance of hazardous substances 
    必须符合 SMTC 5 500 001 的要求。 
 
According to SMTC 5 500 001. 
3.3.4 燃烧性能 Burning behavior 
 
 
必须符合 SMTC 5 400 008 的要求。 
 
According to SMTC 5 400 008 
3.3.5 散发特性 Emission behavior 
 
 
必须符合 SMTC 5 300 004 的要求(只针对内
饰零件)。 
 
According to SMTC 5 300 004（apply only to 
interior parts only） 
3.3.6 材料鉴定 Material identification 
 
 
红外光谱法或 DSC法。 
 
Infrared spectrometric or DSC method. 
3.3.7 光照性能 Lightfastness 
 
 


SMTC 5 310 018—2017(V6) 
4 
© 上汽集团版权所有  秘密文件 注意保密 Copyright SAIC MOTOR Confidential 
 
3.3.7.1 仅针对于材料应用于内饰产品。试验按
照SMTC 5 400 003，光照周期按照下列规定： 
A. 在非阳光直接照射区域中的构件为三个
光照周期； 
B. 在阳光直接照射区域中的构件为五个光
照周期（例如：车门胸区）； 
C. 在阳光强烈照射区域中的构件为八个光
照周期（例如：后搁板） 
 
3.3.7.1 Color fastness test only for the materials 
used in the interiors products. The test is ac-
cording to SMTC 5 400 003. And the test peri-
odicity  defined as  
A. 3 periods of exposure for components 
in areas subject to indirect sun radia-
tion; 
B. 5 periods of exposure for components 
in areas subject to direct sun radiation 
(e.g., door upper trim); 
C. 8 periods of exposure for components 
in areas subject to the highest sun 
radiation (e.g., rear shelf). 
3.3.7.2 要求：灰色牢度等级  4，按照ISO105 - 
A02，目视外观不得出现缺陷和颜色等明显变化。 
 
3.3.7.2 Requirement: Gray-scale level ≥ 4 ac-
cording to ISO105-A02. No significant changes 
in color and other defects. 
3.3.8 耐候性能 Weathering performance 
 
 
仅针对于材料应用于外饰产品。试验方法见
表1，优先选用方法D。要求：灰色牢度等级  4，
按照ISO105-A02，目视外观不得出现缺陷和颜色
等明显变化。 
 
Only for the materials used in the exteriors 
products. The test methods shown in table 1. 
Method D is preferred.Requriement: Gray-scale 
level ≥ 4 according to ISO105-A02. No signifi-
cant changes in color and other defects. 
表1 耐候性能试验方法/Table 1 Weathering performance test methods 
方法 
Method 
试验标准 
Test standard 
试验总时间/总能量 
Total test time/ total test energy 
备注 
Remark 
方法D 
Method D 
SAE J2527 
试验总能量2500kJ/m2  
Total test energy 2500kJ/m2 
选用扩展UV滤光片 
Extended UV filters 
方法E 
Method E 
SMTC 5 400 006 
试验总时间1500h 
Total test time 1500h 
两项试验都需进行 
Both test are required 
SMTC 5 400 007 
试验总时间1600h 
Total test time 1600h 
 
3.3.9 耐老化特性 Aging resistance 
 
 
A.全球车型:成品件在150℃干燥箱中（内外饰
≥400h；底盘≥700h；机舱近车身≥700h；机舱
发动机上≥1000h）,冷却至23℃ 后零件不允许有
脆化现象。 
 
A. Global type: Finished parts shall be aged at 
150°C in a desiccator（Interior and exterior ≥ 
400h; chassis ≥ 700h; cabin near the body ≥ 
700h; cabin engine ≥ 1000h）. After the test 
parts are not allowed embrittlement to cool 
down to 23°C. 
B.国内车型:成品件在150℃干燥箱中（内外饰
≥168h；底盘≥336h；机舱近车身≥336h；机舱
发动机上≥700h）,冷却至23℃ 后零件不允许有
脆化现象。 
 
B. China type: Finished parts shall be aged at 
150°C in a desiccator（Interior and exterior ≥ 
168h; chassis ≥ 336h; cabin near the body ≥ 
336h; cabin engine ≥ 700h）. After the test parts 
are not allowed embrittlement to cool down to 
23°C. 


SMTC 5 310 018—2017(V6) 
5 
© 上汽集团版权所有  秘密文件 注意保密 Copyright SAIC MOTOR Confidential 
 
3.3.10 高温性能 Elevated-temperature behavior 
若图纸或认可无其它规定，则采用90℃。对
于接受更强阳光照射的内饰件，如：仪表板，门
板上装饰板则采用110℃。时间：24h。要求：表
面无缺陷，功能无失效。 
 
Temperature unless otherwise stated in the 
drawing or release is 90°C. This temperature is 
110°C for those vehicle passenger compartment 
parts that are exposed to a higher level of sun 
radiation, such as on the dashboard or upper 
edge moldings of the door panel. Dura-
tion:24h.Requirement：no surface defects, 
function without failure. 
3.3.11 低温性能 Low temperature behaviour  
 
若图纸或认可无其它规定，则采用-40℃。时
间：24h。按SMTC 5 400 030，落球试验应至少3
个平整试样，油漆或皮纹面向上；球重880g；落
球高度650mm。要求：不断，不裂。 
 
Temperature unless stated in the drawing or 
release is -40°C. Duration: 24h. Ball drop test 
according to SMTC 5 400 030 with at least three 
plane part, painted or grained top surface. Ball 
weight is 880g; ball drop height is 
650mm. Requirement：No fracture, no cracking. 
3.3.12 抗大气暴露 Resistance to open-air weathering 
抗大气暴露应符合SMTC 5 400 001 标准。 
 
Resistance to open-air weathering acc. to 
SMTC 5 400 001. 
3.4 标识 Identification 


SMTC 5 310 018—2017(V6) 
6 
© 上汽集团版权所有  秘密文件 注意保密 Copyright SAIC MOTOR Confidential 
 
成品件标识如下： 
a) PP，注塑成型，EPDM（三元乙丙橡胶）
改性，添加滑石粉（25 %），紫外线稳定，
高抗冲击:  
5 310 018 - 1 >PP+EPDM-TD25<； 
b) PP，注塑成型，EPDM（三元乙丙橡胶）
改性，添加滑石粉或矿物（30%），紫外线
稳定： 
5 310 018 - 2 >PP+EPDM-TD30< 或  
>PP+EPDM-MD30<； 
c) PP，注塑成型，EPDM（三元乙丙橡胶）
改性，添加滑石粉（10%），紫外线稳定： 
5 310 018 - 3 >PP+EPDM-TD10<； 
d) PP，注塑成型，EPDM（三元乙丙橡胶）
改性，添加滑石粉（15%），玻璃纤维
（15%），（能见区零件要求紫外线稳定）： 
5 310 018 - 4 
>PP+EPDM-(TD15+GF15)<； 
e) PP，注塑成型，EPDM（三元乙丙橡胶）
改性，添加滑石粉（20 %），紫外线稳定，
高抗冲击:  
5 310 018 - 5 >PP+EPDM-TD20<； 
 
Finished parts identification: 
a) 
PP, injection molded, modified with 
EPDM, with talc additive (25%), UV 
stabilized, high impact resistant: 
5 310 018-1 >PP+EPDM-TD25<; 
b) 
PP, injection molded, modified with 
EPDM, with talc additive or 
alternatively with mineral additive 
(30%), UV stabilized: 
5 310 018-2> PP+EPDM-TD30 <, 
or >PP+EPDM-MD30<; 
c) 
PP, injection molded, modified with 
EPDM, with talc additive (10%),UV 
stabilized: 
5 310 018-3 >PP+EPDM-TD10<; 
d) 
PP, injection molded, modified with 
EPDM, talcum-reinforced 
(15%),glass-fiber reinforced (15%), 
(UV stabilization is required for parts in 
the visible area): 
5 310 018-4 
>PP+EPDM-(TD15+GF15)<; 
e) 
PP, injection molded, modified with 
EPDM, with talc additive (20%), UV 
stabilized, high impact resistant: 
5 310 018-5 >PP+EPDM-TD20<; 
3.5 测试结果评估 Test result evaluation 
所要求的数值适用于每次测量。 
 
The required numerical values apply to each 
individual measurement. 
3.6 材料物理性能要求 Material Physical Properties Requirement 
材料物理性能要求见表2。 
 
Material physical properties requirement see 
Table 2. 


SMTC 5 310 018—2017(V6) 
7 
© 上汽集团版权所有  秘密文件 注意保密 Copyright SAIC MOTOR Confidential 
 
表2 各类PP 材料物理性能要求/Table 2 All kinds of PP material physical properties requirements 
材料 
Material  
密度g/cm3 
根据 ISO 
1183-1浮
力法 
Density 
acc. to ISO 
1183-1 
buoyancy 
method 
灼烧残渣% 
根据 ISO 
1172 
Ignition 
residue 
acc. to ISO 
1172 
熔融温度℃ 
根据 ISO 
3146  
Melting 
tempera-
ture acc. to 
ISO 3146 
球压硬度
MPa 
根据 ISO 
2039-1 
Ball in-
dentation 
hardness 
acc. to 
ISO 
2039-1 
硬度 
邵D 
根据
ISO 
7619-1 
Hard-
ness 
Shore 
D acc 
to ISO 
7619-1 
屈服应力
MPa 
根据ISO 
527-1，见
3.7.1部分 
Yield 
stress acc. 
to ISO 
527-1, see 
Section 
3.7.1 
拉伸强度
MPa 
根据ISO 
527-1，见
3.7.1部分 
Tensile 
strength 
acc. to 
ISO 
527-1, 
see Sec-
tion 3.7.1 
断裂伸长
率% 
根据ISO 
527-1，见
3.7.1部分 
Elonga-
tion at 
tear acc. 
to ISO 
527-1, 
see Sec-
tion 3.7.1 
缺口冲击kJ/m2 
干态根据 ISO 
179-1，见3.7.2部分 
Notched impact 
strength dry acc. to 
ISO 179-1, see 
Section 3.7.2 
弯曲强度
MPa 
根据
ISO178 
见3.7.3部
分 
Flexural 
strength 
acc. to ISO 
178, see 
Section 
3.7.3 
耐刮擦性
DL 
根据 
SMTC 5 
400 014。 
Scratch 
resistance 
acc. to 
SMTC 5 
400 014. 
耐清洁剂、密封剂和接触
媒质性（材料适用性基础
测试） 
Resistance to detergents 
and sealants as well as 
contact media (for basic 
test of material suitabili-
ty). 
5 310 018 – 1 
>PP+EPDM-TD25
< 
1.09 ± 0.02 
25 ± 2 
≥ 160 
37 - 46 
- 
≥ 12 
- 
≥ 20 
无破裂，允许局部破
裂 
no fracture, partial 
fracture permissible 
≥ 21 
≤ 1.5（仅适
用于可见零
件或车内可
能受到划伤
的零件）。 
≤ 1.5 (ap-
plies only 
to visible 
parts or 
parts 
subject to 
scratching 
in the ve-
hicle inte-
rior). 
部件应耐以下媒质：密封
剂、密封剂去除剂、汽油、
柴油机燃料、发动机润滑
油、通用润滑脂、商业汽
车清洁护理产品（如 5% 
清洁剂溶液）、工业级除
尘剂、漆面清洁剂和油漆
密封剂。不得有任何变化，
如溶解、膨胀、变色和/或
开裂的迹象。 
The parts shall be 
resistant to the following 
media sealant, sealant 
remover, gasoline, diesel 
fuel, engine oil, general 
purpose grease, 
commercial car cleaning 
and care products such 
as 5% detergent solution, 
industrial grade dust 
remover, paint cleaner 
and paint sealant. There 
shall be no changes, 
such as a signs of 
dissolving, swelling, 
discoloration and/or 
cracking. 
5 310 018 – 2 
>PP+EPDM-TD30
< 或 
>PP+EPDM-MD30
< 
1.13 ± 0.02 
30 ± 3 
50 - 58 
- 
≥ 17 
- 
无破裂，允许局部铰
链型破裂 
no fracture, partial 
to hinge type 
fracture permissible 
≥ 28 
5 310 018 – 3 
>PP+EPDM-TD10
< 
0.99 ± 0.02 
10 ± 2 
- 
38 - 45 
≥ 6 
- 
≥ 245 
无破裂 
no fracture 
- 
5 310 018 – 4 
>PP+EPDM-(TD1
5+GF15)< 
1.13 ± 0.02 
30 ± 3 
78 - 90 
- 
- 
≥ 33 
- 
无破裂，允许局部铰
链型破裂 
no fracture, partial 
to hinge type 
fracture permissible 
- 
5 310 018 – 5 
>PP+EPDM-TD20
< 
1.08 ± 0.02 
20 ± 2 
- 
53 - 59 
- 
- 
- 
无破裂，允许局部铰
链型破裂 
no fracture, partial 
to hinge type 
fracture permissible 
- 


SMTC 5 310 018—2017(V6) 
8 
© 上汽集团版权所有  秘密文件 注意保密 Copyright SAIC MOTOR Confidential 
 
3.7 实验备注 Notes on testing 
 
 
3.7.1 屈服应力、拉伸强度、断裂伸长率 Yield stress, tensile strength and elongation at tear 
根据ISO 527-2，样品型号为5A；试验速度 
50mm/min。 
 
Test according to ISO 527-2, specimen type 5A, 
test rate 50 mm/min. 
3.7.2 缺口冲击 Notched impact strength 
 
 
试验符合ISO179-1；偏差试样长度：(50±1)
毫米；宽度：(6±0.2)毫米；厚度符合成品零件厚度
（最大达到4毫米）；支撑分离：40毫米；试验装置：
摆锤式冲击试验机 4J。试样宽边有一个0.8毫米宽
的U形切口。切口深度应较试样厚度的1/3。与切口
底部相接的边，其曲率半径必须小于0.1毫米。如果
是从一侧有颗粒或油漆的模塑零件上取的试样，应
在试样的颗粒或油漆侧开口，并且在放置到支架上
时，切口中央应对准冲击面的中央，从而使切口不
在冲击方向上。 
 
Impact resistance test (broadside impact) ac-
cording to ISO 179-1; deviating specimen length: 
(50 ±1) mm; width: (6 ± 0.2) mm; thickness ac-
cording to finished part thickness (up to max.4 
mm); support separation: 40 mm; test apparatus: 
pendulum impact tester 4J. The specimens are 
given a 0.8 mm wide U-shaped notch on the 
broad side. The notch depth shall be 1/3 the 
specimen thickness. The edges adjoining the 
base of the notch must have a curvature radius 
of < 0.1 mm. Specimens taken from molded 
parts with one-sided graining or paint shall be 
notched on the grained or painted side and 
placed on the support so that the center of the 
notch is exactly in the center of the striking plane 
and the notch is turned away from the direction 
of impact. 
3.7.3 弯曲强度 Flexural strength 
 
 
在ISO 178所规定的最大力条件下测定弯曲
强度，但是试样：长度（501）mm，宽度（100.6）
mm，厚度按照产品厚度（最大为4 mm）；跨距
40 mm；试验速度（141）mm/min，支承半径
1.0 mm到1.2 mm。如果是从一面带有皮纹或油漆
的成品件上取下的试样，在将其放置到试验机支
架上时，应使未带皮纹或未油漆的一面被拉伸。
在不同温度下试验部件强度时，应将试样在测量
设备（例如：带有弯曲试验吊架的拉伸试验机）
的恒温室中放置30分钟。接着将恒温室暂时打开，
并将第一批试样放置在支架上。在再次调温15分
钟之后进行测量。每次试验必须使用5个试样。 
 
Determination of flexural stress at maximum load 
acc. to ISO 178; specimen: length (50±1) mm, 
width (10±0.6) mm, thickness acc. to the prod-
ucts thickness (max. 4 mm); support separation 
40 mm; test rate (14 ± 1) mm/min, support radius 
1.0 to 1.2 mm. Specimens taken from finished 
parts grained on one side shall be positioned on 
the support of the test equipment so that the 
non-grained side is subjected to tensile stress. 
In order to test the component strength at dif-
ferent temperatures the specimens shall be 
placed in the tempering chamber of the mea-
suring device for 30 min. (e.g. tensile test ma-
chine with bending hanger). Subsequently, the 
chamber shall be opened shortly to position the 
first specimen on the support. The measurement 
is taken after a further tempering period of at 
least 15 min. Five samples shall be tested each 
time. 
4  分级编码体系 Coding System 
 
 
本标准分级编码将和其他文档相关联，图纸，
VTS, CTS 更多如下： 
试验按SMTC 5 310 018–Ⅰ–Ⅱ–Ⅲ 
Ⅰ：参考章节3.3.7.1 中A,B,C 要求和3.3.8 
D,E 要求，选择其中一个代码 
 
This standard shall be referenced in other docu-
ments, drawings, etc., as follows: 
Test to SMTC 5 310 018 –Ⅰ–Ⅱ–Ⅲ 
Ⅰ: According to section 3.3.7.1 A,B,C and section 
3.3.8 D,E, choose a single code.
