Repository: kujaxr/obsidian-vault

File: 材料工程师/SMTC 5 310 021 ABS成品件材料要求Material requirements of ABS polymer, finished parts(110620).pdf.md
# SMTC 5 310 021 ABS成品件材料要求Material requirements of ABS polymer, finished parts(110620).pdf

上汽股份有限公司技术中心企业技术标准 
Enterprise  Technical  Standard  of  SAIC  Motor  Technical  Center 
SMTC
SMTC 5 310 021－2011（V1）
 
 
ABS 成品件材料要求 
Material requirements of ABS polymer, finished parts 
 
 
 
 2011-06-20  发布/Issue 
 2011-06-21  实施/Implementation
上汽股份技术中心技术标准化委员会 
Technical Standardization Committee of SAIC Motor Technical Center    
发
布
Issue


  SMTC 5 310 021－2011（V1） 
 
2 
 前    言 
为规范ABS成品件的材料要求，保证SMPV在设
计、质保、采购商、供应商间的沟通及质量评估
各环节中材料的要求，特制定本标准。 
本标准由材料分标委提出。 
本标准由SMTC技术标准化委员会批准。 
本标准由标准化工作组归口管理。 
本标准起草部门：质量保证部。 
本标准主要起草人：殷丰庆。 
本标准于2011年06月20日首次批准发布，
2011年06月21日实施。 
 
 
Foreword 
 
 
The Standard is hereby formulated to 
enable SMTC to effectively control material  
requirements of ABS polymer, finished 
parts, and provide material basis for the 
communication and quality evaluation of 
design, quality control, purchasers, and 
suppliers of passenger cars of SMTC.  
The Standard is brought forth by Ma-
terial Sub-standard Committee. 
The Standard is approved by Technical 
Standardization Committee of SMTC. 
The Standard is under the direct ad-
ministration of Standardization Work Team. 
The Standard is drafted by: Central Lab 
of Quality Control Department  
The drafter of the Standard: Yin 
Fengqing 
The Standard is approved and issued 
on Jun.20, 2011 for the first time, and im-
plemented on Jun.21, 2011. 
 


  SMTC 5 310 021－2011（V1） 
 
3 
ABS 聚合物成品件材料要求 
Material requirements of 
ABS polymer, finished 
parts 
1 范围 
本标准规定了ABS聚合物的成品件材料要
求。 
本标准适用于ABS聚合物的成品件的材料性
能。 
1  Scope  
The Standard stipulates material re-
quirements of ABS polymer, finished parts. 
This standard applies to the material re-
quirements of ABS polymer, finished parts. 
2 规范性引用文件 
下列文件中的条款通过本标准的引用而成
为本标准的条款。凡是注日期的引用文件，其随
后所有的修改单（不包括勘误的内容）或修订版
均不适用于本标准，然而，鼓励根据本标准达成
协议的各方研究是否可使用这些文件的最新版
本。凡是不注日期的引用文件，其最新版本适用
于本标准。 
 
2  Normative references 
The 
following 
normative 
documents 
contain provision which, through reference in 
this text, constitute provisions of this stan-
dard. For dated reference, subsequent 
amendments to, or revisions of, any of these 
publications do not apply (exclude the cor-
rection), but parties to agreements based on 
this standard are encouraged to investigate 
the possibility of applying the most recent 
editions of the standards. For undated ref-
erences, the latest edition of the normative 
document referred to applies. 
SMTC 90007  汽车塑料件、橡胶件和热塑性
弹性体件的材料标识与标记 
SMTC 90007  Material Identification 
and Marking of Automotive Plastic, Rubber 
and Thermoplastic Elastomer Parts 
SMTC 90008  汽车零件和材料中禁用/限用
危险物质 
SMTC 
90008 
Automotive 
prohi-
bited/restricted 
 
hazardous 
substances 
parts and materials  
SMTC 5 300 005 内饰件散发性能要求 
SMTC 5 300 005 Components in Pas-
senger Compartment; Emission Behavior 
SMTC 5 400 002 汽车内饰件颜色评估标准
SMTC 5 400 002 Components of the 
Vehicle Interior Trim; Colorimetric Evaluation
SMTC 5 400 003 非金属材料；汽车内部空
间部件的辐照试验 
SMTC 5 400 003 Non-Metallic Materials; 
Exposure Test of Passenger Compartment 
Components 
SMTC 5 400 008 内饰材料；燃烧性能 
SMTC 5 400 008 Burning Behavior of 
Automotive Interior Trim Material 
ISO 291 气候及其技术应用；标准气候 
ISO291 Climate and Its Technical Ap-
plication 
ISO 306 塑料-热塑性塑料材料-vicat软化
温度确定 
ISO 306 PLASTICS - THERMOPLAS-
TIC MATERIALS - DETERMINATION OF 
VICAT SOFTENING TEMPERATURE (VST)
ISO 1183-1 塑料.非泡沫塑料的密度测定
方法.第1部分:浸渍法,液体比重瓶法和滴定法 
ISO 1183-1 Plastics - Methods for de-
termining the density of non-cellular plastics - 
Part 1: Immersion method, liquid pyknometer 
method and titration method 
    DIN 53497 塑料的检验.在没有外部机械应
力条件下.对热塑性模塑材料成形件的热贮存试
验 
 
DIN 53497 Testing of Plastics; Hot Sto-
rage Test on Mouldings Made of Thermop-
lastic Moulding Materials without External 


  SMTC 5 310 021－2011（V1） 
 
4 
Mechanical Stressing
    DIN 53505 橡胶试验.肖氏(Shore)A和D硬
度试验 
 
DIN 53505 Rubber test，Shore A and D 
hardness test 
DIN EN 20105-A02 纺织品. 色牢度试验。
第A02部分：评定染色用灰色样卡 
DIN EN 20105-A02 Textiles - Tests for 
Color Fastness - Part A02: Grey Scale for 
Assessing Change in Color 
DIN EN ISO 179-1 塑料 摆锤式冲击特性的
测定  第1部分:非仪器冲击试验 
DIN EN ISO 179-1 Plastics - Determina-
tion of Charpy Impact Properties - Part 1: 
Non-Instrumented Impact Test 
DIN EN ISO 2039-1 塑料.硬度的测定.
第1部分:球压痕硬度 
DIN EN ISO 2039-1 Determination of 
hardness - Part 1: Ball Indentation  hard-
ness  
3 材料类型 
 
3 
Types 
3.1 SMTC 5310 021 无尾标  
3.1 SMTC 5 310 021, Type without index
     高冲击韧性，适用于易于注塑的零件，例
如：座椅侧面内饰。 
    High impact resistant ABS graft polymer, 
for injection molded parts which are easy to 
manufacture, e.g. seat side trim panels.
3.2 SMTC 5310 021 A尾标 
3.2 SMTC 5 310 021, Type A
耐热变形温度达90 ℃，适用于形状与结构
可以承受较高热负荷的零件，例如：散热器格栅。
ABS graft polymer with dimensional 
stability up to 90 °C for parts that are subject 
to greater heat load due to shape and de-
sign, e.g. radiator guard. 
3.3 SMTC 5310 021 B尾标 
3.3  SMTC 5 310 021, Type B
耐热尺寸稳定性达100 ℃，适用于安装位
置要求提高材料耐热性能的部件，例如：手套箱
盖板。 
ABS graft polymer with dimensional 
stability up to 100 °C for parts the fitting po-
sition of which requires greater dimensional 
stability under heat, e.g. glove compartment 
lid. 
4 一般要求 
4  General requirements 
4.1 外观要求 
4.1
Appearance requirements
成品件表面与内部必须完全没有像流线、裂
纹、缩孔等类似空缺位置和制造缺陷。只有当凹
陷不影响功能与外观和/或可安装性时，才允许
在筋条与加强筋的安装范围内有凹陷。成品件必
须可以保障无缺陷安装。在仓储与使用后，不允
许出现非抗静电的塑料所特有的积尘现象。 
    Surface and interior of the finished parts 
shall be free of flaws and processing defects 
such as flowlines, voids, cracks or similar 
faults. Sink marks at the base of ribs and 
reinforcements are permissible only if they 
do not adversely affect either the function or 
appearance and/or assembly of the part. The 
finished parts shall permit proper assembly. 
After storage and use, they shall not exhibit 
the dust accumulation which is characteristic 
for non-antistatic plastics. 
4.2 颜色 
4.2  Color
按图纸，并符合SMTC5 400 002的要求。 
According to SMTC5 400 002 and 
drawing. 
4.3 禁用/限用材料、避免使用的危险品 
4.3  Avoidance of hazardous substances
必须符合SMTC 90008的要求。 
According to SMTC 90008. 


  SMTC 5 310 021－2011（V1） 
 
5 
4.4 要求的有效性 
4.4  Validity of requirements 
所有规定的要求数值适用于每一次测量。 
The numerical values apply to each in-
dividual measurement. 
4.5 材料代号 
4.5  Material code 
每种材料应当符合SMTC 90007中的标识。 
According to SMTC 90007. 
4.6 散发特性 
4.6
Emission behavior
必须满足SMTC5 300 005的要求。 
According to SMTC 5 300 005. 
4.7 燃烧性能 
 
4.7  Burning behavior
按照SMTC5 400 008执行。 
 
According to SMTC5 400 008 
4.8 取样要求 
4.8  Sampling requirements 
用于本标准所规定的测试试样，应当从成品
上取样。若遇到无法从成品上取样时，其样品制
备方法应当与SMPV 中心实验室协商确定。 
Be used for test samples stipulated in 
the Standard. Samples should be made from 
finished products. If samples can not be 
made from finished products, sample prep-
aration 
method 
should 
be 
determined 
through the negotiation with SMPV QAL. 
4.9 状态调节 
4.9  Conditioning
试验前，样品必须在ISO291 23/50的标准气
候下至少放置24 h。 
Before the test, samples should be 
placed for at least 24 hours in the standard 
climate of ISO291 23/50. 
5 材料要求 
 
5  Material requirements 
材料要求见表1。 
Material requirements according to table 
1. 
表1  材料要求 
Table 1  Material requirements 
序号 
No 
试验项目 
Item 
测试方法 
Test Method  
额定值 
Requirement 
无尾标 
Type without index
A尾标 
Type A 
B尾标 
Type B 
1 
密度 
Density  
ISO 1183-1 
1.04～1.08g/cm3 
1.04～1.08g/cm3 
1.04～1.08g/cm3 
2 
球压痕硬度 
Ball indentation 
hardness 
DIN EN ISO 2039-1
及6.1 
acc to DIN EN ISO 
2039-1 and 6.1
≥80N/mm2 
≥90N/mm2 
≥110N/mm2 
3 
肖氏D硬度 
只有当球压痕硬度
不可测量时，才适合
此要求 
Shore D 
The requirement 
only applies if the 
ball indentation 
hardness cannot be 
measured 
DIN 53505-D，读数
时间3秒 
acc. to DIN 53 
505-D, measure-
ment 
time 3 s 
77±3 
78±3 
79±3 


  SMTC 5 310 021－2011（V1） 
 
6 
表1  材料要求(续) 
Table 1 material requirements(continued) 
序号 
No 
试验项目 
Item 
测试方法 
Test Method  
额定值 
Requirement 
无尾标 
Type without index
A尾标 
Type A 
B尾标 
Type B 
4 
简支梁缺口冲击强
度 
Notched impact 
strength 
按照DIN EN ISO 
179-1及6.2 
Acc. to DIN EN ISO 
179-1 and 6.2 
≥9KJ/m2 
≥7KJ/m2 
≥5KJ/m2 
5 
简支梁冲击强度 
impact strength 
按照DIN EN ISO 
179-1及6.2 
Acc. to DIN EN ISO 
179-1 and 6.2 
无断裂 
No fracture  
≥30KJ/m2 
≥18KJ/m2 
6 
维卡软化温度 
Vicat temperature 
按照ISO 306 B50 
Acc. to ISO 306 
B50 
≥95℃ 
≥100℃ 
≥106℃ 
7 
高温性能 
Behavior at elevated temperature 
7.1 
(90 

 1) °C 
按照DIN53 497 及
6.3 
Acc. to DIN53 497 
and 6.3 
成品件既不允许具有脆化现象，也不允许
形状、颜色与表面有可见和/或有损功能的
变化。 
Finished parts shall exhibit neither brit-
tling nor other visible changes in shape, 
color or surface that could impair their 
function. 
—— 
7.2 
(100 

 1) °C 
按照DIN53 497 及
6.3 
Acc. to DIN53 497 
and 6.3 
—— 
—— 
成品件既不允许具
有脆化现象，也不
允许形状、颜色与
表面有可见和/或有
损功能的变化。 
Finished parts 
shall exhibit nei-
ther brittling nor 
other visible 
changes in shape, 
color or surface 
that could impair 
their function. 


  SMTC 5 310 021－2011（V1） 
 
7 
表1  材料要求(续) 
Table 1 Material requirements(continued) 
序号 
No 
试验项目 
Item 
测试方法 
Test Method  
额定值 
Requirement 
无尾标 
Type without index
A尾标 
Type A 
B尾标 
Type B 
8 
低温性能 
Low-Temperature 
Behavior 
(-40 

 1)℃,22+2h
在低温状态下，成品件必须保持功能完整，并且无损伤。在加
热至23 C 后，其不允许出现裂纹或其它损伤；特别要求参见图
纸。 
The finished parts shall maintain proper performance at low 
temperatures; there shall be no damage. They may not dis-
play cracks or other damages after heating to 23°C; For spe-
cial requirements see drawing. 
9 
耐光照性能 
（本要求只适用于
汽车内部的可见部
件或者是在图纸中
所要求的部件。暴露
周期的数量参照图
纸） 
Light fastness 
(Requirement ap-
plies only to visible 
parts in the vehicle 
interior or as speci-
fied in the drawing. 
Number of 
exposure periods 
acc. to drawing) 
按照SMTC 5 400 
003及6.4 
Acc. to SMTC 5 
400 003 and 6.4 
与交货状态相比，零件的表面不允许有变化，例如：颜色变化、
涂层粉化和/或裂纹现象。灰色标度等级4 根据DIN EN 20 
105-A02。 
The exposed surface shall not exhibit changes as compared 
to the as-received condition, such as change in color, chalking 
and/or cracking. Gray-scale level 4 acc. To DIN EN 20 
105-A02. 
6  试验要求 
 
6  Test requirements
6.1  球压痕硬度 
 
6.1 Ball indentation hardness
其测量至少要在三个（2020）mm的试件上进
行（每个试件测量两次），从单面作粒面处理的
成品件上制造的试件必须借助平面磨削仪去除
粒面。这样产生的平面用作支承面。测量在未加
工的背面进行，测量时间为十秒。 
 
    The measurements must be taken on at 
least three specimens measuring 20 x 20 
mm (2 measurements per specimen). The 
grained surface of specimens which have 
been 
taken 
from 
finished 
parts 
with 
one-sided graining shall be removed using a 
surface grinding machine. The flat surface 
created this way serves as contact surface. 
The measurement is taken on the untreated 
back. Measurement time 10 s. 
6.2  简支梁冲击强度 
6.2 Impact strength
按照 DIN EN ISO 179-1 的冲击抗弯试验
（较宽面上的冲击），但试验本体长（501）mm，
宽度（60）mm，厚度根据产品厚度（最大至4 mm）；
 
    Impact resistance test (broadside im-
pact) according to DIN EN ISO 179-1; de-
viating specimen length: (50 ± 1) mm, width: 


  SMTC 5 310 021－2011（V1） 
 
8 
支座间隔（支承宽度）：40 mm，试验仪器：摆
式冲击试验机4J。试件较宽侧有一个0.8 mm宽的
缺口。缺口深度为试件厚度的1/3。缺口底部所
形成的棱边，其圆半径必须<0.1 mm。从单面作
粒面处理的成品件上取下的试件应该在粒面处
理的那一面进行冲击。 
(6 ± 0.2 mm; thickness acc. to finished part 
thickness (up to max. 4mm); mounting flange 
spacing (support separation): 40 mm, test 
equipment: 4 J pendulum impact ester. The 
specimens are given a 0.8 mm wide notch on 
the broad side. The notch depth shall be 1/3 
the specimen thickness. The edges adjoining 
the notch root must have a curvature radius 
of < 0.1 mm. In the case of finished parts with 
one-sided graining, the specimen shall be 
notched on the grained side. 
6.3  高温性能 
 
6.3
Behavior at elevated temperature
热存放试验根据标11. 准 DIN 53 497 的方
法B，在安装状态下至少于两个整件中进行；存
放时间为（22+2）小时。 
 
Aging at elevated temperature accord-
ing to DIN 53 497, method B, to be per-
formed with at least 2 complete finished parts 
in as-installed position, (22 + 2) h. 
6.4  耐光照性能 
 
6.4
Light fastness
    如果在图纸中对光照周期数目未作规定，则
适用于下列规定： 
a)  在非阳光直接照射区域中的构件为三  
个光照周期； 
b)  在阳光直接照射区域中的构件为五个
光照周期（例如：车门胸区）； 
c)  阳光强烈照射区域中的构件为十个光
照周期（例如：后搁板）。 
 
    If the number of exposure periods is not 
defined in the drawing, the following rule ap-
plies: 
a)  3 periods of exposure for components 
in areas subject to indirect sun radia-
tion; 
b)  5 periods of exposure for components 
in areas subject to direct sun radiation 
(e.g., door upper trim); 
c) 10 periods of exposure for components 
in areas subject to the highest sun 
radiation (e.g., rear shelf).

File: 材料工程师/SMTC 5 310 021—2020（V7）.pdf.md
# SMTC 5 310 021—2020（V7）.pdf

 
© 上汽集团版权所有  秘密文件 注意保密 Copyright SAIC MOTOR Confidential 
SMTC 5 310 021－2020（V7） 
代替 SMTC 5 310 021－2018（V6） 
ABS 聚合物成品件材料要求 
Material requirements of ABS polymer, finished parts 
2020-11-29 发布/Issue                               2020-11-30 实施/Implementation 
 
 


 
SMTC 5 310 021—2020（V7） 
I 
© 上汽集团版权所有  秘密文件 注意保密 Copyright SAIC MOTOR Confidential 
 
 
为规范对汽车ABS 成品件材料要求，特制
定本标准。 
本标准是对SMTC 5 310 021－2018(V6)
的修订, 自本标准实施之日起废除SMTC 5 310 
021－2018(V6)。 
本标准与SMTC 5 310 021－2018(V6)相
比主要变化如下： 
——删除球压硬度要求。 
请注意本文件的某些内容可能涉及专利，上
汽集团不承担识别这些专利的责任。 
本标准由材料分标委提出。 
本标准由SMTC 技术标准化委员会批准。 
本标准由标准化工作组负责标准化审核及
归口管理。 
本标准起草部门：质量保证部。 
本标准主要起草人：孙晓晓、姜伟洪、尹建
伟、胡仁其。 
本标准于2011 年06 月20 日首次批准发
布，2011 年06 月21 日实施。本次为第6 次修
订。 
本版本所代替标准的历次版本发布情况为: 
——SMTC 5 310 021－2011(V1) 
——SMTC 5 310 021－2013(V2) 
——SMTC 5 310 021－2013(V3) 
——SMTC 5 310 021－2015(V4) 
——SMTC 5 310 021－2017(V5) 
——SMTC 5 310 021－2018(V6) 
 
 
 
 
 
 
This standard is established for ABS automo-
bile finished parts material requirements. 
 
This standard is a revision for SMTC 5 310 021
－2018(V6).This standard will replace SMTC 5 
310 021－2018(V6)from the implementation 
date. 
 
The main changes between this standard and 
SMTC 5 310 021－2018(V6)are as follows: 
—- delete the requirements of Ball indentation 
hardness;  
 
Please note that some contents in this stand-
ard may relate to patent rights, which SAIC 
Motor shall not be held responsible for identi-
fying any or all such patent rights. 
 
The Standard is brought forth by Material 
Sub-standard Committee. 
 
The Standard is approved by Technical 
Standardization Committee of SMTC. 
 
The Standardization Working Team is respon-
sible for the standardization approval and 
overall management of this standard. 
 
The Standard is drafted by: Central Lab of 
Quality Control Department  
 
The drafter of the Standard: Sun Xiaoxiao, 
Jiang Weihong, Yin Jianwei, Hu Renqi. 
 
The Standard is approved and issued on 
Jun.20, 2011 for the first time, and imple-
mented on Jun.21, 2011. This is the fifth revi-
sion.  
 
The versions superseded by this standard:  
——SMTC 5 310 021－2011(V1) 
——SMTC 5 310 021－2013(V2) 
——SMTC 5 310 021－2013(V3) 
——SMTC 5 310 021－2015(V4) 
——SMTC 5 310 021－2017(V5) 
——SMTC 5 310 021－2018(V6) 
前言Foreword 


 
SMTC 5 310 021—2020（V7） 
1 
© 上汽集团版权所有  秘密文件 注意保密 Copyright SAIC MOTOR Confidential 
 
ABS 聚合物成品件材料要求 
 
Material requirements of 
ABS polymer, finished parts 
1 范围 Scope 
   
本标准规定了ABS聚合物的成品件材料要
求。 
本标准适用于ABS聚合物的成品件的材料
性能。 
 
The Standard stipulates material requirements 
of ABS polymer, finished parts. 
 
This standard applies to the material require-
ments of ABS polymer, finished parts. 
 
2 规范性引用文件 Normative references 
  
下列文件对于本标准的应用是必不可少的。
凡是注日期的引用文件，仅注日期的版本适用于
本文件。凡是不注日期的引用文件，其最新版本
（包括所有的修改单）适用于本标准。 
 
 
The following referenced documents are in-
dispensable for the application of this stand-
ard. For dated references, only the edition 
cited applies. For undated references, the lat-
est edition of the referenced standard (includ-
ing all amendments) applies. 
SMTC 5 300 005 Components in Passenger 
Compartment; Emission Behavior 
SMTC 5 400 002 Components of the Vehicle 
Interior Trim; Colorimetric Evaluation 
SMTC 5 400 003 Non-Metallic Materials; Ex-
posure Test of Passenger Compartment 
Components 
SMTC 5 400 008 Burning Behavior of Auto-
motive Interior Trim Material 
SMTC 5 500 001 Automotive prohibit-
ed/restricted  hazardous substances parts 
and materials  
ISO 105-A02 Textiles - Tests for Color Fast-
ness - Part A02: Grey Scale for Assessing 
Change in Color 
ISO 179-1 Plastics - Determination of Charpy 
Impact Properties - Part 1: Non-Instrumented 
Impact Test 
ISO291 Plastics. Standard atmospheres for 
conditioning and testing fourth edition 
ISO 306 Plastics - Thermoplastic Materials - 
Determination Of Vicat Softening Temperature 
(Vst) 
ISO 868 Rubber test，Shore A and D hardness 
test 
ISO 1183-1 Plastics - Methods for determining 
the density of non-cellular plastics - Part 1: 
Immersion method, liquid pyknometer method 
SMTC 5 300 005 汽车内饰零件散发性能要
求 
 
SMTC 5 400 002 汽车内饰件颜色评估标准  
SMTC 5 400 003 非金属材料；汽车内部空
间部件的辐照试验 
 
SMTC 5 400 008 汽车内饰零件材料燃烧性
能 
 
SMTC 5 500 001  汽车零件和材料中禁用/
限用危险物质 
 
ISO 105-A02 纺织品. 色牢度试验。第A02
部分：评定染色用灰色样卡 
 
ISO 179-1 塑料 摆锤式冲击特性的测定  
第1部分:非仪器冲击试验 
 
ISO 291 塑料 调节和试验用标准大气 
 
ISO 306 塑料-热塑性塑料材料-vicat软化
温度确定 
 
    ISO 868 橡胶试验.肖氏(Shore)A和D硬度
试验 
 
ISO 1183-1 塑料.非泡沫塑料的密度测定
方法.第1部分:浸渍法,液体比重瓶法和滴定法 
 
ISO 2039-1 塑料.硬度的测定.第1部分:球
压痕硬度 
 


 
SMTC 5 310 021—2020（V7） 
2 
© 上汽集团版权所有  秘密文件 注意保密 Copyright SAIC MOTOR Confidential 
 
and titration method 
ISO 2039-1 Determination of hardness - Part 
1: Ball Indentation  hardness  
3 要求 Requirements 
   
3.1 样品和预处理要求 Sampling and conditioning requirements 
3.1.1  样品要求 Sampling requirements 
用于本标准所规定的测试试样，应当从成品
上取样。若遇到无法从成品上取样时，其样品制
备方法应当与SMPV中心实验室协商确定。为完成
试验，需要多个成品零件。 
 
 
The test samples stipulated in the Standard. 
Samples should be made from finished prod-
ucts. If the samples can’t be made from fin-
ished products, sample preparation method 
should be determined through the negotiation 
with SMPV SCL. Several parts are required for 
complete testing. 
3.1.2 预处理 Conditioning 
试验前，样品必须在ISO 291 23/50的标准气
候下至少放置24 h。 
 
 
Before the test, samples should be placed for 
at least 24 hours in the standard climate of 
ISO 291 23/50. 
 
3.2  基本要求 General Requirements 
  
3.2.1  外观 Appearance 
成品件表面与内部不允许存在加工缺陷，如
熔接痕、缩孔、裂纹及类似缺陷。 
 
 
The surface and interior of the finished parts 
shall be free of flaws and processing defects, 
such as flow lines, voids, cracks or similar 
faults. 
3.2.2 颜色 Color 
按图纸，并符合 SMTC 5 400 002 的要求。 
 
 
According to SMTC5 400 002 and drawing. 
3.2.3 禁用/限用材料、避免使用的危险品 Avoidance of hazardous substances  
    必须符合 SMTC 5 500 001 的要求。 
 
According to SMTC 5 500 001. 
3.2.4 燃烧性能 Burning behavior 
必须符合 SMTC 5 400 008 的要求。 
 
 
According to SMTC 5 400 008 
3.2.5 散发特性 Emission behavior 
必须符合 SMTC 5 300 004 的要求(只针对
内饰零件)。 
 
 
According to SMTC 5 300 004（apply only to 
interior parts only） 
3.2.6  材料鉴定 Material identification 
红外光谱法或 DSC法。 
 
 
 
Infrared spectrometry or DSC method. 


 
SMTC 5 310 021—2020（V7） 
3 
© 上汽集团版权所有  秘密文件 注意保密 Copyright SAIC MOTOR Confidential 
 
3.2.7 光照性能 Light fastness 
    仅针对于材料应用于内饰产品。试验按照
SMTC 5 400 003。要求：灰色牢度等级≥4，按
照ISO 105-A02，目视外观不得出现缺陷和颜色
等明显变化。光照周期按照表1规定： 
 
Color fastness test applies only for the materi-
als of interiors parts. The test is according to 
SMTC 5 400 003. Requirements: Gray-scale 
level ≥4 according to ISO 105-A02. No sig-
nificant changes in color and other defects. 
The test requirements defined as Table 1. 
 
表1 内饰零件光照分级要求  
Table 1  Light fastness requirements for interior parts 
区域 
周期 Periods 
A-全球车型 
Global models 
B-国内车型 
Native models 
阳光直射区域（腰线以上） Direct sunlight expose area (above the waist line) 
5 
4 
阳光直射区域（衣帽架区域） Direct sunlight expose area (rear parcel shelf 
area) 
10 
8 
阳光直射区域（方向盘区域）Direct sunlight expose area (steering wheel 
area) 
6 
5 
非直射区域 Non-direct sunlight expose area 
3 
2 
间接可见区域（行李厢、手套箱等打开可见区域） Indirect eyeable area (trunk 
floor carpet, glove box and others which can be seen after opening up) 
2 
1 
注1: 表中的周期数为无色玻璃汽车内饰所需最小周期数。 
Note 1: The periods in the table recommended for a vehicle with colorless glass. 
注2: 表中的周期数仅为推荐值，具体周期数参见 
零件图纸或相关技术要求。 
Note 2: The periods in the table are recommended, detail acc. to the drawing or related part requirements. 
 
3.2.8  高温性能 Elevated-temperature behavior 
3.2.8.1  若图纸或认可无其它规定，则: 
A) I尾标：高温存放90℃，时间:24小时。  
B) II尾标：高温存放90℃，时间:24小时。  
C) III尾标：高温存放100℃，时间:24小时。 
 
3.2.8.1  If the storing temperature is not in-
cluded in the drawing or other release: 
A. Type I: The storing temperature is 
90 °C. Duration: 24hours. . 
B. Type II: The storing temperature is 
90 °C. Duration: 24hours. 
C. Type III: The storing temperature is 
100 °C. Duration: 24hours. 
3.2.8.2  要求：表面无缺陷，功能无失效。 
 
3.2.8.2  Requirement: no surface defects, 
function without failure. 
3.2.9  低温性能 Low temperature behaviour 
若图纸或认可无其它规定，则-40℃。时间：
24h。要求：表面无缺陷，功能无失效。 
 
Temperature unless otherwise stated in the 
drawing or release is -40°C. Duration: 24h. 
Requirement：No surface defects, function 
without failure. 
3.3  材料物理性能要求 Material Physical Properties requirement 
材料物理性能要求见表2。 
 
Material physical requirement shown in table 
2. 


 
SMTC 5 310 021—2020（V7） 
4 
© 上汽集团版权所有  秘密文件 注意保密 Copyright SAIC MOTOR Confidential 
 
 
表2  材料物理性能要求 
Table 2 Material physical properties requirement 
序号 
No 
试验项目 
Item 
测试方法 
Test Method 
额定值 
Requirement 
I尾标 
Type I 
II尾标 
Type II 
III尾标 
Type III 
1 
密度, g/cm3 
Density  
ISO 1183-1  
1.04～1.08  
1.04～1.08 
1.04～1.08 
2 
简支梁缺口冲击强
度，KJ/m2 
Notched impact 
strength 
ISO 179-1 
≥9  
≥7  
≥5 
3 
简支梁冲击强度，
KJ/m2 
impact strength 
ISO 179-1 
无断裂 
No fracture  
≥29  
≥17  
4 
维卡软化温度 
Vicat softening 
temperature  
ISO 306 B/50 
≥93℃ 
≥98℃ 
≥105℃ 
5 
耐光照性能 
（本要求只适用汽
车内部的可见部件） 
Light fastess (Re-
quirement applies 
only to visible parts 
in the vehicle inte-
rior.) 
SMTC 5 400 003及
章节第3.1.7 
Acc. to SMTC 5 400 
003 and No 3.1.7 
与交货状态相比，零件的表面不允许有变化，例如：颜色变化、
涂层粉化和/或裂纹现象。灰色标度等级≥4 根据ISO 105-A02。 
The exposed surface shall not exhibit changes as compared to 
the as-received condition, such as change in color, chalking 
and/or cracking. Gray-scale above level 4 acc. to ISO 105-A02 
3.4  内应力测试 Internal stresses test 
    推荐测试方法：将待测零件完全浸入23±
1℃的冰醋酸（分析纯）中15~60 秒。取出后立
即清洗后晾干，检查表面。要求：没有应力开裂。 
 
 
 
Recommended test method：The sample 
should be completely immersed into acetic 
acid (AR) for 15~60 seconds at room tem-
perature. Wash the sample and dry it imme-
diately after taking out from the mixture, and 
evaluate the surface of the sample. Re-
quirement: No stresses crack. 
 
3.5  测试结果评估 Test result evaluation 
所要求的数值适用于每次测量。 
 
 
The required numerical values apply to each 
individual measurement. 
4 分级编码体系 Coding system 
 
 
本标准分级编码将和其他文档相关联，如图
纸，试验大纲（材料部分）等。试验按SMTC 5 
310 021 –Ⅰ–Ⅱ–Ⅲ: 
 
This standard coding system shall be refer-
enced in other documents, drawings, ADV 
plan(Material*) etc., 
Test to SMTC 5 310 021 –Ⅰ–Ⅱ–Ⅲ 


 
SMTC 5 310 021—2020（V7） 
5 
© 上汽集团版权所有  秘密文件 注意保密 Copyright SAIC MOTOR Confidential 
 
Ⅰ：参考章节3.2.7 表1 中A,B 要求，选择
其中一个代码 
Ⅱ:参考章节3.2.8.1 中A,B 或C 要求 
Ⅲ:参考章节3.3 中表2 
例如：SMTC 5 310 021-A-A-Ⅰ 
Ⅰ: According to section 3.2.7 Table 1 A,B,  
choose a single code. 
Ⅱ: According to section 3.2.8.1 A,B or C 
Ⅲ: According to section 3.3 Table 2 
Example, SMTC 5 310 021-A-A-Ⅰ 
5  修订信息 Release and revisions 
No. 
标准编号/Standard No. 
起草人/Drafter 
主要修订内容/Revision information 
1 
SMTC 5 310 021—2011（V1） 
殷丰庆 Yin Fengqing NA 
2 
SMTC 5 310 021—2013（V2） 
殷丰庆 Yin Fengqing 
SMTC 5 500 001 替换了 SMTC 90008; 
SMTC 5 500 003 替换了 SMTC  90007; 
The main differences items compared with the 
previous version is described as follows: 
SMTC 5 500 001 has replaced SMTC 90008 
SMTC 5 500 003 has replaced SMTC  90007 
3 
SMTC 5 310 021—2013（V3） 
尹建伟 Yin Jianwen、
邓家战Deng Jiazhan、
胡仁其Hu Renqi 
修改了表1 的内容 
The main differences items compared with the 
previous version is described as follows: 
The contents of table 1 was changed. 
4 
SMTC 5 310 021—2015（V4） 
张
忠
海
 
Zhang 
Zhonghai 、邓家战
Deng Jiazhan、胡仁
其Hu Renqi 
修改了3.2.7 光照性能的要求 
The main differences items compared with the 
previous version is described as follows: 
3.2.7 the light fastness was changed. 
5 
SMTC 5 310 021—2017（V5） 
张
忠
海
 
Zhang 
Zhonghai 、邓家战
Deng Jiazhan、胡仁
其Hu Renqi、韩伟民
Han Weimin 
修改了3.2.8.1 的编码 
新增分级编码体系 
The main differences items compared with the 
previous version is described as follows: 
modified the coding in item 3.2.8.1; 
add Coding system. 
6 
SMTC 5 310 021—2018（V6） 
梁超 Liang Chao、尹
建伟Yin Jianwei、胡
仁其Hu Renqi 
新增内应力测试 
The main differences items compared with the 
previous version is described as follows: 
add internal stresses test. 
7 
SMTC 5 310 021—2020（V7） 
孙
晓
晓
 
Sun 
Xiaoxiao 、姜伟洪 
Jiang Weihong、尹建
伟Yin Jianwei、胡仁
其Hu Renqi 
删除球压硬度要求 
The main differences items compared with the 
previous version is described as follows: 
delete the requirements of Ball indentation 
hardness.

File: 材料工程师/SMTC 5 310 026—2020（V5）.pdf.md
# SMTC 5 310 026—2020（V5）.pdf

 
© 上汽集团版权所有  秘密文件 注意保密 Copyright SAIC MOTOR Confidential 
SMTC 5 310 026－2020（V5） 
代替 SMTC 5 310 026－2017（V4） 
双面粘贴型泡沫塑料粘胶带 
Plastic foam adhesive tape, adhesive-coated on both sides 
2020-11-29 发布/Issue                               2020-11-30 实施/Implementation 


  
 
SMTC 5 310 026—2020（V5） 
 
I 
© 上汽集团版权所有  秘密文件 注意保密 Copyright SAIC MOTOR Confidential 
 
 
为规范双面粘贴型泡沫塑料粘胶带及对应
粘合剂的性能要求，保证SMPV 在设计、质保、
采购商、供应商间的沟通及质量评估各环节中材
料的要求，特制定本标准。 
本标准是对SMTC 5 310 026—2017（V4）
《双面粘贴型泡沫塑料粘胶带》的修订,自本标
准实施之日起废除SMTC 5 310 026—2017
（V4）。 
本标准与SMTC 5 310 026—2017（V4）
相比主要变化如下： 
——在表1 中增加了20min 初粘力的要求 
——更新了3.1 应用和3.5.1 的胶带选择部
分内容 
——更新了5.4.6 和5.8 的部分内容 
请注意本标准的某些内容可能涉及专利，上
汽集团不承担识别这些专利的责任。 
当中英文产生疑义时，以中文为准。 
本标准由材料分标委提出。 
本标准由SMTC 技术标准化委员会批准。 
本标准由标准化工作组负责标准化审核及
归口管理。 
本标准起草部门：质量保证部。 
本标准主要起草人：吴海霞、胡仁其。 
本标准于2011 年12 月08 日首次批准发
布，2011 年12 月09 日实施。本次为第四次修
订。 
本标准所代替标准的历次版本发布情况为：
——SMTC 5 310 026-2011（V1） 
——SMTC 5 310 026-2013（V2） 
—— SMTC 5 310 026-2013（V3） 
—— SMTC 5 310 026-2017（V4） 
 
 
 
The Standard is hereby formulated to enable 
SMTC to effectively control performance 
requirements on adhesive tapes and adhesive 
bonds made thereof, and provide material 
basis for the communication and quality 
evaluation 
of 
design, 
quality 
control, 
purchasers, and suppliers of passenger cars of 
SMTC.  
 
This standard is a revision for SMTC 5 310 
026—2017(V4), Plastic Foam Adhesive Tape, 
Adhesive-Coated on Both Sides. SMTC 5 310 
026—2017(V4) will be abolished from the 
implementation date of this standard. 
 
The main changes between this standard and 
SMTC 5 310 026—2017(V4) are as follows: 
——Add 20min peel strength requirements in 
table1. 
——update the application of 3.1 and tape 
selected of 3.5.1 requirements 
——update the 5.4.6 and 5.8 requirements. 
 
Please note that some contents in this 
standard may relate to patent rights, which 
SAIC Motor shall not be held responsible for 
identifying all such patent rights. 
 
This standard is in Chinese and English. If in 
doubt, the Chinese version is the Master. 
 
This standard was proposed by material 
sub-committee. 
 
This standard was approved by the SMTC 
Technical Standardization Committee. 
 
The 
Standardization 
Working 
Team 
is 
responsible for the standardization approval 
and overall management of this standard. 
 
The drafting department of this standard is  
Central Laboratory. 
 
The main drafters of this standard are Wu 
Haixia and Hu Renqi. 
 
This standard was first published on Dec. 
08,2011 and implemented on Dec. 09, 2011. 
This time is the fourth revision. 
 
This standard will replace the revision of: 
——SMTC 5 310 026-2011（V1） 
——SMTC 5 310 026-2013（V2） 
前言Foreword 


  
 
SMTC 5 310 026—2020（V5） 
 
II 
© 上汽集团版权所有  秘密文件 注意保密 Copyright SAIC MOTOR Confidential 
 
——SMTC 5 310 026-2013（V3） 
——SMTC 5 310 026-2017（V4） 
 


  
 
SMTC 5 310 026—2020（V5） 
 
1 
© 上汽集团版权所有  秘密文件 注意保密 Copyright SAIC MOTOR Confidential 
 
双面粘贴型泡沫塑料粘胶带 
 
Plastic Foam Adhesive 
Tape, Adhesive-Coated on 
both Sides 
1   范围  Scope  
该标准规定了胶带及对应粘合剂的性能要
求。 
本标准适用于双面粘贴型泡沫塑料粘胶带。 
 
 
This 
standard 
specifies 
performance 
requirements on adhesive tapes and adhesive 
bonds made thereof. 
 
This standard is adopted to plastic foam 
adhesive tape, adhesive-coated on both sides. 
2  规范性引用文件 Normative reference 
 
 
下列文件对于本标准的应用是必不可少的。
凡是注日期的引用文件，仅注日期的版本适用于
本文件。凡是不注日期的引用文件，其最新版本
（包括所有的修改单）适用于本标准。 
SMTC 5 400 030 有机材料：落球试验 
 SMTC 5 500 001 车辆、车辆部件、材料和
工作液体的环境标准；避免有害物质 
ISO 37 硫化橡胶或热塑性橡胶 拉伸应力
应变特性的测定 
ISO 554 气候和其它技术应用；标准气候 
ISO 7500-1 金属材料.静态单轴向试验机
的验证.第1部分拉伸压缩试验机 
DIN 51604-1 用于聚合物材料的FAM试液；
成分与要求 
DIN EN 1464 粘合剂；确定高强度粘合剂的
抗剥离性 
DIN EN 1465 粘合剂；确定刚性材料粘合总
成的搭接剪切抗拉强度 
DIN EN 15336 粘合剂.静负荷下胶粘件断裂
时间的测定 
 
 
 
The following referenced documents are 
indispensable for the application of this 
standard. For dated references, only the 
edition cited applies. For undated references, 
the latest edition of the referenced standard 
(including any amendments) applies. 
SMTC 5 400 030 Organic materials; Ball 
drop test 
SMTC 5 500 001 Environmental standard 
for vehicles, vehicle parts, materials, operating 
fluids; Avoidance of hazardous substances 
ISO 
37 
Rubber, 
vulcanized 
or 
thermoplastic-Determination 
of 
tensile 
stress-strain properties. 
ISO 554 Standard atmospheres for 
conditioning and/or testing; Specifications. 
ISO 7500-1 Metallic materials. Verification 
of static uniaxial testing machines. Part 
1:Tension/compression testing machines. 
DIN 51604-1, FAM test fluid for polymer 
materials; Composition and requirements. 
DIN EN 1464 Adhesive; Determination of 
peel resistance of high-strength adhesive 
bonds. 
DIN EN 1465 Adhesive; Determination of 
tensile lap-shear strength of rigid-to-rigid 
bonded assemblies. 
DIN EN 15336 Adhesives - Determination 
of the time to rupture of bonded joints under 


  
 
SMTC 5 310 026—2020（V5） 
 
2 
© 上汽集团版权所有  秘密文件 注意保密 Copyright SAIC MOTOR Confidential 
 
static load. 
3 概要 General 
3.1  应用 Application 
用于装配件的粘结，例如保护装饰条及其他
双组份或多组份结构的装配件。 
     该标准要求值应用于胶带装配件与车身局
部区域的全面积粘接，不适用于筋型结构的粘
接。 
该标准为对粘结胶带的最低要求，不等同于
全部的功能性验证。 
 
Adhesive 
bonding 
of 
add-on 
parts, 
eg.,protective side moldings and add-on 
parts 
with 
a 
two-component 
or 
mluti-component structure.  
 
The specified values in this standard refer 
to full-surface bonds between partial areas 
of the add-on parts and the body, and do 
not include bonds on ribbing structures. 
The values are minimum requirements for 
the adhesive tapes and must not be 
equated with a statement of functional 
capability. 
3.2  类型Type 
3.2.1 类型I Type I 
以PUR（聚氨酯）泡沫塑料作为衬底的胶带。
PUR 泡沫塑料，两侧涂有基于丙烯酸酯的粘合剂、
一侧盖有保护膜。 
 Adhesive tape with PUR foamed plastic as 
substrate. PUR foamed plastic, coated on 
both sides with adhesive based on acrylic 
ester, covered on one side with protective 
film. 
3.2.2 类型II Type II 
以PE（聚乙烯）泡沫塑料作为衬底的胶带。
PE 泡沫塑料，两侧涂有基于丙烯酸酯的粘合剂、
一侧盖有保护膜。 
 Adhesive tape with PE foamed plastic as 
substrate. PE foamed plastic, coated on 
both sides with adhesive based on acrylic 
ester, covered on one side with protective 
film. 
3.2.3 类型III Type III 
以闭孔聚丙烯酸酯泡沫塑料为芯的胶带。聚
丙烯酸酯泡沫塑料芯，通过两侧涂有以丙烯酸酯
为基础的粘合剂，一侧盖上保护膜，连接形成密
不可分的单元。 
 Adhesive 
tape 
with 
closed-cell 
polyacrylate foamed plastic core. PE 
foamed plastic, coated on both sides with 
adhesive based on acrylic ester, covered 
on one side with protective film. 
3.3  交付形态  Delivered parts 


  
 
SMTC 5 310 026—2020（V5） 
 
3 
© 上汽集团版权所有  秘密文件 注意保密 Copyright SAIC MOTOR Confidential 
 
胶粘带与装配件一起供应。待粘合的车身钣
金一侧用PE 保护膜（厚度≧0.05 mm）覆盖。 
 
 
The adhesive tapes are supplied together with 
the add-on parts.The side of the body panel to 
be bonded shall be covered with a PE 
protective film (≧0.05 mm thick).  
3.4  储存时间  Shelf life 
在ISO 554-23/50 规定的标准气候下最少储
存时间为1 年。应避免阳光直射。装配前，应很
容易从胶带上移除PE 保护膜，无残留物。 
 
Min 1 year in standard climate ISO 554-23/50. 
Direct sun radiation shall be avoided. Prior to 
assembly, the PE protective film shall be easily 
removable from the adhesive tape without 
leaving a residue. 
3.5  选择胶带的注意事项  Note on selection of adhesive tape 
3.5.1  胶带选择 Type selected 
除粘结系统属性外，装配件的材料成分（例
如增塑剂含量）、形状、重量和机械性能（例如
弹性、刚性、尺寸等）也决定着粘结属性。具有
高内应力且没有辅助固定的较重装配件不适合
于只采用压敏胶带粘接。 
该要求适用于不受任何动态负载影响的系
统，对于机械性能要求更严格的装配件，应在图
纸中对粘结系统要求进行专门的定义。 
不同涂层系统的表面物理/化学条件也发挥
着重要的影响作用。对类似PP、TPV、EPDM+PP
等低表面能，需使用特殊的胶带或对表面进行打
底涂等预处理方式。 
选择胶带类型时应考虑各种参数的影响，各
种参数都必须经过试验验证来确认。 
 
Apart from the bonding system properties, the 
material composition (e.g. plasticizer content), 
shape, weight and mechanical properties (e.g. 
elasticity, inherent stiffness,dimensions) of the 
add-on part. Heavy add-on parts with a high 
inherent stiffness and without any additional 
fastening are not suitable for bonding using 
exclusively pressure-sensitive adhesives. 
 
The requirements apply to systems that are 
not exposed to any dynamic loading. In the 
case of bonded add-on parts with more 
stringent 
mechanical 
requirements, 
new 
values for the adhesive bond must be specified 
in the drawing. 
 
The physical/chemical surface condition of the 
various coating systems is an additional 
influencing 
factor 
of 
vital 
importance. 
Low-energy surfaces such as those of PP and 
TPV  EPDM+PP are not suitable for adhesive 
bonds with standard acrylate adhesives. In this 
case, either special, modified adhesives must 
be used or the surfaces must undergo 
pre-treatment. 
 
These parameters must be taken into account 
when selecting an adhesive tape design. 
Examinations for validating the parameters are 
mandatory. 


  
 
SMTC 5 310 026—2020（V5） 
 
4 
© 上汽集团版权所有  秘密文件 注意保密 Copyright SAIC MOTOR Confidential 
 
3.5.2  宽度   Width 
根据图纸。 
 
According to drawing. 
3.5.3  厚度 Thickness 
根据图纸。 
 
According to drawing. 
3.6  测量规定  Determination of measuring values 
除非另有规定，应在ISO 554-23/50 规定的
标准气候下适应24h 后进行测量。 
 
Measurements shall be made – unless 
otherwise specified – after 24 h acclimatization 
in standard climate ISO554-23/50. 
3.7  要求的有效性 Validity of requirements 
规定的数值与每个试验项目一一对应。 
 
The specified numerical values apply for each 
individual measurement. 
3.8  注意  Note 
根据SMTC 5 500 001 避免有害物质。 
 
Avoidance of hazardous substances according 
to SMTC 5 500 001. 
4  胶带要求  Adhesive tape requirements 
4.1 胶带与装配件之间粘合剂的要求Requirements for the bond between adhesive tape and 
add-on part 
胶带与装配件之间粘合剂的要求如表1。 
 
Requirements for the bond between adhesive 
tape and add-on part is followed table 1. 
表1/table 1 
剥离试验Peel test 
要求（N/cm） 
Requirement  (N/cm) 
室温20 分钟 
20min at RT 
Ps≧7 
或泡沫衬底的材料断
裂/or material fracture 
in the foam substrate 
交货状态 
As-received condition 
Ps≧14 
热老化（90°C/240h） 
After heat aging( 90°C/240h) 
Ps≧14 
湿热老化（70°C/240h） 
After moist heat aging（40°C/240h） 
Ps≧12 
低温老化（-40°C/48h） 
After low-temperature aging（-40°C/48h） 
Ps≧12 
4.2  油漆板与装配件之间粘合剂的要求 Requirements for the bond between paint panel and 
add-on part 
油漆板与装配件之间粘合剂的要求如表2。 
 
Requirements for the bond between paint 
panel and add-on part is followed table 2. 


  
 
SMTC 5 310 026—2020（V5） 
 
5 
© 上汽集团版权所有  秘密文件 注意保密 Copyright SAIC MOTOR Confidential 
 
表2/table2 
项目Item 
状态 Condition 
类型Ⅰ 
Type Ⅰ 
类型Ⅱ 
Type Ⅱ 
类型Ⅲ 
Type Ⅲ 
1 搭接剪切抗拉
强度（N/cm2）
Tensile 
lap-shear 
strength  
(N/cm2) 
1.1 
交货状态As-received condition 
≧48 
≧45 
≧65 
1.2 
热老化（90°C/240h） 
After heat aging ( 90°C/240h) 
≧48 
≧45 
≧65 
1.3 
湿热老化（70°C/240h） 
After 
moist 
heat 
aging
（70°C/240h） 
≧38 
≧35 
≧65 
1.4 
低温老化（-40°C/48h） 
After 
low-temperature 
aging
（-40°C/48h） 
≧38 
≧35 
≧55 
1.5 
在玻璃清洁剂试液中老化（1h） 
After aging in glass cleaner test 
solution (1h) 
≧38 
≧35 
≧55 
1.6 
在试验燃油中老化（5 min） 
After aging in test fuel (5  min) 
≧38 
≧35 
≧55 
2 蠕变拉伸搭接
剪切强度(N/cm2) 
Creep tensile 
lap-shear 
strength(N/cm2) 
2.1 
室温条件下At room temperature 
≧6.5 
2.2 
在70°C 条件下In 70°C heat 
≧2 
3 低温性能 
Low-temperatur
e behavior 
落球试验-40°C 
Ball drop test -40°C 
油漆板和装配件之间的粘合剂没有遭到破坏或损
毁。 
No destruction or damage of the bond between 
painted panel and add-on part. 
 
5  试验注意事项 Notes on testing 
5.1  老化试验  Aging test 
5.1.1  热老化  Heat aging 
90°C 机械循环风，240h 。在符合ISO 
554-23/50 规定的标准气候下适应24h 后测量。 
 
90°C 
mechanically 
circulated 
air, 
240h. 
Measurement after 24h acclimatization in 
standard climate ISO 554-23/50 
5.1.2  湿热老化 Moist heat aging 
70°C/100
+0
-5%相对湿度，240h。在符合ISO 
554-23/50 规定的标准气候下适应24h 后测量。 
 
70°C/100+0-5% 
relative 
humidity, 
240h. 
Measurement shall be made after 24 h 
acclimatization 
in 
standard 
climate 
ISO 
554-23/50. 
5.1.3  低温老化 Low-temperature aging 
-40°C, 48h。在符合ISO 554-23/50 规定
的标准气候下适应2h 后测量。 
 
-40°C, 48h. Measurement shall be made after 
2 h acclimatization in standard climate ISO 
554-23/50. 


  
 
SMTC 5 310 026—2020（V5） 
 
6 
© 上汽集团版权所有  秘密文件 注意保密 Copyright SAIC MOTOR Confidential 
 
5.2  试样准备 Preparation of specimens 
5.2.1  试验前，除去妨碍剥离测试的所有塑料
材料。 
 
5.2.1  Prior to testing, remove plastic material 
that could impair peeling. 
5.2.2  除去表面的覆膜并用加强型的铝箔代
替，以提供额外硬度。剥离时将胶带与铝箔一起
撕下。 
 
5.2.2  The covering film is removed and 
replaced by an aluminum strip giving additional 
rigidity. Tear off adhesive tape together with 
the aluminum strip. 
5.3  相对剥离力的确定  Determining relative peel strength 
5.3.1  剥离试验中的Ps 根据标准DIN EN 1464，
拉伸速度为50 mm/ min。 
 
5.3.1  Ps in peel test apparatus according to 
DIN EN 1464,, traverse speed 50 mm/ min. 
5.3.2  试验用拉力试验机至少应符合
ISO7500-1 第一部分的类型1 要求。 
 
5.3.2  Testing to be performed with a tensile 
test machine at least conforming to class 1 
requirements according to ISO7500-1 part 1. 
5.3.3  下列项将用剥离试验图确定。 
a） 相对剥离力（与连续剥离过程中的平均
阻力相对应）； 
b） 使用剥离图中30%~90%的剥离区域用于
评估。 
 
 
5.3.3  The following shall be determined using 
the peel test diagram. 
a)  Relative peel resistance (corresponds 
to the average resistance during  
continuous peeling); 
b)  Use an area of the peel diagram that 
    is (30 to 90) % of the diagram length. 
5.3.4  式样数量：5。 
 
5.3.4  Number of specimens: 5 
5.4  剪切抗拉强度样品的准备  Test of painted panels and add-on parts 
5.4.1 用胶带将长度为70mm 的装配件粘结至油
漆板上（尺寸为70mm×30mm）。 
 
5.4.1  Sections of add-on parts with a length 
of 70mm are fixed with adhesive on painted 
test panels (70 mm* 30 mm) in size. 
5.4.2  去除任何会妨碍到试验的辅助材料。 
 
5.4.2  Remove any plastic material that could 
impair the test. 
5.4.3  涂漆试验板只能使用一次。 
 
5.4.3  The painted test panels shall only be 
used once. 
5.4.4  必要时，试验应涉及所有的油漆体系（例
如纯色、单层金属油漆、双层PUR 透明涂层）。 
 
5.4.4  All paint systems shall be involved in 
testing, as required (e.g. solid color, single 
layer metallic paint, dual layer PUR clear coat). 
5.4.5  油漆板和装配件重叠的粘合区域应接近
3cm
2。 
 
5.4.5  The adhesive area where the painted 
panel and add-on part overlap should be 3 
cm2. 
5.4.6  粘合要求： 
a） 使用6.5Kg 的滚轮沿油漆板长度方向来
回滚压一次，或者参考产品的PDM 手
 
5.4.6  Adhesive bonding requirements: 
     a） Roll twice along the length of the 
painted panel with a 6.5kg roller or 
according to the product PDM. 


  
 
SMTC 5 310 026—2020（V5） 
 
7 
© 上汽集团版权所有  秘密文件 注意保密 Copyright SAIC MOTOR Confidential 
 
册。 
b） 所有的试样在符合ISO 554-23/50 规定
的标准气候下适应24h 以后制样。 
     b）Conditioning of the specimen in a 
standard climate as per ISO 554-23/50 
for at least 24h. 
5.5  剪切抗拉强度  Test of tensile lap-shear strength 
5.5.1  根据DIN EN 1465 标准确定搭接剪切强
度，试验速度为50mm/ min。 
 
5.5.1 
Determination 
of 
tensile lap-shear 
strength according to DIN EN 1465, traverse 
speed 50 mm/ min. 
5.5.2  用拉力试验机进行试验应至少符合
ISO7500-1 第一部分的类型1 要求。 
 
5.5.2  Testing to be performed with a tensile 
test machine at least conforming to class 1 
requirements according to ISO7500-1, part 1. 
5.5.3  选用适合的工装将试样在垂直位置上固
定于拉力试验机的夹具上。 
 
5.5.3  Suitable holders secure the specimen 
in the clamping devices of the tensile test 
machine in vertical position. 
5.5.4  试样数量：5。 
 
5.5.4  Number of specimens: 5. 
5.6  静态搭接剪切强度  Test of creep tensile lap-shear strength 
5.6.1  根据DIN EN 15336 标准确定静态搭接剪
切强度，试验时长≥30 min。 
 
5.6.1 
 
Determination 
of 
creep 
tensile 
lap-shear strength according to DIN EN 15336, 
test duration≥30  min. 
5.6.2  在进行70°C 高温试验前应将试样在该
温度环境中适应30 min。 
 
5.6.2  Condition the specimen for 30  min 
before testing in 70 °C heat. 
5.6.3  试样数量：5。 
 
5.6.3  Number of specimens: 5. 
5.7  低温性能试验  Test of low-temperature behavior 
5.7.1  低温性能试验根据SMTC 5 400 030，落
差：23cm。 
 
5.7.1 
 
Low-temperature 
behavior 
test 
according to SMTC 5 400 030, drop height: 
23cm. 
5.7.2  试样的制备根据5.4 进行，油漆板与装
配件的搭接部分为70mm 长。 
 
5.7.2  Preparation of specimen according to 
notes on testing 5.4, however, flush bonding of 
the paint panel and add-on part sections, each 
70mm long. 
5.7.3  试验前，将试样放在-40°C 下适应24h。  
5.7.3  Condition the specimen for 24 h at 
-40°C prior to testing. 
5.8  在玻璃清洁剂中的老化试验  Aging in glass cleaner test solution 
5.8.1 根据实际使用的玻璃清洁剂，试样在（23
±2）℃条件下老化1h 。 
 
5.8.1 Aging in real used glass cleaner 
solution(only if contact is theoretically possible) 
for 1h at （23±2）℃ 
5.8.2 老化后在符合ISO 554-23/50 规定的标准
 
5.8.2 The test is carried out 24h after 24h 
acclimatization 
in 
standard 
climate 
ISO
