Repository: kujaxr/obsidian-vault

File: 材料工程师/SMTC 5 310 028—2017（V3）.pdf.md
# SMTC 5 310 028—2017（V3）.pdf

 
© 上汽集团版权所有  秘密文件 注意保密 Copyright SAIC MOTOR Confidential 
SMTC 
上海汽车集团股份有限公司技术中心企业标准 
Enterprise  Standard  of  SAIC  MOTOR  Technical  Center 
SMTC 5 310 028 －2017（V3） 
代替SMTC 5 310 028-2015（V2） 
PC（聚碳酸酯）材料要求 
Polycarbonate (PC) material requirements 
2017-01-16 发布/Issue                         2017-01-17 实施/Implementation 
 
     上汽集团技术中心技术标准化委员会 
      Technical Standardization Committee of SAIC MOTOR Technical Center 
发布 
 Issue 


 
SMTC 5 310 028—2017（V3） 
I 
© 上汽集团版权所有  秘密文件 注意保密 Copyright SAIC MOTOR Confidential 
前   言 
 
Foreword 
为规范聚碳酸酯（PC）材料要求，特制定
本标准。 
 
This standard describes the requirements for 
PC for lights material.  
本标准是对SMTC 5 310 028—2015（V2）《灯
具用PC 材料要求》的修订,自本标准实施之日起
废除SMTC 5 310 028—2015（V2）。 
 
This standard is a revision for SMTC 5 310 
028– 2015 (V2). This standard will replace 
SMTC 5 310 028 – 2015(V2) from the imple-
mentation date. 
本标准与SMTC 5 310 028—2015（V2）相
比以下条款做了修订： 
 
The main revisions between this standard and 
SMTC 5 310 028—2015(V2)are as follows: 
——修改了标准名称。 
 
——Revised the standard Name 
——修改了1 范围。 
 
——Revised 1 Scope 
——增加了3.2.12 湿热存放要求。 
 
——New added 3.2.12 Humid heat test  
——增加了内应力测试。 
 
——New added 3.2.13 Tension cracks 
——增加了耐磨性要求。 
 
——New added 3.2.14 Scrub Ristance 
——表2 材料物理性能要求。 
 
——Revised Table 2 material physical proper-
ties. 
请注意本文件的某些内容可能涉及专利，上
汽集团不承担识别这些专利的责任。 
 
Please note that some contents in this docu-
ment may relate to patent rights, which SAIC  
Group shall not be held responsible for iden- 
tifying any or all such patent rights. 
当中英文产生疑义时，以中文为准。 
 
 This standard is in Chinese and English. If in 
doubt, the Chinese version is the Master. 
本标准由材料分标委提出。 
 
This standard was proposed by material 
sub-committee. 
本标准由SMTC 标准化技术委员会批准。 
 
This standard was approved by the SMTC 
Technical Standardization Committee. 
本标准由标准化工作组负责标准化审核及
归口管理。 
 
The Standardization Working Team is respon-
sible for the standardization approval and 
overall management of this standard. 
本标准起草部门：质量保证部。 
 
The draft department of this standard: Quality 
assurance department. 
本标准主要起草人为：王敏、邓家战、胡仁
其。  
 
The main drafters of this standard: Wangmin, 
Deng Jiazhan, Hu Renqi. 
本标准于2013 年12 月16 日首次批准发布，
2013 年12 月17 日实施。本次为第2 次修订。 
 
This standard was first published on Nov. 16th, 
2013 and implemented on Nov. 17th 2013. 
This standard is the Second revision. 
本版本所代替标准的历次版本发布情况为: 
 
The versions superseded by this standard:  
——SMTC 5 310 028-2013(V1)。 
 
——SMTC 5 310 028-2013（V1） 
——SMTC 5 310 028-2015(V2)。 
 
——SMTC 5 310 028-2015（V2） 


 
SMTC 5 310 028—2017（V3） 
1 
© 上汽集团版权所有  秘密文件 注意保密 Copyright SAIC MOTOR Confidential 
聚碳酸酯（PC）材料要求 
 
Polycarbonate （PC）material 
requirements 
1  范围Scope 
本标准规定了聚碳酸酯（PC）材料的要求
和测试方法。 
本标准适用于PC材料的成品件要求。 
 
This standard specifies the material requirements 
and tests of Polycarbonate（PC）. 
This standard applies to material requirements 
for PC. 
2  规范性引用文件Normative reference 
下列文件对于本标准的应用是必不可少
的。凡是注日期的引用文件，仅注日期的版本
适用于本文件。凡是不注日期的引用文件，其
最新版本（包括所有的修改单）适用于本标准。 
 
The following referenced documents are indis-
pensable for the application of this standard. For 
dated references, only the edition cited applies. 
For undated references, the latest edition of the 
referenced standard (including any amendments) 
applies. 
GB/T 2410 透明塑料透光率和雾度的测定  
GB/T 2410 Determination of the luminous trans-
mittance and haze of transparent plastics 
SMTC 5 300 004 轿车内饰零件及材料散发
性能技术要求 
 
SMTC 5 300 004 Technical requirements of 
emanation performance of vehicle trim parts and 
materials 
SMTC 5 400 002 汽车内饰件颜色评估标准  
SMTC 5 400 002 Components of the Vehicle 
Interior Trim; Colorimetric Evaluation 
SMTC 5 400 003 乘客舱非金属零件曝晒试
验 
 
SMTC 5 400 003 Non-Metallic Materials; Expo-
sure Test of Passenger Compartment Compo-
nents 
SMTC 5 400 006 非金属材料 干热气候下
的光照试验 
 
SMTC 5 400 006 Non-Metallic Materials Wea-
thering in Dry, Hot Climate 
SMTC 5 400 007 非金属材料 湿热气候下
的光照试验 
 
SMTC 5 400 007 Non-Metallic Materials Wea-
thering in Moist, Hot Climate 
SMTC 5 400 008 汽车内饰材料的燃烧特性  
SMTC 5 400 008 Materials for Vehicle Interiors; 
Burning Behavior; Material Requirements 
SMTC 5 400 010 轿车内饰材料及零件雾翳
测定方法 
 
SMTC 5 400 010 Test method for evaluating 
fogging characteristics of vehicle trim parts and 
materials 
SMTC 5 500 001  汽车零件和材料中禁用/
限用危险物质 
 
SMTC 500 001 Automotive Prohibited/ Restricted  
Hazardous Substances Parts and Materials  
SMTC 5 500 003 汽车塑料件、橡胶件和热
 
SMTC 5 500 003  Material Identification and 
Marking of Automotive Plastic, Rubber and 


 
SMTC 5 310 028—2017（V3） 
2 
© 上汽集团版权所有  秘密文件 注意保密 Copyright SAIC MOTOR Confidential 
塑性弹性体件的材料标识与标记 
Thermoplastic Elastomer Parts 
ISO 105-A02  纺织品-色牢度试验-A02 
部分：颜色变化评估的灰度 
 
ISO 105-A02 Textiles. Tests for Color Fastness. 
Part A02: Grey Scale for Assessing Change in 
Color. 
    ISO 178 塑料—弯曲性能测定 
 
ISO 178 Plastics – Determination of Flexural 
Properties 
    ISO 179-1 塑料-简支梁冲击强度的测定 
 
ISO 179-1 Plastics – Determination of Charpy 
Impact Properties 
ISO 291 塑料 调节和试验用标准大气 
 
ISO 291 Plastics. Standard atmospheres for 
conditioning and testing fourth edition 
ISO 306 塑料-热塑性塑料材料-Vicat软
化温度确定 
 
ISO 306 Plastics - Thermoplastic Materials - De-
termination of Vicat Softening Temperature (VST) 
ISO 527-1 塑料-拉伸性能的测定，第1部
分，总则 
ISO 527-1 Plastics, Determination of tensile 
properties, Part 1: General principles 
ISO 1183-1 塑料.非泡沫塑料的密度测定
方法.第1部分:浸渍法 
 
ISO 1183-1 Plastics - Methods for Determining 
the Density of Non-cellular Plastics - Part 1: Im-
mersion Method 
ISO 2039-1 塑料.硬度的测定.第1部分:
球压痕硬度 
 
ISO 2039-1 Determination of hardness - Part 1: 
Ball Indentation hardness  
ISO 12945-2 纺织品.倾向于表面起毛和
起绒的织物的测定.第二部分:Martindale修正
法 
 
ISO 12945-2 Textiles--Determination of fabric 
propensity to surface fuzzing and to pilling. Part 
2:Modified Martindale method. 
ISO 12947-1  纺织品 织物耐磨性马丁代
尔法的测定 第1 部分马丁代尔耐磨试验仪 
 
ISO 12947-1 Textiles--Determination of the ab-
rasion resistance of fabrics by the Martindale 
method—Part 1:Martindale abrasion testing ap-
paratus.  
SAE J2527 用可控辐照度的氙弧装置加速
照射汽车外部材料的性能标准 
 
SAE J2527 Performance Based Standard for 
Accelerated Exposure of Automotive Exterior 
Materials Using A Controlled Irradiance Xe-
non-Arc Apparatus 
3  要求Requirements 
3.1  样品和预处理要求 Sampling and conditioning requirements 
3.1.1  样品要求Sampling requirements 
用于本标准所规定的测试试样，应当从成
品上取样。若遇到无法从成品上取样时，其样
品制备方法应当与SMPV中心实验室协商确定。
为完成试验，需要多个成品零件。 
 
The test samples stipulated in the Standard. 
Samples should be made from finished products. 
If samples can’t be made from finished products, 
sample preparation method should be deter-
mined through the negotiation with SMPV SCL. 
Several parts are required for complete testing. 


 
SMTC 5 310 028—2017（V3） 
3 
© 上汽集团版权所有  秘密文件 注意保密 Copyright SAIC MOTOR Confidential 
3.1.2  预处理Conditioning 
  
试验前，测试样品必须在ISO 291标准气候
条件23℃，50%RH下至少放置24 h。 
 
The test specimens should be conditioned at 
23 °C, 50%RH according to the ISO 291 at least 
24h before test.. 
3.2  基本要求General requirements 
3.2.1  外观Appearance 
    成品件不允许存在加工缺陷，如熔接痕、
缩孔、裂纹及类似缺陷。 
 
The finished parts shall be free of flaws and 
processing defects, such as flow lines, voids, 
cracks or similar faults. 
3.2.2 颜色Color 
    按图纸，并符合工程定义或 SMTC 5 400 
002 的要求。 
 
According to SMTC5 400 002, drawing and de-
sign. 
3.2.3 禁用/限用材料、避免使用的危险品 Avoidance of hazardous substances  
    必须符合 SMTC 5 500 001 的要求。 
 
According to SMTC 5 500 001. 
3.2.4 燃烧性能 Burning behavior 
必须符合 SMTC 5 400 008 的要求(只针对
内饰零件)。 
 
According to SMTC 5 400 008（apply only to 
interior parts only）. 
3.2.5 散发特性 Emission behavior 
必须符合 SMTC 5 300 004 的要求(只针对
内饰零件和影响整车空气质量的零件)。 
 
According to SMTC 5 300 004（apply only to 
interior parts and the parts effect the vehicle air 
quality only） 
3.2.6 耐大气暴晒 Resistance to open air weathering behavior 
必须符合SMTC 5 400 001要求。 
 
Resistance to open air weathering according to 
SMTC 5 400 001. 
3.2.7  材料鉴定 Material identification 
 
 
红外光谱法或DSC法 
 
Infrared spectrometric or DSC method. 
3.2.8  光照性能 Light fastness 
    仅针对于材料应用于内饰产品。试验按照
SMTC 5 400 003。要求：灰色牢度等级≥4，按
照ISO 105-A02，目视外观不得出现缺陷和颜色
等明显变化。光照周期按照表1规定： 
 
Color fastness test only for the materials of inte-
riors parts. The test is according to SMTC 5 400 
003. Requirements: Gray-scale level ≥4 ac-
cording to ISO 105-A02. No significant changes 
in color and other defects. The test requirements  
defined as Table 1. 


 
SMTC 5 310 028—2017（V3） 
4 
© 上汽集团版权所有  秘密文件 注意保密 Copyright SAIC MOTOR Confidential 
表1 内饰零件光照分级要求  
Table 1  Light fastness requirements for interior parts 
区域 
周期 Periods 
A-全球车型 
Global models 
B-国内车型 
Native models 
阳光直射区域（腰线以上） Direct sunlight expose area (above the waist line) 
5 
4 
阳光直射区域（衣帽架区域） Direct sunlight expose area (rear parcel shelf 
area) 
10 
8 
阳光直射区域（方向盘区域）Direct sunlight expose area (steering wheel 
area) 
6 
5 
非直射区域 Non-direct sunlight expose area 
3 
2 
间接可见区域（行李厢、手套箱等打开可见区域） Indirect eyeable area (trunk 
floor carpet, glove box and others which can be seen after opening up) 
2 
1 
注1: 表中的周期数为无色玻璃汽车内饰所需最小周期数。其中内饰高位刹车灯属于阳光直射区域时按照5周期考
核。 
Note 1: The periods in the table recommended for a vehicle with colorless glass. The  
注2: 表中的周期数仅为推荐值，具体周期数参见零件图纸或相关技术要求。 
Note 2: The periods in the table are recommended, detail acc. to the drawing or related part requirements. 
 
3.2.9 耐候性能 Weathering performance 
仅针对于材料应用于外饰零件。需在已完
成表面保护的零件上取样，如车灯，需在已完
成硬膜涂层喷涂的成品上取样进行测试。试验
方法见表2，优先选用方法一。要求：灰色牢
度等级≥4，按照ISO105-A02，目视外观不得
出现缺陷和颜色等明显变化。 
 
Only for the materials used in the exteriors parts. 
The test is for the parts with surface protection. 
Such as lamps, the test sample must have 
sprayed hard costing. The test methods shown in 
table 2. Method 1 is preferred. Requirement: 
Gray-scale level ≥4 according to ISO105-A02. 
No significant changes in color and other defects. 
表2  耐候性能试验方法 
Table 2  Weathering performance test methods 
方法 
Method 
试验标准 
Test standard 
试验总时间/总能量 
Total test time/ total test energy 
备注 
Remark 
方法一 
Method 1 
SAE J2527 
试验总能量2500kJ/m2  
Total test energy 2500kJ/m2 
选用扩展UV滤光片 
Extended UV filters 
方法二 
Method 2 
SMTC 5 400 006 
试验总时间1500h 
Total test time 1500h 
两项试验都需进行 
Both test are required 
SMTC 5 400 007 
试验总时间1600h 
Total test time 1600h 


 
SMTC 5 310 028—2017（V3） 
5 
© 上汽集团版权所有  秘密文件 注意保密 Copyright SAIC MOTOR Confidential 
3.2.10  高温性能Elevated-temperature behavior 
若图纸或零件总成认可无其它规定，则采
用100℃。对于前雾灯要求采用110℃。时间：
24h。要求：表面无缺陷，功能无失效。 
 
Temperature unless stated in the drawing or re-
lease is defined as 100°C. Testing temperature is 
110°C for material used for front fog lamps. Du-
ration: 24h. Requirement: no surface defects, no 
function failure. 
3.2.11  低温性能Low temperature behaviour 
若图纸或认可无其它规定，则-40℃。时间：
24h。要求：表面无缺陷，功能无失效。 
 
Temperature unless stated in drawing or release 
is defined as -40°C. Duration:24h.Requirement：
no surface defects, no function failure. 
3.2.12  湿热存放 Humid heat test 
在温度90℃湿度96%RH环境中存放72H。要
求：零件表面无气泡、裂痕等不良外观及功能
缺陷。 
 
The parts tested under the environment of 90℃，
96% RH for 72h.  Requirement：no surface 
defects, no function failure. 
3.2.13  内应力测试 Tension cracks 
在室温下，将测试零件在甲苯：正丙醇为
1:3 的混合溶液中浸泡3min 后取出，冲洗后
静置30min，然后评价。要求：没有应力开裂。 
 
In room temperature, the part immersed in the 
mixture of methylbenzene and n-propyl alcohol 
which ratio is 1 to 3 for 3mins, and evaluated after 
washed and 30min standing. Requirement: no 
tension cracks. 
3.2.14  耐磨性 Scrub Ristance 
仅针对高光内饰零件。试验设备及方法参
照ISO 12947-1和ISO12945-2。要求：参照总
成零件要求。 
 
For high gloss surface interior parts only. The test 
apparatus and the test method according to ISO 
12947-1 and ISO 12945-2. Requirements: Ac-
cording to the Assembly part. 
3.3  材料物理性能要求 Material physical properties requirement 
材料物理性能要求见表3 PC材料要求。 
 
Material physical properties requirement See 
Table 3 PC material requirements. 
3.4  测试结果评估Test result evaluation 
所要求的数值适用于每次测量。 
 
The required numerical values apply to each in-
dividual measurement. 
4  分级编码体系 Coding System 
 
 
本标准分级编码将和其他文档相关联，图
纸，VTS, CTS 更多如下： 
试验按SMTC 5 310 028–Ι  
I：参考章节3.2.8 中A,B 要求。 
例如：SMTC 5 310 028-A。 
 
This standard shall be referenced in other doc-
uments, drawings, etc., as follows: 
Test to SMTC 5 310 028 –Ι  
Ι : According to section 3.2.8 A, B requirements. 
For example, SMTC 5 310 028-A. 


 
SMTC 5 310 028—2017（V3） 
1 
© 上汽集团版权所有  秘密文件 注意保密 Copyright SAIC MOTOR Confidential 
表3  PC 材料要求 
Table 3 PC material requirements 
序号 
No. 
测试项目 
Test Items 
试验方法 
Test Methods 
PC 
PC-HT 
外灯外配光镜
1) 
Outside lens of 
 Exterior lamps  
外灯内配光镜 
Inside lens of 
 Exterior lamps  
内灯 
Interior 
lamps 
其他 
Others  
1 
密度g/cm
3 
Density 
ISO 1183-1 
1.18-1.22 
1.10-1.20 
2 
Vicat 软化温度 ℃ 
Vicat softening temperature 
ISO 306 B50 
≥140 
≥176 
3 
缺口冲击强度J/m
2) 
Notched Charpy Impact Resistance 
ISO 179-1 4J 
(50±1)mm*(6±0.2)mm 
不断或部分断裂 
NB or PB 
/ 
4 
拉伸强度MPa 
Yield stress 
ISO 527-1/2 
≥59.0 
≥59.0 
≥56.0 
≥56.0 
≥56.0 
5 
球压硬度N/mm
2 
Ball Indentation hardness 
ISO 2039-1 
≥112 
/ 
/ 
/ 
/ 
6 
弯曲模量MPa 
Flexural Modulus 
供货态 
Supplier stats 
ISO 178 
(50±1)mm*(6±0.2)mm 
≥2080 
≥2060 
耐湿试验后 
After humidity 
testing 
70℃*(100-6)%*300h 
至少保留供货态90% 
Retain at least 90% 
of supplier stats 
/ 
/ 
耐温试验后 
After temperature 
testing 
90℃*300h 
至少保留供货态90% 
Retain at least 90% 
of supplier stats 
/ 
/ 
  


 
SMTC 5 310 028—2017（V3） 
2 
© 上汽集团版权所有  秘密文件 注意保密 Copyright SAIC MOTOR Confidential 
表3  PC 材料要求 
Table 3 PC material requirements 
序号 
No. 
测试项目 
Test Items 
试验方法 
Test Methods 
PC 
PC-HT 
外灯外配光镜
1) 
Outside lens of 
 Exterior lamps  
外灯内配光镜 
Inside lens of 
 Exterior lamps  
内灯 
Interior 
lamps 
其他 
Others  
7 
弯曲强度MPa 
Flexural strength 
供货态 
Supplier stats 
ISO 178 
(50±1)mm*(6±0.2)mm 
≥80 
/ 
 
 
耐湿试验后 
After humidity 
testing 
70℃*(100-6)%*300h 
至少保留供货态90% 
Retain at least 90% 
of supplier stats 
/ 
/ 
耐温试验后 
After temperature 
testing 
90℃*300h 
至少保留供货态90% 
Retain at least 90% 
of supplier stats 
/ 
/ 
8 
雾翳试验（重量比） 
evaluating fogging characteristics 
SMTC 5 400 010 
Release weight ratio 
≤30ug/g 
/ 
≤30ug/g 
9 
雾度% 
Haze (Natural Material Only) 
GB/T 2410,A 程序 
procedure A 
≤2 
≤2 
≤2 
/ 
/ 
10 
透光率(仅针对本色材料)% 
Luminous Transmittance(Natural Material)  
GB/T 2410,B 程序 
 procedure B 
≥84 
≥84 
≥84 
/ 
/ 
注 1: PC材料用于外灯外配光镜时需在表面喷涂一层硬膜涂层，表中的测试数据适用于未喷涂硬膜涂层的材料。硬膜涂层的相关性能参见SMTC 5 300 001要求。 
注 2: 缺口冲击强度测试样条厚度不大于3mm。对于厚度大于3mm零件，测试结果须与上汽材料工程师沟通。 
Note 1:  It’s required to spray a layer of hard coating on the surface when the PC used for produce outside lens of Exterior lamps, The data in this table 
is applied to materials without hard coating. The properties of the hard coating refer to SMTC 5 300 001. 
Note 2: The specimen thickness of notched charpy impact should less than 3mm, the test result should communicate with MVE of SAIC. 


 
SMTC 5 310 028—2017（V3） 
1 
© 上汽集团版权所有  秘密文件 注意保密 Copyright SAIC MOTOR Confidential 
4 修订信息Release and revisions 
No. 
标准编号/Standard No. 
起草人/Drafter 
主要修订内容/Revision information 
1 
SMTC 5 310 028—2013（V1） 
罗晓瑜Luo Xiaoyu、邓家战
Deng jiazhan 、胡仁其Hu 
renqi 
NA 
2 
SMTC 5 310 028—2015（V2） 
王敏Wangmin、罗晓瑜Luo 
Xiaoyu 、邓家战Deng 
jiazhan、胡仁其Hu Renqi 
——表2 材料物理性能要求； 
——revised Table 2 material physical 
properties. 
3 
SMTC 5 310 028—2017（V3） 
王敏Wangmin、邓家战Deng 
jiazhan、胡仁其Hu Renqi 
——修改了标准名称 
——revised the standard Name 
——修改了1 范围 
——revised 1 Scope 
——增加了湿热存放要求 
——New added 3.2.12 Humid heat test 
——增加了内应力测试 
——New added 3.2.13 Tension cracks 
——增加了耐磨性 
——New added 3.2.14 Scrub Ristance 
——表3 材料物理性能要求 
——revised Table 32 material physical 
properties 
——增加了4 分级编码体系 
——Add 4coding System

File: 材料工程师/SMTC 5 310 052 聚酰胺66-聚苯醚合金的材料要求Material requirements of polyamide 66 -polypheylene ether copolymer(2).pdf.md
# SMTC 5 310 052 聚酰胺66-聚苯醚合金的材料要求Material requirements of polyamide 66 -polypheylene ether copolymer(2).pdf

 
©上汽集团版权所有  秘密文件 注意保密 Copyright SAIC MOTOR Confidential 
 
 SMTC 5 310 052－2019（V1） 
 
 
 
聚酰胺66-聚苯醚合金的材料要求 
Material requirements of polyamide 66 -polypheylene ether 
copolymer 
2019-04-29 发布/Issue                                2019-04-30 实施/Implementation 


SMTC 5 310 052—2019（V1） 
I 
©上汽集团版权所有  秘密文件 注意保密 Copyright SAIC MOTOR Confidential 
  
为规范的聚酰胺-聚苯醚合金（PA66-PPE）
的材料要求,有效的控制零件的性能，作为我公
司在设计、质保、采购商、供应商间的沟通及质
量评估的依据，特制定本标准。 
请注意本文件的某些内容可能涉及专利，上
汽集团不承担识别这些专利的责任。 
当中英文产生疑义时，以中文为准。 
本标准由材料分标委提出。 
本标准由SMTC 技术标准化委员会批准。 
本标准由标准化工作组负责标准化审核及
归口管理。 
本标准起草部门：质量保证部。 
本标准主要起草人：黄亚蒙、狄春峰、胡仁
其。 
本标准于2019 年04 月29 日首次批准发
布，2019 年04 月30 日实施。 
 
 
 
To standardize performance requirements on 
PA66-PPE(Polyamide66-Polypheylene 
ether 
copolymer) 
and 
effectively 
control 
parts 
performance, this standard is specified for 
communication and quality appraisal basis 
between design, QA, purchasing agent and 
supplier.  
 
Please note that some contents in this 
document may relate to patent rights, which 
SAIC Group shall not be held responsible for 
identifying any or all such patent rights. 
 
This standard is in Chinese and English. If in 
doubt, the Chinese version is the Master. 
 
This standard was proposed by material 
sub-committee. 
 
This standard was approved by the SMTC 
Technical Standardization Committee. 
 
The 
Standardization 
Working 
Team 
is 
responsible for the standardization approval 
and overall management of this standard. 
 
The draft department of this standard: Quality 
assurance department. 
 
The main drafters of this standard: Huang 
Yameng, Deng Jiazhan, Hu Renqi. 
 
This standard was first published on Apr. 29, 
2019 and implemented on Apr. 30, 2019. 
 
前言Foreword 


SMTC 5 310 052—2019（V1） 
1 
©上汽集团版权所有  秘密文件 注意保密 Copyright SAIC MOTOR Confidential 
聚酰胺66-聚苯醚合金的材料要
求 
 PA66-PPE Material Technical 
Requirement 
1  范围Scope 
本标准规定了由聚酰胺66-聚苯醚合金的要
求和试验方法。 
本标准适用于上汽乘用车公司的各种车型上
的在线喷涂加油/充电小门。 
 
 
This Standard covers the general performance 
requirements and test method for PA-PPE. 
This standard applies to PA-PPE for SMPV, 
such as On-line Paint Flap. 
2  范性引用文件Normative references 
下列文件对于本标准的应用是必不可少的。
凡是注日期的引用文件，仅注日期的版本适用于
本文件。凡是不注日期的引用文件，其最新版本
（包括所有的修改单）适用于本标准。 
 
 
The 
following 
referenced 
documents 
are 
indispensable 
for 
the 
application 
of 
this 
standard. For dated references, only the edition 
cited applies. For undated references, the latest 
edition of the referenced standard (including any 
amendments) applies. 
SMTC 5 400 005  汽车零件耐气候交变实验  
SMTC 5 400 005 Vehicle Parts Testing of 
Resistance to Environmental Cycle Test 
SMTC 5 500 001 汽车零件和材料中禁用/限
用危险物质 
 
SMTC 
5 
500 
001 
 
Automotive 
Prohibited/Restricted Hazardous Substances for 
Parts and Materials 
ISO 1183 塑料 非泡沫塑料的密度和相对密
度的测量方法 
 
ISO 1183 Plastics - Density and relative 
density measurement method of foam 
ISO 1133 塑料-热塑性塑料熔体质量流动速
率（MFR）和熔体体积流动速率（MVR）的测定 
 
ISO 1133 Plastics; Determination of the 
melt mass-flow rate(MFR) and melt volume-flow 
rate(MVR) of thermoplastics 
ISO 291 塑料-测试环境和条件的要求 
 
ISO 291 Plastics - Standard atmospheres 
for conditioning and testing 
ISO 527-2 塑料-拉伸性能的测定；模压件和
挤出件的试验条件 
 
ISO 527-2 Plastics - Determination of 
tensile properties - Part 2: Test conditions for 
moulding and extrusion plastics 
ISO 188 硫化橡胶或热塑性橡胶加速老化和
耐热试验 
 
ISO 
188 
Rubber, 
vulcanized 
or 
thermoplastic- Accelerated aging and heat 
resistance tests 
ISO 179-1 塑料摆锤式冲击特性的测定；第1
部分：非仪器冲击试验 
 
ISO 179-1 Plastics Determination of Charpy 
Impact Properties-Part 1: Non-Instrumented 
Impact Test. 
ISO 3146 塑料-毛细管和偏振光显微镜法测
 
ISO 
3146 
Determination 
of 
melting 


SMTC 5 310 052—2019（V1） 
2 
©上汽集团版权所有  秘密文件 注意保密 Copyright SAIC MOTOR Confidential 
定半晶状聚合物的熔化性能（熔化温度或熔化区
域） 
behavior(melting temperature or melting range) 
of semi-crystalline polymers by capillary tube 
and polarizing-microscope methods 
ISO 75-1 塑料负荷变形温度的测定；第1部
分：通用试验方法 
 
ISO 75-1—Determination of temperature of 
deflection under load; Part 1:General test 
method 
ISO 62 塑料-吸水性的测定 
 
ISO 62 Plastics-Determination of water 
absorption 
SMTC 5 300 001 外饰件涂装要求 
 
SMTC 5 300 001 The surface protection 
requirement of paint coatings on exterior plastic 
parts 
ISO 306 塑料-热塑性塑料维卡温度的测定 
 
ISO 
306 
Plastics-Thermoplastic 
materials-Determination 
of 
Vicat 
softening 
temperature(VST) 
3 要求 Requirement 
 
 
3.1 样品和预处理要求 Sampling and conditioning requirements 
3.1.1 样品要求 Sampling requirements 
 
 
用于本标准所规定的测试试样，应当从成品
上取样。若遇到无法从成品上取样时，其样品制
备方法应当与SMPV中心实验室协商确定。为完成
试验，需要多个成品零件。 
 
The test samples stipulated in the Standard. 
Samples should be made from finished 
products. If samples can’t be made from finished 
products, sample preparation method should be 
determined through the negotiation with SMPV 
SCL. Several parts are required for complete 
testing. 
3.1.2 预处理 Conditioning 
  
试验前，测试样品必须在ISO 291标准气候条
件23℃,50 %RH下至少放置24 h。 
 
The test specimens should be conditioned at 
23 °C，50%RH according to the ISO 291 at least 
24h before test. 
3.2 基本要求 General requirements 
 
 
3.2.1 外观要求Appearance requirements 
成品件表面与内部不允许存在加工缺陷，如
熔接痕、缩孔、裂纹及类似缺陷。 
 
 
The surface and interior of the finished parts 
shall be free of flaws and processing defects, 
such as flow lines, voids, cracks or similar faults. 
3.2.2 禁用/限用材料、避免使用的危险品 Avoidance of hazardous substances 
必须符合 SMTC 5 500 001 的要求。 
 
According to SMTC 5 500 001. 
 


SMTC 5 310 052—2019（V1） 
3 
©上汽集团版权所有  秘密文件 注意保密 Copyright SAIC MOTOR Confidential 
3.2.3 材料鉴定 Material identification 
红外光谱法、DSC 
 
Infrared spectrometric、DSC 
3.2.4 耐温度交变性能 Weathering performance 
零件在工装状态下，按照SMTC 5 400 005-A
执行，若图纸或认可无其它规定，50周期。要求：
表面无缺陷，不发粘，功能无失效。 
 
The test is conducted and fulfilled on the 
finished part which assembles in tooling. The 
weathering cycle is 50 unless stated in the 
drawing or other release according to SMTC 5 
400 005-A. Requirement：no surface defects, no 
stick, function without failure. 
3.2.5 高温性能 Elevated-temperature behavior 
   零件高温性能：零件在工装状态下，若图纸或
认可无其它规定，则采用90℃。时间：500h。要
求：表面无缺陷，不发粘，功能无失效。 
 
Parts：The test is conducted and fulfilled on the 
finished part which assembles in tooling. 
Temperature unless stated in the drawing or 
release is 90°C. Duration: 500h. Requirement：
no surface defects, no stick, function without 
failure. 
3.2.6 低温性能Low-temperature behavior 
零件低温性能：零件在工装状态下，若图纸
或认可无其它规定，则采用-40℃。时间：24h。
要求：表面无缺陷，功能无失效。 
 
Parts：The test is conducted and fulfilled on the 
finished part which assembles in tooling. 
Temperature unless stated in the drawing or 
release is -40°C. Duration: 24h. Requirement：
no surface defects, function without failure. 
3.3 材料物理性能要求 Material Physical Properties Requirement 
见表2。 
 
See Table2. 
表2  PA66-PPE 材料物理性能要求 
Table 2  PA66-PPE Material Requirements 
序号
/No. 
测试项目/Items 
要求/Requirement 
测试方法/ 
Test Method 
1 
密度/ g/cm3 
Density 
1.07-1.12 
ISO 1183 方法A 
2 
熔融指数/ cc/10min 
Melt Volume Rate 
4.0 to 24.0 
ISO1133 280℃,5.0Kg 
3 
拉伸模量/Mpa 
Tensile Modulus 
1000-2000 
ISO 527，1 mm/min 
4 
屈服强度/Mpa 
Tensile Stress at Yield 
≥49 
ISO 527-1/2，specimen A，
test speed 50 mm/min 


SMTC 5 310 052—2019（V1） 
4 
©上汽集团版权所有  秘密文件 注意保密 Copyright SAIC MOTOR Confidential 
表2  PA66-PPE 材料物理性能要求（续） 
Table 2  PA66-PPE Material Requirements（continue） 
序号
/No. 
测试项目/Items 
要求/Requirement 
测试方法/ 
Test Method 
5 
热老化之后的屈服强度衰减/% 
Tensile Stress at Yield after Heat 
≤75 
ISO 188，1000 h at 80℃ 
6 
缺口冲击强度23℃/kJ/m2 
Notched Charpy Impact Strength 
≥6.5 
ISO 179/1eA 
7 
缺口冲击强度-30℃/kJ/m2 
Notched Charpy Impact Strength 
≥2 
ISO 179/1eA 
8 
热老化之后的缺口冲击强度衰减
/% 
≤75 
ISO 188，1000 h at 80℃ 
9 
熔融温度/℃ 
Melting Temperature 
245-265 
ISO 3146 
10 
热变形温度/℃ 
Heat Deflection Temperature 
≥90 
ISO 75,1.8MPa, 120℃/h 
11 
电阻率/Ω.m 
Volume Resistivity 
≥1000 
ISO 60093 
12 
热老化 
Heat Aging 
无脆化现象 
No Embrittlement 
150℃*500h 
13 
吸水率/% 
Coefficient of water absorption 
平衡Balance water absorption：≤2.0 
饱和Saturated water absorption：≤5.0 
ISO 62，24h 
14 
维卡温度/℃ 
Vicat Temperature 
≥190 
ISO 306，5Kg, 50℃/h 
 
3.4 零件表面保护性能 The surface protection properties 
零件注塑后，进行喷涂，喷涂性能应符合SMTC 
5 300 001要求。 
 
The surface protection properties should 
conform to SMTC 5 300 001. 
 
3.5 测试结果评估 Test result evaluation 
   本标准所要求的数值适用于每次测量。 
 
The required numerical values apply to each 
individual measurement.  
4.修订信息 Release and revisions 
No. 
标准编号/Standard No. 
起草人/Drafter 
主要修订内容/Revision information 
1 
SMTC 5 310 052—2019（V1） 
黄亚蒙Huang Yameng、
狄春峰Di Chunfeng、胡
仁其Hu Renqi 
NA

File: 材料工程师/SMTC 5 310 071  PMMA.pdf.md
# SMTC 5 310 071  PMMA.pdf

 
©上汽集团版权所有  秘密文件 注意保密 Copyright SAIC MOTOR Confidential 
 
PMMA/ASA聚合物材料要求 
PMMA/ASA polymer material requirements 
SMTC 5 310 071－2020（V1）
2020-11-29 发布/Issue                                2020-11-30 实施/Implementation 


SMTC 5 310 071—2020（V1） 
I 
©上汽集团版权所有  秘密文件 注意保密 Copyright SAIC MOTOR Confidential 
 
  
为规范车用PMMA/ASA 聚合物材料要求，
特制定本标准。 
请注意本文件的某些内容可能涉及专利，上
汽集团不承担识别这些专利的责任。 
当中英文产生疑义时，以中文为准。 
本标准由材料分标委提出。 
本标准由SMTC 标准化技术委员会批准。 
本标准由标准化工作组负责标准化审核及
归口管理。 
本标准起草部门：质量保证部。 
本标准主要起草人为：蒋中、狄春峰、胡仁
其。  
本标准于2020 年11 月29 日首次批准发布，
2020 年11 月30 日实施。 
 
 
This standard describes the requirements for 
PMMA/ASA Polymer material.  
 
Please note that some contents in this 
standard may relate to patent rights, which 
SAIC Motor shall not be held responsible for 
identifying any or all such patent rights. 
 
This standard is in Chinese and English. If in 
doubt, the Chinese version is the Master. 
 
This standard was proposed by material 
sub-committee. 
 
This standard was approved by the SMTC 
Technical Standardization Committee. 
 
The 
Standardization 
Working 
Team 
is 
responsible for the standardization approval 
and overall management of this standard. 
 
The draft department of this standard: Quality 
assurance department. 
 
The main drafters of this standard: Jiang 
Zhong, Di Chunfeng, Hu Renqi.  
 
This standard was first published on Nov. 29, 
2020 and implemented on Nov. 30, 2020. 
 
前言Foreword 


SMTC 5 310 071—2020（V1） 
1 
©上汽集团版权所有  秘密文件 注意保密 Copyright SAIC MOTOR Confidential 
 
PMMA/ASA聚合物材料要求 
 
PMMA/ASA Polymer 
Material Requirements 
1  范围 Scope 
    本标准规定了车用PMMA/ASA聚合物的材
料要求。 
本标准适用车用各成型件上的PMMA/ASA
材料，如：冷却器防护格栅、BC柱、后视镜壳等。 
 
This standard describes the requirements 
for PMMA/ASA Polymer material. 
This 
standard 
specifies 
the 
material  
requirements for PMMA/ASA graft polymer 
for finished parts, e.g., radiator grilles, BC 
pillar, rear mirror shell. 
2  范性引用文件Normative references 
下列文件对于本标准的应用是必不可少的。
凡是注日期的引用文件，仅注日期的版本适用于
本文件。凡是不注日期的引用文件，其最新版本
（包括所有的修改单）适用于本标准。 
SMTC 5 300 004 轿车内饰材料散发性能技
术要求 
SMTC 5 400 002 汽车内饰件颜色评估 
SMTC 5 400 003 乘客厢非金属零件暴露试
验 
SMTC 5 400 006 非金属材料 干热气候下
的光照试验 
SMTC 5 400 007 非金属材料 湿热气候下
的光照试验 
    SMTC 5 400 008 内部装饰材料燃烧性能要
求 
    SMTC 5 500 001 整车环境标准零部件、材
料、工作液体的有害物质禁用 
SMTC 5 500 003 汽车塑料件、橡胶件和热
 
The following referenced documents are 
indispensable for the application of this 
standard. For dated references, only the 
edition cited applies. For undated references, 
the latest edition of the referenced standard 
(including any amendments) applies. 
 
SMTC 5 300 004 Components in Passenger 
Compartment; Emission Behavior 
 
SMTC  5 400 002 Components of the 
Vehicle Interior Trim; Colorimetric Evaluation 
 
SMTC 5 400 003 Non-Metallic Materials; 
Exposure Test of Passenger Compartment 
Components 
 
SMTC 5 400 006 Non-Metallic Materials 
Weathering in Dry, Hot Climate 
 
SMTC 5 400 007 Non-Metallic Materials 
Weathering in Moist, Hot Climate 
 
SMTC 5 400 008 Materials for vehicle 
Interiors; 
Flammability, 
Material 
Requirements 
 
SMTC 5 500 001 Vehicle Environmental 
standard; Vehicle Parts, Materials, Operating 
Fluids; Avoidance of Hazardous Substances 


SMTC 5 310 071—2020（V1） 
2 
©上汽集团版权所有  秘密文件 注意保密 Copyright SAIC MOTOR Confidential 
 
塑性弹性体的材料标示与标记 
ISO 105-A02 纺织品。色牢度试验。第A02
部分:颜色变化评定用灰度标 
   ISO 178 塑料—弯曲性能测定 
   ISO 179-1 塑料—冲击属性的测定—第1部
分：非器械冲击试验 
   ISO 306 塑料—热塑塑料维卡软化温度的测
定 
    ISO 1183-1 塑料—非微孔塑料密度的测定
方法—第1部分：沉浸法、液体比重瓶法和滴定法 
SAE J2527 用可控辐照度的氙弧装置加速
照射汽车外部材料的性能标准 
 
SMTC 5 500 003 Material identification and 
marking of automotive plastic 
 
ISO 105-A02 Textiles - Tests for color 
fastness - Part A02: Grey scale for assessing 
change in color 
 
ISO 178 Plastics – Determination of Flexural 
Properties 
 
ISO 179-1 Plastics – Determination of charpy 
Impact Properties, Part 1: Non-Instrumented 
Impact Test 
 
ISO 306 Plastics  Thermoplastic Materials 
Determination 
of 
 
Vicat 
Softening 
Temperature (VST) 
 
ISO 
1183-1 
Plastics 
– 
Methods 
for 
Determining the Density of Non-Cellular 
Plastics –Part 1: Immersion Method, Liquid 
Pyknometer Method and Titration Method 
 
SAE J2527 Performance Based Standard for 
Accelerated Exposure of Automotive Exterior 
Materials Using A Controlled Irradiance 
Xenon-Arc Apparatus 
3 要求Requirement 
3.1  基本要求 Basic Requirement 
3.1.1  外观要求Appearance requirements 
装饰件的表面和内部不得有裂纹和加工缺
陷，如：流痕、空隙、龟裂或类似故障。（只要不
对部件的功能或外观产生不利影响，筋底部和加
强件上允许出现缩痕。） 
 
The surface and interior of the finished parts 
shall be free of flaws and processing defects, 
such as flow lines, voids, cracks or similar 
faults. (Sink marks at the base of ribs and 
reinforcements are acceptable only if they do 
not affect the part’s function or appearance). 
3.1.2 颜色 Color 
按图纸，并符合 SMTC 5 400 002 的要求。  
According to SMTC5 400 002 and drawing. 
3.1.3 禁用/限用材料、避免使用的危险品Avoidance of hazardous substances 
必须符合 SMTC 5 500 001 的要求。 
 
According to SMTC 5 500 001. 


SMTC 5 310 071—2020（V1） 
3 
©上汽集团版权所有  秘密文件 注意保密 Copyright SAIC MOTOR Confidential 
 
3.1.4 燃烧性能 Burning behavior 
按照 SMTC 5 400 008执行。 
 
According to SMTC 5 400 008 
3.1.5  标志Symbol 
根据SMTC5 500 003，>PMMA/ASA< 
 
 
According to the SMTC 5 500 003, >PM
MA/ASA< 
3.1.6 散发特性Emission behavior 
必须符合 SMTC 5 300 004 的要求(只针对
内饰零件)。 
 
According to SMTC 5 300 004（apply only to 
interior parts only） 
3.1.7 光照性能  Color fastness performance 
本要求仅针对于材料应用于内饰产品。试验
按照SMTC 5 400 003，光照周期按照下列规定： 
A 在非阳光直接照射区域中的构件为三个光
照周期； 
B 在阳光直接照射区域中的构件为五个光照
周期（例如：车门胸区）； 
C 阳光强烈照射区域中的构件为十个光照周
期（例如：后搁板） 
 
Color fastness test only for the materials 
used in the interiors products. The test is 
according to SMTC 5 400 003. And the test 
periodicity  defined as  
A 3 periods of exposure for components 
in areas subject to indirect sun 
radiation; 
B 5 periods of exposure for components 
in areas subject to direct sun 
radiation (e.g., door upper trim); 
C 
10 
periods 
of 
exposure 
for 
components in areas subject to the 
highest sun radiation (e.g., rear 
shelf). 
3.1.8 耐候性能  Weathering performance 
耐候性能试验仅针对于材料应用于外饰产
品。试验方法见表1。 
 
Weathering performance test only for the 
materials used in the exteriors products. The 
test methods shown in table 1. 


SMTC 5 310 071—2020（V1） 
4 
©上汽集团版权所有  秘密文件 注意保密 Copyright SAIC MOTOR Confidential 
 
表1 耐候性能试验方法 
Table 1  Weathering performance test methods 
类型 
Application  
方法 
Test Method  
要求 
Requirement 
高于腰线且有较大阳光直射面的零件，如扰流板、标牌、外立柱、后牌照板、
车顶行李架等 
Parts exposed to direct sunlight above the belt line with large surfaces(e.g., 
spoilers, logo, body mounted pillar, license plate appliqués and luggage 
racks) 
SAE J2527 
3500kJ 
SMTC 5 400 006 
SMTC 5 400     
007 
3000h 
3200h 
高于腰线的其他零件和腰线以下阳光直射零件，如侧边防擦条，雨刮，保险
杠系统和后视镜等 
Other parts exposed to direct sunlight above the belt line and all parts 
exposed to direct sunlight below the belt line (e.g., body side moldings, 
rocker moldings, bumper systems and mirror housing). 
SAE J2527 
2500kJ 
SMTC 5 400 006 
SMTC 5 400 007 
1500h 
1600h 
 
3.2 取样要求Sampling requirements 
用于本标准所规定的测试试样，应当从成品
上取样。若遇到无法从成品上取样时，其样品制
备方法应当与SMPV 中心实验室协商确定。 
 
The test samples stipulated in the Standard. 
Samples should be made from finished 
products. If samples can’t be made from 
finished 
products, 
sample 
preparation 
method should be determined through the 
3.3 预处理 Conditioning 
试验前，样品必须在ISO 291 23/50 的标准
气候下至少放置48 h。 
 
Before 
the 
test, 
samples 
should 
be 
conditioned at least 48 hours in the standard 
climate of ISO 291 23/50. 
3.4 测试结果评估 Test result evaluation 
本标准所要求的数值适用于每次测量。 
为完成试验，需要多个成品零件。 
 
The required numerical values apply to each 
individual measurement. Several parts are 
required for complete testing. 
3.5 材料性能 Material requirements 
具体要求见表2。 
 
Material requirements according to table 2. 


SMTC 5 310 071—2020（V1） 
5 
©上汽集团版权所有  秘密文件 注意保密 Copyright SAIC MOTOR Confidential 
 
表2  材料要求 
Table 2 Material requirements 
No
. 
项目 
Item 
试验方法 
Test method 
要求Requirement 
I 
II 
1 
密度 
Density 
ISO1183（A） 
1.12~1.16 
1.14~1.18 
2 
弯曲强度 
Bending 
strength 
ISO 178, 须进行至少5次，厚度按产品厚度 
ISO 178; Five specimens must be tested. 
Specime thickness according to product 
≥65MPa 
≥68MPa 
3 
弯曲模量 
Bending 
modulus 
ISO 178, 须进行至少5次厚度按产品厚度 
ISO 178; Five specimens must be tested. 
Specimen thickness according to product 
≥1900MPa 
≥2000MPa 
4 
缺口冲击强度 
Notched impact 
strength 
ISO 179-1, 须进行至少5次，厚度按产品厚度 
ISO 179-1, Five specimens must be tested. 
Specimen thickness according to product 
≥6kJ/m2 
≥3.5kJ/m2 
5 
维卡软化温度 
(退火后) 
Vicat softening 
temperature 
(annealed) 
ISO 306 B/50 
≥96℃ 
≥98℃ 
6 
耐高温性 
High-temperatur
e behavior 
至少一个完整的零件上进行，条件：90℃，
24h 
To be performed with at least one complete 
component. Condition: 24h, 90℃ 
零件功能和外观上无明显变化 
No changes on the function and 
appearance. 
7 
耐低温性能
Low-temperatur
e behavior 
至少一个完整的零件上进行，条件：-40℃，
24h 
To be performed with at least one complete 
component. Condition: 24h, -30℃ 
零件功能和外观上无明显变化 
No changes on the function and 
appearance. 
8 
耐候性能 
Weathering 
performance 
见3.1.7及3.1.8 
see 3.1.7 and 3.1.8 
灰色牢度等级  4，按照ISO105-A02，
目视外观不得出现缺陷和颜色等明显变
化 
Gray-scale level ≥ 4 according to 
ISO105-A02. No significant changes in 
color and other defects. 
9 
燃烧性能 
Burning 
behavior 
按 SMTC 5 400 008 
see SMTC 5 400 008 
≤100 mm/min 
≤100 mm/min 
 
4. 分级编码体系 Coding System 
 
 
本标准分级编码将和其他文档相关联，图
纸，VTS, CTS 更多如下： 
试验按SMTC 5 310 071-Ⅰ 
Ⅰ：参考章节3.1.7 和3.1.8 中A,B，C,
要求，选择其中一个代码 
例如：SMTC 5 310 071-A 
 
This coding system shall be referenced in other 
documents, drawings, etc., as follows: 
Test to SMTC 5 310 071 -Ⅰ 
Ⅰ: According to section 3.1.7 and 3.1.8 A, B, C, 
choose a single code. 
For example, SMTC 5 310 071-A 


SMTC 5 310 071—2020（V1） 
6 
©上汽集团版权所有  秘密文件 注意保密 Copyright SAIC MOTOR Confidential 
 
5 .修订信息Release and revisions 
No. 
标准编号/Standard No. 
起草人/Drafter 
主要修订内容/Revision information 
1 
SMTC 5 310 071-2020(V1) 
蒋中Jiang Zhong、
狄春峰Di Chunfeng、
胡仁其Hu Renqi 
NA
