Repository: kujaxr/obsidian-vault

File: 材料工程师/SMTC 5 310 073 外饰高光塑料件耐刮擦性测试方法.pdf.md
# SMTC 5 310 073 外饰高光塑料件耐刮擦性测试方法.pdf

©上汽集团版权所有  秘密文件 注意保密 Copyright SAIC MOTOR Confidential
SMTC 5 310 073－2020（V1）
外饰高光塑料件耐刮擦性测试方法
Scratch resistance testing of high gloss plastic 
exterior components 
 2020-12-30 发布/Issue                              
 2020-12-31 实施/Implementation


SMTC 5 310 073—2020（V1）
 
I
©上汽集团版权所有  秘密文件 注意保密 Copyright SAIC MOTOR Confidential
为规范对汽车外饰高光塑料件的耐刮擦性
测试方法，特制定本标准。
请注意本文件的某些内容可能涉及专利，
上汽集团不承担识别这些专利的责任。
当中英文产生疑义时，以中文为准。
本标准由材料分标委提出。
本标准由SMTC 标准化技术委员会批准。
本标准由标准化工作组归口管理。
本标准起草部门：质量保证部。
本标准主要起草人为：蒋中、狄春峰、胡
仁其。
本标准于2020 年12 月30 日首次批准发
布，2020 年12 月31 日实施。
This 
standard 
is 
established 
for 
high 
glossplastic exterior components testing of 
scratch resistance. 
Please note that some contents in this 
standard may relate to patent rights, which 
SAIC Motor shall not be held responsible for 
identifying any or all such patent rights.
This standard is in Chinese and English. If in 
doubt, the Chinese version is the Master.
This standard was proposed by material sub-
committee.
This standard was approved by the SMTC 
Technical Standardization Committee.
This standard is under the management of 
Standardization working team.
The draft department of this standard: Central 
Laboratory.
The main drafter of this standard: Jiang zhong 
Di chun feng and Hu Renqi.
This standard was first published on Dec. 30, 
2020 and implemented on Dec. 31, 2020.
前言Foreword


SMTC 5 310 073—2020（V1）
 
1
©上汽集团版权所有  秘密文件 注意保密 Copyright SAIC MOTOR Confidential
汽车外饰高光塑料件耐刮擦性
测试方法
Scratch resistance testing 
of high gloss plastic 
exterior components
1　范围
    
本标准规定了汽车外饰高光塑料件耐刮擦
性试验测试方法。
本标准适用于测试汽车外部非涂装高光塑
料零件的耐刮擦性。除非在技术标准中另有特
殊规定。
1  Scope 
This standard specifies a procedure for testing 
the scratch resistance. 
This test standard serves to determine the 
scratch resistance of unpainted high gloss 
plastic exterior components. Unless otherwise 
specified in the technical standard.
2
Normative references
The following normative documents contain 
provision which, through reference in this text, 
constitute provisions of this standard. For 
dated reference, subsequent amendments to, 
or revisions of, any of these publications do 
not apply (exclude the correction), but parties 
to agreements based on this standard are 
encouraged to investigate the possibility of 
applying the most recent editions of the 
standards. For undated references, the latest 
edition of the normative document referred to 
applies.
2　规范性引用文件 
下列文件中的条款通过本标准的引用而成
为本标准的条款。凡是注日期的引用文件，其
随后所有的修改单（不包括勘误的内容）或修
订版均不适用于本标准，然而，鼓励根据本标
准达成协议的各方研究是否可使用这些文件的
最新版本。凡是不注日期的引用文件，其最新
版本适用于本标准。
ISO 291   塑料-标准环境气候条件
ISO 291  Plastic- Standard atmospheres 
for conditioning and testing fourth edition
3　术语
耐刮擦是指零件受外力机械作用（例如，
锐利边缘或倒棱物刮伤）的阻力。
3  Term 
The scratch resistance of plastics is defined as 
the resistance offered by the material to a 
mechanical stress, in this case the scratching 
motion of a sharp edge.
4　要求
按相应SMTC 零件材料技术要求和/或供需
双方约定的要求，测试要求针对材料样板级。
如无约定，按下表要求：
4
Requirements
The SMTC material technical requirements 
and/or requirements agreed by supplier and 
demander side. Test for material sample. If no 
agreement, according to the following table:
零件部位
负载要求
评价要求
突出车身的区域，
如B 柱外饰板、外
后视镜
8N
无明显划伤及
发白
常规外饰区域，
如前格栅
4N
无明显划伤及
发白
陷于车身的区域，
如雾灯饰条
2N
无明显划伤及
发白
Part location
Force
Evaluation
Outer skin surface, 
e.g. B-pillar, Outer-
mirror
8N
No observation 
scuffing and white
Common exteriors
e.g. Grille
4N
No observation 
scuffing and white
Inner skin surface
e.g. Fog lamp trim
2N
No observation 
scuffing and white


SMTC 5 310 073—2020（V1）
 
2
©上汽集团版权所有  秘密文件 注意保密 Copyright SAIC MOTOR Confidential
5　测试
5
Test
5.1  定义
5.1  Definition
刮擦头以(1000±50)mm/min 的速率在塑料
件表面刮出40 mm 的刮痕。接着对照未刮划的
表面，观察刮痕形态。
A scratching gouge scratches the sample a 
distance 
of 
40mm 
by 
a 
speed 
of 
1000±50mm/minute. 
Then 
compared 
the 
scratching line to the unscratched surface.
5.2  测试设备
5.2  Test equipment
Erichsen-硬度试棒，型号318，最大20N
负荷，刮擦头直径为0.75 mm 硬质合金顶尖。
Test with the Erichsen hardness tester, type 
318, with max 20 N load and a hard metal tip 
φ=0.75mm.
5.3  样品要求
5.3  Sample request
5.3.1  用于提交认可的样品必须从被测试的零
件中加工获取，表面必须均质，清洁而无油腻。
并且不允许有受污染的痕迹和被触摸。
5.3.1  
The submitted samples must be 
selected from the tested parts with clean 
homogeneous surface, which should not show 
the imprint of being polluted or touched.  
5.3.2  样品大小要确保有足够的面积进行测试。
建议的尺寸至少是80 mm×50 mm，如果测试部
位面积非常小，允许在不影响测试表面和试验
的情况进行镶嵌等方式，来达到样品的尺寸要
求。
5.3.2  The sample should be big enough to 
be measured. The advised size is bigger than 
80 mm×50 mm. If the area for measurement is 
quite small, inlay could be used to satisfy the 
size request, however the surface of the 
sample and the test results could not be 
influenced. 
5.3.3  取样位置根据客户或供需双方的约定，
如果没有这些特殊约定，遵循平整和手能够触
及部位的原则。可以是若干零件的相同部位或
同一零件的不同部位。用照片在记录中体现取
样部位，并用文字说明取样部位的颜色、外观
和可能影响结果的其它外观情况。
5.3.3  
Measurement 
position. 
The 
measurement position should be identified 
according to customer’s request or the 
agreement of supplying and requisitioning 
parties. If not, the smooth area and easy 
touched area should be selected. The 
measurement positions could be the same 
position on different samples or different 
positions 
on 
the 
same 
sample. 
The 
measurement position should be recorded in 
photos with the notes including the color, 
surface and other related surface morphology 
of the measured position.  
5.3.4  对于形状特殊等原因，使获得的样品可
能会影响检测结果的，必须给予记录。
5.3.4 If the shape of the sample is unusual, 
this might have an effect on the measurement 
results and, it should be recorded on the test 
report.
5.3.5   
数量：要求每次测试至少取3 个平行
样件，记录每一个样件的测量数值。
5.3.5 Sample number: the test should be taken 
on at least 3 parallel samples, and each of the 
measurement results should be recorded. 
5.4   预处理
试验前，测试样品必须在ISO 291 标准气
候条件23 ℃、50 %RH 下至少放置24 h。
5.4  Conditioning
The test specimens should be conditioned at 
23 °C，50%RH according to the ISO 291 at 
least 24h before test.


SMTC 5 310 073—2020（V1）
 
3
©上汽集团版权所有  秘密文件 注意保密 Copyright SAIC MOTOR Confidential
5.5  刮擦
用硬度笔，在试样上划至少40 mm 的刮痕。
测试参数：
a) 负载：F=(最大20) N（作用于测试表
面的作用力）；
b) 刮划速率：V=(1000±50 ) mm/min；
c) 刮头：φ=0.75mm
5.5  Scratch
Using scratch tester imprint a 40 mm line on 
the 
sample 
surface. 
Measurement 
parameters:
a)
Force: F=(Max 20) N (The force acted 
on the measurement surface) ;
b)
Scratch speed: V=(1000±50) mm/min;
c)
Tip: φ=0.75mm
5.5.1
刮擦时的注意事项
在实验过程中应注意以下内容：
a) 需在(23±5) ℃环境下进行测试。
b) 刮擦前必须检查负载是否调整至规定的
要求；
c) 刮擦前必须检查刮擦头及样品的固定是
否可靠，刮擦头是否在有效使用要求
内，样件固定后是否存在由于受压而使
刮擦面有明显凹或凸的情况，如果有这
样的情况必须给予调整和避免；
5.5.1  Notes 
During the experiment, the following must be 
focused on:
a) The test should be taken in (23±5) ℃
b) The force should be set as requested 
before scratch;
c)  Make sure both the scratch tip and 
sample are fixed properly before 
scratch. The scratch tip should follow 
the application standard. If there are 
obvious sags and crests on the 
measurement 
surface 
after 
the 
sample was fixed, it should be 
modified;
5.6 结果评价（刮擦后）
要求： 基材无明显的刮伤，但是由负荷造
成的基材的压痕是允许的。与刮面垂直角度观
察划痕无明显发白。
5.6  
The 
results 
requirement 
(after 
scratch)
Requirement: The material should be no 
scuffing.  An indentation mark in the substrate 
caused by the load is allowed. No white 
scratching line in the vertical observation.
6
报告
需要在报告和/或记录中体现以下的内容：
6  Report
The report should contain the following 
information:
a）零件名称和零件号；
b）零件制造商；
c）取样部位在零件中的位置、颜色和色
号；
d）每个平行样的测量结果；
e）刮擦头编号和所用的次数；
a) Part name and part number;
b) Part supplier;
c) Measurement position, color and 
surface              
texture 
number;
d) Measurement value for each sample;
e) Scratch tip number and measurement 
times;
f) Testing date;
压痕
刮伤
90°
垂直观察
刮痕
90°
Vertical observation
scratching line
indentation
scuffing


SMTC 5 310 073—2020（V1）
 
4
©上汽集团版权所有  秘密文件 注意保密 Copyright SAIC MOTOR Confidential
f）试验日期；
g）样品预处理条件和时间；
h）有关样品和试验过程中的异常情况和
需要说明的内容或意见。
g) The sample pre-processing condition 
and    
time;
h)  
Anomalies and other necessary 
instructions or comments 
7.修订信息Release and Revisions
No.
标准编号/Standard No.
起草人/Drafter
主要修订内容/Revision information
1
SMTC 5 310 073-2020(V1)
蒋中 Jiang zhong、
狄春峰Di 
chun 
feng、胡仁其Hu 
Renqi
NA

File: 材料工程师/SMTC 5 310 088.pdf.md
# SMTC 5 310 088.pdf

 
 
© 上汽集团版权所有  秘密文件 注意保密 Copyright SAIC MOTOR Confidential 
SMTC 5 310 088－2023（V1） 
 
汽车成品件阻燃级PA6材料要求 
Flame-retardant polyamide 6 for automobile finished parts 
material requirements 
2023-05-22 发布/Issue                                2023-05-23 实施/Implementation 
 
 
 


        SMTC 5 310 088—2023（V1） 
I 
© 上汽集团版权所有  秘密文件 注意保密 Copyright SAIC MOTOR Confidential 
 
 
为规范对汽车成品件阻燃级PA6 材料要求，
特制定本标准。 
请注意本标准的某些内容可能涉及专利，上
汽集团不承担识别这些专利的责任。 
当中英文产生疑义时，以中文为准。 
本标准由材料分标委提出。 
本标准由SMTC 技术标准化委员会批准。 
本标准由标准化工作组负责标准化审核及
归口管理。 
本标准起草部门：质量保证部。 
本标准主要起草人：万雨佳、吴文安。 
本标准于2023 年05 月22 日首次批准发布，
2023 年05 月23 日实施。 
 
 
This standard is established for Polyamide 6 
for automobile finished parts material re-
quirements. 
 
Please note that some contents in this stand-
ard may relate to patent rights, which SAIC 
Motor shall not be held responsible for identi-
fying any or all such patent rights. 
 
This standard is in Chinese and English. If in 
doubt, the Chinese version is the Master. 
 
This standard was proposed by Material 
sub-committee. 
 
This standard was approved by the SMTC 
Technical Standardization Committee. 
 
The Standardization Work Team is responsible 
for the standardization approval and overall 
management of this standard. 
 
The drafting department of this standard is 
Quality Control Dept. 
 
The main drafters of this standard are Wan 
Yujia and Wu Wen’an. 
 
This standard was first published on May. 22, 
2023 and implemented on May. 23, 2023. 
前言Foreword 


        SMTC 5 310 088—2023（V1） 
1 
© 上汽集团版权所有  秘密文件 注意保密 Copyright SAIC MOTOR Confidential 
 
汽车成品件阻燃级PA6 
材料要求 
 
Flame Retardant Polyamide 6 
For Automobile finished 
parts Material Requirements 
1 范围Scope 
 
 
本标准规定了用于添加不同玻纤含量的阻燃
级PA6制成的汽车成品件的材料要求。 
    本标准适用于阻燃级PA6制成的汽车成品件的
材料。 
 
This standard defines the material requirements 
for finished parts for automobiles that are made 
from PA6 with different levels of glass fiber 
content and flame retardant. 
This standard applies to the material require-
ments for finished parts for automobiles that are 
made from PA6. 
2 规范性引用文件 Normative references 
 
 
下列文件对于本标准的应用是必不可少的。凡
是注日期的引用文件，仅注日期的版本适用于本文
件。凡是不注日期的引用文件，其最新版本（包括
所有的修改单）适用于本标准。 
 
The following referenced documents are indis-
pensable for the application of this standard. For 
dated references, only the edition cited applies. 
For undated references, the latest edition of the 
referenced standard (including any amend-
ments) applies. 
GB/T 1408.1 绝缘材料电气强度试验方法 
第1部分：工频下试验 
 
GB/T 1408.1 Electrical strength of insulating 
materials — Test methods — Part 1: Tests at 
power frequencies 
GB/T 1410 固体绝缘材料体积电阻率和表面
电阻率试验方法 
 
GB/T 1410 Method of test for volume resistivity 
and surface resistivity of solid electrical insulat-
ing materials 
GB/T 4207 固体绝缘材料耐电痕化指数和相
比电痕化指数的测定方法 
 
GB/T 4207 Method for the determination of the 
proof and the comparative tracking indices of 
solid insulating materials 
GB/T 5169.13 电工电子产品着火危险试验 
第13部分:灼热丝/热丝基本试验方法 材料的灼热
丝起燃性试验方法 
 
GB/T 5169.13 Fire hazard testing for electric 
and 
electronic 
products—Part 
13:Glowing/hot-wire 
based 
test 
meth-
ods--Glow-wire ignitability test method for mate-
rials 
GB/T 6040 红外光谱分析方法通则 
 
GB/T 6040 General rules of infrared analysis 
SMTC 5 300 004 轿车内饰零件及材料散发
性能技术要求 
 
SMTC 5 300 004 Technical requirements of 
emanation performance of vehicle trim parts 
and materials 
SMTC 5 400 002 汽车内饰零件颜色评定 
 
SMTC 5 400 002 Colorimetric evaluation for 
vehicle interior components 


        SMTC 5 310 088—2023（V1） 
2 
© 上汽集团版权所有  秘密文件 注意保密 Copyright SAIC MOTOR Confidential 
 
SMTC 5 400 005 汽车零件耐气候交变试验 
 
SMTC 5 400 005 Vehicle parts Testing of re-
sistance to environmental cycle test 
SMTC 5 500 001 汽车零件和材料中禁用/限
用危险物质 
 
SMTC 
5 
500 
001 
Automotive 
Prohibit-
ed/Restricted Hazardous Sub-stances for Parts 
and Materials 
SMTC 5 500 002 整车及零部件REACH法规
实施指南 
 
SMTC 5 500 002 REACH Regulation Imple-
ment Guideline of Vehicle and Parts 
ISO 179-1 塑料-简支梁冲击性能的测定—第1
部分：非通用仪器的冲击韧性试验 
ISO 179-1 Plastics - Determination of Charpy 
impact properties of the Simple Beam - Part 1: 
Non-instrumented impact test. 
ISO 291 塑料 调节和试验用标准大气 
 
ISO 291 Plastics. Standard atmospheres for 
conditioning and testing fourth edition 
ISO 527-2 塑料-拉伸性能的测定，第2部分:
模压和挤压塑料试验条件 
ISO 527-2 Plastics - Determination of tensile 
properties - Part 2: Test conditions for mould-
ing and extrusion plastics. 
ISO 1183-1 塑料--非泡沫塑料密度的测定方
法--第1部分：浸入法、液体比重法和滴定法 
ISO 1183-1 Plastics -- Methods for determin-
ing the density of non-cellular plastics -- Part 1: 
Immersion method, liquid pyknometer method 
and titration method 
ISO 3451-1 塑料--灰分的测定，第1部分：一
般方法 
ISO 3451-1 Plastics – Determination of ash – 
Part 1：General Methods 
ISO 11357-3 塑料-差动扫描热量法(DSC)-第
3部分:熔化和结晶温度及热含量的测定 
ISO 11357-3 Plastics - Differential scanning 
calorimetry (DSC) - Part 3: Determination of 
temperature and enthalpy of melting and 
crystallization 
UL 94 塑料材料可燃性能标准 
 
UL 94 Test for Flammability of Plastic Materi-
als 
3 
要求 Requirements 
3.1 样品与预处理要求Sampling and Conditioning requirements 
3.1.1 样品要求Sampling requirements 
用于本标准所规定的测试试样，应当从成品上
取样，并记录取样位置。若遇到无法从成品上取样
时，其样品制备方法应当与SMPV中心实验室工程
师协商确定。 
 
The test specimens stipulated in this Standard 
should be sampled from finished parts, and 
the sampling method/area must be recorded 
and report. When the finished part does not 
meet the sampling requirement, the specimen 
preparation method should be determined 
through the negotiation with SMPV engineers.  
3.1.2 预处理Conditioning 
试验前，测试样品必须在ISO 291标准气候条
件23℃,50 %RH下至少放置48 h。断裂应力，冲击
韧性，缺口冲击需用干态（105℃直至恒重）进行
试验。 
 
The test specimens should be conditioned at 
23 °C，50%RH according to the ISO 291 at 
least 48h before test. Breaking stress, Impact 
resistance, Notched impact strength need test 
in dry(105℃ until a constant weight) state. 


        SMTC 5 310 088—2023（V1） 
3 
© 上汽集团版权所有  秘密文件 注意保密 Copyright SAIC MOTOR Confidential 
 
3.2  特性Feature 
3.2.1  在加强筋、增强区域和管接头处不允许存在
凹痕，填充玻纤的材料，其表面在触觉或视觉上都
不应出现瑕疵。 
 
3.2.1 Sink marks at the base of ribs, rein-
forcements and pipe unions are not permitted. 
Materials containing glass fibers must exhibit a 
surface that is free of imperfections both to the 
eye and the touch. 
3.2.2  成品件中的填充物分布应均匀，在成品件的
不同部位所取的三个试样中的灰分含量之差不应
超过1.0 %。 
 
3.2.2 The distribution of additives throughout 
the component must be sufficiently uniform so 
that three specimens taken from different 
points on a finished part do not differ in ash 
content by more than 1.0 %. 
3.3 要求 Requirements 
3.3.1  外观Appearance 
    除非有明确定义并得到上汽乘用车工程师的
认可，成品件表面与内部不允许存在加工缺陷，如
熔接痕、缩孔、裂纹及类似缺陷。 
 
Unless defined and approved by the SMPV 
engineers, the surface and interior of the fin-
ished parts shall be free of flaws and pro-
cessing defects, such as flow lines, voids, 
cracks or similar faults. 
3.3.2 颜色Color 
    按图纸，并符合 SMTC 5 400 002 的要求。 
 
According to SMTC 5 400 002 and drawing. 
3.3.3 禁用/限用材料、避免使用的危险品 Avoidance of hazardous substances 
必须符合 SMTC 5 500 001 及SMTC 5 500 
002 的要求。 
 
Must comply to SMTC 5 500 001 and SMTC 5 
500 002. 
3.3.4 材料鉴定 Material identification 
 
 
零件材料应符合图纸要求，使用红外光谱法
（GB/T 6040）与DSC法（ISO 11357-3）测定。 
如无其他特殊要求，成品件材料熔点要求不低
于200℃。 
 
The part material shall conform to the drawing, 
and test using Infrared spectrometric （GB/T 
6040） and DSC method （ISO 11357-3）. 
The melting point of the finished parts, unless 
otherwise defined, shall be no less than 200℃. 
3.3.5 密度 Density 
    依据图纸要求或按实际产品批量生产前二十
件的密度平均值确定，公差范围±0.02 g/cm3，测
试方法依据ISO 1183-1。 
 
According to drawing or the density should be 
determined by the average of the first twenty 
PPAP finished products, Tolerance range is 
±0.02 g/cm3. The test method is according to 
ISO 1183-1.   
3.3.6 灼烧灰分 Ash content 
依据图纸要求或按实际产品批量生产前二十
件的灼烧灰分平均值确定，公差范围±3%，测试方
法依据 ISO 3451-1。 
 
According to drawing, glass fiber content 
should be determined by the average of the 
first twenty PPAP finished products, Tolerance 
range is ±3%. The test method is according to 
ISO 3451-1.   


        SMTC 5 310 088—2023（V1） 
4 
© 上汽集团版权所有  秘密文件 注意保密 Copyright SAIC MOTOR Confidential 
 
3.3.7 阻燃性能 Flame-retardant behaviour 
依据图纸要求或试验大纲，材料应符合UL94
规定的垂直燃烧 V-0 等级，且阻燃厚度不大于应
用零件的最小实际厚度。所使用的阻燃剂体系应对
零件的实际应用没有不利影响，并获得上汽乘用车
工程师的认可。 
 
According to drawing or ADV plan, the material 
shall meet the vertical burning performance V-0 
grade according to UL 94, and the flame rating 
thickness shall not be thicker than the minimal 
thickness of the actual part. The flame retardant 
system used in the material should not affect the 
use of the finished part, and must be approved 
by the SMPV engineer. 
3.3.8 相对漏电起痕指数 Comparative Tracking Index（CTI） 
如有要求，材料应符合依据GB/T 4207 测得的
相比电痕化指数要求。（表1）。 
 
If applicable, the material shall meet the CTI 
requirement according to GB/T 4207. (Table 
1) 
表1 相比电痕化指数 
Table 1 Comparative Tracking Index（CTI） 
相比电痕化指数 
CTI 
等级要求 
Grade Requirement 
编码 
Coding 
Min 600V 
PLC 0 
400V ~ 599V 
PLC 1 
250V ~ 399V 
PLC 2 
3.3.9 体积电阻率 Volume resistance  
 
 
以标准试片进行测试，需用稳定的直流电压
源，测试电压为1000V，公差范围±10%，测试方
法依据 GB/T 1410。 
 
To test with standard specimens, a stable DC 
voltage source is needed. The test voltage is 
1000V and the tolerance range is ±10%. The 
test method is according to GB/T 1410. 
3.3.10 介电强度 Electrical Strength 
 
 
以标准试片进行测试，需用稳定的直流电压
源，测试电压为1000V，公差范围±10%，测试方
法依据 GB/T 1408.1。 
 
To test with standard specimens, a stable DC 
voltage source is needed. The test voltage is 
1000V and the tolerance range is ±10%. The 
test method is according to GB/T 1408.1. 
3.3.11 耐老化特性 Aging resistance 
 
 
依据图纸要求，使用成品件在通风式烘箱中进
行实验，推荐实验温度为150℃，试验周期依据不
同的零件推荐值如表2： 
1）实验完成冷却至23℃后，零件不允许有脆化、
粉化、开裂等现象； 
2）老化试验后，材料拉伸强度保持率 ≥ 50%。 
 
According to drawing, finished parts shall be 
aged at 150°C in an air-circulated oven, and the 
test period of different parts is recommended 
according to Table 5: 
 
1）After the test parts are not allowed embrit-
tlement to cool down to 23°C;  
2）The tensile strength property of material after 
aging must above 50% of the initial tensile 
strength value. 


        SMTC 5 310 088—2023（V1） 
5 
© 上汽集团版权所有  秘密文件 注意保密 Copyright SAIC MOTOR Confidential 
 
表2 推荐老化试验周期 
Table 2 Recommended aging test time 
编码 
Coding 
零件区域 
Parts 
试验周期 
Total test time 
X 
内外饰、电池包部件 
Interior and exterior, Battery Pack 
500h 
Y 
电子电器件、低压部件 
EE part, LV parts 
700h 
Z 
发动机、驱动电机、高压部件 
Engine, Motor, HV parts 
1000h 
 
3.3.12  耐候性能 Weathering performance 
依据SMTC 5 400 005，使用成品件进行试验。
试验周期依据图纸或试验大纲确定。在试验中及试
验后冷却至室温时，零件不允许有变形、开裂等影
响功能性的变化。 
 
The finished products are tested according to 
SMTC 5 400 005. The number of test period is 
determined by drawing or ADV Plan. No detri-
mental effects such as deformation or crack are 
allowed on the part both during the test and af-
ter the test. 
3.3.13  高温性能 Elevated-temperature behavior 
依据图纸或试验大纲要求，使用成品在通风式
烘箱中进行测试。推荐试验条件为90℃，240h，或
依据实际工况协商确定。在试验中及试验后冷却至
室温时，零件不允许有变形、开裂等影响功能性的
变化，不允许有阻燃剂析出。 
 
According to drawing or ADV plan, the finished 
part shall be tested in an air-circulated oven. 
The recommended test condition is 90°C, 240h, 
or determined on agreement. No detrimental 
effects such as deformation, crack and the 
separation out of the flame retardant, are al-
lowed on the part both during the test and after 
the test. 
3.3.14 低温性能 Low temperature behaviour 
依据图纸或试验大纲要求，使用成品在低温箱
中进行测试。试验温度若无明确规定，则使用
-40℃。试验周期：24h。试验过程中及结束后，成
品件不允许有变形、开裂等影响功能性的变化，不
允许有阻燃剂析出。 
 
According to drawing or ADV plan, the finished 
part shall be tested in a cold chamber. The 
recommended test condition is -40°C, 24h, un-
less otherwise defined. No detrimental effects 
such as deformation, crack and the separation 
out of the flame retardant, are allowed on the 
part both during the test and after the test. 
3.4 材料物理性能要求 Material physical properties requirement 
依据图纸或实验大纲，参考表3（无卤阻燃规
格）或表4（卤素阻燃规格）的要求。 
 
 
According to drawing or ADV, and refer to Table 
3 (Non-Hal FR grades) or Table 4 (Halogenated 
FR grades). 


        SMTC 5 310 088—2023（V1） 
6 
© 上汽集团版权所有  秘密文件 注意保密 Copyright SAIC MOTOR Confidential 
 
表3 无卤阻燃规格材料性能要求 
Table 3 The properties requirement of the non-Hal FR grade materials 
序号No. 
测试项目 
Items 
PA6-N01 
PA6-N02 
PA6-N03 
PA6-N04 
测试方法 
Test Method 
PA6 FR 
PA6+GF15 
FR 
PA6+GF25 
FR 
PA6+GF30 
FR 
要求Requirement 
1 
密度（g/cm3） 
Density 
报告数值 
Report 
见本标准3.3.5 
Refer to 3.3.5 
2 
熔融温度（℃） 
Melting point 
≥ 200 
ISO 11357-3 
3 
灼烧灰分含量（%） 
Ash content 
/ 
报告数值 
Report 
见本标准3.3.6 
Refer to 3.3.6 
4 
拉伸强度（MPa） 
Tensile strength 
≥65 
≥80 
≥120 
≥130 
ISO 527 
5 
断裂伸长率（%） 
Elongation at break 
≥3 
≥2 
≥2 
≥2 
ISO 527 
6 
弯曲模量（MPa） 
Flexural modulus 
≥2500 
≥5000 
≥7000 
≥8500 
ISO 178 
7 
冲击韧性（kJ/m2） 
Impact resistance 
NB 
≥35 
≥45 
≥50 
ISO 179-1 
8 
缺口冲击韧性（kJ/m2） 
Notched impact strength 
≥3 
≥5 
≥7.5 
≥9 
ISO 179-1 
9 
阻燃等级 
Flame Rating 
UL94 V-0 
报告厚度（Report Thickness） 
见本标准3.3.7 
Refer to 3.3.7 
10 
漏电起痕指数 
CTI 
依据图纸或试验大纲 
According to drawing or ADV 
见本标准3.3.8 
Refer to 3.3.8 
11 
体积电阻率（Ω·cm） 
Volume resistance 
≥ 1012 
见本标准3.3.9 
Refer to 3.3.9 
12 
介电强度（kV/mm） 
Electrical Strength 
≥ 15 
见本标准
3.3.10 
Refer to 3.3.10 
 
 
 
 
 
 
 


        SMTC 5 310 088—2023（V1） 
7 
© 上汽集团版权所有  秘密文件 注意保密 Copyright SAIC MOTOR Confidential 
 
 
表4 卤素阻燃规格材料性能要求 
Table 4 The properties requirement of the halogenated FR grade materials 
序号No. 
测试项目 
Items 
PA6-H01 
PA6-H02 
PA6-H03 
PA6-H04 
测试方法 
Test Method 
PA6 FR 
PA6+GF15 
FR 
PA6+GF25 
FR 
PA6+GF30 
FR 
要求Requirement 
1 
密度（g/cm3） 
Density 
报告数值 
Report 
见本标准3.3.5 
Refer to 3.3.5 
2 
熔融温度（℃） 
Melting point 
≥ 200 
ISO 11357-3 
3 
灼烧灰分含量（%） 
Ash content 
/ 
报告数值 
Report 
见本标准3.3.6 
Refer to 3.3.6 
4 
拉伸强度（MPa） 
Tensile strength 
≥60 
≥90 
≥130 
≥140 
ISO 527 
5 
断裂伸长率（%） 
Elongation at break 
≥2.5 
≥2 
≥2 
≥2 
ISO 527 
6 
弯曲模量（MPa） 
Flexural modulus 
≥2500 
≥5000 
≥7500 
≥8500 
ISO 178 
7 
冲击韧性（kJ/m2） 
Impact resistance 
NB 
≥35 
≥45 
≥50 
ISO 179-1 
8 
缺口冲击韧性（kJ/m2） 
Notched impact strength 
≥4 
≥5 
≥7.5 
≥9.5 
ISO 179-1 
9 
阻燃等级 
Flame Rating 
V-0 
报告厚度（Report Thickness） 
见本标准3.3.7 
Refer to 3.3.7 
10 
体积电阻率（Ω·cm） 
Volume resistance 
≥ 1012 
见本标准3.3.9 
Refer to 3.3.9 
11 
介电强度（kV/mm） 
Electrical Strength 
≥ 15 
见本标准3.3.10 
Refer to 3.3.10 
 
 


        SMTC 5 310 088—2023（V1） 
8 
© 上汽集团版权所有  秘密文件 注意保密 Copyright SAIC MOTOR Confidential 
 
3.5 测试结果评估 Test result evaluation 
所要求的数值适用于每次测量。 
 
The required numerical values apply to each 
individual measurement. 
4  分级编码体系 Coding System 
 
 
本标准将在其他文档中，如图纸等，以如下形
式引用： 
材料要求按SMTC 5 310 088–Ⅰ–Ⅱ–Ⅲ-Ⅳ-
Ⅴ 
Ⅰ：参考章节3.4 中表3 或表4，选择材料牌
号 
Ⅱ：参考章节3.3.5 中表1 
Ⅲ：参考章节3.3.5 中表2 
例如： 
SMTC 5 310 088 - PA6-N03 – PLC 1 - Y 
 
This standard shall be referenced in other 
documents, drawings, etc., as follows: 
Material according to SMTC 5 310 088 –Ⅰ–Ⅱ
–Ⅲ-Ⅳ-Ⅴ 
Ⅰ:According to section 3.4 Table 3 or 4, se-
lect a grade 
Ⅱ: According to section 3.3.5 Table 1 
Ⅲ: According to section 3.3.5 Table 2 
For example,  
SMTC 5 310 088 - PA6-N03 – PLC 1 - Y 
5  修订信息 Release and revisions 
 
 
No. 
标准编号/Standard No. 
起草人/Drafter 
主要修订内容/Revision information 
1 
SMTC 5 310 088—2023（V1） 
万雨佳 Wan Yujia、 
吴文安 Wu Wen’an 
NA

File: 材料工程师/SMTC 5 320 007—2022（V4）.pdf.md
# SMTC 5 320 007—2022（V4）.pdf

 
© 上汽集团版权所有  秘密文件 注意保密 Copyright SAIC MOTOR Confidential 
SMTC 5 320 007－2022（V4） 
代替 SMTC 5 320 007－2021（V3） 
 
氟橡胶密封件材料要求 
FKM elastomer for seal material requirements 
2022-07-18 发布/Issue                               2022-07-19 实施/Implementation 
 


 
SMTC 5 320 007—2022（V4） 
I 
© 上汽集团版权所有  秘密文件 注意保密 Copyright SAIC MOTOR Confidential 
目次/Contents 
前言Foreword ............................................................................................................................... Ⅱ 
1 
范围Scope .............................................................................................................................. 1 
2 
规范性引用文件Normative references ................................................................................... 1 
3 
要求 Requirements ................................................................................................................ 2 
3.1  结构要求Design .................................................................................................................... 2 
3.2  颜色Color .............................................................................................................................. 2 
3.3  材料要求Material .................................................................................................................. 2 
3.4  零件外观要求 Appearance.................................................................................................... 2 
3.5  禁用/限用材料、避免使用的危险品质量要求 Forbidden materials ....................................... 2 
3.6  材料代号Code of the material ............................................................................................... 3 
3.7  取样要求 Requirement of the specimen ............................................................................... 3 
3.8  状态调节 Condition ............................................................................................................... 3 
3.9  材料要求 Essential element .................................................................................................. 3 
4 
试验要求Notes on Testing ...................................................................................................... 5 
4.1  硬度测试Hardness Test ........................................................................................................ 5 
4.2  热空气老化Heat Aging Resistance ....................................................................................... 6 
4.3  油品兼容性Oil Resistance .................................................................................................... 6 
4.4  耐燃油老化Fuel Resistance .................................................................................................. 6 
4.5  耐燃油老化后干燥 Dry After Fuel Aging ............................................................................... 6 
4.6  耐曲轴箱介质循环Crankcase Gases Aging Cycle ................................................................ 6 
4.7  耐硫酸老化Sulfuric Acid Resistance ..................................................................................... 6 
4.8  耐乙酸老化Acetic Acid Resistance ....................................................................................... 6 
4.9  压缩应力松弛Compression Stress Relaxation (CSR) .......................................................... 6 
4.10  低温性能Behavior in Cold Air ............................................................................................. 7 
4.11  压缩永久变形Compression Set .......................................................................................... 7 
5 
修订信息Release and Revisions ............................................................................................ 7 
 


           
SMTC 5 320 007—2022（V4）  
II 
© 上汽集团版权所有  秘密文件 注意保密 Copyright SAIC MOTOR Confidential 
  
为规范SMTC 集团内部氟橡胶密封件的材料
要求，特制定此标准。 
本标准是对SMTC 5 320 007—2021（V3）《氟
橡胶密封件材料要求》的修订,自本标准实施之
日起废除 SMTC 5 320 007—2021（V3）。 
本标准与 SMTC 5 320 007—2021（V3）相
比主要变化如下： 
——修改了表1 内容 
请注意本标准的某些内容可能涉及专利，上
汽集团不承担识别这些专利的责任。 
当中英文产生疑义时，以中文为准。 
本标准由材料分标委提出。 
本标准由SMTC 技术标准化委员会批准。 
本标准由标准化工作组负责标准化审核及
归口管理。 
本标准起草部门：质量保证部。 
本标准主要起草人：万雨佳、吴文安、胡仁
其。 
本标准于 2014 年01 月 16 日首次批准发
布，2014 年01 月17 日实施。本次为第三次修
订。 
本版本所代替标准的历次版本发布情况为: 
——SMTC 5 320 007－2014(V1) 
——SMTC 5 320 007—2017(V2) 
——SMTC 5 320 007－2021(V3) 
 
 
 
This 
standard 
is 
established 
for 
the 
requirement of the FKM material for seal.  
 
This standard is a revision for SMTC 5 320 007
—2021（V3）This standard will replace SMTC 
5 320 007—2021（V3）from the implementation 
date. 
 
The main changes between this standard and  
SMTC 5 320 007—2021（V3）are as follows: 
——Changed the description of Table 1 
 
Please note that some contents in this 
standard may relate to patent rights, which 
SAIC Motor shall not be held responsible for 
identifying any or all such patent rights. 
 
This standard is in Chinese and English. If in 
doubt, the Chinese version is the Master. 
 
This standard was proposed by material 
sub-committee. 
 
This standard was approved by the SMTC 
Technical Standardization Committee. 
 
The Standardization Work Team is responsible 
for the standardization approval and overall 
management of this standard. 
 
The drafting department of this standard is 
Quality Assurance Dept. 
 
The main drafters of this standard are Wan 
Yujia, Wu Wen’an, and Hu Renqi. 
 
This standard was first published on Jan. 16, 
2014 and implemented on Jan.17, 2014. This 
standard is the third revision.  
 
The versions superseded by this standard:   
——SMTC 5 320 007－2014(V1) 
——SMTC 5 320 007—2017(V2) 
——SMTC 5 320 007－2021(V3) 
 
前言Foreword 


 
SMTC 5 320 007—2022（V4） 
1 
© 上汽集团版权所有  秘密文件 注意保密 Copyright SAIC MOTOR Confidential 
氟橡胶密封件材料要求 
 
FKM elastomer for seal 
material requirements 
1 
范围Scope  
本标准规定了氟橡胶（FKM）材料要求和试
验方法。 
本标准适用于静态密封类氟橡胶材料，例如
O型圈，密封圈等零件，不适用于动态密封类密
封件材料要求。 
 
This standard specifies the material require- 
ments and test methods of fluoroelastomer 
(FKM). 
This standard applies to the FKM rubbers used 
in the static seal parts, such as the O-rings, 
sealing, etc., and is not applicable for dynamic 
seal parts. 
2 
规范性引用文件Normative references 
下列文件对于本标准的应用是必不可少的。
凡是注日期的引用文件，仅注日期的版本适用于
本文件。凡是不注日期的引用文件，其最新版本
（包括所有的修改单）适用于本标准。 
GB/T 1690 硫化橡胶或热塑性橡胶耐液体
试验方法 
SMTC 5 320 041 与燃油接触橡胶通用材
料要求 
SMTC 5 400 208 橡胶材料对曲轴箱气体
成分的耐抗性试验 
SMTC 5 400 239 橡胶压缩永久变形测试
方法 
SMTC 5 500 001 汽车零件和材料中禁用/
限用危险物质 
SMTC 5 500 002 汽车零件和材料中禁用/
限用危险物质 
SMTC 5 500 003 汽车塑料件、橡胶件和热
塑性弹性体的材料标识与标记 
ISO 37 硫化橡胶或热塑性橡胶-拉伸应力
应变特性的测定 
ISO 48-2 硫化橡胶或热塑性橡胶-硬度的测
定-第2部分：10 IRHD和100 IRHD之间的硬度 
ISO 48-4 硫化橡胶或热塑性橡胶-硬度的测
定-第4部分：用硬度计法测定压痕硬度（肖氏硬
度） 
ISO 188 硫化橡胶或热塑性橡胶-加速老化
和耐热试验 
ISO 291 非金属-调节和测试用标准大气 
 
The following referenced documents are 
indispensable for the application of this 
standard. For dated references, only the 
edition cited applies. For undated references, 
the latest edition of the referenced standard 
(including any amendments) applies.  
GB/T 
1690 
Rubber, 
vulcanized 
of 
thermoplastic Determination of the effect of 
liquids. 
SMTC 5 320 041 Elastomers for fuel contact 
General Material Requirements 
SMTC 5 400 208 Rubber, resistance test of 
crankcase gas composition 
SMTC 5 400 239 Elastomer Components; Pla- 
stic and Elastic Deformability 
SMTC 5 500 001 Automotive Prohibited/Res- 
tricted Hazardous Sub-stances for Parts and 
Materials 
SMTC 
5 
500 
002 
Automotive 
Prohibited/Restricted Hazardous Sub-stances 
for Parts and Materials 
SMTC 5 500 003 Material sign and marking of 
vehicle plastic pieces, rubber pieces, and 
thermoplastic elastic pieces 
ISO 37 Rubber, vulcanized or thermoplastic -- 
Determination 
of 
tensile 
stress-strain 
properties 
ISO 48-2 Rubber, vulcanized or thermoplastic 
-- Determination of hardness -- Part 2: 
Hardness between 10 IRHD and 100 IRHD 
ISO 48-4 Rubber, vulcanized or thermoplastic 
— Determination of hardness — Part 4: 
Indentation hardness by durometer method 
(Shore hardness) 
 
 
 
 
 
 
 
 
 
 
 
 
 
 
 
 
 
 
 


 
SMTC 5 320 007—2022（V4） 
2 
© 上汽集团版权所有  秘密文件 注意保密 Copyright SAIC MOTOR Confidential 
ISO 1817 硫化橡胶或热塑性橡胶-耐液体
作用的测定 
ISO 2781 硫化橡胶或热塑性橡胶-密度的
测定 
ISO 2921 硫化橡胶.低温特性测定.温度-回
缩法(TR试验) 
ISO 9924 橡胶和橡胶制品 用热裂解法测
定硫化和未硫化化合物的成分 
ISO 11357-2 塑料--差示扫描量热法--第2
部分：玻璃态转变温度和转变阶跃高度的测定 
ASTM D 925 橡胶特性 表面着色（接触，
色移和扩散）的试验方法 
ASTM D 6147 测定硫化橡胶和热塑弹性
体压缩力衰减(应力松弛)的试验方法 
ISO 188 Rubber, vulcanized or thermoplastic -- 
Determination of accelerated ageing and 
heating resistance test 
ISO 291 Standard Atmospheres for Condition- 
ing and Testing Plastics 
ISO 1817 Rubber, vulcanized or thermoplastic 
– Determination of the effect of liquids 
ISO 2781 Rubber, vulcanized or thermoplastic- 
Determination of Density 
ISO 2921 Rubber, vulcanized -- Determination 
of 
Low-temperature 
Characteristics 
-- 
Temperature-retraction Procedure (TR Test) 
ISO 9924 Rubber and rubber products – 
Determination 
of 
the 
composition 
of 
vulcanizates and uncured compounds by 
thermogravimetry 
ISO 11357-2 Plastics -- Differential scanning 
calorimetry (DSC) -- Part 2: Determination of 
glass 
transition 
temperature 
and 
glass 
transition step height 
ASTM D 925 Standard Test Method for Ru- 
bber properties - staining of surfaces (contact, 
migration and diffusion) 
ASTM D 6147 Test Method for Vulcanized Ru- 
bber 
and 
Thermoplastic 
Elastomer 
-  
Determination 
of 
Force 
Decay 
(Stress 
Relaxation) in Compression 
3 
要求 Requirements 
3.1  结构要求Design 
按照图纸要求。 
 
According to drawing. 
3.2  颜色Color 
按照图纸要求。 
 
According to drawing. 
3.3  材料要求Material 
氟橡胶。 
 
FKM/FPM elastomer. 
3.4  零件外观要求 Appearance 
零件必须具有无瑕疵的表面状态，不允许例
如粘滞性，夹杂，腐蚀点气泡等硫化缺陷。 
 
The finished part shall not display any surface 
flaws such as tackiness, inclusions, pimples, 
blistering and etc. 
3.5  禁用/限用材料、避免使用的危险品质量要求 Forbidden materials 
必须符合 SMTC 5 500 001 及SMTC 5 
500 002的要求。 
 
Must comply with SMTC 5 500 001 and SMTC 
5 500 002. 


 
SMTC 5 320 007—2022（V4） 
3 
© 上汽集团版权所有  秘密文件 注意保密 Copyright SAIC MOTOR Confidential 
3.6  材料代号Code of the material  
材料标识应当符合SMTC 5 500 003。 
 
The mark of each material should meet the 
requirement of the SMTC 5 500 003. 
3.7  取样要求 Requirement of the specimen 
实验样品从零件上直接制取进行试验，拉伸
试样推荐使用ISO 37 3 型和4 型样件。只有在
成品尺寸无法满足取样要求的情况下才使用标
准试片进行测试，试片厚度为2mm。 
 
The standard specimen is cut from the finished 
part. The type 3 and type 4 specimens of ISO 
37 is recommended for the tensile test. The 
test sheet of 2mm thick is only used when the 
dimension of the part cannot meet the 
specimen preparation. 
3.8  状态调节 Condition 
实验前，测试样品必须在ISO 291 规定的
23℃，50%RH 的标准气候下至少放置24 小时。 
 
The test specimens should be conditioned at 
23℃,50%RH according to the ISO 291 at least 
24h before test. 
3.9  材料要求 Essential element 
零件材料必须满足表1 所列的各项性能的
要求。 
 
The material properties of the finished parts 
must meet the requirements listed in Table 1. 
表1  材料性能要求 
 Table 1  The requirement of the material  
序号
/No. 
测试项目/Items 
要求/Requirement 
测试方法 
Test Method 
1 
密度 
Density 
依据试样 
acc. to sample 
ISO 2781 
2 
供货态 
As-received 
condition 
Shore A/IRHD 硬度 
Shore A/IRHD Hardness 
依据图纸 
acc. to drawing 
见本标准4.1 
Refer to 4.1 
拉伸强度 
Tensile Strength 
≥ 8 MPa 
ISO 37 
断裂伸长率 
Ultimate Elongation 
≥ 150 % 
ISO 37 
100% 定伸强度 
Tensile Strength at  
100% Elongation 
≥ 3.5 MPa 
ISO 37 
3 
热空气老化 
Heat Aging 
Resistance 
250℃×70H 
 
见本标准4.2 
Refer to 4.2 
Shore A/IRHD 硬度 
Shore A/IRHD Hardness 
与供货态相比-5～+8 
Compare to as received 
见本标准4.1 
Refer to 4.1 
拉伸强度 
Tensile Strength 
≥ 8 MPa 
ISO 37 
断裂伸长率 
Ultimate Elongation 
≥ 150 % 
ISO 37 
4 
油品兼容性  
Oil Resistance 
150℃×96H 
 
见本标准4.3 
Refer to 4.3 
Shore A/IRHD 硬度 
Shore A/IRHD Hardness 
与供货态相比-4～+5 
Compare to as received 
见本标准4.1 
Refer to 4.1 
拉伸强度 
Tensile Strength 
≥ 7 MPa 
ISO 37 
断裂伸长率 
Ultimate Elongation 
≥ 150 % 
ISO 37 
重量变化 
Weight Change 
-4～+5% 
称重法 
 


 
SMTC 5 320 007—2022（V4） 
4 
© 上汽集团版权所有  秘密文件 注意保密 Copyright SAIC MOTOR Confidential 
表1  材料性能要求（续） 
 Table 1  The requirement of the material（Continued）  
序号
/No. 
 
测试项目/Items 
要求/Requirement 
测试方法 
Test Method 
5 
油品兼容性  
Oil 
Resistance 
150℃×504H 
 
见本标准4.3 
Refer to 4.3 
Shore A/IRHD 硬度 
Shore A/IRHD Hardness 
与供货态相比-4～+5 
Compare to as received 
见本标准4.1 
Refer to 4.1 
拉伸强度 
Tensile Strength 
≥ 6 MPa 
ISO 37 
断裂伸长率 
Ultimate Elongation 
≥ 110 % 
ISO 37 
重量变化 
Weight Change 
-4～+5% 
称重法 
压缩应力松弛 
CSR 
剩余密封力 ≥25% 
Force Retained 
见本标准4.9 
Refer to 4.9 
6 
耐燃油老化 
Fuel 
Resistance 
 
见本标准4.4 
Refer to 4.4 
Shore A/IRHD 硬度 
Shore A/IRHD Hardness 
与供货态相比 0～-12 
Compare to as received 
见本标准4.1 
Refer to 4.1 
拉伸强度 
Tensile Strength 
≥ 5 MPa 
ISO 37 
断裂伸长率 
Ultimate Elongation 
≥ 150 % 
ISO 37 
重量变化 
Weight Change 
0～+20% 
称重法 
7 
耐燃油老化后
干燥  
Dry After Fuel 
Aging 
150℃×22H 
 
见本标准4.5 
Refer to 4.5 
Shore A/IRHD 硬度 
Shore A/IRHD Hardness 
与供货态相比 -2～+6 
Compare to as received 
见本标准4.1 
Refer to 4.1 
拉伸强度 
Tensile Strength 
≥ 7 MPa 
ISO 37 
断裂伸长率 
Ultimate Elongation 
≥ 150 % 
ISO 37 
重量变化 
Weight Change 
-2～+6% 
称重法 
8 
耐曲轴箱介质
循环后 
（如有要求） 
Crankcase 
Gases Aging 
Cycle (if  
applicable) 
 
见本标准4.6 
Refer to 4.6 
外观检查 
Appearance Check 
无降解现象，无发粘和裂纹 
No decomposition and 
depolymerization 
phenomena, no tackiness, 
no cracking 
见本标准3.4 
Refer to 3.4 
Shore A/IRHD 硬度 
Shore A/IRHD Hardness 
与供货态相比 0～-12 
Compare to as received 
见本标准4.1 
Refer to 4.1 
拉伸强度 
Tensile Strength 
≥ 5 MPa 
ISO 37 
断裂伸长率 
Ultimate Elongation 
≥ 150 % 
ISO 37 
重量变化 
Weight Change 
0～+20% 
称重法 
 
 
 
 


 
SMTC 5 320 007—2022（V4） 
5 
© 上汽集团版权所有  秘密文件 注意保密 Copyright SAIC MOTOR Confidential 
表1  材料性能要求（续） 
 Table 1  The requirement of the material（Continued）  
序号
/No. 
测试项目/Items 
要求/Requirement 
测试方法 
Test Method 
9 
耐硫酸老化 
（如有要求） 
 
Sulfuric Acid 
Resistance 
(If applicable) 
90℃×168H 
 
见本标准4.7 
Refer to 4.7 
Shore A/IRHD 硬度 
Shore A/IRHD Hardness 
与供货态相比 -4～+5 
Compare to as received 
见本标准4.1 
Refer to 4.1 
拉伸强度变化率 
Tensile Strength Change 
≥ -25% 
ISO 37 
断裂伸长率 
Ultimate Elongation 
≥ -25% 
ISO 37 
体积变化 
Volume Change 
-4～+5% 
GB/T 1690 
10 
耐乙酸老化 
（如有要求） 
 
Acetic Acid 
Resistance 
(If applicable) 
90℃×168H 
 
见本标准4.8 
Refer to 4.8 
Shore A/IRHD 硬度 
Shore A/IRHD Hardness 
与供货态相比 -4～+5 
Compare to as received 
见本标准4.1 
Refer to 4.1 
拉伸强度 
Tensile Strength 
≥ -25% 
ISO 37 
断裂伸长率 
Ultimate Elongation 
≥ -25% 
ISO 37 
体积变化 
Volume Change 
-4～+5% 
GB/T 1690 
11 
低温性能
Behavior in 
Cold Air 
-35℃ 保持 24h 
After aging in -35℃ for 24h 
弯折后无断裂 
No cracks after bending 
见本标准4.10 
Refer to 4.10 
玻璃化温度 
Tg 
依据试样 
Acc. sample 
ISO 11357-2 
低温回弹性能 
TR 
依据试样 
Acc. sample 
ISO 2921 
12 
耐铜腐蚀性 （如有要求） 
Copper Corrosion (if applicable) 
无腐蚀 
No corrosion 
ASTM D 925 
13 
压缩永久变形150℃保持22h 
Compression Set 
 
见本标准4.11  Refer to 4.11 
≤ 50% 
SMTC 5 400 239 
方法C 
≤ 60% 
SMTC 5 400 239 
方法A 
14 
热失重分析 
TGA 
依据试样 
acc. to sample 
ISO 9924 
 
4 
试验要求Notes on Testing 
4.1  硬度测试Hardness Test  
硬度要求在图纸上或双方协议规定，硬度公
差一般为 ± 5。O 型圈及类似密封件的硬度采用
国际微型硬度(IRHD)进行表征，其余零件硬度
采用邵氏硬度。如无特殊要求，邵氏硬度测试依
据ISO 48-4，测试时间为3 秒，IRHD 硬度测试
依据ISO 48-2，测试时间为30 秒。 
 
The hardness is specified on the drawing or in 
the agreement of the both side. The tolerance 
is preferred as ±5. The hardness of O-Ring or 
similar parts is examined by IRHD hardness, 
and Shore hardness is used for other part. The 
test period of Shore hardness (ISO 48-4) is 3s, 
and that of the IRHD hardness (ISO 48-2) is 
30s if there is no special requirement. 


 
SMTC 5 320 007—2022（V4） 
6 
© 上汽集团版权所有  秘密文件 注意保密 Copyright SAIC MOTOR Confidential 
4.2  热空气老化Heat Aging Resistance 
测试样条存放在符合 ISO 188 要求的鼓
风式烘箱内，试验完成后取出样条 30 分钟后
进行测试。 
 
Test specimens are aged in a mechanical 
circulation oven according to ISO 188. All Tests 
are performed 30 minutes after specimen 
removal. 
4.3  油品兼容性Oil Resistance 
依据ISO 1817，测试试样存放在装有油品
的容器内，需使用零件实际工作中接触的油品
（机油、变速箱油或其他），液体体积至少为试
样体积的80 倍。试样在介质中冷却至室温，从
介质中取出样条30 分钟后进行测试。 
 
According to ISO 1817, test specimens are 
aged in a bottle with the actual oil used in the 
car (Engine Oil, Transmission Fluid and other 
oil contact with the part in use) and the volume 
of the oil is at least 80 times of that of the 
specimens. The specimens remained in the oil 
until cooled down to the ambient, and all tests 
shall be performed 30 minutes after removal 
from test liquid. 
4.4  耐燃油老化Fuel Resistance 
依据SMTC 5 320 041 中4.3 的要求进行耐
燃油老化试验。测试在试样从液体中取出15 分
钟后进行试验。 
 
The test is conducted according to the item 4.3 
in SMTC 5 320 041. Evaluation is performed 
15 min after removal from the test fluid. 
4.5  耐燃油老化后干燥 Dry After Fuel Aging 
依据SMTC 5 320 041 中4.4 的要求进行耐
燃油老化后干燥试验。干燥温度为150℃。 
 
The test is conducted according to the item 4.4 
of SMTC 5 320 041. The temperature of drying 
is 150℃. 
4.6  耐曲轴箱介质循环Crankcase Gases Aging Cycle 
依据SMTC 5 400 208 进行曲轴箱介质循
环老化试验。进行的循环周期数根据工况协议商
定。 
Test procedure according to SMTC 5 400 208. 
The number of cycles is defined according to 
the operation condition of part. 
4.7  耐硫酸老化Sulfuric Acid Resistance 
配制PH=2 的硫酸溶液，依据4.3 的要求进
行耐酸性水溶液老化试验。 
 
Prepare the sulfuric acid solution with the PH 
value around 2, and conduct the aging test 
according to the item 4.3. 
4.8  耐乙酸老化Acetic Acid Resistance 
配置PH=2 的乙酸水溶液，依据4.3 的要求
进行耐硫酸水溶液老化试验。 
 
Prepare the acetic acid aqueous solution with 
the PH value around 2, and conduct the aging 
test according to the item 4.3. 
4.9  压缩应力松弛Compression Stress Relaxation (CSR) 
按照ASTM D6147 要求进行压缩应力松弛
试验，耐介质老化按照4.3 的要求进行。压缩应
力的取值点按照密封件定义的压缩位进行取值，
对老化前和老化后的压缩应力进行比较，确定变
化量以及老化后压缩应力的表现。 
 
The CSR test should be conducted according 
to ASTM D6147, and the oil aging procedure 
should be according to the requirement of 4.3. 
The compression force of the specimen is 
measured 
at 
the 
nominal 
compression 
position. Compare the loss of the force before 
and after the compression aging. 


 
SMTC 5 320 007—2022（V4） 
7 
© 上汽集团版权所有  秘密文件 注意保密 Copyright SAIC MOTOR Confidential 
4.10  低温性能Behavior in Cold Air 
裁取长条形样条，在-35℃下存放24 小时后
立即进行180°对折弯曲试验。试验直接在存放
环境中进行，不允许用裸手直接接触样品进行试
验。 
 
Rectangle specimen is prepared and stored for 
24h at -35℃. Then the 180°bend test is 
conducted immediately in the cooling chamber 
and the bare hand shall not touch the 
specimen directly during the test. 
4.11  压缩永久变形Compression Set 
对于平板样件，测试方法按照SMTC 5 400 
239 方法A。对于O 型圈等类似零件，测试方
法按照SMTC 5 400 239 方法C。 
 
The test method is SMTC 5 400 239 method A 
for flat specimens; and the test method is 
SMTC 5 400 239 method C for the specimens 
like O-Ring. 
5 
修订信息Release and Revisions 
No. 
标准编号/Standard No. 
起草人/Drafter 
主要修订内容/Revision information 
1 
SMTC 5 320 007-2014（V1） 
吴文安Wu Wenan、张云
Zhang Yun、胡仁其Hu 
Renqi 
NA 
2 
SMTC 5 320 007-2017（V2） 
殷伟Yin Wei、吴文安Wu 
Wenan、胡仁其Hu Renqi 
修改了表1 内容描述. 
Changed the description of Table 1. 
3 
SMTC 5 320 007-2021（V3） 
万雨佳Wan yujia、吴文
安Wu Wenan、胡仁其Hu 
Renqi 
修改了表1 内容，增加了4.7 与4.8 项. 
Changed the description of Table 1. 
Add 4.7,4.8. 
4 
SMTC 5 320 007-2022（V4） 
万雨佳Wan yujia、吴文
安Wu Wenan、胡仁其Hu 
Renqi 
修改了表1 内容限值. 
Changed the description of Table 1.
