Repository: kujaxr/obsidian-vault

File: 材料工程师/SMTC 5 320 016—2021（V3）.pdf.md
# SMTC 5 320 016—2021（V3）.pdf

 
©上汽集团版权所有  秘密文件 注意保密 Copyright SAIC MOTOR Confidential 
 
硅橡胶（VMQ）密封件材料标准要求 
Silicon(VMQ) seals material requirement 
 
SMTC 5 320 016－2021（V3）
代替 SMTC 5 320 016－2019（V2）
2021-07-29 发布/Issue                               2021-07-30 实施/Implementation 


SMTC 5 320 016—2021（V3） 
I 
©上汽集团版权所有  秘密文件 注意保密 Copyright SAIC MOTOR Confidential 
  
为规范硅橡胶VMQ 密封件材料的质量要
求，特制定此标准。 
本标准是对SMTC 5 320 016—2019（V2）
《硅橡胶（VMQ）密封件材料标准要求》的修
订,自本标准实施之日起废除SMTC 5 320 
016—2019（V2）。 
本标准与SMTC 5 320 016—2019（V2）
相比主要变化如下： 
——修订表2 中耐热后硬度变化值 
——修订表2 中混炼胶中挥发物含量的限
定值 
请注意本文件的某些内容可能涉及专利，上
汽集团不承担识别这些专利的责任。 
当中英文产生疑义时，以中文为准。 
本标准由材料分标委提出。 
本标准由SMTC 技术标准化委员会批准。 
本标准由标准化工作组负责标准化审核及
归口管理。 
本标准起草部门：质量保证部。 
本标准主要起草人：李娜、吴文安、胡仁其。 
本标准于2014 年01 月16 日首次批准发
布，2014 年01 月17 日实施。本次为第二次修
订。 
本版本所代替标准的历次版本发布情况为: 
 ——SMTC 5 320 016-2014(V1) 
 ——SMTC 5 320 016-2019(V2) 
 
 
 
 
 
This 
standard 
is 
established 
for 
the 
requirement of the VMQ Seals. 
 
This standard is a revision for SMTC 5 320 016 
- 2019（V2）. This standard will replace SMTC 
5 320 016 - 2019（V2）from the implementation 
date. 
 
The main changes between this standard and 
SMTC 5 320 016 - 2019（V2）are as follows: 
——Revision the change in hardness after 
heat resistance in table 2 
——Revision the limit value of volatile content 
in a compound in table 2 
 
Please note that some contents in this 
document may relate to patent rights, which 
SAIC MOTOR shall not be held responsible for 
identifying any or all such patent rights. 
 
This standard in Chinese and English have a 
doubt, the Chinese version should be criterion. 
 
This standard was proposed by material 
sub-committee. 
 
This standard was approved by the SMTC 
Technical Standardization Committee. 
 
The 
Standardization 
Working 
Team 
is 
responsible for the standardization approval 
and overall management of this standard. 
 
The drafting departments of this standard is 
Quality Assurance Dept. 
 
The main drafters of this standard are Wu 
Wenan，Zhangyun and Hu Renqi. 
 
This standard was first published on Jan. 16, 
2014 and implemented on Jan. 17, 2014. This 
standard is the second revision. 
 
The versions superseded by this standard: 
——SMTC 5 320 016-2014(V1) 
——SMTC 5 320 016-2019(V2) 
  
前言Foreword 


SMTC 5 320 016—2021（V3） 
1 
©上汽集团版权所有  秘密文件 注意保密 Copyright SAIC MOTOR Confidential 
硅橡胶（VMQ）密封件材料标准  
Silicon(VMQ) Seals material 
requirement 
1  范围 
本标准规定了硅橡胶密封件的材料要求。 
本标准适用于汽车用硅橡胶密封件。 
 
1  Scope  
This Technical Supply Specification defines 
requirements for the VMQ seals. 
 
This Technical standard applies to the VMQ 
seals using in non-oil immersion system and 
electrical parts. 
2  规范性引用文件 
下列文件对于本标准的应用是必不可少的。
凡是注日期的引用文件，仅注日期的版本适用于
本文件。凡是不注日期的引用文件，其最新版本
（包括所有的修改单）适用于本标准。 
SMTC 5 400 239  橡胶压缩永久变形测试
方法 
SMTC 5 500 001  汽车零件和材料中禁用
/限用危险物质 
SMTC 5 500 003  汽车塑料件、橡胶件和
热塑性弹性体件的材料标识与标记 
ISO 34-1  橡胶和弹性体 抗撕裂性能测试
方法 
ISO 37 硫化橡胶或热塑性橡胶 拉伸应力
应变特性的测定 
ISO 48-2 硫化橡胶或热塑性橡胶-硬度的测
定-第二部分 
ISO 48-4 硫化橡胶或热塑性橡胶-硬度的测
定-第四部分 
ISO 291  气候及其技术应用；标准气候 
ISO 1183-1  塑料 非泡沫塑料密度测定方
法 第1部分：浸入法、液体比重法和滴定法 
ISO 188 硫化橡胶或热塑性橡胶 加速老化
和耐热试验 
ASTM E2402 热重分析质量损失和残余物
测量确认的试验方法 
GB/T 28112 硅橡胶中挥发性甲基环硅氧
烷残留量的测定 
 
2  Normative references 
The following referenced documents are 
indispensable for the application of this 
standard. For dated references, only the 
edition cited applies. For undated references, 
the latest edition of the referenced standard 
(including any amendments) applies. 
SMTC 5 400 239 Elastomer Components; 
Plastic and Elastic Deformability 
SMTC 
5 
500 
001 
Automotive 
Prohibited/Restricted Hazardous Sub-stances 
for Parts and Materials 
SMTC 5 500 003 Material Sign and 
Marking of Vehicle Plastic Pieces, Rubber 
Pieces, and Thermoplastic  Elastic Pieces 
ISO 
34-1 
 
Rubber, 
Vulcanized 
or 
Thermoplastic - Determination of Tear 
ISO 
37 
Rubber, 
vulcanized 
or 
thermoplastic-Determination 
of 
tensile 
stress-strain properties. 
ISO 48-2 Rubber, vulcanized or thermoplastic 
-- Determination of hardness-part 2. 
ISO 48-4 Rubber, vulcanized or thermoplastic 
-- Determination of hardness-part 4. 
ISO 291 Climate and its Technical 
Application 
ISO 1183-1  Plastics – Methods for 
Determining the Density of Non-Cellular 
Plastics – Part 1: Immersion Method, Liquid 
Pyknometer Method and Titration Method 
ISO 
188 
Rubber, 
vulcanized 
or 
thermoplastic-Determination 
of 
accelerated 
ageing and heating resistance test. 
ASTM E2402 Standard Test Method for 
Mass 
Loss 
and 
Residue 
Measurement 
Validation of Thermogravimetric Analyzers 
 
 
 
 
 
 
 
 
 
 
 
 


SMTC 5 320 016—2021（V3） 
2 
©上汽集团版权所有  秘密文件 注意保密 Copyright SAIC MOTOR Confidential 
GB/T 28112 Determination of residual 
dimethylcyclosiloxane 
volatiles 
in 
silicone 
rubber 
3 要求 
 
3 
 Requirements 
3.1  结构要求 
按图纸要求，当图纸要求与本标准要求不一
致时，以标准要求为准。 
 
3.1  Type 
According to drawing; deviating requirements 
called out in drawings take precedence over 
this standard. 
3.2  颜色 
图纸要求。 
 
3.2  Color 
According to drawing. 
3.3  材料 
材料分类如表1。 
 
3.3 Material 
Material refer to table 1. 
表1 材料分类 
Table1 material 
序号 
类别/Type 
典型应用 
代号/code 
1 
普通硅橡胶 
Ordinary silicone rubber 
/ 
A 
2 
渗油硅橡胶 
Oil permeated silicone rubber 
线束系统 
Harness system 
B 
3 
低挥发硅橡胶 
Low volatile silicone rubber 
开关类零件 
Switching parts 
C 
3.4  零件外观要求 
零件表面无瑕疵。 
 
3.4  Appearance 
The surface of part must be free of defects. 
3.5  禁用/限用材料、避免使用的危险品 
必须符合SMTC 5 500 001的要求。 
 
3.5  Forbidden Materials 
Meeting the requirement of the SMTC 5 500 
001 
3.6  材料代号 
每种材料应当符合SMTC 5 500 003中的标
识。 
 
3.6  Code of the material 
The mark of each material should meet the 
requirement of the SMTC 5 500 003. 
3.7  取样要求 
试验样品从零件上直接制取进行试验。拉伸
试样推荐使用ISO 37 3型和4型样件。Oring直接
在零件上进行测试。只有在成品尺寸无法满足取
样要求的情况下才使用标准试片进行测试，试片
厚度为2mm。 
 
3.7  Requirement of the specimen 
The standard specimen is cut from the finished 
part. The type 3 and type 4 specimens of ISO 
37 is recommended for the tensile test. Oring 
part is just the specimens for the tensile test. 
The test sheet of 2mm thick is only used when 
the dimension of the part can not meet the 
specimen preparation.  
3.8  状态调节 
试验前，测试样品必须在ISO 291 23 ℃，
50% RH的标准气候下至少放置24 h。 
 
3.8  Condition 
The test specimens should be conditioned at 
23 °C，50 %RH according to the ISO 291 at 
least 24 h before test. 
3.9  材料要求 
材料必须满足表1所列的各项性能的要求，
并满足相应的要求。 
 
3.9  Essential element 
The material of finished parts must meet the 
parameters listed in table 1. 


SMTC 5 320 016—2021（V3） 
3 
©上汽集团版权所有  秘密文件 注意保密 Copyright SAIC MOTOR Confidential 
表2 材料性能要求 
Table 1  The requirement of the material 
序号
/No. 
测试项目/Items 
A 
B 
C 
采用标准/ 
Applicable 
Standard 
1 
供货态
As-received 
condition 
Shore A 硬度/IRHD 
Shore A / IRHD 
Hardness 
依据图纸 
ISO 48-4/ISO 
48-2 
拉伸强度 
Tensile Strength 
≥5 MPa 
ISO 37 
断裂伸长率 
Elongation at tear 
≥ 175% 
供货态100%定伸强度 
Stress value at 100% 
elongation 
≥ 2.5 MPa 
裤型撕裂强度 
Tear strength 
>2 N/mm 
ISO 34-1 
方法A/Method A 
2 
热空气老化 
(200℃*96h)  
After aging 
in hot air 
（200℃
*96h） 
Shore A 硬度/IRHD 
Shore A / IRHD 
Hardness 
与供货态相
比-5～+6 
Compare to 
as received 
与供货态相
比-2～+10 
Compare to 
as received 
与供货态相比0～
+6 
Compare to as 
received 
ISO 48-4/ISO 
48-2 
拉伸强度 
Tensile Strength 
≥5 MPa 
ISO 37 
断裂伸长率 
Elongation at tear 
≥ 175% 
3 
热空气老化
（150℃
*504h） 
After aging 
in hot air 
（150℃
*504h） 
Shore A 硬度/IRHD 
Shore A / IRHD 
Hardness 
与供货态相比0～+8 
Compare to as received 
ISO 48-4/ISO 
48-2 
拉伸强度 
Tensile Strength 
≥5 MPa 
ISO 37 
断裂伸长率 
Elongation at tear 
150% 
4 
油品兼容性
150°C×96h
（如适用） 
After aging 
in the oil（if 
applicable） 
Shore A 硬度/IRHD 
Shore A / IRHD 
Hardness 
与供货态相比-15～0 
Compare to as received 
ISO 48-4/ISO 
48-2 
拉伸强度 
Tensile Strength 
≥5 MPa 
ISO 37 
断裂伸长率 
Elongation at tear 
≥175% 
重量变化 
Weight Change 
与供货态相比＜15% 
Compare to as received 
称重 
Weigh 
6 
压缩永久变形 
150℃×22h 
Compression Set 
40% 
SMTC 5 400 239 
方法A/Method A 
50% 
SMTC5 400 239 
方法C/Method C 
7 
热失重分析 
Thermogravimetry 
依据试样 
 acc. to sample 
ASTM E2402 
8 
密度 
Density 
依据试样 
acc. to sample 
ISO 1183-1 
9 
耐低温性 -40°C 保持/keep 24h 
Behavior in cold air 
无裂纹 
No cracks  
见本标准4.5 
Refer to 4.5 
10 
混炼胶中挥发物含量 
Volatile content 
/ 
不含有D3-D4 单
体 D5-D8 单体含
量≤300ppm 
见本标准4.6 
Refer to 4.6 
11 
渗油量 
/ 
依据图纸 
/ 
见本标准4.7 
Refer to 4.7 


SMTC 5 320 016—2021（V3） 
4 
©上汽集团版权所有  秘密文件 注意保密 Copyright SAIC MOTOR Confidential 
4 
试验要求 
 
4 
 Notes on testing 
4.1  硬度测试 
硬度要求在图纸上或双方协议规定,硬度公
差一般为 ± 5。Oring的硬度采用IRHD进行表
征，其余零件硬度采用Shore硬度。如无特殊要
求，Shore硬度测试时间为3s，IRHD硬度测试时
间为30s。 
 
4.1  Hardness test 
The hardness is specified on the drawing or in 
the agreement of the both side. The tolerance 
is preferred to ±5. The hardness of Oring is 
presented by IRHD hardness, and Shore 
hardness is used for other part. The test period 
of shore hardness is 3s, and the IRHD 
hardness is 30s if there is no special 
requirement. 
4.2  热空气老化 
测试样条存放在符合 ISO 188 要求的鼓
风式烘箱内，老化温度可由双方协议或根据零件
使用的极限温度确定，老化后取出样条 30 min 
后进行测试。 
 
4.2  After aging in hot air 
Test specimens are aged in a mechanical 
circulation oven according to ISO 188. The 
temperature of the test is specified in the 
agreement of both sides or according to the 
top temperature of the finished part in use. All 
Tests 
are 
performed 
30 
minutes 
after 
specimen removal. The temperature and time 
is as follows: 
4.3  油品兼容性 
依据ISO 1817，测试试样存放在装有油品
的容器内，需使用零件实际工作中接触的油品
（机油、变速箱油或其他），液体体积至少为试
样体积的80倍。试样在介质中冷却至室温，从介
质中取出样条30分钟后进行测试。 
 
4.3  Oil Resistance 
According to ISO 1817, test specimens are 
aged in a bottle with the actual oil used in the 
car (Engine Oil, Transmission Fluid and other 
oil contact with the part in use) and the volume 
of the oil is at least 80 times of that of the 
specimens. The specimens remained in the oil 
until cooled down to the ambient, and all tests 
shall be performed 30 minutes after removal 
from test liquid. 
4.4 裤型撕裂 
    按ISO 34-1 方法A 制取测试样条，切口深
度t，t≥1mm。 
 
4.4 Tear strength 
The test shall be performed in deviation from 
ISO 34-1, method A concerning the following 
aspects: Notch depth t, t≥1mm. 
4.5  压缩永久变形 
对于平板样件，测试方法按照SMTC 5 400 
239 方法A。对于O型圈等类似零件，测试方法
按照SMTC 5 400 239 方法C。 
 
4.5  Compression set 
The test method is SMTC 5 400 239 method A 
for flat specimens; and the test method is 
SMTC 5 400 239 method C for the specimens 
like O-Ring. 
4.6  低温性能 
零件在-40℃下存放24h 后进行弯曲试验。
试验直接在存放环境中进行，不允许用手直接接
触样品进行试验。 
 
4.6 Behavior in cold air 
The specimen is placed in -40℃ for 24h and 
conduct the bench test immediately. The 
bench test is conducted in the -40℃ too and 
the hand should not touch the specimen 
directly during the test. 
4.7  挥发物含量  
   仅针对接触导电材料的硅橡胶材料，测试混
炼胶成品中挥发性甲基环硅氧烷残留量
（D3-D8）单体的含量，测试方法按照GB/T 
28112 进行。 
 
4.7 Volatile content 
Only for the silicone rubber contacting 
conductive materials. Testing the content of 
D3-D8 in the blended rubber. The test method 
is GB/T 28112. 


SMTC 5 320 016—2021（V3） 
5 
©上汽集团版权所有  秘密文件 注意保密 Copyright SAIC MOTOR Confidential 
4.8 渗油量 
 
4.8 Oil permeability 
仅针对自渗油硅橡胶，成品取样，称量成品
质量m1（g），在室温下放置24h 后，将表面油
擦净，称重m2（g），并按照公式1 计算渗油量。 
渗油量=（m1-m2）/m1*100%---------（1） 
 
Only for oil silicone rubber, the finished product 
is sampled and weighed m1(g). The sample is 
placed at room temperature for 24h. The 
surface oil is wiped off and weighed m2(g), and 
oil permeability is calculated according to 
Formula 1. 
Oil permeability=（m1-m2）/m1*100%---------（1） 
5. 修订信息Release and Revisions 
No. 
标准编号/Standard No. 
起草人/Drafter 
主要修订内容/Revision information 
1 
SMTC 5 320 016-2014（V1） 
吴文安Wu Wen’an、张
云Zhang Yun、胡仁其
Hu Renqi 
NA 
2 
SMTC 5 320 016-2019（V2） 
李娜Li Na、吴文安Wu 
Wen’an 、胡仁其Hu 
Renqi 
修订3.3材料，增加材料种类; 
修订表2材料性能要求; 
修订4.3热空气老化方法; 
增加了4.7挥发物含量测试方法; 
增加了4.8渗油量测试方法. 
Revision of 3.3 Material to increase material 
types; 
Revision the performance requirement of 
material in table 2; 
Revision  the hot air aging method of 4.3 
section; 
Increased the Volatile content testing of 4.7 
section; 
Increased the Oil permeability testing of 4.8 
section. 
3 
SMTC 5 320 016-2021（V3） 
李娜Li Na、吴文安Wu 
Wen’an 、胡仁其Hu 
Renqi 
修订表2中耐热后硬度变化值; 
修订表2中混炼胶中挥发物含量的限定值. 
Revision the change in hardness after heat 
resistance in table 2; 
Revision the limit value of volatile content 
in a compound in table 2.

File: 材料工程师/SMTC 5 320 018 弹性带－普通装饰用Elastic - general trim use(110711).pdf.md
# SMTC 5 320 018 弹性带－普通装饰用Elastic - general trim use(110711).pdf

 
上汽股份有限公司技术中心企业技术标准 
Enterprise  Technical  Standard  of  SAIC  Motor  Technical  Center 
SMTC
SMTC 5 320 018－2011(V1)
 
 
弹性带－普通装饰用 
Elastic - general trim use 
 
 
 
 2011-07-11  发布/Issue 
 2011-07-12  实施/Implementation
上汽股份技术中心技术标准化委员会 
Technical Standardization Committee of SAIC Motor Technical Center    
发
布
Issue


SMTC 5 320 018—2011（V1）  
I 
打印、拷贝即为非受控文件，请核查最新版本 
- Printed Copy is Uncontrolled – Check Issue is Current - 
 前    言 
为规范弹性带－普通装饰用的性能要求，特
制定本标准。本标准是对MGR.ES.22.TF.06《弹
性体—普通装饰用》的修订,自本标准实施之日
起代替MGR.ES.22.TF.06。 
当中英文产生疑义时，以中文为准。 
本标准由材料分标委提出。 
本标准由SMTC 技术标准化委员会批准。 
本标准由标准化工作组归口管理。 
本标准起草部门：质量保证部。 
本标准主要起草人：吴文安、曾红梅、韩伟
民。 
本标准于2011 年07 月11 日首次批准发布，
2011 年07 月12 日实施。 
 
 
Foreword 
 
 
This standard is established for the elastic 
- general trim use. This standard is a revision 
for MGR.ES.22.TF.06 < Elastic - General Trim 
Use>. 
This 
standard 
will 
replace 
MGR.ES.22.TF.06 from the implementation 
date of this. 
This standard in Chinese and English 
have a doubt, the Chinese version should be 
criterion. 
This standard was proposed by basic 
Material-committee. 
This standard was approved by the SMTC 
Technical Standardization Committee. 
This standard was specification man-
agement by Standardization working team. 
The drafting departments of this standard 
are: Quality Assurance Dept. 
The main drafters of this standard are: Wu 
Wenan, Zeng Hongmei, Han Weimin. 
This standard was first published on 
Jul.11, 2011 and implemented on Jul.12, 2011.
 


SMTC 5 320 018—2011（V1）  
2 
打印、拷贝即为非受控文件，请核查最新版本 
- Printed Copy is Uncontrolled – Check Issue is Current - 
弹性体—普通装饰用 
Elastic - general trim use 
1 范围 
    本标准规定了普通装饰用的弹性体的性能
要求。 
    本标准适用于通装饰用的弹性体的性能要
求。 
                                       
1  Scope  
This standard specifies e the performance 
requirements of elastic for use in general trim 
applications. 
This standard applies to the performance 
requirements of elastic for use in general trim 
applications. 
2 规范性引用文件 
下列文件中的条款通过本标准的引用而成
为本标准的条款。凡是注日期的引用文件，其随
后所有的修改单（不包括勘误的内容）或修订版
均不适用于本标准，然而，鼓励根据本标准达成
协议的各方研究是否可使用这些文件的最新版
本。凡是不注日期的引用文件，其最新版本适用
于本标准。 
2  Normative references 
The following normative documents contain 
provision which, through reference in this text, 
constitute provisions of this standard. For dated 
reference, subsequent amendments to, or revi-
sions of, any of these publications do not apply 
(exclude the correction), but parties to agree-
ments based on this standard are encouraged to 
investigate the possibility of applying the most 
recent editions of the standards. For undated 
references, the latest edition of the normative 
document referred to applies. 
MGR ES.30.OZ.109 塑料/橡胶材料—耐臭
氧性     
MGR ES.30.OZ.109 Ozone Resistance of 
Elastomeric Materials 
MGR ES.30.TP.103 弹性体气候老化试验后
伸长率剩余   
MGR ES.30.TP.103 Elastic – Residual Ex-
tension After Climatic Testing 
SMTC 5 400 008 汽车内饰材料的燃烧特性
求 
SMTC 5 400 008 Burning Behavior of Au-
tomotive Interior Materials 
3 综合要求 
3  General requirements 
3.1 样品 
    依据本标准，用于最初认可的样品的长度不
能少于1 米。所提供的样品，在所有方面都应
该与将要用于产品制造的一致，并且具有代表
性。在对材料进行任何的饿更改之前，必须以书
面通知的形式告知材料工程部门以及采购部门，
并且提供改进后的样品以作再一次的认可。在没
有获得以上部门的书面认可证书之前不允许发
货。 
3.1  Samples 
    A sample of not less than 1 m length shall 
be submitted for initial approval to this Standard. 
This shall represent, in all respects, the material 
intended for production supply. Prior to any 
subsequent alteration being made to be material 
in any respect, written notification must be given 
to Materials Engineering and Purchasing au-
thorities and further samples submitted for ap-
proval. Deliveries shall not be made to produc-
tion prior to receiving written approval. 
3.2 性能 
    当按照既定的用途使用的时候，材料应该能
够承受其在产品和使用过程所能够遇到的各种
环境，并且保持有良好的性能。 
3.2 Performance
    When used for the intended application, the 
material shall be capable of performing satis-
factorily under all conditions likely to be en-
countered in production and service. 
3.3 可燃烧性 
材料的可燃烧性应该满足SMTC 5 400 008  
标准的要求。 
3.3  Flammability 
The material shall meet the requirements of 
SMTC 5 400 008. 
3.4 调节和试验 
3.4  Conditioning and Testing 


SMTC 5 320 018—2011（V1）  
3 
打印、拷贝即为非受控文件，请核查最新版本 
- Printed Copy is Uncontrolled – Check Issue is Current - 
3.4.1  调节：除非另外有说明，所有的样品在
试验之前都应该温度为23 ℃±2 ℃、湿度为
65%±5% R.H.的条件下调节至少24 h。 
3.4.1  Conditioning : Unless otherwise stated, 
all samples shall be conditioned at 23 °C± 2 °C 
and 65%± 5% RH for a minimum period of 24 h 
prior to testing. 
3.4.2  试验：除非另外有说明，所有的试验都
应该温度为23 ℃±2 ℃、湿度为65%±5% R.H.
的条件下进行，并且是在表1 中所列的试验方法
所在标准的最新版本的指导下完成。 
3.4.2  Testing: All testing shall be carried out as 
23 °C ± 2 °C and 65% ± 5% RH unless other-
wise stated and conducted in accordance with 
the latest issue of the test method specified in 
Table 1. 
表 1 指定要求 
Table 1 Specific requirements 
性能/Property 
试验方法/Test Method MGR ES.30. 
要求/Requirements 
耐臭氧性（拉伸20%）/Ozone resis-
tance at 20% strain 
MGR ES.30.OZ.109/OZ.109
不允许出现破坏/No breaking 
伸长率剩余/Residual extension 
MGR ES.30.TP.103/TP.103
20%最大/20% Maximum 
20%拉伸载荷/Load at 20% strain 
100mm/min 十字头拉伸速度
/100mm/min cross – head speed 
应该技术图纸上加以注明/As 
specified on the Engineering 
drawing 
可燃烧性/Flammability 
SMTC 5 400 008
80 mm/min 最大/80 mm/min 
maximum 
 
3.5 生产线上测试 
在经过本标准的最初认可之后，应该经过生
产线上的测试，满足要求之后才能授予最终的认
可证书。 
3.5  Production trial 
Following initial approval to this specifica-
tion, final written approval shall be subject to 
satisfactory production trials. 
4 指定要求 
    指定要求列于表1，所有的试验都应该按照
条款3.4 所描述的来进行。 
4  Special requirements 
    Specific requirements are detailed in Table 
1. All testing shall be carried out in accordance 
with clause 3.4. 
 
5 图纸上标准的应用 
在技术图纸上应该详细说明零件的以下内
容：参考标准SMTC 5 320 018，20 %拉伸时的载
荷（±10 %）。 
5  Use of specification 
The Engineering Drawing for the compo-
nent shall specify the following: The Standard 
reference SMTC 5 320 018. The load (± 10 %) 
at 20 % strain.

File: 材料工程师/SMTC 5 320 020.pdf.md
# SMTC 5 320 020.pdf

 
©上汽集团版权所有  秘密文件 注意保密 Copyright SAIC MOTOR Confidential 
 
三元乙丙橡胶（EPDM）V 型皮带材料要求 
Ethylene-propylene-diene monomer (EPDM)  
V-belt material requirements 
SMTC 5 320 020－2021（V4）
代替 SMTC 5 320 020－2017（V3）
  2021-09-29 发布/Issue                                2021-09-30 实施/Implementation 


SMTC 5 320 020—2021（V4）  
I 
©上汽集团版权所有  秘密文件 注意保密 Copyright SAIC MOTOR Confidential 
目次/Contents 
 
前言Foreword .................................................................................................................................II  
1 范围Scope ................................................................................................................................. 1 
2 规范性引用文件Normative references ...................................................................................... 1 
3 要求Requirements ..................................................................................................................... 2 
3.1 结构要求Designation .............................................................................................................. 2 
3.2 禁用/限用材料、避免使用的危险品Forbidden Materials ........................................................ 2 
3.3 材料代号Code of the material ................................................................................................ 2 
3.4 取样要求Requirement of the specimen .................................................................................. 2 
3.5 状态调节Condition .................................................................................................................. 2 
3.6 材料性能Material properties ................................................................................................... 3 
3.7 零件性能Finished parts properties ......................................................................................... 4 
4 试验要求Notes on testing .......................................................................................................... 4 
4.1 硬度测试Hardness Test .......................................................................................................... 4 
4.2 热空气老化Aging in hot air ..................................................................................................... 4 
4.3 耐机油老化Aging in oil ............................................................................................................ 4 
4.4 耐柴油老化Aging in diesel fuel ............................................................................................... 5 
4.5 低温性能Behavior in cold air .................................................................................................. 5 
4.6 耐臭氧老化Ozone resistance ................................................................................................. 5 
5 分级编码体系Coding system ..................................................................................................... 5 
6 修订信息Release and revisions ................................................................................................ 5 
 
 
 
 
 
 


SMTC 5 320 020—2021（V4）  
I 
©上汽集团版权所有  秘密文件 注意保密 Copyright SAIC MOTOR Confidential 
  
为规范驱动辅助装置V 型皮带EPDM 材料的
质量要求，特制定此标准。 
本标准是对SMTC 5 320 020—2017（V3）
《三元乙丙橡胶（EPDM）V 型皮带材料要求》的
修订,自本标准实施之日起废除SMTC 5 320 020
—2017（V3）。 
请注意本文件的某些内容可能涉及专利，上
汽集团不承担识别这些专利的责任。 
本标准与SMTC 5 320 020—2017（V3）相
比主要变化如下： 
——1 新增目录； 
——2 规范性引用文件。 
当中英文产生疑义时，以中文为准。 
本标准由材料分标委提出。 
本标准由SMTC 技术标准化委员会批准。 
本标准由标准化工作组负责标准化审核及
归口管理。 
本标准起草部门：质量保证部。 
本标准主要起草人：吴文安，卓靖，胡仁其。 
本标准于 2012 年04 月 09 日首次批准发
布，2012 年04 月10 日实施。本次为第3 次修
订。 
本版本所代替标准的历次版本发布情况为: 
——SMTC 5 320 020-2017(V3) 
——SMTC 5 320 020-2013(V2) 
——SMTC 5 320 020-2012(V1) 
 
 
 
 
 
 
This 
standard 
is 
established 
for 
the 
requirement of the Ethylene-Propylene-Diene 
Monomer (EPDM) V Belt which is used in the 
drive ancillary equipment.  
 
This standard is a revision for SMTC 5 320 020 
– 2017 (V3) 《Ethylene-Propylene-Diene 
Monomer 
(EPDM) 
V-Belt 
material 
requirements 》. This standard will replace 
SMTC 5 320 020 – 2017(V3) from the 
implementation date. 
 
Please note that some contents in this 
document may relate to patent rights, which 
SAIC MOTOR shall not be held responsible for 
identifying any or all such patent rights. 
 
The main changes between this standard and 
MTC 5 320 020—2017（V3）are as follows: 
——1 Add content 
——2 Normative references. 
 
This standard in Chinese and English have a 
doubt, the Chinese version should be criterion. 
 
This standard was proposed by material 
sub-committee. 
 
This standard was approved by the SMTC 
Technical Standardization Committee. 
 
The 
Standardization 
Working 
Team 
is 
responsible for the standardization approval 
and overall management of this standard. 
 
The drafting departments of this standard is 
Quality Assurance Dept. 
 
The main drafters of this standard are Wu 
Wenan ，Zhuo Jing and Hu Renqi. 
 
This standard was first published on 04 09, 
2012and implemented on 04 10, 2012. This 
standard is the third revision. 
 
The versions superseded by this standard:  
——SMTC 5 320 032 020-2017(V3) 
——SMTC 5 320 032 020-2013(V2) 
——SMTC 5 320 032 020-2012(V1) 
 
 
前言Foreword 


SMTC 5 320 020—2021（V4）  
1 
©上汽集团版权所有  秘密文件 注意保密 Copyright SAIC MOTOR Confidential 
三元乙丙橡胶（EPDM）V 型皮带
材料要求 
 
Ethylene-Propylene-Diene 
Monomer (EPDM) V-Belt 
material requirements 
1 范围Scope  
本标准规定了EPDM 材料要求和实验方法。 
本标准适用于驱动辅助装置的V 型皮带。 
 
  
This technical standard specifies the material 
requirement and test methods of EPDM. 
 
This technical standard applies to the V- Belt of 
drive ancillary equipment. 
2 规范性引用文件Normative references 
下列文件对于本标准的应用是必不可少的。
凡是注日期的引用文件，仅注日期的版本适用于
本文件。凡是不注日期的引用文件，其最新版本
（包括所有的修改单）适用于本标准。 
 
 
The following referenced documents are 
indispensable for the application of this 
standard. For dated references, only the 
edition cited applies. For undated references, 
the latest edition of the referenced standard 
(including any amendments) applies.  
SMTC 5 500 001 Automotive Prohibited/ 
Restricted Hazardous Sub-stances for Parts 
and Materials 
SMTC 5 500 003 Material Identification and 
Marking of Automotive Plastic, Rubber and 
Thermoplastic Elastomer Parts 
ISO 37 Rubber, vulcanized or thermoplastic- 
Determination 
of 
tensile 
stress-strain 
properties. 
ISO 48-4 Rubber, vulcanized or thermoplastic 
-- 
Determination 
of 
hardness-part 
4.:Durometer method（Shore hardness） 
ISO 188 Rubber, vulcanized or thermoplastic 
-Determination of accelerated ageing and 
heating resistance test. 
ISO 291 Climate and Its Technical Application  
ISO 
1183-1 
Plastics 
– 
Methods 
for 
Determining the Density of Non-Cellular 
Plastics – Part 1: Immersion Method, Liquid 
Pyknometer Method and Titration Method 
ISO 1813 Belt drives - V-ribbed belts, joined 
V-belts and V-belts including wide section belts 
and hexagonal belts-Electrical conductivity of 
antistatic belts: Characteristics and methods of 
test 
ISO 1817 Rubber, vulcanized or thermoplastic 
– determination of the effect of liquids 
3 ISO 9924 Rubber and rubber products – 
Determination 
of 
the 
composition 
of 
SMTC 5 500 001 汽车零件和材料中禁用/
限用危险物质 
 
SMTC 5 500 003 汽车塑料件、橡胶件和热
塑性弹性体件的材料标识与标记 
 
ISO 37 硫化橡胶或热塑性橡胶 拉伸应力
应变特性的测定 
 
ISO 48-4 硫化橡胶或热塑性橡胶-硬度的测
定-第四部分:硬度计法(肖氏硬度) 
 
ISO 188 硫化橡胶或热塑性橡胶 加速老化
和耐热试验 
 
ISO 291 气候及其技术应用；标准气候 
 
ISO 1183-1 塑料 非泡沫塑料密度测定方
法 第1部分：浸入法、液体比重法和滴定法 
 
ISO 1813 皮带驱动.加肋V带、有接头V带
和包括宽截面皮带及六角皮带在内的V带.抗静
电皮带的导电率.特性和试验方法 
 
ISO 1817 硫化橡胶.对液体影响的测定 
 
ISO 9924 橡胶和橡胶制品 用热裂解法测
定硫化和未硫化化合物的成分 
 


SMTC 5 320 020—2021（V4）  
2 
©上汽集团版权所有  秘密文件 注意保密 Copyright SAIC MOTOR Confidential 
vulcanizates and uncured compounds by 
thermogravimetry 
4 要求Requirements 
 
 
4.1 结构要求Designation 
零件结构如下，材料要求参见表1： 
a） 背胶：>EPDM< 玻纤增强（过氧化
物硫化） 
b） 牵引线绳：芳纶短纤维, 芳族聚酰
胺66, 芳族聚酰胺46 
c） 楔型条：>EPDM< 玻纤增强（过
氧化物硫化） 
  
  
The structure of the parts is as follows，the 
material requirement refer to table 1: 
a) Back belt: >EPDM< Fiber-reinforced, 
(peroxide crosslinked) 
b) Traction cords: Aramide short fibers, 
Polyaramide 66, Polyaramide 46 
c) 
Ribs: 
>EPDM< 
Fiber-reinforced, 
(peroxide crosslinked) 
表1  材料要求 
Table 1  The material requirement 
序号/No. 
材料类型/ 
Material type 
要求/Requirement 
1 
类型A 
Type A 
EPDM，玻纤增强，温度范围：-40℃～130℃。 
EPDM with fier reinforcement, temperature range -40℃ to +130℃. 
2 
类型B 
Type B 
EPDM，玻纤增强，具有导电性能，温度范围：-40℃～130℃。 
EPDM with fiber reinforcement, electrically conductive, temperature range 
-40℃ to +130℃. 
3 
类型C 
Type C 
EPDM，玻纤增强，具有导电性能，温度范围：-40℃～130℃。正常情况下
不接触油类 
EPDM with fiber reinforcement, electrically conductive, temperature range 
-40℃ to +130℃. Free of oil contacting in normal condition. 
 
4.2 禁用/限用材料、避免使用的危险品Forbidden Materials 
必须符合SMTC 5 500 001的要求。 
 Meeting the requirement of the SMTC 5 500 
001 
4.3 材料代号Code of the material 
每种材料应当符合SMTC 5 500 003中的标
识。 
   
 
The mark of each material should meet the 
requirement of the SMTC 5 500 003. 
 
4.4 取样要求Requirement of the specimen 
试验样品从零件上直接制取进行试验，其中
皮带宽度方向为纵向（即纤维方向），皮带长度
方向为横向（即垂直纤维方向）。拉伸试样推荐
使用ISO 37 3型和4型样件。只有在成品尺寸无
法满足取样要求的情况下才使用标准试片进行
测试，试片厚度为2mm。 
    
 
The standard specimen is cut from the finished 
part, in which the belt width direction is the 
longitudinal (fiber direction), the belt length 
direction is horizontal (perpendicular to fiber 
direction). The type 3 and type 4 specimens of 
ISO 37 is recommended for the tensile test. 
The test sheet of 2mm thick is only used when 
the dimension of the part can not meet the 
specimen preparation. 
 
4.5 状态调节Condition 
试验前，测试样品必须在ISO 291 23 ℃，
50 %RH的标准气候下至少放置24h。 
   
The test specimens should be conditioned at 
23 ℃，50 %RH according to the ISO 291 at 
least 24h before test. 


SMTC 5 320 020—2021（V4）  
3 
©上汽集团版权所有  秘密文件 注意保密 Copyright SAIC MOTOR Confidential 
4.6 材料性能Material properties 
    按表2 中规定的方法对零件进行性能试验。
并满足相应的要求。 
 
  
The material must conform to the parameters 
based on the results through the method listed 
in table 2. 
表2  材料性能要求 
Table 2  Material Properties 
序号
/No. 
测试项目/Items 
参数/Parameter 
采用标准/ 
Applicable 
Standard 
类型A 
TYPE A 
类型B 
TYPE B 
类型C 
TYPE C 
1 
供货态 
As-received 
condition 
Shore A 硬度 
Shore A Hardness 
75-85 
80-90 
80-90 
ISO 48-4 
纵向 
Length 
wise 
拉伸强度 
Tensile Strength 
≥ 14 MPa 
≥ 11 MPa 
≥ 12 MPa 
ISO 37 
断裂伸长率 
Elongation at tear 
≥ 160 % 
≥ 145 % 
≥ 200 % 
100%定伸强度 
Modulus at 100%  
≥ 4.8 MPa 
≥ 5.5 MPa 
≥ 4.8 MPa 
横向 
Cross 
wise 
拉伸强度 
Tensile Strength 
≥ 9 MPa 
≥ 9 MPa 
≥ 10 MPa 
断裂伸长率 
Elongation at tear 
≥ 160 % 
≥ 145 % 
≥ 200 % 
100%定伸强度 
Modulus at 100% 
≥ 2.8 MPa 
≥ 3.8 MPa 
≥ 2.8 MPa 
2 
热空气老化  
After aging in 
hot air 
130 ℃保持/ 
keep72 h 
Shore A 硬度 
Shore A Hardness 
与供货态相比0～+5 
Compare to as received  
ISO 48-4 
纵向 
Length 
wise 
拉伸强度 
Tensile Strength 
≥ 14 MPa 
≥ 12 MPa 
≥ 12 MPa 
ISO 37 
断裂伸长率 
Elongation at tear 
≥ 135 % 
≥ 135 % 
≥100 % 
横向 
Cross 
wise 
拉伸强度 
Tensile Strength 
≥ 9 MPa 
≥ 9 MPa 
≥ 10 MPa 
断裂伸长率 
Elongation at tear 
≥ 135 % 
≥ 135 % 
≥ 200 % 
3 
耐机油老化 
After aging in 
engine oil  
100 ℃保持/ 
keep 24 h 
Shore A 硬度 
Shore A Hardness 
与供货态相比≥-18 
Compare to as received  
与供货态相
比-32～0 
Compare to 
as received 
ISO 48-4 
纵向 
Length 
wise 
拉伸强度 
Tensile Strength 
≥6 MPa 
≥ 6 MPa 
≥ 4 MPa 
ISO 37 
断裂伸长率 
Elongation at tear 
≥ 60 % 
≥ 60 % 
≥ 100 % 
横向 
Cross 
wise 
拉伸强度 
Tensile Strength 
≥ 6 MPa 
≥ 4 MPa 
≥ 4 MPa 
断裂伸长率 
Elongation at tear 
≥ 60 % 
≥ 60 % 
≥ 100 % 
重量变化 
Weight change  
≤ +85 % 
≤ +85 % 
≤ +85 % 
ISO 1817 
4 
耐柴油老化  
After aging in 
diesel fuel  
23 °C 保持/ 
keep 48 h 
Shore A 硬度 
Shore A Hardness 
与供货态相比≥-18 
Compare to as received 
与供货态相
比-32～0 
Compare to 
as received 
ISO 48-4 
纵向 
Length 
wise 
拉伸强度 
Tensile Strength 
≥ 6 MPa 
≥ 3.5 MPa 
≥ 4 MPa 
ISO 37 
断裂伸长率 
Elongation at tear 
≥ 70 % 
≥ 35 % 
≥ 100 % 
横向 
Cross 
wise 
拉伸强度 
Tensile Strength 
≥ 6 MPa 
≥ 1.8 MPa 
≥ 4 MPa 
ISO 37 
断裂伸长率 
Elongation at tear 
≥ 70 % 
≥ 28 % 
≥ 100 % 
重量变化 
Weight change 
≤ +85 % 
≤ +85 % 
≤ +85 % 
ISO 1817 


SMTC 5 320 020—2021（V4）  
4 
©上汽集团版权所有  秘密文件 注意保密 Copyright SAIC MOTOR Confidential 
 
表2  材料性能要求（续） 
Table 2  Material Properties(Continued) 
序号
/No. 
测试项目/Items 
参数/Parameter 
采用标准/ 
Applicable 
Standard 
类型A 
TYPE A 
类型B 
TYPE B 
类型C 
TYPE C 
5 
密度 
Density 
依据试样 
Acc. to sample 
ISO 1183-1 
6 
热失重分析 
Thermogravimetry 
依据试样 
Acc. to sample 
ISO 9924 
7 
耐低温性能 -40 ℃保持/ keep 24 h 
Behaviour in cold air 
弯折后无断裂，具有弹性 
Elastic，no cracks after bending 
见4.5 
Refer to 
4.5 
 
4.7 零件性能Finished parts properties 
参见表3。 
    
Refer to the table 3. 
 
 
表3  零件要求 
 Table 3  Properties of finished parts 
序号/No. 
测试项目/Items 
参数/Parameter 
采用标准/ 
Applicable 
Standard 
类型A 
TYPE A 
类型B 
TYPE B 
类型C 
TYPE C 
1 
低温性能 -40 °C 保持/keep 24 h 
Behavior in cold air 
无断裂 
No cracks 
见4.5 
Refer to 
4.5 
2 
耐臭氧老化 
Ozone resistance 
无裂纹 
No cracks 
见4.6 
Refer to 
4.6 
3 
供货态 
As-received 
condition 
拉断强度 
Tear Strength 
依据图纸 
Acc. to drawings 
依据图纸 
Acc. to 
drawings 
电导性能 
Electrical conductivity 
依据图纸 
Acc. to drawings 
ISO 1813 
4 
热空气老化 
After aging in 
hot air 
130 °C 保持
/keep 72 h 
拉断强度 
Tear Strength 
依据图纸 
Acc. to drawings 
依据图纸 
Acc. to 
drawings 
电导性能 
Electrical conductivity 
依据图纸 
Acc. to drawings 
ISO 1813 
 
5 试验要求Notes on testing 
 
   
5.1 硬度测试Hardness Test 
Shore A 硬度测试时间为3s。 
 
   
The test period of shore hardness is 3s, if there 
is no special requirement. 
 
5.2 热空气老化Aging in hot air 
将测试样条存放在符合ISO 188要求的鼓风
式烘箱内，老化后取出样条在23℃下存放30min
后进行测试。 
 
  
 
The specimens are aged in a mechanical 
circulation oven according to ISO 188. 
Measurements 30 min after removal. 
 
5.3 耐机油老化Aging in oil 
测试试样存放在机油中,机油采用车上使用
 
   
 
The test specimens are aged in engine oil 
used in the car. The volume of the oil is 80 


SMTC 5 320 020—2021（V4）  
5 
©上汽集团版权所有  秘密文件 注意保密 Copyright SAIC MOTOR Confidential 
类型。机油体积为试样体积的80倍。在老化结束
30 min 后进行试验。 
times of the specimens. The tests are 
performed 30 min after removal. 
 
5.4 耐柴油老化Aging in diesel fuel 
测试试样存放在柴油中，柴油采用车上使用
类型。柴油体积为试样体积的80 倍。在老化结
束30 min 后进行试验。 
 
  
 
The test specimens are aged in diesel fuel 
used in the car. The volume of the fuel is 80 
times of the specimens. The tests are 
performed 30 min after removal. 
4.5  低温性能Behavior in cold air 
    试样长度为220 mm 在低温中存放规定时间
后立即在Ф= 50 mm 的圆轴上进行弯曲。弯曲需
以背胶向内和背胶向外两种方式进行弯曲。 
 
 
 
The specimen is 220 mm long and aged in 
cold air. Then bend the belt over a mandrel Ф
= 50 mm with the back side inward and 
outward respectively. 
4.6  耐臭氧老化Ozone resistance 
 
 
    臭氧测试条件为：臭氧浓度：2ppm，测试温
度：25℃，相对空气湿度：60%。测试时间为46h。
将皮带带齿向内绕在直径为50 mm 的圆柱上。 
 
 
The test condition is as follow: the O3 
concentration is 2ppm, the test temperature is 
25℃ and the humidity is 60%. The part is 
placed around a Φ50 mm cylinder with the 
teeth facing inward. 
4.7  电导率Electrical conductivity 
在皮带的两面（背面和底层）分别进行电阻
测试
 
  
 
The test should be conducted on both sides of 
the belt. 
6 分级编码体系Coding system 
 
 
本标准分级编码将和其他文档相关联，如图
纸，试验大纲（材料部分）等。 
试验按SMTC 5 320 020–Ⅰ 
Ⅰ：参考章节3.1 中表1。 
例如：SMTC 5 320 020-Type-A 
 
This 
standard 
coding 
system 
shall 
be 
referenced in other documents, drawings, ADV 
plan(Material*) etc., 
Test to SMTC 5 320 020 –Ⅰ 
Ⅰ: According to section 3.1 Table 1. 
For example, SMTC 5 320 020-Type-A 
7 修订信息Release and revisions 
 
 
No. 
标准编号/Standard No. 
起草人/Drafter 
主要修订内容/Revision information 
1 
SMTC 5 320 020-2012（V1） 
吴文安、卓靖、胡仁其 
Wu Wenan,Zhuo Jing, 
Hu Renqi 
NA 
2 
SMTC 5 320 020-2013（V2） 
吴文安、卓靖、胡仁其 
Wu Wenan,Zhuo Jing, 
Hu Renqi 
范围；规范性引用文件；要求；试验要求； 
Scope;Normative 
references;requirements;Notes on testing; 
3 
SMTC 5 320 020-2016（V3） 
吴文安Wu Wenan卓靖
Zhuo Jing、胡仁其Hu 
Renqi 、韩伟民Han 
Weimin 
新增分级编码体系. 
新增修订信息. 
Add Coding system. 
Add Release and revisions. 
4 
SMTC 5 320 020-2021（V4） 
吴文安Wu Wenan卓靖
Zhuo Jing、胡仁其Hu 
Renqi 、韩伟民Han 
Weimin 
新增目录； 
规范性引用文件. 
Add contents; 
Normative references

File: 材料工程师/SMTC 5 320 024.pdf.md
# SMTC 5 320 024.pdf

 
© 上汽集团版权所有  秘密文件 注意保密 Copyright SAIC MOTOR Confidential 
 
上海汽车集团股份有限公司技术中心企业标准 
Enterprise  Standard  of  SAIC  MOTOR  Technical  Center 
SMTC
SMTC 5 320 024－2017（V5） 
代替 SMTC 5 320 024－2015（V4） 
 
热塑性弹性体（TPE）材料要求 
Thermo plastic elastomers（TPE）material requirements 
 
 
2017-01-16 发布/Issue 
 2017-01-17 实施/Implementation 
上汽集团技术中心技术标准化委员会
      Technical Standardization Committee of SAIC MOTOR Technical Center     
发
布
Issue 


SMTC 5 320 024—2017（V5）  
I 
© 上汽集团版权所有  秘密文件 注意保密 Copyright SAIC MOTOR Confidential 
 
 
 前   言 
为规范SMTC 集团内部热塑性弹性体材料的
质量要求，特制定此标准。 
本标准是对SMTC 5 320 024—2015（V4）《热
塑性弹性体（TPE）材料要求》的修订,自本标准
实施之日起废除SMTC 5 320 024—2015（V4）。 
本标准与SMTC 5 320 024—2015（V4）版
本相比主要变化如下： 
——5 条款 增加分级编码体系 
请注意本标准的某些内容可能涉及专利，上
汽集团不承担识别这些专利的责任。 
当中英文产生疑义时，以中文为准。 
本标准由材料分标委提出。 
本标准由SMTC 技术标准化委员会批准。 
本标准由标准化工作组负责标准化审核及
归口管理。 
本标准起草部门：质量保证部。 
本标准主要起草人：吴文安，张云，祝旭彪，
胡仁其。 
本标准于2012 年4 月9 日首次批准发布，
2012 年4 月10 日实施。本次为第四次修订。 
本版本所代替标准的历次版本发布情况为: 
——SMTC 5 320 024—2015（V4）  
——SMTC 5 320 024—2013（V3）  
——SMTC 5 320 024—2013（V2） 
——SMTC 5 320 024—2012（V1） 
 
Foreword 
This 
standard 
is 
established 
for 
the 
requirement of the Thermo Plastic Elastomers. 
 
This standard is a revision for SMTC 5 320 024
—2015（V4）This standard will replace SMTC 
5 320 024—2015（V4）from the implementation 
date. 
the main changes with the SMTC 5 320 
024—2015（V4） version are as follows: 
——5 section.Cording system was increased.  
Please note that some contents in this 
standard may relate to patent rights, which 
SAIC Motor shall not be held responsible for 
identifying any or all such patent rights. 
 
This standard is in Chinese and English. If in 
doubt, the Chinese version is the Master. 
 
This standard was proposed by material 
sub-committee. 
 
This standard was approved by the SMTC 
Technical Standardization Committee. 
 
The Standardization Work Team is responsible 
for the standardization approval and overall 
management of this standard. 
 
The drafting departments of this standard is 
Quality Assurance Dept. 
 
The main drafters of this standard are Wu 
Wenan, Zhangyun ，Zhuxubiao and Hu Renqi. 
 
This standard was first published on Apr 9th, 
2012 and implemented on Apr 10th, 2012. 
 
The versions superseded by this standard:  
——SMTC 5 320 024—2015（V4）  
——SMTC 5 320 024—2013（V3） 
——SMTC 5 320 024—2013（V2） 
——SMTC 5 320 024—2012（V1） 


SMTC 5 320 024—2017（V5）  
1 
© 上汽集团版权所有  秘密文件 注意保密 Copyright SAIC MOTOR Confidential 
 
热塑性弹性体（TPE）材料要求 
 
Thermo plastic elastomers 
(TPE) material 
requirements 
1 范围  Scope 
 
 
本标准规定了热塑性弹性体材料要求和试
验方法。 
    本标准适用于汽车上部分以热塑性弹性为
基材的零件。 
 
This technical standard specifies the mate
rial requirements and test methods for Th
ermo Plastic Elastomers (TPE). 
 
This technical standard applies to some p
arts made in TPE in the car. 
2 规范性引用文件Normative references 
 
 
下列文件对于本标准的应用是必不可少的。
凡是注日期的引用文件，仅注日期的版本适用于
本文件。凡是不注日期的引用文件，其最新版本
（包括所有的修改单）适用于本标准。 
 
The following referenced documents are 
indispensable for the application of this 
standard. For dated references, only the 
edition cited applies. For undated references, 
the latest edition of the referenced standard 
(including any amendments) applies. 
 
GB/T19466 差示扫描量热法（DSC） 
 
GB/T19466 Differential Scanning Calorimetry
（DSC） 
SMTC 3 261 004 弹性体材料耐臭氧能力测
试规范  
 
SMTC 3 261 004 Ozone resistance of 
elastomeric material 
SMTC 5 400 003 非金属材料；汽车内部空
间部件的辐照试验 
 
SMTC 5 400 003 Non-Metallic Materials; 
Exposure Test of Passenger Compartment
 Components 
 
SMTC 5 400 006 非金属材料 干热气候下的
光照试验 
 
SMTC 5 400 006 Non-Metallic Materials 
Weathering in Dry, Hot Climate 
 
SMTC 5 400 007 非金属材料 湿热气候下的
光照试验 
 
SMTC 5 400 007 Non-Metallic Materials 
Weathering in Moist, Hot Climate 
 
SMTC 5 400 239 橡胶压缩永久变形测试方
法 
 
SMTC 5 400 239 Rubber：Permanent Def
ormation test Method 
 
SMTC 5 500 001  汽车零件和材料中禁用/
限用危险物质 
 
SMTC 5 500 001 Automotive Prohibited/R
estricted Hazardous Sub-stances for Parts
 and Materials 
 
SMTC 5 500 003  汽车塑料件、橡胶件和热
塑性弹性体件的材料标识与标记 
 
SMTC 5 500 003 Material identification an
d marking of automotive plastic, rubber an
d thermoplastic elastomer parts 
 
ISO 34-1  橡胶和弹性体 抗撕裂性能测试
方法 
 
ISO34-1 
Rubber, 
Vulcanized 
or 
Thermoplastic- Determination of Tear 
ISO 37 硫化橡胶或热塑性橡胶 拉伸应力
应变特性的测定 
 
ISO 37 Rubber, Vulcanized or Thermoplastic 
--Determination 
of 
tensile 
stress-strain 


SMTC 5 320 024—2017（V5）  
2 
© 上汽集团版权所有  秘密文件 注意保密 Copyright SAIC MOTOR Confidential 
 
properties. 
ISO 48 硫化橡胶或热塑性橡胶--硬度的
测定 
 
ISO48 Rubber, Vulcanized or Thermoplastic- 
Determination 
of 
hardness 
(hardness 
between10 IRHD and 100 IRHD) 
ISO 188 硫化橡胶或热塑性橡胶 加速老化
和耐热试验 
 
ISO188 
Rubber, 
Vulcanized 
or 
Thermoplastic- Determination of accelerated 
ageing and heating resistance test. 
ISO 291 气候及其技术应用；标准气候 
 
ISO 291 Climate and Its Technical Applica
tion 
 
ISO 1183-1 非金属密度测试方法 
 
ISO 1183-1 Plastics – Methods for Deter
mining the Density of Non-Cellular Plastic
s – Part 1: Immersion Method, Liquid Pyk
nometer Method and Titration Method 
 
ISO 7619-1 硫化橡胶或热塑性橡胶 压痕
硬度的测定 第1部分:硬度计法(肖氏硬度) 
 
ISO7619-1 
Rubber, 
Vulcanized 
or 
Thermoplastic- 
Determination 
of 
Determination of indentation hardness-Part 
1:Durometer method（Shore hardness） 
ASTM E2402 热重分析质量损失和残余物测
量确认的试验方法 
 
ASTM E2402 Standard Test Method for Mass 
Loss and Residue Measurement Validation of 
Thermogravimetric Analyzers 
SAE J2527 用可控辐照度的氙弧装置加速
照射汽车外部材料的性能标准 
 
SAE J2527 Performance Based Standard 
forAccelerated Exposure of Automotive Ext
erior Materials Using A Controlled Irradian
ce Xenon-Arc Apparatus 
 
3 要求Requirements 
 
 
3.1 零件外观要求 
零件表面无瑕疵。 
 
3.1  Requirements  
The surface of part must be free of defects. 
3.2 结构要求 
结构要求按照图纸要求。 
 
3.2  Design 
Design According to drawing.  
 
3.3 材料 
材料分类如表1 
 
3.3  Material  
Material Refer to table 1. 
 


SMTC 5 320 024—2017（V5）  
3 
© 上汽集团版权所有  秘密文件 注意保密 Copyright SAIC MOTOR Confidential 
 
表1  材料分类 
Table 1  material 
序号 
材料/Material 
材料标记/Code for 
Material 
类别/Type 
代号 
code 
1 
交联弹性体/ 
cross-linked elastomers 
TPV-EPDM/PP 
低硬度 
Soft hardness 
A 
高硬度 
Hard hardness 
B 
2 
热塑性嵌段共聚物 
thermoplastic block copolymers 
TPS-SBS 
低硬度 
Soft hardness 
C 
3 
热塑性共聚醚脂弹性体 
thermoplastic ether ester copolymer 
elastomers 
TPC-EE 
高硬度 
Hard hardness 
D 
4 
热塑性聚醚嵌段酰胺弹性体 
thermoplastic polyether block amide 
elastomers 
TPA-ES 
高硬度 
Hard hardness 
E 
 
3.4 颜色 
    颜色按图纸要求 
3.4  Color 
Color According to drawing. 
 
3.5 禁用/限用材料、避免使用的危险品 
必须符合 SMTC 5 500 001 的要求。 
3.5  Forbidden Materials 
Meeting the requirement of the SMTC 5 500 001. 
3.6 要求的有效性 
所有规定的要求数值适用于每一次测量。 
3.6  Evaluation of the measuring results 
The required numerical values apply to each 
individual measurement. 
3.7 材料代号 
每种材料应当符合 SMTC 5 500 003 中
的标识。 
 
3.7  Code of the material 
The mark of each material should meet the 
requirement of the SMTC 5 500 003. 
 
3.8 取样要求 
试验样品从零件上直接制取。TPE拉伸样
条取样方向垂直于注塑时材料的流动方向。
只有在成品尺寸无法满足取样要求的情况下
才使用标准试片进行测试，同时取成品上平
行样条作为参考。拉伸试样大小尺寸如下： 
a）类型A、C:ISO 37 2型，500mm/min 
b）类型B：ISO 527 1BA型, 50mm/min 
c）类型D、E: ISO 37 3型，200mm/min 
 
3.8  Requirement of the specimen 
The standard specimen is cut from the finished 
part. The specimens for the tensile strength should 
perpendicular to the flow directions. The test sheet 
is only used when the dimension of the part can 
not meet the specimen preparation. But the 
specimens cut from the finished part parallel to the 
flow directions should be test for refrence. 
The size of the tensile strength specimen should 
be 
a) Type A, C: ISO 37 type2，500mm/min 
b) Type B: ISO 527, type1BA，50mm/min 
c) Type D, E: ISO 37 type3，200mm/min 
3.9 状态调节 
试验前，测试样品必须在 ISO 291 
23 ℃，50 % RH 的标准气候下至少放置24 h。 
 
3.9  Condition 
The test specimens should be conditioned at 
23 °C，50 %RH according to the ISO 291 at least 
24 h before test. 
3.10 材料要求 
材料必须满足下表所列的各项性能的要
求：表2为低硬度材料，表3为高硬度材料。 
 
3.10  Essential element 
The material of finished parts must meet the 
parameters listed in the follow tables: table 2 is for 
soft hardness material and table 3 is for hard 
hardness material.. 
表2  TPV TPS 材料性能要求 


SMTC 5 320 024—2017（V5）  
4 
© 上汽集团版权所有  秘密文件 注意保密 Copyright SAIC MOTOR Confidential 
 
Table 2   The material requirement for TPV & TPS 
 
序号
/No. 
测试项目/Items 
参数/Parameter 
采用标准/ 
Applicable 
Standard 
类型A、C   Type A & C 
类型B/Type B 
Ⅰ型 
Ⅱ型 
Ⅲ型 
Ⅰ型 
Ⅱ型 
1 
供货态
As-rece
ived 
conditio
n 
Shore A 硬度 
Shore A Hardness 
＜50 
50~80 
＞80 
— 
— 
ISO 7619-1 
Shore D 硬度 
Shore D Hardness 
— 
— 
— 
35~45 
45~55 
拉伸强度 
Tensile Strength 
≥2 
≥4 
≥7 
≥13 
— 
ISO 37 
屈服强度 
Tensile Strength at 
Yi ld
— 
— 
— 
— 
≥10 
断裂伸长率 
Elongation at tear 
≥300% 
≥300% 
≥300% 
≥500% 
— 
屈服伸长率 
Elongation at Yield 
— 
— 
— 
— 
≥15% 
100%定伸强度 
Tensile Strength at 
≥0.5 
≥1.5 
≥3 
≥6 
— 
2 
短周期
热空气
老化
After 
aging in 
short 
term 
heat 
Shore A 硬度 
Shore A Hardness 
±5 
±5 
±5 
— 
— 
ISO 7619-1 
Shore D 硬度 
Shore D Hardness 
— 
— 
— 
±5 
±5 
拉伸强度 
Tensile Strength 
≥-30% 
≥-30% 
≥-30% 
≥-30% 
— 
ISO 37 
屈服强度 
Tensile Strength at 
— 
— 
— 
— 
≥-30% 
断裂伸长率 
Elongation at tear 
≥-35% 
≥-35% 
≥-35% 
≥-40% 
— 
屈服伸长率 
Elongation at Yield 
— 
— 
— 
— 
≥-40% 
3 
长周期
热空气
老化
After 
aging in  
long 
term 
heat 
Shore A 硬度 
Shore A Hardness 
-8~+8 
-8~+8 
-8~+8 
— 
— 
ISO 7619-1 
Shore D 硬度 
Shore D Hardness 
— 
— 
— 
±8 
±8 
拉伸强度 
Tensile Strength 
≥-40% 
≥-40% 
≥-40% 
≥-40% 
— 
ISO 37 
屈服强度 
Tensile Strength at 
— 
— 
— 
— 
≥-40% 
断裂伸长率 
Elongation at tear 
≥-40% 
≥-40% 
≥-40% 
≥-40% 
— 
屈服伸长率 
Elongation at Yield 
— 
— 
— 
— 
≥-40% 


SMTC 5 320 024—2017（V5）  
5 
© 上汽集团版权所有  秘密文件 注意保密 Copyright SAIC MOTOR Confidential 
 
表2  TPV TPS 材料性能要求(续) 
Table 2   The material requirement of TPV and TPS（Continue） 
序号
/No. 
测试项目/Items 
参数/Parameter 
采用标准/ 
Applicable 
Standard 
类型A、C   Type A & C 
类型B/Type B 
Ⅰ型 
Ⅱ型 
Ⅲ型 
Ⅰ型 
Ⅱ型 
4 
直角撕裂 
Tear strength-angle die 
≥4 N/mm 
≥8 
N/mm 
≥10 
N/mm 
≥50 
N/mm 
≥90 
N/mm 
ISO 34-1 
方法B/Method B 
5 
压缩永久变形 
70℃保持22h 
Permanent deformation 
≤60 
≤60 
≤70 
— 
— 
SMTC 5 400 23
9 
6 
玻璃化转变温度Tg 
依据图纸设计acc. to drawing 
GB/T19466 
7 
密度Density 
依据试样acc. to sample 
ISO 1183-1 
8 
热失重分析
Thermogravimetry 
依据试样 acc. to sample 
ASTM E2402 
9 
耐臭氧性 
Resistance to ozone 
无裂纹 No cracks 
SMTC 5 261 
004 
10 
耐环境交变性能 
(如有要求) 
Ambient Testing (if 
required) 
50 周期后无变形，裂纹，开裂和降解现象 
After 50cycles, the part has no deformation, cracks, 
fracture and degradation 
SMTC 5 400 
005-A 
30 周期后无变形，裂纹，开裂和降解现象 
After 30cycles, the part has no deformation, cracks, 
fracture and degradation 
SMTC 5 400 
005-B 
11 
耐光照性能（内饰零件） 
Weathering performance
（Interior） 
与交货状态相比，零件的表面不允许有变化，例如：颜
色变化、涂层粉化和/或裂纹现象。灰色标度等级≥4级 
The exposed surface shall not exhibit changes as 
compared to the as-received condition, such as change in 
colour, chalking and/or cracking. Gray-scale level ≥4. 
SMTC 5 400 
003 
耐光照性能（外饰零件） 
Weathering performance
（Exterior） 
见本标准4.6 
Refer to 4.6 
 
 
 


SMTC 5 320 024—2017（V5）  
6 
© 上汽集团版权所有  秘密文件 注意保密 Copyright SAIC MOTOR Confidential 
 
表3  TPC、TPA 材料性能要求 
Table 3  The requirement of the material for TPC & TPA 
序号
/No. 
测试项目/Items 
参数/Parameter 
采用标准/ 
Applicable Standard 
Type D& E 
1 
供货态
As-received 
condition 
Shore D 硬度 
Shore D Shore D 
依据试样 
Acc. sample 
ISO 7619-1 
拉伸强度 
Tensile Strength 
≥ 30 MPa 
ISO 37 
断裂伸长率 
Elongation at tear 
≥ 450 % 
2 
热空气老化
After aging 
in hot air 
Shore D 硬度 
 Shore D hardness 
0～+3 与供货态相比 
as compared to as-received condition 
ISO 7619-1 
拉伸强度 
Tensile Strength 
≥ 30 MPa 
ISO 37 
断裂伸长率 
Elongation at tear 
≥ 450 % 
3 
耐发动机油
老化 (如有
要求) After 
aging in 
engine oil (if 
required) 
Shore D 硬度 
 Shore D hardness 
-5～+5 与供货态相比 
as compared to as-received 
ISO 7619-1 
拉伸强度 
Tensile Strength 
≥ 30 MPa 
ISO 37 
断裂伸长率 
Elongation at tear 
≥ 450 % 
重量变化 
Weight Change 
-5 ~+5 % 
4 
耐润滑油老
化 (如有要
求) After 
aging in 
lubricating 
oil (if 
required) 
Shore D 硬度 
 Shore D hardness 
-5～+5 与供货态相比 
as compared to as-received 
ISO 7619-1 
拉伸强度 
Tensile Strength 
≥ 25 MPa 
ISO 37 
断裂伸长率 
Elongation at tear 
≥ 450 % 
重量变化 
Weight Change 
-5 ~+5 % 
称重 
5 
耐油脂老化 
(如有要求) 
After aging 
in grease (if 
required) 
Shore D 硬度 
 Shore D hardness 
-5～+5 与供货态相比 
as compared to as-received 
ISO 7619-1 
拉伸强度 
Tensile Strength 
≥ 25 MPa 
ISO 37 
断裂伸长率 
Elongation at tear 
≥ 450 % 
重量变化 
Weight Change 
-5 ~+5 % 
称重 
6 
耐FAM B 老
化 (如有要
求)After 
aging in 
FAM B (if 
required) 
Shore D 硬度 
 Shore D hardness 
-15～0 与供货态相比 
as compared to as-received 
ISO 7619-1 
拉伸强度 
Tensile Strength 
≥ 20 MPa 
ISO 37 
断裂伸长率 
Elongation at tear 
≥ 300 % 
重量变化 
Weight Change 
0 ~+30 % 
称重 
 


SMTC 5 320 024—2017（V5）  
7 
© 上汽集团版权所有  秘密文件 注意保密 Copyright SAIC MOTOR Confidential 
 
表3  TPC、TPA 材料性能要求(续) 
Table 3  The requirement of the material for TPC & TPA（Continue） 
序号
/No. 
测试项目/Items 
参数/Parameter 
采用标准/ 
Applicable Standard 
Type D& E 
7 
耐柴油老
化 (如有要
求) After 
aging in 
diesel fuel 
(if 
required) 
Shore D 硬度 
 Shore D hardness 
-15～0 与供货态相比 
as compared to as-received  
ISO 7619-1 
拉伸强度 
Tensile Strength 
≥ 25 MPa 
ISO 37 
断裂伸长率 
Elongation at tear 
≥ 300 % 
重量变化 
Weight Change 
0 ~+15 % 
称重 
8 
耐制动液
老化 (如有
要求) After 
aging in 
brake fluid 
(if 
required) 
Shore D 硬度 
 Shore D hardness 
根据图纸或协议 
Acc. Drawing or agreement 
ISO 7619-1 
拉伸强度 
Tensile Strength 
≥ 25 MPa 
ISO 37 
断裂伸长率 
Elongation at tear 
≥ 450 % 
重量变化 
Weight Change 
-5 ~+5 % 
称重 
9 
耐防冻液 
(如有要求) 
After aging 
in coolant 
(if 
required) 
Shore D 硬度 
 Shore D hardness 
根据图纸或协议 
Acc. Drawing or agreement 
ISO 7619-1 
拉伸强度 
Tensile Strength
≥ 25 MPa 
ISO 37 
断裂伸长率 
Elongation at tear
≥ 450 % 
重量变化 
Weight Change 
-5 ~+5 % 
称重 
10 
撕裂强度 
Tear propagation strength 
≥ 40 N/mm 
ISO 34-1 
方法A/method A 
11 
特性温度DSC 
Characteristic temperature 
按照试样 
Acc. Sample 
GB/T19466 
12 
热失重分析(TGA) 
Thermo Gravity analyze 
按照试样 
Acc. Sample 
VDA 675 135 
13 
耐臭氧老化Ozone Resistance 
无裂纹No cracks 
见4.3 Refer to 4.3 
14 
耐环境交变性能 
(如有要求) 
Ambient Testing (if required) 
50 周期后无变形，裂纹，开裂和降解现象 
After 50cycles, the part has no 
deformation, cracks, fracture and 
SMTC 5 400 005-A 
30 周期后无变形，裂纹，开裂和降解现象 
After 30cycles, the part has no 
SMTC 5 400 005-B 
15 
耐光照性能（内饰零件） 
Weathering performance（Interior） 
与交货状态相比，零件的表面不允许
有变化，例如：颜色变化、涂层粉化和/或
裂纹现象。灰色标度等级≥4级 
The exposed surface shall not exhibit 
changes as compared to the as-received 
见本标准4.5 
Refer to 4.5 
16 
耐光照性能（外饰零件） 
Weathering performance
（Exterior） 
见本标准4.6 
Refer to 4.6 


SMTC 5 320 024—2017（V5）  
8 
© 上汽集团版权所有  秘密文件 注意保密 Copyright SAIC MOTOR Confidential 
 
 
4 试验要求Notes on testing 
 
 
4.1 硬度测试 
硬度要求在图纸上或双方协议规定,硬度公
差一般为 ± 5。低硬度材料采用Shore A硬度，
高硬度材料采用Shore D硬度。如无特殊要求，
Shore A，Shore D硬度测试时间为15s。 
 
4.1  Hardness Test 
The hardness is specified on the drawing or in 
the agreement of the both side. The tolerance 
is preferred to ±5. The shore A hardness is 
used for the soft parts, and shore D hardness 
is used for the hard hardness.The hardness of 
Oring is presented by IRHD hardness, and 
Shore hardness is used for other part. The test 
period of shore A hardness and the shore D 
hardness is 15s if there is no special 
requirement. 
4.2 热空气老化 
测试样条存放在符合 ISO 188 要求的鼓风
式烘箱内，老化后取出样条 30 min 后进行测
试。老化时间和温度如下： 
a) 类型A、B短周期热老化条件:150℃×
94h（发动机舱零件适用），130℃×168h
（乘客舱及内外饰零件适用）； 
类型A、B长周期热老化条件：130℃×
1008h（功能件适用）。 
b) 类型C短周期热老化条件: 100℃×94h； 
类型C长周期热老化条件：85℃×1008h。 
C) 类型D、E: 老化时间为 96h, 老化温度
可由双方协议或根据零件使用的极限温
度确定。 
 
4.2  Aging at elevated temperature 
Test specimens are aged in a mechanical 
circulation 
oven 
acc. 
to 
ISO 
188. 
Measurements are performed 30 minutes after 
removal. The temperature and time is as 
follows: 
a) Short term heat aging of type A&B: 
150℃×94h（under hood part）, 
130℃×94h（passenger room &interior & 
exterior part） 
Long term heat aging of type A&B: 
130℃×1008h（function part） 
b) Short term heat aging of type C: 100℃×
94h   
Long term heat aging of type C：85℃×
1008h 
c) Type D&E: the time is 94h. The 
temperature of the test is specified in 
the agreement of both sides or 
according to the top temperature of the 
finished part in use. 
4.3 压缩永久变形 
    压缩永久变形参考SMTC5 400 239 中……。
当样品硬度＜80 Shore A 时，压缩量为25%；当
样品硬度＞80 Shore A 时，压缩量为20%。 
 
 
4.3  Compression Set 
The test of compression set should refer to the 
SMTC 5 400 239.  
Hardness ＜80 Shore A: 25% deformation  
Hardness ＞80 Shore A: 20% deformation 
4.4 臭氧老化 
试样为150 mm 长的成品，将成品在固定架
上固定并加紧。在试样中心段作100 mm 的标距。
拉伸试样，使标距具有 15 % 的伸长。测试前在
室温下调节46 h。臭氧老化条件为200 pphm 、 
23 ℃保持46 h 
 
4.4  Ozone resistance 
150-mm long finished part sections are 
fastened in the clamping device on the test 
frame and stretched until a 15% elongation is 
reached between the markings, which are 
spaced 100 mm apart. Prior to aging in the 
ozone climate chamber, the test frame, with 
the finished part sections clamped in, is 
acclimatised at room temperature for 46 h. The
