Repository: kujaxr/obsidian-vault

File: 材料工程师/SMTC 5 320 063—2022（V2）.pdf.md
# SMTC 5 320 063—2022（V2）.pdf

 
© 上汽集团版权所有  秘密文件 注意保密 Copyright SAIC MOTOR Confidential 
SMTC 5 320 063－2022（V2） 
代替 SMTC 5 320 063－2020（V1） 
 
密封条用EPDM材料要求 
Requirements for EPDM material of sealing strip 
 2022-07-19 发布/Issue                                2022-07-20 实施/Implementation 
 


 
SMTC 5 320 063—2022（V2）  
I 
© 上汽集团版权所有  秘密文件 注意保密 Copyright SAIC MOTOR Confidential 
 
 
为规范密封条用EPDM 材料的质量要求，特
制定此标准。 
本标准是对SMTC 5 320 063—2020（V1）《密
封条用EPDM 材料要求》的修订,自本标准实施之
日起废除SMTC 5 320 063—2020（V1）。 
本标准与SMTC 5 320 063—2020（V1）相
比主要变化如下： 
——增加微发泡类型 
请注意本标准的某些内容可能涉及专利，上
汽集团不承担识别这些专利的责任。 
当中英文产生疑义时，以中文为准。 
本标准由材料分标委提出。 
本标准由SMTC 技术标准化委员会批准。 
本标准由标准化工作组负责标准化审核及
归口管理。 
本标准起草部门：质量保证部。 
本标准主要起草人：祝旭彪，吴文安，胡仁
其。 
本标准于2020 年11 月29 日首次批准发布，
2020 年11 月30 日实施。本次为第一次修订。 
本版本所代替标准的历次版本发布情况为:  
——SMTC 5 320 063—2020（V1） 
 
 
This standard is established for the requirement 
of the EPDM material of sealing strip . 
 
This standard is a revision for SMTC 5 320 
063—2020 （V1 ）(Requirements for EPDM 
material of sealing strip). This standard will 
replace SMTC 5 320 063—2020（V1） from the 
implementation date.] 
 
The main changes between this standard and 
SMTC 5 320 063—2020（V1）are as follows: 
——Add microcellular type 
 
Please note that some contents in this standard 
may relate to patent rights, which SAIC Motor 
shall not be held responsible for identifying any 
or all such patent rights. 
 
This standard is in Chinese and English. If in 
doubt, the Chinese version is the Master. 
 
This standard was proposed by material 
sub-committee. 
 
This standard was approved by the SMTC 
Technical Standardization Committee. 
 
The Standardization Work Team is responsible 
for the standardization approval and overall 
management of this standard. 
 
The drafting departments of this standard is 
Quality Assurance Dept. 
 
The main drafters of this standard are 
Zhuxubiao,Wu Wenan,and Hu Renqi. 
 
This standard was first published on Nov. 29, 
2020 and implemented on Nov. 30, 2020. This 
standard is the first revision. 
 
The versions superseded by this standard:  
——SMTC 5 320 063—2020（V1） 
 
 
前言Foreword 


 
SMTC 5 320 063—2022（V2）  
1 
© 上汽集团版权所有  秘密文件 注意保密 Copyright SAIC MOTOR Confidential 
 
密封条用EPDM 材料要求 
 
 
Requirements for EPDM 
material of sealing strip 
1 范围 Scope 
本标准规定了密封条EPDM 材料要求和试验
方法。 
    本标准适用于汽车密封条，其他零件需要根
据具体使用工况确认是否选用该标准。 
 
This technical standard specifies the material 
requirements and test methods for EPDM 
material of sealing strip. 
 
This technical standard applies to weather 
strip. And it can applies to other parts acc
ording to the working condition. 
2 规范性引用文件Normative references 
下列文件对于本标准的应用是必不可少的。
凡是注日期的引用文件，仅注日期的版本适用于
本文件。凡是不注日期的引用文件，其最新版本
（包括所有的修改单）适用于本标准。 
SMTC 5 400 003 非金属材料；汽车内部空
间部件的辐照试验 
SMTC 5 400 006 非金属材料 干热气候下的
光照试验 
SMTC 5 400 007 非金属材料 湿热气候下的
光照试验 
SMTC 5 400 239 橡胶压缩永久变形测试方
法 
SMTC 5 500 001  汽车零件和材料中禁用/
限用危险物质 
SMTC 5 500 003  汽车塑料件、橡胶件和热
塑性弹性体件的材料标识与标记 
SMTC 5 400 008 汽车内饰材料的燃烧特性 
SMTC 5 300 004 轿车内饰零件及材料散发
性能技术要求 
GB/T 7762 硫化橡胶或热塑性橡胶耐臭氧
龟裂 静态拉伸试验 
GB/T 528  硫化橡胶或热塑性橡胶 拉伸应
力应变特性的测定 
GB/T 531.1  硫化橡胶或热塑性橡胶压入
 
The following referenced documents are 
indispensable for the application of this 
standard. For dated references, only the 
edition cited applies. For undated references, 
the latest edition of the referenced standard 
(including any amendments) applies. 
 
SMTC 5 400 003 Non-Metallic Materials; E
xposure Test of Passenger Compartment C
omponents 
 
 
SMTC 5 400 006 Non-Metallic Materials W
eathering in Dry, Hot Climate 
 
 
SMTC 5 400 007 Non-Metallic Materials W
eathering in Moist, Hot Climate 
 
 
SMTC 5 400 239 Rubber：Permanent Defor
mation test Method 
 
 
SMTC 5 500 001 Automotive Prohibited/Re
stricted Hazardous Sub-stances for Parts a
nd Materials 
 
 
SMTC 5 500 003 Material identification and
 marking of automotive plastic, rubber and 
thermoplastic elastomer parts 
 
 
SMTC 5 400 008 Materials for Vehicle Inte
riors; Burning Behavior; Material Requireme
nts 
 
 
SMTC 5 300 004 Technical requirements o


 
SMTC 5 320 063—2022（V2）  
2 
© 上汽集团版权所有  秘密文件 注意保密 Copyright SAIC MOTOR Confidential 
 
硬度试验方法 第一部分：邵氏硬度计法 
GB/T 3512  硫化橡胶或热塑性橡胶热空气
加速老化和耐热试验 
ISO 291 气候及其技术应用；标准气候 
GB/T 1033.1 非泡沫塑料密度的测定 
ISO 11358-1 热重分析质量损失和残余物
测量确认的试验方法 
SAE J2527 用可控辐照度的氙弧装置加速
照射汽车外部材料的性能标准 
f emanation performance of vehicle trim pa
rts and materials 
 
 
GB/T 
7762 
Rubber 
vulcanized 
or 
thermoplastic -Resistance to ozone cracking 
-static strain test 
 
 
GB/T 
528 
 
Rubber, 
vulcanized 
or 
thermoplastic 
-Determination 
of 
tensile 
stress-strain 
properties single-species method 
 
 
GB/T 
531.1 
Rubber, 
vulcanized 
or 
thermoplastic 
-Determination of indentation hardness. Part 1 
Shore hardness test 
 
 
GB/T 
3512 
Rubber, 
vulcanized 
or 
thermoplastic 
-Accelerated ageing and heat resistance 
tests-Air-oven method 
 
 
ISO 291 Climate and Its Technical Application 
 
 
GB/T 1033.1 Plastics – Methods for Deter
mining the Density of Non-Cellular Plastics 
– Part 1: Immersion Method, Liquid Pykno
meter Method and Titration Method 
 
 
ISO 11358-1 Standard Test Method for Mass 
Loss and Residue Measurement Validation of 
Thermogravimetric Analyzers 
 
 
SAE J2527 Performance Based Standard f
orAccelerated Exposure of Automotive Exter
ior Materials Using A Controlled Irradiance 
Xenon-Arc Apparatus 
 
3 要求Requirements 
3.1  零件外观要求 
零件表面无气泡、裂纹、划痕、毛刺及其他
影响功能的缺陷。 
 
3.1  Requirements  
No bubble, crack scratch, burr and other  
defects affecting the function of the part 
surface. 
3.2  结构要求 
结构要求按照图纸。 
 
3.2  Design 
Design According to drawing.  


 
SMTC 5 320 063—2022（V2）  
3 
© 上汽集团版权所有  秘密文件 注意保密 Copyright SAIC MOTOR Confidential 
 
3.3  颜色 
    颜色要求按照图纸。 
 
3.3  Color 
Color According to drawing. 
3.4  禁用/限用材料、避免使用的危险品 
必须符合 SMTC 5 500 001 的要求。 
 
3.4  Forbidden Materials 
Meeting the requirement of the SMTC 5 500 
001. 
3.5  燃烧性能 
必须符合 SMTC 5 400 008 的要求。 
 
3.5  Burning behavior 
According to SMTC 5 400 008. 
3.6 材料鉴定 
热失重分析法和解色质谱法。 
 
3.6  Material identification 
TGA or GC-MS method. 
3.7  散发特性 
必须符合 SMTC 5 300 004 的要求(只针对
内饰零件)。 
 
3.7  Emission behavior 
According to SMTC 5 300 004（apply only to 
interior parts only）. 
3.8  要求的有效性 
所有规定的要求数值适用于每一次测量。 
 
3.8  Evaluation of the measuring results 
The required numerical values apply to each 
individual measurement. 
3.9  材料代号 
每种材料应当符合 SMTC 5 500 003 中的
标识。 
 
3.9  Code of the material 
The mark of each material should meet the 
requirement of the SMTC 5 500 003. 
3.10 取样要求 
试验样品从零件上直接制取进行试验。拉伸
试样推荐使用ISO 37 3 型和4 型样件。只有在
成品尺寸无法满足取样要求的情况下才使用标
准试片进行测试，试片厚度为2mm。 
 
3.10  Requirement of the specimen 
The standard specimen is cut from the finished 
part. The type 3 and type 4 specimens of ISO 
37 is recommended for the tensile test. The 
test sheet of 2mm thick is only used when the 
dimension of the part can not meet the 
specimen preparation. 
3.11 状态调节 
试验前，测试样品必须在 ISO 291 23 ℃，
50 % RH 的标准气候下至少放置24 h。 
 
3.11  Condition 
The test specimens should be conditioned at 
23 °C，50 %RH according to the ISO 291 at 
least 24 h before test. 
3.12 材料要求 
材料必须满足下表1 所列的各项性能的要求。 
 
3.12  Essential element 
The material of finished parts must meet the 
parameters listed in the follow table1. 


 
SMTC 5 320 063—2022（V2）  
4 
© 上汽集团版权所有  秘密文件 注意保密 Copyright SAIC MOTOR Confidential 
 
表1  EPDM 材料性能要求 
Table 1   The material requirement for EPDM 
序
号
/No
. 
测试项目/Items 
材料要求 
Material Requirement 
测试方法 
Test Method 
Ⅰ型 
海绵胶  
Sponge Rubber 
Ⅱ型 
≤80 ShoreA 
密实胶Solid 
Rubber 
Ⅲ型 
＞80 ShoreA 
密实胶Solid 
Rubber 
Ⅳ型 
微发泡
Microcellular 
1 
供货态
As-receive
d condition 
Shore A 硬度 
Shore A 
Hardness 
- 
按图纸 
按图纸 
70±5 
GB/T 531.1 
拉伸强度 
Tensile Strength 
≥2.5MPa 
≥6MPa 
≥8MPa 
≥5.5MPa 
GB/T 528 
断裂伸长率 
Elongation at  
break 
150%-500% 
≥250% 
≥100% 
≥160% 
2 
热空气老
化After 
aging in 
hot air 
Shore A 硬度 
Shore A 
Hardness 
- 
与供货态相比 0～+4 
Compare to as received 
 0～+6 
GB/T 531.1 
拉伸强度 
Tensile Strength 
≥2.5MPa 
≥6MPa 
≥8MPa 
≥5.5MPa 
GB/T 528 
GB/T 3512 
断裂伸长率 
Elongation at  
break 
150%-500% 
≥200% 
≥100% 
≥125% 
3 
密度 
Density 
按图纸 
依据试样 
acc. to sample 
按图纸 
GB/T 1033.1 
4 
压缩永久变形 
Compression set  
- 
唇边类：≤70% 
非唇边类：≤75% 
非唇边类：
≤85% 
见本标准4.3 
Refer to 4.3 
5 
低温性能 -40℃×24h 
Behavior in cold air 
弯折无裂纹 
No crack after bending 
见本标准4.4 
Refer to 4.4 
6 
热失重分析TGA 
Thermogravimetry 
依据试样  
acc. to sample 
ISO 11358-1 
7 
耐臭氧性 
Resistance to ozone 
无裂纹 No cracks 
GB/T 7762 
8 
铜腐蚀试验 
Copper corrosion test 
电解铜无发黑，允许有轻微的氧化白点 
No blackening, slight oxidation white spots are allowed 
见本标准4.6 
Refer to 4.6 
9 
水存放后的变白测试 
white discoloration after aging 
in water 
试样表面不允许析出发白，灰卡≥4 级 
见本标准4.7 
Refer to 4.7 
10 
接触污染性 
Contact staining 
无污染 
SMTC 5 400 198 
11 
萃取污染性 
Extraction staining 
无污染 
SMTC 5 400 199 
12 
耐环境交变性能 
Ambient Testing 
30 周期后无变形、破裂、粉化、颜色变化及其他不良变化 
After 30cycles,No deformation，broken，chalking，color change 
or any other poor results 
SMTC 5 400 
005-B 
13 
热空气老化 
Assembly Heat aging 
无变形、破裂、粉化、颜色变化及其他不良变化 
No deformation，broken，chalking，color change or any other poor 
results 
90℃/240h 
14 
耐光照性能（内饰零件） 
Weathering performance
（Interior） 
灰卡≥4 级，无其他不良变化如变形、破裂、粉化、颜色变化等 
Grey grade≥4,No deformation，broken，chalking，color change 
or any other poor results 
见本标准4.8 
Refer to 4.8 
耐光照性能（外饰零件） 
Weathering performance
（Exterior） 
见本标准4.9 
Refer to 4.9 


 
SMTC 5 320 063—2022（V2）  
5 
© 上汽集团版权所有  秘密文件 注意保密 Copyright SAIC MOTOR Confidential 
 
4、试验要求Notes on testing 
4.1 硬度测试 
硬度要求在图纸上或双方协议规定，采用
Shore A硬度，如无特殊要求，Shore A硬度测试
时间为5s。 
 
4.1  Hardness Test 
The hardness is specified on the drawing or in 
the agreement of the both side. The test period 
of shore A is 5s if there is no special 
requirement. 
4.2 热空气老化 
测试样条存放在符合 ISO 188 要求的鼓风
式烘箱内，老化后取出样条 30 min 后进行测 
试。 
 
4.2  Aging at elevated temperature 
Test specimens are aged in a mechanical 
circulation oven acc to ISO188. Measurements 
are performed 30 minutes after removal.  
4.3 压缩永久变形 
   压缩永久变形参考SMTC 5 400 239 方法A。
当样品硬度≤80 Shore A 时，压缩量为50% 
当样品硬度＞80 Shore A 时，压缩量为25% 
 
4.3  Compression Set 
The test of compression set should refer to the 
SMTC 5 400 239 method A.  
Hardness ≤80 Shore A: 50% deformation  
Hardness ＞80 Shore A: 25% deformation 
 
4.4  低温性能 
零件在-40℃下存放24h 后进行弯曲试验。试
验直接在存放环境中进行，不允许用手直接接触
样品进行试验。 
 
4.4  Behavior in cold air 
The specimen is placed in -40℃ for 24h and 
conduct the bench test immediately. The 
bench test is conducted in the -40℃ too and 
the hand should not touch the specimen 
directly during the test. 
4.5 臭氧老化 
试样为150 mm 长的成品，将成品在固定架
上固定并夹紧。在试样中心段作100 mm 的标距。
拉伸试样，使标距具有 20 % 的伸长，测试前在
室温下调节46 h。臭氧老化条件为200 pphm 、 
40 ℃保持72 h。 
 
4.5  Ozone resistance 
150-mm long finished part sections are 
fastened in the clamping device on the test 
frame and stretched until a 20% elongation is 
reached between the markings, which are 
spaced 100 mm apart. Prior to aging in the 
ozone climate chamber, the test frame, with 
the finished part sections clamped in, is 
acclimatised at room temperature for 46 h. The 
test condition is 200pphm 、 40 ℃ keep 72 h. 
 
4.6 铜腐蚀性能 
试样尺寸为20×10mm，铜片尺寸确保覆盖样
品尺寸。将试样置于铜片中央，覆盖玻璃片，并
在玻璃片上施加450g±10g 的重量，确保试样紧
贴于铜片并放入100℃的鼓风烘箱中，保持24h。 
 
4.6  Copper corrosion test 
The sample size is 20×10mm，and sure the 
copper size can embrace the sample. Put 
sample in the middle of the copper and 
covered with the glass. The load on the glass 
is 450g±10g to ensure the sample touch the 
copper close. Then put assembly into the 
machanical air circulate oven for 24h at 100℃. 
4.7 水存放后的变白测试 
试样为150 mm 长的成品，将试样长度的一
半浸泡在去离子水中，存放在90℃环境中22h
后取出样件进行评价。 
 
4.7  White discoloration after aging in 
water 
The sample is a 150 mm long finished product. 
Half of the sample length is immersed in 
deionized water and stored at 90 ℃ for 22 h. 
then the sample is taken out for evaluation. 


 
SMTC 5 320 063—2022（V2）  
6 
© 上汽集团版权所有  秘密文件 注意保密 Copyright SAIC MOTOR Confidential 
 
  
4.8 内饰光照性能 
本要求仅针对汽车内部的可见部件或者是
在图纸中所要求的部件。如无特别要求，光照试
验方法参考SMTC 5 400 003，5 周期。 
 
 
4.8  Weathering performance-Interior 
This requirement applies only to visible parts in 
the vehicle interior or as specified in the 
drawing. Number of exposure periods acc. to 
drawing. No special requirements, The test 
standard is SMTC 5 400 003 5cycles. 
 
4.9 外饰光照性能 
本要求仅针对汽车外部的可见部件或者是
在图纸中所要求的部件。试验方法见表2，优先
选用方法一。 
 
4.9  Weathering performance-Exterior 
This requirement applies only to visible 
exteriors products. 
The test methods shown in table 2. Method 1 
is preferred. 
 
表2 耐候性能试验方法 
Table 2  Weathering performance test methods 
方法 
Method 
试验标准 
Test standard 
试验总时间/总能量 
Total test time/ total test energy 
备注 
Remark 
方法一 
Method 1 
SAE J2527 
试验总能量2500kJ/m2  
Total test energy 2500kJ/m2 
选用扩展UV滤光片 
Extended UV filters 
方法二 
Method 2 
SMTC 5 400 006 
试验总时间1500h 
Total test time 1500h 
两项试验都需进行 
Both test are required 
SMTC 5 400 007 
试验总时间1600h 
Total test time 1600h 
 
5  修订信息Release and revisions 
No. 
标准编号/Standard No. 
起草人/Drafter 
主要修订内容/Revision information 
1 
SMTC 5 320 063-2020(V1) 
祝旭彪Zhu Xubiao、吴
文安Wu Wenan、胡仁
其Hu Renqi 
NA 
2 
SMTC 5 320 063-2022(V2) 
祝旭彪Zhu Xubiao、吴
文安Wu Wenan、胡仁
其Hu Renqi 
增加微发泡类型. 
Add Microcellular type.

File: 材料工程师/SMTC 5 330 005－2023（V7）有支撑PVC材料.pdf.md
# SMTC 5 330 005－2023（V7）有支撑PVC材料.pdf

©上汽集团版权所有  秘密文件 注意保密 Copyright SAIC MOTOR Confidential
 SMTC 5 330 005－2023（V7）
代替 SMTC 5 330 005－2018（V6）
有支撑PVC 革的要求
Supported PVC technical requirement
2023-06-13 发布/Issue                               
 2023-06-14 实施/Implementation


SMTC 5 330 005—2023（V7） 
I
©上汽集团版权所有  秘密文件 注意保密 Copyright SAIC MOTOR Confidential
目次/Contents
前言Foreword ......................................................................................................................................II
1  范围Scope......................................................................................................................................1
2  规范性引用文件Normative references............................................................................................1
3   要求General requirement .............................................................................................................2
3.1  样品和预处理要求Sampling and conditioning requirements .......................................................2
3.1.1 样品要求Sampling requirements................................................................................................2
3.1.2 预处理Conditioning ....................................................................................................................2
3.2  基本要求Basic Requirement .......................................................................................................2
3.2.1 外观要求Appearance requirements l ..........................................................................................2
3.2.2 颜色Color ...................................................................................................................................3
3.2.3 禁用/限用材料、避免使用的危险品Avoidance of hazardous substances...................................3
3.2.4 燃烧性能 Burning behavior ........................................................................................................3
3.2.5 散发性能 Emission behavior ......................................................................................................3
3.2.6 断裂强度 Tear strength ..............................................................................................................3
3.2.7 高温存放 High-temperature test.................................................................................................3
3.3 材料性能 Material requirements....................................................................................................4
3.4 测试结果评估Test result evalutation .............................................................................................6
4  修订信息 Release and revisions ....................................................................................................6


SMTC 5 330 005—2023（V7） 
II
©上汽集团版权所有  秘密文件 注意保密 Copyright SAIC MOTOR Confidential
为规范有支撑PVC 革的要求，特制定本标
准。
本标准是对SMTC 5 330 005-2018（V6）《有
支撑PVC 革的要求》的修订,自本标准实施之日
起代替SMTC 5 330 005-2018（V6）。
本标准与SMTC 5 330 005-2018（V6）相比
主要变化如下：
——增加耐污和防异响要求
请注意本文件的某些内容可能涉及专利，
上汽集团不承担识别这些专利的责任。
当中英文产生疑义时，以中文为准。
本标准由材料分标委、内饰分标委提出。
本标准由SMTC 技术标准化委员会批准。
本标准由标准化工作组负责标准化审核及
归口管理。
本标准起草部门：质保部、内外饰部。
本标准主要起草人：兰碧、尹建伟、胡仁
其。
本标准于2011 年11 月29 日首次批准发
布，2011 年11 月30 日实施。本次为第六次修
订
本版本所代替标准的历次版本发布情况为:
——SMTC 5 330 005-2011（V1）。
——SMTC 5 330 005-2012（V2）。
——SMTC 5 330 005-2013（V3）。
——SMTC 5 330 005-2015（V4）。
——SMTC 5 330 005-2015（V5）。
——SMTC 5 330 005-2018（V6）。
This standard is established for supported 
PVC technical requirement and test method. 
This standard is a revision for SMTC 5 330 
005-2018（V6）< Supported PVC technical 
requirement >. This standard will replace 
SMTC 
5 
330 
005-2018（V6）from 
the 
implementation date of this.
The main changes between this standard and 
SMTC 5 330 005-2018（V6）are as follows:
——Increase the requirements of anti-fouling 
and anti-abnormal sound;
Please note that some contents in this 
standard may relate to patent rights, which 
SAIC Motor shall not be held responsible for 
identifying any or all such patent rights.
This standard is in Chinese and English. If in 
doubt, the Chinese version is the Master.
This standard was proposed by Material and 
Exterior sub-committtee.
This standard was approved by the SMTC 
Technical Standardization Committee.
The Standardization Work Team is responsible 
for the standardization approval and overall 
management of this standard.
The drafting departments of this standard are: 
QA Dept, Exterior and Interior Dept
The main drafters of this standard are:Lan Bi, 
Yin Jianwei, Hu Renqi.
This standard was first published on Nov，29, 
2011 and implemented on Nov，30, 2011. 
This standard is the sixth revision.
The versions superseded by this standard: 
——SMTC 5 330 005-2011(V1). 
——SMTC 5 330 005-2012(V2).
——SMTC 5 330 005-2013(V3).
——SMTC 5 330 005-2015(V4).
——SMTC 5 330 005-2015(V5).
——SMTC 5 330 005-2018(V6).
前言Foreword


SMTC 5 330 005—2023（V7） 
1
©上汽集团版权所有  秘密文件 注意保密 Copyright SAIC MOTOR Confidential
有支撑PVC 革的技术要求
Supported PVC technical 
requirement 
1  范围Scope
本标准规定了有支撑PVC 革的一般要求、
材料要求及测试方法。
本标准适用于座椅及门饰板包覆。不适用
于非PVC 包装材料及非底布支撑的PVC。
 
This Standard covers the general performance 
requirements and test methods for supported 
PVC. 
This Standard are mainly used in the seat and 
door casing, but cannot be used in Non-PVC 
wrapper and PVC unsupported by backing 
fabric.
2  规范性引用文件Normative references
下列文件对于本标准的应用是必不可少的。
凡是注日期的引用文件，仅注日期的版本适用
于本文件。凡是不注日期的引用文件，其最新
版本（包括所有的修改单）适用于本标准。
GB/T 4669 纺织品机织物单位长度质量和
单位面积质量的测定
SMTC 5 300 004 轿车内饰材料散发性能要
求
SMTC 5 400 002 汽车内饰件比色测定
SMTC 5 400 003 乘客厢非金属零件曝晒试
验
SMTC 5 400 008 汽车内饰材料的燃烧特性
SMTC 5 400 030 有机材料落球实验
SMTC 5 400 031 非金属扁平制品静态伸长
和残余伸长的测定
SMTC 5 400 040 PVC片材的高温开裂试验
SMTC 5 400 050  PVC耐氨变色的测试方法
SMTC 5 400 052 内饰材料耐汗液色牢度
SMTC 5 400 076 皮革装饰材料的厚度
SMTC 5 400 078 纺织材料的断裂负荷和至
断拉伸长度
The 
following 
referenced 
documents 
are 
indispensable for the application of this 
standard. For dated references, only the edition 
cited applies. For undated references, the latest 
edition of the referenced standard (including 
any amendments) applies.
GB/T 4669 Textile-Woven fabric-Determination 
of mass per unit length and mass per unit area
SMTC 5 300 004 Technical Requirements of 
Emanation Performance of  Vehicle Trim Parts 
and Materials
SMTC 5 400 002 Components of the Vehicle 
Interior Trim Colorimetric Evaluation
SMTC 5 400 003 Non-Metallic Materials   
Exposure Test of Passenger Compartment 
Components
SMTC 5 400 008 Burning Behavior of 
Automotive Interior Materials
SMTC5 400 030 Organic materials Drop test
SMTC5 400 031 Non-metal static elongation 
and Permanent elongation test
SMTC 5 400 040 crake test of PVC sheet at 
high temperature
SMTC 5 400 050 The method of resistance to 
ammonia
SMTC 
5 
400 
052 
Color 
Fastness 
to 
Perspiration of Trim Materials
SMTC 5 400 076 Thickness of Leather Trim 
Materials


SMTC 5 330 005—2023（V7） 
2
©上汽集团版权所有  秘密文件 注意保密 Copyright SAIC MOTOR Confidential
SMTC 5 400 172 抗磨损－非金属材料
SMTC 5 400 177 清洗剂对内装饰的影响
SMTC 5 500 001 汽车零件和材料中禁用/限
用危险物质
SMTC 5 400 241 汽车材料防污和耐清洁剂
能力
VDA 230-206 材料件粘滑性能的检验
ISO 105-A02 纺织品.色牢度试验.第A02部
分:色彩变化评定灰度等级 
ISO 105-A03 纺织品.色牢度试验.第A03部
分:沾污评定的灰度标
ISO 105-X12 织物退色试验 第X12部分：耐
摩擦色牢度
ISO 291 塑料-调节和试验用标准大气
ISO 5402 皮革-物理与机械测试-用挠曲仪
方法测定耐扰性
DIN 53331 人皮革的检验.针孔拉力的测定
DIN 53357 塑料布和塑料薄膜的检验.层间
分离试验
SMTC 5 400 078 Breaking Load and Elongation 
of Break of Textile Materials
SMTC 5 400 172  Abrasion Resistance – Non 
Metallic Materials
SMTC 5 400 177 Effect of Cleaning Fluids on 
Interior Trim
SMTC 
5 
500 
001 
Automotive 
Prohibited/Restricted Hazardous Substances 
for Parts and Materials
SMTC 5 400 241 Soil and Cleaner Resistance 
of Automotive Materials
VDA 230-206 Test of the stick-slip properties of 
materials
ISO 105-A02 Textiles – Tests for Color 
Fastness – Part A02: Grey Scale for Assessing 
Change in Color
ISO 105-A03 Textiles; Tests for Color Fastness 
– Part A03: Grey Scale for Assessing Staining
ISO 105-X12 Textiles; Tests for Color Fastness 
– Part X12: Color Fastness to Rubbing
ISO 291 Plastic-Standard atmospheres for 
conditioning and testing
ISO 5402 Leather - Physical and mechanical 
tests - Determination of flex resistance by 
flexometer method
DIN 53331 Testing of Leather, Determination of 
the Stitch Tear Resistance
DIN 
53357 
Testing 
of 
Plastics 
Sheets; 
Adhesion Test
3  要求Requirements
3.1 样品和预处理要求Sampling and conditioning requirements
3.1.1 样品要求Sampling requirements
样品的宽度必须为标准卷的完全宽度，为
进行完整实验需要面积为 2 m2的样品。
For complete testing, at least 2 m2 roll stock is 
required.
3.1.2 预处理Conditioning
试验前，测试样品必须在ISO 291标准气候
条件23℃,50 %RH下至少放置24 h。
The test specimens should be conditioned at 23 
°C，50%RH according to the ISO 291 at least 
24h before test.
3.2  基本要求Basic Requirement
3.2.1  外观要求Appearance requirements
皮纹和颜色必须均一。在拉张时，表面不
Grain and color must be uniform. No color 
change shall occur on the PVC when it is 
tensioned; in addition, the material shall not 


SMTC 5 330 005—2023（V7） 
3
©上汽集团版权所有  秘密文件 注意保密 Copyright SAIC MOTOR Confidential
允许有颜色变化。卷开后，表面不允许有任何
扭曲。
have any distortion after unrolling.
3.2.2　颜色Color
按图纸，并符合 SMTC 5 400 002 的要
求。
According to SMTC5 400 002 and drawing.
3.2.3　禁用/限用材料、避免使用的危险品Avoidance of hazardous substances
    必须符合 SMTC 5 500 001 的要求。
According to SMTC 5 500 001.
3.2.4　燃烧性能Burning behavior
按照 SMTC 5 400 008执行。
 
According to SMTC 5 400 008
3.2.5　散发特性Emission behavior
必须符合 SMTC 5 300 004 的要求
According to SMTC 5 300 004
3.2.6  断裂强度Tear strength
在门幅方向不同部位取样，样品如图1。
测试时速度100 mm/min，夹具间距离100 mm。
Three parts in the width direction of sampling, 
as shown in figure 1. Test speed is 100 
mm/min, the distance between the clamp is 100 
mm.
图1  断裂强度试验试样
Fig.1  Sample of tear strength
3.2.7  高温存放High-temperature test
在按图2所示，在纵横方向各取一组，每
个样品见图2。两组相隔 50 mm存放于烘箱内，
每组底下挂大约 80 g的重物。高温实验结束
后，在标准气候 ISO 291 23/50下冷却后测试。
In figure 2, distance from each group which is 
from length and width is 50 mm in the oven, 
under each group hanging heavy things to 
prevent curling. Test after cooling with ISO 291 
23/50.


SMTC 5 330 005—2023（V7） 
4
©上汽集团版权所有  秘密文件 注意保密 Copyright SAIC MOTOR Confidential
图2  高温存放试验试样
Fig.2  Sample of heat storage
3.3　材料性能Material requirements
具体要求见表1(注：表中除非特殊注明，
否则所列项目同时适用于座椅用PVC 和门饰板
用PVC)。
Material requirements according to table 1(The 
unless special specify, the PVC requirements 
can be used both in seat and door).
表 1  有支撑PVC 材料要求与测试方法
Table1  Supported PVC material requirement and test method
序号
NO.
项目
Item
测试方法
Test Method
要求
Requirement
单位
unit
1
颜色
Color
对照样板目视
Visual
按照标准样板
Accord to master samples
-
显微镜测试(×500)
Microscope test 
PVC 致密层厚度 top coat
0.20 ± 0.05
mm
2
厚度
Thickness
SMTC 5 400 076
整体厚度 依据图纸
Total Accord to drawing
mm
总重量Total structure ≥ 680
g/m2 
座椅PVC 底布fabric 
in 
seat 
≥80
3
重量  
Weight per unit area 
GB/T 4669
门板PVC 底布fabric in door 依
据图纸Accord to drawing
g/m2 
供货状态： 
座椅辅料 长/宽 ≥250
座椅主布 长≥500 宽≥300
As receive:
Seat bloster. Length/Width≥250
Seat 
center 
Length≥500 
Width≥300
N/50mm
4
断裂强度 
Tear strength 
SMTC 5 400 078
120 ℃,168 h： 
座椅辅料 长/宽 ≥250
座椅主布 长≥500 宽≥300
As receive:
Seat bloster. Length/Width≥250
Seat 
center 
Length≥500 
Width≥300
%


SMTC 5 330 005—2023（V7） 
5
©上汽集团版权所有  秘密文件 注意保密 Copyright SAIC MOTOR Confidential
表 1  有支撑PVC 材料要求与测试方法(续)
Table1  Supported PVC material requirement and test method（continued）
序号
NO.
项目
Item
测试方法
Test Method
要求
Requirement
单位
unit
PVC in seat bloster
长:20±6 宽:34±10
In seat center
长:15±5 宽:30±10
Seat 
bloster 
Length: 
20±6 
Width:34±10
Seat 
center 
Length: 
15±5 
Width:30±10
PVC in door
依据图纸
Accord to drawing
%
5
延伸性　
Elongation 
SMTC 5 400 031
永久延伸 长:≤3 宽:≤5
Permanent elongationLength: ≤3 
Width: ≤6
%
6
撕裂强度 
Tear 
propagation 
strength
DIN 53356
PVC in seat bloster
长:≥33  宽:≥24
PVC in seat center
长/宽:≥33 
in 
seat 
bloster 
Length:≥33 
Width:≥24
in seat center Length/ Width:≥33
N
7
剥离力 
Adhesion
DIN 53357
长/宽 ≥28
Length/Width: ≥28
N
8
针孔拉力 
Stitch tear resistance 
DIN 53331
长:≥33 宽:≥32
Length:≥33 Width:≥32                     
N
9
耐磨性
Abrasion resistance
SMTC 5 400 172
座椅中部seat 
center:CS10,1000g,150
0r 
Others:CS10,1000g,50
0r 
涂层没有裂纹、不磨穿
No cracking to coat and no greater 
signs of deterioration than the 
master sample
-
10
低温性能
Low-temperature test
SMTC 5 400 030 -
30℃，24h，230mm
无裂纹
Without crack
-
11
浸水试验Resistance 
to water
22h at（23±2）°C
色牢度等级≥4 Gray-scale level≥4 
accord to ISO 105-A02
-
12
清洁性能
Soiling and cleaning 
SMTC 5 400 177
0.5%白猫Baimao
色牢度等级≥4/5Gray-scale 
level≥4/5 accord to ISO 105-A02
-
供货 As Received 100 000 
cycles，no crack
-
13
绕曲开裂
Flex
Cracking
ISO 5402
低温 Cold -10 ± 3°C for 30 000 
cycles，no crack
-
14
高温开裂试验  High 
Temperature Crack
SMTC 5 400 040
120℃ 168h
无开裂
No crack
-


SMTC 5 330 005—2023（V7） 
6
©上汽集团版权所有  秘密文件 注意保密 Copyright SAIC MOTOR Confidential
表 1  有支撑PVC 材料要求与测试方法(续)
Table1  Supported PVC material requirement and test method（continued）
序号
NO.
项目
Item
测试方法
Test Method
要求
Requirement
单位
unit
SMTC 5 400 052
色牢度等级≥4/5 Gray-scale 
level≥5 accord to ISO 105-
A02
-
DIN EN ISO 105-X12
干/湿摩色牢度等级≥4/5 
Dry/Wet Gray-scale 
level≥4/5 accord to ISO 105-
A03
-
120℃,168h
高温色牢度等级≥3，无明显
变硬、发粘、发亮
High temp. Gray-scale 
level≥3 accord to ISO 105-
A02，NO significantly 
hardened, sticky, shiny
-
15
色牢度
Colorfastness
SMTC 5 400 050 
耐氨变色resistance to 
ammonia △a ≤ 2.5
-
16
抗污性能
Soiling 
SMTC 5 400 241-A
A/B/C/D/E/F/G/H/I/J 试剂≥8
-
FN=10 N，V=1 mm/s
-
FN=10 N，V=4 mm/s
-
FN=40 N，V=1 mm/s
-
17
粘滑特性 
Friction
VDA 230-206
FN=40 N，V=4 mm/s
RPZ≤3
-
3.4 测试结果评估
本标准所要求的数值适用于每次测量。
为完成试验，需要多个成品零件。
3.4  Test result evaluation
The required numerical values apply to each 
individual measurement. 
Several parts are required for complete testing.
4 修订信息 Release and revisions
No.
标准编号/Standard No.
起草人/Drafter
主要修订内容/Revision information
1
SMTC 
5 
330 
005—2011
（V1）
赵天瑜Zhao Tianyu、
胡仁其Hu Renqi
NA


SMTC 5 330 005—2023（V7） 
7
©上汽集团版权所有  秘密文件 注意保密 Copyright SAIC MOTOR Confidential
2
SMTC 
5 
330 
005—2012
（V2）
赵天瑜Zhao Tianyu、
陈刚Chen Gang、孙震
Sun Zhen、胡仁其Hu 
Renqi
14.4：增加外观评价，无明显变硬、发粘、发
亮;
17：增加耐扰要求;
取消增塑剂移动MGR ES.30.PM.115;
取消灭菌－生霉SMTC 5 400 065.
14.4: Increase the appearance of the 
evaluation, no significant harden, sticky, 
shiny;
17: increase the resistance to interference;
Cancel 
Plasticiser 
Migration  
MGR 
ES.30.PM.115;
Cancel Sterility - mold of growth SMTC 5 400 
065.
No.
标准编号/Standard No.
起草人/Drafter
主要修订内容/Revision information
3
SMTC 
5 
330 
005—2013
（V3）
赵天瑜Zhao Tianyu、
陈刚Chen Gang、孙震
Sun Zhen、胡仁其Hu 
Renqi
1 标准名称；
2 范围；
3 规范性引用；
4 要求
1 Name;
2 Scope;
3 Reference standards;
4 Requirements.
4
SMTC 
5 
330 
005—2015
（V4）
赵天瑜Zhao Tianyu、
孙震Sun Zhen、胡仁其
Hu Renqi
表1 中增加：耐氨变色；
Add: resistance to ammonia in table 1;
5
SMTC 
5 
330 
005—2015
（V5）
孙震Sun Zhen、胡仁其
Hu Renqi
表1 中增加：耐光照；
增加第5 部分；
Add: resistance to light  in table 1;
Add the fifth part.
6
SMTC 
5 
330 
005—2018
（V6）
张忠海Zhang 
Zhonghai、尹建伟Yin 
Jianwei、胡仁其Hu 
Renqi
修订标准格式；
修订表格1 中4、5、6 中要求；
The format of the standard was revised;
The Table 1 NO.4,5 and 6 was changed;
7
SMTC 
5 
330 
005—2023
（V7）
兰碧 Lan Bi、尹建伟
Yin Jianwei、胡仁其Hu 
Renqi
增加耐污和防异响要求；
Increase the requirements of anti-fouling and 
anti-abnormal sound;
