Repository: kujaxr/obsidian-vault

File: 材料工程师/SMTC 5 330 012 舒适型聚氨酯泡沫的要求Comfortable PUR foam requirements(110711).pdf.md
# SMTC 5 330 012 舒适型聚氨酯泡沫的要求Comfortable PUR foam requirements(110711).pdf

 
上汽股份有限公司技术中心企业技术标准 
Enterprise  Technical  Standard  of  SAIC  Motor  Technical  Center 
SMTC
    SMTC 5 330 012-2011 （V1）
 
 
舒适型聚氨酯泡沫的要求 
Comfort PUR foam requirements  
 
 
 
2011-07-11  发布/Issue 
 2011-07-12  实施/Implementation
上汽股份技术中心技术标准化委员会 
Technical Standardization Committee of SAIC Motor Technical Center    
发
布
Issue


SMTC 5 330 012-2011（V1） 
  
I 
打印、拷贝即为非受控文件，请核查最新版本 
- Printed Copy is Uncontrolled – Check Issue is Current - 
 
前    言 
为规范发泡聚氨酯的要求，特制定本标准。
本标准由材料分标委提出。 
本标准由SMTC 技术标准化委员会批准。 
本标准由标准化工作组归口管理。 
本标准起草部门：质保部。 
本标准主要起草人：赵天瑜。 
本标准于2011 年07 月11 日首次批准发布，
2011 年07 月12 日实施。 
 
 
Foreword 
 
 
This standard is established for regulating 
laminated PUR technical requirement and test 
method.  
This standard was proposed by Material 
sub-committee. 
This standard was approved by the SMTC 
Technical Standardization Committee. 
This standard is under the management of 
Standardization working team. 
The drafting department of this standard 
is: QA Dept. 
The main drafter of this standard is: Zhao 
Tianyu. 
This standard was first published on 
Jul.11, 2011 and implemented on Jul.12, 2011.
 


SMTC 5 330 012-2011（V1） 
  
1 
打印、拷贝即为非受控文件，请核查最新版本 
- Printed Copy is Uncontrolled – Check Issue is Current - 
舒适型聚氨酯泡沫的要求 
Comfort PUR foam material 
requirements 
1  范围 
本标准规定了舒适型聚氨酯泡沫的一般要
求、材料要求及测试方法。 
本标准适用于火焰复合的聚氨酯泡沫。 
1  Scope  
This standard covers the general per-
formance requirements and test methods for 
comfort PUR foam. 
This Standard is mainly used as foam for 
flame-bonded laminates. 
2  规范性引用文件 
下列文件中的条款通过本标准的引用而成
为本标准的条款。凡是注日期的引用文件，其
随后所有的修改单（不包括勘误的内容）或修
订版均不适用于本标准，然而，鼓励根据本标
准达成协议的各方研究是否可使用这些文件的
最新版本。凡是不注日期的引用文件，其最新
版本适用于本标准。 
SMTC 90007 汽车塑料件、橡胶件和热塑性
弹性体件的材料标识与标记 
SMTC 90008 汽车零件和材料中禁用/限用
危险物质 
SMTC 5 300 004 轿车内饰材料散发性能要
求 
SMTC 5 400 008 汽车内饰材料的燃烧特性
ISO 291 调节和检验用的标准大气压 
ISO 845 泡沫橡胶和塑料.表观密度的测
定  
ISO 1798 柔性泡沫聚合材料.拉力强度和
断裂时延伸率的测定 
ISO 1856 柔性多孔聚合材料.压缩永久变
形的测定 
ISO 3386-1 压缩应力应变特性的测定 
2  Normative references 
The 
following 
normative 
documents 
contain provision which, through reference in 
this text, constitute provisions of this stan-
dard. For dated reference, subsequent 
amendments to, or revisions of, any of these 
publications do not apply (exclude the correc-
tion), but parties to agreements based on this 
standard are encouraged to investigate the 
possibility of applying the most recent editions 
of the standards. For undated references, the 
latest edition of the normative document re-
ferred to applies. 
SMTC 90007 Material identification and 
marking of automotive plastic, rubber and 
thermoplastic elastomer parts 
SMTC 90008 Automotive Prohibited/ 
Restricted Hazardous Substances for Parts 
and Materials 
SMTC 5 300 004 Technical Require-
ments of Emanation Performance of Vehicle 
Trim Parts and Materials 
SMTC 5 400 008 Burning Behavior of 
Automotive Interior Materials 
ISO 291 Plastic-Standard atmospheres 
for conditioning and testing 
ISO 845-1995 Cellular plastics and rub-
bers - Determination of apparent (bulk) den-
sity  
ISO 1798 Flexible cellular polymeric 
materials - Determination of tensile strength 
and elongation at break 
ISO 1856 Flexible cellular polymeric 
materials - Determination of compression set  
ISO 3386-1 Determination of stress- 
strain characteristic in compression 
3  一般要求 
3  General requirement 
3.1  外观要求 
泡沫的网格结构必须均匀,气孔不能造成
成品的外观缺陷。 
3.1  Appearance and processing behavior
The cellular structure of the foam must 
be uniform, finished products cosmetic must 


SMTC 5 330 012-2011（V1） 
  
2 
打印、拷贝即为非受控文件，请核查最新版本 
- Printed Copy is Uncontrolled – Check Issue is Current - 
not contain any cosmetic defects.  
3.2  规格 
SMTC 5 330 012-A：30 Kg/m
3，座椅； 
SMTC 5 330 012-B：35 Kg/m
3，座椅； 
SMTC 5 330 012-C：40 Kg/m
3，头枕； 
SMTC 5 330 012-D：55 Kg/m
3，门板； 
SMTC 5 330 012-E：29 Kg/m
3，车顶。 
3.2  Size   
    SMTC 5 330 012-A: 30 Kg/m3, the seat; 
    SMTC 5 330 012-B: 35 Kg/m3, the seat; 
    SMTC 5 330 012-C: 40 Kg/m3, headrest;
    SMTC 5 330 012-D: 55 Kg/m3, door 
board; 
    SMTC 5 330 012-E: 29 Kg/m3, the roof. 
3.3  禁用/限用材料、避免使用的危险品 
必须符合SMTC 90008的要求。 
3.3  Prohibited restricted hazardous sub-
stances 
Prohibited restricted Hazardous sub-
stances should meet SMTC 90008. 
3.4  要求的有效性 
所有规定的要求数值适用于每一次测量。
3.4  Evaluation of the measuring results 
The required numerical values apply to 
each individual measurement. 
3.5  材料代号 
每种材料应当符合SMTC 90007中的标识。
3.5  Types 
All materials should meet SMTC 90007. 
3.6  散发特性 
必须满足SMTC 5 300 004 的要求。 
3.6  Emission behavior 
 Emission behavior should meet SMTC 5 
300 004. 
3.7  燃烧性能 
按照SMTC 5 400 008执行。 
3.7  Flammability 
Flammability should meet SMTC 5 400 
008. 
3.8  取样要求 
在制造48 h之后才能进行取样。为进行完
整实验需要面积为2 m
2的样品。 
3.8  Specimens 
Sampling shall begin no sooner than 48 h 
after the manufacture of the PUR flexible 
foam. For complete testing, at least 2 m2 is 
required. 
3.9  状态调节 
试验前，样品必须在ISO291 23/50的标准
气候下至少放置24 h。 
3.9  Conditioning 
Prior to testing, the specimens must be 
conditioned for at least 24 h in the ISO291 
23/50 standard climate. 
4  试验 
4  Testing 
4.1  材料要求及测试方法详见表1。 
4.1  Table 1 is material and test method. 


SMTC 5 330 012-2011（V1） 
  
3 
打印、拷贝即为非受控文件，请核查最新版本 
- Printed Copy is Uncontrolled – Check Issue is Current - 
 
 
 
 
 
表 1 聚氨酯泡沫材料要求与测试方法 
Table 1 PUR foam material requirement and test method 
序号
NO.
项目 Item 
单位 
unit  
要求 
Requirement 
A 
B 
C 
D 
E 
1 
密度 依据ISO 845 
Gross density according to ISO 845 
Kg/m3 
30±2 
35±3 
40±3 
55±5 
29±3 
2 
压缩强度 依据ISO 3386-1 
Compression stress acc. to ISO 3386-1 
2.1 
供货态 
As received condition 
KPa 
2-4 
2-4 
7.5-9.5 
4.5-6.5 
3.0-5.0 
2.2 
湿热老化 
After 200 h at +90 °C and (100 minus 6)% 
relative humidity 
KPa 
-30% to +10% 
-30% to +10% 
-30% to +10% 
-30% to +10% 
-30% to +10% 
3 
拉伸强度 依据ISO 1798-A 
Tensile strength according to ISO1798-A 
3.1 
供货态 
As received condition 
KPa 
≥82 
≥82 
≥100 
≥200 
≥150 
3.2 
湿热老化 
After 200 h at 90 °C and 95% relative hu-
midity 
KPa 
≥80 
≥80 
≥150 
≥200 
≥150 
3.3 
热老化  
After 22r 22 h at 140 °C 
KPa 
≥61 
≥61 
≥61 
≥150 
≥110 
 
 
 
 
 


SMTC 5 330 012-2011（V1） 
  
4 
打印、拷贝即为非受控文件，请核查最新版本 
- Printed Copy is Uncontrolled – Check Issue is Current - 
 
 
 
 
 
 
表 1 聚氨酯泡沫材料要求与测试方法（续） 
Table 1 PUR foam material requirement and test method (Continued) 
 
序号
NO.
项目 Item  
单位 
unit  
要求 
Requirement 
4 
断裂延伸 依据ISO1798-A 
Elongation at tear according to ISO1798 
4.1 
供货态 
As received condition 
% 
≥200 
≥200 
≥00% 
≥250% 
≥250% 
4.2 
湿热老化 
After 200 h at 90 °C and 95% relative 
humidity 
% 
≥200 
≥200 
≥00% 
≥250% 
≥250% 
4.3 
热老化 
After 22h at 140 °C 
% 
≥200 
≥200 
≥00% 
≥250% 
≥250% 
5 
压缩永久变形 依据ISO1856-A 
Compression set according to ISO1856 
5.1 
供货态 
As received condition 
% 
≤10% 
≤1% 
≤10% 
≤1% 
≤10% 
6 
撕裂强度 见4.2.1 
Tear strength see section 4.2.1 
Kg/cm
≥0.6 
≥0.6 
≥0.6 
≥0.6 
≥0.6 


SMTC 5 330 012-2011（V1） 
  
5 
打印、拷贝即为非受控文件，请核查最新版本 
- Printed Copy is Uncontrolled – Check Issue is Current - 
4.2  试验说明 
4.2  Notes on test 
   撕裂强度依据ASTM D 624 类型 B。(见图
1) 
 
    Tear strength test is according to ASTM D 
624 Die B. (see figure 1) 
 
 
 
 
图1  
Figure 1

File: 材料工程师/SMTC 5 400 001 汽车零部件抗大气暴露性（100413）.pdf.md
# SMTC 5 400 001 汽车零部件抗大气暴露性（100413）.pdf

 
上汽股份有限公司技术中心企业技术标准 
Enterprise  Technical  Standard  of  SAIC  Motor  Technical  Center 
SMTC
SMTC 5 400 001－2010（V1）
 
 
汽车零部件抗大气暴露性 
Vehicle Components Resistance to Open Air Weathering 
 
 
 
 2010-04-13  发布/Issue 
 2010-04-14  实施/Implementation
上汽股份技术中心技术标准化委员会 
Technical Standardization Committee of  SAIC Motor Technical Center    发
布
Issue


SMTC 5 400 001—2010（V1）  
I 
打印、拷贝即为非受控文件，请核查最新版本 
- Printed Copy is Uncontrolled – Check Issue is Current - 
目  次/Contents 
前言Foreword ........................................................................ II 
1 范围Scope .......................................................................... 1 
2 规范性引用文件Normative references................................................... 1 
3 术语和定义Terms and Definitions ...................................................... 1 
4 标识Designation ..................................................................... 2 
5 要求Requirements ................................................................... 2 
5.1 基本规范Basic Specifications.................................................................................................................. 2 
5.2 有效性Validity ............................................................................................................................................ 3 
5.3 抗大气暴露性文件Documentation of Resistance to Open Air Weathering....................................... 3 
6 试验Test............................................................................ 4 
6.1 试验场Proving Grounds........................................................................................................................... 4 
6.2 试验对象老化试验Aging the Test Objects ............................................................................................. 4 
7 清洗试验对象Cleaning the Test Objects................................................. 8 
8 评价Evaluation ...................................................................... 8 
9 试验结果文件Documentation of the Test Results ......................................... 9 
10 归还试验对象Returning the Test Objects ............................................... 9 
 


SMTC 5 400 001—2010（V1）  
II 
打印、拷贝即为非受控文件，请核查最新版本 
- Printed Copy is Uncontrolled – Check Issue is Current - 
 前    言 
为规范汽车零部件抗大气暴露性的试验要
求，特制定本标准。 
当中英文产生疑义时，以中文为准。 
本标准由材料分标委提出。 
本标准由SMTC 技术标准化委员会批准。
本标准由标准化工作组归口管理。 
本标准起草部门：车身部。 
本标准主要起草人：刁法玺、赵娣。 
本标准于2010 年4 月13 日首次批准发布，
2010 年4 月14 日实施。 
 
Foreword 
This standard is established to specify 
requirements 
for 
the 
testing 
of 
vehicle 
components resistance to open air weathering.
This standard in Chinese and English 
have a doubt, the Chinese version should be 
criterion. 
This standard was proposed by Material 
Sub-Committee. 
This standard was approved by the SMTC 
Technical Standardization Committee. 
This standard is under the management of 
Standardization working team. 
The drafting department of this standard 
is: Body Dept. 
The main drafters of this standard are: 
Diao Faxi, Zhao Di. 
This standard was first published on 13th 
Apr 2010 and implemented on 14th Apr 2010. 
 


SMTC 5 400 001—2010（V1）  
1 
打印、拷贝即为非受控文件，请核查最新版本 
- Printed Copy is Uncontrolled – Check Issue is Current - 
汽车零部件抗大气暴露性 
Vehicle Components 
Resistance to Open Air 
Weathering 
1 范围 
本标准规定了安装状态的整车的乘员室零
部件、汽车蒙皮和外装件的抗大气暴露性试验。
 本标准适用于整车、零部件和材料试样的
开发和系列监测。应用该标准的目的是确保有足
够的抗大气暴露性。 
1 Scope  
This standard describes the testing of 
resistance 
to 
open 
air 
weathering 
of 
components of the passenger compartment, the 
vehicle skin and add-on parts in the vehicle in 
the installed condition. It must be applied in the 
development and series monitoring of vehicles, 
components 
and 
material 
samples. 
The 
application of this standard is intended to 
ensure 
sufficient 
resistance 
to 
open 
air 
weathering.  
2 规范性引用文件 
下列文件中的条款通过本标准的引用而成
为本标准的条款。凡是注日期的引用文件，其随
后所有的修改单（不包括勘误的内容）或修订版
均不适用于本标准，然而，鼓励根据本标准达成
协议的各方研究是否可使用这些文件的最新版
本。凡是不注日期的引用文件，其最新版本适用
于本标准。 
SMTC 30505 热塑性塑料外装件紫外线照
射日晒试验 
SMTC 5 400 003 汽车内饰件高温光照试
验 
SMTC 5 400 005 汽车零件耐气候交变试
验  
SMTC 5 400 006 非金属材料在干热气候
条件下的老化试验 
SMTC 5 400 007 非金属材料在湿热气候
条件下的老化试验 
DIN 53497 塑料的检验；在没有外部机械
应力条件下，对热塑性模塑材料成形件的热贮存
试验 
DIN 75 220 太阳模拟设备中汽车组件的老
化 
EN 20 105-A02 纺织品—色牢度试验—第
A02部分：颜色变化评定用灰度标 
VDA 621-430 透明涂层抗裂性试验 
2 Normative references 
The following normative documents contain 
provision which, through reference in this text, 
constitute provisions of this standard. For dated 
reference, subsequent amendments to, or 
revisions of, any of these publications do not 
apply (exclude the correction), but parties to 
agreements based on this standard are 
encouraged to investigate the possibility of 
applying the most recent editions of the 
standards. For undated references, the latest 
edition of the normative document referred to 
applies. 
SMTC 30505 “Sun test”, fade to gray test 
for add-on parts, only for PP/EPDM-based and 
TPE materials 
SMTC 5 400 003 “high-temperature light 
exposure” for interior components 
SMTC 5 400 005 Temperature cycle test 
SMTC 5 400 006 Non-metallic Materials 
Weathering Aging in Dry, Hot Climate 
SMTC 5 400 007 Non-metallic Materials 
Weathering Aging in Humid, Hot Climate 
DIN 53497 Testing of Plastics; Hot Storage 
Test on Mouldings Made of Thermoplastic 
Moulding Materials without External Mechanical 
Stressing 
DIN 
75 
220 
Ageing 
of 
Automotive 
Components in Solar Simulation Units 
EN 20 105-A02 Textiles-Test for colour 
fastness-Part A02:Grey scale for assessing 
change in colour 
VDA 
621-430 
Test 
of 
Clear 
Coats’ 
Resistance to Cracking 
3 术语和定义 
下列术语及其定义适用于本标准： 
3 Terms and Definitions 
The following definitions are valid for the 
application of this standard: 
抗大气暴露性——如果在历时一年的湿热环境
试验和一年的干热环境试验过程中无以下有害
Resistance to Open Air Weathering——Vehicles, 
assemblies (ASSY) and components are considered 


SMTC 5 400 001—2010（V1）  
2 
打印、拷贝即为非受控文件，请核查最新版本 
- Printed Copy is Uncontrolled – Check Issue is Current - 
影响，就可以认为整车、总成和零部件具有抗大
气暴露性。 
a) 材料改变：开裂、孔洞、断裂、崩解（例
如软化）； 
b) 零部件变形：凹陷、波浪、喇叭口等形
式； 
c) 安全性不足性能缺陷； 
d) 分离（材料中或连接之间）； 
e) 沉淀，用户用常规方法（例如洗车）不
能除去； 
f) 变色； 
g) 亮度变化（经过容许的1年的大气暴露
后亮度从5级灰度变成4级灰度（BS EN 
20105-A02））； 
h) 光泽度变化（经过容许的1年的大气暴
露后光泽度相对初始光泽度偏差＜
10%）。 
图样上或技术规范允许的偏差不属于失效
的范畴。 
open-air weathering resistant if no detrimental 
effects as follows are detected during testing, after 
a test duration of one year in humid heat and after a 
test duration of one year in dry heat. 
a) 
Material changes in the form of cracks, 
holes, fractures, disintegration (e.g., 
softening)；  
b) 
Component deformations in the form 
of dents, waves, bell mouths, etc.； 
c) 
Insufficiently 
secure 
fit 
Defective 
performance ； 
d) 
Delamination 
(in 
the 
material 
or 
between bonds) ； 
e) 
Deposits 
if 
not 
removable 
by 
conventional customer methods (e.g., 
car wash) ； 
f) 
Color shifts ； 
g) 
Brightness 
changes 
(brightness 
change from gray-scale level 5.0 to 4.0 
after 1 year open-air weathering 
permissible (BS EN 20105-A02))； 
h) 
Changes in degree of glossiness 
(deviation in degree of glossiness < 10 
% from initial glossiness level after 1 
year open-air weathering permissible). 
Deviations 
specified 
in 
drawings 
or 
technical supply specifications are not grounds 
for failure.  
4 标识 
相关零部件的图纸和/或技术规范必须包含
下列条目： 
抗大气暴露性SMTC 5 400 001:无有害影
响。 
任何偏离和附加技术要求必须在图纸上和/
或技术规范里定义。 
4  Designation 
The drawings and/or technical supply 
specifications of the relevant components must 
include the following entry:  
Resistance to open air weathering SMTC 5 
400 001: No detrimental effect.  
Any deviating and additional specifications 
must be defined in the drawings and/or 
technical supply specifications. 
5 要求 
5  Requirements 
5.1 基本要求 
在应用该标准之前，用户必须确保使用了该
文件的最新版本，最新版本可以从作者处获得。
5.1  Basic requirements 
Prior to application of this standard, the 
user must ensure that the current version of the 
documentation is used. This can be obtained 
from the author.  
5.1.1 附加的抗大气暴露性 
2年抗大气暴露性的附加要求适用于下列零
部件/材料： 
― 油漆（外部） 
― 前大灯（配光镜） 
原则上下述也同样适用：2年的大气暴露之
后，无下列有害影响：材料崩解、分离（分层）、
开裂、断裂或孔洞，这些会显著地消弱零部件的
功能或导致其失效。 
5.1.1 Additional Resistance to Open Air 
Weathering  
The additional requirement of 2 years 
resistance to open air weathering applies to the 
following components/materials: 
― Paint (exterior) 
― Front headlights (lenses) 
The following also applies on principle: after 
2 years open-air weathering, no detrimental 
effects 
such 
as 
material 
disintegration, 
detachment (delamination), cracks, fractures or 
holes may occur, which noticeably impair the 
function of the component or cause its failure. 


SMTC 5 400 001—2010（V1）  
3 
打印、拷贝即为非受控文件，请核查最新版本 
- Printed Copy is Uncontrolled – Check Issue is Current - 
5.2 有效性 
“按照SMTC 5 400 001，抗大气暴露性：
无有害影响”的要求适用于下列条目的图纸和技
术规范： 
― 零部件 
― 纺织品 
― 纤维材料 
― 多层结构材料 
― 涂层（保护涂层和/或装饰涂层） 
― 薄膜 
― 泡沫塑料 
― 等等 
和所有的金属，聚合物或天然材料（例如木
材、皮革）。 
发动机舱的零部件除外，因为环境循环试验
和腐蚀试验必须确保其功能。 
5.2 Validity 
The requirement "resistance to open air 
weathering per SMTC 5 400 001: no detrimental 
effects" applies to drawings and technical 
supply specifications of all  
― Components  
― Textiles  
― Fiber materials  
― Sandwich structures  
― Coatings (protective and/or decorative) 
― Films  
― Foamed plastics  
― etc. 
of metals, polymers or natural materials 
(e.g., wood, leather).  
Components of the engine compartment 
are exempt because their function must be 
sufficiently ensured by environmental cycle tests 
and corrosion tests.  
5.3 抗大气暴露性文件 
在上汽集团所用的大气暴露试验场进行整
车安装状态下的总成和零部件的大气暴露试验
过程中应提供该文件。 
在上汽集团的大气暴露试验之前，任何情况
下都要求供应商按照表1所列的短周期试验方法
进行风险评估，尤其是如果用了新材料和/或新
的生产方法及新位置。 
由于新系统尚未在集团中使用，必须按照
SMTC 5 400 006和SMTC 5 400 007进行2年模
拟循环试验。 
允许按照6.2.2“零部件和材料试样”在非
安装状态下进行风险评估，例如在零部件/总成
上。 
5.3 Documentation of Resistance to Open 
Air Weathering 
Documentation shall be provided in the 
course of open-air weathering of the assemblies 
(ASSY) and the components in as-installed 
condition on vehicles at the open-air weathering 
proving grounds used by the SAIC Group.  
Prior to an open-air weathering test by the 
SAIC Group, a risk assessment by means of the 
short-term test methods listed in Table 1 is 
required of the supplier in all cases, in particular 
with the use of new materials and/or new 
production methods and locations.  
For new systems not yet in use in the 
Group, the fulfillment of the 2-year simulation 
cycle per SMTC 5 400 006 and SMTC 5 400 
007 must be checked.  
It is permissible to perform the risk 
assessment in the non-installed condition per 
section 
6.2.2 
“Components 
and 
Material 
Samples”, 
for 
example 
on 
complete 
components/assemblies.  
 
 
 
 
 
 
 
 
 
 
 
 
 
 
 


SMTC 5 400 001—2010（V1）  
4 
打印、拷贝即为非受控文件，请核查最新版本 
- Printed Copy is Uncontrolled – Check Issue is Current - 
表1 短周期试验方法/Table 1 Short-term test method  
实验室试验SMTC 5 400 003（汽车内饰件高温光照试验） 
Laboratory test SMTC 5 400 003 (“high-temperature light exposure” for interior components) 
实验室试验SMTC 30505（热塑性塑料外装件紫外线照射日晒试验） 
Laboratory test SMTC 30505 (“Sun test”, fade to gray test for add-on parts, only for 
PP/EPDM-based and TPE materials) 
实验室试验SMTC 5 400 006（非金属材料在干热气候条件下的老化试验） 
Laboratory test SMTC 5 400 006 (Non-metallic Materials Weathering Aging in Dry, Hot Climate) 
实验室试验SMTC 5 400 007（非金属材料在湿热气候条件下的老化试验） 
Laboratory test SMTC 5 400 007 (Non-metallic Materials Weathering Aging in Humid, Hot 
Climate) 
实验室试验VDA 621-430（透明涂层抗裂性试验） 
Laboratory test per VDA Test Sheet 621-430 (Test of Clear Coats’ Resistance to Cracking) 
基于DIN 75 220的气候模拟 
Weather simulation based on DIN 75 220 
汽车零件耐气候交变试验SMTC 5 400 005 
Temperature cycle test SMTC 5 400 005 
如必要的话，按照图纸或协议提高温度进行老化试验，只要能证明该试验由于大气暴露而损坏（例
如DIN 53497, 方法B）。 
Aging at elevated temperature per drawing or agreement, if necessary, if it can be documented 
that this tests for damage due to open air weathering (e.g., DIN 53497, Meth. B). 
 
6 试验 
6  Test  
6.1 试验场 
上汽集团目前使用下列试验场做老化试验：
喀拉哈里沙漠（干热），亚利桑那（干热）和佛
罗里达（湿热）。 
6.1  Proving Grounds  
The SAIC Group currently uses the 
following grounds for aging: Kalahari (dry heat), 
Arizona (dry heat) and Florida (humid heat).  
6.1.1 气象数据 
试验场的工作者必须持续记录气象数据并
形成文件。必须让试验场的用户可以使用该气象
数据（上汽企业内部网，CD-ROM光盘或者纸质
版）。该数据以数字形式归档。 
需要记录的气象数据： 
― 气温 
― 全局辐射 
― 紫外辐射 
― 光照时间 
― 风速 
― 风向 
― 降雨量 
― 潮湿时间 
― 相对湿度 
6.1.1  Weather Data  
The operator of the proving grounds must 
continually record and document the weather 
data. The weather data must be made available 
to users of the grounds (SAIC intranet, 
CD-ROM, or in paper form). The data are 
archived in digital form.  
Weather data that must be recorded:  
― Air temperature  
― Global irradiation  
― UV radiation  
― Duration of sunshine  
― Wind velocity  
― Wind direction  
― Amount of precipitation  
― Wet time  
― Relative humidity  
6.2 试验对象老化试验 
6.2  Aging the Test Objects  
6.2.1 整车 
为了确定临界情况，应该选择尽可能最暗的
车身颜色（最好黑色）。试验期间，所有的通风
孔和窗户必须保持关闭。 
6.2.1  Vehicles  
To determine the critical case, the darkest 
possible (preferably black) body colors should 
be selected. All closable air vents and windows 
must be kept closed during the test duration.  
6.2.1.1 地表面 
― 草地（湿热） 
6.2.1.1  Surface  
― Grass (humid heat)  


SMTC 5 400 001—2010（V1）  
5 
打印、拷贝即为非受控文件，请核查最新版本 
- Printed Copy is Uncontrolled – Check Issue is Current - 
― 沥青（干热） 
草地的目的是为了增加湿度效应。沥青用于
增加车辆的热应力。沥青可用具有相配性文件的
黑砂砾代替。 
应该建车库，万一遇到暴雨车辆就可避免长
期停在积水中。 
― Asphalt (dry heat)  
The purpose of the grass is to increase the 
effect of the humidity. The asphalt is used to 
increase the thermal stress on the vehicle. The 
asphalt can be replaced with black gravel with 
documentation of its suitability.  
The vehicle storage areas shall be set up 
so that the vehicles are not in standing water for 
long periods in case of hard rains.  
6.2.1.2 车辆朝向 
原则上车辆应该朝向南北极方向。在北半
球，车辆前端朝南；在南半球，车辆前端朝北。
其它朝向必须在客户和试验场之间达成一致意
见。 
6.2.1.2  Orientation of the Vehicles  
The vehicles should on principle be 
oriented in the direction of the geometric poles. 
In the northern hemisphere, the front of the 
vehicles should face southward and in the 
southern 
hemisphere 
northward. 
Other 
orientations must be agreed upon between the 
client and the proving grounds.  
6.2.1.3 指定零件的特定状态 
― 遮阳板：前排乘客一侧的向后折叠，驾
驶员一侧的在车顶上，车辆的第三个遮
阳板向后折叠，车辆其它部位的在车顶
上。 
― 头枕：前排乘客一侧的向内推，驾驶员
一侧的在前后拔出。 
― 中间扶手：折叠起来。 
― 方向盘：调整到最高位置。 
― 通风孔：一律关闭。 
― 行李箱遮阳帘：在车辆里卷起来，每周
操作1次，也可以拔出来而不用在空箱
子里操作（也可以选择在另一辆车辆
里） 
― 侧窗遮阳帘：见行李箱遮阳帘。 
― 玻璃车顶：内侧盖板(遮帘)半闭 
― 折叠桌(例如面包车)：每周从上午9:00
到下午6:00折叠起来 
― 窗壁架杯托(例如面包车)：见折叠桌。
注：原则上试验时所有其它的杯托均
折叠起来。 
6.2.1.3  Unusual Aspects of Specific Parts  
― Sun visors: front passenger side folded 
down, driver’s side up on the roofliner, 
3rd sun visor in a vehicle folded down, 
in the rest of the vehicle up.  
― Headrests: 
front 
passenger 
side 
pushed inward, driver’s side pulled out 
at front and rear.  
― Center arm rest: folded down.  
― Steering wheel: adjusted to highest 
position.  
― Ventilation: all vents closed.  
― Cargo area shade: rolled up in the 
vehicle, operated 1x per week, also 
pulled out without operating in the 
break out box (alternatively in another 
vehicle).  
― Window shades: see cargo area 
shade.  
― Glass roof: inside cover (blind) closed 
halfway.  
― Folding table (e.g., microbus): folded 
up 1 x per week from 9:00 am to 6:00 
pm.  
― Cupholder in window ledge (e.g., 
microbus): see folding table.  
Note: All other cupholders are on 
principle folded in for testing.  


SMTC 5 400 001—2010（V1）  
6 
打印、拷贝即为非受控文件，请核查最新版本 
- Printed Copy is Uncontrolled – Check Issue is Current - 
6.2.1.4 特殊情况：敞篷车车顶 
第1周： 
第1天：上午10:00到下午3:00之间打开并
于1小时后关闭 
第2天：早上8:00打开，下午6:00关闭 
第3～6天：关闭车顶 
第7天：关闭车顶，用软刷干洗 
第2～3周：同第1周 
第4周：同第1周用刷子清洁之后，再用水和
软刷湿洗。 
如果是挡风板：试验结束。 
6.2.1.4  Special Case: Open Car Top  
1st week: 
1st day: 
open and close after 1 h 
between 10:00 am and 
3:00 pm  
2nd day: 
open 8:00 am, close 6:00 
pm,  
3rd - 6th day: 
top closed  
7th day: 
top closed, dry cleaning 
with soft brush  
2nd - 3rd week: 
same as 1st week 
4th week:  
 
same as 1st week, after 
cleaning with brush, also 
wet cleaning with water 
and soft brush  
In case of wind panel: test pulled in. 
6.2.2 零部件和材料试样 
6.2.2  Components and Material Samples  
6.2.2.1 试验架 
标准老化试验可以用闭式架（与水平方向成
90°和5°）。该试验架用于汽车蒙皮和外装件的
大气暴露试验，应该选取零部件和材料试样的老
化类型以便辐射和温度载荷与其在整车上的状
态具有可比性（尽可能在零部件的底部加以绝
热）。必须借助于相当的温度测量方法来确保这
一点。 
地表面：草地（湿热），沙地（干热）。 
只有提供匹配性文件和咨询实验室负责部
门后，才能改变地表面。 
朝向：根据第6.2.1.2节。 
 
 
 
示例： 
― 90°试验架：轮装饰零部件，散热器隔栅，前
后字标，侧面转向信号灯 
― 5°试验架：塑料翼子板，前大灯，尾灯总成，
风窗玻璃刮水器 
注：高热负荷的零部件例如流水槽，侧面保护零件
或者水箱盖只能在整车上做试验（试验车辆），这是因
为试验架老化试验热负荷过低。 
6.2.2.1  Shelves  
Closed shelves (90° and 5° to the 
horizontal) are available for standard aging 
tests. The shelves are for open-air weathering 
of skin and add-on parts. The aging type for 
components and material samples should be 
selected 
such 
that 
the 
radiation 
and 
temperature load is comparable to the situation 
on the vehicle (possibly by insulating the bottom 
of the component). This must be ensured by 
means 
of 
comparative 
temperature 
measurements.  
Surface: grass (humid heat), sand (dry 
heat).  
The surface may only be changed with 
documentation of suitability and in consultation 
with the Laboratory Department.  
Orientation: according to section 6.2.1.2  
Examples:  
― 90° shelves: wheel trim elements, radiator 
grilles, front and rear emblems, side turn 
signal lamps  
― 5° shelves: plastic fenders, headlights, 
taillamp assemblies, windshield wipers  
Notes: Components with high thermal load such as 
drip moldings, protective side moldings or water box 
covers should only be tested in the vehicle (test 
vehicles) since the thermal load is too low in shelf aging.
6.2.2.2 玻璃板覆盖的试验箱 
玻璃板覆盖的试验箱用于汽车内饰零件的
大气暴露试验。应该选取零部件和材料试样的老
化类型以便辐射和温度载荷与其在整车上的状
态具有可比性。必须借助于相当的温度测量方法
来确保这一点。 
地表面：草地（湿热），沙地（干热）。 
只有提供匹配性文件和咨询实验室负责部
门后，才能改变地表面。 
朝向：根据第6.2.1.2节。 
有不同尺寸和玻璃窗的试验箱（见表2）。
6.2.2.2  Glassed-In Test Box  
The glassed-in test boxes are used for 
open-air testing of components of the vehicle 
interior. The aging type for components and 
material samples should be selected such that 
the 
radiation 
and 
temperature 
load 
is 
comparable to the situation in the vehicle. This 
must be ensured by means of comparative 
temperature measurements.  
Surface: grass (humid heat), sand (dry 
heat).  
The surface may only be changed with 
documentation of suitability and in consultation 
with the Laboratory Department.  


SMTC 5 400 001—2010（V1）  
7 
打印、拷贝即为非受控文件，请核查最新版本 
- Printed Copy is Uncontrolled – Check Issue is Current - 
Orientation: according to section 6.2.1.2  
Boxes of different dimensions and glazings 
are available (see Table 2).  
 
 
表2  试验箱尺寸及玻璃窗 
Table 2: Dimensions and Glazings of Test Boxes    单位为毫米/Unit：mm
 
类型/Type 
宽度/Width 
深度/Depth 
高度1 
Height 1 
高度2 
Height 2 
玻璃窗角度
Glazing Angle
乘用车标准1 
Passenger car standard 1 
1 650 
625 
460 
820 
30° 
乘用车标准2 
Passenger car standard 2  
1 900 
1 100 
800 
1 600 
36° 
多用途乘用车 
MPV 
1 650 
850 
650 
1 140 
30° 
商用卡车 
Commercial trucks 
1 900 
850 
550 
1 400 
45° 
标准玻璃窗： 
— 单一窗格玻璃，透明（厚3.1mm） 
— 多层玻璃，透明（厚4.9mm） 
用其它玻璃窗需咨询试验场。在亚历桑那试
验场，钢化安全玻璃和多层玻璃作为套色玻璃
（绿色玻璃）也用在玻璃窗上。 
Standard glazings: 
- 
Single-pane glass, clear (3.1 mm 
thick),  
- 
compound glass, clear (4.9 mm thick). 
Use of other glazings in consultation with 
the proving grounds. In the Arizona Proving 
Grounds, tempered safety glass and compound 
glass are also available for glazing as tinted 
glass (green glass).  
图1 标准玻璃窗的光透射系数 
Figure 1 Spectral luminous transmittance of the standard glazings 
多层玻璃，透明及钢化安全玻璃，透明 
A 光透射系数（%） S PPG 工业公司数据 D 钢化安全玻璃 F 多层玻璃 G 波长（nm） 
compound glass, clear and tempered safety glass, clear 
 
A  Luminous transmittance in %  S  Data from PPG Industries  D  tempered safety glass 
 
F  compound glass   
 
 
G  Wavelength in nm

File: 材料工程师/SMTC 5 400 001汽车零部件抗大气暴露性 汽车零部件抗大气暴露性.pdf.md
# SMTC 5 400 001汽车零部件抗大气暴露性 汽车零部件抗大气暴露性.pdf

 
©上汽集团版权所有  秘密文件 注意保密 Copyright SAIC MOTOR Confidential 
 
 
汽车零部件抗大气暴露性 
Vehicle components resistance to open air weathering 
 
 
 
SMTC 5 400 001－2020（V6）
代替 SMTC 5 400 001－2015（V5）
  2020-04-29 发布/Issue                                2020-04-30 实施/Implementation 


 SMTC 5 400 001—2020（V6）  
I 
©上汽集团版权所有  秘密文件 注意保密 Copyright SAIC MOTOR Confidential 
 
目次/Contents 
前言Foreword ....................................................................................................................................... II 
1 范围Scope......................................................................................................................................... 1 
2 规范性引用文件Normative references .............................................................................................. 1 
3 抗大气暴露性Resistance to Open Air Weathering ............................................................................ 2 
3.1 抗大气暴露性的定义The definitions of resistance to open air weathering ..................................... 2 
3.2 实验中及实验后不允许出现以下缺陷The following change are forbidden during and after test ... 2 
4 要求Requirements ............................................................................................................................. 3 
4.1 基本要求Basic requirements .......................................................................................................... 3 
4.2 有效性Validity ................................................................................................................................. 3 
4.3 抗大气暴露性文件Documentation of Resistance to Open Air Weathering .................................... 3 
5 试验Test ............................................................................................................................................. 5 
5.1 试验场Proving Grounds .................................................................................................................. 5 
5.2 试验对象老化试验Aging the Test Objects ...................................................................................... 5 
6 清洗试验对象Cleaning the Test Objects ........................................................................................... 8 
7 评价Evaluation .................................................................................................................................. 8 
8 试验结果文件Documentation of the Test Results ............................................................................ 8 
9 归还试验对象Returning the Test Objects ......................................................................................... 8 
10 修订信息 Release and revisions .................................................................................................... 10 
 
 
 
 
 
 
 
 
 
 
 
 
 
 
 
 
 
 
 


 SMTC 5 400 001—2020（V6）  
II 
©上汽集团版权所有  秘密文件 注意保密 Copyright SAIC MOTOR Confidential 
 
  
 
 
本标准是对SMTC 5 400 001—2015（V5 ）
《汽车零部件抗大气暴露性》的修订,自本标准
实施之日起废除SMTC 5 400 001—2015（V5）。 
本标准与SMTC 5 400 001—2015（V5）相
比主要变化如下： 
——修改了5.1 试验场地要求 。 
请注意本文件的某些内容可能涉及专利，上
汽集团不承担识别这些专利的责任。 
当中英文产生疑义时，以中文为准。 
本标准由材料分标委提出。 
本标准由SMTC 技术标准化委员会批准。 
本标准由标准化工作组负责标准化审核及
归口管理。 
本标准起草部门：质量保证部。 
本标准主要起草人：郭文军。 
本标准于2010 年04 月13 日首次批准发布，
2010 年04 月14 日实施。本次为第5 次修订。 
本版本所代替标准的历次版本发布情况为: 
——SMTC 5 400 001-2010（V1）、SMTC 5 400 
001-2013（V2）、SMTC 5 400 001-2013（V3）、
SMTC 5 400 001-2014（V4）、SMTC 5 400 001-2015
（V5）。 
 This standard is a revision for SMTC 5 400 001 
– 2015 (V5). This standard will replace SMTC 
5 400 001 – 2015(V5) from the implementation 
date. 
 
The main changes between this standard and 
SMTC 5 400 001 – 2015(V5) as follows: 
——Modify the section 5.1.  
 
Please note that some contents in this 
standard may relate to patent rights, which 
SAIC Motor shall not be held responsible for 
identifying any or all such patent rights. 
 
This standard is in Chinese and English. If in 
doubt, the Chinese version is the Master. 
 
This standard was proposed by Material 
sub-committee. 
 
This standard was approved by the SMTC 
Technical Standardization Committee. 
 
The Standardization Work Team is responsible 
for the standardization approval and overall 
management of this standard. 
 
The drafting department of this standard is 
Quality Control Dept. 
 
The main drafters of this standard are Guo 
Wenjun. 
 
This standard was first published on Apr. 13th, 
2010 and implemented on Apr. 14th 2010. This 
standard is the fifth revision.  
 
The versions superseded by this standard:  
——SMTC 5 400 001-2010（V1）、SMTC 5 400 
001-2013（V2）、SMTC 5 400 001-2013（V3）、
SMTC 5 400 001-2014（V4）、SMTC 5 400 
001-2015（V5）. 
 
 
 
 
 
 
 
 
 
 
前言Foreword 


 SMTC 5 400 001—2020（V6）  
1 
©上汽集团版权所有  秘密文件 注意保密 Copyright SAIC MOTOR Confidential 
 
汽车零部件抗大气暴露性 
 
Vehicle Components 
Resistance to Open Air 
Weathering 
1 范围Scope 
本标准规定了安装状态的整车的乘员室零
部件、汽车蒙皮和外装件的抗大气暴露性试验。 
 本标准适用于整车、零部件和材料试样的
开发和系列监测。应用该标准的目的是确保有足
够的抗大气暴露性。 
 
 
 
This 
standard 
describes 
the 
testing 
of 
resistance 
to 
open 
air 
weathering 
of 
components of the passenger compartment, the 
vehicle skin and add-on parts in the vehicle in 
the installed condition. It must be applied in the 
development and series monitoring of vehicles, 
components and material samples.  
 
The application of this standard is intended to 
ensure 
sufficient 
resistance 
to 
open 
air 
weathering.  
2 规范性引用文件Normative references 
下列文件对于本标准的应用是必不可少的。
凡是注日期的引用文件，仅注日期的版本适用于
本文件。凡是不注日期的引用文件，其最新版本
（包括所有的修改单）适用于本标准。 
    QC/T 728-2005 汽车整车大气暴露试验方
法 
SMTC 5 400 003 非金属材料用于乘客舱
内部的光照试验 
SMTC 5 400 005 汽车零件耐气候交变试
验 
SMTC 5 400 006 非金属材料在干热气候
条件下的老化试验 
SMTC 5 400 007 非金属材料在湿热气候
条件下的老化试验 
SMTC 5 400 020 热塑性塑料外装件紫外
线照射日晒试验 
DIN 53497 塑料的检验；在没有外部机械
应力条件下，对热塑性模塑材料成形件的热贮存
试验 
DIN 75 220 太阳模拟设备中汽车组件的老
化 
    EN 20 105-A02 纺织品—色牢度试验—第
A02 部分：颜色变化评定用灰度标 
SAE J 2527 用可控辐照度的氙弧装置加
 
 
 
The 
following 
referenced 
documents 
are 
indispensable for the application of this 
standard. For dated references, only the edition 
cited applies. For undated references, the latest 
edition of the referenced standard (including any 
amendments) applies. 
QC/T 728-2005 Road Vehicle-Test method of 
exposure to weathering 
SMTC 5 400 003 Non-metallic materials 
exposure test of passenger compartment 
components 
SMTC 5 400 005 Temperature cycle test 
SMTC 5 400 006 Non-metallic Materials 
Weathering Aging in Dry, Hot Climate 
SMTC 5 400 007 Non-metallic Materials 
Weathering Aging in Humid, Hot Climate 
SMTC 5 400 020 “Sun test”, fade to gray test for 
add-on parts, only for PP/EPDM-based and 
TPE materials 
DIN 53497 Testing of Plastics; Hot Storage Test 
on Mouldings Made of Thermoplastic Moulding 
Materials without External Mechanical Stressing 
DIN 75 220 Ageing of Automotive Components 
in Solar Simulation Units 
EN 
20 
105-A02 
Textiles-Test 
for 
color 
fastness-Part A02:Grey scale for assessing 
change in color 
 
 
 
 
 
 
 
 
 
 


 SMTC 5 400 001—2020（V6）  
2 
©上汽集团版权所有  秘密文件 注意保密 Copyright SAIC MOTOR Confidential 
 
速照射汽车外部材料的性能标准 
SMTC 3 0H3 016 综合道路环境模拟试验规范 
SAE J2527 Performance Based Standard for 
Accelerated Exposure of Automotive Exterior 
Materials 
Using 
A 
Controlled 
Irradiance 
Xenon-Arc Apparatus. 
SMTC 
30H3 
016 
Combined 
road 
and 
environmental simulation test specification 
3 抗大气暴露性Resistance to Open Air Weathering 
3.1 抗大气暴露性的定义。如果在历时一年的
湿热环境试验和一年的干热环境试验过程中未
出现本标准3.2 中描述的缺陷，就可以认为整
车、总成和零部件具有抗大气暴露性。但图样上
或技术规范允许的偏差不属于失效的范畴。 
 
 
3.1 The definitions of resistance to open air 
weathering. Vehicles, assemblies (ASSY) and 
components 
are 
considered 
open-air 
weathering resistant if no detrimental effects 
that refers to section 3.2 are detected during 
testing, after a test duration of one year in humid 
heat and after a test duration of one year in dry 
heat. However, Deviations specified in drawings 
or technical supply specifications are not 
grounds for failure. 
 
3.2 实验中及实验后不允许出现以下缺陷 
a) 材料变化，例如材料开裂,脆化,软化,
粉化,发粘等改变。 
b) 零件轮廓、结构的扭曲,变形。 
c) 安全性缺陷； 
d) 复合材料层与层之间分层,脱开； 
e) 使用常规手段(例如清水冲洗擦拭)无
法消除的小分子物质析出； 
f) 色调变化。目视可见的颜色变化。必
要时可在图纸或供货技术要求中规定
变化公差； 
g) 按照DIN EN 20105-A02 评价灰色牢度
＜4.0 或按照SMTC 5 400 002 评价，
dE≥3.0； 
h) 光泽度变化（经过容许的1 年的大气
暴露后光泽度相对初始光泽度偏差＜
10%）。 
 
3.2  The following change are forbidden during 
and after test: 
 
a) 
Material changes such as cracks, 
brittleness, softening,  pulverization, 
tackiness. 
b) 
changes such as distortion of the total 
structure, warping on contours,.； 
c) 
Defect 
that 
affects 
the 
secure 
performance； 
d) 
Delamination； 
e) 
Exudation that can’t be removed with 
ordinary methods (e.g., car wash).； 
f) 
Hue changing. Color changing that 
can be detected by naked eye. 
Tolerance zone could be specified on 
the drawing or the specification if 
necessary ； 
g) 
The grey Scale ≤4.0 according to 
DIN EN 20105-A02 or dE ≥3.0 
according to SMTC 5 400 002； 
h) 
Changes in degree of glossiness 
(deviation in degree of glossiness < 
10 % from initial glossiness level after 
 
 
 
 
 
 
 


 SMTC 5 400 001—2020（V6）  
3 
©上汽集团版权所有  秘密文件 注意保密 Copyright SAIC MOTOR Confidential 
 
1 
year 
open-air 
weathering 
permissible). 
4 要求Requirements 
 
 
4.1 基本要求Basic requirements 
整车及零部件必须满足一年大气暴晒要求，
但以下零件需满足二年大气暴晒要求： 
a) 油漆（外部）； 
b) 前大灯（配光镜）； 
c) 原则上下述也同样适用：2年
的大气暴露之后，零件无材料降解及
功能失效现象。 
 
 
 
Vehicle and parts can’t appear the problem 
which is mentioned in section 3.How ever, 2 
years resistance to open air weathering applies 
to the following components/materials: 
 
a) 
Paint (exterior); 
 
b) 
Front headlights (lenses); 
 
c) 
The following also applies on principle: 
no 
material 
decompounds 
and/or 
function failure after 2 years open-air 
weathering. 
4.2 有效性Validity 
 
 
按照SMTC 5 400 001，抗大气暴露性：无
有害影响”的要求适用于下列条目的图纸和技术
规范。但发动机舱的零部件除外，因为环境循环
试验和腐蚀试验必须确保其功能。 
a) 
零部件； 
b) 涂层（保护涂层和/或装饰涂层）； 
c) 薄膜； 
d) 多层结构材料； 
e) 纤维材料； 
f) 纺织品； 
g) 泡沫塑料； 
h) 所有的金属，聚合物或天然材
料（例如木材、皮革）。 
 
The requirement "resistance to open air 
weathering per SMTC 5 400 001: no detrimental 
effects" applies to drawings and technical 
supply 
specifications 
of 
all. 
However, 
Components of the engine compartment are 
exempt 
because 
their 
function 
must 
be 
sufficiently ensured by environmental cycle tests 
and corrosion tests. 
a) 
Components; 
b) 
Coatings 
(protective 
and/or 
decorative); 
c) 
Films;  
d) 
Sandwich structures; 
e) 
Fiber materials; 
f) 
Textiles; 
g) 
Foamed plastics; 
h) 
metals, polymers or natural materials 
(e.g., wood, leather). 
 
 
 
 
 
 
 
 
 
4.3 抗大气暴露性文件Documentation of Resistance to Open Air Weathering 
4.3.1 在上汽集团所用的大气暴露试验场进行
整车安装状态下的总成和零部件的大气暴露试
验过程中应提供该文件。 
 
4.3.1  Documentation shall be provided in the 
course of open-air weathering of the assemblies 
(ASSY) and the components in as-installed 
condition on vehicles at the open-air weathering 
proving grounds used by the SAIC Motor. 
 
4.3.2 在上汽集团的大气暴露试验之前，任何
 
4.3.2  Prior to an open-air weathering test by 
the SAIC Motor, a risk assessment by means of 


 SMTC 5 400 001—2020（V6）  
4 
©上汽集团版权所有  秘密文件 注意保密 Copyright SAIC MOTOR Confidential 
 
情况下都要求供应商按照表1 所列的短周期试
验方法进行风险评估，尤其是如果用了新材料和
/或新的生产方法及新位置。 
the short-term test methods listed in Table 1 is 
required of the supplier in all cases, in particular 
with the use of new materials and/or new 
production methods and locations.  
 
表1 短周期试验方法 
Table 1 Short-term test method 
序号
/ NO 
检测项目 
Test item 
测试方法 
Test  method 
1 
汽车内饰件高温光照试验 
high-temperature light 
exposure 
实验室试验SMTC 5 400 003（汽车内饰件高温光照试验） 
Laboratory test SMTC 5 400 003 (“high-temperature light exposure” for 
interior components) 
2 
耐候性能试验 Weathering 
performance 
方法一 
（优选方法） 
Method 1 
（preferred 
method） 
实验室试验SAE J 2527 （用可控辐照度的氙弧装置加速
照射汽车外部材料的性能标准） 
Laboratory test SAE J 2527(Performance Based 
Standard for Accelerated Exposure of Automotive 
Exterior Materials Using A Controlled Irradiance 
Xenon-Arc Apparatus) 
方法二 
Method 2 
实验室试验SMTC 5 400 006（非金属材料在干热气候条
件下的老化试验） 
Laboratory test SMTC 5 400 006 (Non-metallic 
Materials Weathering Aging in Dry, Hot Climate) 
实验室试验SMTC 5 400 007（非金属材料在湿热气候条
件下的老化试验） 
Laboratory test SMTC 5 400 007 (Non-metallic 
Materials Weathering Aging in Humid, Hot Climate) 
3 
透明涂层抗裂性试验 
Test of Clear Coats’ 
Resistance to Cracking 
实验室试验VDA 621-430（透明涂层抗裂性试验） 
Laboratory test per VDA Test Sheet 621-430 (Test of Clear Coats’ 
Resistance to Cracking) 
4 
气候模拟 
Weather simulation 
基于DIN 75 220的零部件气候模拟试验 
Weather simulation test for components based on DIN 75 220 
5 
耐气候交变试验 
Temperature cycle test 
汽车零件耐气候交变试验按SMTC 5 400 005 
Temperature cycle test according to SMTC 5 400 005 
6 
综合道路环境模拟试验
Combined road and 
environmental simulation test  
气候和行驶振动叠加模拟整车环境试验 
Combined road and environmental simulation test SMTC 3 0H3 016 
如必要的话，按照图纸或协议提高温度进行老化试验，只要能证明该试验由于大气暴露而损坏（例如DIN 53497, 
方法B）。 
Aging at elevated temperature per drawing or agreement, if necessary, if it can be documented that this tests for 
damage due to open air weathering (e.g., DIN 53497, Meth. B). 
 
 
 
 
4.3.3 新开发材料，必须按照SMTC 5 400 006
和SMTC 5 400 007 进行2 年模拟循环试验。 
 
4.3.3  For new material not yet use in the 
Group, the fulfillment of the 2-year simulation 
cycle per SMTC 5 400 006 and SMTC 5 400 
007 must be checked. 
 
4.3.4 允许按照5.2.2“零部件和材料试样”
在非安装状态下进行风险评估，例如在零部件/
总成上。 
 
4.3.4  It is permissible to perform the risk 
assessment in the non-installed condition per 
section 
5.2.2 
“Components 
and 
Material 


 SMTC 5 400 001—2020（V6）  
5 
©上汽集团版权所有  秘密文件 注意保密 Copyright SAIC MOTOR Confidential 
 
Samples”, 
for 
example 
on 
complete 
components/assemblies. 
5 试验Test 
 
 
5.1 试验场Proving Grounds 
试验场的工作者必须持续记录气象数据并
形成文件。必须让试验场的用户可以使用该气象
数据，具体要求参照QC/T 728-2005中5.1.2的要
求。上汽集团目前使用下列试验场做老化试验：  
国内车型：海南岛（湿热） 
      吐鲁番（干热）。 
全球车型：佛罗里达或海南岛（湿热） 
          亚利桑那（干热） 
 
 
 
The operator of the proving grounds must 
continually record and document the weather 
data. The weather data must be made available 
to users of the grounds. The requirement of 
proving grounds according to the requirement 
of QC/T 728-2005,5.1.2. The SAIC Motor 
currently uses the following grounds for aging:  
China vehicle：Hainan (humid warm). 
             Tulufan(Dry heat）  
Global Vehicle: Florida or Hainan(humid warm) 
Arizona(Dry heat) 
5.2 试验对象老化试验Aging the Test Objects 
5.2.1 整车Vehicles 
为确保试验车辆在实验过程中达到最大热
效应，应该选择尽可能最暗的车身颜色（最好黑
色）。试验期间，所有的通风孔和窗户必须保持
关闭。 
 
 
 
The darkest (preferably black) body should be 
selected in order to ensure the vehicle reach  
the Max. surface temperature . All vents and 
windows must be kept closed during the test.  
5.2.1.1 地表面Surface 
    地表面按照下述要求： 
草地或水泥地。草地的目的是为了增加湿度
效应。水泥地用于增加车辆的热应力。具体要求
参照QC/T 728-2005。 
 
  
The requirement of surface as follow: 
Grass or Cement Floor . The purpose of the 
grass is to increase the effect of the humidity. 
The purpose of the Cement Floor is to increase 
the effect of the heat stress. 
Detailed 
requirement 
according 
to 
QC/T 
728-2005. 
5.2.1.2 车辆朝向Orientation of the Vehicles 
具体要求参照QC/T 728-2005 中6.1 条款。  
The detailed requirement refers to the item 6.1 
of QC/T 728-2005. 
5.2.1.3 指定零件状态调节Unusual Aspects of Specific Parts 
指定零件的特定状态按照整车大气暴晒作
业指导书调整，具体情况与上汽中心实验室确
认。 
 
The requirement according to specification. The 
detailed requirement should be determined 
through the negotiation with SMPV SCL. 
5.2.2 零部件和材料试样Components and Material Samples 
5.2.2.1 试验架Shelves 
 
 


 SMTC 5 400 001—2020（V6）  
6 
©上汽集团版权所有  秘密文件 注意保密 Copyright SAIC MOTOR Confidential 
 
标准老化试验可以用闭式架（与水平方向成
90°和5°）。该试验架用于汽车蒙皮和外装件
的大气暴露试验，应该选取零部件和材料试样的
老化类型以便辐射和温度载荷与其在整车上的
状态具有可比性（尽可能在零部件的底部加以绝
热）。必须借助于相当的温度测量方法来确保这
一点。 
 
Closed shelves (90° and 5° to the horizontal) 
are available for standard aging tests. The 
shelves are for open-air weathering of skin 
and add-on parts. The aging type for 
components and material samples should be 
selected 
such 
that 
the 
radiation 
and 
temperature load is comparable to the 
situation on the vehicle (possibly by insulating 
the bottom of the component). This must be 
ensured 
by 
means 
of 
comparative 
temperature measurements. 
5.2.2.1.1 地表面Surface 
草地或水泥地。具体要求参照QC/T 
728-2005 中5.1.2。 
 
 
Grass 
or 
Cement 
Floor. 
The 
detailed 
requirement according to the item ‘5.1.2’ of 
QC/T 728-2005. 
5.2.2.1.2 朝向Orientation 
朝向根据第5.2.1.2 节。 
a)示例1：Examples 1: 
90°试验架：轮装饰零部件，散热器隔栅，
前后字标，侧面转向信号灯。 
b)示例2：Examples 2:  
5°试验架：塑料翼子板，前大灯，尾灯总
成，风窗玻璃刮水器。 
c)示例3：Examples 3: 
高热负荷的零部件例如流水槽，侧面保护零
件或者水箱盖只能在整车上做试验（试验车辆），
这是因为试验架老化试验热负荷过低。 
 
 
 
According to section 5.2.1.2. 
 
a)90° shelves: wheel trim elements, radiator 
grilles, front and rear emblems, side turn 
signal lamps.  
 
b)5° shelves: plastic fenders, headlights, tail 
amp assemblies, windshield wipers. 
 
c)Components with high thermal load such as 
drip moldings, protective side moldings or 
water box covers should only be tested in the 
vehicle (test vehicles) since the thermal load is 
too low in shelf aging. 
 
 
 
5.2.2.2 玻璃板覆盖的试验箱Glassed-In Test Box 
玻璃板覆盖的试验箱用于汽车内饰零件的
大气暴露试验。应该选取零部件和材料试样的老
化类型以便辐射和温度载荷与其在整车上的状
态具有可比性。必须借助于相当的温度测量方法
来确保这一点。不同尺寸和玻璃窗的试验箱（见
表2）。试验箱用于仪表板，方向盘，货箱盖和
后部衣帽架的标准老化试验。高配版感光材料
（木饰，Alcantara等）内饰零件只能在整车上
做试验，这是因为大多数情况下玻璃板覆盖的试
验箱里的热负荷过高（后部衣帽架和仪表板除
外）。 
 
 
The glassed-in test boxes are used for 
open-air testing of components of the vehicle 
interior. The aging type for components and 
material samples should be selected such that 
the 
radiation 
and 
temperature 
load 
is 
comparable to the situation in the vehicle. This 
must be ensured by means of comparative 
temperature measurements. Boxes of different 
dimensions and glazings are available (see 
Table 2). The test boxes are tried and tested 
for the standard aging of instrument panels, 
steering wheels, load compartment covers and 
rear shelves.Interior parts made of sensitive 
materials for high-quality equipment versions 
(wood decor, Alcantara, etc.) must be tested in 
the vehicle since in most cases the load in the 


 SMTC 5 400 001—2020（V6）  
7 
©上汽集团版权所有  秘密文件 注意保密 Copyright SAIC MOTOR Confidential 
 
glassed-in box is too high (exception: rear 
shelf and instrument panel). 
表2  试验箱尺寸及玻璃窗 
Table 2  Dimensions and Glazings of Test Boxes     
 
类型/Type 
宽度/Width 
深度/Depth 
高度1 
Height 1 
高度2 
Height 2 
玻璃窗角度
Glazing Angle 
乘用车标准1 
Passenger car standard 1 
1 650 
625 
460 
820 
30° 
乘用车标准2 
Passenger car standard 2 
1 900 
1 100 
800 
1 600 
36° 
多用途乘用车 
MPV 
1 650 
850 
650 
1 140 
30° 
      
 
 
5.2.2.2.1 标准玻璃要求Standard glazings 
    玻璃按照以下要求： 
a) 单一窗格玻璃，透明（厚3.1mm）； 
b) 多层玻璃，透明（厚4.9mm）； 
c) 用其它玻璃窗需咨询试验场； 
d) 玻璃参数参见图。 
  
 
The requirement of glazing as follow: 
a) 
Single-pane glass, clear (3.1 mm 
thick); 
b) 
compound glass, clear (4.9 mm 
thick);  
c) 
Use of other glazings in consultation 
with the proving grounds;  
d) 
The character of glass refers to Fig 1. 
 
 
图1 标准玻璃窗的光透射系数 
Figure 1  Spectral luminous transmittance of the standard glazings 
1 光透射系数（%）  Luminous transmittance in %   
2 PPG 工业公司数据  Data from PPG Industries 
 3 钢化安全玻璃  tempered safety glass  4 多层玻璃  compound glass  
5 波长（nm） Wavelength in nm 
5.2.2.2.2 地表面Surface 
草地或水泥地。具体要求参照QC/T 
 
  
Grass or Cement Floor. The detailed
