Repository: kujaxr/obsidian-vault

File: 材料工程师/SMTC 5 400 002 汽车内饰件颜色样板评估Components of the Vehicle Interior Trim（100413）.pdf.md
# SMTC 5 400 002 汽车内饰件颜色样板评估Components of the Vehicle Interior Trim（100413）.pdf

 
 
上汽股份有限公司技术中心企业技术标准 
Enterprise  Technical  Standard  of  SAIC  Motor  Technical  Center 
SMTC
 SMTC 5 400 002−2010（V1）
 
 
汽车内饰件颜色样板评估 
Components of the Vehicle Interior Trim  
Colorimetric Evaluation 
 
 
 
 
 2010-04-13  发布/Issue 
 2010-04-14  实施/Implementation
上汽股份技术中心技术标准化委员会 
Technical Standardization Committee of  SAIC Motor Technical Center    发
布
Issue


SMTC 5 400 002−2010（V1）  
I 
打印、拷贝即为非受控文件，请核查最新版本 
- Printed Copy is Uncontrolled – Check Issue is Current - 
                   目  次/Contents 
 
前言Foreword..................................................................... II 
1 范围Scope....................................................................... 1 
2 规范性引用文件Normative references .............................................. 1 
3 定义Definition ................................................................. 2 
4 要求Requirements................................................................ 3 
5 检查 Test ....................................................................... 8 
6 上海汽车的设计发布样板、原始标准样板的要求 Requirements for design release samples, 
original and sample standards for the Volkswagen brand ........................ 12 
7 评估 Evaluation ................................................................ 13 
8 不可测量的零件 Unmeasurable parts .............................................. 13 
9 测试报告 Test report ........................................................... 13 
附录A（规范性附录）上海汽车设计发布样板、原始标准样板的规定(Normative Annex) 
Requirements for design release sam- ples, original and sample standards for the SAIC 
MOTOR…………………………………………………………………………………………………… 16 
 


SMTC 5 400 002−2010（V1）  
II 
打印、拷贝即为非受控文件，请核查最新版本 
- Printed Copy is Uncontrolled – Check Issue is Current - 
     前    言 
为规范SMTC 汽车内饰件颜色样板评估，
特制定此标准。 
当中英文产生疑义时，以中文为准。 
本标准由材料分标委提出。 
 
本标准由SMTC 技术标准化委员会批准。
本标准由标准化工作组归口管理。 
本标准起草部门：车身部 
本标准主要起草人：赵娣 
本标准于2010 年4 月13 日首次批准发布，
2010 年4 月14 日实施。 
 
 
 
Foreword 
This standard is established for compone- 
nts of the vehicle Interior Trim colorimetric 
evaluation of SMTC.  
This standard in Chinese and English 
have a doubt, the Chinese version should be 
criterion. 
This standard was proposed by material 
sub-committee. 
This standard was approved by the SMTC 
Technical Standardization Committee. 
This standard is under the management of 
Standardization working team. 
The drafting departments of this standard 
are: Material Dept. 
The main drafters of this standard is: Zhao 
Di . 
This standard was first published on 13th 
Apr 2010 and implemented on 14th Apr 2010. 
 


SMTC 5 400 002−2010（V1）  
1 
打印、拷贝即为非受控文件，请核查最新版本 
- Printed Copy is Uncontrolled – Check Issue is Current - 
汽车内饰件颜色样板评估 
Components of the Vehicle 
Interior Trim Colorimetric 
Evaluation 
1  范围 
本标准规定了对色差以及用仪器确定汽车
内饰件色差的测量和分析条件。 
本标准适用于对下列材料进行样板监控和
批产监控。 
a）单色且无亮光的织物； 
——不易起绒且无粒面； 
——不易起绒且带粒面； 
——易起绒且无粒面。 
b）塑料件； 
——采用皮纹表面 （皮革皮纹、精细纹理
等）； 
——采用油漆表面（柔性漆、装饰漆等）；
——搪塑件、泡沫膜和PU 硬泡膜（仪表
板区域、遮阳板）； 
c）油漆过的金属件（与车身同色的零件除
外）； 
d）皮革(真皮和人造革)。 
注：在附录A 中提出用仪器确定原始样板、
标准样板色差的测量和分析条件及其编制、操作
的要求。 
1  Scope 
This standard defines the requirements 
for color deviations and the measurement and 
evaluation requirements for the use of 
technical instruments to determine color 
differences for components of the vehicle 
interior trim and applies to  the sample and 
standard production monitoring of the following 
materials: 
Monochromatic 
and 
non-luminescent 
textiles： 
─ insensitive to stroking with no structure;
─ insensitive to stroking with structure; 
─ sensitive to stroking with no structure. 
Plastic parts: 
─ with grained surfaces (leather grain, 
fine structure, etc.); 
─ with painted surfaces (soft-touch paint, 
decorative paint, etc.); 
─ slush part, foam film, PU hard foam 
(instrument panel area, sun visor); 
Painted metal parts (except: parts painted 
in the body color). 
Leather (real leather and leatherette) 
Note ：Normative Appendix A defines 
requirem- ents for the preparation, handling 
and measu- rement and evaluation conditions 
for the use of technical instruments to 
determine color differ- rences for original and 
sample standards. 


SMTC 5 400 002−2010（V1）  
2 
打印、拷贝即为非受控文件，请核查最新版本 
- Printed Copy is Uncontrolled – Check Issue is Current - 
2 规范性引用文件 
下列文件中的条款通过本标准的引用而成
为本标准的条款。凡是注日期的引用文件，其随
后所有的修改单（不包括勘误的内容）或修订版
均不适用于本标准，然而，鼓励根据本标准达成
协议的各方研究是否可使用这些文件的最新版
本。凡是不注日期的引用文件，其最新版本适用
于本标准。 
SMC 30512  根据标准DIN EN ISO 3668
可视颜色样板 
DIN 5033-4  比色定量学；分光光度测量
方法 
DIN 5033-7  比色定量学；物体颜色的测
定条件 
DIN 6172  比色定量学；随光线变化的成
对试样的异性分度指数 
DIN 6174  根据CIELAB 公式表面颜色的
色差比色评估 
DIN EN ISO 2813   镀层材料；在20℃、
60℃和85℃镀层的（金属镀层除外）反射值；
2  Normative references 
The 
following 
normative 
documents 
contain provision which, through reference in 
this text, constitute provisions of this standard. 
For dated reference, subsequent amendments 
to, or revisions of, any of these publications do 
not apply (exclude the correction), but parties 
to agreements based on this standard are 
encouraged to investigate the possibility of 
applying the most recent editions of the 
standards. For undated references, the latest 
edition of the normative document referred to 
applies. 
SMC30512  Visual color sampling acco- 
rding to DIN EN ISO 3668 
DIN 5033-4 Colorimetry; Spectrophoto- 
metric  Method 
DIN 5033-7  Colorimetry; Measuring Co- 
nditions for Object Colors 
DIN 6172  Colorimetry; Metamerism Ind- 
ex of Paired Specimens with Illuminant 
Change 
DIN 6174  Colorimetric Evaluation of Co- 
lour Differences of Surface Colours According 
to the CIELAB Formula 
DIN EN ISO 2813  Coating Materials; 
Determining the Reflectometer Value of 
Coatings (Excluding Metallic Coatings) below 
20°, 60° and 85°。 
3  定义 
3  Definitions 
3.1  设计发布样板 
由设计发布的颜色创意。设计发布的样板是
原始样板和标准样板的基础。 
3.1  Design release sample 
Color idea released by design. The design 
release sample is a colorimetric reference and 
provides the basis for the original standard and 
for the sample standards. 
3.2  样板取样标准 
3.2  Sample Standard 
3.2.1  上海汽车的样板取样标准A 
设计发布了以样板、成品或成品上的剪切品
关于颜色、光泽、触感、纹理和晶粒的样板。 
样板标准可用作为可视样板和比色的参照
样板。 
3.2.1 Sample standard A for the SAIC MOT- 
OR  
Reproduction of the design release sample 
with regard to color, gloss, feel, texture and 
grain in the form of sample plates, cutouts from 
finished parts or finished parts. 
Sample standards are used for visual 
sampling and as a colorimetric reference. 


SMTC 5 400 002−2010（V1）  
3 
打印、拷贝即为非受控文件，请核查最新版本 
- Printed Copy is Uncontrolled – Check Issue is Current - 
3.2.2 上海汽车的样板标准B 
 
油漆过的样板标准用作所有表面可视和比
色的参考。油漆过样板的颜色是由DIN A5 塑料
板组成。皮革的标准样板用于纹理结构和触感的
参考。 
3.2.2 Sample standard B for the SAIC 
MOTOR 
The painted sample standard serves as a 
reference for the visual and colorimetric 
sampling of all surfaces. This painted sample 
standard for color consists of a painted DIN A5 
plastic panel. Sample standards for e.g. 
leather shall only be used as a reference for 
structure and feel. 
3.3  原色调 
所有（最多300）标准样板的绝对颜色配位
的计算均值。 
3.3  Original shade 
Calculated mean value of the absolute 
color coordinates of all (maximum 300) sample 
standards. 
3.4  原始样板 
与计算出来的原色调最接近的标准样板，留
在实验室里，成为原始样板。 
比色测定的基准数据原则上就是在实验室
中测得的原始样板数据。 
3.4  Original standard 
The original standard is the sample 
standard showing the highest compliance with 
the calculated original shade. It serves as a 
colorimetric reference. 
3.5  成品样板 
复杂零件，可能由不同的表面、不同材料组
成（例如方向盘，天窗控制台，门内装饰板）。
3.5  Finished part sample 
Complex part, may be composed of 
different materials with different surfaces (e.g. 
steering wheel, overhead console, door trim 
panel). 
3.6  单一颜色 
单一颜色的表面表现为整体印象在视觉上
是同一颜色。 
3.6  Monochromatic 
Monochromatic surfaces are surfaces 
whose overall visual impression is of a single 
shade. 
3.7  不易起绒 
不易起绒即用手抚摸时织物不会出现视觉
上可见的反衬色差。 
3.7  Insensitive to stroking 
Textiles, which show no visibly perceptible 
contrast differences when stroked by hand, are 
said to be insensitive to stroking. 
3.8  易起绒 
易起绒即用手抚摸时织物会出现视觉上可
见的反衬色差（例如丝绒、裁绒、阿耳康塔腊羊
毛）。 
3.8  Sensitive to stroking 
Textiles, which show visibly perceptible 
contrast differences when stroked by hand 
(e.g., velours, tufted fabrics, Alcantara) are 
said to be sensitive to stroking. 
3.9  纹理结构 
纹理结构即指弯纱和规则的缝迹走向，其导
致有些地方绒头高度不同，因此在视觉上可看出
反衬背景的色差。 
2.9  Structures 
Structures are impressions and regular 
seams, which cause different pile heights in 
places and thus evoke visibly perceptible 
contrast differences. 
4  要求 
4  Requirements 


SMTC 5 400 002−2010（V1）  
4 
打印、拷贝即为非受控文件，请核查最新版本 
- Printed Copy is Uncontrolled – Check Issue is Current - 
4.1 一般要求 
在预发展期间，上海汽车定义的目视可接受
测量极限的有效测试，用作为测量公差基准。由
于技术因数，修订版本可在标准生产阶段制作。
供货商要以在线检查统计报告的形式进行
在线检验。 
零件也不例外，应由供货商测量并提供相应
的记录报告。此外，还应对测量值进行外观可信
度检验（即使是测量分析结果合格的也不例外。）
10 次单独测量的色值，波动幅度不得大于
±0.15 CIELAB 单位。(例外：ΔL*)  
在原则上，是在进行外观验收后，再在安装
位置上进行测定。 
在标准中规定的公差标准值，在抽样初始阶
段用作为目标值。其根据材料和颜色方案而各不
相同。在这种情况之下，就要把不同的公差值，
标记在相应的图纸或标准样板上，并通知检验部
门。若是没有约定其他公差值，那就适用现有标
准上的数据规定。 
对于上海汽车，颜色公差应标在标准样板的
背面（见样板附录）。对于主管零件的部门，在
视觉接受的个别特例材料，上海汽车可放宽4.2
中的公差要求。 
4.1  General requirements 
A plausibility test of the measured limits 
for visual acceptance, which is defined by 
SAIC MOTOR AG during pre-development, is 
used as the basis for the measurement 
tolerances. Revisions may be made in the 
standard production phase due to technical 
factors. 
A process test in the form of statistical 
process control is required of the supplier. 
Components shall be measured by the 
supplier without exception and delivered with 
the corresponding logs. In addition, the 
measured values shall be checked for 
plausibility regarding the visual impression 
(even when the measurements indicate an OK 
evaluation). 
The tolerance range of 10 individual 
measurements in the color values shall be no 
greater than ±0,15 CIELAB units (except ΔL*).
On principle, the evaluation is subject to 
visual acceptance in as-installed position. 
The tolerance guidelines established in 
this standard serve as target values at the 
beginning of the sampling phase, which can be 
different depending on the material and color 
variant. If this is the case, the different 
tolerance 
values 
are 
noted 
in 
the 
corresponding technical supply specifications, 
in the drawing or on the sample standard, or 
passed on to the testers. If no other tolerance 
values are agreed upon, the specifications in 
this standard apply. 
For the SAIC MOTOR, the tolerances 
shall always be indicated on the back of the 
sample standards for color (see Appendix for 
examples). 
For 
individual 
materials, 
exceptions can be agreed upon with the 
department representative in charge of the 
component if this is required for the visual 
acceptance. Hence, the tolerances indicated in 
4.2.x are not compulsory for SAIC MOTOR. 
4.2 公差规格 
3 个偏差范围： 
a）——“OK”(等级1) 发布； 
b）“COK”(等级3) 条件接受，质量保证干
涉极限；条件以偏差极限为依据； 
c）No OK (等级6)拒绝。 
三角数值的第二个小数值应该依据以下规
定：＜ 5 为四舍成整数；≥ 5 为入成整数。 
4.2  Tolerance specifications 
There are three deviation ranges: 
a） "OK" (Grade 1) Release 
b）"COK" (Grade 3) Conditionally acceptable, 
quality assurance intervention threshold; may 
conditionally be used subject to deviation 
permit 
c）not OK (Grade 6) Rejection 
The second decimal place of the delta 


SMTC 5 400 002−2010（V1）  
5 
打印、拷贝即为非受控文件，请核查最新版本 
- Printed Copy is Uncontrolled – Check Issue is Current - 
values shall be rounded as follows: < 5 = round 
down; ≥ 5 =round up. 
4.2.1  对不易起绒织物的样板公差（如顶衬、
单色装饰材料）见表1。 
4.2.1  Tolerances for sampling of textiles that 
are insensitive to stroking with and without 
structure 
(e.g., 
roof 
lining 
decoration, 
monochromatic upholstery materials)   See 
Table 1. 
表1/Table 1 
OK 等级1  
“OK” range 1 
COK 等级3 
“COK” range 3 
No OK 等级6 
“No OK” range 6 
∣ΔL*∣≤ 0.7 
0.8≤∣ΔL*∣≤ 0.9 
∣ΔL*∣≥ 1.0 
∣Δa*∣≤ 0.3 
0.4≤∣Δa*∣≤  0.5 
∣Δa*∣≥ 0.6 
∣Δb*∣≤ 0.3 
0.4≤∣Δb*∣≤  0.5 
∣Δb*∣≥ 0.6 
 
4.2.2   对易起绒的织物样板公差（例行李厢内
饰、地毯）见表2。 
4.2.2  Tolerances for sampling of textiles that 
are sensitive to stroking without structure(e.g., 
load compartment trim, carpets)See Table 2. 
表2/Table 2 
OK 等级1/“OK” range 1 
COK 等级3/“COK” range 3 
No OK 等级6/“No OK” range 6
∣ΔL*∣≤ 0.9 
1.0≤∣ΔL*∣≤ 1.2 
∣ΔL*∣≥ 1.3 
∣Δa*∣≤ 0.3 
0.4≤∣Δa*∣≤ 0.5 
∣Δa*∣≥ 0.6 
∣Δb*∣≤ 0.3 
0.4≤∣Δb*∣≤ 0.5 
∣Δb*∣≥ 0.6 
 
4.2.3   非织物内饰件或零件具有非织物表面
内饰件的样板基础公差（颜色分组根据内饰颜
色） 
4.2.3   Basic tolerance for the sampling of 
non-textile components or components with 
non-textile surfaces (color grouping according 
to interior trim colors) 
4.2.3.1   黑颜色 （例如绸缎黑、钛黑）和棕
褐色（例如自然棕色、胡桃木）见表3。 
4.2.3.1  Black colors (e.g. Satin Black; 
Titanium Black; Anthracite) and Brown Colors 
(e.g. Natural Brown; Walnut)See Table 3. 
表 3/ Table 3 
OK 等级1  
“OK” range 1 
COK 等级3 
“COK” range3 
No OK 等级6 
“No OK” range 6 
∣ΔL*∣≤ 0.35 
0.35≤∣ΔL*∣≤ 0.45 
∣ΔL*∣≥ 0.45 
∣Δa*∣≤ 0.25 
0.25≤∣Δa*∣≤ 0.35 
∣Δa*∣≥ 0.35 
∣Δb*∣≤ 0.25 
0.25≤∣Δb*∣≤ 0.35 
∣Δb*∣≥ 0.35 
 


SMTC 5 400 002−2010（V1）  
6 
打印、拷贝即为非受控文件，请核查最新版本 
- Printed Copy is Uncontrolled – Check Issue is Current - 
4.2.3.2   灰色（例如艺术灰、伯爵灰、古典灰、
月亮岩石灰）见表4。 
4.2.3.2  Gray colors (e.g. Art Gray; Pearl 
Gray; Classic Gray; Moon Rock)See Table 4. 
表 4/ Table 4 
OK 等级1  
“OK” range 1 
COK 等级3 
“COK” range 3 
No OK 等级6 
“No OK” range 6 
∣ΔL*∣≤ 0.45 
0.45≤∣ΔL*∣≤ 0.55 
∣ΔL*∣≥ 0.55 
∣Δa*∣≤ 0.25 
0.25≤∣Δa*∣≤ 0.35 
∣Δa*∣≥ 0.35 
∣Δb*∣≤ 0.25 
0.25≤∣Δb*∣≤ 0.35 
∣Δb*∣≥ 0.35 
 
4.2.3.3  浅褐色（例如纯浅褐色、太阳浅褐色、
玉米丝绸和拿铁咖啡色）和蓝色（例如海军蓝、
汽油蓝）见表 5 。 
4.2.3.3   Beige colors (e.g. Pure Beige; Sun 
Beige; Corn Silk and Latte Macchiato) and 
blue colors (e.g. Navy Blue; Petrol)See Table 
5. 
表 5/ Table 5 
OK 等级1  
“OK” range 1 
COK 等级3 
“COK” range 3 
No OK 等级6 
“No OK” range 6 
∣ΔL*∣≤ 0.45 
0.45≤∣ΔL*∣≤ 0.55 
∣ΔL*∣≥ 0.55 
∣Δa*∣≤ 0.25 
0.25≤∣Δa*∣≤ 0.35 
∣Δa*∣≥ 0.35 
∣Δb*∣≤ 0.35 
0.35≤∣Δb*∣≤ 0.45 
∣Δb*∣≥ 0.45 
 
4.2.3.4   绿色（例如芦苇绿、树木绿）见表6。
4.2.3.4  Green colors (e.g. Reed Green, 
Steppe Green)See Table 6. 
表 6 / Table 6 
OK 等级1  
“OK” range 1 
COK 等级3 
“COK” range 3 
No OK 等级6 
“No OK” range 6 
∣ΔL*∣≤ 0.45 
0.45≤∣ΔL*∣≤ 0.55 
∣ΔL*∣≥ 0.55 
∣Δa*∣≤ 0.35 
0.35≤∣Δa*∣≤ 0.45 
∣Δa*∣≥ 0.45 
∣Δb*∣≤ 0.25 
0.25≤∣Δb*∣≤ 0.35 
∣Δb*∣≥ 0.35 
 
4.2.3.5   红色（例如糖浆红、柚木、深红）见
表7。 
这一部分适用于由于在 CIELAB 颜色空间
中它们的位置，与参数浓度“C*”和色调“h°”一起
评价的颜色。 
 
4.2.3.5   Red colors (e.g. Grenadine, Teak, 
Sioux or Deep Red) See Table 7. 
This Section applies to colors which have 
been assessed with the parameters Chroma 
"C*" and hue "h°" due to their position in the 
CIELAB color space. 
 


SMTC 5 400 002−2010（V1）  
7 
打印、拷贝即为非受控文件，请核查最新版本 
- Printed Copy is Uncontrolled – Check Issue is Current - 
表 7/Table7 
OK 等级1  
“OK” range 1 
COK 等级3 
“COK” range 3 
No OK 等级6 
“No OK” range 6 
∣ΔL*∣≤ 0.35 
0.35≤∣ΔL*∣≤ 0.50 
∣ΔL*∣≥ 0.50 
∣Δa*∣≤ 0.40 
0.40≤∣Δa*∣≤ 0.55 
∣Δa*∣≥ 0.55 
∣Δb*∣≤ 0.25 
0.25≤∣Δb*∣≤ 0.35 
∣Δb*∣≥ 0.35 
 
4.2.4  根据安装位置和表面的公差 
根据安装位置和测试下的零件表面，发布团
体分配给指定表1 和表7 基本公差一个系数。 
 
 
在以下因素中使用： 
a）在直接目测面积的整合铸模的转变＝基
本公差 x 1； 
b）在直接不可见的非整合铸模的转变＝基
本公差 x 1.5；  
c）对于无组织材料制成的零件，基本公差
x 2.5，适用于参数ΔL*。 
4.2.4 Tolerances depending on the as-installed 
position and the surface 
The releasing party can assign a factor to 
the base tolerances specified in Tables 1 to 7, 
depending on the as-installed position and the 
surface of the component under test. 
The following factors can be applied: 
a） mold-integrated transitions in a directly 
visible area = base tolerance x 1； 
b）non-mold-integrated transitions in an area 
that is not directly visible = base tolerance x 1,5
c） For parts made of amorphous material, the 
base tolerance x 2,5 shall be applied to the 
parameter ΔL*. 
4.3  成品零件样板（总成零件如方向盘、天窗
控制台） 
成品样件，会给人一种和谐完美的印象。 
另外，以下情况适用于上海汽车的成品件样
板： 
相同材料制成的，最大面差不能超过基础公
差。这条不适用于不直接连接的面积。彼此间所
有材料的∣ΔL*∣1、3 值，不能超过最大偏离值。
依照标准样板，个别材料应在视觉上可接受。 
4.3  Finished part samples (ASSY parts 
such as steering wheels, overhead cons- 
oles) 
Finished part samples shall always give a 
visually harmonious overall impression. 
In addition, the following shall apply to the 
finished part samples of the Volkswagen 
brand: 
The maximum deviation between surfaces 
made of the same material must not exceed 
the base tolerance. This does not apply to 
areas not directly adjoining each other. A 
maximum deviation of ∣ΔL*∣1,3 of all 
materials from each other must not be 
exceeded. The respective materials shall be 
visually acceptable according to the sample 
standard. 
4.4  叁考规格 
除非另外决定，设计发布的样板将作为上海
汽车的参考。偏离这一标准，也可以使用初始
标准。在标准样板上记录参考细节。集团实验
室应存储各自需要的参考依据。 
4.4  Reference specification 
Unless otherwise agreed upon, the design 
release sample shall serve as the reference for 
the SAIC MOTOR. Deviating from this rule, the 
original standard can also be used. The 
reference details are documented on the 
sample standards. The respective compulsory 
references shall be stored in the group 
laboratory.

File: 材料工程师/SMTC 5 400 003 乘客厢非金属零件曝晒试验Non-Metallic Materials Exposure Test of Passenger Compartment Components（100413）.pdf.md
# SMTC 5 400 003 乘客厢非金属零件曝晒试验Non-Metallic Materials Exposure Test of Passenger Compartment Components（100413）.pdf

 
上汽股份有限公司技术中心企业技术标准 
Enterprise  Technical  Standard  of  SAIC  Motor  Technical  Center 
SMTC
SMTC 5 400 003－2010(V1)
 
 
乘客厢非金属零件曝晒试验 
Non-Metallic Materials                 
Exposure Test of Passenger Compartment Components 
 
 
 
 2010-04-13 发布/Issue 
 2010-04-14  实施/Implementation
上汽股份技术中心技术标准化委员会 
Technical Standardization Committee of  SAIC Motor Technical Center    发
布
Issue


SMTC 5 400 003－2010(V1)   
I 
打印、拷贝即为非受控文件，请核查最新版本 
- Printed Copy is Uncontrolled – Check Issue is Current - 
目  次/Contents  
前言Foreword.......................................................................... II 
1 范围Scope .......................................................................... 1 
2 规范性引用文件Normative reference.................................................... 1 
3 术语及定义Term and Definitions ....................................................... 1 
4 标记Designation ..................................................................... 2 
5 要求Requirements ................................................................... 2 
6 测试Test............................................................................ 2 
6.1 原理Principle................................................................................................................................2 
6.2 测试设备Test Equipment..............................................................................................................2 
6.3 光照曝晒条件Light Exposure Conditions......................................................................................2 
6.4 样品制备Specimen Preparation ...................................................................................................4 
6.5 曝晒测试Conducting the Exposure Test ................................................................................................ 6 
7 评定Evaluation.............................................................................................................................................. 8 
7.1 评定法则Evaluation Principles .....................................................................................................8 
7.2 目视评定Visual Evaluation ...........................................................................................................8 
7.3 比色评定Colorimetric Evaluation............................................................................................................... 8 
8 试验报告Test Report .................................................................................................................................... 8 
附录A（资料性附录）操作指南Appendix A (informative) Operation Guideline...................................... 9 
 


SMTC 5 400 003－2010(V1)   
II 
打印、拷贝即为非受控文件，请核查最新版本 
- Printed Copy is Uncontrolled – Check Issue is Current - 
 
 
前    言 
当中英文产生疑义时，以中文为准。 
本标准由材料分标委提出。 
本标准由SMTC 技术标准化委员会批准。
本标准由标准化工作组归口管理。 
本标准起草部门：车身部。 
本标准主要起草人：吴海霞。 
本标准于2010 年4 月13 日首次批准发布，
2010 年4 月14 日实施。 
 
 
 
Foreword 
 
 
In the event of a conflict between the 
Chinese and English, the Chinese shall be 
taken precedence. 
This standard was proposed by material 
basic sub-committee. 
This standard was approved by the SMTC 
Technical Standardization Committee. 
This standard is under the management of 
Standardization working team. 
The drafting departments of this standard 
are: Body Dept. 
The main drafters of this standard are: Wu 
Haixia. 
This standard was first published on 13th 
Apr 2010 and implemented on 14th Apr 2010. 
 


SMTC 5 400 003－2010(V1)   
1 
打印、拷贝即为非受控文件，请核查最新版本 
- Printed Copy is Uncontrolled – Check Issue is Current - 
乘客厢非金属零件曝晒试验 
Non-Metallic Materials 
Exposure Test of Passenger 
Compartment Components 
1 范围 
本标准描述了纺织品表面组织、塑料件、 橡
胶件、 涂层、皮革制品、装饰性木质件以及纺
织品和汽车内饰中胶合部件的色牢度、耐光性、
耐热性测试，同时也对经过光照曝晒的用于试
样和批量生产监测的零件进行了评估。 
样品的曝晒采用测试设备中专有的已过滤
氙弧灯。 
此外光照曝晒的样品也可用于残余的撕裂
强度、残余撕裂伸长率和残余耐磨损性的测定。
 
 
1  Scope  
This standard describes the testing of 
planar fabrics, plastic parts, rubber parts, 
paints, leather, decorative wooden parts 
as well as textile and film-laminated 
components of the vehicle interior trim with 
respect to their color fastness and 
resistance to light and heat as well as the 
assessment of parts that have been 
exposed to light for sample and standard 
production monitoring. 
It refers exclusively to the exposure of 
samples/specimens to a filtered xenon arc 
lamp in the test apparatus. 
Exposed specimens can furthermore be 
used to determine the residual tear 
strength, residual elongation at tear and 
residual abrasion resistance. 
2 规范性引用文件 
下列文件中的条款通过本标准的引用而成
为本标准的条款。凡是注日期的引用文件，其
随后的修改版不适用于本标准。凡是不注日期
的引用文件，其最新版本适用于本标准。 
 
2  Normative references 
The 
following 
documents 
contain 
provisions which，through reference in this 
text ，constitute provisions of this national 
standard. For dated references, subsequent 
amendments to, or revisions of, any of these 
publications do not apply. As to the document 
without dates, the new versions will be valid for 
this version. 
SMTC 5 400 002  汽车内饰件颜色评估 
 
SMTC 5 400 002  Components of the Vehicle 
Interior Trim; Colorimetric Evaluation 
DIN 5033-3  比色测量法 
 
DIN 5033-3  Colorimetry; Colorimetric 
Measures 
DIN EN 20 105-A02 织物色牢度测定第A02
部分：灰度色卡评估颜色变化 
 
DIN EN 20 105-A02 Textiles; Tests for Color 
Fastness, Part A02: Gray Scale for Assessing 
Change in Color 
DIN EN 29073-3 非纺织物测试方法第3部
分：最大拉伸强度及最大拉伸延长率的测定 
 
DIN EN 29073-3 Textiles; Test Method for 
Nonwoven Fabrics, Part 3: Determining the 
Maximum Tensile Strength and the Maximum 
Tensile Strength Elongation 
DIN 50014  标准气候及其技术应用 
 
DIN 50014 Climates and Their Technical 
Application; Standard Climates 
DIN 75 202 氙弧灯法进行汽车内饰材料色
牢度的测定 
 
DIN 75202 Determination of Color Fastness of 
Interior Materials in Motor Vehicles, Xenon Arc 
Lamp Test. 
3 术语及定义 
 
3  Term and Definitions 
非交变模式—— “非交变模式”试验中,样品和
光照真实性的色卡在测试期间始终朝向光源, 
即该测试过程不用进行亮-暗（换向行走）交换。
 
 
Non-Turning Mode——In "non-turning mode", 
the specimens and light fastness scales are 
constantly facing the light source during the 
test, i.e. no light-dark change (turning mode) 
takes place during this test. 


SMTC 5 400 003－2010(V1)   
2 
打印、拷贝即为非受控文件，请核查最新版本 
- Printed Copy is Uncontrolled – Check Issue is Current - 
 
干燥曝晒——该测试过程中试样不能被水喷洒 
到
 
Dry Exposure——In this test the specimens 
are not sprayed with water. 
4 标记 
高温光曝试验参照SMTC 5 400 003标准执行。
 
4   Designation 
High-temperature light exposure per SMTC 5 
400 003. 
5 要求 
技术规范中根据零部件的位置定义了不同
的需求周期数。 (见附录A第A.1条) 
试验方法的需求和偏差参照SMC, SMTC和/
或图纸以及认可条件。 
为了评定材料的耐光性，在中间控制期和完
成光曝之后可能还需要其它的测试方法。(例如. 
刷洗处理, 耐磨擦测量仪或马丁代尔-磨损试
验)。 
 
5  Requirements 
The number of required periods is specified 
in the technical supply specifications 
depending on the position of the component 
(see Appendix A.1). 
Requirements and deviations from the test 
methods per SMC, SMTC and/or drawing or 
release. 
In order to assess the light fastness of the 
material, additional tests may also be required 
during interim controls and after completion of 
the light exposure (e.g. brushing, Crockmeter 
or Martindale abrasion test). 
6 测试 
 
6  Test 
6.1 原理 
 
6.1  Principle 
样品在“非交变”和“干燥曝晒”装置条
件下进行曝晒。 
汽车内饰中设备材料被施加的高温应同时
被考虑到 (高温光照辐照)。 
每个具体的测试条件都要指定一个曝光时
间 (依照 DIN 75202, 规范1991). 
 
The specimens are irradiated subject to the 
“Non-Turning“ and “Dry Exposure“ device 
conditions. 
The high heat stress on the equipment 
materials in the vehicle interior is 
simultaneously taken into consideration 
(high-temperature light exposure). 
The specified test conditions each describe 
one exposure period (according to DIN 75202, 
specification1991). 
6.2 测试设备 
符合DIN 75202要求的光曝测试设备(例如. 
Heraeus公司的Xenotest 1200、1200 CPS、
Xenotest Alpha、Alpha HE、Xenotest Beta或
Atlas 公司的Weather-Ometer CI 35A、
Fade-Ometer CI 3000, 4000和5000 ), 将会被
使用到。 
为了确保供应商和客户的试验结果有可比
性，特殊测试中设备型号的选择必须与上海汽
车乘用车公司的相应试验一起完成。 
推荐将测试设备安装在有空调的房间. 否
则需要连接一个冷却部件以供使用。 
 
6.2  Test Equipment 
Light exposure test devices, which comply 
with DIN 75202 (e.g. Xenotest 1200, 1200 
CPS, Xenotest Alpha, Alpha HE and Xenotest 
Beta from Heraeus or Weather-Ometer CI 
35A, Fade-Ometer CI 3000, 4000 and 5000 
from Atlas), shall be used. 
To ensure that the test results of the 
supplier and customer are comparable, the 
choice of device type to be used in special 
cases must be coordinated with the 
responsible test laboratory in the SAIC Group.
It is recommended that the test equipment 
be set up in a conditioned room. Otherwise the 
use of a connected cooling unit may be 
required. 
6.3 光照曝晒条件 
 
6.3  Light Exposure Conditions 
以下对在紫外线范围内以320nm为分割点的
过滤器进行了描述。 
 
The filter systems described below feature 
a filter cut-off of 320nm in the UV range. 
6.3.1 用仪器Xenotest 1200 进行非交变光照
曝晒 
黑色标准温度  (100±3) ° C             
样品室温      (65±3) ° C              
相对湿度      (20±10) %              
过滤系统：带红外反射层的内部过滤器 (石英玻
 
6.3.1  Light Exposure in Non-Turning 
Mode with the Xenotest 1200 
 
Black standard temperature (100 ± 3)° C, 
Specimen room temperature (65 ± 3)° C, 
Relative humidity (20 ± 10) %. 


SMTC 5 400 003－2010(V1)   
3 
打印、拷贝即为非受控文件，请核查最新版本 
- Printed Copy is Uncontrolled – Check Issue is Current - 
璃柱面), 其它过滤器由3层玻璃组成。 
氙灯辐射器的运作时间最长是1 500h，也就是
说，一旦三个辐射器中最老的那台被替换了, 另
外两台辐射器的运作时间分别是500 h和1 000 
h。 
详情可参照 DIN 75202的附录B。 
Filter systems: Internal filter (quartz glass 
cylinder) with an IR-reflective layer, additional 
filter composed of 3 shells of window glass. 
The operating duration of the Xenon irradiator 
is max. 1500 h, i.e. once the oldest of the three 
irradiatorsis replaced, the operating hours of 
both other irradiators will be 500 h and 1000 h 
respectively. 
For further details see DIN 75202 with 
Appendix B. 
 
6.3.2 用仪器 Xenotest 1200 CPS 进行非交变
光照曝晒(调节辐照强度) 
黑色标准温度   (100±3) ° C            
样品室温       (65±3) ° C             
相对湿度       (20±10)  %.           
辐射强度 (控制在300～400 nm)  60 W / 
m² 
滤波及操作方法同Xenotest 1200 (见第
6.3.1条)。 
当辐射器不再可调节时需要被替换(大约在
1 500 h后)。 
 
6.3.2  Light Exposure In Non-Turning 
Mode with the Xenotest 1200 CPS 
(Radiation Strength Regulated) 
Black standard temperature (100 ± 3)° C, 
Specimen room temperature (65 ± 3)° C, 
Relative humidity (20 ± 10) %, 
Radiation strength (measured at 300 - 400 nm) 
60 W / m². 
Filtering and procedure as for Xenotest 1200 
(section 5.3.1). 
The irradiator shall be replaced when it is no 
longer adjustable (after approximately 1,500 
h). 
6.3.3 用仪器Xenotest Alpha 和 Alpha HE 进
行非交变光照曝晒 调节辐照强度) 
黑色标准温度     (100±3)° C           
样品室温         (65±3)° C            
相对湿度         (20±10) %           
辐射强度 (控制在300～400 nm) 60 W / 
m²           
Alpha 过滤系统   Xenochrom 320       
Alpha HE 过滤系统  10 window glass    
滤波及操作方法同Xenotest 1200 (见第
6.3.1条)。 
当辐射器不再可调节时需要被替换 (大约
在1500 h后) 。 
 
6.3.3  Light Exposure in Non-Turning 
Mode with the Xenotest Alpha and Alpha 
HE )(Radiation Strength Regulated) 
Black standard temperature  (100 ± 3)° C,
Specimen room temperature (65 ± 3)° C, 
Relative humidity           (20 ± 10) %,
Radiation strength (measured at 300 - 400 
nm) 60 W / m², 
Alpha filter system Xenochrom 320, 
Alpha HE filter system 10 window glass. 
Procedure as for Xenotest 1200 (section 
6.3.1). 
The irradiator shall be replaced when it is 
no longer adjustable (after approximately 
1,500 h). 
6.3.4 用仪器Xenotest Beta进行非交变光照曝
晒(调节辐照强度) 
黑色标准温度    (100±3)° C            
样品室温        (65±3)° C             
相对湿度        (20±10) %            
辐照强度 (控制在300～400 nm)   60 W 
/ m²  
过滤系统      Xenochrom 320          
滤波及操作方法同Xenotest 1200 (见第
6.3.1条) 。 
当辐射器不再可调节时需要被替换 (大约
在1500h后) 。 
 
6.3.4  Light Exposure in Non-Turning 
Mode with the Xenotest Beta(Radiation 
Strength Regulated) 
Black standard temperature (100 ± 3)° C, 
Specimen room temperature (65 ± 3)° C, 
Relative humidity (20 ± 10) %, 
Radiation strength (measured at 300 - 400 nm) 
60 W / m², 
Filtering system Xenochrom 320. 
Procedure as for Xenotest 1200 (section 
5.3.1). 
The irradiator shall be replaced when it is no 
longer adjustable (after approximately 1,500 
h). 
  
6.3.5 用仪器Weather-Ometer CI 35A 进行非
交变光照曝晒 (调节辐照强度) 
 
6.3.5  Light Exposure In Non-Turning 
Mode with the Weather-Ometer CI 35A 
(Radiation Strength Regulated) 


SMTC 5 400 003－2010(V1)   
4 
打印、拷贝即为非受控文件，请核查最新版本 
- Printed Copy is Uncontrolled – Check Issue is Current - 
黑色标准温度     (100±3)° C           
样品室温         (65±3)° C            
相对湿度         (20±10) %.          
辐射强度 (控制在420 nm)    1.2 W / m²  
过滤系统     硼硅酸盐/苏打石灰        
当辐射器不再可调节时需要被替换 (大约
在2000～4000h 后) 。 
滤波器交换: 外滤波器2000h, 内滤波器
400h。 
更多详情可参照 DIN 75202 的附录A。 
Black standard temperature (100 ± 3)° C, 
Specimen room temperature (65 ± 3)° C, 
Relative humidity (20 ± 10) %, 
Radiation strength (measured at 420 nm) 
1.2 W / m², 
Filtering system Borosilicate/Soda lime. 
The irradiator shall be replaced when it is 
no longer adjustable (after approximately 
2,000 – 4,000 h). 
Filter replacement: External filter after 
2,000 h, internal filter after 400 h. 
For further details see DIN 75202 with 
Appendix A. 
6.3.6 用仪器Fade-Ometer CI 3000, CI 4000 和
CI 5000 进行非交变光照曝晒(调节辐照强度) 
黑色标准温度    (100±3)° C,           
样品室温        (65±3)° C,            
相对湿度        (20±10) %.           
辐照强度 (控制在420 nm)    1.2 W / m²  
过滤系统       硼硅酸盐/苏打石灰      
当辐照器不再可调节时需要被替换 (大约
在2 000 h～4 000 h 后) 。 
滤波器交换: 外滤波器2 000 h, 内滤波器
400 h。 
更多详情可参照 DIN 75202 的附录 A。 
 
6.3.6  Light Exposure in Non-Turning 
Mode with the Fade-Ometer CI 3000, CI 
4000 and CI5000, (Radiation Strength 
Regulated) 
Black standard temperature (100 ± 3)° C, 
Specimen room temperature (65 ± 3)° C, 
Relative humidity (20 ± 10) %, 
Radiation strength (measured at 420 nm) 
1.2 W / m², 
Filtering system Borosilicate/Soda lime. 
The irradiator shall be replaced when it is 
no longer adjustable (after approximately 
2,000 – 4,000 h). 
Filter replacement: External filter after 
2,000 h, internal filter after 400 h. 
For further details see DIN 75202 with 
Appendix A. 
6.4  样品制备 
 
6.4  Specimen Preparation 
6.4.1 测试样条的尺寸 
测试样条的尺寸应尽可能与原样品架中的
最大可夹测试表面值一致。 
— Xenotest 1200 和1200 CPS 170×60 mm,
— Xenotest Alpha 和 Alpha HE  130×40 
mm, 
— Xenotest Beta     300 X 80 mm, 
— Weather-Ometer CI 35A    130×40 mm,
— Fade-Ometer CI 3000      145×45 mm,
— Fade-Ometer CI 4000      140×70 mm,
— Fade-Ometer CI 5000      140×70 mm,
对于颜色牢固度测试, 最小的样品尺寸取
决于程序的评定。 
小于相应的样品架尺寸的样品应衬以白色
纸板。 
对于纱线测试，一根连续不断的丝紧密并
列缠绕在白色纸板的纵向侧面 (最小：5 cm
宽) ，固定在后面或在未曝晒的区域内。 
 
6.4.1  Test Strip Size 
The test strip dimensions shall preferably 
be in accordance with the max. clampable 
test surfaces 
in the original specimen carriers. 
- Xenotest 1200 and 1200 CPS 170 X 60 
mm, 
- Xenotest Alpha and Alpha HE 130 X 40 
mm, 
- Xenotest Beta 300 X 80 mm, 
- Weather-Ometer CI 35A 130 X 40 mm, 
- Fade-Ometer CI 3000 145 X 45 mm, 
- Fade-Ometer CI 4000 140 X 70 mm, 
- Fade-Ometer CI 5000 140 X 70 mm, 
For the color fastness test, the minimum 
specimen size is dependent on the 
evaluation procedure. 
Specimens that are smaller than the 
relevant specimen carrier surface shall be 
attached to white 
cardboard. 
For yarn tests a continuous thread is 
closely wound along the length of a white 


SMTC 5 400 003－2010(V1)   
5 
打印、拷贝即为非受控文件，请核查最新版本 
- Printed Copy is Uncontrolled – Check Issue is Current - 
piece of cardboard 
(min 5 cm wide) and fixed at the back or in 
the non-exposed area. 
6.4.2 样品厚度 
受到曝晒的样品厚度应与成品在装配条件
下的厚度一致，胶合片应尽可能以复合材料最
初的厚度进行曝晒。 
根据样品的结果设计，规定所有设备类型
的最大厚度为15 mm。 
 
6.4.2  Specimen Thickness 
The specimens exposed shall have the same 
thickness as the finished part in its fitting 
condition; 
laminates shall, where possible, be exposed in 
the original thickness of the composite 
material. 
The maximum thickness for all device types is 
set to 15 mm by the design of the specimen 
carrier. 
6.4.3 样品背衬 
如果纺织样品没有经过粘合处理, 应在背
后衬以白色, 聚酯 (PET) (总密度60 kg/ m³)无
纺布。 
 
6.4.3  Specimen Backing 
If textile specimens are not laminated, a 
backing of a white, non-woven polyester (PET) 
(gross density 60 kg/ m³) is applied. 
6.4.4 样品架 
所有的样品架都配备了全表面防锈载体薄
板(0.7～0.1) mm。 
在Xenotest 1200、Xenotest Alpha / Alpha 
HE 和Weather-Ometer中，标准样品架和特殊
样品架都用于隐藏式样品的准备。 
特殊样品架: 
— Xenotest Alpha / Alpha HE 样架型号： 
56077987 
— Weather-Ometer CI35A 样架型号：
19-1640-00 
在Xenotest 1200 / 1200 CPS 和 
Xenotest Beta中，标准样品架的设计使其可用
于所有样品。 
 
6.4.4  Specimen Carrier 
All specimen carriers are equipped with 
full-surface non-rusting carrier panels (0.7 to 
0.1) mm. 
In the Xenotest 1200, Xenotest Alpha / Alpha 
HE and the Weather-Ometer, both standard 
specimen carriers and special specimen 
carriers are used for a recessed specimen 
setup. 
Special specimen carrier:  
- Xenotest Alpha / Alpha HE Order No. 
56077987 
- Weather-Ometer CI35A Order No. 
19-1640-00 
In the Xenotest 1200 / 1200 CPS and Xenotest 
Beta the design of the standard specimen 
carriers allows them to be used for all 
specimens. 
6.4.4.1 标准样品架的使用 
标准样品架用于测试所有不粘合的纺织
品，薄膜以及没有硬化的纤维无纺布。 
由于缺乏固有的稳定性, 依据第6.4.1 条
描述，这类尺寸的样品在其窄边有白色纸板用
于固定及无压处理，依据第6.4.3 条如果需要加
以背衬，然后安装到样品架上。 
 
6.4.4.1  Use of Standard Specimen 
Carriers 
These specimen carriers are used to test all 
non-laminated textiles and films as well as 
non-bound felt materials. 
Due to their lack of inherent stability, these 
specimens with dimensions according to 
section 6.4.1 are each secured, stress-free, 
to a white piece of cardboard on their 
narrow sides, with backing if required 
according to section 6.4.3, after which they 
6.4.4.2 特殊样品架的使用 
特殊样品架用于测试厚度超过 5 mm 的或
由于设计导致不能在标准样品架中固定的所有
材料。 
如果样品太小或者缺乏固有稳定性, 应将
其放置于一块白色纸板上(对于过小的纺织样
品, 操作程序参考第6.4.3 条)。 
 
6.4.4.2  Use of Special Specimen Carriers 
These specimen carriers are used to test all 
materials, the thickness of which exceeds 5 
mm or which cannot be secured in the 
standard specimen carriers due to their design.
If the specimens are too small or have 
insufficient inherent stability, they are attached 
to a piece of white cardboard (for textile 
samples that are too small, proceed according 
to section 6.4.3). 


SMTC 5 400 003－2010(V1)   
6 
打印、拷贝即为非受控文件，请核查最新版本 
- Printed Copy is Uncontrolled – Check Issue is Current - 
6.4.5 光照曝晒后纺织品的拉伸测试 
样品应切割至指定尺寸进行拉伸测试，织
物应沿经线平行切割，纺织品沿丝线平行切割。
光照曝晒后，在进行拉伸测试前，应将可能被
样品架覆盖而未曝晒的边缘区域从样品中 
去除。 
拉伸测试可参考EN 29073-3进行， 然而对
于长度为100mm，横向速度为100 mm/min的自
由样品，必须根据DIN 50014 - 23/ 50-2将其在
标准气候条件下放置至少24小时。 
在一个宽度50mm的样品上计算得出撕裂
强度。 
 
 
6.4.5  Strip Tensile Test on Textiles after 
Exposure to Light 
The specimens shall be cut to size for the strip 
tensile test; knit items shall be cut parallel with 
the courses and woven items parallel with the 
threads. 
After the exposure to light, any unexposed 
edge areas that may have been covered by the 
specimen carrier are removed from the 
specimens before the tensile test. 
The strip tensile test is conducted according to 
EN 29073-3, however with a free specimen 
length (gage length) of 100 mm and a traverse 
speed of 100 mm/min after prior specimen 
aging for at least 24 h in the standard climate 
per DIN 50014 - 23/ 50-2. 
The determined tear strengths are converted 
for a specimen width of 50 mm. 
6.4.6 光照曝晒后塑料薄膜的拉伸测试 (例
如：装饰薄膜) 
该测试中, 两个材料方向的样品都要进行
光照曝晒。 
依照相关材料或组分规范，从曝晒的薄膜
表面移取样品作为标准的测试样品。为了让更
多的材料能进行光照曝晒，需要从长度和宽度
方向各取5 个样。  
拉伸测试要求横向速度为 100 mm/min。 
 
6.4.6  Tensile Test on Plastic Films (e.g. 
Decorative Films) after Light Exposure 
For this test, specimens from both material 
directions are exposed to light. 
The specimens are removed from the exposed 
film surface as a standard test specimen 
according to the relevant material or 
component specification. As much material 
shall be exposed to light as required to provide 
5 specimens in the length and 5 in the width. 
The tensile test is performed at a traverse 
speed of 100 mm/min. 
6.5 曝晒测试 
 
6.5  Conducting the Exposure Test 
6.5.1 基本程序 
为了维持准确的设备状态，如果非控制设
备的辐照强度下降超过15%，则需进行常规的
可视控制和过滤系统的清洁。第5.3条中所有设
备的过滤系统，每周应至少清理一次。同样的，
所有设备的辐照强度也必须每周进行一次至少
30min的测量，例如采用Atlas公司的Radialux 
或XenocalUV-测试仪。 
 
6.5.1  Basic Procedure 
To maintain a proper device status, regular 
visual controlling and cleaning of the filter 
system is required if the radiation strength 
drops by more than 15% in non-regulated 
devices. The filter systems of all devices 
named under section 5.3 shall be cleaned at 
least once weekly. The radiation strength must 
likewise be measured on all devices once 
weekly at least for a period of 30 min, e.g. 
with the UV measuring device, Radialux or 
Xenocal from Atlas. 
6.5.2 曝晒周期 
DIN 75202规范中对曝晒周期的期限进行
了定义。为此，每个样品应同时进行光牢度标
准样板的6种典型变色的光照试验，而蓝色色卡
同样品一样被保护覆盖。当曝晒表面和非曝晒
表面之间的对比度6种典型变色达到总色标准
dE 4.3时，即达到结束点。曝晒时间的期限应精
确制定并严格执行。 
 
 
6.5.2  Exposure Periods 
The end of an exposure period is determined 
in the specification to DIN 75202. To this end, 
standard depth dyeing 6 of the light fastness 
scale (blue scale level) is simultaneously 
exposed to light with every collective of 
samples, whereby the blue scale levels are, 
like the specimens, covered with a sheet mask. 
The end is reached when the standard depth 
dyeing 6 achieves a contrast between the 
exposed and unexposed surface equal to the 
total color change dE 4.3. The end of an 
exposure period shall be stipulated precisely 
and strictly adhered to. 


SMTC 5 400 003－2010(V1)   
7 
打印、拷贝即为非受控文件，请核查最新版本 
- Printed Copy is Uncontrolled – Check Issue is Current - 
总颜色变化优先采用第6.3条中描述的比色
法，使用分光光度计测定。当测量到CIELAB值
为 4.3 ±0.3 (dE* for D 65/ 10°) 时，曝晒周期
终止。 
通常在说明的仪器条件下，按照以下辐射
剂量，在调节的光照仪器中达到曝晒周期(蓝色
色卡 6 : dE* 4.3±0.3) 的结束点(见表 1): 
 
The total color change shall preferably be 
determined colorimetrically, as described 
under section 6.3, using a spectral photometer. 
The end of an exposure periods is thus 
reached once a CIELAB value of 4.3 ± 0.3 (dE* 
for D 65/ 10°) is determined. 
The end of an exposure period (blue scale 
level 6 : dE* 4.3 ± 0.3) is normally reached, 
under the device conditions described, in the 
regulated light exposure apparatuses after the 
following radiation doses (see Table 1): 
表1/Table 1 
设备 Device 
辐射剂量 Radiation Dose 
过滤系统 Filtering System 
Xenotest 1200 CPS 
10 MJ/ m² 
3 层窗玻璃3 shells of window glass
Xenotest Alpha 
10 MJ/ m² 
氙铬320 Xenochrom 320. 
Xenotest Alpha HE 
10 MJ/ m² 
10 层玻璃10 window glass 
Xenotest Beta 
10 MJ/ m² 
氙铬320 Xenochrom 320. 
Weather-Ometer CI 35A 
280 kJ/ m² 
硼硅酸盐/苏打Borosilicate/Soda 
lime 
Fade-Ometer CI 3000 
280 kJ/ m² 
硼硅酸盐/苏打Borosilicate/Soda 
lime 
Fade-Ometer CI 4000 
280 kJ/ m² 
硼硅酸盐/苏打Borosilicate/Soda 
lime 
Fade-Ometer CI 5000 
280 kJ/ m² 
硼硅酸盐/苏打Borosilicate/Soda 
lime 
本数据仅说明近似值并且必须在每个特殊情况中进行试验。 
These specifications are only guideline values and must be checked in each individual case. 
 
6.5.3 分次曝光 
对于分次曝光，曝晒周期结束点的额定值
不得超出以下值： 
a)  3 周期：12.9±0.4； 
b)  5 周期：21.5±0.8； 
c)  10周期：43.0±0.8。 
这意味着在分次曝光时, 有关个别周期的
上下限值不适用于全部测试周期数。 
示例： 
1
st 周期 dE＝4.0 
2
nd 周期 dE＝4.0 
3
rd 周期 肯定 dE＞4.3 
 
6.5.3  Multiple Exposure 
For multiple exposures it must be ensured that 
the end nominal values at the end of the 
exposure periods do not exceed the following 
values e.g.: 
3 periods 12.9 ± 0.4 
5 periods 21.5 ± 0.8 
10 periods 43.0 ± 0.8 
This means that in the case of multiple 
exposure, the relevant lower and upper limits 
for the individual periods may not be fully 
utilized over the entire number of periods. 
Example： 
1st period dE = 4.0 
2nd period dE = 4.0 
3rd period must be dE > 4.3 
6.5.4 蓝色色卡的供给来源 
Beuth Verlag GmbH 
Burggrafenstraße 6 
10787 柏林 
电话: 030/ 2601-2260 
传真: 030/ 2601-1260 
 
6.5.4  Source of Supply for Blue Scale 
Levels 
Beuth Verlag GmbH 
Burggrafenstraße 6 
10787 Berlin 
Telephone: 030/ 2601-2260 
Fax: 030/ 2601-1260
