Repository: kujaxr/obsidian-vault

File: 材料工程师/SMTC 5 400 004 汽车零件耐候交变试验AVehicle parts Testing of resistance to environmental cycle test-A（100413）.pdf.md
# SMTC 5 400 004 汽车零件耐候交变试验AVehicle parts Testing of resistance to environmental cycle test-A（100413）.pdf

 
上汽股份有限公司技术中心企业技术标准 
Enterprise  Technical  Standard  of  SAIC  Motor  Technical  Center 
SMTC
SMTC 5 400 004－2010（V1）
 
 
汽车零件耐气候交变试验-A 
Vehicle parts Testing of resistance to  
environmental cycle test-A 
 
 
 
 2010-04-13  发布/Issue 
 2010-04-14  实施/Implementation
上汽股份技术中心技术标准化委员会 
Technical Standardization Committee of  SAIC Motor Technical Center    发
布
Issue


SMTC 5 400 004—2010（V1）  
I 
打印、拷贝即为非受控文件，请核查最新版本 
- Printed Copy is Uncontrolled – Check Issue is Current - 
目 次/Contents 
前言 Foreword .........................................................................II 
1 范围 Scope ...........................................................................1 
2 要求 Requirements ....................................................................1 
3 标记 Designation .....................................................................1 
4 试验方法 Test method .................................................................1 
4.1 试验程序 Procedure .................................................................1 


SMTC 5 400 004—2010（V1）  
II 
打印、拷贝即为非受控文件，请核查最新版本 
- Printed Copy is Uncontrolled – Check Issue is Current - 
 前    言 
为规范SMTC 汽车零件耐气候交变试验条
件，特制定本标准。 
当中英文产生疑义时，以中文为准。 
本标准由材料分标委提出。 
本标准由SMTC 技术标准化委员会批准。
本标准由标准化工作组归口管理。 
本标准起草部门：车身部。 
本标准主要起草人：赵苏阳。 
本标准于2010 年4 月13 日首次批准发布，
2010 年4 月14 日实施。 
 
 
 
Foreword 
 
 
This standard is established for the 
premise to specify the editing content and 
format of SMTC technical standard. And this 
standard is an example that can be used 
directly as a template. 
This standard in Chinese and English 
have a doubt, the Chinese version should be 
criterion. 
This standard was proposed by material 
sub-committee. 
This standard was approved by the SMTC 
Technical Standardization Committee. 
This standard is under the management of 
Standardization working team. 
The drafting departments of this standard 
are: Body Dept. 
The main drafters of this standard are: 
Zhao Suyang. 
This standard was first published on 13th 
Apr 2010 and implemented on 14th Apr 2010. 
 
 


SMTC 5 400 004—2010（V1）  
1 
打印、拷贝即为非受控文件，请核查最新版本 
- Printed Copy is Uncontrolled – Check Issue is Current - 
汽车零件耐气候交变试验-A 
Vehicle parts 
Testing of resistance to 
environmental cycle test-A 
1 范围 
本标准为试验规范，适用于对汽车试验单
元，例如发动机舱零部件，进行循环气候交变试
验（高低温循环）。 
 
通过温度和湿度的循环交变，可以评估零部
件在此环境中的表现（例如，裂纹敏感性、变形、
合成材料的分离等）。 
 
本标准的目的（例如－40℃）是在短期时
间内加速强化效应，发现零部件的缺陷，而不是
在定义连续操作下对零部件的一般要求。 
1  Scope  
This 
Test 
Specification 
describes 
an 
environmental 
cycle 
test 
(elevated 
temperature/low temperature cycle) for testing 
units, e.g. vehicle parts in the engine 
compartment.  
The behavior of the units and/or parts during 
environmental cycle stressing by means of 
cycling temperature and moisture shall be 
assessed here (e.g. susceptibility to cracks, 
deformation, separation of the composite 
material, etc.).  
The purpose of the test specifications (e.g. 
temperature -40℃) is to uncover component 
weaknesses 
in 
a 
short-term 
test 
with 
accelerated time effect, not to define general 
component 
requirements 
for 
continuous 
operation.  
2 要求 
附属要求见相关技术标准和（或）图样。 
2  Requirements 
For requirements, see the respective Technical 
Supply Specification and/or drawing. 
3 标记 
3  Designation 
示例： 
按SMTC 5 400 004在气候交变试验中存放
100循环后无功能受限。 
Example for a drawing entry:  
100 cycles according to SMTC 5 400 004 
without restriction of function. 
4 试验方法 
4  Test method 
4.1 试验程序 
温度公差应控制在±2℃以内，相对空气湿
度公差（以下简称相对湿度）应控制在±5%以
内。 
 
在试验样品放入气候室之前，气候室应保持
在室温（23℃），相对湿度30％。 
试验样品放入气候室1小时后开始试验。 
保持阶段必须被保留。加热和冷却阶段根据
气候室的实际能力允许改变，但改变要在试验报
告中标出。 
4.1 Procedure 
The temperature shall be regulated with a 
tolerance of ± 2 ℃ and the relative air 
humidity (rel. humidity in the following) with a 
tolerance of ±5%.  
The climatic chamber shall be set to room 
temperature (23 ℃) and 30% rel. humidity 
before the test specimen is inserted.  
The samples shall be kept in the climatic 
chamber for 1 hour before the test. 
The holding times must always be maintained. 
The heating and cooling phases can be varied 
according to the performance capability of the 
climatic chambers used. Deviations shall be 
specified in the test report.   
一个循环（见图1）持续720 min（12小时），
包括下列温度和气候条件： 
——60 min  加热阶段  升温到80℃，湿
度上升到80％。 
——240 min 保持阶段  80℃，相对湿度
80％。 
——120 min  降温阶段  降温到－40℃，
当温度为0℃时：相对湿度约30％。当温度低于0
One cycle (see Figure 1) lasts for 720 min 
(12 h) and comprises the following 
temperature and humidity profiles: 
－60 min   heating phase  to +80 ℃ and 
80% rel. humidity, 
－240 min  holding time    at +80 ℃   
and 80% rel. humidity, 
－120 min  cooling phase   to -40 ℃, 
h
f
i
i
i
h d
30%


SMTC 5 400 004—2010（V1）  
2 
打印、拷贝即为非受控文件，请核查最新版本 
- Printed Copy is Uncontrolled – Check Issue is Current - 
℃，不再控制相对湿度（如受系统限制，10℃以
下即可不控制相对湿度）。 
——240 min 保持阶段  －40℃，不控制
相对湿度。 
——60 min  加热阶段  升温到23℃，当
温度达到0℃时，相对湿度控制在30％。 
when freezing point is reached: approx. 30% 
rel. humidity, the air humidity remains 
unregulated as of T < 0 ℃ (depending on 
the system, humidity regulation can also be 
suspended as of T < 10 ℃), 
－240 min holding time at -40 ℃, air humidity 
remains uncontrolled, 
－60 min heating phase to +23 ℃, rel. 
humidity is regulated to 30% as of T = 0℃ 
-40
-20
0
20
40
60
80
100
0
60
120
180
240
300
360
420
480
540
600
660
720
时间(分钟)/Time(min)
温度/Temperature(℃),相对湿度/Rel.
humidity(%)
温度/Temperature
相对湿度/Rel. humidity
相对湿度不控制/Rel. humidity, uncontrolled
图1 循环试验曲线 
Figure 1: Test cycle

File: 材料工程师/SMTC 5 400 005 汽车零件耐候交变试验BVehicle parts Testing of resistance to environmental cycle test-B（100413）.pdf.md
# SMTC 5 400 005 汽车零件耐候交变试验BVehicle parts Testing of resistance to environmental cycle test-B（100413）.pdf

 
上汽股份有限公司技术中心企业技术标准 
Enterprise  Technical  Standard  of  SAIC  Motor  Technical  Center 
SMTC
SMTC 5 400 005－2010（V1）
 
 
汽车零件耐气候交变试验-B 
Vehicle parts Testing of resistance to  
environmental cycle test-B 
 
 
 
 2010-04-13  发布/Issue 
 2010-04-14  实施/Implementation
上汽股份技术中心技术标准化委员会 
Technical Standardization Committee of  SAIC Motor Technical Center    发
布
Issue


SMTC 5 400 005—2010（V1）  
I 
打印、拷贝即为非受控文件，请核查最新版本 
- Printed Copy is Uncontrolled – Check Issue is Current - 
目 次/Contents 
 
前言Forward...........................................................................II 
1 范围Ccope............................................................................1 
2 要求Requirements.....................................................................1 
3 标记Designation......................................................................1 
4 试验程序Test procedure...............................................................1 


SMTC 5 400 005—2010（V1）  
II 
打印、拷贝即为非受控文件，请核查最新版本 
- Printed Copy is Uncontrolled – Check Issue is Current - 
 前    言 
为规范SMTC 汽车零件耐气候交变试验条
件，特制定此标准。 
当中英文产生疑义时，以中文为准。 
本标准由材料分标委提出。 
本标准由SMTC 技术标准化委员会批准。
本标准由标准化工作组归口管理。 
本标准起草部门：车身部。 
本标准主要起草人：赵苏阳。 
本标准于2010 年4 月13 日首次批准发布，
2010 年4 月14 日实施。 
 
 
 
Foreword 
 
 
This standard is established for the 
premise to specify the editing content and 
format of SMTC technical standard. And this 
standard is an example that can be used 
directly as a template. 
This standard in Chinese and English 
have a doubt, the Chinese version should be 
criterion. 
This standard was proposed by material 
sub-committee. 
This standard was approved by the SMTC 
Technical Standardization Committee. 
This standard is under the management of 
Standardization working team. 
The drafting departments of this standard 
are: Body Dept. 
The main drafters of this standard are: 
Zhao Suyang. 
This standard was first published on 13th 
Apr 2010 and implemented on 14th Apr 2010. 
 


SMTC 5 400 005—2010（V1）  
1 
打印、拷贝即为非受控文件，请核查最新版本 
- Printed Copy is Uncontrolled – Check Issue is Current - 
汽车零件耐气候交变试验-B 
Vehicle parts 
Testing of resistance to 
environmental cycle test-B 
1 范围 
本标准为试验规范，适用于对汽车零件，特
别是批量零件的质量连续监控。进行循环气候交
变试验的样品，可以是新零件，也可以是经过特
殊预老化后的零件。 
此标准可以评判零件在承受气候交变负荷
时的性能（例如：裂纹敏感性，变形，合成材料
的分离等）。 
A方案：零件 
B方案：整车，借助红外射线 
1  Scope  
This test specification is used in sample and 
series monitoring tests for quality testing of 
vehicle parts, in particular Group parts, in the 
environmental cycle test both in unused 
condition as well as after component-specific 
pre-aging. 
The behavior of the parts during environmental 
cycle stressing shall be assessed here (e.g. 
susceptibility to cracks, deformation, 
separation of the composite material, etc.). 
Variant A single parts. 
Variant B complete vehicle, with IR radiator 
support. 
2 要求 
附属要求见图样。 
2  Requirements 
For additional requirements see the drawing. 
3 标记 
3  Designation 
示例： 
——未预老化，按A方案在气候交变试验中
存放100循环后无裂纹。 
——已预老化，按B方案在气候交变试验中
存放50循环后无变形。 
Examples: 
-  Free of cracks after 100 cycles of climatic 
aging according to variant A in an 
environmental cycle test without pre-aging. 
-  No deformation after 50 cycles of climatic 
aging 
according 
to 
variant 
A 
in 
an 
environmental cycle test with pre-aging. 
4 试验程序 
4  Test Procedure 
4.1 试验的实施 
待试验零件（作为单个零件或总成）或整车
放入准备好的模拟气候室内并在要求的循环后
进行评定。 
4.1 Testing 
The parts to be tested (as a single part or an 
ASSY) or the vehicle are placed in the 
prepared climatic chamber and assessed after 
the required number of cycles. 
4.1.1 老化 
按照技术标准要求或图纸要求（优先考虑图
纸要求）。 
4.1.1 Aging 
According to technical supply specification or 
drawing (drawing entries take precedence). 
4.1.2 模拟气候条件下存放 
循环次数按照技术标准要求或图纸要求（优
先考虑图纸要求）。 
必须始终遵守保持时间，降温和升温阶段可
以根据所使用模拟气候室的工作能力有所变化，
即使因此而比此试验方案所规定的循环持续时
间延长了不超过1/3也是允许的。偏差情况应写
入试验记录中。在制冷阶段（温度<0℃）不必
调节湿度，当然它的相对湿度不应超过30％。 
模拟气候室装料要保持在23℃和相对湿度
30％的环境下进行。 
4.1.2 Climatic aging 
Number of cycles according to technical supply 
specification or drawing (drawing entries take 
precedence). 
The holding times must always be maintained. 
The cooling-off and heating-up phases can be 
varied according to the performance capability 
of the climatic chambers used, even if this 
extends the cycle duration specified for both 
variants by max. 1/3. Deviations shall be 
specified in the test report. 
The humidity must not be controlled in the cold 
phases (temperature < 0℃), however it should 
not exceed 30 % rel. humidity. 
The chambers are loaded in the holding phase 
at 23℃ and 30 % rel. humidity. 


SMTC 5 400 005—2010（V1）  
2 
打印、拷贝即为非受控文件，请核查最新版本 
- Printed Copy is Uncontrolled – Check Issue is Current - 
4.1.2.1 A 方案（零件） 
一个循环（见图1）持续12 h，包括下列温
度和气候条件： 
——40 min  保持阶段  23℃，相对湿度
30％。 
——90 min  降温阶段  在相对湿度30％
下由23℃降温到－35℃。 
——60 min  保持阶段  －35℃，最高相
对湿度30％。 
——80 min  升温阶段  升温到50℃，相
对湿度80％。 
——120 min 保持阶段  50℃，相对湿度
80％。 
——30 min  升温阶段  升温到80℃，相
对湿度30％。 
——240 min 保持阶段  80℃，相对湿度
30％。 
——60 min  降温阶段  降温到23℃，相
对湿度30％。 
 
在升温到80℃、相对湿度30％阶段，空气
中实际含水量不得超过95 g/m
3。在试验汽车内
部零件时，任何时间零件表面都不得出现水珠。
4.1.2.1 Variant A (Single Parts) 
1 cycle (see also Diagram 1) takes 12 hours 
and includes the following temperature and 
climatic conditions: 
- 40 minutes Holding time at 23℃ and 30 % 
rel. humidity 
- 90 minutes Cooling-off phase from 23 to -35
℃ at 30 % rel. humidity 
- 60 minutes Holding time at -35℃ and max. 
30 % rel. humidity 
- 80 minutes Heating-up phase to 50℃ and 80 
% rel. humidity 
- 120 minutes Holding time at 50℃ and 80 % 
rel. humidity 
- 30 minutes Heating-up phase to 80℃ and 30 
% rel. humidity 
- 240 minutes Holding time at 80℃ and 30 % 
rel. humidity 
- 60 minutes Cooling-off phase to 23℃ and 30 
% rel. humidity 
The actual water content of the air must not 
exceed 95 g/m3 during the phase of heating up 
to 80℃, 30 % rel. humidity. At no time during 
testing of parts from the vehicle interior may 
the specimen parts exhibit signs of 
condensation. 
-40
-20
0
20
40
60
80
100
0
60
120
180
240
300
360
420
480
540
600
660
720
时间(分钟)/Time(min)
温度/Temperature(℃),相对湿度/Rel.
humidity(%)
温度/Temperature
相对湿度/Rel. humidity
相对湿度不要求/Rel. humidity, uncontrolled
图1 零件试验曲线图 
Figure 1: Single parts test diagram 
4.1.2.2 B 方案（整车，借助红外射线） 
一个循环（见图1）持续24 h，包括下列温
度和气候条件： 
——40 min  保持阶段  23℃，相对湿度
30％。 
——150 min 降温阶段  在相对湿度30％
4.1.2.2 Variant B (Complete Vehicle, with IR 
Radiator Support) 
1 cycle (see also Diagram 2) takes 24 hours 
and includes the following temperature and 
climatic conditions: 
- 60 minutes Holding time at 23℃ and 30 % 
rel humidity


SMTC 5 400 005—2010（V1）  
3 
打印、拷贝即为非受控文件，请核查最新版本 
- Printed Copy is Uncontrolled – Check Issue is Current - 
下由23℃降温到－35℃。 
——120 min 保持阶段  －35℃，最高相
对湿度30％。 
——150 min 升温阶段  升温到45℃，相
对湿度30％。 
——180 min 润湿阶段  在45℃下，相对
湿度上升到95％。 
——240 min 保持阶段  45℃，相对湿度
95％。 
——30 min  干燥阶段  调整温度到42
℃，相对湿度到30％。 
——450 min 保持阶段  42℃，相对湿度
30％。 
——60 min  降温阶段  降温到23℃，相
对湿度30％。 
rel. humidity 
- 150 minutes Cooling-off phase from 23 to -35
℃ at 30 % rel. humidity 
- 120 minutes Holding time at -35℃ and max. 
30 % rel. humidity 
- 150 minutes Heating-up phase to 45℃ and 
30 % rel. humidity 
- 180 minutes Moistening phase to 45℃ and 
95 % rel. humidity 
- 240 minutes Holding time at 45℃ and 95 % 
rel. humidity 
- 30 minutes Drying phase to 42℃ and 30 % 
rel. humidity 
- 450 minutes Holding time at 42℃ and 30 % 
rel. humidity 
- 60 minutes Cooling-off phase to 23℃ and 30 
% rel. humidity 
-40
-20
0
20
40
60
80
100
0
60
120
180
240
300
360
420
480
540
600
660
720
780
840
900
960
1020
1080
1140
1200
1260
1320
1380
1440
时间(分钟)/Time(min)
温度/Temperature(℃),相对湿度/Rel.
humidity(%)
温度/Temperature
相对湿度/Rel. humidity
相对湿度不要求/Rel. humidity, uncontrolled
图2 整车试验曲线图 
Figure 2: Complete vehicle test diagram 
装配或检修模拟气候室可利用23℃和相对
湿度30％的保持阶段。 
汽车在加热阶段（42℃，相对湿度30％）
可另外利用中波红外射线（在≤400nm紫外线范
围内无辐射成分）照射，这样车顶上和车门饰条
范围产生的外界温度可达90℃。汽车内部下列
部件和范围必须达到各车型露天暴晒所达到的
最高温度： 
——仪表板中间罩板上部 
——车门饰条 
——衣帽架/行李箱盖板 
——头部空间 
在升温和加湿阶段（由－35℃到45℃，相
对湿度由30％到95％）可以使用小功率设备均
The holding phase at 23℃ and 30 % rel. 
humidity can be used for loading the chambers 
or carrying out servicing work. 
The vehicle shall be irradiated with 
medium-wave infrared radiators (without 
radiation in the UV range 400 nm) during the 
heat phase (42℃, 30 % rel. humidity) such that 
an outside temperature of 90℃ is generated 
on the roof and in the vicinity of the door upper 
trims. The maximum temperatures established 
for the relevant vehicle type during open air 
weathering must be set for the following 
components / areas in the passenger 
compartment: 
- Dashboard, center top scoop 


SMTC 5 400 005—2010（V1）  
4 
打印、拷贝即为非受控文件，请核查最新版本 
- Printed Copy is Uncontrolled – Check Issue is Current - 
匀加热汽车和模拟气候室。 
- Door upper trims 
- Rear shelf / load compartment cover 
- Headroom 
The radiators can be used at a lower power 
setting during the heating-up phase and the 
moistening phase (-35 to 45℃; 30 to 95 % rel. 
humidity) to evenly heat the vehicle and the 
chambers.

File: 材料工程师/SMTC 5 400 005—2024（V4）.pdf.md
# SMTC 5 400 005—2024（V4）.pdf

 
© 上汽集团版权所有  秘密文件 注意保密 Copyright SAIC MOTOR Confidential 
SMTC 5 400 005－2024（V4） 
代替 SMTC 5 400 005－2021（V3） 
 
整车及零部件耐气候交变试验 
Vehicle and parts testing of resistance to environmental cycle test 
2024-03-26 发布/Issue                               2024-03-27 实施/Implementation 
 


  
 
SMTC 5 400 005—2024（V4） 
I 
© 上汽集团版权所有  秘密文件 注意保密 Copyright SAIC MOTOR Confidential 
 
前言Foreword 
为规范SMTC 整车及零部件耐气候交变试验
条件，特制定本标准。 
本标准是对SMTC 5 400 005—2021（V3）《汽
车零件耐气候交变试验》的修订,自本标准实施
之日起废除SMTC 5 400 005—2021（V3）。 
本标准与SMTC 5 400 005—2021（V3）相
比主要变化如下： 
——在第3.4.1 方法A 表1 的试验条件中，
明确了对受系统限制，10℃以下及零下35℃保
持阶段可不控制相对湿度的规定。 
请注意本文件的某些内容可能涉及专利，上
汽集团不承担识别这些专利的责任。 
当中英文产生疑义时，以中文为准。 
本标准由材料分标委提出。 
本标准由SMTC 技术标准化委员会批准。 
本标准由标准化工作组负责标准化审核及
归口管理。 
本标准起草部门：质量保证部。 
本标准主要起草人：黄涛、徐君。 
本标准于2010 年04 月13 日首次批准发布，
2010 年04 月14 日实施。本次为第三次修订。 
本版本所代替标准的历次版本发布情况为: 
——SMTC 5 400 005-2010（V1） 
——SMTC 5 400 005-2013（V2） 
——SMTC 5 400 005-2021（V3） 
 
The 
Standard 
is 
hereby 
formulated 
to 
standardize the Vehicle and parts testing of 
resistance to environmental cycle test. 
 
This standard is a revision for SMTC 5 400 005 
–2021 (V3). This standard will replace SMTC 5 
400 005–2021 (V3) from the implementation 
date. 
 
The main differences items compared with the 
previous version is described as follows: 
——In the test conditions of Table 1 of Method 
3.4.1, it is specified that relative humidity may 
not be controlled during the holding phase 
below 10 degrees Celsius and minus 35 
degrees Celsius due to system limitations.. 
 
Please note that some contents in this 
standard may relate to patent rights, which 
SAIC Motor shall not be held responsible for 
identifying any or all such patent rights. 
 
This standard is in Chinese and English. If in 
doubt, the Chinese version is the Master. 
 
This standard was proposed by material 
sub-committee. 
 
This standard was approved by the SMTC 
Technical Standardization Committee. 
 
The Standardization Work Team is responsible 
for the standardization approval and overall 
management of this standard. 
 
The drafting departments of this standard is: 
Quality Assurance Dept. 
 
The main drafters of this standard: Huang Tao, 
Xu Jun. 
 
This standard was first published on Apr. 13, 
2010 and implemented on Apr. 14, 2010. This 
standard is the third revision.  
 
The versions superseded by this standard: 
——SMTC 5 400 005-2010（V1） 
——SMTC 5 400 005-2013（V2） 
——SMTC 5 400 005-2021（V3） 


  
 
SMTC 5 400 005—2024（V4） 
1 
© 上汽集团版权所有  秘密文件 注意保密 Copyright SAIC MOTOR Confidential 
 
整车及零部件耐气候交变试验 
 
Vehicle parts testing of 
resistance to environmental 
cycle test 
1   范围Scope 
 
  
本标准规定了整车及零部件的耐气候交变
试验。 
本标准适用于通过温湿度的循环交变，对整
车及零部件进行评估。例如，裂纹、变形、合成
材料的分离等。 
 
 
The Standard stipulates the test method and 
procedure, of Vehicle parts testing of resistance 
to environmental cycle test. 
 
 
This standard applies to the behavior of vehicle 
and parts during environmental cycle stressing 
by means of cycling temperature and moisture 
shall 
be 
assessed 
here 
(e.g. 
cracks, 
deformation, 
separation 
of 
the 
composite 
material, etc.). 
2  要求Requirements 
 
   
按相应图纸，SMTC零件材料技术要求和/或
供需双方约定的要求。 
 
According to drawing, SMTC material technical 
requirements and/or requirements agreed by 
supplier and demander side. 
3  测试Test 
3.1 定义Definition 
 
  
通过箱内温湿度变化，检验整车及零部件在
经历各种恒定或交变的极端气候条件下所发生
的变化，评判出零件和材料的耐气候性能。测试
方法分为：方法A 和方法B。方法A 推荐应用于
整车及内外饰零件，方法B 推荐应用于整车及发
动机舱零件。 
 
According to the inside temperature and 
humidity conditions,  test the vehicle and  
parts of the changes in extreme weather 
conditions 
through 
various 
constant 
or 
alternating judge the weather resistance of the 
parts and materials. Test method: method A and 
method B. Method A is recommend for the 
vehicle, interior and exterior compartment. 
Method B is recommended for the vehicle and 
the engine compartment. 
3.2 测试设备Test equipment 
    高低温交变湿热试验箱。 
 
High and low temperature environmental cycle 
test chamber. 
3.2.1 量程范围Range 
  温度-40-150℃，湿度20-98%。 
 
Temperature -40-150℃, humidity 20-98%. 


  
 
SMTC 5 400 005—2024（V4） 
2 
© 上汽集团版权所有  秘密文件 注意保密 Copyright SAIC MOTOR Confidential 
 
3.2.2 精度Accuracy 
 
 
  温度精度:±2℃；温度波动度：±1℃ 
  温度均匀度：2℃ 
  湿度精度：±5%；湿度均匀度：5% 
  湿度波动度：±3% 
  平均升降温速率：≥1℃/min 
 
Temperature accuracy: ±  2 ℃;Temperature 
fluctuation: ± 1 ℃ 
Temperature uniformity: 2 ℃ 
Humidity accuracy: ± 5%; Humidity uniformity: 
5% 
Humidity fluctuation: ± 3% 
Average rate of temperature rise and fall: ≥ 
1 ℃ / min  
3.3 样品要求Sample request 
 
 
整车、单个零件或按照实际装配状态安装至
夹具、工装中的零部件进行测试。 
试验箱中的样品需按一定规则摆放，以不影
响样品耐候均匀为原则。 
 
The test shall be conducted for the whole 
vehicle, single part or parts installed in fixture 
and tooling according to actual assembly status. 
 
The samples in the test box should be placed 
according to certain rules, and the principle is 
not to affect the weathering conditions uniformity 
of the samples. 
3.4 方法Method 
 
 
3.4.1 方法A Method A 
    
一个循环（见表1）持续720 min（12 小时），
包括下列温度和气候条件： 
 
One cycle (see Table 1) lasts for 720 min (12 h) 
and comprises the following temperature and 
humidity profiles: 
表1 循环试验条件 
Table 1: Test cycle condition 
环境 
Environment 
阶段 
Phase 
时间 
Time（min） 
23℃，相对湿度30％ 
at 23℃ and 30 % rel. humidity 
保持阶段 
holding time 
40 
在相对湿度30％下由23℃降温到-35℃（如受系统限制，10℃以下即可不控制相对湿度） 
from 23 to -35℃ at 30 % rel. humidity(depending on the system, humidity regulation 
can also be suspended as of T < 10℃) 
降温阶段 
cooling phase 
90 
保持-35℃，不控制相对湿度 
at -35℃, air humidity remains uncontrolled 
保持阶段 
holding time 
60 
升温到50℃，相对湿度80％ 
to 50℃ and 80 % rel. humidity 
升温阶段 
heating phase 
80 
50℃，相对湿度80％ 
at 50℃ and 80 % rel. humidity 
保持阶段 
holding time 
120 
升温到80℃，相对湿度30％ 
to 80℃ and 30 % rel. humidity 
升温阶段 
heating phase 
30 
保持80℃，相对湿度30％ 
at 80℃ and 30 % rel. humidity 
保持阶段 
holding time 
240 
降温到23℃，湿度30％ 
to +23 ℃,and 30% rel. humidity 
降温阶段 
cooling phase 
60 


  
 
SMTC 5 400 005—2024（V4） 
3 
© 上汽集团版权所有  秘密文件 注意保密 Copyright SAIC MOTOR Confidential 
 
3.4.2 方法B Method B 
一个循环（见表2）持续720 min（12 小时），
包括下列温度和气候条件： 
 
One cycle (see Table 2) lasts for 720 min (12 
h) and comprises the following temperature 
and humidity profiles: 
表2 循环试验条件 
Table 2: Test cycle condition 
环境 
Environment 
阶段 
Phase 
时间 
Time（min） 
降温到-40℃，当温度为0℃时，相对湿度约30％（如受系统限制，10℃以下即可不
控制相对湿度）。当温度低于0℃，不再控制相对湿度。 
to -40℃, when freezing point is reached: approx. 30% rel.humidity (depending on 
the system, humidity regulation can also be suspended as of T < 10℃).The air 
humidity remains unregulated as of T < 0 ℃ 
降温阶段 
cooling phase 
60 
保持-40℃，不控制相对湿度 
at -40℃, air humidity remains uncontrolled, 
保持阶段 
holding time 
240 
升温到80℃，湿度上升到80％ 
to +80 °C and 80% rel. humidity 
升温阶段 
heating phase 
120 
保持80℃，相对湿度80％。 
at +80℃ and 80% rel. humidity 
保持阶段 
holding time 
240 
降温到23℃，湿度30％ 
to +23 ℃,and 30% rel. humidity 
降温阶段 
cooling phase 
60 
4  报告Report 
需要在报告和/或记录中体现以下的内容： 
a） 零件名称和零件号； 
b） 零件制造商； 
c） 试验日期； 
d） 试验条件及时间 
e） 设备名称及编号 
f） 有关样品和试验过程中的异常情况和
需要说明的内容或意见。 
 
The report should contain the following 
information: 
a) 
Part name and part number; 
b) 
Part supplier; 
c) 
Testing date; 
d) 
Test condition and time 
e) 
Equipment name and number 
f) 
Anomalies 
and 
other 
necessary 
instructions or comments  
 
5  修订信息Release and revisions 
 
 
No. 
标准编号/Standard No. 
起草人/Drafter 
主要修订内容/Revision information 
1 
SMTC 5 400 004-2010（V1） 
SMTC 5 400 005-2010（V1） 
赵崴Zhao Wei、胡仁其
Hu Renqi 
NA 
2 
SMTC 5 400 005-2013（V2） 
赵崴Zhao Wei、胡仁其
Hu Renqi 
1 范围Scope 
2 要求requirements 
3 测试Test 
 


  
 
SMTC 5 400 005—2024（V4） 
4 
© 上汽集团版权所有  秘密文件 注意保密 Copyright SAIC MOTOR Confidential 
 
No. 
标准编号/Standard No. 
起草人/Drafter 
主要修订内容/Revision information 
3 
SMTC 5 400 005-2021（V3） 
黄涛Huang Tao、邓家战
Deng Jiazhan 
标题Title 
1 范围Scope 
3.1 定义、3.2.2 精度、3.3 样品要求 
3.1 Definition, 3.2.2 Accuracy, 3.3 Sample 
request. 
4 
SMTC 5 400 005-2024（V4） 
黄涛Huang Tao、徐君 
Xu Jun 
在第3.4.1 方法A 表1 试验条件中，明确了对
受系统限制，10℃以下及零下35℃保持阶段可
不控制相对湿度的规定。 
In the test conditions of Table 1 of Method 
3.4.1, it is specified that relative humidity may 
not be controlled during the holding phase 
below 10 degrees Celsius and minus 35 
degrees Celsius due to system limitations.

File: 材料工程师/SMTC 5 400 006 非金属材料 干热气候下的光照试验Non-Metallic Materials Weathering in Dry, Hot Climate（100413）.pdf.md
# SMTC 5 400 006 非金属材料 干热气候下的光照试验Non-Metallic Materials Weathering in Dry, Hot Climate（100413）.pdf

 
 
上汽股份有限公司技术中心企业技术标准 
Enterprise  Technical  Standard  of  SAIC  Motor  Technical  Center 
SMTC
SMTC 5 400 006-2010（V1）
 
 
非金属材料 干热气候下的光照试验  
 
Non-Metallic Materials Weathering in Dry, Hot Climate 
 
 2010-04-13  发布/Issue 
 2010-04-14  实施/Implementation
上汽股份技术中心技术标准化委员会 
Technical Standardization Committee of  SAIC Motor Technical Center    发
布
Issue


SMTC 5 400 006-2010  
I 
打印、拷贝即为非受控文件，请核查最新版本 
- Printed Copy is Uncontrolled – Check Issue is Current - 
目    次 
 
前言Foreword......................................................................... II 
1  范围Scope.......................................................................... 1 
2  规范性引用文件Normative references................................................. 1 
3  要求requirements................................................................... 2 
4  试验方法Test method................................................................ 2 
4.1 原理Principle..................................................................... 2 
4.2 试验设备Test equipment............................................................ 2 
4.3 光照试验条件Weathering conditions................................................. 2 
4.4 试验样品Specime................................................................... 3 
4.5 光照试验Weathering test........................................................... 4 
4.6 试样的评定Evaluating the specimens................................................ 5 
4.7 试验报告Test report............................................................... 5 
 
 


SMTC 5 400 006-2010  
II 
打印、拷贝即为非受控文件，请核查最新版本 
- Printed Copy is Uncontrolled – Check Issue is Current - 
 前    言 
为规范SMTC 汽车零件非金属材料干热气
候下光照试验条件，特制定本标准。 
当中英文产生疑义时，以中文为准。 
本标准由材料分标委提出。 
本标准由SMTC 技术标准化委员会批准。
本标准由标准化工作组归口管理。 
本标准起草部门：车身部。 
本标准主要起草人为：何玉松  
本标准于2010 年4 月13 日首次批准发布，
2010 年4 月14 日实施。 
 
 
 
Foreword 
 
 
 
To specify the Non-Metallic Materials 
Weathering in Dry, Hot Climate, we issued the 
standard. 
This standard in Chinese and English 
have a doubt, the Chinese version should be 
criterion. 
This 
standard 
was 
proposed 
and 
approved by material sub-committee. 
This standard was approved by the SMTC 
Technical Standardization Committee. 
This standard is under the management of 
Standardization working team. 
The draft department of this standard: 
Body Dept. 
The main drafters of this standard: He 
yusong 
This standard was first published on 13th 
Apr 2010 and implemented on 14th Apr 2010. 
 


SMTC 5 400 006-2010  
1 
打印、拷贝即为非受控文件，请核查最新版本 
- Printed Copy is Uncontrolled – Check Issue is Current - 
非金属材料 
干热气候下的光照试验 
Non-Metallic Materials 
Weathering in Dry, Hot 
Climate 
1 范围 
本标准规定了评定塑料，橡胶以及可折叠车
顶织物等在经历日光照射后的老化行为（如颜
色，光泽的改变）的试验流程。  
该试验通过在人为的干热气候(如,卡拉哈
里,南非和亚利桑那州)下进行光照来完成。 
该试验用于对试样与标准产品的监控。 
 
 
 
 
注：在一些特定的应用上，老化标准可能还包括力学性
能或破裂的变化. 因这个原因, 除目视评定，颜色与光
泽度测试之外，还需要额外的试验来对此进行评定。这
些试验可能包括拉伸试验，冲击阻力试验， 硬度测试以
及金相微观等试验。 
 
1 
Scope 
This standard describes the procedure for 
testing the aging behavior (e.g., change in 
color and gloss) of plastics, elastomers and 
folding-top cloths that are subjected to weather 
and daylight. 
Testing is carried out by means of artificial 
weathering in a dry, hot climate (e.g., Kalahari, 
SouthAfrica and Arizona). 
The test is used for sample and standard 
production monitoring. 
 
NOTE: For certain applications, the aging criteria 
may consist of changes in the mechanical properties 
or cracking. For this reason, additional tests may be 
required along with the visual evaluation and color and 
glossiness measurements. These tests may include 
tensile tests, determination of impact resistance, 
determination of hardness and microscopic 
examinations, for example. 
2 规范性引用文件 
下列文件中的条款通过本标准的引用而成
为本标准的条款。凡是注日期的引用文件，其随
后所有的修改单（不包括勘误的内容）或修订版
均不适用于本标准，然而，鼓励根据本标准达成
协议的各方研究是否可使用这些文件的最新版
本。凡是不注日期的引用文件，其最新版本适用
于本标准。 
 
DIN 6167     纯白色或无色材料黄色的描述 
 
 
DIN 6174    彩色坐标的色度评定和色彩差异 
的评定依照近似的CIELAB 均匀色度空间 
 
 
 
DIN 53236   材料颜色的测试;测量条件和涂装
的色彩差异测量评定, 类似的塑料件和涂层 
 
 
 
 
DIN 67530    反射计作为塑料件和涂装的平
面光泽评定的一种方法 
 
 
2 
Normative references 
The following normative documents 
contain provision which, through reference in 
this text, constitute provisions of this standard. 
For dated reference, subsequent amendments 
to, or revisions of, any of these publications do 
not apply (exclude the correction), but parties 
to agreements based on this standard are 
encouraged to investigate the possibility of 
applying the most recent editions of the 
standards. For undated references, the latest 
edition of the normative document referred to 
applies. 
 
DIN 6167   Description of Yellowness of  
Near-White or Near-Colourless Materials. 
 
DIN 6174   Colorimetric Evaluation of  
Colour Coordinates and Colour Differences 
according to the Approximately Uniform  
CIELAB Colour Space. 
 
DIN 53236  Testing of Colouring Materials; 
Conditions of Measurement and Evaluation 
for the Determination of Colour Differences 
for Paint Coatings, Similar Coatings and  
Plastics. 
 
DIN 67530  Reflectometer as a Means for 
Gloss Assessment of Plane Surfaces of  
Paint Coatings and Plastics. 
 


SMTC 5 400 006-2010  
2 
打印、拷贝即为非受控文件，请核查最新版本 
- Printed Copy is Uncontrolled – Check Issue is Current - 
DIN EN 20105-A02  纺织品–颜色牢固性的测 
试–A02 部分: 变色灰度级的评定  
 
 
DIN EN ISO 105-A01 纺织品–颜色牢固性的测
试–A01 部分: 常规原理测定 
 
 
DIN EN ISO 4628-1  涂料和清漆–涂层退化的
评定–缺陷数量和尺寸的名称，以及在外表面上
的光亮度的统一变化–第1 部分: 常规介绍和系
统的名称 
 
 
 
DIN EN ISO 4892-2  塑料体–对实验室光源的
曝光方法–第2 部分: 氙弧光灯 
 
DIN EN ISO 11341   涂料和清漆–人造大气曝
露试验和人造辐射的曝光–对氙弧光灯的辐射 
过滤后的曝光 
 
DIN EN 20105-A02  Textiles – Tests for  
Colour Fastness – Part A02: Grey Scale for 
Assessing Change in Colour. 
 
DIN EN ISO 105-A01 Textiles – Tests for  
Colour Fastness – Part A01: General  
Principles of Testing. 
 
DIN EN ISO 4628-1   Paints and Varnishes 
– 
Evaluation of Degradation of Coatings – 
Designation of Quantity and Size of  
Defects, and of Intensity of Uniform Changes 
in Appearance – Part 1: General Introduction 
and Designation System. 
 
DIN EN ISO 4892-2   Plastics – Methods of 
Exposure to Laboratory Light Sources – Part 
2: Xenon-Arc Lamps. 
 
DIN EN ISO 11341   Paints and Varnishes 
– 
Artificial Weathering and Exposure to  
Artificial Radiation– Exposure to Filtered 
Xenon-Arc Radiation. 
3 要求 
3 
Requirements 
试验所需要的年周期以及与本试验标准之
间的偏差，视零部件所处的位置或材料将在供货
技术要求，本公司的标准和图样上予以陈述。 
The number of required year cycles, as 
well as deviations from this test standard, 
are set out in the Technical Supply 
Specifications, SAIC Motor standards and 
drawings depending on the component 
position or material. 
4 试验方法 
4 
Test method 
4.1 原理 
采用氙弧光灯对试样进行照射。滤光器应使
氙弧光灯发射的紫外线和可见光光谱可对试样
进行球面辐射。 
试验设备参照DIN EN ISO 4892-2 和 DIN 
EN ISO 11341。 
试验条件为紫外线平均波长在(300 至
385) nm 的干热气候地带, 如卡拉哈里, 南非和
亚利桑那州。试验周期为一年。 
4.1  Principle 
Specimens are irradiated using Xenon 
arc light. Filters shall be used to adapt the 
Xenon arc light to the global irradiation with 
its spectral distribution of ultraviolet and 
visible radiation. 
Testing is performed in equipment 
according to DIN EN ISO 4892-2 and DIN 
EN ISO 11341. 
The test conditions each describe a year 
cycle, referred to the average dose of UV 
radiation of (300 to 385) nm in dry heat 
climate zones, e.g., Kalahari, South Africa 
and Arizona. 
4.2 试验设备 
光照试验设备的辐射强度应能逐步增强且
易于控制。为了确保供应商和客户的试验结果具
有可比性，用于试验的设备必须经本公司职能实
验室同意并认可。 
 
4.2 Test equipment 
Weathering equipment with which the 
increased intensity of irradiation can be 
achieved and controlled shall be used. To 
ensure that the test results of the suppliers 
and purchaser are comparable,the make to 
be used for the test must be agreed with the 
responsible laboratory of the SAIC Motor. 
4.3 光照试验条件 
4.3 Weathering conditions 


SMTC 5 400 006-2010  
3 
打印、拷贝即为非受控文件，请核查最新版本 
- Printed Copy is Uncontrolled – Check Issue is Current - 
为保持试验温度一致，推荐将试验设备安装
在可保持恒温的试验室内。具体试验条件见表
1。 
 
 
See Table 1. In order to comply with the 
test temperatures, it is recommended to set 
up the test equipment in a test room that is 
kept at a constant temperature. 
表1/Table 1 
 
试验设备make 
Weather 
O-meter 
Ci 3000 
Xenotest
1200 CPS
Xenotest 
alpha 
Beta 
LM 
Ci 4000 
Suntest 
XXL+ 
Q-Panel
滤光器 
Filter 
Pyrex S/ 
Pyrex S  
可根据生
产商的技
术规范替
换 
Replace 
according 
to 
manufact
urer's 
specificati
ons 
3UV-Spezi
al Suprax 
可根据生
产商的技
术规范替
换 
Replace 
according 
to   
manufactu
rer's 
specificati
ons 
Xenochrom 300 
可根据生产商的技
术规范替换  
Replace according 
to manufacturer's 
specifications 
Pyrex S  
/ PyrexS可
根据生产商
技术规范的
Replace 
according 
to 
manufactur
er's 
specificatio
ns 
涂上一层
石英的滤
光器和  
300 nm  
日光滤光
器Coated 
quartz 
filter 
and 300 
nm 
daylight 
filter 
日光滤光
器
Daylight 
filter 
试样的旋转
specimen rotation 
只允许非
交变模式
Only 
non-turni
ng mode 
is 
possible 
非交变模式Non-turning mode 
非交变模式
Non-turning 
mode 
交变模式
Flatbed 
equipme
nt  
交变模式
Flatbed 
equipmen
t 
布莱克标准温度
Black standard 
temperature(°C) 
902 
干的状态下的试样
室温度  
Specimen 
chamber 
temperature in 
the dry phase 
(°C) 
502 
相对湿度Relative 
humidity (%) 
2010 
辐射强度Intensity 
of irradiation 
(W/m²)(nm) 
0.6 
340 
75 
300～400 
试验时间（近似值）
Test duration 
(approximate 
value)（h） 
1 500 
大约Approx.1 500 
辐射量(一年为周
期) Irradiation 
dose(1 year 
cycle) (MJ/m²) 
3.2 
400 
4.4 试验样品 
4.4 Specimen 
4.4.1 
试样制备 
试样应选取零件具有代表性的区域或标准
生产条件下制造的样片。试样应尽量保持平整。
只要整个零部件尺寸不超过试验设备试样台的
尺寸均可进行测试。但必须保证试样台上面向辐
射光照射方向的试样表面凸出不能超过10 mm 
4.4.1 
Specimen preparation 
The specimens shall be taken from a 
representative portion of the finished part to 
be tested or of specimen sheets 
manufactured under standard production 
conditions. They shall be as flat as possible.
As long as the apparatus-dependent 
specimen carrier size is not exceeded, 
complete components may be tested


SMTC 5 400 006-2010  
4 
打印、拷贝即为非受控文件，请核查最新版本 
- Printed Copy is Uncontrolled – Check Issue is Current - 
( 对于Xenotest alpha设备不能超过5mm)。试样
应在试样台上受到保护，一半以上的试样表面应
被金属膜片覆盖。 
为测试力学性能的变化。如，通过拉伸试样
和冲击阻力试验。试样应按照各自的试验程序或
标准上的定义制备。 
 
complete components may be tested. 
However, it is important to ensure that the 
surface to be tested does not project more 
than 10 mm (or 5 mm in the case of the 
Xenotest alpha) over the specimen carrier 
plane toward the source of the irradiation.  
The specimen shall be secured on the  
specimen carrier. One half of the specimen's 
surface shall be covered with a sheet metal 
mask. 
In order to test the change in 
mechanical properties, e.g., by means of 
tensile tests and determination of the impact 
resistance, the specimens shall be made in 
a size that is required for the respective test 
procedure or that is prescribed in standards.
4.4.2 
试样尺寸 
样品尺寸应与原始样品台夹具的最大测试
面积一致。 因此，可用以下尺寸： 
 
Xenotest 1200 CPS          (175×60) mm 
Xenotest alpha              (140×40) mm 
Weather-O-meter Ci 3 000, Ci4000            
(145×45) mm 
Beta LM                    (350×80) mm 
Suntest XXL+               (135×45) mm 
Q-Panel                    (135×45) mm 
 
选择的样品的尺寸应足够大，以确保能使用
指定的程序来完成正确的评定。 
 
4.4.2 
Specimen size 
The specimen size is in accordance with 
the maximum clampable test surfaces in the 
original specimen carriers. Thus, the 
following would apply: 
 
Xenotest 1200 CPS    (175 x 60) mm 
Xenotest alpha        (140 x 40) mm 
Weather-O-meter Ci 3000, Ci4000      
(145 x 45) mm 
Beta LM              (350 x 80) mm 
Suntest XXL+         (135 x 45) mm 
Q-Panel              (135 x 45) mm 
 
The selected specimen size shall be 
sufficiently large to ensure that proper 
evaluation can be performed with the 
designated procedures. 
4.4.3 
试样台 
仅适用于 Xenotest 1200 CPS：为使试样
台三个平面均获得均匀的辐射强度，倾向于采用
不能旋转的试样台 。 
对Suntest XXL+ 和 Q-Panel Xenotest 设
备，应采用能每200小时按顺时针旋转的试样架，
以确保试验获得均匀的光照。 
4.4.3 
 Specimen carriers 
Only for Xenotest 1200 CPS: Bent 
non-turning carriers shall be used in order to 
achieve an even intensity of irradiation over 
all three specimen carrier planes. 
For the Suntest XXL+ and Q-Panel 
Xenotest equipment types, it shall be 
ensured that the specimenframes are 
rotated clockwise every 200 h in order to 
achieve uniform weathering of the 
specimens. 
4.5 光照试验 
4.5 Weathering test 
4.5.1 
滤光器的清洗 
过滤系统应定期的检查与清洗。 
4.5.1 
Cleaning the filters 
The filter systems shall be checked and 
cleaned at regular intervals. 
4.5.2 
辐照器的替换 
对于不可调整型设备，辐照器的最长操作时
间为1 500h。但是，可调整型设备的操作时间可
4.5.2 
Replacing the irradiator 
The maximum operating time of the 
irradiator for non-adjustable equipment types 
is 1 500 h. However, the operating time for 


SMTC 5 400 006-2010  
5 
打印、拷贝即为非受控文件，请核查最新版本 
- Printed Copy is Uncontrolled – Check Issue is Current - 
延长至设备的可控极限。 
adjustable equipment types may be 
extended up to the control limit. 
4.5.3 
光照周期 
按照表1中规定，当达到某一试验周期(时
间)/辐射量后，光照周期结束。为确保获得均匀
的辐射强度,应使用Atlas生产的Xenocal设备每
周检查一次。Q-Panel设备，应采用合适的传感
器进行检查。 
4.5.3 
Weathering cycle 
The end point of a weathering cycle is 
achieved after a certain test duration 
(time)/irradiation dose, as specified in Table 
1. To ensure even intensity of irradiation, this 
shall be checked weekly withthe Xenocal 
made by Atlas. In the Q-Panel equipment, 
this is checked with appropriate sensors. 
 
4.6 试样的评定 
4.6 Evaluating the specimens 
4.6.1 
目视评定 
颜色与光泽上的变化，通过与先前覆盖的表
面或一个未经光照的参考试样进行对比，根据
DIN EN 20105-A02 采用灰度级评定 “颜色上
的变化”。在照明条件下根据 DIN EN ISO 
105-A01 评定或间接的照明下，通过几位具有经
验但普通视力的专家进行评定 (至少2 位)。 
并不需要根据DIN EN ISO 4628-1 中所描
述的测试方法来评定发生的变化。 
 
4.6.1 
Visual evaluation 
Changes in color and gloss shall be 
compared against the previously covered 
surface or an unexposed reference 
specimen with the gray scale to evaluate the 
“change in color” according to DIN EN 
20105-A02 under lighting according to DIN 
EN ISO 105-A01 or indirect daylight by 
several proficient normal-sighted people (at 
least two). 
Changes that need not be evaluated by 
means of measurements are described 
according to DIN EN ISO 4628-1. 
4.6.2 
色度的评定 
除了目视评定之外, 应根据DIN 53236定义
的流程，根据CIELAB  (DIN 6174)定义的分光
光度计进行除光泽度值外其他色度的评定。 
在必要时，应根据DIN EN 20105-A02将试
验结果转换为灰度级。根据DIN 6167进行泛黄
至黄的评定。 
对于单一颜色和同质表面，至少使用三种测
量法以取平均值。对于多种颜色，结构或非均质
的试样，应增加测量的方法来获得平均值。 
 
4.6.2 
Colorimetric evaluation 
In addition to the visual evaluation, a 
colorimetric evaluation using a 
spectrophotometer according to CIELAB 
(DIN 6174), excluding the gloss value, shall 
be conducted according to a procedure 
specified in DIN 53236.  
If required, the result shall be converted 
to gray-scale levels according to DIN EN 
20105-A02, and for yellowing to yellow 
values according to DIN 6167. 
For single-color and homogenous 
surfaces, at least three measurements shall 
be averaged. For multicolored, structured or 
anisotropically scattering specimens, the 
number of measurements to be averaged 
shall be increased. 
4.6.3 
光泽的评定 
光泽可根据DIN 67530 通过反射计值进行
评定。 光照后的光泽改变采用%表示。 
4.6.3 
Evaluation of gloss 
Gloss shall be measured as a 
reflectometer value according to DIN 67530, 
and the change after weathering shall be 
expressed in %. 
4.7 试验报告 
若是相应的技术供货条件/本公司标准/图样
所必须的, 与本试验标准有关的以下信息应在
试验报告中指定出来： 
a) 试验设备。 
b) 总的试验周期。  
c) 颜色变化: 灰度级/dE/dL/da/db。  
d) 任何颜色的改变。 
4.7 Test report 
If required in the corresponding 
Technical Supply Specification/SAIC Motor 
standard/drawing, the following information 
shall be specified in the test report with 
reference to this test standard: 
a) Test equipment 
b) Total test duration 
c) Color change: gray-scale 


SMTC 5 400 006-2010  
6 
打印、拷贝即为非受控文件，请核查最新版本 
- Printed Copy is Uncontrolled – Check Issue is Current - 
e) 根据DIN 6167 评定的黄色值。  
f ) 光泽的变化。 
g) 额外的观测报告和变化，比如裂纹，污
点，渗出物，粉化等。  
h) 任何与本试验规范有偏差，但取得一致
意见的条件。 
level/dE/dL/da/db 
d) Any color shift 
e) Yellow value according to DIN 6167 
f) Change in gloss 
g) Additional observations and changes 
such as cracks, spotting, exudations, 
chalking, etc. 
h) Any agreed upon conditions that deviate 
from this Test Specification.
