Repository: kujaxr/obsidian-vault

File: 材料工程师/SMTC 5 400 007 非金属材料 湿热气候下的光照试验Non-Metallic Materials Weathering in Moist, Hot Climate（100413）.pdf.md
# SMTC 5 400 007 非金属材料 湿热气候下的光照试验Non-Metallic Materials Weathering in Moist, Hot Climate（100413）.pdf

 
 
上汽股份有限公司技术中心企业技术标准 
Enterprise  Technical  Standard  of  SAIC  Motor  Technical  Center 
SMTC
SMTC 5 400 007-2010（V1）
 
 
非金属材料 湿热气候下的光照试验  
 
Non-Metallic Materials Weathering in Moist, Hot Climate
 
 2010-04-13  发布/Issue 
 2010-04-14  实施/Implementation
上汽股份技术中心技术标准化委员会 
Technical Standardization Committee of  SAIC Motor Technical Center    发
布
Issue


SMTC 5 400 007-2010  
I 
打印、拷贝即为非受控文件，请核查最新版本 
- Printed Copy is Uncontrolled – Check Issue is Current - 
目    次 
 
前言Foreword .....................................................................................................................................II 
1 范围Scope ......................................................................................................................................1 
2 规范性引用文件Normative references.............................................................................................1 
3 要求requirements............................................................................................................................2 
4 试验方法Test method......................................................................................................................2 
4.1 原理Principle.................................................................................................................................2 
4.2 试验设备Test equipment ...............................................................................................................2 
4.3 光照试验条件Weathering conditions.............................................................................................2 
4.4 试验样品Specime..........................................................................................................................3 
4.5 光照试验Weathering test ..............................................................................................................4 
4.6 试样的评定Evaluating the specimens ...........................................................................................5 
4.7 试验报告Test report ......................................................................................................................6 
 
 


SMTC 5 400 007-2010  
II 
打印、拷贝即为非受控文件，请核查最新版本 
- Printed Copy is Uncontrolled – Check Issue is Current - 
 前    言 
为规范SMTC 汽车零件非金属材料湿热气
候下的光照试验，特制定本标准。 
当中英文产生疑义时，以中文为准。 
本标准由材料分标委提出。 
本标准由SMTC 技术标准化委员会批准。
本标准由标准化工作组归口管理。 
本标准起草部门：车身部。 
本标准主要起草人为：何玉松  
本标准于2010 年4 月13 日首次批准发布，
2010 年4 月14 日实施。 
 
 
 
Foreword 
 
 
To specify the Non-Metallic Materials 
Weathering in Moist, Hot Climate, we issued 
the standard. 
This standard in Chinese and English 
have a doubt, the Chinese version should be 
criterion. 
This 
standard 
was 
proposed 
and 
approved 
by 
Technical 
Committee 
of 
Standardization of SAIC Motor Technical 
Center. 
This standard is under the management of 
Standardization working team. 
The draft department of this standard: 
Body Dept. 
The main drafters of this standard: He 
yusong. 
This standard was first published on 13th 
Apr 2010 and implemented on 14th Apr 2010. 
 


SMTC 5 400 007-2010  
1 
打印、拷贝即为非受控文件，请核查最新版本 
- Printed Copy is Uncontrolled – Check Issue is Current - 
非金属材料 
湿热气候下的光照试验 
Non-Metallic Materials 
Weathering in Moist, Hot 
Climate 
1 范围 
本标准规定了评定塑料，橡胶，可折叠车顶织
物，喷涂油漆以及类似涂层等在经历日光照射后老
化行为（如颜色，光泽的改变）的试验流程。  
该试验通过在人为的湿热气候(如佛罗里达) 
下进行光照来完成。 
该试验用于对试样与标准产品的监控。 
 
 
 
 
注: 在一些特定的应用上，老化标准可能还包括力学性能或
破裂的变化. 因这个原因, 除目视评定，颜色与光泽度测试
之外，还需要额外的试验来对此进行评定。这些试验可能
包括拉伸试验，冲击阻力试验， 硬度测试以及金相微观等
试验。 
 
1 
Scope 
This standard describes the procedure for 
testing the aging behavior (e.g., change in color 
and gloss) of plastics, elastomers and folding-top 
cloths as well as paintwork and similar coatings 
that are subjected to weather and daylight. Testing 
is carried out by means of artificial weathering in a 
moist hot climate (e.g., Florida). 
The test is used for sample and standard 
production monitoring. 
 
NOTE: For certain applications, the aging criteria may 
consist of changes in the mechanical properties or cracking. 
For this reason, additional tests may be required along with 
the visual evaluation and color and glossiness measurements. 
These tests may include tensile tests, determination of impact 
resistance, determination of hardness and microscopic 
examinations, for example. 
2 规范性引用文件 
下列文件中的条款通过本标准的引用而成为
本标准的条款。凡是注日期的引用文件，其随后所
有的修改单（不包括勘误的内容）或修订版均不适
用于本标准，然而，鼓励根据本标准达成协议的各
方研究是否可使用这些文件的最新版本。凡是不注
日期的引用文件，其最新版本适用于本标准。 
 
 
 
 
SMTC 30513    汽车用油漆涂层的色度评价 
 
 
DIN 6167     纯白色或无色材料黄色的描述 
 
 
DIN 6174     彩色坐标的色度评定和色彩差 
异的评定依照近似的CIELAB 均匀色度空间 
 
 
DIN 53230    油漆，清漆以及类似涂层材料 
的测试，测试评估的方法 
 
 
DIN 67530    反射计作为塑料件和涂装的 
平面光泽评定的一种方法 
 
 
DIN EN 20105-A02  纺织品–颜色牢固性的测试
–A02 部分: 变色灰度级的评定  
 
2 
Normative references 
The following normative documents 
contain provision which, through reference in this 
text, constitute provisions of this standard. For dated 
reference, subsequent amendments to, or revisions 
of, any of these publications do not apply (exclude 
the correction), but parties to agreements based on 
this standard are encouraged to investigate the 
possibility of applying the most recent editions of the 
standards. For undated references, the latest edition 
of the normative document referred to applies. 
 
SMTC30513   Colorimetric Evaluation of 
Automobile Paint Coatings 
 
DIN 6167   Description of Yellowness of 
Near-White or Near-Colourless Materials 
 
DIN 6174  Colorimetric Evaluation of Colour 
Coordinates and Colour Differences according to 
the Approximately Uniform CIELAB Colour Space 
 
DIN 53230  Testing of Paints, Varnishesand 
Similar Coating Materials, Scheme for the 
Evaluation of Tests 
 
DIN 67530   Reflectometer as a Means for Gloss 
Assessment of Plane Surfaces of Paint Coatings 
and Plastics 
 
DIN EN 20105-A02   Textiles – Tests for Colour 
Fastness – Part A02: Grey Scale for Assessing 
Change in Colour  


SMTC 5 400 007-2010  
2 
打印、拷贝即为非受控文件，请核查最新版本 
- Printed Copy is Uncontrolled – Check Issue is Current - 
 
DIN EN ISO 105-A01 纺织品–颜色牢固性 
的测试–A01部分: 常规原理测定 
 
 
DIN EN ISO 4892-2  塑料体–对实验室光源的曝
光方法–第2 部分: 氙弧光灯 
 
 
DIN EN ISO 11341  涂料和清漆–人造大气 
曝露试验和人造辐射的曝光–对氙弧光灯的 
辐射过滤后的曝光 
 
 
DIN EN ISO 105-A01  Textiles – Tests for  
Colour Fastness – Part A01: General  
Principles of Testing 
 
DIN EN ISO 4892-2  Plastics – Methods of 
Exposure to Laboratory Light Sources – Part 2: 
Xenon-Arc Lamps 
 
DIN EN ISO 11341 Paints and Varnishes – 
Artificial Weathering and Exposure to Artificial 
Radiation– 
Exposure 
to 
Filtered 
Xenon-Arc 
Radiation 
 
3 要求 
3 
requirements 
试验所需要的年周期以及与本试验标准之间
的偏差，视零部件所处的位置或材料将在供货技术
要求、本公司的标准和图样上予以陈述。 
The number of required year cycles, as well as 
deviations from this test standard,are set out in the 
Technical Supply Specifications, SAIC Motor 
standards and drawings depending on the 
component position or material. 
4 试验方法 
4 
Test method 
4.1 原理 
采用氙弧光灯对试样进行照射，并定期使试
样保持潮湿。滤光器应使氙弧光灯发射的紫外线
和可见光光谱可对试样进行球面辐射。 
试验设备参照DIN EN ISO 4892-2 和 DIN 
EN ISO 11341 
试验条件为紫外线平均波长 在(300 至
385) nm 的湿热气候地带, 如佛罗里达。试验周
期为一年。 
4.1  Principle 
Specimens shall be irradiated using Xenon arc 
light and periodically moistened. Filters shall be 
used to adapt the Xenon arc light to the global 
radiation with its spectral distribution of ultraviolet 
and visible radiation. 
Testing shall be performed in devices 
according to DIN EN ISO 4892-2 and DIN EN ISO 
11341. 
The test conditions each describe a year 
cycle, referred to the average dose of UV radiation 
of (300 to 385) nm in moist, hot climate zones, e.g., 
Florida. 
4.2 试验设备 
根据DIN EN ISO 4892-2 与 DIN EN ISO 
11341 进行试验设备选择。为了确保供应商和客
户的试验结果具有可比性，用于试验的设备必须经
本公司职能实验室同意并认可。 
 
4.2 Test equipment 
Equipment according to DIN EN ISO 4892-2 
and DIN EN ISO 11341 shall be used. To ensure 
that the test results of the suppliers and purchaser 
are comparable, the make to be used for the test 
must be agreed with the responsible laboratory of 
the SAIC Motor. 
4.3 光照试验条件 
为保持试验温度一致，特别是布莱克标准温
度，有必要保持试验室恒温或为试验设备连接一个
冷却单元。具体试验条件见表1。 
4.3 Weathering conditions 
See Table 1. To comply with the test 
temperatures and, in particular, the black standard 
temperatures, it may be necessary to keep the 
laboratory space at a constant temperature or to 
connect a cooling unit to the test equipment. 


SMTC 5 400 007-2010  
3 
打印、拷贝即为非受控文件，请核查最新版本 
- Printed Copy is Uncontrolled – Check Issue is Current - 
表1/Table 1 
试验设备
make 
Xenotest 
1200 CPS 
Xenotest 
alpha  
Xenotest 
Beta LM 
Weather-O-Meter 
Ci 3000 
Ci 4000 
Ci 5000 
Suntest 
XXL+ 
Q-Panel 
滤光器 
Filter 
3 UV- 
Spezial Suprax  
可根据生产商的
技术规范替换
Replace 
according to 
manufacturer's 
specifications 
Xenochrom 300可
根据生产商的技术
规范替换Replace 
according to 
manufacturer's 
specifications 
Pyrex S / PyrexS 
可根据生产 
商技术规范的
Replace according to
manufacturer's 
specifications 
涂上一层石
英与300 nm 
日光滤光器
Coated 
quartz filter 
and 300 nm 
daylight 
filter 
涂上一层石英
与300 nm 日光
滤光器Coated 
quartz filter and 
300 nm 
daylight 
filter 
雨天周期
Rain cycle 
102：18 
试样的旋转
Specimen 
rotation 
   非交变模式Non-turning mode 
交变模式 Flatbed equipment 
布莱克标准
温度Black 
standard 
temperature 
(°C) 
65±2 
干燥状态下
试样的温度
Specimen 
chamber 
temperature 
in the dry 
phase (°C) 
35～45 
干燥状态下
相对湿度
Relative 
humidity in 
the 
dry phase 
(%) 
60～80 
辐射强度
Intensity of 
irradiation  
(W/m²) 
(nm) 
(受控) 
60 
300～340 
(受控) 
0.5 
340 
300～400 
试验时间 
（近似值）
Test duration 
(approximate 
value)（h） 
1 600 
辐射量 
(一年为周期) 
Irradiation 
dose(1 year 
cycle) 
(MJ/m²) 
350 
2.9 
350 
4.4 试验样品 
4.4 Specimen 
4.4.1 
试样制备 
试样应选取零件具有代表性的区域或标
准生产条件下制造的样片。试样应尽量保持平
整。只要整个零部件尺寸不超过试验设备试样
台的尺寸均可进行测试。但必须保证试样台上
面向辐射光照射方向的试样表面凸出不能超
4.4.1 
Specimen preparation 
The specimens shall be taken from a 
representative portion of the finished part to 
be tested or of specimen sheets 
manufactured under standard production 
conditions. They shall be as flat as possible.
As long as the apparatus-dependent 
specimen carrier size is not exceeded, 


SMTC 5 400 007-2010  
4 
打印、拷贝即为非受控文件，请核查最新版本 
- Printed Copy is Uncontrolled – Check Issue is Current - 
面向辐射光照射方向的试样表面凸出不能超
过10mm。试样应在试样台上受到保护，一半
以上的试样表面应被金属膜片覆盖。 
为测试力学性能的变化,。如，通过拉伸
试样和冲击阻力测试。如，通过拉伸试样和冲
击阻力试验。试样应按照各自的试验程序或标
准上的定义制备。 
喷涂油漆以及类似的涂层应采用最底层
进行试验。 
对于油漆材料的试验，应采用标准生产
条件（应用方法，烘干方法以及涂层厚度）下
生产的涂层试样。 
complete components may also be tested. 
However, it is important to ensure that the 
surface to be tested does not project more 
than 10 mm over the specimen carrier plane. 
The specimen shall be secured on the 
specimen carrier. One half of the specimen's 
surface shall be covered with a sheet metal 
mask. 
In order to test the change in 
mechanical properties, e.g., by means of 
tensile tests and determination of the impact 
resistance, the specimens shall be made in 
a size that is required for the respective 
test procedure or that is prescribed in 
standards. 
Paintwork and similar coatings shall be 
tested always on the substrate to be used. 
For the test of paint materials, sample 
coatings shall be produced under  
standard production conditions (application 
method, drying method, and coating  
thickness). 
4.4.2 
试样尺寸 
样品尺寸应与原始样品台夹具的最大测试
面积一致。 因此，可用以下尺寸： 
 
Xenotest 1200 CPS          (175×60) mm 
Xenotest alpha              (140×40) mm 
Weather-O-meter Ci 3000    (130×45) mm 
Weather-O-meter Ci 3000 and Ci4000         
(1450×70) mm
Suntest XXL+               (135×45) mm 
Q-Panel                    (135×45) mm 
 
选择的样品的尺寸应足够大，以确保能使用
指定的程序来完成正确的评定。 
 
4.4.2 
Specimen size 
The specimen size shall be in 
accordance with the maximum clampable 
test surfaces in the original specimen 
carriers. Thus, the following would apply: 
 
Xenotest 1200 CPS      (175 x 60) mm 
 
Xenotest alpha          (140 x 40) mm 
 
Weather-O-meter Ci 3000  (130 x 45) mm 
 
Weather-O-meter Ci 3000, Ci4000  
(1450 x 70) mm 
 
Suntest XXL+           (135 x 45) mm 
 
Q-Panel                (135 x 45) mm 
 
The selected specimen size shall be 
sufficiently large to ensure that proper 
evaluation can be performed with the 
designated procedures. 
4.4.3 
试样台 
仅适用于 Xenotest 1200 CPS：为使试样
台三个平面均获得均匀的辐射强度，倾向于采用
不能旋转的试样台。 
对Suntest XXL+ 和 Q-Panel Xenotest 设
备，应采用能每200小时按顺时针旋转的试样架，
以确保试验获得均匀的光照。 
4.4.3 
 Specimen carriers 
Only for Xenotest 1200 CPS: Bent 
non-turning carriers shall be used in order to 
achieve an even intensity of irradiation over 
all three specimen carrier planes. 
For the Suntest XXL+ and Q-Panel 
Xenotest equipment types, it shall be 
ensured that the specimenframes are rota- 
ted clockwise every 200 h in order to achieve 
uniform weathering of the specimens. 


SMTC 5 400 007-2010  
5 
打印、拷贝即为非受控文件，请核查最新版本 
- Printed Copy is Uncontrolled – Check Issue is Current - 
4.5 光照试验 
4.5 Weathering test 
4.5.1 
滤光器的清洗 
过滤系统应定期的检查与清洗。 
4.5.1 
Cleaning the filters 
The filter systems shall be checked and 
cleaned at regular intervals. 
4.5.2 
辐照器的替换 
对于不可调整型设备，辐照器的最长操作时
间为1 500h。但是，可调整型设备的操作时间可
延长至设备的可控极限。 
 
4.5.2 
Replacing the irradiator 
The maximum operating time of the 
irradiator for non-adjustable equipment types 
is 1 500 h. However, the operating time for 
adjustable equipment types may be 
extended up to the control limit. 
4.5.3 
喷射水 
为避免试样沉积而导致评定变得复杂，应采
用电导率≦0,2μS，蒸发残渣＜1 ppm的蒸馏水
或去离子水以及不含硅酸盐的水对试样进行冲
洗。 
 
4.5.3 
Spray water 
To avoid deposits on the specimen, 
which can complicate the evaluation, 
distilled or deionized, silicate-free water with 
a conductance of ≦0,2 μS and an 
evaporation residue of < 1 ppm shall be 
used. 
4.5.4 
光照周期 
在经过规定试验后（推荐值见表1），当达
到规定的UV辐射强度/辐射量后, 大气暴露周期
结束。为确保获得均匀的辐射强度,应使用Atlas
生产的Xenocal设备，每周检查一次。Q-Panel
设备应采用合适的传感器进行检查。 
 
4.5.4 
Weathering cycle 
The end of a weathering cycle is 
reached for a specified intensity of UV 
irradiation and radiation dose after a specific 
test duration (approximate value; see Table 
1). To ensure even intensity of irradiation, 
this shall be checked weekly with the 
Xenocal made by Atlas. In the Q-Panel 
equipment, this is checked with appropriate 
sensors. 
4.6 试样的评定 
4.6 Evaluating the specimens 
4.6.1 
目视评定 
颜色与光泽上的变化，通过与先前覆盖的表
面或一个未经光照的参考试样进行对比，根据
DIN EN 20105-A02 采用灰度级评定 “颜色上
的变化”。在照明条件下根据 DIN EN ISO 
105-A01 评定或间接的照明下，通过几位具有经
验但普通视力的专家进行评定 (至少2 位)。 
并不需要根据DIN EN ISO 4628-1 中所描
述的测试方法来评定发生的变化。 
 
4.6.1 
Visual evaluation 
Changes in color and gloss shall be 
compared against the previously covered 
surface or an unexposed reference 
specimen with the gray scale to evaluate the 
“change in color” according to DIN EN 
20105-A02 under lighting according to DIN 
EN ISO 105-A01 or indirect daylight by 
several proficient normal-sighted people (at 
least two). 
Changes that need not be evaluated by 
means of measurements are described 
according to DIN EN ISO 4628-1. 
4.6.2 
色度的评定 
除了目视评定之外, 应根据SMTC 30513定
义的流程，根据CIELAB  (DIN 6174)定义的分
光光度计进行除光泽度值外其他色度的评定。 
在必要时，应根据DIN EN 20105-A02将试
验结果转换为灰度级。根据DIN 6167进行泛黄
至黄的评定。 
对于单一颜色和同质表面，至少使用三种测
量法以取平均值。对于多种颜色，结构或非均质
4.6.2 
Colorimetric evaluation 
In addition to the visual evaluation, a 
colorimetric evaluation using a 
spectrophotometer according to CIELAB 
(DIN 6174), excluding the gloss value, shall 
be conducted according to a procedure 
specified in SMTC 30513.  
If required, the result shall be converted 
to gray-scale levels according to DIN EN 
20105-A02, and for yellowing to yellow 
values according to DIN 6167. 
For single-color and homogenous 
surfaces, at least three measurements shall 


SMTC 5 400 007-2010  
6 
打印、拷贝即为非受控文件，请核查最新版本 
- Printed Copy is Uncontrolled – Check Issue is Current - 
的试样，应增加测量的方法来获得平均值。 
 
be averaged. For multicolored, structured or 
anisotropically scattering specimens, the 
number of measurements to be averaged 
shall be increased. 
4.6.3 
光泽的评定 
光泽可根据DIN 67530 通过反射计值进行
评定。 光照后的光泽改变采用%表示。 
4.6.3 
Evaluation of gloss 
Gloss shall be measured as a 
reflectometer value according to DIN 67530, 
and the change after weathering shall be 
expressed in %. 
4.7 试验报告 
若是相应的技术供货条件/本公司标准/图样
所必须的, 与本试验标准有关的以下信息应在
试验报告中指定出来： 
    a) 试验设备。 
b) 总的试验周期。  
c) 颜色变化: 灰度级/dE/dL/da/db。  
d) 任何颜色的改变。 
e) 根据DIN 6167 评定的黄色值。  
f ) 光泽的变化。 
g) 额外的观测报告和变化， 比如裂纹，污
点，渗出物，粉化等。  
h) 任何与本试验规范有偏差，但取得一致
意见的条件。 
4.7 Test report 
If required in the corresponding 
Technical Supply Specification/SAIC Motor 
standard/drawing, the following information 
shall be specified in the test report with 
reference to this test standard: 
a) Test equipment 
b) Total test duration 
c) Color change: gray-scale 
level/dE/dL/da/db 
d) Any color shift 
e) Yellow value according to DIN 6167 
f) Change in gloss 
g) Additional observations and changes 
such as cracks, spotting, exudations, 
chalking, etc. 
h) Any agreed upon conditions that deviate 
from this Test Specification.

File: 材料工程师/SMTC 5 400 008 汽车内饰材料的燃烧特性Burning Behavior of Automotive Interior Materials（100413）.pdf.md
# SMTC 5 400 008 汽车内饰材料的燃烧特性Burning Behavior of Automotive Interior Materials（100413）.pdf

 
上汽股份有限公司技术中心企业技术标准 
Enterprise  Technical  Standard  of  SAIC  Motor  Technical  Center 
SMTC
SMTC 5 400 008－2010（V1）
 
 
汽车内饰材料的燃烧特性 
Burning Behavior of Automotive Interior Materials 
 
 
 
 2010-04-13  发布/Issue 
 2010-04-14  实施/Implementation
上汽股份技术中心技术标准化委员会 
Technical Standardization Committee of  SAIC Motor Technical Center    发
布
Issue


SMTC 5 400 008—2010（V1）  
 
打印、拷贝即为非受控文件，请核查最新版本 
- Printed Copy is Uncontrolled – Check Issue is Current - 
I 
目 次/Contents 
前言Foreword .....................................................................................................................................II 
1 范围Scope ......................................................................................................................................1 
2 规范性引用文件Normative references.............................................................................................1 
3 术语及定义Terms and Definitions ...................................................................................................2 
4 缩略语Abbreviations .......................................................................................................................2 
5 要求Requirements ..........................................................................................................................2 
5.1 基本要求Basic specifications................................................................................................................... 2 
5.2 要求的强制性Validity of requirements.................................................................................................... 3 
5.3 备查责任Mandatory documentation ....................................................................................................... 3 
5.4 燃烧特性Burning behavior ....................................................................................................................... 3 
6 试验方法Notes on testing................................................................................................................4 
6.1 燃烧特性试验Testing of burning behavior ............................................................................................. 4 
 


SMTC 5 400 008—2010（V1）  
 
打印、拷贝即为非受控文件，请核查最新版本 
- Printed Copy is Uncontrolled – Check Issue is Current - 
II 
前    言 
为规范对汽车内饰材料/零件燃烧特性的要
求，特制定本标准。 
当中英文产生疑义时，以中文为准。 
本标准由材料分标委提出。 
本标准由SMTC 技术标准化委员会批准。
本标准由标准化工作组归口管理。 
本标准起草部门：车身部。 
本标准主要起草人：刁法玺、赵娣。 
本标准于2010 年4 月13 日首次批准发布，
2010 年4 月14 日实施。 
 
Foreword 
This standard is established to specify 
requirements for the burning behavior of 
materials / components in the passenger 
compartment. 
This standard in Chinese and English 
have a doubt, the Chinese version should be 
criterion. 
This standard was proposed by Material 
Sub-Committee. 
This standard was approved by the SMTC 
Technical Standardization Committee. 
This standard is under the management of 
Standardization working team. 
The drafting department of this standard 
is: Body Dept. 
The main drafters of this standard are: 
Diao Faxi, Zhao Di. 
This standard was first published on 13th 
Apr 2010 and implemented on 14th Apr 2010. 
 


SMTC 5 400 008—2010（V1）  
 
打印、拷贝即为非受控文件，请核查最新版本 
- Printed Copy is Uncontrolled – Check Issue is Current - 
1 
汽车内饰材料的燃烧特性 
Burning Behavior of 
Automotive Interior Materials
1 范围 
本标准规定了对汽车内饰零件材料的燃烧
特性的一般要求和试验方法。 
本标准适用于零件的表面直接接触乘客室
空间和距乘客室空间深度在13mm（约1/2英寸）
内的单一材料或复合材料。对于结构上相互接触
和整个表面不完全结合的零件，必须先去掉最靠
近室内空间的件，再重新考虑厚度为13mm（见
图1），直到层厚度大于13mm或总厚度达到
26mm（1英寸）为止。 
1  Scope 
This 
Technical 
Supply 
Specification 
defines requirements and test method for the 
burning behavior of materials / components in 
the passenger compartment. 
It pertains to every part of a single or 
composite material whose surface contacts the 
air space of the passenger compartment and 
that is located within a maximum depth of 13 
mm 
(1/2 
inch) 
from 
the 
passenger 
compartment surface. For parts that are joined 
over less than the full surface area and that 
succeed each other during assembly, the 
depth of 13 mm shall be taken into 
consideration again after removal of the part 
closest to the passenger compartment (see 
Figure 1), until a layer exists that is thicker than 
13 mm or an overall depth of 26 mm (1 inch) 
has been reached. 
2 规范性引用文件 
下列文件中的条款通过本标准的引用而成
为本标准的条款。凡是注日期的引用文件，其随
后所有的修改单（不包括勘误的内容）或修订版
均不适用于本标准，然而，鼓励根据本标准达成
协议的各方研究是否可使用这些文件的最新版
本。凡是不注日期的引用文件，其最新版本适用
于本标准。 
GB 8410 汽车内饰材料的燃烧特性 
SMTC 08502 供应商零件的首次供货和变
更供货的批准程序 
SMTC 30508 内饰材料阻燃性能 
SMTC 90008 汽车零件和材料中禁用/限用
危险物质 
CMVSS 302 汽车内饰材料的燃烧特性 
DIN 75200 汽车内部设备用材料燃烧性能
的测定 
FMVSS 571.302 汽车内饰材料的燃烧特
性 
TRIAS 48 机动车内饰材料阻燃特性试验
规程 
2  Normative references 
The 
following 
normative 
documents 
contain provision which, through reference in 
this text, constitute provisions of this standard. 
For dated reference, subsequent amendments 
to, or revisions of, any of these publications do 
not apply (exclude the correction), but parties 
to agreements based on this standard are 
encouraged to investigate the possibility of 
applying the most recent editions of the 
standards. For undated references, the latest 
edition of the normative document referred to 
applies. 
GB 8410 Flammability of automotive 
interior materials 
SMTC 08502 Vehicle Supply Parts; 
Approval of First Supply and Changes 
SMTC 30508 Interior Trim Materials 
Flame Retardance 
SMTC 90008 Automotive Prohibited / 
Restricted Hazardous Substances for Parts 
and Materials 
CMVSS 302 Flammability of Interior 
Materials 
DIN 75200 Determination of Burning 
Behavior of Interior Materials in Motor Vehicles
FMVSS 571.302 Flammability of interior 
materials 
TRIAS 
48 
Test 
Procedure 
for 
Flame-Resistant Interior Materials of Motor 
Vehicles 


SMTC 5 400 008—2010（V1）  
 
打印、拷贝即为非受控文件，请核查最新版本 
- Printed Copy is Uncontrolled – Check Issue is Current - 
2 
3 术语及定义 
汽车内饰材料/零件——座垫、座椅靠背、
安全带、顶盖衬板、活动式折叠车顶、扶手、所
有的护板、杂物盒、头枕、地板面层、遮阳板、
窗帘、百叶窗、座椅面套和所有其它在乘客室的
零件所使用的材料，包括撞车时吸收碰撞能量的
填料和缓冲装置用的材料。 
复合材料——由多层相同或不同的材料组
成，所有接触点（整个面）相互结合的零件（见
图1）。 
 
3  Terms and Definitions 
Materials/components 
of 
the 
passenger compartment: seat cushions, 
back-rests, seat belts, roof liners, folding tops 
of convertibles, arm rests, all trims, shelves, 
headrests, floor coverings, sun visors, curtains, 
blinds, seat coverings and all other materials 
used in the passenger compartment, including 
padding and elements that deploy in the event 
of a crash whose intended purpose is to 
absorb energy during a crash.  
Composite materials: Parts that are 
made up of multiple layers of the same 
material or different materials that are bonded 
together at all points of contact, i.e., over the 
full surface area (see Figure 1).  
 
4 缩略语 
4  Abbreviations 
 
BR——燃烧速度。 
SE——自行熄灭。 
NBR——至第一个测量点即自行熄灭。 
 
BR: Burning Rate 
SE: Self-Extinguishing 
NBR:No Burning Rate 
 
 
图1/Figure 1 
（A 单一材料，B 和C 复合材料） 
(A  single material,   B and C  composite material) 
 
5 要求 
5  Requirements 
5.1 基本要求 
首次供货和更改的批准程序按SMTC 
08502的规定。 
关于避免有害物质的规定按SMTC 90008。
在国内销售的机动车，整车内饰材料/零件
必须满足GB 8410的要求。 
 
5.1  Basic specifications 
Approval of first supply and changes 
according to SAIC Motor standard SMTC 
08502.  
Avoidance 
of 
hazardous 
substances 
according to SMTC 90008.  
Materials/components in the passenger 
compartment shall comply fully with the 
requirements specified in GB 8410 if the 
materials/components are intended for sale in 
domestic market. 
厚度（英寸）
乘客室空间 
单一检测材料 
作为复合材料检验 
此处切割
非整个面结合 
整个面结合 


SMTC 5 400 008—2010（V1）  
 
打印、拷贝即为非受控文件，请核查最新版本 
- Printed Copy is Uncontrolled – Check Issue is Current - 
3 
外销机动车的内饰材料/零件都必须符合销
售地国家法规的要求，如FMVSS 571.302(美
国)、CMVSS 302(加拿大)及TRIAS 48(日本)。
 
注：在GB 8410中提到的发动机覆盖物和轮
罩零件中，只有装在乘客室里的才需要检测。 
 
Materials/components in the passenger 
compartment shall comply fully with the 
requirements specified in national regulations 
if the materials/components are intended for 
export to countries in which compliance with 
these requirements is stipulated by law. This 
applies in particular to FMVSS 571.302 
(USA.), CMVSS 302 (Canada) and TRIAS 48 
(Japan).  
Note regarding GB 8410 (China): The 
motor cover and wheel cowl components 
mentioned in the regulation only have to be 
tested if they are located within the passenger 
compartment.  
5.2 要求的强制性 
所有乘客室的材料/零件（见第3节）都必须
符合有关规定的最低要求。在抽样检验时，只要
查出有一个数据不符合要求，就必须整批退货。
5.2  Validity of requirements 
The minimum requirements described 
below shall be fulfilled by all materials / 
components in the passenger compartment 
(see Section 3). If even a single value of a 
random sample is out of compliance with the 
requirement, this is sufficient grounds to reject 
the entire delivery.  
5.3 备查责任 
凡图样上的SMTC 号带有凸宝盖标记
（
）或者图样上有相应SMC符号的零
件，表1所列序号标有凸宝盖标记的项目，有关
记录文件必须保存备查。保存期为十年。 
5.3  Mandatory documentation 
Sections of Table 1 marked with a 
documentation bar ( 
 ) are subject to 
mandatory documentation if the SMTC number 
in the drawing is also marked with a bar or if a 
corresponding SMC number appears in the 
drawing. The documents shall be kept on file 
for 10 years.  
5.4 燃烧特性 
相关要求见表1。 
未老化及按SMTC 30508老化的材料均需
进行检验。老化材料的试验结果没有备查责任。
试样长度＜100mm的零件的试验结果也没有备
查义务。对上述零件，可按双方达成的协议只对
符合最薄壁厚或成品件厚度的片材试样进行检
验。 
 
 
 
 
 
 
 
 
 
 
 
 
 
 
 
 
 
5.4  Burning behavior 
See Table 1. The tests are performed on 
unaged material and material that has been 
aged according to Test Specification SMTC 
30508. The test results determined on aged 
material 
are 
not 
subject 
to 
mandatory 
documentation. Test results on parts with a 
sample length of < 100 mm are also not 
subject to mandatory documentation. For such 
parts, an agreement can be reached to 
perform testing on sheet material whose 
thickness corresponds to the minimum wall 
thickness or thickness of the finished parts. 


SMTC 5 400 008—2010（V1）  
 
打印、拷贝即为非受控文件，请核查最新版本 
- Printed Copy is Uncontrolled – Check Issue is Current - 
4 
表1 燃烧特性 
Table 1  Burning behavior 
序号／
Number 
燃烧特性 / Burning behavior 
燃烧速度/ Burning rate  
BR (mm/min) 
试验报告说明
Specification in test 
report 
 
1 
在整个测量区段中燃烧 
Burning over the entire measurement 
section 
BR ＜ 100 
BR ... mm/min 
2 
自熄试样 
Self-extinguishing specimens 
— 
— 
 
2.1 
燃烧距离＞50mm 
Flame travel ＞ 50 mm 
BR ＜100 
SE/BR ... mm/min 
 
2.2 
燃烧距离≤50mm, 燃烧时间＜60s 
Flame travel ≤ 50 mm, burning time ＜60 s
— 
SE / NBR 
 
 
6 试验方法 
6  Notes on testing 
6.1 燃烧特性试验 
除以下要求外，试验仪器和方法根据机动车
不同的销售市场相应地按GB 8410、FMVSS 
571.302或DIN 75200。 
在做新材料测试时，如果结果的平均值和跨
度不可预知，通常至少需要做10个试样。 
当某一材料的特性众所周知，结果标准偏差
确定时，试样数量可以减少。应该沿着对试验结
果最不利的方向切割材料来制备试样。 
位于乘客室最近的材料表面必须朝下（放
置）。 
除试样宽度<51mm的试样之外，只有当试
样在火焰中（预检）弯曲、卷曲及由于燃烧不呈
水平状导致不规则燃烧的情况下，才允许用金属
丝支撑。 
对于试样长度<100mm的零件：支撑金属丝
间距10mm，第一个金属丝与开启的支撑尾端相
隔10mm。 
如果从计时开始，试样长时间缓慢燃烧，则
可以在试验计时20 min时中止试验，并记录燃烧
时间及燃烧距离。 
6.1  Testing of burning behavior 
Except for the following requirements, for 
different sale markets of the vehicle test 
equipment and method according to China GB 
8410, U.S. Regulation FMVSS 571.302 or DIN 
75200, correspondingly. 
In the case of initial testing of new 
materials when the mean and spread of results 
is unknown at least 10 samples will normally 
need to be tested. 
Where the behaviour of a particular 
material is well known and the normal 
deviation of results established the number of 
tests can be reduced. The specimen is 
produced by cutting the material in the 
direction that provides the most adverse test 
results. 
The material surface that is located 
closest to the air space of the passenger 
compartment shall face downward.  
Except for specimens < 51 mm in width, 
the use of support wires is not permitted for 
specimens that, when exposed to flame (in a 
preliminary test), deflect, roll up and exhibit 
irregular burning due to the fact that the 
burn-off is no longer horizontal. 
The following applies to parts with a 
specimen length < 100 mm: distance between 
support wires10 mm, first wire is 10 mm from 
the open end of the holder. 
If the specimen has been burning slowly 
for a long time from the start of timing, the test 
can be stopped when it has burned for 20 
minutes from the start of timing. The burn time 
and burn distance should be recorded.

File: 材料工程师/SMTC 5 400 009 轿车内饰零件及材料总碳挥发量测定方法 Test method of TVOC of vehicle Trim parts and materials(110127).pdf.md
# SMTC 5 400 009 轿车内饰零件及材料总碳挥发量测定方法 Test method of TVOC of vehicle Trim parts and materials(110127).pdf

 
上汽股份有限公司技术中心企业技术标准 
Enterprise  Technical  Standard  of  SAIC  Motor  Technical  Center 
SMTC
SMTC 5 400 009－2011（V1） 
 
 
轿车内饰零件及材料总碳挥发量测定方法 
Test method of TVOC of vehicle trim parts and materials 
 
 
 
 
2010-XX-XX  发布/Issue 
 2010-XX-XX  实施/Implementation 
上汽股份技术中心技术标准化委员会  
Technical Standardization Committee of  SAIC Motor Technical Center   
发
布
Issue


SMTC 5 400 009—2011（V1）  
 
打印、拷贝即为非受控文件，请核查最新版本 
- Printed Copy is Uncontrolled – Check Issue is Current - 
I 
 前    言 
为规范轿车内饰材料总碳挥发量的测试方
法，正确指导产品工程师顺利完成试验的各个环
节，特制定本标准。 
本标准是对SMC 30158-2007 修订，自本标
准实施之日起代替SMC 30158-2007。 
当中英文产生疑义时，以中文为准。 
本标准由材料分标委提出。 
本标准由SMTC 技术标准化委员会批准。 
本标准由标准化工作组归口管理。 
本标准起草部门：质量保证部中心实验室。 
本标准主要起草人：潘乃殊。 
本标准于2010 年××月××日首次批准发
布，2010 年××月××日实施。 
 
 
 
 
Foreword 
 
 
The Standard is hereby formulated to 
standardize the method for testing TVOC of 
vehicle trim materials and correctly instruct 
project engineers to complete all operations of 
experiments.  
This standard is a revision for SMC 
30158-2007, This standard will replace SMC 
30158 - 2007 from the implementation date of 
this . 
. 
This standard in Chinese and English 
have a doubt, the Chinese version should be 
criterion。 
The Standard is brought forth by Material 
Sub-standard Committee. 
The Standard is approved by Technical 
Standardization Committee of SMTC. 
The Standard is under the direct admin-
istration of Standardization Work Team. 
The Standard is drafted by: Central Lab 
of Quality Control Department  
The drafter of the Standard: Pan Naishu 
This standard was first approved and is-
sued from ×××× and it will be implemented 
from ×××× 
 


SMTC 5 400 009—2011（V1）  
 
打印、拷贝即为非受控文件，请核查最新版本 
- Printed Copy is Uncontrolled – Check Issue is Current - 
1 
轿车内饰材料及零件总碳挥发
量的测定方法 
 
Test method of TVOC of ve-
hicle trim parts and mate-
rials 
1 范围 
本标准规定了轿车内饰材料总碳挥发量（总
有机物挥发）测定的试验设备、试验准备、试验
步骤和试验结果的计算。 
 
本标准适用于所有可能对车内空气质量产
生影响的零件和材料。 
 
1  Scope  
The Standards stipulates the experi-
mental equipment, experimental preparation, 
experimental procedure, and calculation of 
experimental results of TVOC (Total Volatile 
organic Compounds) of vehicle trim materials. 
The Standard applies to all parts and 
materials likely to affect air quality in vehicles. 
2 实验设备 
 
2  Experimental Equipment 
2.1 气相色谱仪：带有分流-不分流-进样口和
火焰电离化检测器（FID）。 
 
 
2.1  Gas chromatograph: be provided with 
split stream—non-split stream—injection port 
and flame ionization detector (FID). 
2.2 顶空进样瓶。 
 
 
2.2  Headspace vial. 
2.3 毛细分离柱：内径0.25 mm，膜层 0.25 
μ m，长度30 m， 100%聚乙烯乙二醇分离相。 
 
 
2.3  Capillary separating column: internal 
diameter 0.25mm, film, 0.25μm, length 30m, 
and 100% polyethylene glycol separation 
phase. 
2.4 分析天平：精确度0.1 mg。 
 
 
2.4  Analytical balance: precision 0.1mg. 
2.5  微升注射器：精度5μ l 
 
2.5  Micro-liter syringe: precision 5μl. 
3 试验准备 
 
3  Experimental Preparation 
3.1 顶空进样器参数 
 
3.1  Parameters of Headspace Injector 
3.1.1 温度：加热炉120 ℃；定量管150 ℃；
转移管180 ℃。 
 
3.1.1  Temperature: heating furnace 120 ℃; 
quantitative tube 150 ℃; and transfer tube 
180 ℃. 
3.1.2 时间：压力升高持续19 s；气体压出16 
s；进样持续5 s。 
 
3.1.2 Time: pressure rise lasts 19 s; gas extru-
sion 16 s; and injection 5 s.  
3.1.3 压力：顶空瓶内部压力23.2 Psi。 
 
 
3.1.3  Vial pressure 23.2 Psi. 
3.2 测试条件 
 
3.2  Test Conditions 
3.2.1 GC-炉温：50 ℃保持3 min 恒温，以12 
K/min 的升温速度加热到200 ℃，200 ℃时 恒
温4 min。 
 
 
3.2.1  GC-furnace temperature: maintain the 
constant temperature at 50℃ for 3 minutes, 
heat to 200℃ with the ratio of 12 ℃/min, and 
maintain the constant temperature at 200℃ for 
4 min.
3.2.2 进样口温度：200 ℃。 
 
3.2.2  Injection port temperature: 200 ℃. 
3.2.3 检测器温度：250 ℃。 
 
3.2.3  Detector temperature: 250 ℃. 
3.2.4 分流比：约1：20。 
 
3.2.4  Split: about 1:20. 
3.2.5 载气：氦。 
 
3.2.5  Carrier gas: helium. 
3.2.6 载气速度：(22-27) cm/s。 
注： BHT 的保持时间必须小于16 min。 
 
3.2.6  Carrier gas speed: (22-27) cm/s. 
Note: maintaining time of BHT should be less than 
16 minutes. 


SMTC 5 400 009—2011（V1）  
 
打印、拷贝即为非受控文件，请核查最新版本 
- Printed Copy is Uncontrolled – Check Issue is Current - 
2 
3.3 样品准备 
 
3.3  Sample Preparation 
3.3.1 预处理：样品应采用涂铝的聚乙烯袋运
输和存储；取样应该在样品进货后直接进行，供
货时间和取样时间应该固定；天然化合物（如棉，
木头，皮革，毛）用氯化钙干燥24 h，其他物
质无需处理，但在称量前应破碎成小块。 
 
3.3.1 Pretreatment ：Samples should be 
transported and stored with aluminum-coated 
polythene bags; sampling should be con-
ducted immediately after the supply of sam-
ples, and sampling time and supply time 
should be fixed; natural compounds (such as 
cotton, wood, leather) should be dried with 
calcium chloride for 24 hours. Other materials 
have no need to be treated, but broken into 
small pieces before weighing. 
3.3.2 采样：应从材料上作有标记并通过整个
试样横截面的位置取样，并把试样破碎成大于
10 mg 小于25 mg 的小块。注意，不能使小块变
热。如果必要，可以在图纸上或供货技术条件中
规定采用另外一种取样准备方法，但必须在取样
结果的说明中标出来。附着于金属零件的有机物
质，如漆、粘结材料等要先用机械方法去除金属
后再进行称量。 
 
3.3.2  Sampling：Sampling should be made at 
the position marked through the whole trans-
verse section, and samples should be broken 
into small pieces weighing above 10mg but 
below 25mg. It should be noted that small 
pieces can not become hot. If necessary, 
another sample preparation method can be 
stipulated in the drawings or supply technical 
conditions. And the method should be marked 
in the description of sampling results. Organic 
substances attached to metal spare parts, 
such as paint, labels, adhesives should be 
weighed after the removal of metal through 
mechanical method.  
3.3.3 样品数量：样品数量是以顶空进样瓶的
大小为准，最小容积是5 ml，每10 ml 玻璃杯
容积称入1.000 g±0.001 g 的试样材料（即称
量误差最大为0.1%），称量前必须去掉金属零
件。把样品零件放入一只顶空进样瓶内测量（每
个样品至少3 瓶），玻璃瓶用聚四氟乙烯密封。 
 
3.3.3  Sample Quantity ：Sample quantity is 
subject to the cubic capacity of headspace 
vials, with the maximum cubic capacity being 
5ml. 1.000g±0.001g sample materials are 
weighed into every glass cup of 10ml cubic 
capacity (namely the maximum weighing error 
being 0.1%). Metal spare parts should be re-
moved before weighing. Sample spare parts 
are placed into a headspace vial for mea-
surement (at least three vials for each sample). 
Glass vials are sealed with polytetrafluoroe-
thylene. 
4 试验步骤 
 
4  Experimental Procedure  
4.1 试验方法 
 
4.1  Experimental Method 
4.1.1 将准备好的样品放入顶空进样瓶内，保
持（120±1） ℃恒温5 h±5 min。将一个针头
通过密封片插入瓶中，氦气通过针头注入瓶中，
这样就提高了瓶子上部空间（顶空）中散发有机
物的气体压力。含有机物的气体经过针头从瓶中
压出，再与载气（氦气）一起经过定量管、转移
管，从进样口进入毛细管分离柱被分离开的。 
 
4.1.1 Prepared samples are placed into 
headspace vials, and the temperature is 
maintained at (120±1)℃ for 5h±5min con-
stantly. A pinhead will pierce into vials through 
seal, and helium gas is injected into vials 
through the pinhead, thus lifting the gas pres-
sure of diffusing organic substances in the 
upper space (headspace) of vials. Gas con-
taining organic substances are extruded from 
vials through the pinhead, and then via quan-
titative tube and transfer tube, enters capillary 
separating column through injection port for 
separation along the column. The carrier gas is 
helium. 


SMTC 5 400 009—2011（V1）  
 
打印、拷贝即为非受控文件，请核查最新版本 
- Printed Copy is Uncontrolled – Check Issue is Current - 
3 
4.1.2 各组分随载气在不同的滞留时间先后进
入氢火焰离子检测器（FID）。FID 将组分的浓
度变化转变为电信号。这些电信号由计算机记录
下来。 
 
4.1.2  Each component enters the flame io-
nization detector (FID) successively along with 
carrier gas.  
4.1.3 空白值是通过用空的玻璃瓶至少进行3 
次测量所得到的信号值组成的平均值来确定。空
白值及校正结果的分析中定量必须一致，并且是
可以再现的。 
 
4.1.3  Baseline value is determined according 
to the average value composed of signal val-
ues of empty glass vials measured at least  
three times. Baseline value should be consis-
tent with the quantitative value in the analysis 
of proofreading results, and can be reproduci-
ble. 
4.1.4 加热中断时，必须每周一次将色谱柱调
至最高温度并保持15 min。 
 
4.1.4 When the heating is interrupted, chro-
matographic column should be adjusted to the 
highest temperature one time every week, and 
maintained at the temperature for 15 min. 
4.2 标定。 
 
4.2  Calibration 
4.2.1 绘制校正曲线，以便对碳的总挥发量以
及各种特殊物质数量进行定量标定。采用丙酮作
为总碳挥发的标定物质。 
 
4.2.1  Draw calibration curve so as to quanti-
tatively calibrate the overall volatilization of 
carbon and quantity of various special sub-
stances. Acetone is taken as the demarcating 
substance of the overall volatilization of car-
bon. 
4.2.2 在安装上新的分离柱后，及当仪器上有
改动后应该用7 种浓度进行基本标定，此外，
至少每4 个星期要用3 种浓度进行控制性标定。 
 
4.2.2  After the installation of new separation 
columns and in the case of changes on in-
strument, 7 different concentration should be 
used for basic calibration. Three concentration 
are used for controlling calibration at least 
every four weeks.  
4.2.3 对丙酮进行基本标定时应在正丁醇中配
制浓度为0.1 g、0.5 g、1 g、5 g、10 g、50 g、
100 g 丙酮/l 正丁醇的溶液作为校正样品。控
制性标定时至少要配制0.5g,5g,50g 三种浓度
的溶液，标定前，必须保证在使用的正丁醇无峰
值和丙酮同时出现。 
 
4.2.3  When making basic calibration on 
acetone, workers should prepare solution of 
acetone/l n-butyl alcohol with concentration 
being 0.1 g, 0.5 g, 1 g, 5 g, 10 g, 50 g, and 100 
g as the correcting sample. In controlling cali-
bration, they should prepare solutions with 
thicknesses being 0.5g, 5g, and 50g at least. 
Before calibration, it should be guaranteed that 
peak-less values of acetone and n-butyl alco-
hol appear at the same time.  
4.2.4 另外，所有标定时使用的物质必须至少
符合每年的质量要求。 
 
4.2.4  In addition, substances used for all ca-
libration should conform to annual quality re-
quirements. 
4.2.5 在标定测量时，用一个5 μ l 的注射器
从10 ml 玻璃容器中取2 μ l 溶液注射进一个
空的、气密的顶空进样瓶中。应注意，注射器中
不能有气泡。 
 
4.2.5  In calibration measure, a 5 μl injector is 
used to obtain 2 μl solution from a 10 ml glass 
vessel, which is then injected into an empty 
and airtight headspace vials. It should be 
noted that there should be no bubble in the 
injector.  
4.2.6 标定样品在120 ℃下经过 1 h 的恒温
处理后，按试验规范进行分析，溶剂稀释后气相
色谱分析仪温度图表中断。对每种标定溶液至少
进行3 次测量。 
 
4.2.6 After going through 1h constant temper-
ature treatment under the temperature of 
120 ℃, calibrated samples are analyzed in 
terms of experimental criteria. After solution is 
diluted, temperature chart of gas chromato-
graphic analyzer is halted. Each kind of cali-
brated solution should be measured at least 
three times. 
4.2.7 画出丙酮峰面积对较正样品浓度的直
 
4.2.7  Draw the straight line of acetone peak 


SMTC 5 400 009—2011（V1）  
 
打印、拷贝即为非受控文件，请核查最新版本 
- Printed Copy is Uncontrolled – Check Issue is Current - 
4 
线，其斜率表示标定系数k (k(G)表示总碳挥发
量，k(i)表示单个物质散发量)。 
area relative to correcting sample concentra-
tion. The inclination represents calibration 
coefficient k (k(G) represents the overall volati-
lization of carbon, and k(i) emanation of a sin-
gle substance).  
5 试验结果 
 
5  Experimental Result 
5.1 注意事项 
 
5.1  Notice 
5.1.1 气相色谱仪中记录的数据必须包括总峰
值面积及图纸中给出的单个物质的峰值面积。 
 
5.1.1  Data recorded in gas chromatographic 
analyzer should include overall peak value 
area and peak value area of each single sub-
stance offered in drawings. 
5.1.2 计算总峰值面积时只需考虑峰值； 
 
5.1.2  Only peak value is considered in the 
calculation of overall peak value area. 
5.1.3 峰值高度应大于基线噪声值的3 倍； 
 
5.1.3  Peak value height should be three 
times bigger than baseline noise value. 
5.1.4 峰值面积应大于浓度为0.5 g 丙酮/l 
的标定溶液中丙酮峰值（3 个该浓度的平均值）
面积的10%。 
 
5.1.4  Peak value area should be 10% bigger 
than acetone peak value (average value of 
three concentrations) area in calibrated solu-
tion of acetone/1 with concentration being 
0.5g. 
5.2 计算方法 
 
5.2  Computational method 
5.2.1 碳的总散发值EG（μ gC/g）： 
由分析样品得出的总峰值面积及丙酮标定
的标定系数k(G)得出： 
 
EG=[（总峰值面积-峰值面积空白值）/ k(G)] 
×2×0.6204 
 
式中： 
EG —— 碳的总散发值，单位：μ gC/g； 
k(G) —— 丙酮标定的标定系数 
2 —— 与“g 试样”有关，因此，虽然试样为1 g，
也要将2 μ l 的标定液装入10 ml 玻璃杯中； 
  0.6204 —— 表示丙酮中碳的含量。 
 
5.2.1  Overall emanation value of carbon 
EG(μgC/g): 
Obtained from the overall peak value 
area obtained from analytical samples and 
calibration coefficient k(G) of acetone deduce: 
EG=[(overall peak value area –peak value area 
baseline value)/ k(G)]×2×0.6204 
In the formula:  
EG—Overall emanation value of carbon; 
k(G) —calibration coefficient; 
2—related to ―g sample‖. Therefore, although the 
sample weighs 1 g, 2 μl calibrated solution is injected 
into 10ml glass cup; 
0.6204—indicating the content of carbon in acetone.  
5.2.2 单个材料的散发值Ei（μ gC/g）： 
由分析含单个物质I试样得出的峰值面积及
单个物质标定时的标定系数k(i)得出： 
 
Ei=（材料的峰值面积/k(i)）×2 
 
式中： 
Ei —— 单个材料的碳散发值，单位：μ gC/g； 
k(i) —— 单个物质丙酮标定时的标定系数 
2 —— 与“g 试样”有关，因此，虽然试样为1 g，
也要将2 μ l 的标定液装入10 ml 玻璃杯中； 
 
 
5.2.2  Emanation value Ei(μgC/g) of single 
substance: 
Obtained from the peak value area ob-
tained from the analysis of single substance I 
sample and calibrated coefficient k(i) of single 
substance: 
Ei=(material peak value area/k(i)) ×2 
In the formula :  
Ei—carbon emanation value of single substance; 
k(i) —calibration coefficient of single substance; 
2—related to ―g sample‖. Therefore, although the 
sample weighs 1g, 2μl calibrated solution is injected 
into 10ml glass cup; 


SMTC 5 400 009—2011（V1）  
 
打印、拷贝即为非受控文件，请核查最新版本 
- Printed Copy is Uncontrolled – Check Issue is Current - 
5 
5.2.3 由一个样品3 次测量所得结果不能确定
总碳值，而必须使每3 个测量值都满足要求，
以保证样品各部分都能符合要求。 
 
5.2.3  If overall carbon value can not be de-
termined through the results of a sample 
measured for three times, every three mea-
suring values should meet requirements so as 
to guarantee that each part of the sample 
meets requirements.
