Repository: kujaxr/obsidian-vault

File: 材料工程师/SMTC 5 400 009 轿车内饰零件及材料总碳挥发量测定方法 Test method of TVOC of vehicle trim parts and materials(110428).pdf.md
# SMTC 5 400 009 轿车内饰零件及材料总碳挥发量测定方法 Test method of TVOC of vehicle trim parts and materials(110428).pdf

 
上汽股份有限公司技术中心企业技术标准 
Enterprise  Technical  Standard  of  SAIC  Motor  Technical  Center 
SMTC
SMTC 5 400 009－2011（V1）
 
 
轿车内饰零件及材料总碳挥发量测定方法
Test method of TVOC of vehicle trim parts and materials 
 
 
 
 
 2011-04-28  发布/Issue 
 2011-04-29  实施/Implementation
上汽股份技术中心技术标准化委员会 
Technical Standardization Committee of  SAIC Motor Technical Center   
发
布
Issue


SMTC 5 400 009—2011（V1）  
 
打印、拷贝即为非受控文件，请核查最新版本 
- Printed Copy is Uncontrolled – Check Issue is Current - 
I 
 前    言 
为规范轿车内饰材料总碳挥发量的测试方
法，正确指导产品工程师顺利完成试验的各个环
节，特制定本标准。 
本标准是对SMC 30158-2007《轿车内饰材
料总碳挥发量的测定方法》修订，自本标准实施
之日起代替SMC 30158-2007。 
当中英文产生疑义时，以中文为准。 
本标准由材料分标委提出。 
本标准由SMTC 技术标准化委员会批准。 
本标准由标准化工作组归口管理。 
本标准起草部门：质量保证部中心实验室。
本标准主要起草人：潘乃殊。 
本标准于2011 年04 月28 日首次批准发布，
2011 年04 月29 日实施。 
 
 
 
Foreword 
 
 
The Standard is hereby formulated to 
standardize the method for testing TVOC of 
vehicle trim materials and correctly instruct 
project engineers to complete all operations of 
experiments.  
This standard is a revision for SMC 
30158-2007 < Test Method of TVOC of Vehicle 
Trim Materials××××××××>, This standard will 
replace SMC 30158 - 2007 from the imple-
mentation date of this. 
This standard in Chinese and English 
have a doubt, the Chinese version should be 
criterion. 
The Standard is brought forth by Material 
Sub-standard Committee. 
The Standard is approved by Technical 
Standardization Committee of SMTC. 
The Standard is under the direct admin-
istration of Standardization Work Team. 
The Standard is drafted by: Central Lab 
of Quality Control Department  
The drafter of the Standard: Pan Naishu 
This standard was first approved and is-
sued from Apr.28, 2011 and it will be imple-
mented from Apr.29, 2011. 
 


SMTC 5 400 009—2011（V1）  
 
打印、拷贝即为非受控文件，请核查最新版本 
- Printed Copy is Uncontrolled – Check Issue is Current - 
1 
轿车内饰材料及零件总碳挥发
量的测定方法 
Test method of TVOC of ve-
hicle trim parts and mate-
rials 
1 范围 
本标准规定了轿车内饰材料总碳挥发量（总
有机物挥发）测定的试验设备、试验准备、试验
步骤和试验结果的计算。 
 
本标准适用于所有可能对车内空气质量产
生影响的零件和材料。 
1  Scope  
The Standards stipulates the experimental 
equipment, experimental preparation, experi-
mental procedure, and calculation of experi-
mental results of TVOC (Total Volatile organic 
Compounds) of vehicle trim materials. 
The Standard applies to all parts and 
materials likely to affect air quality in vehicles. 
2 实验设备 
2  Experimental Equipment 
2.1 气相色谱仪：带有分流-不分流-进样口和
火焰电离化检测器（FID）。 
 
2.1  Gas chromatograph: be provided with 
split stream—non-split stream—injection port 
and flame ionization detector (FID). 
2.2 顶空进样瓶。 
 
2.2  Headspace vial. 
2.3 毛细分离柱：内径0.25 mm，膜层 0.25 
μm，长度30 m，100%聚乙烯乙二醇分离相。 
 
2.3  Capillary separating column: internal 
diameter 0.25 mm, film, 0.25 μm, length 30 m, 
and 100% polyethylene glycol separation 
phase. 
2.4 分析天平：精确度0.1 mg。 
 
2.4  Analytical balance: precision 0.1mg.
2.5  微升注射器：精度5 μl。 
2.5  Micro-liter syringe: precision 5μl.
3 试验准备 
3  Experimental Preparation 
3.1 顶空进样器参数 
3.1  Parameters of Headspace Injector 
3.1.1 温度：加热炉120 ℃；定量管150 ℃；
转移管180 ℃。 
3.1.1  Temperature: heating furnace 120 ℃; 
quantitative tube 150 ℃; and transfer tube 
180 ℃. 
3.1.2 时间：压力升高持续19 s；气体压出16 
s；进样持续5 s。 
3.1.2 Time: pressure rise lasts 19 s; gas extru-
sion 16 s; and injection 5 s.  
3.1.3 压力：顶空瓶内部压力23.2 Psi。 
 
3.1.3  Vial pressure 23.2 Psi. 
3.2 测试条件 
3.2  Test Conditions 
3.2.1 GC-炉温：50 ℃保持3 min 恒温，以12 
K/min 的升温速度加热到200 ℃，200 ℃时 恒
温4 min。 
 
3.2.1  GC-furnace temperature: maintain the 
constant temperature at 50℃ for 3 minutes, 
heat to 200℃ with the ratio of 12 ℃/min, and 
maintain the constant temperature at 200℃ for 
4 min.
3.2.2 进样口温度：200 ℃。 
3.2.2  Injection port temperature: 200 ℃. 
3.2.3 检测器温度：250 ℃。 
3.2.3  Detector temperature: 250 ℃. 
3.2.4 分流比：约1：20。 
3.2.4  Split: about 1:20. 
3.2.5 载气：氦。 
3.2.5  Carrier gas: helium. 
3.2.6 载气速度：(22-27) cm/s。 
注： BHT 的保持时间必须小于16 min。 
3.2.6  Carrier gas speed: (22-27) cm/s. 
Note: maintaining time of BHT should be less than 
16 minutes. 


SMTC 5 400 009—2011（V1）  
 
打印、拷贝即为非受控文件，请核查最新版本 
- Printed Copy is Uncontrolled – Check Issue is Current - 
2 
3.3 样品准备 
3.3  Sample Preparation 
3.3.1 预处理：样品应采用涂铝的聚乙烯袋运
输和存储；取样应该在样品进货后直接进行，供
货时间和取样时间应该固定；天然化合物（如棉，
木头，皮革，毛）用氯化钙干燥24 h，其他物
质无需处理，但在称量前应破碎成小块。 
3.3.1 Pretreatment ：Samples should be 
transported and stored with aluminum-coated 
polythene bags; sampling should be con-
ducted immediately after the supply of sam-
ples, and sampling time and supply time 
should be fixed; natural compounds (such as 
cotton, wood, leather) should be dried with 
calcium chloride for 24 hours. Other materials 
have no need to be treated, but broken into 
small pieces before weighing. 
3.3.2 采样：应从材料上作有标记并通过整个
试样横截面的位置取样，并把试样破碎成大于
10 mg 小于25 mg 的小块。注意，不能使小块变
热。如果必要，可以在图纸上或供货技术条件中
规定采用另外一种取样准备方法，但必须在取样
结果的说明中标出来。附着于金属零件的有机物
质，如漆、粘结材料等要先用机械方法去除金属
后再进行称量。 
3.3.2  Sampling：Sampling should be made at 
the position marked through the whole trans-
verse section, and samples should be broken 
into small pieces weighing above 10mg but 
below 25mg. It should be noted that small 
pieces can not become hot. If necessary, 
another sample preparation method can be 
stipulated in the drawings or supply technical 
conditions. And the method should be marked 
in the description of sampling results. Organic 
substances attached to metal spare parts, 
such as paint, labels, adhesives should be 
weighed after the removal of metal through 
mechanical method.  
3.3.3 样品数量：样品数量是以顶空进样瓶的
大小为准，最小容积是5 ml，每10 ml 玻璃杯
容积称入1.000 g±0.001 g 的试样材料（即称
量误差最大为0.1%），称量前必须去掉金属零
件。把样品零件放入一只顶空进样瓶内测量（每
个样品至少3 瓶），玻璃瓶用聚四氟乙烯密封。
3.3.3  Sample Quantity ：Sample quantity is 
subject to the cubic capacity of headspace 
vials, with the maximum cubic capacity being 
5ml. 1.000g±0.001g sample materials are 
weighed into every glass cup of 10ml cubic 
capacity (namely the maximum weighing error 
being 0.1%). Metal spare parts should be re-
moved before weighing. Sample spare parts 
are placed into a headspace vial for mea-
surement (at least three vials for each sample). 
Glass vials are sealed with polytetrafluoroe-
thylene. 
4 试验步骤 
4  Experimental Procedure  
4.1 试验方法 
4.1  Experimental Method 
4.1.1 将准备好的样品放入顶空进样瓶内，保
持（120±1） ℃恒温5 h±5 min。将一个针头
通过密封片插入瓶中，氦气通过针头注入瓶中，
这样就提高了瓶子上部空间（顶空）中散发有机
物的气体压力。含有机物的气体经过针头从瓶中
压出，再与载气（氦气）一起经过定量管、转移
管，从进样口进入毛细管分离柱被分离开的。 
4.1.1 Prepared samples are placed into 
headspace vials, and the temperature is 
maintained at (120±1)℃ for 5h±5min con-
stantly. A pinhead will pierce into vials through 
seal, and helium gas is injected into vials 
through the pinhead, thus lifting the gas pres-
sure of diffusing organic substances in the 
upper space (headspace) of vials. Gas con-
taining organic substances are extruded from 
vials through the pinhead, and then via quan-
titative tube and transfer tube, enters capillary 
separating column through injection port for 
separation along the column. The carrier gas is 
helium. 


SMTC 5 400 009—2011（V1）  
 
打印、拷贝即为非受控文件，请核查最新版本 
- Printed Copy is Uncontrolled – Check Issue is Current - 
3 
4.1.2 各组分随载气在不同的滞留时间先后进
入氢火焰离子检测器（FID）。FID 将组分的浓
度变化转变为电信号。这些电信号由计算机记录
下来。 
4.1.2  Each component enters the flame io-
nization detector (FID) successively along with 
carrier gas.  
4.1.3 空白值是通过用空的玻璃瓶至少进行3 
次测量所得到的信号值组成的平均值来确定。空
白值及校正结果的分析中定量必须一致，并且是
可以再现的。 
4.1.3 Baseline value is determined according 
to the average value composed of signal val-
ues of empty glass vials measured at least 
three times. Baseline value should be consis-
tent with the quantitative value in the analysis 
of proofreading results, and can be reproduci-
ble. 
4.1.4 加热中断时，必须每周一次将色谱柱调
至最高温度并保持15 min。 
4.1.4 When the heating is interrupted, chro-
matographic column should be adjusted to the 
highest temperature one time every week, and 
maintained at the temperature for 15 min. 
4.2 标定。 
4.2  Calibration 
4.2.1 绘制校正曲线，以便对碳的总挥发量以
及各种特殊物质数量进行定量标定。采用丙酮作
为总碳挥发的标定物质。 
4.2.1 Draw calibration curve so as to quanti-
tatively calibrate the overall volatilization of 
carbon and quantity of various special sub-
stances. Acetone is taken as the demarcating 
substance of the overall volatilization of car-
bon. 
4.2.2 在安装上新的分离柱后，及当仪器上有
改动后应该用7 种浓度进行基本标定，此外，
至少每4 个星期要用3 种浓度进行控制性标定。
4.2.2 After the installation of new separation 
columns and in the case of changes on in-
strument, 7 different concentration should be 
used for basic calibration. Three concentration 
are used for controlling calibration at least 
every four weeks.  
4.2.3 对丙酮进行基本标定时应在正丁醇中配
制浓度为0.1 g、0.5 g、1 g、5 g、10 g、50 g、
100 g 丙酮/l 正丁醇的溶液作为校正样品。控
制性标定时至少要配制0.5 g,5 g,50 g 三种浓
度的溶液，标定前，必须保证在使用的正丁醇无
峰值和丙酮同时出现。 
4.2.3 
When making basic calibration on 
acetone, workers should prepare solution of 
acetone/l n-butyl alcohol with concentration 
being 0.1 g, 0.5 g, 1 g, 5 g, 10 g, 50 g, and 100 
g as the correcting sample. In controlling cali-
bration, they should prepare solutions with 
thicknesses being 0.5 g, 5 g, and 50 g at least. 
Before calibration, it should be guaranteed that 
peak-less values of acetone and n-butyl alco-
hol appear at the same time.  
4.2.4 另外，所有标定时使用的物质必须至少
符合每年的质量要求。 
4.2.4  In addition, substances used for all ca-
libration should conform to annual quality re-
quirements. 
4.2.5 在标定测量时，用一个5 μl 的注射器
从10 ml 玻璃容器中取2 μl 溶液注射进一个
空的、气密的顶空进样瓶中。应注意，注射器中
不能有气泡。 
4.2.5  In calibration measure, a 5 μl injector is 
used to obtain 2 μl solution from a 10 ml glass 
vessel, which is then injected into an empty 
and airtight headspace vials. It should be 
noted that there should be no bubble in the 
injector.  
4.2.6 标定样品在120 ℃下经过 1 h 的恒温
处理后，按试验规范进行分析，溶剂稀释后气相
色谱分析仪温度图表中断。对每种标定溶液至少
进行3 次测量。 
4.2.6 After going through 1h constant temper-
ature treatment under the temperature of 
120 
, 
℃
calibrated samples are analyzed in 
terms of experimental criteria. After solution is 
diluted, temperature chart of gas chromato-
graphic analyzer is halted. Each kind of cali-
brated solution should be measured at least 
three times. 
4.2.7 画出丙酮峰面积对较正样品浓度的直
4.2.7
Draw the straight line of acetone peak 


SMTC 5 400 009—2011（V1）  
 
打印、拷贝即为非受控文件，请核查最新版本 
- Printed Copy is Uncontrolled – Check Issue is Current - 
4 
线，其斜率表示标定系数k (k(G)表示总碳挥发
量，k(i)表示单个物质散发量)。 
area relative to correcting sample concentra-
tion. The inclination represents calibration 
coefficient k (k(G) represents the overall volati-
lization of carbon, and k(i) emanation of a sin-
gle substance).  
5 试验结果 
5  Experimental Result 
5.1 注意事项 
5.1 Notice
5.1.1 气相色谱仪中记录的数据必须包括总峰
值面积及图纸中给出的单个物质的峰值面积。 
5.1.1  Data recorded in gas chromatographic 
analyzer should include overall peak value 
area and peak value area of each single sub-
stance offered in drawings. 
5.1.2 计算总峰值面积时只需考虑峰值； 
5.1.2  Only peak value is considered in the 
calculation of overall peak value area. 
5.1.3 峰值高度应大于基线噪声值的3 倍； 
5.1.3  Peak value height should be three 
times bigger than baseline noise value. 
5.1.4 峰值面积应大于浓度为0.5 g 丙酮/l 
的标定溶液中丙酮峰值（3 个该浓度的平均值）
面积的10%。 
5.1.4
Peak value area should be 10% bigger 
than acetone peak value (average value of 
three concentrations) area in calibrated solu-
tion of acetone/1 with concentration being 0.5 
g. 
5.2 计算方法 
5.2  Computational method 
5.2.1 碳的总散发值EG（μgC/g）： 
由分析样品得出的总峰值面积及丙酮标定
的标定系数k(G)得出： 
 
EG=[（总峰值面积-峰值面积空白值）/ k(G)] 
×2×0.6204 
 
式中： 
EG —— 碳的总散发值，单位：μgC/g； 
k(G) —— 丙酮标定的标定系数 
2 —— 与“g 试样”有关，因此，虽然试样为1 g，
也要将2 μl 的标定液装入10 ml 玻璃杯中； 
0.6204 —— 表示丙酮中碳的含量。 
5.2.1  Overall emanation value of carbon 
EG(μgC/g): 
Obtained from the overall peak value 
area obtained from analytical samples and 
calibration coefficient k(G) of acetone deduce:
EG=[(overall peak value area –peak value area 
baseline value)/ k(G)]×2×0.6204 
In the formula:  
EG—Overall emanation value of carbon; 
k(G) —calibration coefficient; 
2—related to “g sample”. Therefore, although the 
sample weighs 1 g, 2 μl calibrated solution is injected 
into 10ml glass cup; 
0.6204—indicating the content of carbon in ace-
5.2.2 单个材料的散发值Ei（μgC/g）： 
由分析含单个物质I试样得出的峰值面积及
单个物质标定时的标定系数k(i)得出： 
 
Ei=（材料的峰值面积/k(i)）×2 
 
式中： 
Ei —— 单个材料的碳散发值，单位：μgC/g； 
k(i) —— 单个物质丙酮标定时的标定系数 
2 —— 与“g 试样”有关，因此，虽然试样为1 
g，也要将2 μl 的标定液装入10 ml 玻璃杯中； 
 
5.2.2  Emanation value Ei(μgC/g) of single 
substance: 
Obtained from the peak value area ob-
tained from the analysis of single substance I 
sample and calibrated coefficient k(i) of single 
substance: 
Ei=(material peak value area/k(i)) ×2 
In the formula :  
Ei—carbon emanation value of single substance; 
k(i) —calibration coefficient of single substance; 
2—related to “g sample”. Therefore, although the 
sample weighs 1g, 2μl calibrated solution is injected 
into 10ml glass cup; 


SMTC 5 400 009—2011（V1）  
 
打印、拷贝即为非受控文件，请核查最新版本 
- Printed Copy is Uncontrolled – Check Issue is Current - 
5 
5.2.3 由一个样品3 次测量所得结果不能确定
总碳值，而必须使每3 个测量值都满足要求，
以保证样品各部分都能符合要求。 
5.2.3  If overall carbon value can not be de-
termined through the results of a sample 
measured for three times, every three mea-
suring values should meet requirements so as 
to guarantee that each part of the sample 
meets requirements.

File: 材料工程师/SMTC 5 400 010 轿车内饰材料及零件雾翳测定方法 Test method for evaluating fogging characteristics of vehicle trim parts and materials(110127)-1.pdf.md
# SMTC 5 400 010 轿车内饰材料及零件雾翳测定方法 Test method for evaluating fogging characteristics of vehicle trim parts and materials(110127)-1.pdf

 
 
上汽股份有限公司技术中心企业技术标准 
Enterprise  Technical  Standard  of  SAIC  Motor  Technical  Center 
SMTC
SMTC 5 400 010－2011（V1） 
 
 
轿车内饰材料及零件雾翳测定方法 
 
Test method for evaluating fogging characteristics of vehicle 
trim parts and materials 
 
 
 
2010-XX-XX  发布/Issue 
 2010-XX-XX  实施/Implementation 
上汽股份技术中心技术标准化委员会  
Technical Standardization Committee of  SAIC Motor Technical Center   
发
布
Issue


SMTC 5 400 010—2010（V1）  
 
打印、拷贝即为非受控文件，请核查最新版本 
- Printed Copy is Uncontrolled – Check Issue is Current - 
I 
目    次 
Catalogue 
 
 
目次 Catalogue ....................................................................... Ⅰ 
前言 Forword ......................................................................... II 
1 范围 Scope .......................................................................... 1 
2 术语和定义Terminology and Definition ................................................ 1 
3 试验准备 Sample Preparation ......................................................... 1 
3.1 取样 Sample ....................................................................... 1 
3.2 预处理 Pretreatment  .............................................................. 1 
3.3 样品数量Sample size ............................................................... 2 
4 测试设备及辅助设备Test Equipment and Ancillary Equipment ............................ 2 
4.1 取样设备 Sampling Equipment ....................................................... 2 
4.2 恒温设备 Thermostatic Equipment ................................................... 2 
4.3 冷却设备 Cooling Equipment ........................................................ 2 
4.4 清洗设备 Cleaner used in lab. ..................................................... 4 
4.5 其它设备 Others ................................................................... 4 
5 试验方法 Test method ................................................................ 6 
5.1 方法A  Test method A .............................................................. 6 
5.2 方法B  Test method B .............................................................. 8 
6 结果的计算及表示法 Result Calculation and Expression ................................ 9 
6.1 方法A  Method A ................................................................... 9 
6.2 方法B  Method B .................................................................. 10 
7 表示方法 Marking Method ............................................................ 10 
8 偏差 Deviation ..................................................................... 10 
 
 


SMTC 5 400 010—2010（V1）  
 
打印、拷贝即为非受控文件，请核查最新版本 
- Printed Copy is Uncontrolled – Check Issue is Current - 
II 
 前    言 
为规范乘用车车车厢相关联的部件雾翳试
验的测试方法，正确指导相关人员顺利完成试验
的各个环节，特制定本标准。 
本标准是对SMC 30157-2007 修订，自本标
准实施之日起代替SMC 30157-2007。 
当中英文产生疑义时，以中文为准。 
本标准由材料分标委提出。 
本标准由SMTC 技术标准化委员会批准。 
本标准由标准化工作组归口管理。 
本标准起草部门：质量保证部中心实验室。 
本标准主要起草人：潘乃殊。 
本标准于2010 年××月××日首次批准发
布，2010 年××月××日实施。 
 
 
 
 
Foreword 
 
 
The Standard is hereby formulated to 
standardize the test method of the fogging of 
parts related to passenger car compartment, 
and correctly guide related test personnel to 
complete various operations of the test. 
This standard is a revision for SMC 
30157-2007, This standard will replace SMC 
30157 2007 from the implementation date of 
this. 
When there is dispute between Chinese 
and English versions, Chinese version will 
prevail. 
The Standard is brought forth by Material 
Sub-standard Committee. 
The Standard is approved by Technical 
Standardization Committee of SMTC. 
The Standard is under the direct admin-
istration of Standardization Work Team. 
The Standard is drafted by: Central Lab 
of Quality Control Department  
The drafter of the Standard: Pan Naishu 
The standard was first approved and is-
sued from ××月××日and it will be implemented 
from××月××日 
 


SMTC 5 400 010—2010（V1）  
 
打印、拷贝即为非受控文件，请核查最新版本 
- Printed Copy is Uncontrolled – Check Issue is Current - 
1 
轿车内饰材料及零件雾翳 
测定方法 
 
Test method for evaluating 
fogging characteristics of 
vehicle trim parts  
and materials 
1 范围 
本标准规定了轿车内饰材料雾翳试验的术
语和定义、试样准备、测试设备、试验方法和结
果计算等。  
本标准适用于所有可能对车内空气质量产
生影响的零件和材料。 
 
1  Scope  
The Standards stipulates the terminology 
and 
definition, 
sample 
preparation, 
test 
equipment, test method, and result calculation 
of test method for evaluating fogging characte-
ristics of vehicle trim materials. 
The Standard applies to all parts and 
materials likely to affect air quality in vehicles. 
2 术语和定义 
雾翳——指在一定条件下，在挡风玻璃及其
它玻璃上形成的一层薄薄的涂层，从而降低可见
度的一种现象。是由塑料装饰材料中的挥发性成
分（如可塑剂、稳定剂、油、润滑油、发泡剂、
脱模剂、粘合剂等）在玻璃表面冷凝引起的。  
 
2  Terminology and Definition 
Fogging—refers to a phenomenon where  
a layer of fog is formed on the windscreen and 
other glass thus reducing the visibility. This is 
caused by the cold condensation of volatile 
components (such as plasticizer, stabilizer, oil, 
lubricant, foaming agent, release agent, 
bonding agent, etc.) from plastic materials 
condensing on the surface of glasses. 
3 试验准备 
 
3  Sample Preparation 
3.1 取样 
从各种均匀分布的测试材料上采集适用的
圆形试样，直径为（80±1）mm，试样的厚度应
同测试材料的厚度相同，最厚不超过20 mm。厚
度超过20 mm的材料，如泡沫，应将其厚度减至
20 mm。除非另有规定，对于非扁平形的材料（剖
面等），所使用的试样面积为15±1 cm
2。对于
粉状或液状材料，应从样品中取(10±2) g样品
使用。  
 
3.1  Sample  
Applicable round samples are collected 
from various test materials distributed evenly, 
with the diameter being (80±1) mm. Samples 
should be 20 mm at maximum in thick-
ness .Samples with a greater thickness than 
20mm, such as bubble, its thickness should be 
reduced to 20 mm. Unless otherwise stipu-
lated, for non-flat materials (profile etc.), the 
area of samples used is 15±1 cm2. For powder 
or liquid materials, samples of (10±2) g are 
collected for use. 
3.2 预处理 
测试前应将所有试样（试料）放入温度为(23
±5) ℃的干燥器内烘干，干燥器带有硅胶，可
不必为真空。各种材料的干燥时间见表1所示。  
 
 
3.2  Pretreatment  
Before the test, all samples need to be 
dried at (23±5) ℃. The drier should be contain 
with silica gel (it must not be a vacuum). Drying 
times of various materials are shown as Table 
1. 


SMTC 5 400 010—2010（V1）  
 
打印、拷贝即为非受控文件，请核查最新版本 
- Printed Copy is Uncontrolled – Check Issue is Current - 
2 
表1  干燥时间/Table 1  Drying Time 
材料 
Material 
干燥时间（天） 
Drying time（Day） 
泡沫、人造革、车内装饰织物 
Foam, PVC, and trim fabrics 
1 
丝绒 
Silk velvet 
2 
真皮和羊毛含量不低于50%的其它织物 
Other fabrics with wool content above 50% and leather 
7 
 
3.3 样品数量 
出于最初样品认可及判定，至少要准备三个
试样。而为了控制测试质量，至少要对两个试样
进行测试。    
 
3.3  Sample size 
For the recognition and judgment of initial 
samples, at least three samples are required. 
To control test quality, two specimens should 
be tested. 
4 测试设备及辅助设备 
 
4  Test Equipment and Ancillary Equip-
ment 
4.1 取样设备 
用于准备试样的冲压设备、打孔机或类似设
备。  
 
4.1  Sampling Equipment 
Punching equipment, boring machine or 
similar equipment for specimen preparation 
4.2 恒温设备 
恒温浴槽：一个温度范围在60 ℃至130 ℃
之间的恒温控制浴槽（见图1），配有6个烧杯，
且槽内尺寸不得小于550 mm ×270 mm x 260 mm。
应配备安全设备防止过热。用于导热、循环及加
热的液体用量应可以保持整个浴槽的温度与所
要求的测试温度偏差在±0.5 ℃内。在把烧杯放
于浴槽后，温度下降不得大于5 ℃，且测试温度
必须能在20 min内达到要求。  
 
4.2  Thermostatic Equipment 
Thermostatic bath: a thermostatic bath 
(see Figure 1) of the temperature between 
60 ℃ and 130 ℃, provided with six flasks, and 
bath size no less than 550 mm ×270 mm x 260 
mm. The bath should be designed with safety 
equipment to avoid overheating. The quantity 
of liquid used for heat transmission, recycling 
and heating should be able to maintain the 
deviation of bath temperature and required test 
temperature at ±0.5 ℃. After the flasks are 
placed into the bath, the temperature decline 
should not be above 5 ℃, and test temperature 
should be able to reach requirements within 20 
minutes.  
4.3 冷却设备 
由防腐金属（如铝）制成的中空冷却板，带
有两个冷却回路。该冷却回路应确保冷却液在冷
却板整个内部循环。玻璃盘的接触面必须为平
面。冷却板加满水后的重量不得小于1 kg。每个
玻璃盘应配有一个单独的冷却板。（见图1） 
   
 
 
 
 
4.3  Cooling Equipment 
Hollow cooling plate made of an-
ti-corrosion metal (such as aluminum) is pro-
vided with two cooling loops, which should 
guarantee the internal recycling of cooling liq-
uid in the whole cooling plate. The contact 
surface of glass trays should be plane. The 
weight of cooling pate after injected with water 
should not be less than 1 kg. Each glass tray 
should be equipped with a separate cooling 
plate. (See Figure 1) 


SMTC 5 400 010—2010（V1）  
 
打印、拷贝即为非受控文件，请核查最新版本 
- Printed Copy is Uncontrolled – Check Issue is Current - 
3 
 
图1  恒温浴槽、冷却设备  
Figure 1   Thermostatic Bath、Cooling Equipment 
 
图2  烧杯 
Figure 2  Flask 


SMTC 5 400 010—2010（V1）  
 
打印、拷贝即为非受控文件，请核查最新版本 
- Printed Copy is Uncontrolled – Check Issue is Current - 
4 
 
图3  固定夹具 
Figure 3  Fixing Grip 
4.4 清洗设备 
 
4.4  Cleaner used in lab. 
4.4.1 
超声清洗设备：用于清洗玻璃盘的超声 
波清洗器，可采用Sonorex或Bandelin生产的超
声波洁器，或其等效产品。 
 
4.4.1  Ultrasonic cleaning equipment: ultras-
onic cleaner used for cleaning glass trays, 
manufactured by Sonorex or Bandelin, or ot
her equivalent products. 
4.4.2 
清洁剂：采用超声波清洗器专用清洁 
剂，用蒸馏水配成浓度为1%的溶液后使用。 
 
4.4.2  Cleaning agent: cleaning agent special 
for ultrasonic cleaner, mixed with distilled water 
to produce the solution with the concentration 
being 1%. 
4.5 其它 
 
4.5  Others 
4.5.1  烧杯： 由耐热玻璃制成的平底烧杯，重
量不得小于450 g。如图2 所示。 
 
4.5.1  Flat bottom flasks made of heat-resi
stant glass weight shall not be less than 4
50 g, shown as Figure 2. 
4.5.2  氟橡胶密封圈：圆形横截面，厚度为4
±0.l mm，内径为95±1 mm，硬度为肖氏A 级
65±5。 
 
4.5.2  Fluoroelastomer seal ring: round sec-
tion, thickness being 4±0.1 mm, internal di-
ameter 95±1mm, and hardness Shore Grade A 
65±5. 
4.5.3  金属外环：镀铬钢的金属环外径为80 
mm，内径为74 mm，高10 mm，重量为55±1 g。 
 
4.5.3  Metal external ring: external diameter 
of metal ring of chrome-plated steel is 80mm, 
internal diameter 74 mm, height 10 mm, and 
weight 55±1 g. 
4.5.4  玻璃盘：边长110±5 mm 的正方形，3
±0.l mm 厚。玻璃盘的反射系数的变化不得大
于±2.0 %。在每次测试前，都应检查玻璃盘是
否有类似擦痕等的损坏。如玻璃盘有损伤或经过
10 次测试均应更换，更换的新玻璃盘应在角上
标记。 
 
4.5.4  Glass tray: square with side length be-
ing 110±5 mm and thickness 3±0.1 mm. The 
change of reflection coefficient of glass tray 
should not be above ±2.0 %. Before the test 
each time, operators should check whether 
there is any damages to glass tray such as 
scratch. Glass tray with scratch or tested for 
above 10 tests should be replaced, and the 
new one should be marked on the corner. 
4.5.5  传热介质：恒温控制浴槽所使用的传热
介质应能承受一定温度不分解，最好能溶于水。
如聚丙烯乙二醇基聚乙烯。  
 
4.5.5  Heat-transmission medium: heat- tran
-smission medium used by thermostatic bat
h should not decompose/degrade at the giv
en temperature and must be miscible in wa
ter, such as polypropylene glycol-base poly
ethylene. 


SMTC 5 400 010—2010（V1）  
 
打印、拷贝即为非受控文件，请核查最新版本 
- Printed Copy is Uncontrolled – Check Issue is Current - 
5 
4.5.6  滤纸：尺寸为120 mm × 120 mm，如
Schleicher & Schüll出品的Weißband589#滤纸。  
 
4.5.6  Filter paper: size is 120 mm × 120 mm, 
such as Weißband589# filter paper produced 
by Schleicher & Schüll. 
4.5.7  固定夹具：不锈钢制成的超声波清洗器
中固定玻璃盘的固定夹具，参见图3。 
 
4.5.7  Fixing grip: grip made of stainless steel 
for fixing glass trays in ultrasonic cleaners, see 
Figure 3. 
4.5.8  方法A参照标准物质：邻苯二甲酸二辛酯 
（DOP）。  
 
4.5.8  Method A referential standard sub-
stance: di-2-ethylhexyl phthalate (DOP) 
4.5.9  圆盘形铝箔：厚0.03 mm，直径为(103
±1) mm  
 
4.5.9  Round aluminum foil: the thickness is 
0.03mm, and diameter (103±1) mm 
4.5.10  精度为0.01 mg的天平。  
 
4.5.10  Analytical balance with the precision 
being 0.01mg.  
4.5.11  反射计：可在入射及反射角度60°时使
用的反射计，带测量头。如柏林布鲁诺-兰格博
士有限公司出品的LM 6010反射计。  
 
4.5.11  Reflectometer: reflectometer used at 
the incident and reflection angle of 60°, pro-
vided with gauge outfit, such as LM 6010 ref-
lectometer manufactured by Bruno Berlin - Dr. 
Lange Co., Ltd.. 
4.5.12  分隔装置/测量辅助物（见图4）：分隔
装置由纸、纸板、AL、PMMA、PVC-U或小材料制
成，厚度为(0.1±0.02) mm，在反射计测量时用
来避免接触玻璃盘上的冷凝物。通过在分隔装置
及适当的漆黑底板上分别标出基准标记，将反射
计置于测试前后，测量结果可比的测量点处。 
 
4.5.12  Partition device/measuring auxiliaries 
(See Figure 4): partition device is made of 
paper, cardboard, Al, PMMA, PVC-U or other  
suitable material, with the thickness being 
(0.1±0.02) mm. It is used to prevent reflecto-
meter from contacting condensates on glass 
trays. Benchmark sign is marked on the parti-
tion device and suitable black bottom board 
separately, and reflectometer is placed at the 
measuring point where measuring results can 
be compared before and after the test. 
 
图4  分隔装置/测量辅助物 
Figure 4  Partition Device/Measuring Auxiliaries 
4.5.13  方法B参照标准物质：邻苯二甲酸二异
癸酯（DIDP）（Merck公司制造的3622#产品）。  
 
4.5.13  Method B Referential standard sub-
stance: di-iso-decylphthalate (DIDP) (3622# 
product manufactured by Merck) 


SMTC 5 400 010—2010（V1）  
 
打印、拷贝即为非受控文件，请核查最新版本 
- Printed Copy is Uncontrolled – Check Issue is Current - 
6 
4.5.14  无尘带干燥剂（如硅胶）的贮藏柜。 
 
4.5.14  Dustless storage cabinet with dehu-
midifier (such as silica gel). 
5 试验方法  
 
5  Test method 
设备调节后应即刻进行试验。  
方法A 是采用在雾翳试验前后对铝箔称重
的方法来确定铝箔上雾翳冷凝物的重量； 
方法B 是采用反射率测量法来测定有机成
分的挥发性。本标准规定的两个可选的测试方
法，其对雾翳程度的测定方法不同。用不同测试
法获得的测试结果不可直接进行比较。测试方法
必须只能用材料规范、工程图纸等技术文档中编
码所对应的方法。 
 
Test is carried out immediately after the 
adjustment of equipment  
Method A  is to determine the weight of 
fogging condensate on aluminum foil through 
weighing aluminum foil before and after fog-
ging test;  
Method B is to adopt the reflection rate 
measuring method to determine the volatility of 
organic components. The two selectable test 
methods stipulated in the Standard are differ-
ent in the determining of fogging degree. Test 
results obtained through different measuring 
methods can not be compared directly. It is 
only allowed to employ methods correspond-
ing with the codes in technical documents such 
as material criteria and project drawing.  
5.1 方法A 
 
5.1  Method A 
5.1.1  试验中使用的密封圈、金属环、玻璃盘
及烧杯应在80 ℃温度下的实验室用清洗器中清
洗干净。除玻璃盘外，所有物品存放于(23±
2) ℃温度下的无尘环境中，烧杯应口朝下倒放，
在试验开始前方可取出使用。  
 
5.1.1  Seal ring, metal ring, glass tray, and 
flask used in the test should be washed clean 
with the cleaner for lab under the temperature 
of 80 ℃. Except for glass trays, all articles 
should be placed in dustless environment un-
der the temperature of (23±2) ℃. Flasks 
should be placed upside down, and taken out 
for use before the start of the test.  
5.1.2  玻璃盘在用清洗器清洗后，应放入超声
波清洗器中，使用固定夹具将玻璃盘固定住（见
图3），再以清洁剂（见5.4.3）完全浇盖，在设
备不通电且温度为(23±5) ℃的情况下，清洗
(18±2) h，然后将设备通电且温度为(55±
5) ℃下，清洗 （5±1）min。然后把玻璃盘在
去离子水中彻底冲洗，也可用不含可塑剂的海绵
（见5.4.2）进行机械清理，再用蒸馏水漂洗。
在温度为(70±5) ℃的再循环空气柜中干燥玻
璃盘(30±5) min。用于试验的玻璃盘必须冷却
至(23±2) ℃，并且在清洗过程完成后30 min
内使用。  
 
 
5.1.2  After washed with cleaner, glass trays 
should be placed into ultrasonic cleaner, and 
fixed with fixing grip (See Figure 3). And then, 
glass trays are covered with cleaning agent 
(See 5.4.3). When the equipment is not elec-
trified, and the temperature is (23±5) ℃, they 
are cleaned for (18±2) h. Then the equipment 
is electrified and the temperature reaches 
(55±5) ℃, glass trays are cleaned for (5±1) 
minutes. Next, glass trays are thoroughly 
washed in de-ionized water, and cleaned me-
chanically with sponge（See 5.4.2） containing 
no plasticizer, and then rinsed with distilled 
water. Dry the appartus for (30±5) minutes in 
the recycling air cabinet at (70±5) ℃. Glass 
trays used for test should be cooled down to 
(23±2) ℃, and used within 30 minutes after the 
completion of the cleaning. 


SMTC 5 400 010—2010（V1）  
 
打印、拷贝即为非受控文件，请核查最新版本 
- Printed Copy is Uncontrolled – Check Issue is Current - 
7 
5.1.3  乘客车厢顶面的试样应放在烧杯中，而
后依次加盖人造橡胶密封物、玻璃盘、滤纸及同
自动恒温器相连的冷凝器（见图1）。测量反射
系数的玻璃盘表面向下对着烧杯的底面。如有必
要，可将5.5.3 规定的金属环放在试样上以防卷
曲和凸出。自动恒温器应将温度保持在(21±
1) ℃，烧杯应放置于液体浴槽内，液体表面同
冷凝器下面的距离为(60±2) mm，在规定测试温
度为90 ℃和100 ℃下，放置3 h±5 min。  
 
5.1.3  Samples on the top of passenger car 
compartment should be placed in flasks, and 
then covered with elastomeric seal, glass tray, 
filter paper, and also condenser connected 
with automatic thermostat (See Figure 1). The 
surface of glass trays measuring reflection 
coefficient should be against the bottom of 
flasks. If necessary, metal ring stipulated in 
5.5.3 can be placed on samples to prevent 
winding and projection. Automatic thermostat 
should maintain the temperature at (21±1) ℃, 
and flasks should be placed in liquid bath, and 
the liquid surface is 60±2mm away from the 
bottom of condenser. Samples are placed for 3 
h±5 min at the stipulated test temperatures of 
90 ℃ and 100 ℃.  
5.1.4  铝箔盘的制作：为避免铝箔有折痕，必
须配戴一次性手套处理铝箔。在压制铝箔时，应
防止挤压底板将铝箔弄脏。几层铝箔应同时压
制，为此应在层与层中间用纸隔开。应使用密封
圈将铝箔盘的边缘压住来提高密封。  
 
 
5.1.4  Production of aluminum foil trays: to 
avoid folding faults of aluminum foil, operators 
should wear disposable gloves to deal with 
aluminum foil. When producing aluminum foil, 
they should not extrude bottom plate in case of 
fouling aluminum foil. Several layers of alumi-
num foil should be produced at the same time, 
and paper should be placed between layers for 
partition. Seal ring should be used to press the 
edges of aluminum foil trays to enhance the 
sealing performance.  
5.1.5  称重：使用5.5.10要求的天平对铝箔称
重，天平精度为0.01 mg。  
 
5.1.5  Weighing: use the analytical balance  
required in 5.5.10 to weigh aluminum foil.  
5.1.6  装满的烧杯应加盖密封圈及称过重的铝
箔盘（有光泽的一面向下）。为了防止铝箔盘滑
动，应将其小心地同密封圈压在一起，附上边缘
辅助物，然后将干净的玻璃盘放在铝箔盘上。  
 
 
5.1.6  Filled flasks should be covered with 
seal ring and weighed aluminum foil tray (the 
face with gloss downward). To avoid sliding, 
aluminum foil trays should be carefully pressed 
with seal ring and attached with edge auxilia-
ries. Clean glass trays are placed on aluminum 
foil trays.  
5.1.7  通过自动调温器的开口将已准备好的烧
杯放入浴槽，调温器的温度应已设定为规定的测
试温度(100±3) ℃，首先在每个玻璃盘上放一
片过滤纸，然后放冷却板，测试时间为(18±0.5) 
h。  
 
 
5.1.7  Prepared flasks are placed into bath 
through the opening of automatic thermostat. 
The temperature of the thermostat should be 
the stipulated test temperature of (100±3) ℃. 
First of all, operators should place a piece of 
filter paper on each glass tray and then cooling 
plate. The test will last (18±0.5) h. 
5.1.8  在规定测试时间结束后，应小心地取下
放在密封圈上的铝箔,然后放在顶面有灰雾不透
光的干燥器内保持(3.5±0.5) h。只要能保证有
效干燥，干燥器内可以填满硅胶,但放在干燥器
内的铝箔一定不可阳光直射。  
 
 
5.1.8  After the conclusion of the stipulated 
test time, operators should carefully remove 
aluminum foil on seal ring, and then place it in 
light-proof drier with fog on the top surface for 
(3.5±0.5) h. As long as effective drying is 
guaranteed, the drier can be filled with silica 
gel. But aluminum foil in the drier can not be 
under the direct sunlight. 
5.1.9  参照标准物质的控制试验：  
 
a） 对于每一雾翳试验，都应使用酸二辛酯
（DOP）进行相同的控制测试。在此试
验中，烧杯应加入(10±0.1) g的DOP，
 
5.1.9  Control Test of Referential Standard 
Substance: 
a)  Each fogging test should go through 
the 
same 
control 
test 
with 
di-2-ethylhexyl phthalate (DOP). In 
the test, flasks should be added with
