Repository: kujaxr/obsidian-vault

File: 材料工程师/SMTC 5 400 010 轿车内饰材料及零件雾翳测定方法Test method for evaluating fogging characteristics of vehicle trim parts and materials(110608).pdf.md
# SMTC 5 400 010 轿车内饰材料及零件雾翳测定方法Test method for evaluating fogging characteristics of vehicle trim parts and materials(110608).pdf

 
上汽股份有限公司技术中心企业技术标准 
Enterprise  Technical  Standard  of  SAIC  Motor  Technical  Center 
SMTC
SMTC 5 400 010－2011（V1）
 
 
轿车内饰材料及零件雾翳测定方法 
 
Test method for evaluating fogging characteristics of vehicle 
trim parts and materials 
 
 
 
 2011-06-08  发布/Issue 
 2011-06-09  实施/Implementation
上汽股份技术中心技术标准化委员会 
Technical Standardization Committee of SAIC Motor Technical Center    
发
布
Issue


SMTC 5 400 010—2010（V1）  
 
打印、拷贝即为非受控文件，请核查最新版本 
- Printed Copy is Uncontrolled – Check Issue is Current - 
I 
目 次/Contents 
前言Forword .......................................................................... II 
1 范围Scope ........................................................................... 1 
2 术语和定Terminology and Definition .................................................. 1 
3 试验准备Sample Preparation .......................................................... 1 
3.1 取样Sample ........................................................................ 1 
3.2 预处理Pretreatment  ............................................................... 1 
3.3 样品数Sample size ................................................................. 2 
4 测试设备及辅助设Test Equipment and Ancillary Equipment .............................. 2 
4.1 取样设备Sampling Equipment ........................................................ 2 
4.2 恒温设备Thermostatic Equipment .................................................... 2 
4.3 冷却设备Cooling Equipment ......................................................... 2 
4.4 清洗设备Cleaner used in lab. ...................................................... 4 
4.5 其它设备Others .................................................................... 4 
5 试验方法Test method ................................................................. 6 
5.1 方法A Test method A ............................................................... 6 
5.2 方法B Test method B ............................................................... 8 
6 结果的计算及表示法 Result Calculation and Expression ................................ 9 
6.1 方法A Method A .................................................................... 9 
6.2 方法B Method B ................................................................... 10 
7 表示方法Marking Method ............................................................. 10 
8 偏差Deviation ...................................................................... 10 
 
 


SMTC 5 400 010—2010（V1）  
 
打印、拷贝即为非受控文件，请核查最新版本 
- Printed Copy is Uncontrolled – Check Issue is Current - 
II 
 前    言 
为规范乘用车车车厢相关联的部件雾翳试
验的测试方法，正确指导相关人员顺利完成试验
的各个环节，特制定本标准。 
本标准是对SMC 30157-2007《轿车内饰材料
雾翳试验》修订，自本标准实施之日起代替SMC 
30157-2007。 
当中英文产生疑义时，以中文为准。 
本标准由材料分标委提出。 
本标准由SMTC 技术标准化委员会批准。 
本标准由标准化工作组归口管理。 
本标准起草部门：质量保证部中心实验室。
本标准主要起草人：潘乃殊。 
本标准于2011 年06 月08 日首次批准发布，
2011 年06 月09 日实施。 
 
 
 
Foreword 
 
 
The Standard is hereby formulated to 
standardize the test method of the fogging of 
parts related to passenger car compartment, 
and correctly guide related test personnel to 
complete various operations of the test. 
This standard is a revision for SMC 
30157-2007<Test 
Method 
for 
Evaluating 
Fogging 
Characteristics 
of 
Vehicle 
Trim 
Materials>, This standard will replace SMC 
30157 2007 from the implementation date of 
this. 
When there is dispute between Chinese 
and English versions, Chinese version will 
prevail. 
The Standard is brought forth by Material 
Sub-standard Committee. 
The Standard is approved by Technical 
Standardization Committee of SMTC. 
The Standard is under the direct admin-
istration of Standardization Work Team. 
The Standard is drafted by: Central Lab 
of Quality Control Department. 
The drafter of the Standard: Pan Naishu.
The standard was first approved and is-
sued from Jun.08, 2011 and it will be imple-
mented from Jun.09, 2011. 
 


SMTC 5 400 010—2010（V1）  
 
打印、拷贝即为非受控文件，请核查最新版本 
- Printed Copy is Uncontrolled – Check Issue is Current - 
1 
轿车内饰材料及零件雾翳 
测定方法 
Test method for evaluating 
fogging characteristics of 
vehicle trim parts  
and materials 
1 范围 
本标准规定了轿车内饰材料雾翳试验的术
语和定义、试样准备、测试设备、试验方法和结
果计算等。  
本标准适用于所有可能对车内空气质量产
生影响的零件和材料。 
1  Scope  
The Standards stipulates the terminology 
and 
definition, 
sample 
preparation, 
test 
equipment, test method, and result calculation 
of test method for evaluating fogging characte-
ristics of vehicle trim materials. 
The Standard applies to all parts and ma-
terials likely to affect air quality in vehicles. 
2 术语和定义 
雾翳——指在一定条件下，在挡风玻璃及其
它玻璃上形成的一层薄薄的涂层，从而降低可见
度的一种现象。是由塑料装饰材料中的挥发性成
分（如可塑剂、稳定剂、油、润滑油、发泡剂、
脱模剂、粘合剂等）在玻璃表面冷凝引起的。 
2  Terminology and Definition 
Fogging—refers to a phenomenon where 
a layer of fog is formed on the windscreen and 
other glass thus reducing the visibility. This is 
caused by the cold condensation of volatile 
components (such as plasticizer, stabilizer, oil, 
lubricant, foaming agent, release agent, 
bonding agent, etc.) from plastic materials 
condensing on the surface of glasses. 
3 试验准备 
3  Sample Preparation 
3.1 取样 
从各种均匀分布的测试材料上采集适用的
圆形试样，直径为（80±1）mm，试样的厚度应
同测试材料的厚度相同，最厚不超过20 mm。厚
度超过20 mm的材料，如泡沫，应将其厚度减至
20 mm。除非另有规定，对于非扁平形的材料（剖
面等），所使用的试样面积为（15±1)cm
2。对
于粉状或液状材料，应从样品中取(10±2) g样
品使用。  
3.1  Sample  
Applicable round samples are collected 
from various test materials distributed evenly, 
with the diameter being (80±1) mm. Samples 
should be 20 mm at maximum in thick-
ness .Samples with a greater thickness than 
20mm, such as bubble, its thickness should be 
reduced to 20 mm. Unless otherwise stipu-
lated, for non-flat materials (profile etc.), the 
area of samples used is (15±1) cm2. For 
powder or liquid materials, samples of (10±2) g 
are collected for use. 
3.2 预处理 
测试前应将所有试样（试料）放入温度为(23
±5) ℃的干燥器内烘干，干燥器带有硅胶，可
不必为真空。各种材料的干燥时间见表1所示。 
 
3.2  Pretreatment  
Before the test, all samples need to be 
dried at (23±5) ℃. The drier should be contain 
with silica gel (it must not be a vacuum). Drying 
times of various materials are shown as Table 
1. 


SMTC 5 400 010—2010（V1）  
 
打印、拷贝即为非受控文件，请核查最新版本 
- Printed Copy is Uncontrolled – Check Issue is Current - 
2 
表1 干燥时间/Table 1 Drying Time 
材料 
Material 
干燥时间（天） 
Drying time（Day） 
泡沫、人造革、车内装饰织物 
Foam, PVC, and trim fabrics 
1 
丝绒 
Silk velvet 
2 
真皮和羊毛含量不低于50%的其它织物 
Other fabrics with wool content above 50% and leather
7 
 
3.3 样品数量 
出于最初样品认可及判定，至少要准备三个
试样。而为了控制测试质量，至少要对两个试样
进行测试。    
3.3
Sample size
For the recognition and judgment of initial 
samples, at least three samples are required. 
To control test quality, two specimens should 
be tested. 
4 测试设备及辅助设备 
4  Test equipment and ancillary equipment
4.1 取样设备 
用于准备试样的冲压设备、打孔机或类似设
备。  
4.1  Sampling equipment 
Punching equipment, boring machine or 
similar equipment for specimen preparation. 
4.2 恒温设备 
恒温浴槽：一个温度范围在60 ℃至130 ℃
之间的恒温控制浴槽（见图1），配有6个烧杯，
且槽内尺寸不得小于550 mm ×270 mm x 260 mm。
应配备安全设备防止过热。用于导热、循环及加
热的液体用量应可以保持整个浴槽的温度与所
要求的测试温度偏差在±0.5 ℃内。在把烧杯放
于浴槽后，温度下降不得大于5 ℃，且测试温度
必须能在20 min内达到要求。  
4.2  Thermostatic equipment 
Thermostatic bath: a thermostatic bath 
(see Figure 1) of the temperature between 
60 ℃ and 130 ℃, provided with six flasks, and 
bath size no less than 550 mm ×270 mm x 260 
mm. The bath should be designed with safety 
equipment to avoid overheating. The quantity 
of liquid used for heat transmission, recycling 
and heating should be able to maintain the 
deviation of bath temperature and required test 
temperature at ±0.5 ℃. After the flasks are 
placed into the bath, the temperature decline 
should not be above 5 ℃, and test temperature 
should be able to reach requirements within 20 
minutes.  
4.3 冷却设备 
由防腐金属（如铝）制成的中空冷却板，带
有两个冷却回路。该冷却回路应确保冷却液在冷
却板整个内部循环。玻璃盘的接触面必须为平
面。冷却板加满水后的重量不得小于1 kg。每个
玻璃盘应配有一个单独的冷却板。（见图1） 
   
 
 
 
4.3  Cooling equipment 
Hollow cooling plate made of an-
ti-corrosion metal (such as aluminum) is pro-
vided with two cooling loops, which should 
guarantee the internal recycling of cooling liq-
uid in the whole cooling plate. The contact 
surface of glass trays should be plane. The 
weight of cooling pate after injected with water 
should not be less than 1 kg. Each glass tray 
should be equipped with a separate cooling 
plate. (See Figure 1) 


SMTC 5 400 010—2010（V1）  
 
打印、拷贝即为非受控文件，请核查最新版本 
- Printed Copy is Uncontrolled – Check Issue is Current - 
3 
 
图1 恒温浴槽、冷却设备  
Figure 1 Thermostatic Bath, Cooling Equipment 
 
图2  烧杯 
Figure 2  Flask 


SMTC 5 400 010—2010（V1）  
 
打印、拷贝即为非受控文件，请核查最新版本 
- Printed Copy is Uncontrolled – Check Issue is Current - 
4 
 
图3  固定夹具 
Figure 3  Fixing Grip 
4.4 清洗设备 
4.4
Cleaner used in lab.
4.4.1 
超声清洗设备：用于清洗玻璃盘的超声
波清洗器，可采用Sonorex或Bandelin生产的超
声波洁器，或其等效产品。 
4.4.1 Ultrasonic cleaning equipment: ultras-
onic cleaner used for cleaning glass trays, 
manufactured by Sonorex or Bandelin, or ot
her equivalent products. 
4.4.2 
清洁剂：采用超声波清洗器专用清洁 
剂，用蒸馏水配成浓度为1%的溶液后使用。 
4.4.2  Cleaning agent: cleaning agent special 
for ultrasonic cleaner, mixed with distilled water 
to produce the solution with the concentration 
being 1%. 
4.5 其它 
4.5  Others 
4.5.1  烧杯： 由耐热玻璃制成的平底烧杯，重
量不得小于450 g。如图2 所示。 
4.5.1
Flat bottom flasks made of heat-resi
stant glass weight shall not be less than 4
50 g, shown as Figure 2. 
4.5.2  氟橡胶密封圈：圆形横截面，厚度为（4
±0.l）mm，内径为（95±1）mm，硬度为肖氏A
级65±5。 
4.5.2 Fluoroelastomer seal ring: round sec-
tion, thickness being (4±0.1) mm, internal di-
ameter (95±1) mm, and hardness Shore Grade 
A 65±5. 
4.5.3  金属外环：镀铬钢的金属环外径为80 
mm，内径为74 mm，高10 mm，重量为（55±1）g。
4.5.3  Metal external ring: external diameter 
of metal ring of chrome-plated steel is 80mm, 
internal diameter 74 mm, height 10 mm, and 
weight (55±1) g. 
4.5.4  玻璃盘：边长（110±5）mm 的正方形，
（3±0.l）mm 厚。玻璃盘的反射系数的变化不
得大于±2.0 %。在每次测试前，都应检查玻璃
盘是否有类似擦痕等的损坏。如玻璃盘有损伤或
经过10 次测试均应更换，更换的新玻璃盘应在
角上标记。 
4.5.4  Glass tray: square with side length be-
ing (110±5) mm and thickness (3±0.1) mm. 
The change of reflection coefficient of glass 
tray should not be above ±2.0 %. Before the 
test each time, operators should check wheth-
er there is any damage to glass tray such as 
scratch. Glass tray with scratch or tested for 
above 10 tests should be replaced, and the 
new one should be marked on the corner. 
4.5.5  传热介质：恒温控制浴槽所使用的传热
介质应能承受一定温度不分解，最好能溶于水。
如聚丙烯乙二醇基聚乙烯。  
4.5.5  Heat-transmission medium: heat- tran
smission medium used by thermostatic bath
 should not decompose/degrade at the give
n temperature and must be miscible in wat
er, such as polypropylene glycol-base polye
thylene. 


SMTC 5 400 010—2010（V1）  
 
打印、拷贝即为非受控文件，请核查最新版本 
- Printed Copy is Uncontrolled – Check Issue is Current - 
5 
4.5.6  滤纸：尺寸为120 mm × 120 mm，如
Schleicher & Schüll出品的Weißband589#滤纸。 
4.5.6  Filter paper: size is 120 mm × 120 mm, 
such as Weißband589# filter paper produced 
by Schleicher & Schüll. 
4.5.7  固定夹具：不锈钢制成的超声波清洗器
中固定玻璃盘的固定夹具，参见图3。 
4.5.7 Fixing grip: grip made of stainless steel 
for fixing glass trays in ultrasonic cleaners, see 
Figure 3. 
4.5.8  方法A参照标准物质：邻苯二甲酸二辛酯 
（DOP）。  
4.5.8 
Method A referential standard sub-
stance: di-2-ethylhexyl phthalate (DOP) 
4.5.9  圆盘形铝箔：厚0.03 mm，直径为(103
±1) mm。 
4.5.9  Round aluminum foil: the thickness is 
0.03mm, and diameter (103±1) mm 
4.5.10  精度为0.01 mg的天平。  
4.5.10  Analytical balance with the precision 
being 0.01mg.  
4.5.11  反射计：可在入射及反射角度60°时使
用的反射计，带测量头。如柏林布鲁诺-兰格博
士有限公司出品的LM 6010反射计。  
4.5.11  Reflectometer: reflectometer used at 
the incident and reflection angle of 60°, pro-
vided with gauge outfit, such as LM 6010 ref-
lectometer manufactured by Bruno Berlin - Dr. 
Lange Co., Ltd.. 
4.5.12  分隔装置/测量辅助物（见图4）：分隔
装置由纸、纸板、AL、PMMA、PVC-U或小材料制
成，厚度为(0.1±0.02) mm，在反射计测量时用
来避免接触玻璃盘上的冷凝物。通过在分隔装置
及适当的漆黑底板上分别标出基准标记，将反射
计置于测试前后，测量结果可比的测量点处。 
4.5.12
Partition device/measuring auxiliaries 
(See Figure 4): partition device is made of 
paper, cardboard, Al, PMMA, PVC-U or other 
suitable material, with the thickness being 
(0.1±0.02) mm. It is used to prevent reflecto-
meter from contacting condensates on glass 
trays. Benchmark sign is marked on the parti-
tion device and suitable black bottom board 
separately, and reflectometer is placed at the 
measuring point where measuring results can 
be compared before and after the test. 
 
图4 分隔装置/测量辅助物 
Figure 4 Partition Device/Measuring Auxiliaries 
4.5.13  方法B参照标准物质：邻苯二甲酸二异
癸酯（DIDP）（Merck公司制造的3622#产品）。 
4.5.13
Method B Referential standard sub-
stance: di-iso-decylphthalate (DIDP) (3622# 
product manufactured by Merck) 


SMTC 5 400 010—2010（V1）  
 
打印、拷贝即为非受控文件，请核查最新版本 
- Printed Copy is Uncontrolled – Check Issue is Current - 
6 
4.5.14  无尘带干燥剂（如硅胶）的贮藏柜。 
4.5.14  Dustless storage cabinet with dehu-
midifier (such as silica gel). 
5 试验方法  
5  Test method 
设备调节后应即刻进行试验。  
方法A 是采用在雾翳试验前后对铝箔称重
的方法来确定铝箔上雾翳冷凝物的重量； 
方法B 是采用反射率测量法来测定有机成
分的挥发性。本标准规定的两个可选的测试方
法，其对雾翳程度的测定方法不同。用不同测试
法获得的测试结果不可直接进行比较。测试方法
必须只能用材料规范、工程图纸等技术文档中编
码所对应的方法。 
Test is carried out immediately after the 
adjustment of equipment  
Method A  is to determine the weight of 
fogging condensate on aluminum foil through 
weighing aluminum foil before and after fog-
ging test;  
Method B is to adopt the reflection rate 
measuring method to determine the volatility of 
organic components. The two selectable test 
methods stipulated in the Standard are differ-
ent in the determining of fogging degree. Test 
results obtained through different measuring 
methods can not be compared directly. It is 
only allowed to employ methods correspond-
ing with the codes in technical documents such 
as material criteria and project drawing.  
5.1 方法A 
5.1  Method A 
5.1.1  试验中使用的密封圈、金属环、玻璃盘
及烧杯应在80 ℃温度下的实验室用清洗器中清
洗干净。除玻璃盘外，所有物品存放于(23±
2) ℃温度下的无尘环境中，烧杯应口朝下倒放，
在试验开始前方可取出使用。  
5.1.1 Seal ring, metal ring, glass tray, and 
flask used in the test should be washed clean 
with the cleaner for lab under the temperature 
of 80 ℃. Except for glass trays, all articles 
should be placed in dustless environment un-
der the temperature of (23±2) ℃. Flasks 
should be placed upside down, and taken out 
for use before the start of the test.  
5.1.2  玻璃盘在用清洗器清洗后，应放入超声
波清洗器中，使用固定夹具将玻璃盘固定住（见
图3），再以清洁剂（见5.4.3）完全浇盖，在设
备不通电且温度为(23±5) ℃的情况下，清洗
(18±2) h，然后将设备通电且温度为(55±
5) ℃下，清洗 （5±1）min。然后把玻璃盘在
去离子水中彻底冲洗，也可用不含可塑剂的海绵
（见5.4.2）进行机械清理，再用蒸馏水漂洗。
在温度为(70±5) ℃的再循环空气柜中干燥玻
璃盘(30±5) min。用于试验的玻璃盘必须冷却
至(23±2) ℃，并且在清洗过程完成后30 min
内使用。  
 
5.1.2  After washed with cleaner, glass trays 
should be placed into ultrasonic cleaner, and 
fixed with fixing grip (See Figure 3). And then, 
glass trays are covered with cleaning agent 
(See 5.4.3). When the equipment is not elec-
trified, and the temperature is (23±5) ℃, they 
are cleaned for (18±2) h. Then the equipment 
is electrified and the temperature reaches 
(55±5) ℃, glass trays are cleaned for (5±1) 
minutes. Next, glass trays are thoroughly 
washed in de-ionized water, and cleaned me-
chanically with sponge（See 5.4.2） containing 
no plasticizer, and then rinsed with distilled 
water. Dry the appartus for (30±5) minutes in 
the recycling air cabinet at (70±5) ℃. Glass 
trays used for test should be cooled down to 
(23±2) ℃, and used within 30 minutes after the 
completion of the cleaning. 


SMTC 5 400 010—2010（V1）  
 
打印、拷贝即为非受控文件，请核查最新版本 
- Printed Copy is Uncontrolled – Check Issue is Current - 
7 
5.1.3  乘客车厢顶面的试样应放在烧杯中，而
后依次加盖人造橡胶密封物、玻璃盘、滤纸及同
自动恒温器相连的冷凝器（见图1）。测量反射
系数的玻璃盘表面向下对着烧杯的底面。如有必
要，可将5.5.3 规定的金属环放在试样上以防卷
曲和凸出。自动恒温器应将温度保持在(21±
1) ℃，烧杯应放置于液体浴槽内，液体表面同
冷凝器下面的距离为(60±2) mm，在规定测试温
度为90 ℃和100 ℃下，放置3 h±5 min。  
5.1.3  Samples on the top of passenger car 
compartment should be placed in flasks, and 
then covered with elastomeric seal, glass tray, 
filter paper, and also condenser connected 
with automatic thermostat (See Figure 1). The 
surface of glass trays measuring reflection 
coefficient should be against the bottom of 
flasks. If necessary, metal ring stipulated in 
5.5.3 can be placed on samples to prevent 
winding and projection. Automatic thermostat 
should maintain the temperature at (21±1) ℃, 
and flasks should be placed in liquid bath, and 
the liquid surface is 60±2mm away from the 
bottom of condenser. Samples are placed for 3 
h±5 min at the stipulated test temperatures of 
90 ℃ and 100 ℃.  
5.1.4  铝箔盘的制作：为避免铝箔有折痕，必
须配戴一次性手套处理铝箔。在压制铝箔时，应
防止挤压底板将铝箔弄脏。几层铝箔应同时压
制，为此应在层与层中间用纸隔开。应使用密封
圈将铝箔盘的边缘压住来提高密封。  
 
5.1.4 
Production of aluminum foil trays: to 
avoid folding faults of aluminum foil, operators 
should wear disposable gloves to deal with 
aluminum foil. When producing aluminum foil, 
they should not extrude bottom plate in case of 
fouling aluminum foil. Several layers of alumi-
num foil should be produced at the same time, 
and paper should be placed between layers for 
partition. Seal ring should be used to press the 
edges of aluminum foil trays to enhance the 
sealing performance.  
5.1.5  称重：使用5.5.10要求的天平对铝箔称
重，天平精度为0.01 mg。  
5.1.5 
Weighing: use the analytical balance 
required in 5.5.10 to weigh aluminum foil.  
5.1.6  装满的烧杯应加盖密封圈及称过重的铝
箔盘（有光泽的一面向下）。为了防止铝箔盘滑
动，应将其小心地同密封圈压在一起，附上边缘
辅助物，然后将干净的玻璃盘放在铝箔盘上。 
 
5.1.6  Filled flasks should be covered with 
seal ring and weighed aluminum foil tray (the 
face with gloss downward). To avoid sliding, 
aluminum foil trays should be carefully pressed 
with seal ring and attached with edge auxilia-
ries. Clean glass trays are placed on aluminum 
foil trays.  
5.1.7  通过自动调温器的开口将已准备好的烧
杯放入浴槽，调温器的温度应已设定为规定的测
试温度(100±3) ℃，首先在每个玻璃盘上放一
片过滤纸，然后放冷却板，测试时间为(18±0.5) 
h。  
 
5.1.7 
Prepared flasks are placed into bath 
through the opening of automatic thermostat. 
The temperature of the thermostat should be 
the stipulated test temperature of (100±3) ℃. 
First of all, operators should place a piece of 
filter paper on each glass tray and then cooling 
plate. The test will last (18±0.5) h. 
5.1.8  在规定测试时间结束后，应小心地取下
放在密封圈上的铝箔,然后放在顶面有灰雾不透
光的干燥器内保持(3.5±0.5) h。只要能保证有
效干燥，干燥器内可以填满硅胶,但放在干燥器
内的铝箔一定不可阳光直射。  
 
5.1.8  After the conclusion of the stipulated 
test time, operators should carefully remove 
aluminum foil on seal ring, and then place it in 
light-proof drier with fog on the top surface for 
(3.5±0.5) h. As long as effective drying is 
guaranteed, the drier can be filled with silica 
gel. But aluminum foil in the drier can not be 
under the direct sunlight. 
5.1.9  参照标准物质的控制试验：  
 
a） 对于每一雾翳试验，都应使用酸二辛酯
（DOP）进行相同的控制测试。在此试
验中，烧杯应加入(10±0.1) g的DOP，
5.1.9  Control Test of Referential Standard 
Substance: 
a)  Each fogging test should go through 
the 
same 
control 
test 
with 
di-2-ethylhexyl phthalate (DOP). In 
the test, flasks should be added with

File: 材料工程师/SMTC 5 400 011 轿车内饰零件及材料甲醛释放量的测定方法 Test method for evaluating the release of formaldehyde of vehicle trim(110406).pdf.md
# SMTC 5 400 011 轿车内饰零件及材料甲醛释放量的测定方法 Test method for evaluating the release of formaldehyde of vehicle trim(110406).pdf

上汽股份有限公司技术中心企业技术标准 
Enterprise  Technical  Standard  of  SAIC  Motor  Technical  Center 
SMTC
SMTC 5 400 011－2011（V1）
 
 
轿车内饰零件及材料甲醛释放量测定方法
Test method for evaluating the release of formaldehyde of 
 vehicle trim parts and materials 
 
 
 
 2011-04-06  发布/Issue 
 2011-04-07  实施/Implementation
上汽股份技术中心技术标准化委员会 
Technical Standardization Committee of  SAIC Motor Technical Center   
发
布
Issue


SMTC 5 400 011—2011（V1）  
 
打印、拷贝即为非受控文件，请核查最新版本 
- Printed Copy is Uncontrolled – Check Issue is Current -
I
 前    言 
为规范乘用车车厢（包含行李箱）和与车厢
（包含行李箱）相关联的部件甲醛释放量的测试
方法，正确指导相关测试人员顺利完成该试验的
各个环节，特制定本标准。 
本标准根据SMC 30155-2007重新起草，本标
准批准发行后替代SMC 30155-2007。 
当中英文产生疑义时，以中文为准。 
本标准由材料分标委提出。 
本标准由SMTC 技术标准化委员会批准。 
本标准由标准化工作组归口管理。 
本标准起草部门：质量保证部中心实验室。
本标准主要起草人：潘乃殊。 
本标准于2011 年04 月06 日首次批准发布，
2011 年04 月07 日实施。 
 
Foreword 
 
The Standard is hereby formulated to 
standardize the test method of the release of 
formaldehyde from parts related to passenger 
car 
compartment 
(including 
baggage 
compartment), and correctly guide related test 
personnel to complete various operations of 
the test.  
The Standard is redrafted according to 
the SMC 30155-2007, the Standard replace 
the SMC 30155 - 2007. 
When there is dispute between Chinese 
and English versions, Chinese version will 
prevail. 
The Standard is brought forth by Material 
Sub-standard Committee. 
The Standard is approved by Technical 
Standardization Committee of SMTC. 
This Standard is under the management 
of Standardization working team. 
The Standard is drafted by: Central Lab 
of Quality Control Department  
The drafter of the Standard: Pan Naishu 
The standard was first published on Apr. 
06, 2011 and implemented on Apr. 07, 2011. 


SMTC 5 400 011—2011（V1）  
 
打印、拷贝即为非受控文件，请核查最新版本 
- Printed Copy is Uncontrolled – Check Issue is Current -
1
轿车内饰零件及材料甲醛释放
量测定方法 
Evaluating the release of 
formaldehyde of vehicle trim 
parts and materials 
1 范围 
本标准规定了乘用车车车厢（包含行李箱）
和与车厢（包含行李箱）相关联的部件甲醛释 
放量的测试原理及方法、测试仪器与设备、试 
样及其准备、试验步骤、计算方法、标示方法 
和偏差。 
本标准适用于所有可能对车内空气质量产
生影响的零件和材料。 
1  Scope  
The Standard stipulates the test method, 
test instrument and equipment, samples and 
their preparation, test procedure, and calcula-
tion method of the release of formaldehyde 
from parts related to passenger car compart-
ment (including baggage compartment). 
The Standard applies to all parts and 
materials likely to affect air quality in vehicles. 
2 规范性引用文件 
下列文件中的条款通过本标准的引用而成 
为本标准的条款。凡是注日期的引用文件，其
随后所有的修改单（不包括勘误的内容）或修
订版均不适用于本标准，然而，鼓励根据本标
准达成协议的各方研究是否可使用这些文件的
最新版本。凡是不注日期的引用文件，其最新
版本适用于本标准。 
 
2  Normative references 
Articles in the following documents, once 
referenced in the Standard, shall become ar-
ticles of this Standard. For dated documents, 
their subsequent modified bills (excluding 
wrong contents) or amendments do not apply 
to the Standard. Whereas, all parties reaching 
agreements according to the Standard are 
encouraged to study whether the latest edi-
tions of the documents can be used. For un-
dated documents, their latest editions shall 
apply to the Standard. 
 
DIN EN 322 -1993 木质板料.含湿量测定 
DIN EN 322 -1993 Wood-based panels 
determination of moisture content. 
3 测试原理及方法 
将特定质量与尺寸的试样固定于装在密封
的1 L 聚乙烯瓶中的去离子水之上，按规定时
间存放于恒温状态下。 然后，将瓶子冷却并确
定去离子水所吸收的甲醛量。所确定的甲醛量
同试样的干重（干料）有关，采用乙酰丙酮分
光光度法测定。在水溶液中，甲醛同乙酰丙酮
及铵离子起反应生成3,5-联乙酰-1,4-双氢卢
剔啶（3,5-diacetyl-1,4-dihydrolutidine 
(DDL)，合成物为黄色，波长为412 nm时，吸收
率最大。 
 
3  Test Principle and Method 
Samples of the given quality and size are 
placed in a sealed 1 liter polyethylene bottle 
with 50ml de-ionised water. This is then placed 
in an oven at constant temperature according 
to the stipulated time. The bottle is then cooled 
down, and the quantity of formaldehyde ab-
sorbed by the de-ionized water is determined. 
The quantity of formaldehyde is related to the 
dry weight of the samples, and determined 
using the acetyl acetone spectrophotometry 
method. In water solution, formaldehyde reacts 
with acetyl acetone and ammonium ion and 
generates 3, 5-diacetyl-1, 4-dihydrolutidine 
(DDL). The compound is yellow. When the 
wave length is 412nm, the absorption rate is 
maximised.  
4 测试仪器与设备 
4  Test Instrument and Equipment  
4.1 测试仪器 
4.1  Test Instrument  
4.1.1  精密称重设备，精确度为±1 mg。 
 
4.1.1  Precise weighing equipment, with pre-
cision being ±1 mg. 


SMTC 5 400 011—2011（V1）  
 
打印、拷贝即为非受控文件，请核查最新版本 
- Printed Copy is Uncontrolled – Check Issue is Current -
2
4.1.2  具有良好通风功能的加热柜，可将温度
控制在 （103±2）℃。 
4.1.2
Heating cabinet with good ventilation 
function, with the temperature controlled at 
(103±2) ℃. 
4.1.3  可将温度控制在（60±2）℃的加热柜。
4.1.3  Heating cabinet able to control temper-
ature at (60±2) ℃. 
4.1.4  分光光度计。 
4.1.4  Spectral photometer 
4.1.5  一个钩子与瓶盖一体的1 L 聚乙烯瓶 
（见图1）。 
4.1.5
A polyethylene bottle with integrated 
hook and bottle cap (See Figure 1). 
 
                           Figure 1  Polyethylene Bottle 
 
4.2 试剂 
试验所需试剂见表1。 
4.2  Reagent 
Reagents Needed in Test are Shown as 
Table 1. 
表1/试剂  
 Table 1/ Reagent 
 
序号 
No. 
试剂 
Reagent 
浓度 
Concentration 
1 
乙酰丙酮 
Acetyl acetone 
- 
2 
醋酸铵 
Ammonium acetate 
- 
3 
碘溶液 ，mol/l 
Iodine solution  
0.05 
4 
硫代硫酸钠，mol/l 
Sodium hyposulfite 
0.1 
5 
腐蚀性碱溶液（NaOH），mol/l 
Corrosive aqueous alkali Sodium Hydroxide
（NaOH） 
1 
6 
硫酸，mol/l 
Sulfuric acid  
1 
7 
淀粉溶液，% 
Starch solution  
1 
8 
甲醛溶液 % 
Methanol solution  
37 
sample 


SMTC 5 400 011—2011（V1）  
 
打印、拷贝即为非受控文件，请核查最新版本 
- Printed Copy is Uncontrolled – Check Issue is Current -
3
5 试样及其准备 
5  Samples and Their Preparations 
5.1 试样获取 
试样应在均匀分布在成型件上的适当的、
具有代表性的点上采集，但必须在距成型件的
边50 mm 处获取。 
5.1  Sample Pretreatment 
Samples should be collected at suitable 
and representative points evenly distributed on 
molded pieces, and the points should be 50 
mm away from edges of molded pieces.  
5.2 试样准备 
5.2  Sample Preparation 
5.2.1  每个试样的尺寸为40 mm×100 mm×样
品厚度，如材料厚度大于20 mm，应将试样的厚
度准确切割成20 mm厚。如因成型件的大小而无
法按此尺寸取样，或无法保证在距成型件边缘
50 mm 处取样，测试也可采用较小的试样进行。
取样时必须小心，保证所有试样的边缘切割完
好，为了固定试样，应在与钩子直径相应的中
心开孔，距顶边10 mm。 
 
5.2.1  The size of each sample should be 40 
mm×100 mm ×samples thickness. If the 
thickness of material is above 20 mm, samples 
should be cut into pieces of 20 mm thick ac-
curately. If samples of the size can not be 
made due to the size of molded pieces, or 
made at the points 50 mm away from their 
edges, test can also be conducted with smaller 
samples. Samples should be collected care-
fully so as to ensure that their edges are cut 
straightly. To fix samples, a hole should be 
opened at the center corresponding with the 
diameter of the hook, 10mm away from top 
edge. 
 
 
图2  试样 
Figure 2  Sample 
 
5.2.2  每个成型件上至少要采集3 个试样，2 
个用于确定甲醛量，1 个用于确定含水量。如
果测定的甲醛释放量不小于限定值的75%，则应
再次进行测定。 
5.2.2
At least three samples should be col-
lected on each molded piece, with two for de-
termining the quantity of formaldehyde, and 
one for determining the water content. If the 
determined quantity of formaldehyde is not 
less than 75% of the limited value, it should be 
tested again.  
5.3 其他 
如试样的测试无法立即进行，应将其存放
于阴冷密封条件下，空气量应尽可能最小，存
放时间不得超过5 天。 
5.3  Others 
If samples can not be tested, they should 
be placed in the cold and sealed conditions. Air 
volume should be small as much as possible, 
and the placing time should not exceed 5 days.
6 试验步骤 
6  Test Procedure  
6.1 确定含水量 
含水量的测试按照DIN EN 322 -1993的规
定。 
6.1  Determining Water Content  
Test of water content is stipulated ac-
cording to DIN EN 322 -1993. 


SMTC 5 400 011—2011（V1）  
 
打印、拷贝即为非受控文件，请核查最新版本 
- Printed Copy is Uncontrolled – Check Issue is Current -
4
6.2 确定甲醛释放量 
 
6.2 
Determining the Release of Formal-
dehyde 
6.2.1 试验方法 
6.2.1  Test  Method 
6.2.1.1  在分析开始前，试样应在精度为0.01 
g 的分析天平上称重，每个1 L 聚乙烯瓶中均用
吸量管加入50 ml 的去离子水。一旦试样挂在钩
子上，瓶子应密封并存放在（60±3）℃的加热
柜中3 h±15 min。 
 
6.2.1.1  Before the start of analysis, samples 
should be weighed on analysis scale with the 
precision being 0.01 g. De-ionized water is 
injected into each polyethylene bottle with pi-
pette. Once samples are fixed on the hook, the 
bottle should be sealed and placed in (60±3)℃ 
heating cabinet for 3 h±15 min. 
6.2.1.2  当达到测试时间后，将瓶子从加热柜
中取出，经过（60±10）min 后温度下降至23 ℃
±5 ℃，再将样品从瓶中取出，再进行一次无
试样的空白测试。 
6.2.1.2  When the test time is reached, the 
bottle is taken out from the heating cabinet, 
and the temperature is lowered to (23±5) ℃ 
after 60±10 min. And then, samples are taken 
out from the bottle, a blank test ( without sam-
ple) should also be performed. 
6.2.2  水溶液中甲醛浓度的光度测定 
6.2.2 Photometry Determination of For-
maldehyde Thickness of Water Solution 
6.2.2.1  试剂 
6.2.2.1  Reagent 
6.2.2.1.1  乙酰丙酮溶液 
用吸管将2 ml的乙酰丙酮加入500 ml的测
量烧瓶中，然后加入500 ml的去离子水，使劲
摇匀。 
 
6.2.2.1.1 Acetyl Acetone Solution 
2 ml acetyl acetone is added into 500 ml 
measuring flask using a pipeete the solution is 
made up to 500 ml with de-ionised water .The 
solution is shaken to uniformity. 
 
6.2.2.1.2  醋酸铵溶液 
按量配比将100 g 的醋酸铵加入500 ml 的
烧瓶中，溶解于去离子水至500 ml 的刻度。 
6.2.2.1.2  Ammonium Acetate Solution 
100 g ammonium acetate is added into 
the 500 ml flask and dissolved in the 
de-ionised water and made up to the 500 ml 
graduation. 
6.2.2.2  步骤 
6.2.2.2  Procedures 
6.2.2.2.1  完成6.2.1 所述程序后，将10 ml 
水溶液加入到容量为50 ml 的平底宽颈锥形烧
瓶中，同时还应加入10 ml 的乙酰丙酮及10 ml 
的醋酸铵溶液。将宽颈锥形烧瓶密封、摇匀后
在(40±3) ℃的水浴中加热15 min，每10 ml 溶
液都应按此法处理。 
 
6.2.2.2.1  After the completion of the proce-
dures stated in 6.2.1, operators pipette 10 ml 
water solution into the flat bottom, wide neck 
50 ml conical flask also pipette 10 ml acetyl 
acetone and 10 ml ammonium acetate solu-
tion. Wide neck conical flask is sealed and 
shaken, and heated for 15 minutes on the 
water bath at (40±3) ℃. Every 10 ml solution is 
processed according to the method. 
 
6.2.2.2.2  在无光条件下冷却 1 h 后，使用分
光光度计测量的试样对去离子水的波长为 412 
nm。 
6.2.2.2.2  After the sample is cooled down for 
1 hour in the light, the wave length of the 
sample measured with spectral photometer to 
de-ionized water is 412 nm. 
6.2.3  刻度 
6.2.3  Graduation 
6.2.3.1  标准溶液 
6.2.3.1  Standard Solution 
6.2.3.1.1  通过甲醛标准溶液法绘制分度曲
线，甲醛浓度用碘滴定法测定。将大约 0.5 g 的
甲醛溶液（浓度为35%-40%）溶于去离子水中加
入500 ml 烧瓶中至要求刻度。 
 
6.2.3.1.1
To draw graduation curve through 
the formaldehyde standard solution method. 
Formaldehyde concentration is determined 
with the iodometric method. Dissolve about 0.5 
g formaldehyde (with concentration being 
35%-40%) into the de-ionized water, and pi-
pette them into the 500 ml flask and make up 
to the mark . 
6.2.3.1.2  精确的甲醛浓度应按下列步骤确
6.2.3.1.2  Precise formaldehyde concentra-


SMTC 5 400 011—2011（V1）  
 
打印、拷贝即为非受控文件，请核查最新版本 
- Printed Copy is Uncontrolled – Check Issue is Current -
5
定：将20 ml 甲醛标准溶液同25 ml 碘溶液及
10 ml 强碱溶液混合均匀，混合物应保持在无
光条件下15 min，然后加入15 ml 硫酸。多余
碘的用硫代硫酸钠溶液滴定，在滴定结束前，
加入几滴淀粉溶液作为指示剂。 
 
tion is determined according to the following
procedure: Pipette 20 ml formaldehyde solu-
tion with 25 ml iodonium solution and 10 ml 
strong-iodonium solution evenly. Store the 
compound in the light for 15 minutes, and add 
15ml sulfuric acid. Back titrating of extra iodo-
nium will act on thiosulfate solution. Add sev-
eral drops of starch solution as the indicator 
before the completion of titrating. 
 
6.2.3.1.3  用20 ml 去离子水进行与上述试验
类似的空白试验，甲醛含量可按下式进行计算：
 
 
6.2.3.1.3
Carry out a blank test as above 
using  20ml de-ionized water. Formaldehyde 
content can be calculated according to the 
following formula: 
 
C（HCHO)＝（V0-V）×1.5×1 000/20 
 
式中/In the formula ： 
C(HCHO)——甲醛浓度，单位为毫克每升（mg/l）；formaldehyde thickness, with the unit being mg/l;  
V0 —— 空白测试中硫代硫酸钠溶液量，单位为毫升（ml）；quantity of thiosulfate solution in blank test, with the 
unit being ml;  
V  —— 硫代硫酸钠溶液量，单位为毫升（ml）。quantity of thiosulfate solution, with the unit being ml.  
注： 1 ml 0.1 mol/l硫代硫酸钠溶液对应 1 ml 0.05 mol/l的碘溶液和1.5 mg的甲醛。 
Note: 1 ml 0.1 mol/l thiosulfate solution is corresponding with 1ml 0.05 mol/l Iodine solution and 1.5 mg for-
maldehyde. 
6.2.3.2  校准液（容器宽度为1 cm） 
校准液的浓度为每毫升甲醛含量为15 μg，
用滴管将规定数量的标准液滴入500 ml的烧瓶
中，加入去离子水至要求刻度。 
 
 
6.2.3.2
Calibration Solution (cuvette width
Is 1 cm) 
Content of formaldehyde in calibration 
solution is 15 μg per ml. Pipette the standard 
solution of the stipulated quantity into the 500 
ml flask, add de-ionized water to make up to 
the required graduation.  
6.2.3.3  分度曲线的确定（容器宽度为1 cm）
6.2.3.3
Determination of Graduation Curve 
(cuvette width Is 1cm) 
6.2.3.3.1  根据校准液生成标准曲线，甲醛浓
度应介于（0~15）μg/ml，将5 ml、10 ml、20 
ml、50 ml及100 ml 的量依次加入100 ml 的烧
瓶中，加入去离子水至所要求刻度。 
 
6.2.3.3.1  In the light of the standard curve 
generated by calibration solution, formalde-
hyde concentration should be between (0~15) 
μg/ml. Solutions of the quantities of 5 ml, 10 
ml, 20 ml, 50 ml and 100 ml are injected into 
separate 100 ml flasks and de-ionized water 
and make up to the mark. 
6.2.3.3.2  每10 ml 的溶液和10 ml 的蒸馏水
都应按6.2.2 中描述的方法用分光光度计进行
分析。校正曲线的斜率及关联系数均应通过线
性回归的方法计算所得。 
 
6.2.3.3.2  Solution of every 10 ml and distilled 
water of every 10 ml should be analyzed with 
the spectral photometer described in Section 
6.2.2 Inclination and association coefficient of 
calibration curve should be calculated accord-
ing to the linear regression method. 
6.2.3.3.3  为了采用图示说明，应把对应一定
甲醛浓度确定的吸光度值应该标注到图纸上，
单位为毫米。当吸光度小于0.10 时，可在较大
的容器厚度下生成校准液及分度曲线，如5 cm。
6.2.3.3.3  To adopt the description in the 
drawing, operators should mark absorbance 
with the given formaldehyde concentration on 
the drawings, with the unit being millimeter. 
When the absorbance is below 0.10, it is al-
lowed to generate calibration solution and 
graduation curve on the bigger cuvette width, 
such as 5 cm. 


SMTC 5 400 011—2011（V1）  
 
打印、拷贝即为非受控文件，请核查最新版本 
- Printed Copy is Uncontrolled – Check Issue is Current -
6
6.2.3.4  校准液（容器宽度为5 cm） 
校准液的浓度为每毫升甲醛含量为3 μg，
用滴管将规定数量的标准液滴入500 ml的烧瓶
中，加入去离子水至要求刻度。 
6.2.3.4
Calibration Solution (cuvette width 
is 5 cm) 
Content of formaldehyde in calibration 
solution is 3 μg per ml. Dropping pipette is 
used to inject standard solution of the stipu-
lated quantity into the 500 ml flask, and 
de-ionized water is added to the required 
graduation. 
6.2.3.5  分度曲线的确定（容器宽度为5 cm）
6.2.3.5
Determination of Graduation Curve 
(cuvette width is 5cm) 
6.2.3.5.1  根据校准液生成标准，甲醛浓度应
介于（0~3）μg/ml，将5 ml、10 ml、20 ml、
50 ml 及100 ml 的量依次加入100 ml 的烧瓶
中，加入去离子水至所要求刻度。 
 
 
 
 
 
6.2.3.5.1
In the light of the standard curve 
generated by calibration solution, formalde-
hyde concentration should be between (0~3) 
μg/ml. Solutions of the quantities of 5 ml, 10 
ml, 20 ml, 50 ml and 100 ml are injected into 
the 100 ml flask in turn, and de-ionized water is 
added to the required graduation. 
6.2.3.5.2  采用6.2.2 中描述的方法，对每10 
ml 稀释液和10 ml 去离子水（空白测试）进行
光度分析。 
 
6.2.3.5.2  Diluted solution of every 10 ml and 
de-ionized water (blank test) of every 10ml 
should be analyzed with the spectral photo-
meter described in Section 6.2.2 
6.2.3.5.3  分度曲线的上升及相关因素采用
线性回归法进行算术运算，为了采用图示说明，
可在图表中标明已确定的同甲醛浓度对应的吸
光度系数，单位为mm。 
6.2.3.5.3  The rise and related factors of 
graduation curve are calculated with the linear 
regression method. To adopt the description in 
the drawing, operators should mark absor-
bance value corresponding with the deter-
mined formaldehyde concentration, with the 
unit being millimeter. 
7 计算方法 
7  Calculation Method 
7.1 含水量的确定 
7.1  Determination of Water Content 
7.1.1  成型件的含水量H（%）按下式计算得出：
7.1.1  Water content of molded pieces H（%）
is calculated according to the following formu-
la: 
H＝(m1-m0)/m0 X100  
式中/ In the formula : 
m1 —— 干燥前试样的重量，单位为g；Weight (g) of sample before drying; 
m0 —— 干燥后试样的重量，单位为g。Weight (g) of sample after drying.  
7.1.2  如两次成功测试结果的偏差不大于1%，
说明质量稳定性可以保证。 
 
7.1.2  If the deviation of the results of two 
successful tests is not above 1%, this guaran-
tees the stability of quality.  
7.2 甲醛释放量的计算 
同干重折算重量相关的甲醛释放量应采用
下式进行计算，计算单位为 μg/g。 
 
7.2 
Calculation of Release of Formalde-
hyde  
The release of formaldehyde related to 
converted value of dry weight should be cal-
culated with the following formula. The unit is 
μg/g. 


SMTC 5 400 011—2011（V1）  
 
打印、拷贝即为非受控文件，请核查最新版本 
- Printed Copy is Uncontrolled – Check Issue is Current -
7
（m1/ m2）=（As-AB）×f×V×(100+H) ×F / (m×1 000) 
式中/In the formula: 
m1  —— 甲醛的重量,单位为μg；Weight of formaldehyde; unit μg. 
m2  —— 绝对干燥的测试材料的重量，单位为g；Weight of sample after drying, unit g. 
m1/ m2  ——甲醛散发；Release of Formaldehyde; 
AS  —— 所分析试样的吸光度；absorbance value of samples analyzed; 
AB  —— 虚值的吸光度；absorbance value of virtual value; 
f —— 分度功能的斜率，单位为 μg /ml ；inclination of graduation function, with the unit being μg /ml; 
V —— 吸收液量，单位为 50 ml；absorption solution quantity, with the unit being 50 ml; 
H —— 测试材料的含水量，单位为百分数（%）；water content of test material, with the unit being %; 
F —— 计算分析结果的因数，单位为 μg/g ，F为10； coefficient of calculation analysis results, with the unit 
being μg/g. F is10; 
m —— 试样的重量，单位为克（g）；sample weight, with the unit g; 
8 标示方法 
8  Marking Method  
甲醛浓度应按本标准进行2~3 次测定值的
平均值 μg/g 表示。 
甲醛浓度应在试验报告中表示，标示方法
见示例1。 
Formaldehyde concentration should be 
expressed with the average value (μg/g) of the 
2~3 time test values in the Standard. 
Formaldehyde concentration should be 
expressed in the test report shown as Example 
1.
示例1： 
 
甲醛释放量      SMTC 5 400 011     ≤ 10 μg/g 
Formaldehyde release   SMTC 5 400 011     ≤ 10 μg/g 
 
 
 
测试项目         测试标准          额定值 
Test item       Test standard      Rated value  
9 偏差 
9  Deviation 
在此测试法中因条件（如存放、温度、时
间等）引起的偏差需达成一致，偏差应在零件
图及材料规范等中加以说明，还应在检测证明
及检测报告等中指出。 
The deviations caused by conditions 
(storage, temperature, and time) in the test 
method should be consistent. Deviations 
should be stated in part drawings and criteria 
specifications, and also be pointed in inspec-
tion certificates and reports.

File: 材料工程师/SMTC 5 400 011 轿车内饰零件及材料甲醛释放量的测定方法Test Method for Evaluating the Release of Formaldehyde of Vehicle Trim Parts and Materials.pdf.md
# SMTC 5 400 011 轿车内饰零件及材料甲醛释放量的测定方法Test Method for Evaluating the Release of Formaldehyde of Vehicle Trim Parts and Materials.pdf

 
 
上汽股份有限公司技术中心企业技术标准 
Enterprise  Technical  Standard  of  SAIC  Motor  Technical  Center 
SMTC
SMTC 5 400 011－2011（V1）
 
 
轿车内饰零件及材料甲醛释放量测定方法 
Test Method for Evaluating the Release of Formaldehyde of 
Vehicle Trim Parts and Materials 
 
 
 
2010-XX-XX  发布/Issue 
 2010-XX-XX  实施/Implementation 
上汽股份技术中心技术标准化委员会  
Technical Standardization Committee of  SAIC Motor Technical Center   
发
布
Issue


SMTC 5 400 011—2011（V1）  
 
打印、拷贝即为非受控文件，请核查最新版本 
- Printed Copy is Uncontrolled – Check Issue is Current - 
I 
 前    言 
为规范乘用车车厢（包含行李箱）和与车厢
（包含行李箱）相关联的部件甲醛释放量的测试
方法，正确指导相关测试人员顺利完成该试验的
各个环节，特制定本标准。 
本标准根据SMC 30155-2007重新起草，本标
准批准发行后替代SMC 30155-2007。 
当中英文产生疑义时，以中文为准。 
本标准由材料分标委提出。 
本标准由SMTC 技术标准化委员会批准。 
本标准由标准化工作组归口管理。 
本标准起草部门：质量保证部中心实验室。 
本标准主要起草人：潘乃殊。 
本标准于2010 年××月××日首次批准发
布，2010 年××月××日实施。 
 
 
 
Foreword 
 
 
The Standard is hereby formulated to 
standardize the test method of the release of 
formaldehyde from parts related to passenger 
car 
compartment 
(including 
baggage 
compartment), and correctly guide related test 
personnel to complete various operations of 
the test.  
The Standard is redrafted according to 
the SMC 30155-2007, the Standard replace 
the SMC 30155 - 2007. 
When there is dispute between Chinese 
and English versions, Chinese version will 
prevail. 
The Standard is brought forth by Material 
Sub-standard Committee. 
The Standard is approved by Technical 
Standardization Committee of SMTC. 
The Standard is under the direct admin-
istration of Standardization Work Team. 
The Standard is drafted by: Central Lab 
of Quality Control Department  
The drafter of the Standard: Pan Naishu 
The standard was first approved and is-
sued from ××月××日and it will be imple-
mented from××月××日 


SMTC 5 400 011—2011（V1）  
 
打印、拷贝即为非受控文件，请核查最新版本 
- Printed Copy is Uncontrolled – Check Issue is Current - 
1 
轿车内饰零件及材料甲醛释放
量测定方法 
 
Evaluating the Release of 
Formaldehyde of Vehicle 
Trim Parts and Materials 
1 范围 
本标准规定了乘用车车车厢（包含行李箱）
和与车厢（包含行李箱）相关联的部件甲醛释 
放量的测试原理及方法、测试仪器与设备、试 
样及其准备、试验步骤、计算方法、标示方法 
和偏差。 
本标准适用于所有可能对车内空气质量产
生影响的零件和材料。 
 
1  Scope  
The Standard stipulates the test method, 
test instrument and equipment, samples and 
their preparation, test procedure, and calcula-
tion method of the release of formaldehyde 
from parts related to passenger car compart-
ment (including baggage compartment). 
The Standard applies to all parts and 
materials likely to affect air quality in vehicles. 
2 规范性引用文件 
下列文件中的条款通过本标准的引用而成 
为本标准的条款。凡是注日期的引用文件，其
随后所有的修改单（不包括勘误的内容）或修
订版均不适用于本标准，然而，鼓励根据本标
准达成协议的各方研究是否可使用这些文件的
最新版本。凡是不注日期的引用文件，其最新
版本适用于本标准。 
 
 
2  Normative references 
Articles in the following documents, once 
referenced in the Standard, shall become ar-
ticles of this Standard. For dated documents, 
their subsequent modified bills (excluding 
wrong contents) or amendments do not apply 
to the Standard. Whereas, all parties reaching 
agreements according to the Standard are 
encouraged to study whether the latest edi-
tions of the documents can be used. For un-
dated documents, their latest editions shall 
apply to the Standard. 
 
DIN EN 322 -1993 木质板料.含湿量测定 
 
DIN EN 322 -1993 Wood-based panels 
determination of moisture content. 
3 测试原理及方法 
将特定质量与尺寸的试样固定于装在密封
的1 L 聚乙烯瓶中的去离子水之上，按规定时
间存放于恒温状态下。 然后，将瓶子冷却并确
定去离子水所吸收的甲醛量。所确定的甲醛量
同试样的干重（干料）有关，采用乙酰丙酮分
光光度法测定。在水溶液中，甲醛同乙酰丙酮
及铵离子起反应生成3,5-联乙酰-1,4-双氢卢
剔啶（3,5-diacetyl-1,4-dihydrolutidine 
(DDL)，合成物为黄色，波长为412 nm时，吸收
率最大。 
 
 
3  Test Principle and Method 
Samples of the given quality  and size 
are placed in a sealed 1 liter polyethylene bot-
tle with 50ml de-ionised  water. This is then 
placed in an oven at  constant temperature 
according to the stipulated time. The bottle is 
then cooled down, and the quantity of formal-
dehyde absorbed by the de-ionized water is 
determined. The quantity of formaldehyde is 
related to the dry weight of the samples, and 
determined using the acetyl acetone spectro-
photometry method. In water solution, formal-
dehyde reacts with acetyl acetone and ammo-
nium ion and generates 3, 5-diacetyl-1, 
4-dihydrolutidine (DDL). The compound is 
yellow. When the wave length is 412nm, the 
absorption rate is maximised.  
4 测试仪器与设备 
 
4  Test Instrument and Equipment  
4.1 测试仪器 
 
4.1 Test Instrument  
4.1.1 精密称重设备，精确度为±1 mg。 
 
 
4.1.1 Precise weighing equipment, with preci-
sion being ±1 mg. 


SMTC 5 400 011—2011（V1）  
 
打印、拷贝即为非受控文件，请核查最新版本 
- Printed Copy is Uncontrolled – Check Issue is Current - 
2 
4.1.2 具有良好通风功能的加热柜，可将温度
控制在 （103±2）℃。 
 
4.1.2 Heating cabinet with good ventilation 
function, with the temperature controlled at 
(103±2) ℃. 
4.1.3 可将温度控制在（60±2）℃的加热柜。  
4.1.3 Heating cabinet able to control tempera-
ture at (60±2) ℃. 
4.1.4 分光光度计。 
 
4.1.4 Spectral photometer 
4.1.5 一个钩子与瓶盖一体的1 L 聚乙烯瓶 
（见图1）。 
 
4.1.5 A polyethylene bottle with integrated 
hook and bottle cap (See Figure 1). 
 
                           Figure 1  Polyethylene Bottle 
 
4.2 试剂 
试验所需试剂见表1。 
 
4.2  Reagent 
Reagents Needed in Test are Shown as 
Table 1. 
表1/试剂  
 Table 1/ Reagent 
 
序号 
No. 
试剂 
Reagent 
浓度 
Concentration 
1 
乙酰丙酮 
Acetyl acetone 
- 
2 
醋酸铵 
Ammonium acetate 
- 
3 
碘溶液 ，mol/l 
Iodine solution  
0.05 
4 
硫代硫酸钠，mol/l 
Sodium hyposulfite 
0.1 
5 
腐蚀性碱溶液（NaOH），mol/l 
Corrosive aqueous alkali Sodium Hydroxide
（NaOH） 
1 
6 
硫酸，mol/l 
Sulfuric acid  
1 
7 
淀粉溶液，% 
Starch solution  
1 
8 
甲醛溶液 % 
Methanol solution  
37 
sample 


SMTC 5 400 011—2011（V1）  
 
打印、拷贝即为非受控文件，请核查最新版本 
- Printed Copy is Uncontrolled – Check Issue is Current - 
3 
5 试样及其准备 
 
5  Samples and Their Preparations 
5.1 试样获取 
试样应在均匀分布在成型件上的适当的、
具有代表性的点上采集，但必须在距成型件的
边50 mm 处获取。 
 
5.1  Sample Pretreatment 
Samples should be collected at suitable 
and representative points evenly distributed on 
molded pieces, and the points should be 50 
mm away from edges of molded pieces.  
5.2 试样准备 
 
5.2  Sample Preparation 
5.2.1  每个试样的尺寸为40 mm×100 mm×样
品厚度，如材料厚度大于20 mm，应将试样的厚
度准确切割成20 mm厚。如因成型件的大小而无
法按此尺寸取样，或无法保证在距成型件边缘
50 mm 处取样，测试也可采用较小的试样进行。
取样时必须小心，保证所有试样的边缘切割完
好，为了固定试样，应在与钩子直径相应的中
心开孔，距顶边10 mm。 
 
 
5.2.1  The size of each sample should be 40 
mm×100 mm ×samples thickness. If the 
thickness of material is above 20 mm, samples 
should be cut into pieces of 20 mm thick ac-
curately. If samples of the size can not be 
made due to the size of molded pieces, or 
made at the points 50 mm away from their 
edges, test can also be conducted with smaller 
samples. Samples should be collected care-
fully so as to ensure that their edges are cut 
straightly. To fix samples, a hole should be 
opened at the center corresponding with the 
diameter of the hook, 10mm away from top 
edge. 
 
 
图2  试样 
Figure 2  Sample 
 
5.2.2  每个成型件上至少要采集3 个试样，2 
个用于确定甲醛量，1 个用于确定含水量。如
果测定的甲醛释放量不小于限定值的75%，则应
再次进行测定。 
 
5.2.2 At least three samples should be col-
lected on each molded piece, with two for de-
termining the quantity of formaldehyde, and 
one for determining the water content. If the 
determined quantity of formaldehyde is not 
less than 75% of the limited value, it should be 
tested again.  
5.3 其他 
如试样的测试无法立即进行，应将其存放
于阴冷密封条件下，空气量应尽可能最小，存
放时间不得超过5 天。 
 
5.3  Others 
If samples can not be tested, they should 
be placed in the cold and sealed conditions. Air 
volume should be small as much as possible, 
and the placing time should not exceed 5 days. 
6 试验步骤 
 
6  Test Procedure  
6.1 确定含水量 
含水量的测试按照DIN EN 322 -1993的规
定。 
 
6.1  Determining Water Content  
Test of water content is stipulated ac-
cording to DIN EN 322 -1993. 


SMTC 5 400 011—2011（V1）  
 
打印、拷贝即为非受控文件，请核查最新版本 
- Printed Copy is Uncontrolled – Check Issue is Current - 
4 
 
6.2 确定甲醛释放量 
 
 
6.2 Determining the Release of Formalde-
hyde 
6.2.1 试验方法 
 
6.2.1  Test  Method 
6.2.1.1  在分析开始前，试样应在精度为0.01 
g 的分析天平上称重，每个1 L 聚乙烯瓶中均用
吸量管加入50 ml 的去离子水。一旦试样挂在钩
子上，瓶子应密封并存放在（60±3）℃的加热
柜中3 h±15 min。 
 
 
6.2.1.1 Before the start of analysis, samples 
should be weighed on analysis scale with the 
precision being 0.01 g. De-ionized water is 
injected into each polyethylene bottle with pi-
pette. Once samples are fixed on the hook, the 
bottle should be sealed and placed in (60±3)℃ 
heating cabinet for 3 h±15 min. 
6.2.1.2  当达到测试时间后，将瓶子从加热柜
中取出，经过（60±10）min 后温度下降至23 ℃
±5 ℃，再将样品从瓶中取出，再进行一次无
试样的空白测试。 
 
6.2.1.2 When the test time is reached, the bot-
tle is taken out from the heating cabinet, and 
the temperature is lowered to (23±5) ℃ after 
60±10min. And then, samples are taken out 
from the bottle, a blank test ( without sample) 
should also be performed. 
6.2.2  水溶液中甲醛浓度的光度测定 
 
6.2.2 Photometry Determination of For-
maldehyde Thickness of Water Solution 
6.2.2.1  试剂 
 
6.2.2.1  Reagent 
6.2.2.1.1  乙酰丙酮溶液 
用吸管将2 ml的乙酰丙酮加入500 ml的测
量烧瓶中，然后加入500 ml的去离子水，使劲
摇匀。 
 
 
6.2.2.1.1  Acetyl Acetone Solution  
2ml acetyl acetone is added into 500 ml 
measuring flask using a pipeete the solution is 
made up to 500 ml with de-ionised water .The 
solution is shaken to uniformity. 
 
6.2.2.1.2  醋酸铵溶液 
按量配比将100 g 的醋酸铵加入500 ml 的
烧瓶中，溶解于去离子水至500 ml 的刻度。 
 
6.2.2.1.2  Ammonium Acetate Solution 
100 g ammonium acetate is added into 
the 500 ml flask and dissolved in the 
de-ionised water and made up to the 500 ml 
graduation. 
6.2.2.2  步骤 
 
6.2.2.2  Procedures 
6.2.2.2.1  完成6.2.1 所述程序后，将10 ml 
水溶液加入到容量为50 ml 的平底宽颈锥形烧
瓶中，同时还应加入10 ml 的乙酰丙酮及10 ml 
的醋酸铵溶液。将宽颈锥形烧瓶密封、摇匀后
在(40±3) ℃的水浴中加热15 min，每10 ml 溶
液都应按此法处理。 
 
 
6.2.2.2.1 After the completion of the proce-
dures stated in 6.2.1, operators pipette 10 ml 
water solution into the flat bottom, wide neck 
50 ml conical flask also pipette 10 ml acetyl 
acetone and 10 ml ammonium acetate solu-
tion. Wide neck conical flask is sealed and 
shaken, and heated for 15 minutes on the 
water bath at (40±3) ℃. Every 10 ml solution is 
processed according to the method. 
 
6.2.2.2.2  在无光条件下冷却 1 h 后，使用分
光光度计测量的试样对去离子水的波长为 412 
nm。 
 
6.2.2.2.2  After the sample is cooled down for 
1 hour in the light, the wave length of the 
sample measured with spectral photometer to 
de-ionized water is 412 nm. 
6.2.3  刻度 
 
6.2.3  Graduation 
6.2.3.1 标准溶液 
 
6.2.3.1  Standard Solution 
6.2.3.1.1  通过甲醛标准溶液法绘制分度曲
线，甲醛浓度用碘滴定法测定。将大约 0.5 g 的
甲醛溶液（浓度为35%-40%）溶于去离子水中加
入500 ml 烧瓶中至要求刻度。 
 
 
6.2.3.1.1  To draw graduation curve through 
the formaldehyde standard solution method. 
Formaldehyde concentration is determined 
with the iodometric method. Dissolve about 0.5 
g formaldehyde (with concentration being 
35%-40%) into the de-ionized water, and pi-
pette them into the 500 ml flask and make up 
to the mark . 


SMTC 5 400 011—2011（V1）  
 
打印、拷贝即为非受控文件，请核查最新版本 
- Printed Copy is Uncontrolled – Check Issue is Current - 
5 
6.2.3.1.2  精确的甲醛浓度应按下列步骤确
定：将20 ml 甲醛标准溶液同25 ml 碘溶液及
10 ml 强碱溶液混合均匀，混合物应保持在无
光条件下15 min，然后加入15 ml 硫酸。多余
碘的用硫代硫酸钠溶液滴定，在滴定结束前，
加入几滴淀粉溶液作为指示剂。 
 
 
6.2.3.1.2  Precise formaldehyde concentra-
tion is determined according to the following 
procedure: Pipette 20 ml formaldehyde solu-
tion with 25 ml iodonium solution and 10 ml 
strong-iodonium solution evenly. Store the 
compound in the light for 15 minutes, and add 
15ml sulfuric acid. Back titrating of extra iodo-
nium will act on thiosulfate solution. Add sev-
eral drops of starch solution as the indicator 
before the completion of titrating. 
 
6.2.3.1.3  用20 ml 去离子水进行与上述试验
类似的空白试验，甲醛含量可按下式进行计算： 
 
 
 
6.2.3.1.3  Carry out a blank test as above 
using  20ml de-ionized water. Formaldehyde 
content can be calculated according to the 
following formula: 
 
C（HCHO)＝（V0-V）×1.5×1 000/20 
 
式中/In the formula ： 
C(HCHO)——甲醛浓度，单位为毫克每升（mg/l）；formaldehyde thickness, with the unit being mg/l;  
V0 —— 空白测试中硫代硫酸钠溶液量，单位为毫升（ml）；quantity of thiosulfate solution in blank test, with the 
unit being ml;  
V  —— 硫代硫酸钠溶液量，单位为毫升（ml）。quantity of thiosulfate solution, with the unit being ml.  
注： 1 ml 0.1 mol/l硫代硫酸钠溶液对应 1 ml 0.05 mol/l的碘溶液和1.5 mg的甲醛。 
Note: 1 ml 0.1 mol/l thiosulfate solution is corresponding with 1ml 0.05 mol/l Iodine solution and 1.5 mg for-
maldehyde. 
6.2.3.2 校准液（容器宽度为1 cm） 
校准液的浓度为每毫升甲醛含量为15 μg，
用滴管将规定数量的标准液滴入500 ml的烧瓶
中，加入去离子水至要求刻度。 
 
 
 
6.2.3.2 Calibration Solution (cuvette width 
Is 1 cm) 
Content of formaldehyde in calibration 
solution is 15 μg per ml. Pipette the standard 
solution of the stipulated quantity into the 500 
ml flask, add de-ionized water to make up to 
the required graduation.  
6.2.3.3 分度曲线的确定（容器宽度为1 cm） 
 
6.2.3.3 Determination of Graduation Curve 
(cuvette width Is 1cm) 
6.2.3.3.1 根据校准液生成标准曲线，甲醛浓
度应介于（0~15）μ g/ml，将5 ml、10 ml、20 
ml、50 ml及100 ml 的量依次加入100 ml 的烧
瓶中，加入去离子水至所要求刻度。 
 
 
6.2.3.3.1 In the light of the standard curve 
generated by calibration solution, formalde-
hyde concentration should be between (0~15) 
μg/ml. Solutions of the quantities of 5 ml, 10 
ml, 20 ml, 50 ml and 100 ml are injected into 
separate 100 ml flasks and de-ionized water 
and make up to the mark. 
6.2.3.3.2 每10 ml 的溶液和10 ml 的蒸馏水
都应按6.2.2 中描述的方法用分光光度计进行
分析。校正曲线的斜率及关联系数均应通过线
性回归的方法计算所得。 
 
 
6.2.3.3.2 Solution of every 10 ml and distilled 
water of every 10 ml should be analyzed with 
the spectral photometer described in Section 
6.2.2 Inclination and association coefficient of 
calibration curve should be calculated accord-
ing to the linear regression method. 
6.2.3.3.3 为了采用图示说明，应把对应一定
甲醛浓度确定的吸光度值应该标注到图纸上，
单位为毫米。当吸光度小于0.10 时，可在较大
的容器厚度下生成校准液及分度曲线，如5 cm。 
 
6.2.3.3.3 To adopt the description in the draw-
ing, operators should mark absorbance with 
the given formaldehyde concentration on the 
drawings, with the unit being millimeter. When 
the absorbance is below 0.10, it is allowed to 
generate calibration solution and graduation 
curve on the bigger cuvette width, such as 5 


SMTC 5 400 011—2011（V1）  
 
打印、拷贝即为非受控文件，请核查最新版本 
- Printed Copy is Uncontrolled – Check Issue is Current - 
6 
cm. 
6.2.3.4 校准液（容器宽度为5 cm） 
校准液的浓度为每毫升甲醛含量为3 μg，用滴
管将规定数量的标准液滴入500 ml的烧瓶中，
加入去离子水至要求刻度。 
 
6.2.3.4 Calibration Solution (cuvette width is 5 
cm) 
Content of formaldehyde in calibration solution 
is 3 μg per ml. Dropping pipette is used to in-
ject standard solution of the stipulated quantity 
into the 500 ml flask, and de-ionized water is 
added to the required graduation. 
6.2.3.5 分度曲线的确定（容器宽度为5 cm） 
 
6.2.3.5 Determination of Graduation Curve 
(cuvette width is 5cm) 
6.2.3.5.1 根据校准液生成标准，甲醛浓度应
介于（0~3）μg/ml，将5 ml、10 ml、20 ml、
50 ml 及100 ml 的量依次加入100 ml 的烧瓶
中，加入去离子水至所要求刻度。 
 
 
 
 
 
 
6.2.3.5.1 In the light of the standard curve 
generated by calibration solution, formalde-
hyde concentration should be between (0~3) 
μg/ml. Solutions of the quantities of 5 ml, 10 
ml, 20 ml, 50 ml and 100 ml are injected into 
the 100 ml flask in turn, and de-ionized water is 
added to the required graduation. 
6.2.3.5.2 采用6.2.2 中描述的方法，对每10 
ml 稀释液和10 ml 去离子水（空白测试）进行
光度分析。 
 
 
6.2.3.5.2 Diluted solution of every 10 ml and 
de-ionized water (blank test) of every 10ml 
should be analyzed with the spectral photo-
meter described in Section 6.2.2 
6.2.3.5.3 分度曲线的上升及相关因素采用线
性回归法进行算术运算，为了采用图示说明，
可在图表中标明已确定的同甲醛浓度对应的吸
光度系数，单位为mm。 
 
6.2.3.5.3  The rise and related factors of 
graduation curve are calculated with the linear 
regression method. To adopt the description in 
the drawing, operators should mark absor-
bance value corresponding with the deter-
mined formaldehyde concentration, with the 
unit being millimeter. 
7 计算方法 
 
7  Calculation Method 
7.1 含水量的确定 
 
7.1  Determination of Water Content 
7.1.1  成型件的含水量H（%）按下式计算得出：  
7.1.1  Water content of molded pieces H（%）
is calculated according to the following formu-
la:
H＝(m1-m0)/m0 X100  
式中/ In the formula : 
m1 —— 干燥前试样的重量，单位为g；Weight (g) of sample before drying; 
m0 —— 干燥后试样的重量，单位为g。Weight (g) of sample after drying.  
 
7.1.2  如两次成功测试结果的偏差不大于1%，
说明质量稳定性可以保证。 
 
 
7.1.2  If the deviation of the results of two 
successful tests is not above 1%, this guaran-
tees the stability of quality.  
7.2 甲醛释放量的计算 
同干重折算重量相关的甲醛释放量应采用
下式进行计算，计算单位为 μg/g: 
 
 
7.2  Calculation of Release of Formalde-
hyde  
The release of formaldehyde related to 
converted value of dry weight should be cal-
culated with the following formula. The unit is 
μg/g. 


SMTC 5 400 011—2011（V1）  
 
打印、拷贝即为非受控文件，请核查最新版本 
- Printed Copy is Uncontrolled – Check Issue is Current - 
7 
甲醛散发（m1/ m2）=（As-AB）×f×V×(100+H) ×F / (m×1 000) 
Release of Formaldehyde（m1/ m2）=（As-AB）×f×V×(100+H) ×F / (m×1000) 
式中/In the formula: 
AS —— 所分析试样的吸光度；absorbance value of samples analyzed; 
AB —— 虚值的吸光度；absorbance value of virtual value; 
f —— 分度功能的斜率，单位为 μg /ml ；inclination of graduation function, with the unit being μg /ml; 
V —— 吸收液量，单位为 50 ml；absorption solution quantity, with the unit being 50 ml; 
H —— 测试材料的含水量，单位为百分数（%）；water content of test material, with the unit being %; 
F —— 计算分析结果的因数，单位为 μg/g ，F为10； coefficient of calculation analysis results, with the unit 
being μg/g. F is10; 
m —— 试样的重量，单位为克（g）；sample weight, with the unit g; 
m1——甲醛的重量,单位为μg；Weight of formaldehyde; 
m2——绝对干燥的测试材料的重量，单位为g；Weight of sample after drying, unit g. 
8 标示方法 
 
8  Marking Method  
甲醛浓度应按本标准进行2~3 次测定值的
平均值 μ g/g 表示。 
甲醛浓度应示例1， 所示在试验报告中表
示。 
 
Formaldehyde concentration should be 
expressed with the average value (μg/g) of the 
2~3 time test values in the Standard. 
Formaldehyde concentration should be 
expressed in the test report shown as Example 
1. 
甲醛释放量      SMTC 5 400 011     ≤ 10 μ g/g 
Formaldehyde release   SMTC 5 400 011     ≤ 10 μ g/g 
 
 
 
测试项目         测试标准          额定值 
Test item       Test standard      Rated value  
示例1 甲醛浓度标示 
Example 1  Indication of the concentration of formaldehyde 
9 偏差 
 
9  Deviation 
在此测试法中因条件（如存放、温度、时
间等）引起的偏差需达成一致，偏差应在零件
图及材料规范等中加以说明，还应在检测证明
及检测报告等中指出。 
 
The deviations caused by conditions 
(storage, temperature, and time) in the test 
method should be consistent. Deviations 
should be stated in part drawings and criteria 
specifications, and also be pointed in inspec-
tion certificates and reports.
