Repository: kujaxr/obsidian-vault

File: 材料工程师/SMTC 5 400 012 2023轿车内饰零件及材料气味性试验方法.pdf.md
# SMTC 5 400 012 2023轿车内饰零件及材料气味性试验方法.pdf

©上汽集团版权所有  秘密文件 注意保密 Copyright SAIC MOTOR Confidential
SMTC 5 400 012－2023（V4）
代替 SMTC 5 400 012－2021（V3）
轿车内饰零件及材料气味性试验方法
Test method for odour of vehicle trim parts and materials
2023-10-30 发布/Issue                             
 2023-10-31 实施/Implementation


SMTC 5 400 012—2023（V4） 
©上汽集团版权所有  秘密文件 注意保密 Copyright SAIC MOTOR Confidential
I
为规范乘用车车车厢（包含行李箱）相关
联的部件气味性试验的测试方法，正确指导相
关人员顺利完成试验的各个环节，特制定本标
准。
本标准是对SMC 5 400 012-2021(V3)《轿
车内饰零件及材料气味性试验方法》的修订，
自本标准实施之日起废除SMTC 5 400 012-
2021(V3)。
本标准与SMTC 5 400 012—2021（V3）
相比主要变化如下： 
——将总成气味检测调整至第5 章节。
——增加了5.1 节总成气味测试说明。 
——在5.2.1 节增加了可使用聚氟烯烃袋
说明。
——在5.2.1 节增加了气味测试袋子体积
100L 和2000L。
——在5.3.3 节增加了气味测试时效处理
条件。
当中英文产生疑义时，以中文为准。
本标准由材料分标委提出。
本标准由SMTC 技术标准化委员会批准。
本标准由标准化工作组负责标准化审核及
归口管理。
本标准起草部门：质量保证部。
本标准主要起草人：王晓文、潘乃殊、胡
仁其。
本标准于2011 年06 月08 日首次批准发
布，2011 年06 月09 日实施。本次为第三次
修订。
本版本所代替标准的历次版本发布情况为：
——SMTC 5 400 012-2021(V3)
——SMTC 5 400 012-2016(V2)
——SMTC 5 400 012-2011(V1)
The 
Standard 
is 
hereby 
formulated 
to 
standardize the test method of the odour of 
parts related to passenger car compartment 
(including 
baggage 
compartment), 
and 
correctly guide related test personnel to 
complete various operations of the test.
This standard is a revision for SMTC 5 400 
012-2021(V3), This standard will replace 
SMTC 
5 
400 
012-2021(V3) 
from 
the 
implementation date of this.
The main changes between this standard and 
SMTC 5 400 012—2021（V3）are as follows: 
——Adjust the assembly odor detection to 
Chapter 5. 
——Added section 5.1 assembly odor test 
instructions.
——Added 
instructions 
on 
the 
use 
of 
Fluoroalkenes bags in section 5.2.1.
——Added a instruction in section 5.2.1 that 
the volume of the odor test bag is 100L and 
2000L.
——Added aging treatment conditions for odor 
testing in section 5.3.3
This standard is in Chinese and English. If in 
doubt, the Chinese version is the Master.
The Standard is approved by Technical 
Standardization Committee of SMTC.
The Standardization Work Team is responsible 
for the standardization approval and overall 
management of this standard. 
The Standard is drafted by: Quality Control 
Department.
The drafter of the Standard: Wang Xiaowen, 
Pan Naishu, Hu renqi.
This standard was first published on Jun. 08, 
2011 and implemented on Jun. 09, 2011. This 
standard is the third revision.  
The versions superseded by this standard: 
——SMTC 5 400 012-2021(V3)
——SMTC 5 400 012-2016(V2)
——SMTC 5 400 012-2011(V1) 
前言Foreword


SMTC 5 400 012—2023（V4） 
©上汽集团版权所有  秘密文件 注意保密 Copyright SAIC MOTOR Confidential
1
轿车内饰零件及材料气味性
试验方法
Test method for odour of 
vehicle trim parts 
and materials
1
范围 Scope
本标准规定了轿车车厢（含行李箱）和与
车厢（含行李箱）相关联的部件气味性试验的
术语和定义、标示、测试方法和评判标准。
本标准适用于汽车车厢（含行李箱）和与
车厢（含行李箱）相关联的部件中所有可能对
车内气味产生影响的零件和材料。
The Standard stipulates the terminology and 
definition, sign, test method and procedure, 
and judgment standard of odour test of parts 
related 
to 
passenger 
car 
compartm-ent 
(including baggage compartment).
The Standard applies to parts and materials 
among those related to passenger car 
compartment 
(including 
baggage 
compartment) likely to affect the odour in 
vehicles. 
2
术语和定义 Terminology and Definition
气味性——在一定温度和气候下时效处理
后散发出带有可辨别气味的挥发性成分的倾向
理解为气味性。
气味测试——将放在密封容器内的试样在
一定温度下存放一定时间，按照一个标准用鼻
子进行感官评价等级称为气味测试。
Odour property: the potential of a material to 
emit volatile components with distinguishable 
odour after the aging treatment under the 
given temperature and climate is understood 
as odour property.
Odour test: samples are placed in sealed 
vessels under the given temperature for a 
given time, and making sensory evaluation 
with nose according to one standard is called 
odour test.
3
标示Sign
3.1 测试结果表示 Test Result Sign
示例1：
气味测试 SMTC 5 400 012—A1—3.0级
示例2：
气味测试 SMTC 5 400 012—常温—3.0级
示例3：
气味测试 SMTC 5 400 012—总成—3.0级
Example 1: 
odour test Grade SMTC 5 400 012 -A1-3.0
Example 2: 
odour test Grade SMTC 5 400 012 -Normal 
temperature- 3.0
Example 3: 
odour test Grade SMTC 5 400 012 -Assembly 
parts- 3.0
3.2 标示结构说明（见图1）Sign Structure Description (See Figure 1)
气味测试      SMTC 5 400 012   —  A   —   1   —  3.0级
Odour test     
SMTC 5 400 012  —  A   —   1   —  Grade 3.0 
测试项目        测试规范的编号    种类    老化类型     等级
Test item        
Test criteria No.  Category  Aging type   Grade
图1/Figure 1


SMTC 5 400 012—2023（V4） 
©上汽集团版权所有  秘密文件 注意保密 Copyright SAIC MOTOR Confidential
2
4
材料气味测试 Odor Test of Material
4.1 测试设备Test Equipment
4.1.1  恒温设备：具有空气循环功能的干燥器
或干燥室，精度等级为2（±2 ℃）。
4.1.1  Thermostatic equipment: drier or drying 
room with air recycling function, with precision 
grade being 2 (±2 ℃).
4.1.2  测试容器：带有无气味的封口和盖子，
且容量为1 L 或3L 的玻璃容器。测试容器在每
一次测试步骤前必须清洗（如在实验室玻璃器
皿超声波清洗机中清洗），容器必须清洁、无气
味。清洗容器的步骤如下：
a)  用无气味的液体清洁剂溶液清洗容器；
b)  用蒸馏水彻底漂洗容器；
c)  将容器放进80 ℃温度的恒温设备（内
部无异味）内干燥30 min；
d)  按照上述相同的步骤清洗容器的盖子。
4.1.2  Test vessel: 1 L or 3L glass vessel with 
odourless seal and cap. The vessel should be 
cleaned before each procedure of test 
(cleaned in glass ware cleaner of the lab). 
Vessel should be clean and odourless. The 
procedures for cleaning vessel are as follows:
a)
Use odourless liquid cleaning agent 
to clean vessel.
b)
Rinse vessels with water thoroughly,  
and sweep water on vessel.
c)
Place vessel in a hot air recycling 
drier (without odour internally) at the 
temperature of 80 ℃ for drying 30 
minutes.
d)
Clean vessel cap acc to the above 
procedures as well.
4.2  试样预处理Sample Pretreatment
试样预处理仅限于本标准中要求的特殊材
料，其它按供货状态进行测试。
Sample pretreatment is only limited to special 
materials requried in the Standard, and others 
are tested in terms of supply status.
表1  特殊材料
Table 1  Special Materials
序号
No.
零件及材料
Parts and materials
预处理条件
Conditions for pretreatment
1
扳金增强垫
Metal plate reinforcing mat
按照整车厂喷漆和固化工艺进行处理
Process according to the painting and curing technique of the 
complete vehicle plant
2
阻尼垫
Damping mat
按照整车厂喷漆和固化工艺进行处理
Process according to the painting and curing technique of the 
complete vehicle plant
3
油漆
Paint
按照零件厂商油漆固化工艺和养护工艺将油漆固化在铝箔上
Fix paint on aluminium foil according to paint fixing and curing 
techniques of part manufacturers
4
胶水
Glue
按照零件厂商涂胶及固化工艺将胶水固化在铝箔上
Fix adhesive on aluminium foil according to smearing and fixing 
techniques of part manufacturers
4.3 试样分类 Sample Categorization
4.3.1  根据用于乘客车厢中的零件或材料表面
积比例，将测试试样按大小分成A、B、C 三种
类型（见表2）。
4.3.1  In the light of surface area proportion of 
materials in passenger car, samples are 
divided into Category A, B, and C according to 
size (See Table 2).


SMTC 5 400 012—2023（V4） 
©上汽集团版权所有  秘密文件 注意保密 Copyright SAIC MOTOR Confidential
3
4.3.2  如C 类材料的厚度小于3 mm，采用1 L
气味瓶测试，需使用(200±5) cm²的试样，用3 
L 气味瓶测量需使用(600±10) cm²的试样。
4.3.2  If the thickness of Category C material 
is below 3 mm , a (200±5) cm² sample should 
be prepared when 1 L odour bottle is used, or 
a  (600±10) cm² should be prepared when 3 L 
odour bottle is used. 
4.3.3  如均质材料厚度大于20 mm，应将试样
的厚度切割成20 mm 厚。如是夹层结构，应作
为整体进行测试。
4.3.3  
If the thickness of homogeneous 
material is above 20mm, samples should be 
cut into pieces of 20mm thick accurately. In the 
case of interlayer structure, samples should be 
bonded as an integrated body for test.
4.3.4  如A 类零件小于表2 中要求的重量或体
积，则将整个零件放入气味瓶中测试。但如果
单车中该零件使用较多且大于测试重量或体积，
则应放入一定数量的该零件以达到所要求的测
试重量或体积。
4.3.4  Weight or area of Category A parts are 
smaller than those required in Table 2, the 
whole parts is placed into odour bottle for test. 
If the parts are used in a single car in large 
quantity, which is above test weight or area, a 
given amount of the parts should be placed 
into bottle.
4.3.5  表1 中的油漆和胶水根据所使用面积来
确定试样种类，并按照相应试样种类的发泡材
料取样面积进行取样。若胶水在整车内不外露，
胶水层两面均贴覆铝箔后固化，使胶水层不外
露。
4.3.5  
It is the using area of paint and 
adhesive in Table 1 that determine their 
sample category, then samples are prepared 
in accordance with the sampling area of 
foaming materials in same sample category. If 
the glue is not exposed in the vehicle, both 
sides of the glue layer should be covered with 
aluminum foil then be cured, so that the glue 
layer is not exposed.
4.3.6  利用工具将样件裁取要求的大小，测试
前需除去裁取过程中产生的毛刺和飞边。
4.3.6  Samples are cut into the required sizes 
through tools. Before the test, operators should 
remove burrs and flash edges generating in 
the process of cutting. 
4.3.7  零件取样位置尽量取零件在车内的暴露
面，少取非暴露面和背部顶杆、螺钉柱和加强
筋结构。
4.3.7  As far as possible, choice the sampling 
position of the parts in the exposed surface 
area of the parts in the car, and the non-
exposed surface area, the back mandrel, card 
holder, screw column and the rib structure 
should be taken less.
4.3.8  对于总成零件中的每种材料需单独测试
气味，如仪表板中的上体、下体、饰条和风道
等需要分别测试气味。但对于复合在一起的材
料不必要分开测试，如仪表板搪塑上体（发泡、
PVC 和PP 骨架）、门板中嵌板及座椅面套等。
对于小的总成零件不必要分材料测试可以整体
测试，如换挡球头。
4.3.8  Each kind of material in assembly parts 
should go through odour test separately, such 
as upper body, lower body, weather strip, and 
vent 
of 
instrument 
panel. 
Materials 
compounded together may not be tested 
separately, such as composite structure upper 
body (PU foam, PVC, and PPframework) of 
instrument panel, panelling in panel seat, chair 
surface cover. Small assembly parts can be 
tested as a whole, such as gear shift. 
4.3.9  若样件切面明显影响零件气味，需将边
缘用铝箔包覆密封。如软包覆件，PVC 搪塑件，
方向盘，密封条等。
4.3.9  If the cut surface of the sample affects 
the smell of the part obviously, the edge needs 
to be sealed with aluminum foil. Such as soft 
coated parts, PVC slush plastic parts, steering 
wheel, sealing strips, etc.
4.3.10  如无特殊要求，测试气味一般采用1 
L 气味瓶。
4.3.10  If no special requirements a 1 L odour 
bottle is normally used.


SMTC 5 400 012—2023（V4） 
©上汽集团版权所有  秘密文件 注意保密 Copyright SAIC MOTOR Confidential
4
表2 试样的分类
Table 2  Sample Categorization
所用试样大小或重量
Sample size or weight
样品种类
Sample 
category
应用示例
Application example
1L 气味瓶
1L vessel
3L 气味瓶
3L vessel
弹簧夹头、栓塞、接管和其他小零件
Spring clip, plug, connector, and other small parts
（10＋1）g
（30±3）g
A
发泡材料如空调密封海绵
Foaming materials such as air-conditioner sealing sponge
10 cm3
30 cm3
扶手、烟灰缸、阅读灯、前遮阳板、塑料粒子及其他中等
程度零件
Handrail, ashtray, reading light, front sun visor, plastic 
particle and other medium size parts
（20±2）g
（60±5）g
B
遮阳板骨架、密封海绵、方向盘表皮和其他中等软内饰零
件
such as sun visor framework, sealing sponge and steering 
wheel leather, and other medium size soft interior parts
（50±2）cm2
（150±5）cm2
仪表板、中控台、顶棚、天窗遮阳板、门板、衣帽架、地
毯及座椅等本体上使用的大面积材料厚度小于等于3mm 
Large-area materials used on the bodies of instrument 
panel, console switch, roof, sunroof sun visor, door panel, 
coat hook, seat fabric, and seat foam. Their thickness is 
smaller or equal to 3mm.
（200±5）cm2
（600±10）cm2
C
仪表板、中控台、顶棚、天窗遮阳板、门板、衣帽架、地
毯及座椅等本体上使用的大面积材料厚度大于3mm 
Large-area materials used on the bodies of instrument 
panel, console switch, roof, sunroof sun visor, door panel, 
coat hook, seat fabric, and seat foam. Their thickness is 
above 3mm.
（150±5）cm2
（450±10）cm2
4.4 步骤Procedure
4.4.1  常温气味评价(常态)：在室温环境（装
配车间或实验室环境内）里测试人员将鼻子靠
近待测零件表面对样件常温气味进行评价，鼻
子与待测零件表面距离为1-2 cm。
4.4.1  
Normal-temperature odour evaluation 
(Normal): testing personnel hold the sample at 
a distance of 1-2 cm away from their nose and  
evaluate the odour under the normal room 
temperature conditions.
4.4.2  时效处理后气味评价：有三种时效处理
条件可供选择（见表3）。
4.4.2  Odour evaluation after aging treatment: 
there are three aging treatment conditions 
available for selection (See Table 3). 
表3  时效处理方案
Table 3  Aging Treatment Scheme
方案Scheme
温度
Temperature
存放时间
Placing time
试验说明
Test explanation
1
湿态 Wet（23±2）℃
（24±1）h
a, b, c, d, e, g
2
湿态 Wet（40±2）℃
（24±1）h
a, b, c, d, e, g
3
干态 Dry（80±2）℃
2 h±10 min
a, b, d, f, g


SMTC 5 400 012—2023（V4） 
©上汽集团版权所有  秘密文件 注意保密 Copyright SAIC MOTOR Confidential
5
4.4.3  试验说明 Test explanation
a)
测试容器盖内侧包覆铝箔，以避免瓶盖内
侧的涂层和硅胶影响气味结果
b)
对于方案1 和方案2，1 L 测试容器加入50 
ml 的去离子水，3 L 测试容器加入150 ml
的去离子水。方案3 中的测试容器不加水；
c)
放置在试验容器中的试样，应避免直接与
水接触；
d)
恒温设备加热到规定温度后，将测试容器
密闭并置于恒温设备中；
e)
方案1 和方案2 是将测试容器从恒温设备
中取出后，立即进行测定；
f)
方案3 是将测试容器从恒温设备中取出后，
冷却至测试温度(60±5) ℃后 ，再进行测
定。
g)
测定至少需要3 个检测员。如测定人员评
分结果之间的最大差异在1.5 级及以上，
应至少有5 个检测员重新进行测试。
a)  The inside of the test vessel cap should be 
covered with aluminum foil to prevent the 
coating and silicone on the inside of the bottle 
cap from affecting the odor result;
b)  
For Scheme 1 and 2, 1 L test vessel 
should be used and 50 ml de-ionized water 
added, a 3 L test vessel has 150 ml de-ionized 
water added. For Scheme 3, the test vessel 
has no  water added;
c)  Samples placed in test vessel should not 
be in direct contact with water;
d)  Test vessel should be sealed, and placed 
in preheated drier;
e)  
As for Scheme 1 and 2, test vessel is 
tested immediately after being taken out from 
the drier;
f)  For Scheme 3, test vessel is cooled to the 
temperature of (60±5) °C after removal from 
the drier, and then tested. 
g)  Test should be carried out at least by three 
checkers. If the evaluation results of a tester 
are 1.5 grades different from those of the other 
two, at least five checkers should make the 
test again.
4.4.4  嗅闻Smelling
4.4.4.1  将气味瓶盖一边掀开3 cm-4 cm，测
试人员一个一个地嗅闻。然后，分别将评价等
级填写在原始记录上。每次测试人员的数量应
该为3 个或者3 个以上。当测试人员达5 人以
上时，每个试验应该需要两个或以上的容器和
试件。
4.4.4.1  Slide vessel cap 3 cm - 4 cm to open 
testers smell the odour one by one, and then 
fill the evaluation grade on the original record. 
The number of testers should be three or 
above every time. When there are five testers, 
each test needs two or more vessels 
containing the samples.
4.4.4.2  在嗅闻气味的强烈的样件后应到室外
呼吸一下新鲜空气，然后再嗅闻后续的样件。
4.4.4.2  After smelling samples with strong 
odour, testers should breathe fresh air outdoor, 
and then return to smell subsequent samples.
4.4.4.3  嗅闻气味时，不要将气体吸入肺中，
因为不清楚测试材料中是否含有有害物质。
4.4.4.3  Do not breathe gas into lungs, since it 
is not clear whether test materials contain 
harmful substances.
5
总成气味测试Odor Test of Assembly Parts
5.1 测试说明 Test Equipment
部分零件如包覆件、INS 件、油漆件、纸
蜂窝板，样件剪裁后会使内部结构的气味挥发
出来，这与零件在整车上的表现存在差异。因
此在材料气味检测有异议的情况下可以进一步
用袋子法检测总成气味，结果可作为最终判定
依据。
Some parts such as cladding parts, INS parts, 
paint parts, and paper honeycomb boards. 
After cutting these samples, the odor of the 
internal structure will evaporate, which is 
different from the performance of the parts on 
the entire vehicle. Therefore, if there are 
objections to the material odor test, the bag 
method can be further used to test the 


SMTC 5 400 012—2023（V4） 
©上汽集团版权所有  秘密文件 注意保密 Copyright SAIC MOTOR Confidential
6
assembly odor, and the results can be 
considered as the final judgment.
5.2 测试设备 Test Equipment
5.2.1  气味袋，要求如下：
1)
透明低密度聚乙烯（PE）或者聚氟烯
烃为原料制作的薄膜包装袋，袋子须
经过老化除味处理；
2)
厚度≥0.08mm；
3)
袋子无干扰性异味，建议使用前袋子
翻转，置于通风处存放至无异味；
4)
袋口上有1个供充气和吸气的控制阀；
5)
袋子体积：100L和2000L；
6)
气味袋的密封建议用压条密封或塑料
扎带，不能使用胶带。
5.2.1  Odor bag, requirements are as follows:
1)
film bag made from transparent low-
density polyethylene or 
Fluoroalkenes material. Bags must 
undergo aging and deodorization 
treatment;
2)
thickness≥0.08mm;
3)
no 
interfering 
odor, 
it 
is 
recommendable to turn the odor bag 
over before use, then place the bag in 
ventilate area until the bag has no 
odor;
4)
the bag has a control valve for 
aeration and suction;
5)
the bag volume: 100L and 2000L
6)
it is recommendable to use sealed 
layering or plastic cable ties to seal 
bag, and do not use tape.
5.2.2  充气泵：可固定充气速率, 同时充气泵
不能影响充入气体的气味.
5.2.2  Inflation pump: the inflation rate can be 
fixed, and at the same time, the inflation pump 
cannot affect the smell of the gas filled.
5.3 测试步骤 Procedure
5.3.1 将零件总成置于事先清洗干净的气味袋
中并密封采样袋。一整车量份零件选用2000L
气味袋，单个零件选用100L 气味袋。
5.3.1  Place the assembly part in a cleaned 
odor bag, then seal the bag. A 2000L odor bag 
is used for a complete vehicle's parts, and a 
100L odor bag is used for individual parts.
5.3.2 用真空泵通过控制阀将袋内的空气抽出
再向气味袋中充入50%±10%的洁净空气。
5.3.2  Empty air of the bag through the control 
valve using a vacuum pump. Then fill the bag 
with clean air, the air volume accounts for 
50%±10% of the bag volume.
5.3.3 将采样袋放入烘箱内，开始加热待温度
升至并稳定在65℃后开始计时，2 小时后停止
加热，使烘箱内温度降至40±5℃。
5.3.3  
Place the sampling bag in the oven, 
start heating until the temperature reaches 
65℃, and then start timing. Stop heating after 
2 hours to reduce the temperature inside the 
oven to 40±5℃.
5.3.4 测试员轻拍气味袋使内部气体均匀，然
后打开袋口约3~4cm, 
测试人员一个一个地嗅闻。
然后，分别将评价等级填写在原始记录上。每
次测试人员数量应该为3 个或者3 个以上。
5.3.4  The tester lightly taps the odor bag to 
evenly distribute the internal gas. Slide bag 
mouth 3 cm-4 cm to open testers smell the 
odour one by one, and then fill the evaluation 
grade on the original record. The number of 
testers should be three or above every time.
5.3.5 嗅闻气味时，不要将气体吸入肺中，因
为不清楚测试材料中是否含有有害物质。
5.3.5  Do not breathe gas into lungs, since it 
is not clear whether test materials contain 
harmful substances.
5.3.6 测试完成后取出样件，翻转气味袋，对
气味袋高温老化至无明显气味。
5.3.6  After the test is completed, take out the 
sample and deodorize the odor bag for high 
temperature aging until there is no obvious 
odor.


SMTC 5 400 012—2023（V4） 
©上汽集团版权所有  秘密文件 注意保密 Copyright SAIC MOTOR Confidential
7
6  评判标准 Judging standard
6.1  
所有方案的气味评判标准分为1 至6 级
（见表4），对所有材料均可采用半级测定。
如：3.5 级、5.5 级等。
6.1 Odour judging standards of all schemes 
are divided into Grade 1 to 6 (See Table 4), all 
materials can be tested with semi-grade. Such 
as:3.5grade,5.5grade etc.
6.2  参考测试法及所采用的方案说明，采用各
评分结果的算术平均值说明气味特性。评定的
等级如介于两者之间时，以最接近的半级的四
舍五入的平均值对气味性加以说明。
6.2  
Refer to test method and scheme 
explanation, and explain odour features with 
the arithmetic average value of evaluation 
results. If the evaluation grade is between two 
grades, the average value or semi-grades is 
allowed to explain the odour.
6.3  如无特殊说明，样件气味测试时需测试所
有条件下的气味等级，包括常温气味和时效处
理（包含方案1、2 和3）气味等级。
6.3  If no special requirements, testers should 
evaluate odour under all conditions including  
normal temperature and all three of 1, 2 and 3 
aging treatment schemes .
表4  评判标准
Tabel 4  Judging Standards
级别
Grade
评定标准
Evaluation standards
1
无气味
No odour
2
可感觉到，但气味不明显，感觉舒适
Weak odour
3
可明显感觉到，气味舒适性中，身体无不舒适性。
Distinct odour
4
可明显感觉到，气味不舒适，身体无明显不舒适性
Strong odour
5
气味强度高，气味不舒适，身体有明显不舒适。
Very Strong odour
6
不可忍受
Intollerable odour
7
修订信息Release and revisions
No.
标准编号/Standard No.
起草人/Drafter
主要修订内容/Revision information
1
SMTC 5 400 012-2011
（V1）
胡仁其Hu Renqi、
潘乃殊Pan naishu
NA


SMTC 5 400 012—2023（V4） 
©上汽集团版权所有  秘密文件 注意保密 Copyright SAIC MOTOR Confidential
8
2
SMTC 5 400 012-2016
（V2）
胡仁其Hu Renqi、潘乃
殊Pan Naishu、王晓文
Wang Xiaowen
在表2中B类1L气味瓶零件取样面积由20cm2
变更为50cm2，3L气味瓶取样面积由60cm2
变更为150cm2。；在4.4.5.3“如无特殊说明，
样件气味测试至少需评价常温气味等级和方案
3气味等级”变更为“如无特殊说明，样件气味
测试时需测试所有条件下的气味等级，包括常
温气味和时效处理（包含方案1、2和3）气味
等级”。 
Change the sample area of category B from 
20 cm2 to 50 cm2 with 1 L odour bottle, from 
60 cm2 to 150 cm2 with 3 L odour bottle In 
table 2. 
testers should evaluate odour under all con-
ditions including normal temperature and all 
three of 1, 2 and 3 aging treatment schemes”. 
No.
标准编号/Standard No.
起草人/Drafter
主要修订内容/Revision information
3
SMTC 5 400 012-2021
（V3）
胡仁其Hu Renqi、潘乃
殊Pan Naishu、王晓文
Wang Xiaowen
增加了总成气味检测方法，测试工具见4.1.1
和4.1.2章节,测试方法见4.2章节。增加了
5.3.5、5.3.7和5.3.9章节中关于气味取样细节
的规定。
增加了5.4.3章节中a)部分“气味瓶盖内侧包覆
铝箔，以避免瓶盖内侧的涂层和硅胶影响气味
结果”。
Added odor test of assembly parts. For the 
test method, see chapter 4.2, and test tool 
see chapters 4.1.1 5.4.7and 5.4.8.Added 
provisions on details of smell sampling in 
chapters 5.3.5, 5.3.7 and 5.3.9.Added section 
a) in section 5.4.3 "The inside of the test 
vessel cap should becovered with aluminum 
foil to prevent the coating and silicone on the 
inside of the bottle cap from affecting the 
odor result"
4
SMTC 
5 
400 
012-2023
（V4）
王晓文Wang 
Xiaowen、潘乃殊Pan 
Naishu、胡仁其Hu 
renqi
将总成气味检测调整至第5 章节。
增加了5.1 节总成气味测试说明。 
在5.2.1 节增加了可使用聚氟烯烃袋说明。
在5.2.1 节增加了气味测试袋子体积100L 和
2000L。
在5.3.3 节增加了气味测试时效处理条件。
Adjust the assembly odor detection to 
Chapter 5. 
Added section 5.1 assembly odor test 
instructions.
Added 
instructions 
on 
the 
use 
of 
Fluoroalkenes bags in section 5.2.1.
Added a instruction in section 5.2.1 that the 
volume of the odor test bag is 100L and 
2000L.
Added aging treatment conditions for odor 
testing in section 5.3.3

File: 材料工程师/SMTC 5 400 012 轿车内饰零件及材料气味性试验方法 Test method for odour of vehicle trim parts and materials(110127).pdf.md
# SMTC 5 400 012 轿车内饰零件及材料气味性试验方法 Test method for odour of vehicle trim parts and materials(110127).pdf

 
 
上汽股份有限公司技术中心企业技术标准 
Enterprise  Technical  Standard  of  SAIC  Motor  Technical  Center 
SMTC
SMTC 5 400 012－2011（V1） 
 
 
轿车内饰零件及材料气味性试验方法 
Test method for odour of vehicle trim parts and materials 
 
 
 
2011-04-XX  发布/Issue 
 2011-04-XX  实施/Implementation 
上汽股份技术中心技术标准化委员会  
Technical Standardization Committee of  SAIC Motor Technical Center   
发
布
Issue


SMTC 5 400 012—2010（V1）  
 
打印、拷贝即为非受控文件，请核查最新版本 
- Printed Copy is Uncontrolled – Check Issue is Current - 
I 
 前    言 
为规范乘用车车车厢（包含行李箱）相关联
的部件气味性试验的测试方法，正确指导相关人
员顺利完成试验的各个环节，特制定本标准。 
本标准是对SMC 30156-2007《轿车内饰材
料气味性试验》修订，自本标准实施之日起代替
SMC 30156-2007。 
当中英文产生疑义时，以中文为准。 
本标准由材料分标委提出。 
本标准由SMTC 技术标准化委员会批准。 
本标准由标准化工作组归口管理。 
本标准起草部门：质量保证部中心实验室。 
本标准主要起草人：潘乃殊。 
本标准于2010 年××月××日首次批准发
布，2010 年××月××日实施。 
 
 
 
 
Foreword 
 
 
The Standard is hereby formulated to 
standardize the test method of the odour of 
parts related to passenger car compartment 
(including 
baggage 
compartment), 
and 
correctly guide related test personnel to 
complete various operations of the test. 
This standard is a revision for SMC 
30156-2007<Test Method of Odour of Vehicle 
Trim Materials>, This standard will replace 
SMC 30156–2007  from the implementation 
date of this. 
When there is dispute between Chinese 
and English versions, Chinese version will 
prevail. 
The Standard is brought forth by Material 
Sub-standard Committee. 
The Standard is approved by Technical 
Standardization Committee of SMTC. 
The Standard is under the direct admin-
istration of Standardization Work Team. 
The Standard is drafted by: Central Lab 
of Quality Control Department.  
The drafter of the Standard: Pan Naishu. 
The standard was first approved and is-
sued from ××月××日and it will be implemented 
from××月××日. 
 


SMTC 5 400 012—2010（V1）  
 
打印、拷贝即为非受控文件，请核查最新版本 
- Printed Copy is Uncontrolled – Check Issue is Current - 
1 
轿车内饰零件及材料气味性 
试验方法 
 
Test method for odour of 
vehicle trim parts  
and materials 
1 范围 
本标准规定了轿车车厢（含行李箱）和与车
厢（含行李箱）相关联的部件气味性试验的术语
和定义、标示、测试方法和步骤及评判标准。 
本标准适用于汽车车厢（含行李箱）和与车
厢（含行李箱）相关联的部件中所有可能对车内
气味产生影响的零件和材料。 
 
 
1  Scope  
The Standard stipulates the terminology
 and definition, sign, test method and proce
dure, and judgment standard of odour test 
of parts related to passenger car compartm
-ent (including baggage compartment). 
The Standard applies to parts and 
materials among those related to passenger 
car 
compartment 
(including 
baggage 
compartment) likely to affect the odour in 
vehicles.  
2 术语和定义 
气味性——在一定温度和气候下时效处理
后散发出带有可辨别气味的挥发性成分的倾向
理解为气味性。 
 
气味测试——将放在密封容器内的试样在
一定温度下存放一定时间，按照一个标准用鼻子
进行感官评价等级称为气味测试。 
 
2  Terminology and Definition 
Odour property: the potential of a material 
to 
emit 
volatile 
components 
with 
distinguishable odour after the aging treatment 
under the given temperature and climate is 
understood as odour property. 
Odour test: samples are placed in sealed 
vessels under the given temperature for a 
given time, and making sensory evaluation 
with nose according to one standard is called 
odour test. 
3 标示 
 
3  Sign 
3.1 测试结果表示 
示例1： 
气味测试 SMTC 5 400 012—A1—3.0级 
示例2： 
气味测试 SMTC 5 400 012—常温—3.0级 
 
3.1  Test Result Sign 
Example: odour test Grade SMTC 5 400 
012 — A1 — 3.0 
odour test Grade SMTC 5 400 012 
—Normal temperature — 3.0 
3.2 额定值的标示 
示例1： 
气味测试 SMTC 5 400 012—B2—3.0 级 
 
3.2  Rated Value Sign  
Example: odour test Grade SMTC 5 400 
012— B2—3.0 
3.3 标示结构说明（见图1） 
 
3.3  Sign Structure Description (See Figure 
1)  
气味测试      SMTC 5 400 012   —  A   —   1   —  3.0级 
Odour test     SMTC 5 400 012  —  A   —   1   —  Grade 3.0  
 
 
测试项目        测试规范的编号    种类    老化类型     等级 
Test item        Test criteria No.  Category  Aging type   Grade 
图1 /F igure 1 
 


SMTC 5 400 012—2010（V1）  
 
打印、拷贝即为非受控文件，请核查最新版本 
- Printed Copy is Uncontrolled – Check Issue is Current - 
2 
4 测试        
 
4  Test 
4.1 测试设备 
 
4.1  Test Equipment 
4.1.1  恒温设备：具有空气循环功能的干燥器
或干燥室，精度等级为2（±2 ℃）。 
 
4.1.1  Thermostatic equipment: drier or drying 
room with air recycling function, with precision 
grade being 2 (±2 ℃). 
4.1.2  测试容器：带有无气味的封口和盖子，
且容量为1 L 的玻璃容器。如为多次测量，建议
采用3 L 玻璃容器。测试容器在每一次测试步骤
前必须清洗（如在实验室玻璃器皿清洗机中清
洗），容器必须清洁、无气味。清洗容器的步骤
如下： 
 
a)  用无气味的液体清洁剂清洗容器； 
b)  用水彻底漂洗容器，然后擦掉容器上的  
水； 
c)  将容器留放进80 ℃温度的一个热风循
环干燥机（内部无异味）内使容器干燥
30 min； 
d)  按照上述相同的步骤，清洗容器的盖子。 
 
 
4.1.2  Test vessel: 1 L glass vessel with 
odourless seal and cap. If the measurement is 
made for several times, 3 L glass vessel is 
suggested. The vessel should be cleaned be-
fore each procedure of test (cleaned in glass 
ware cleaner of the lab). Vessel should be 
clean and odourless. The procedures for 
cleaning vessel are as follows: 
a)  Use odourless liquid cleaning agent to 
clean vessel. 
b)  Rinse vessels with water thoroughly,   
and sweep water on vessel. 
c)  Place vessel in a hot air recycling 
drier (without odour internally) at the 
temperature of 80 ℃ for drying 30 
minutes. 
d)  Clean vessel cap acc to the above 
procedures as well. 
4.2 试样预处理 
试样预处理仅限于本标准中要求的特殊材
料，其它按供货状态进行测试。 
 
 
4.2  Sample Pretreatment 
Sample pretreatment is only limited to 
special materials requried in the Standard, and 
others are tested in terms of supply status. 
 
表1  特殊材料 
Table 1  Special Materials 
 
序号 
No. 
零件及材料 
Parts and materials 
预处理条件 
Conditions for pretreatment 
1 
扳金增强垫 
Metal plate reinforcing mat 
按照整车厂喷漆和固化工艺进行处理 
Process according to the painting and curing technique of the 
complete vehicle plant 
2 
阻尼垫 
Damping mat 
按照整车厂喷漆和固化工艺进行处理 
Process according to the painting and curing technique of the 
complete vehicle plant 
3 
油漆 
Paint 
按照零件厂商油漆固化工艺和养护工艺将油漆固化在铝箔上 
Fix paint on aluminium foil according to paint fixing and curing 
techniques of part manufacturers 
4 
胶水 
Glue 
按照零件厂商涂胶及固化工艺将胶水固化在铝箔上 
Fix adhesive on aluminium foil according to smearing and fixing 
techniques of part manufacturers 
 
4.3 试样分类 
 
 
4.3  Sample Categorization 
 
4.3.1  根据用于乘客车厢中的材料表面积比
例，将测试试样按大小/重量分成A、B、C 三种
类型（见表2）。 
 
4.3.1  In the light of surface area proportion of 
materials in passenger car, samples are di-
vided into Category A, B, and C according to 
size/weight (See Table 2). 


SMTC 5 400 012—2010（V1）  
 
打印、拷贝即为非受控文件，请核查最新版本 
- Printed Copy is Uncontrolled – Check Issue is Current - 
3 
4.3.2  如C 类材料的厚度小于3 mm，应采用1 L
气味瓶测试，需使用(200±5) cm²的试样，用3 
L 气味瓶测量需使用(600±10) cm²的试样。 
 
 
4.3.2  If the thickness of Category C material 
is below 3 mm, then a (200±5) cm² sample 
should be used. Measurement with 3 L odour 
bottle requires sample of (600±10) cm². 
4.3.3  如均质材料厚度大于20 mm，应将试样
的厚度准确切割成20 mm 厚。如是夹层结构，应
全幅粘合作为整体进行测试。 
 
 
4.3.3  If the thickness of homogeneous ma-
terial is above 20mm, samples should be cut 
into pieces of 20mm thick accurately. In the 
case of interlayer structure, samples should be 
bonded as an integrated body for test. 
4.3.4  如A 类零件小于表2 中要求的重量或体
积，则将整个零件放入气味瓶中测试。但如果单
车中该零件使用较多大于测试重量或体积，则应
放入一定数量的该零件以达到所要求的测试重
量或体积。 
 
4.3.4  Weight or area of Category A parts are 
smaller than those required in Table 2, the 
whole parts is placed into odour bottle for test. 
If the parts are used in a single car in large 
quantity, which is above test weight or area, a 
given amount of the parts should be placed 
into bottle. 
4.3.5  表1 中的油漆和胶水根据所使用该油漆
或胶水的零件大小来确定试样种类，并根据试样
种类来按照发泡材料的取样面积取样。 
 
4.3.5  Paint and adhesive in Table 1 deter-
mine sample category according to the size of 
parts using the paint or adhesive, and samples 
are made according to the sampling area of 
foaming materials in terms of sample category. 
 
4.3.6  利用工具将样件裁取要求的大小，测试
前需除去裁取过程中产生的毛刺和飞边。 
 
 
4.3.6  Samples are cut into the required sizes 
through tools. Before the test, operators should 
remove burrs and flash edges generating in 
the process of cutting.  
4.3.7  对于总成零件中的每种材料需单独测试
气味，如仪表板中的上体、下体、饰条和风道等
需要分别测试气味。但对于复合在一起的材料不
必要分开测试，如仪表板搪塑上体（PU、PVC 和
骨架）、门板中嵌板及座椅面套等。对于小的总
成零件不必要分材料测试可以整体测试，如换挡
球头。 
 
 
4.3.7  Each kind of material in assembly parts 
should go through odour test separately, such 
as upper body, lower body, weather strip, and 
vent of instrument panel. Materials com-
pounded together may not be tested sepa-
rately, such as composite structure upper body 
(PU, PVC, and framework) of instrument pan-
el, panelling in panel seat, chair surface cover. 
Small assembly parts can be tested as a 
whole, such as gear shift.  
4.3.8  如无特殊要求及零件适宜测试气味一般
采用1 L 气味瓶。 
 
 
4.3.8  If no special requirements a 1 L odour 
bottle is normally used. 
 
 
 
 


SMTC 5 400 012—2010（V1）  
 
打印、拷贝即为非受控文件，请核查最新版本 
- Printed Copy is Uncontrolled – Check Issue is Current - 
4 
 
表2 试样的分类 
Table 2  Sample Categorization 
样品种类
Sample 
category 
应用示例 
Application example 
所用试样大小或重量 
Sample size or weight 
1L 气味瓶 
1L vessel 
3L 气味瓶 
3L vessel 
A 
弹簧夹头、栓塞、接管和其他小零件 
Spring clip, plug, connector, and other small parts 
（10＋1）g 
（30±3）g 
发泡材料如空调密封海绵 
Foaming materials such as air-conditioner sealing sponge 
10 cm
3 
30 cm
3 
B 
扶手、烟灰缸、握柄、阅读灯、前遮阳板及其他中等程度
Handrail, ashtray, handle, reading light, front sun visor, 
and other small and big parts 
（20±2）g 
（60±5）g 
发泡材料如遮阳板骨架、密封海绵 
Foaming materials such as sun visor framework, and 
sealing sponge 
（20±2）cm
2 
（60±5）cm
2 
C 
仪表板、中控台、顶棚、天窗遮阳板、门板、衣帽架、地毯
及座椅等本体上使用的大面积材料厚度小于等于3mm 
Large-area materials used on the bodies of instrument 
panel, console switch, roof, sunroof sun visor, door panel, 
coat hook, seat fabric, and seat foam. Their thickness is 
smaller or equal to 3mm. 
（200±5）cm
2 
（600±10）cm
2 
仪表板、中控台、顶棚、天窗遮阳板、门板、衣帽架、地毯
及座椅等本体上使用的大面积材料厚度大于3mm Large-area 
materials used on the bodies of instrument panel, console 
switch, roof, sunroof sun visor, door panel, coat hook, seat 
fabric, and seat foam. Their thickness is above 3mm. 
（150±5）cm
2 
（450±10）cm
2 
 
 
4.4 步骤 
 
 
4.4  Procedure 
 
4.4.1  常温气味评价(常态)：测试人员在室温
（装配车间或实验室环境内）内将鼻子靠近待测
零件表面对样件常温气味进行评价，鼻子与待测
零件表面距离为1-2 cm。 
 
 
4.4.1  Normal-temperature odour evaluation 
(Normal): testing personnel hold the sample at 
a distance of 1-2 cm away from their nose and  
evaluate the odour under the normal room 
temperature conditions. 


SMTC 5 400 012—2010（V1）  
 
打印、拷贝即为非受控文件，请核查最新版本 
- Printed Copy is Uncontrolled – Check Issue is Current - 
5 
4.4.2  时效处理后气味评价：有三种时效处理
条件可供选择（见表3）。如无特殊规定采用方
案3 进行测试。 
 
 
4.4.2  Odour evaluation after aging treatment: 
there are three aging treatment conditions 
available for selection (See Table 3). If no 
special requirements, Scheme 3 is adopted for 
odour test. 
 
表3  时效处理方案 
Table 3  Aging Treatment Scheme 
 
方案Scheme 
温度 
Temperature 
存放时间 
Placing time 
试验说明 
Test explanation 
1 
湿态 Wet（23±2）℃ 
（24±1）h 
a, b, c, d, f 
2 
湿态 Wet（40±2）℃ 
（24±1）h 
a, b, c, d, f 
3 
干态 Dry（80±2）℃ 
2 h±10 min 
a, c, e, f 
4.4.3  试验说明 
 
4.4.3  Test explanation: 
 
a) 对于方案1 和方案2，1 L 测试容器应
加入50 ml 的去离子水，3 L 测试容器
应加入150 ml 的去离子水。方案3 中
的测试容器不用加水； 
b) 放置在试验容器中的试体，应避免直接
与水接触； 
c) 测试容器应密闭，置于预加热干燥器
中； 
d) 方案1 和方案2 是将测试容器从干燥器
中取出后，立即进行测定； 
e) 方案3 是将测试容器从干燥器中取出
后，冷却至测试实验室温度(60±5) ℃
后 ，再进行测定。由三个检验员测定
后，容器必须在(80±2) ℃的干燥器中
放置30 min，再由其他检验员测定； 
f) 测定至少需要3 个检测员。如各个测定
人员评分结果与其他人差距在两个等
级以上，应至少有5 个检测员重新进行
该测量。 
 
 
 
 
 
 
a)  For Scheme 1 and 2, 1 L test vessel 
should be used and 50 ml de-ionized 
water added, a 3 L test vessel has 
150 ml de-ionized water added. For 
Scheme 3, the test vessel has no  
water added; 
b)  Samples placed in test vessel should 
not be in direct contact with water; 
c) Test vessel should be sealed, and 
placed in preheated drier; 
d)  As for Scheme 1 and 2, test vessel is 
tested immediately after being taken 
out from the drier; 
e)  For Scheme 3, test vessel is cooled to 
the temperature of (60±5) °C after 
removal from the drier, and then 
tested. After the test of three check-
ers, vessels should be placed in the 
drier at (80±2) °C for 30 minutes, and 
then tested by other checkers; 
f)  Test should be carried out at least by 
three checkers. If the evaluation re-
sults of a tester are two grades dif-
ferent from those of the other two, at 
least five checkers should make the 
test again. 
4.4.4  嗅闻 
4.4.4.1  将容器盖滑动3 cm-4 cm，打开容器
盖，并让测试人员一个一个地嗅闻。然后，分别
将评价等级填写在原始记录上。每次测试人员的
数量应该为3 个或者3 个以上。当测试人员较
多时，每个试验应该需要两个或以上的容器和试
 
4.4.4  Smelling 
4.4.4.1  Slide vessel cap 3 cm - 4 cm to open 
testers smell the odour one by one, and then 
fill the evaluation grade on the original record. 
The number of testers should be three or 
above every time. When there are many tes-
ters, each test needs two or more vessels 


SMTC 5 400 012—2010（V1）  
 
打印、拷贝即为非受控文件，请核查最新版本 
- Printed Copy is Uncontrolled – Check Issue is Current - 
6 
件。 
 
 
containing the samples. 
 
4.4.4.2  在嗅闻气味的强烈的样件后应到室外
呼吸一下新鲜空气，让后再嗅闻后续的样件。 
 
 
4.4.4.2  After smelling samples with strong 
odour, testers should breathe fresh air outdoor, 
and then return to smell subsequent samples. 
4.4.4.3  嗅闻气味时，不要将气体吸入肺中，因为不
清楚测试材料中是否含有有害物质。 
 
 
4.4.4.3  Do not breathe gas into lungs, since it 
is not clear whether test materials contain 
harmful substances. 
4.4.5  评判标准 
 
4.4.5  Judging standard 
4.4.5.1  所有方案的气味评判标准分为1 至6
级（见表4），对所有材料均可采用半级测定。 
 
 
4.4.5.1 Odour judging standards of all 
schemes are divided into Grade 1 to 6 (See 
Table 4), all materials can be tested with 
semi-grade.  
4.4.5.2  参考测试法及所采用的方案说明，采
用各评分结果的算术平均值说明气味特性。评定
的等级如介于两者之间时，以最接近的半级的四
舍五入的平均值对气味性加以说明。 
 
 
4.4.5.2  Refer to test method and scheme 
explanation, and explain odour features with 
the arithmetic average value of evaluation re-
sults. If the evaluation grade is between two 
grades, the average value or semi-grades is 
allowed to explain the odour. 
4.4.5.3  如无特殊说明样件气味测试至少需评
价常温气味等级和方案3 气味等级。 
 
 
4.4.5.3  If no special requirements, testers 
should evaluate normal temperature odour 
grade based on Scheme 3. 
表4  评判标准 
Tabel 4  Judging Standards 
级别
Grade 
评定标准 
Evaluation standards 
1 
无气味  
No odour  
2 
可感觉到，但气味不明显，感觉舒适 
Weak odour 
3 
可明显感觉到，气味舒适性中，身体无不舒适性。 
Distinct odour 
4 
可明显感觉到，气味不舒适，身体无明显不舒适性 
Strong odour 
5 
气味强度高，气味不舒适，身体有明显不舒适。 
Very Strong odour 
6 
不可忍受 
Intollerable odour
