Repository: kujaxr/obsidian-vault

File: 材料工程师/SMTC 5 400 012 轿车内饰零件及材料气味性试验方法Test method for odour of vehicle trim parts and materials(110608).pdf.md
# SMTC 5 400 012 轿车内饰零件及材料气味性试验方法Test method for odour of vehicle trim parts and materials(110608).pdf

上汽股份有限公司技术中心企业技术标准 
Enterprise  Technical  Standard  of  SAIC  Motor  Technical  Center 
SMTC
SMTC 5 400 012－2011（V1）
 
 
轿车内饰零件及材料气味性试验方法 
Test method for odour of vehicle trim parts and materials 
 
 
 
 2011-06-08  发布/Issue 
 2011-06-09  实施/Implementation
上汽股份技术中心技术标准化委员会 
Technical Standardization Committee of SAIC Motor Technical Center    
发
布
Issue


SMTC 5 400 012—2010（V1）  
 
打印、拷贝即为非受控文件，请核查最新版本 
- Printed Copy is Uncontrolled – Check Issue is Current - 
I 
 前    言 
为规范乘用车车车厢（包含行李箱）相关联
的部件气味性试验的测试方法，正确指导相关人
员顺利完成试验的各个环节，特制定本标准。 
本标准是对SMC 30156-2007《轿车内饰材
料气味性试验》修订，自本标准实施之日起代替
SMC 30156-2007。 
当中英文产生疑义时，以中文为准。 
本标准由材料分标委提出。 
本标准由SMTC 技术标准化委员会批准。 
本标准由标准化工作组归口管理。 
本标准起草部门：质量保证部中心实验室。
本标准主要起草人：潘乃殊。 
本标准于2011 年06 月08 日首次批准发布，
2011 年06 月09 日实施。 
 
 
 
Foreword 
 
 
The Standard is hereby formulated to 
standardize the test method of the odour of 
parts related to passenger car compartment 
(including 
baggage 
compartment), 
and 
correctly guide related test personnel to 
complete various operations of the test. 
This standard is a revision for SMC 
30156-2007<Test Method of Odour of Vehicle 
Trim Materials>. This standard will replace 
SMC 30156–2007 from the implementation 
date of this. 
When there is dispute between Chinese 
and English versions, Chinese version will 
prevail. 
The Standard is brought forth by Material 
Sub-standard Committee. 
The Standard is approved by Technical 
Standardization Committee of SMTC. 
The Standard is under the direct admin-
istration of Standardization Work Team. 
The Standard is drafted by: Central Lab 
of Quality Control Department.  
The drafter of the Standard: Pan Naishu.
The standard was first approved and is-
sued from Jun.08, 2011 and it will be imple-
mented from Jun.09, 2011. 
 


SMTC 5 400 012—2010（V1）  
 
打印、拷贝即为非受控文件，请核查最新版本 
- Printed Copy is Uncontrolled – Check Issue is Current - 
1 
轿车内饰零件及材料气味性 
试验方法 
Test method for odour of 
vehicle trim parts  
and materials 
1 范围 
本标准规定了轿车车厢（含行李箱）和与车
厢（含行李箱）相关联的部件气味性试验的术语
和定义、标示、测试方法和步骤及评判标准。 
本标准适用于汽车车厢（含行李箱）和与车
厢（含行李箱）相关联的部件中所有可能对车内
气味产生影响的零件和材料。 
 
1  Scope  
The Standard stipulates the terminology
and definition, sign, test method and proce
dure, and judgment standard of odour test 
of parts related to passenger car compartm
-ent (including baggage compartment). 
The Standard applies to parts and 
materials among those related to passenger 
car 
compartment 
(including 
baggage 
compartment) likely to affect the odour in 
vehicles.  
2 术语和定义 
气味性——在一定温度和气候下时效处理
后散发出带有可辨别气味的挥发性成分的倾向
理解为气味性。 
 
气味测试——将放在密封容器内的试样在
一定温度下存放一定时间，按照一个标准用鼻子
进行感官评价等级称为气味测试。 
2  Terminology and Definition 
Odour property: the potential of a material 
to emit volatile components with distinguisha 
ble odour after the aging treatment under the 
given temperature and climate is understood 
as odour property. 
Odour test: samples are placed in sealed 
vessels under the given temperature for a 
given time, and making sensory evaluation 
with nose according to one standard is called 
odour test. 
3 标示 
3  Sign 
3.1 测试结果表示 
示例1： 
气味测试 SMTC 5 400 012—A1—3.0级。 
示例2： 
气味测试 SMTC 5 400 012—常温—3.0级。
3.1
Test result sign
Example: odour test Grade SMTC 5 400 
012 — A1 — 3.0. 
odour test Grade SMTC 5 400 012 
—Normal temperature — 3.0. 
3.2 额定值的标示 
示例1： 
气味测试 SMTC 5 400 012—B2—3.0 级。 
3.2  Rated value sign  
Example: odour test Grade SMTC 5 400 
012— B2—3.0. 
3.3 标示结构说明（见图1） 
3.3 Sign structure description (See Figure
1)  
气味测试      SMTC 5 400 012   —  A   —   1   —  3.0级 
Odour test      SMTC 5 400 012  —  A   —   1   —  Grade 3.0  
 
  
测试项目        测试规范的编号    种类    老化类型     等级 
Test item        Test criteria No.  Category  Aging type   Grade 
图1 /Figure 1 
 


SMTC 5 400 012—2010（V1）  
 
打印、拷贝即为非受控文件，请核查最新版本 
- Printed Copy is Uncontrolled – Check Issue is Current - 
2 
4 测试        
4  Test 
4.1 测试设备 
4.1  Test equipment
4.1.1  恒温设备：具有空气循环功能的干燥器
或干燥室，精度等级为2（±2 ℃）。 
4.1.1  Thermostatic equipment: drier or drying 
room with air recycling function, with precision 
grade being 2 (±2 ℃). 
4.1.2  测试容器：带有无气味的封口和盖子，
且容量为1 L 的玻璃容器。如为多次测量，建议
采用3 L 玻璃容器。测试容器在每一次测试步骤
前必须清洗（如在实验室玻璃器皿清洗机中清
洗），容器必须清洁、无气味。清洗容器的步骤
如下： 
 
a)  用无气味的液体清洁剂清洗容器； 
b)  用水彻底漂洗容器，然后擦掉容器上的 
水； 
c)  将容器留放进80 ℃温度的一个热风循
环干燥机（内部无异味）内使容器干燥
30 min； 
d)  按照上述相同的步骤，清洗容器的盖子。
 
4.1.2  Test vessel: 1 L glass vessel with 
odourless seal and cap. If the measurement is 
made for several times, 3 L glass vessel is 
suggested. The vessel should be cleaned be-
fore each procedure of test (cleaned in glass 
ware cleaner of the lab). Vessel should be 
clean and odourless. The procedures for 
cleaning vessel are as follows: 
a)  Use odourless liquid cleaning agent to 
clean vessel. 
b)  Rinse vessels with water thoroughly,  
and sweep water on vessel. 
c)  Place vessel in a hot air recycling 
drier (without odour internally) at the 
temperature of 80 ℃ for drying 30 
minutes. 
d)  Clean vessel cap acc to the above 
procedures as well. 
4.2 试样预处理 
试样预处理仅限于本标准中要求的特殊材
料，其它按供货状态进行测试。 
 
4.2  Sample Pretreatment
Sample pretreatment is only limited to 
special materials requried in the Standard, and 
others are tested in terms of supply status. 
 
表1  特殊材料 
Table 1  Special materials 
序号 
No. 
零件及材料 
Parts and materials 
预处理条件 
Conditions for pretreatment 
1 
扳金增强垫 
Metal plate reinforcing mat 
按照整车厂喷漆和固化工艺进行处理 
Process according to the painting and curing technique of the 
complete vehicle plant 
2 
阻尼垫 
Damping mat 
按照整车厂喷漆和固化工艺进行处理 
Process according to the painting and curing technique of the 
complete vehicle plant 
3 
油漆 
Paint 
按照零件厂商油漆固化工艺和养护工艺将油漆固化在铝箔上 
Fix paint on aluminium foil according to paint fixing and curing 
techniques of part manufacturers 
4 
胶水 
Glue 
按照零件厂商涂胶及固化工艺将胶水固化在铝箔上 
Fix adhesive on aluminium foil according to smearing and fixing 
techniques of part manufacturers 
 
4.3 试样分类 
 
4.3  Sample categorization 
 


SMTC 5 400 012—2010（V1）  
 
打印、拷贝即为非受控文件，请核查最新版本 
- Printed Copy is Uncontrolled – Check Issue is Current - 
3 
4.3.1  根据用于乘客车厢中的材料表面积比
例，将测试试样按大小/重量分成A、B、C 三种
类型（见表2）。 
4.3.1  In the light of surface area proportion of 
materials in passenger car, samples are di-
vided into Category A, B, and C according to 
size/weight (See Table 2). 
4.3.2  如C 类材料的厚度小于3 mm，应采用1 L
气味瓶测试，需使用(200±5) cm
2的试样，用3 L
气味瓶测量需使用(600±10) cm
2的试样。 
 
4.3.2  If the thickness of Category C material 
is below 3 mm, then a (200±5) cm² sample 
should be used. Measurement with 3 L odour 
bottle requires sample of (600±10) cm². 
4.3.3  如均质材料厚度大于20 mm，应将试样
的厚度准确切割成20 mm 厚。如是夹层结构，应
全幅粘合作为整体进行测试。 
 
4.3.3  If the thickness of homogeneous ma-
terial is above 20mm, samples should be cut 
into pieces of 20mm thick accurately. In the 
case of interlayer structure, samples should be 
bonded as an integrated body for test. 
4.3.4  如A 类零件小于表2 中要求的重量或体
积，则将整个零件放入气味瓶中测试。但如果单
车中该零件使用较多大于测试重量或体积，则应
放入一定数量的该零件以达到所要求的测试重
量或体积。 
4.3.4  Weight or area of Category A parts are 
smaller than those required in Table 2, the 
whole parts is placed into odour bottle for test. 
If the parts are used in a single car in large 
quantity, which is above test weight or area, a 
given amount of the parts should be placed 
into bottle. 
4.3.5  表1 中的油漆和胶水根据所使用该油漆
或胶水的零件大小来确定试样种类，并根据试样
种类来按照发泡材料的取样面积取样。 
4.3.5  Paint and adhesive in Table 1 deter-
mine sample category according to the size of 
parts using the paint or adhesive, and samples 
are made according to the sampling area of 
foaming materials in terms of sample category.
 
4.3.6  利用工具将样件裁取要求的大小，测试
前需除去裁取过程中产生的毛刺和飞边。 
 
4.3.6  Samples are cut into the required sizes 
through tools. Before the test, operators should 
remove burrs and flash edges generating in 
the process of cutting.  
4.3.7  对于总成零件中的每种材料需单独测试
气味，如仪表板中的上体、下体、饰条和风道等
需要分别测试气味。但对于复合在一起的材料不
必要分开测试，如仪表板搪塑上体（PU、PVC 和
骨架）、门板中嵌板及座椅面套等。对于小的总
成零件不必要分材料测试可以整体测试，如换挡
球头。 
 
4.3.7  Each kind of material in assembly parts 
should go through odour test separately, such 
as upper body, lower body, weather strip, and 
vent of instrument panel. Materials com-
pounded together may not be tested sepa-
rately, such as composite structure upper body 
(PU, PVC, and framework) of instrument pan-
el, panelling in panel seat, chair surface cover. 
Small assembly parts can be tested as a 
whole, such as gear shift.  
4.3.8  如无特殊要求及零件适宜测试气味一般
采用1 L 气味瓶。 
 
4.3.8  If no special requirements a 1 L odour 
bottle is normally used. 
 


SMTC 5 400 012—2010（V1）  
 
打印、拷贝即为非受控文件，请核查最新版本 
- Printed Copy is Uncontrolled – Check Issue is Current - 
4 
 
表2 试样的分类 
Table 2 Sample categorization 
样品种类
Sample 
category 
应用示例 
Application example 
所用试样大小或重量 
Sample size or weight 
1L 气味瓶 
1L vessel 
3L 气味瓶 
3L vessel 
A 
弹簧夹头、栓塞、接管和其他小零件 
Spring clip, plug, connector, and other small parts 
（10＋1）g 
（30±3）g 
发泡材料如空调密封海绵 
Foaming materials such as air-conditioner sealing sponge
10 cm3 
30 cm3 
B 
扶手、烟灰缸、握柄、阅读灯、前遮阳板及其他中等程度
Handrail, ashtray, handle, reading light, front sun visor, 
and other small and big parts 
（20±2）g 
（60±5）g 
发泡材料如遮阳板骨架、密封海绵 
Foaming materials such as sun visor framework, and 
sealing sponge 
（20±2）cm2 
（60±5）cm2 
C 
仪表板、中控台、顶棚、天窗遮阳板、门板、衣帽架、地毯
及座椅等本体上使用的大面积材料厚度小于等于3mm 
Large-area materials used on the bodies of instrument 
panel, console switch, roof, sunroof sun visor, door panel, 
coat hook, seat fabric, and seat foam. Their thickness is 
smaller or equal to 3mm. 
（200±5）cm2 
（600±10）cm2
仪表板、中控台、顶棚、天窗遮阳板、门板、衣帽架、地毯
及座椅等本体上使用的大面积材料厚度大于3mm 
Large-area materials used on the bodies of instrument 
panel, console switch, roof, sunroof sun visor, door panel, 
coat hook, seat fabric, and seat foam. Their thickness is 
above 3mm. 
（150±5）cm2 
（450±10）cm2
 
 
4.4 步骤 
4.4
Procedure
4.4.1  常温气味评价(常态)：测试人员在室温
（装配车间或实验室环境内）内将鼻子靠近待测
零件表面对样件常温气味进行评价，鼻子与待测
零件表面距离为（1-2）cm。 
 
4.4.1  Normal-temperature odour evaluation 
(Normal): testing personnel hold the sample at 
a distance of (1-2) cm away from their nose 
and  evaluate the odour under the normal 
room temperature conditions. 


SMTC 5 400 012—2010（V1）  
 
打印、拷贝即为非受控文件，请核查最新版本 
- Printed Copy is Uncontrolled – Check Issue is Current - 
5 
4.4.2  时效处理后气味评价：有三种时效处理
条件可供选择（见表3）。如无特殊规定采用方
案3 进行测试。 
 
4.4.2  Odour evaluation after aging treatment: 
there are three aging treatment conditions 
available for selection (See Table 3). If no 
special requirements, Scheme 3 is adopted for 
odour test. 
 
表3 时效处理方案 
Table 3 Aging treatment scheme 
 
 
方案Scheme
温度 
Temperature 
存放时间 
Placing time 
试验说明 
Test explanation 
1 
湿态 Wet（23±2）℃ 
（24±1）h 
a, b, c, d, f 
2 
湿态 Wet（40±2）℃ 
（24±1）h 
a, b, c, d, f 
3 
干态 Dry（80±2）℃ 
2 h±10 min 
a, c, e, f 
4.4.3  试验说明 
4.4.3  Test explanation: 
 
a) 对于方案1 和方案2，1 L 测试容器应
加入50 ml 的去离子水，3 L 测试容器
应加入150 ml 的去离子水。方案3 中
的测试容器不用加水； 
b) 放置在试验容器中的试体，应避免直接
与水接触； 
c) 测试容器应密闭，置于预加热干燥器
中； 
d) 方案1 和方案2 是将测试容器从干燥器
中取出后，立即进行测定； 
e) 方案3 是将测试容器从干燥器中取出
后，冷却至测试实验室温度(60±5) ℃
后 ，再进行测定。由三个检验员测定
后，容器必须在(80±2) ℃的干燥器中
放置30 min，再由其他检验员测定； 
f) 测定至少需要3 个检测员。如各个测定
人员评分结果与其他人差距在两个等
级以上，应至少有5 个检测员重新进行
该测量。 
 
 
 
 
 
a)  For Scheme 1 and 2, 1 L test vessel 
should be used and 50 ml de-ionized 
water added, a 3 L test vessel has 
150 ml de-ionized water added. For 
Scheme 3, the test vessel has no 
water added; 
b)  Samples placed in test vessel should 
not be in direct contact with water; 
c) Test vessel should be sealed, and 
placed in preheated drier; 
d)  As for Scheme 1 and 2, test vessel is 
tested immediately after being taken 
out from the drier; 
e)  For Scheme 3, test vessel is cooled to 
the temperature of (60±5) °C after 
removal from the drier, and then 
tested. After the test of three check-
ers, vessels should be placed in the 
drier at (80±2) °C for 30 minutes, and 
then tested by other checkers; 
f)  Test should be carried out at least by 
three checkers. If the evaluation re-
sults of a tester are two grades dif-
ferent from those of the other two, at 
least five checkers should make the 
test again. 
4.4.4  嗅闻 
4.4.4  Smelling 
4.4.4.1  将容器盖滑动3 cm-4 cm，打开容器
盖，并让测试人员一个一个地嗅闻。然后，分别
将评价等级填写在原始记录上。每次测试人员的
数量应该为3 个或者3 个以上。当测试人员较
多时，每个试验应该需要两个或以上的容器和试
4.4.4.1  Slide vessel cap 3 cm - 4 cm to open 
testers smell the odour one by one, and then 
fill the evaluation grade on the original record. 
The number of testers should be three or 
above every time. When there are many tes-
ters, each test needs two or more vessels 


SMTC 5 400 012—2010（V1）  
 
打印、拷贝即为非受控文件，请核查最新版本 
- Printed Copy is Uncontrolled – Check Issue is Current - 
6 
件。 
 
containing the samples. 
 
4.4.4.2  在嗅闻气味的强烈的样件后应到室外
呼吸一下新鲜空气，让后再嗅闻后续的样件。 
 
4.4.4.2  After smelling samples with strong 
odour, testers should breathe fresh air outdoor, 
and then return to smell subsequent samples. 
4.4.4.3  嗅闻气味时，不要将气体吸入肺中，
因为不清楚测试材料中是否含有有害物质。 
 
4.4.4.3  Do not breathe gas into lungs, since it 
is not clear whether test materials contain 
harmful substances. 
4.4.5  评判标准 
4.4.5  Judging standard 
4.4.5.1  所有方案的气味评判标准分为1 至6
级（见表4），对所有材料均可采用半级测定。
 
4.4.5.1
Odour
judging 
standards of all 
schemes are divided into Grade 1 to 6 (See 
Table 4), all materials can be tested with 
semi-grade.  
4.4.5.2  参考测试法及所采用的方案说明，采
用各评分结果的算术平均值说明气味特性。评定
的等级如介于两者之间时，以最接近的半级的四
舍五入的平均值对气味性加以说明。 
 
4.4.5.2  Refer to test method and scheme 
explanation, and explain odour features with 
the arithmetic average value of evaluation re-
sults. If the evaluation grade is between two 
grades, the average value or semi-grades is 
allowed to explain the odour. 
4.4.5.3  如无特殊说明样件气味测试至少需评
价常温气味等级和方案3 气味等级。 
 
4.4.5.3  If no special requirements, testers 
should evaluate normal temperature odour 
grade based on Scheme 3. 
表4 评判标准 
Tabel 4 Judging standards 
级别
Grade 
评定标准 
Evaluation standards 
1 
无气味  
No odour  
2 
可感觉到，但气味不明显，感觉舒适 
Weak odour 
3 
可明显感觉到，气味舒适性中，身体无不舒适性。 
Distinct odour 
4 
可明显感觉到，气味不舒适，身体无明显不舒适性 
Strong odour 
5 
气味强度高，气味不舒适，身体有明显不舒适。 
Very Strong odour 
6 
不可忍受 
Intollerable odour

File: 材料工程师/SMTC 5 400 013 车辆内外装饰表面的视觉色彩匹配Visual color matching of decorative surfaces on and in the vehicle(110620).pdf.md
# SMTC 5 400 013 车辆内外装饰表面的视觉色彩匹配Visual color matching of decorative surfaces on and in the vehicle(110620).pdf

 
上汽股份有限公司技术中心企业技术标准 
Enterprise  Technical  Standard  of  SAIC  Motor  Technical  Center 
SMTC
SMTC 5 400 013－2011（V1）
 
 
车辆内外装饰表面的视觉色彩匹配 
Visual color matching of decorative surfaces  
on and in the vehicle 
 
 
 
 2011-06-20  发布/Issue 
 2011-06-21  实施/Implementation
上汽股份技术中心技术标准化委员会 
Technical Standardization Committee of SAIC Motor Technical Center    
发布
Issue


SMTC 5 400 013—2011(V1)  
I 
打印、拷贝即为非受控文件，请核查最新版本 
- Printed Copy is Uncontrolled – Check Issue is Current - 
 前    言 
为规范车辆内外装饰表面视觉色彩匹配的
测定方法，特制定此标准。 
当中英文产生疑义时，以中文为准。 
本标准由材料分标委提出。 
本标准由SMTC 技术标准化委员会批准。 
本标准由标准化工作组归口管理。 
本标准起草部门：质量保证部。 
本标准主要起草人：李娜。 
本标准于2011 年06 月20 日首次批准发布，
2011 年06 月21 日实施。 
 
 
Foreword 
 
 
This standard is established to specify the 
test method of visual color matching of decor-
ative surfaces on and in the vehicle. 
This standard in Chinese and English 
have a doubt, the Chinese version should be 
criterion. 
This standard was proposed by material 
sub-committee. 
This standard was approved by the SMTC 
Technical Standardization Committee. 
This standard is under the management of 
Standardization working team. 
The drafting department of this standard 
is: Quality Assurance Dept. 
The main drafter of this standard is: Li Na.
This standard was first published on 
Jun.20, 2011 and implemented on Jun.21, 
2011. 
 


SMTC 5 400 013—2011(V1)  
2 
打印、拷贝即为非受控文件，请核查最新版本 
- Printed Copy is Uncontrolled – Check Issue is Current - 
车辆内外装饰表面的 
视觉色彩匹配 
Visual color matching of 
decorative surfaces 
on and in the vehicle 
1 范围 
本标准规定了根据 DIN EN ISO 3668对车辆
内外装饰表面进行视觉色彩匹配的测试方法。 
本标准适用于上海汽车乘用车公司生产的
车辆内外的所有装饰表面。 
 
1  Scope  
This standard specifies the test method of 
visual color matching of decorative surfaces on 
and in the vehicle according to DIN EN ISO 
3668. 
This standard applies to all decorative 
surfaces on and in the vehicle manufactured 
by SMC. 
2 规范性引用文件 
下列文件中的条款通过本标准的引用而成
为本标准的条款。凡是注日期的引用文件，其随
后所有的修改单（不包括勘误的内容）或修订版
均不适用于本标准，然而，鼓励根据本标准达成
协议的各方研究是否可使用这些文件的最新版
本。凡是不注日期的引用文件，其最新版本适用
于本标准。 
 
 
 
  DIN 6175-2 汽车漆膜的色差——第 2 部
分：视角闪色漆 
  DIN EN ISO 3668 色漆和清漆——色漆的目
视比色 
2  Normative references 
The following normative documents con-
tain provision which, through reference in this 
text, constitute provisions of this standard. For 
dated reference, subsequent amendments to, 
or revisions of, any of these publications do not 
apply (exclude the correction), but parties to 
agreements based on this standard are en-
couraged to investigate the possibility of ap-
plying the most recent editions of the stan-
dards. For undated references, the latest edi-
tion of the normative document referred to ap-
plies. 
DIN 6175-2 Tolerances for automotive 
paints – Part 2: Goniochromatic paints. 
DIN EN ISO 3668 Paints and Varnishes – 
Visual Comparison of the Color of Paints. 
3 测试方法 
根据 DIN EN ISO 3668，按视觉匹配表面的
色彩。此外，需遵循以下规范。 
3  Test method 
The color of surfaces is visually matched 
according to DIN EN ISO 3668. In addition, the 
following specifications are to be observed. 
3.1 内外测试光类型 
在 D65 类（平均人工日光）和 F11 类（人
工暖白光）测试光中执行测试。如果有需要并经
相关测试站同意，可使用更多种类的测试光。 
3.1  Types of test lights for the interior and 
the exterior 
The test is performed in the test light types 
D65 (average artificial daylight) and F11 (artifi-
cial warm white light). If required and agreed 
upon by the test stations involved, more types 
of test lights may be used. 
3.2 匹配外表面 
3.2  Matching exterior surfaces 
3.2.1 实验室条件下的个别组件和测试板 
 
3.2.1 
Individual components and test 
plates under laboratory conditions 
3.2.1.1  评估效果色彩时，需变换观察和照明
方向。对于评估，要根据 DIN 6175-2 对准照明
测试角度和观察方向。具体如下： 
    a)  接近光泽度：对应约 25°的效果角；
b)  平面图：对应约 45°的效果角； 
c)  成角图：对应约 75°的效果角。 
3.2.1.1  When evaluating effect colors, the 
observation and lighting direction is to be va-
ried. For the evaluation, the test angle of the 
lighting and observation directions is to be 
aligned based on DIN 6175-2.  
a)  Close to glossiness corresponds to an 
effect angle of approx. 25°; 
b)  Plan view corresponds to an effect 
angle of approx. 45°; 
c)  Angled view corresponds to an effect 


SMTC 5 400 013—2011(V1)  
3 
打印、拷贝即为非受控文件，请核查最新版本 
- Printed Copy is Uncontrolled – Check Issue is Current - 
angle of approx. 75°. 
3.2.1.2  如果配合使用平直测试板，则应遵循
根据视觉微调/效果涂漆的批验收的测试安排和
测试顺序。 
3.2.1.2  If flat test plates are matched, the test 
arrangement and the test sequence according 
to Visual Fine-Tuning/Batch Acceptance of 
Effect are to be adhered to. 
3.2.2 整车 
在个别情况下，相关测试站可能会同意在整
车上按规定的照明和观察方向安排测试。 
3.2.2  Complete vehicle 
In individual cases the test stations in-
volved may agree on a test arrangement on 
the complete vehicle with defined lighting and 
observation directions. 
3.3 匹配内表面 
3.3  Matching interior surfaces 
3.3.1 实验室条件下的个别组件和测试板 
为测试测得的色差的合理性，将试样放置在 
45°的测试角。对于效果色彩的评估，要遵循第 
3.2.1 节中的规范。当评估对擦拭敏感的材料
（例如丝绒地毯）时，在均匀的擦拭方向上评估
试样。 
3.3.1 
Individual components and test 
plates under laboratory conditions 
In order to test the plausibility of measured 
color deviations, the specimens are to be ar-
ranged at a test angle of 45°. For the evalua-
tion of effect colors the specifications of sec-
tion 3.2.1 are to be adhered to. When eva-
luating materials sensitive to brushing (e. g. 
velour carpet) the specimens are to be eva-
luated in uniform brushing direction. 
3.3.2 整车 
可在有或无车窗的条件下执行评估。建议在
有车窗的条件下执行评估（根据客户需求情况而
定）。如果有必要，相关测试站可能会同意在车
内按规定的照明和观察方向安排测试。 
3.3.2 Complete vehicle
The evaluation may be performed with 
and without vehicle glazing. Preferably, the 
evaluation is to be performed with vehicle 
glazing (customer’s situation). If required, the 
test stations involved may agree on a test ar-
rangement in the interior of the vehicle with 
defined lighting and observation directions. 
3.4 测试报告 
根据表 1 评估色差（根据 DIN EN ISO 3668 
的固定评估量表）。得到特定角度的色彩效果后，
要根据 DIN 6175-2 中指定的测试角进行确定。
3.4 Test report
Color differences are evaluated according 
to Table 1 (based on the fixed evaluation scale 
of DIN EN ISO 3668). With angle-specific color 
effects, these are to be specified based on the 
test angles specified in DIN 6175-2. 
表1  目视色彩评估 
Table 1  Visual color evaluation 
指示符/Indicator 
评估/ Evaluation 
结果/ Decision 
0 
无可辨差异/no perceptible difference 
正常/OK 
1 
非常小，如刚好可辨的差异/very small, i. e. just 
perceptible difference 
正常/OK 
2 
小，但差异可辨/small, but perceptible difference 
 
状态正常/condition. OK 
3 
中等差异/moderate difference 
状态正常/condition. OK 
4 
较大的差异considerable difference 
不正常/not OK 
5 
非常大的差异/very big difference 
 
不正常/not OK

File: 材料工程师/SMTC 5 400 014 汽车内饰塑料件耐刮擦性测试Plastic interior components testing of scratch resistance(110620).pdf.md
# SMTC 5 400 014 汽车内饰塑料件耐刮擦性测试Plastic interior components testing of scratch resistance(110620).pdf

上汽股份有限公司技术中心企业技术标准 
Enterprise  Technical  Standard  of  SAIC  Motor  Technical  Center 
SMTC
SMTC 5 400 014－2011（V1）
 
 
汽车内饰塑料件耐刮擦性测试方法 
Plastic interior components testing of scratch resistance 
 
 2011-06-20  发布/Issue 
2011-06-21  实施/Implementation
上汽股份技术中心技术标准化委员会 
Technical Standardization Committee of SAIC Motor Technical Center    
发
布
Issue


SMTC 5 400 014—2011(V1) 
  
I 
打印、拷贝即为非受控文件，请核查最新版本 
- Printed Copy is Uncontrolled – Check Issue is Current - 
 前    言 
为规范对汽车内饰塑料件的耐刮擦性测试
方法，特制定本标准。 
本标准是对RES.30.AR.105《汽车内饰塑料
件耐刮擦性测试方法》的修订,自本标准实施之
日起代替RES.30.AR.105。 
当中英文产生疑义时，以中文为准。 
本标准由材料分标委提出。 
本标准由SMTC 标准化技术委员会批准。 
本标准由标准化工作组归口管理。 
本标准起草部门：质量保证部。 
本标准主要起草人为：邓家战 。 
本标准于2011 年06 月20 日首次批准发布，
2011 年06 月21 日实施。 
 
 
 
Foreword 
 
 
This standard is established for plastic in-
terior components testing of scratch resis-
tance.  
This standard is a revision for RES. 
30.AR.105 < Plastic Interior Components 
Testing of Scratch Resistance >.This standard 
will replace RES. 30.AR.105 from the imple-
mentation date. 
This standard in Chinese and English 
have a doubt, the Chinese version should be 
criterion. 
This standard was proposed by material 
sub-committee. 
This standard was approved by the SMTC 
Technical Standardization Committee. 
This standard is under the management of 
Standardization working team. 
The draft department of this standard:  
Central Laboratory. 
The main drafter of this standard: Deng 
Jiazhan. 
This standard was first approved and is-
sued from Jun.20, 2011 and it will be imple-
mented from Jun.21, 2011. 
 


SMTC 5 400 014—2011(V1) 
  
1 
打印、拷贝即为非受控文件，请核查最新版本 
- Printed Copy is Uncontrolled – Check Issue is Current - 
汽车内饰塑料件耐刮擦性 
测试方法 
Plastic interior components 
testing of scratch resistance 
1 范围 
    本标准规定了汽车内饰塑料件耐刮擦性试
验测试方法。 
本标准适用于测试汽车内部非涂装塑料零
件（指聚丙烯及其改性材料的着色带皮纹的外
观内饰零件）的耐刮擦性。 
1  Scope  
This standard specifies a procedure for testing 
the scratch resistance.  
This test standard serves to determine the 
scratch resistance of unpainted plastic interior com-
ponents-Unpainted plastic interior components are 
defined as: PP and modified PP material, with color 
and with grain, apparent. 
2 规范性引用文件  
下列文件中的条款通过本标准的引用而成
为本标准的条款。凡是注日期的引用文件，其
随后所有的修改单（不包括勘误的内容）或修
订版均不适用于本标准，然而，鼓励根据本标
准达成协议的各方研究是否可使用这些文件的
最新版本。凡是不注日期的引用文件，其最新
版本适用于本标准。 
 
2 
Normative references 
The following normative documents contain pro-
vision which, through reference in this text, constitute 
provisions of this standard. For dated reference, 
subsequent amendments to, or revisions of, any of 
these publications do not apply (exclude the correc-
tion), but parties to agreements based on this stan-
dard are encouraged to investigate the possibility of 
applying the most recent editions of the standards. 
For undated references, the latest edition of the 
normative document referred to applies. 
 
    ISO 291   塑料-标准环境气候条件 
   ISO 291  Climates and Their Technical Applica-
tion; Standard Climates 
DIN 5033-4  色度测量；光谱法 
   DIN 5033-4  Colorimetry Spectrophotometric
Method 
    DIN 5033-7  色度测量；关于物件颜色的
测量条件 
   DIN 5033-7
Colorimetry; Measuring Conditions 
for Object Colours 
    DIN 6173-1  颜色取样；一般颜色取样条
件 
   DIN 6173-1  Color Sampling; General Color 
Sampling Conditions 
    DIN 6173-2  颜色取样；人造中度日光的
照明条件 
    DIN 6173-2  Color Sampling; Lighting Condi-
tions for Artificial Medium Daylight 
    DIN 6174  按CIELAB 公式进行表面色差的
比色评估 
    DIN 6174  Colorimetric evaluation of colour 
coordinates and colour differences according to the 
approximately uniform CIELAB colour space 
3 定义 
把零件耐外力机械作用（例如，锐利边缘
或倒棱物件的刮伤）的阻力定义为塑料件耐刮
擦性。 
3  Definition  
The scratch resistance of plastics is defined as 
the resistance offered by the material to a mechanical 
stress, in this case the scratching motion of a sharp 
edge. 
 
4 要求 
测试方法要求与误差，按照SMPV 和/或认可
的要求。 
4 
Requirements 
Requirements and deviations from the test pro-
cedure according to the technical supply specification 
and/or release. 
5 测试 
5 
Test 
5.1  原理 
5.1  Principle 
机动引导的刮擦头会以(1 000±50)mm/min
的速率在塑料件表面刮出线距2 mm 的，一定面
积的交叉网格刮痕。每次刮擦头只在某个方向
中刮划一个来回。接着对照未刮划的表面，用
A machine-guided scratching gouge scratches a 
grid with a spacing of approx.2mm by a speed of 
1000±50mm/minute. Each scratch is produced by 
one movement in one direction.. A colorimeter is then 
used to determine the chromatic aberration in relation 


SMTC 5 400 014—2011(V1) 
  
2 
打印、拷贝即为非受控文件，请核查最新版本 
- Printed Copy is Uncontrolled – Check Issue is Current - 
色差仪检测两个表面的色差。 
to the unscratched surface.
5.2  测试设备 
5.2  Test equipment 
5.2.1 刮擦仪(例如，电动涂层网格刮擦仪，
Erichsen 厂，型号430P-I；参见图1 和图2)。
5.2.1
Scratching device (e.g. motor-driven cross-
cutting tool,from Erichsen, model 430; see Figures 
1and2) . 
5.2.2  刮擦头(例如，直径Ø =1 mm 的硬质合金
顶尖，Erichsen 厂，型号318 硬度测试棒的雕
刻顶尖适用) 。 
5.2.2
Scratching gouge (e.g. hard metal tipφ=1mm; 
the engraving tip of the 318 hardness testing device 
from Erichsen is suitable) . 
5.2.3  符合DIN 5033-4 要求的色差仪。 
5.2.3  Colorimeter acc. To DIN 5033-4. 
5.2.4  符合DIN 5033-7 中的 3.2.1 条 – 45°
/0°或3.2.2 条 –0° /45° 要求的几何图形
测量仪(典型的45°圆形)。 
5.2.4
Measurement shapes acc. to DIN 5033 –7 
section 3.2.1 - 45°/ 0° or section 3.2.2 - 0°/ 45° 
(ideal 45° circular). 
 
5.2.5  按照实验室的要求，也允许使用另一种
几何图形测量仪。 
5.2.5  Other shapes are also permissible upon 
agreement with the test laboratories. 
5.2.6  按照DIN 6173-1 和DIN 6173-2，在标
准光下进行目测评估。 
5.2.6
Visual evaluation under standard light acc. To 
DIN 6173 Parts 1 and 2. 
5.2.7  标准光D65(最低要求的质量等级2)。 
5.2.7 
Standard 
light 
D65 
(minimum 
require-
ment:quality grade 2). 
5.3  样品要求 
5.3  Sample request 
5.3.1  用于提交认可的样品必须从被测试的
零件中加工获取，表面必须均质，清洁而无油
腻。并且不允许有受污染的痕迹和被触摸。 
5.3.1  The submitted samples must be selected from 
the tested parts with clean homogeneous surface, 
which should not show the imprint of being polluted or 
touched.   
5.3.2  样品大小要确保有足够的面积进行色
差仪测量和可靠的放置在仪器支撑面上刮划。
建议的尺寸至少是80 mm×50 mm，样品厚度最
大不超过20 mm，如果测试部位面积非常小，允
许在不影响测试表面和试验的情况进行镶嵌等
方式，来达到样品的尺寸要求。 
5.3.2  The sample should be big enough to be 
measured by color-difference meter and has proper 
place for scratch during the measurement. The ad-
vised size is bigger than 80 mm×50 mm, and the 
thickness of the sample should be less than 20 mm. If 
the area for measurement is quite small, inlay could 
be used to satisfy the size request, however the sur-
face of the sample and the test results could not be 
influenced.  
5.3.3  取样位置。根据客户或供需双方的约定，
如果没有这些特殊约定，遵循平整和手能够触及
部位的原则。可以是若干零件的相同部位或同一
零件的不同部位。用照片在记录中体现取样部
位，并用文字说明取样部位的颜色、皮纹和可能
影响结果的其它外观情况。 
5.3.3  Measurement position. The measurement
position should be identified according to customer’s 
request or the agreement of supplying and requisi-
tioning parties. If not, the smooth area and easy 
touched area should be selected. The measurement 
positions could be the same position on different 
samples or different positions on the same sample. 
The measurement position should be recorded in 
photos with the notes including the color, surface 
texture and other related surface morphology of the 
measured position.   
5.3.4  对于形状特殊等原因，使获得的样品可
能会影响检测结果的，必须给予记录。 
5.3.4  If the shape of the sample is unusual, this 
might have an effect on the measurement results 
and, it should be recorded on the test report. 
5.3.5   数量。要求每次测试至少取3 个平行样
件，记录每一个样件的测量数值。 
5.3.5 Sample number. The test should be taken on 
at least 3 parallel samples, and each of the mea-
surement results should be recorded.  
5.4   预处理 
试样要在符合ISO 291-23/50-1 要求的标
准气候中存放至少24 h。 
5.4  Conditioning 
    The specimens must be conditioned for a mini-
mum of 24h in a standard climate according to 
ISO291-23/50-1. 


SMTC 5 400 014—2011(V1) 
  
3 
打印、拷贝即为非受控文件，请核查最新版本 
- Printed Copy is Uncontrolled – Check Issue is Current - 
5.5   操作 
在(23±5) ℃情况下进行测试。 
5.5  Operation
    The test should be taken at (23±5) 
.
℃ 
5.5.1   读取颜色值（初始） 
在色差仪上读取样品的初始光亮度-L 值，
注意标记测量部位。测量方法按照DIN 5033-4，
色差按照DIN 6174，光种类：D65 / 10°，测
量区域直径：≥7 mm。 
5.5.1 Obtain the initial color value(before scratch)
    Obtain the initial lightness - L value from the 
color-difference meter, and record the measurement 
position. Measurement method is according to DIN 
5033-4. Color difference is according to DIN 6174. 
Light type: D65/10°.Diameter of the measurement 
area: ≥7 mm. 
5.5.2  刮擦 
在刮擦仪上制作至少40 mm×40 mm 的交叉
网格刮痕。参见图3。测试参数： 
a) 负载：F=(10±0.5) N（作用于测试表
面的作用力）； 
b) 刮划速率：V=(1000±50 ) mm/min； 
c) 刮痕线距：2 mm。 
5.5.2
Scratch
The 40 mm x 40 mm cross gril imprint should be 
fabricated using scratch meter as shown in figure 3. 
Measurement parameters: 
a) Force: F=(10±0.5) N (The force acted on the 
measurement surface) ; 
b) Scratch speed: V=(1000±50) mm/min; 
c) Scratch line distance: 2 mm.  
5.5.3  刮擦时的注意事项  
a) 刮擦前必须检查负载是否调整至规定的
要求； 
b) 刮擦前必须检查刮擦头及样品的固定是
否可靠，刮擦头是否在有效使用要求内，
样件固定后是否存在由于受压而使刮擦
面有明显凹或凸的情况，如果有这样的
情况必须给予调整和避免； 
c) 样品的摆放应尽可能的使得刮擦线与皮
纹方向一致，并保证颜色值读取位置在
刮擦范围内，否则必须重新测试； 
d) 刮擦过程中不得随意移动样品位置及刮
擦仪砝码，否则必须重新测试； 
e) 每做完一次刮擦试验需在相应记录中记
录测试数量和刮擦头的编号。 
5.5.3  Notes  
a)  The force should be set as requested before 
scratch; 
b)  Make sure both the scratch tip and sample 
are fixed properly before scratch. The 
scratch tip should follow the application 
standard. If there are obvious sags and 
crests on the measurement surface after the 
sample was fixed, it should be modified; 
c)  The sample should be placed to make sure 
the scratch line and surface texture in the 
same direction, and the color value should 
be obtained from the scratched area. Oth-
erwise, the measurement should be taken 
again; 
d)  In the course of the scratch test, do not 
movie the sample or change load; 
e)  The number of measurement times and I 
dentification number of scratch tip should be 
recorded after each scratch. 
5.5.4  读取颜色值（刮擦后） 
在色差仪上读取刮擦后样件的光亮度L 值，
记录刮擦前后的L 值变化（ΔL 值），需保证读
取颜色终点值测量位置与起始值测量位置一
致。 
5.5.4  Obtain the color value (after scratch) 
The lightness value L for the scratched sample 
should be obtained from the color-difference meter. 
The difference of L (ΔL value) before and after 
scratch should be recorded. Make sure the final and 
initial lightness values are obtained in the same posi-
tion.  
5.6  评估 
至少取3 个单独测量值的平均值作为最终结
果。 
5.6  Calculation 
The results should be the average of at least 3 
isolated measurement values.  
6 
报告 
需要在报告和/或记录中体现以下的内容：
6  Report 
The report should contain the following informa-
tion: 
a） 零件名称和零件号； 
b） 零件制造商； 
c） 取样部位在零件中的位置、颜色和皮
a）Part name and part number; 
b）Part supplier; 
c) Measurement position, color and surface
texture number; 


SMTC 5 400 014—2011(V1) 
  
4 
打印、拷贝即为非受控文件，请核查最新版本 
- Printed Copy is Uncontrolled – Check Issue is Current - 
 纹号； 
d） 每个平行样的测量单值； 
e） 刮擦头编号和所用的次数； 
f） 色差仪的名称和型号； 
g） 试验日期； 
h） 样品预处理条件和时间； 
i） 有关样品和试验过程中的异常情况和
需要说明的内容。 
d)  Measurement value for each sample; 
e) Scratch tip number and measurement times;
f) 
The name and type of color-difference 
meter; 
g)  Testing date; 
h) 
The sample pre-processing condition and 
time; 
i) 
 About the sample and measurement.   
 
 
图1/Figure 1 
 
 
图2/Figure 2 
 


SMTC 5 400 014—2011(V1) 
  
5 
打印、拷贝即为非受控文件，请核查最新版本 
- Printed Copy is Uncontrolled – Check Issue is Current - 
 
图3/ Figure 3
