Repository: kujaxr/obsidian-vault

File: 材料工程师/SMTC 5 400 015 橡胶管－压缩性和变形Rubber hoses - compressibility and deformation(110620).pdf.md
# SMTC 5 400 015 橡胶管－压缩性和变形Rubber hoses - compressibility and deformation(110620).pdf

上汽股份有限公司技术中心企业技术标准 
Enterprise  Technical  Standard  of  SAIC  Motor  Technical  Center 
SMTC
SMTC 5 400 015－2011(V1)
 
 
橡胶管－压缩性和变形 
Rubber hoses – compressibility and deformation 
 
 
 2011-06-20  发布/Issue 
 2011-06-21  实施/Implementation
上汽股份技术中心技术标准化委员会 
Technical Standardization Committee of SAIC Motor Technical Center    
发
布
Issue


SMTC 5 400 015—2011（V1）  
I 
打印、拷贝即为非受控文件，请核查最新版本 
- Printed Copy is Uncontrolled – Check Issue is Current - 
  
 
前    言 
本标准为橡胶管的压缩性和变形测量而制
定。 
本标准是对MGR ES:30.CS.106《橡胶管－
压缩性和变形》的修订,自本标准实施之日起代
替MGR S:30.CS.106。 
当中英文产生疑义时，以中文为准。 
本标准由材料分标委提出。 
本标准由SMTC 技术标准化委员会批准。 
本标准由标准化工作组归口管理。 
本标准起草部门：质量保证部。 
本标准主要起草人：吴文安、曾红梅、韩伟
民。 
本标准于2011 年06 月20 日首次批准发布，
2011 年06 月21 日实施。 
 
 
Foreword 
This standard is established for the rubber 
hoses – compressibility and deformation. 
This standard is a revision for RES. 
30.CS.106. < Rubber Hoses Compressibility 
and Deformation >.This standard will replace 
RES. 30.CS.106 from the implementation date 
of this. 
 This standard in Chinese and English 
have a doubt, the Chinese version should be 
criterion. 
This standard was proposed by basic 
Material-committee. 
This standard was approved by the SMTC 
Technical Standardization Committee. 
This standard is under the management of 
Standardization working team. 
The drafting department of this standard 
is: Quality Assurance Dept. 
The main drafters of this standard are: Wu 
Wenan, Zeng Hongmei, Han Weimin. 
This standard was first published on 
Jun.20, 2011 and implemented on Jun.21, 
2011. 
 


SMTC 5 400 015—2011（V1）  
2 
打印、拷贝即为非受控文件，请核查最新版本 
- Printed Copy is Uncontrolled – Check Issue is Current - 
橡胶管压缩性和变形 
Rubber hoses compressi-
bility and deformation 
1 范围 
    本标准规定了轻载加强型真空制动胶管压
缩性和变形的测试方法。 
本标准适用于轻载加强型真空制动胶管。 
                                       
1  Scope  
This standard specifies the test of com-
pressibility and deformation on light duty rein-
forced vacuum brake hoses.  
This standard applies to the light duty 
reinforced vacuum brake hoses.  
 
2 设备 
2  Apparatus 
2.1 压缩装置，具有测量压扁样品需要的施加
载荷的手段（设备）。 
2.1  A compression device having a means of 
measuring the applied load required to col-
lapse the specimen. 
2.2 塞尺，用于测量压扁的胶管内壁间的距离。
2.2  Feeler gauges for measuring the free 
distance between the inner faces of the col-
lapsed hose. 
3 试样准备 
3 
 Specimen preparation 
切割典型的试验用胶管样品，长度为25 mm。
3.1
Cut a representative sample of the hose 
under test, 25 mm in length. 
4 步骤 
4  Procedure 
4.1 将试样放进压缩装置，压缩试样至图1 所
示形状，尺寸至表1 给出的尺寸，注明施加的
载荷。 
 
4.1  Place the test specimen in the compres-
sion device and compress the specimen to the 
form shown in Fig. 1 to the dimensions given in 
Table 1, and note the applied load. 
 
图 1/Fig. 1 
 
 
表1/Table 1 
                                      单位为毫米/Unit:mm 
胶管内径/ Inside Diameter of Hose 
压缩深度（图1 中的D）/ Compressed Depth (D in Fig.1) 
5.5
1.2
8.7
2.0
12.0
2.0
4.2  连续四次将样品压缩成同样形状和尺寸。
在每一个载荷下，样品保持5 s，每次加载允许
10 s 的回复间隔。 
 
4.2  Compress the specimen 4 additional 
consecutive times to the same form and di-
mensions. Maintain the specimen under each 
load for 5 seconds and allow a recovery period 
of 10 seconds between applications. 


SMTC 5 400 015—2011（V1）  
3 
打印、拷贝即为非受控文件，请核查最新版本 
- Printed Copy is Uncontrolled – Check Issue is Current - 
4.3   对于每一次加载，使用塞尺测量压扁的胶
管内壁间的距离（图1 中的D）。 
4.3  Measure the distance between the inner 
faces of the collapsed hose (D in figure 1) for 
each loading using feeler gauges. 
4.4   记录第五次施加载荷施加的力。 
4.4  Record the applied load for the fifth ap-
plication load.

File: 材料工程师/SMTC 5 400 018(V1)轿车内饰零件VOC测试方法（袋式法）Test method for VOC of vehicle trim parts.pdf.md
# SMTC 5 400 018(V1)轿车内饰零件VOC测试方法（袋式法）Test method for VOC of vehicle trim parts.pdf

 
© 上汽集团版权所有  秘密文件 注意保密 Copyright SAIC MOTOR Confidential 
SMTC 
上海汽车集团股份有限公司技术中心企业标准 
Enterprise  Standard  of  SAIC  MOTOR  Technical  Center 
SMTC 5 400 018 －2012（V1） 
 
轿车内零件VOC测试法（袋式法） 
Test Method for VOC of Vehicle Parts 
(Tedlar Bag) 
2012-××-××发布/Issue                         2012-××-××实施/Implementation 
 
     上汽集团技术中心技术标准化委员会 
      Technical Standardization Committee of SAIC MOTOR Technical Center 
发布 
 Issue 


II 
© 上汽集团版权所有  秘密文件 注意保密 Copyright SAIC MOTOR Confidential 
前言 
为规范乘用车车车厢（包含行李箱）相关联
部件的挥发性有机化合物的测试方法，正确指导
相关人员顺利完成试验的各个环节，特制定本标
准。 
请注意本标准的某些内容可能涉及专利，上
汽集团不承担识别这些专利的责任。 
当中英文产生疑义时，以中文为准。 
本标准由材料分标委提出。 
本标准由SMTC 技术标准化委员会批准。 
本标准由标准化工作组负责标准化审核及
归口管理。 
本标准起草部门：质量保证部。 
本标准主要起草人：潘乃殊、胡仁其。 
本标准于2012 年××月××日首次批准发
布，2012 年××月××日实施。 
 
 
Foreword 
The 
Standard 
is 
hereby 
formulated 
to 
standardize the test method of the volatile 
organic compounds of parts related to 
passenger 
car 
compartment 
(including 
baggage compartment), and correctly guide 
related test personnel to complete various 
operations of the test. 
Please note that some contents in this stan-
dard may relate to patent rights, which SAIC 
Motor shall not be held responsible for identi-
fying any or all such patent rights. 
This standard is in Chinese and English. If in 
doubt, the Chinese version is the Master. 
The Standard was proposed by Material 
Sub-standard Committee. 
The Standard is approved by Technical Stan-
dardization Committee of SMTC. 
The Standardization Work Team is responsible 
for the standardization approval and overall 
management of this standard. 
The drafting department of this standard is 
Central Lab of Quality Control Department  
The main drafters of this standard is Pan Nai-
shu 
This standard was first published on ××. ×
×, 2012 and implemented on ××. ××, 
2012 
 
 


1 
© 上汽集团版权所有  秘密文件 注意保密 Copyright SAIC MOTOR Confidential 
轿车内零件VOC 测试方法  
（袋式法） 
 
Test Method for VOC of Ve-
hicle Parts (Tedlar Bag) 
1 
范围 
 
1  Scope 
本标准规定了车内总成零件内挥发性有机
化合物含量的测试方法。 
本标准适用于轿车车厢（含行李箱）内部的
非金属零件及与车厢内有空气交换的零件。 
 
The Standard stipulates the test method and 
procedure, of volatile organic compounds test 
of parts in vehiclesl. 
This standard is applicable to parts among 
those related to passenger car compartment 
(including baggage compartment) likely to af-
fect the air quality in vehicles. 
2 
规范性引用文件 
 
2  Normative reference 
下列文件对于本标准的应用是必不可少的。
凡是注日期的引用文件，仅注日期的版本适用于
本文件。凡是不注日期的引用文件，其最新版本
（包括所有的修改单）适用于本标准。 
 
 
The following referenced documents are in-
dispensable for the application of this stan-
dard. For dated references, only the edition 
cited applies. For undated references, the lat-
est edition of the referenced standard (includ-
ing any amendments) applies. 
HJ/T 400-2007 车内挥发性有机物和醛酮
类物质采样测定方法 
 
HJ/T 400-2007 Determination of Volatile Or-
ganic Compounds and Carbonyl Compounds 
in Cabin of Vehicles 
3 
术语和定义 
 
3  Terms and definitions 
3.1  挥发性有机物（VOC） 
 
3.1  Volatile organic compounds(VOC) 
在常压条件下沸点或初馏点低于或等于
250℃，且在常温常压下能自发挥发的有机液体
或固体。 
 
Under the normal boiling point and initial dis-
tillation point of less than or equal to 250 ℃, 
and at normal temperature and normal pres-
sure to be spontaneous and volatile organic 
liquids or solids. 
3.2  总挥发性有机化合物（TVOC） 
 
3.2  Total volatile organic compounds 
(TVOC)  
利用Tenax 等吸附剂采集，并用极性指数小
于10 的气相色谱柱分离，保留时间在正己烷到
正十六烷之间的具有挥发性的化合物的总称。 
 
Utilize Tenax and other sorbents acquisition, 
and the polarity index of less than 10 of the gas 
chromatographic column, the retention time to 
the general term of volatile compounds be-
tween n-hexadecane in hexane. 


2 
© 上汽集团版权所有  秘密文件 注意保密 Copyright SAIC MOTOR Confidential 
4 
测试原理 
 
4  Principle 
将待测零部件放入密封的采样袋，充入适量
氮气后，将采样袋在65℃温度加热2小时，使零
部件或材料中的挥发性有机物散发到袋内气体
中。加热结束后，用Tenax管采集苯类物质，用
热脱附仪-气相色谱质谱联用仪（ATD-GCMS）进
行定性和定量分析；用DNPH管采集醛类物质，用
高效液相色谱仪（HPLC）进行定性和定量分析。 
 
 
Put the test parts in sealed sample bags, filled 
with the appropriate amount of nitrogen, the 
sample bag is heated to 65℃ for 2 hour，so 
that parts or materials of volatile organic 
compounds released into the bag gas.After the 
end of the heating, benzene material collected 
with Tenax tubes,using thermal desorption 
analyzer - gas chromatography mass spec-
trometry (ATD-GCMS) for qualitative and 
quantitative analysis ；using DNPH tube to 
collect the aldehydes, using high performance 
liquid chromatography (HPLC) to carry out 
qualitative and quantitative analysis.   
5 
测试设备和试剂 
 
5  Test equipment and reagents  
主要测试设备和试剂如下表1 所示： 
 
Main test equipment and reagents in the fol-
lowing table 1 shows: 
表 1  主要测试设备和试剂  
Table 1  Main test equipment and reagents 
类别 
Type 
序号
No. 
 设备和试剂 
Equipment and reagents 
性能 
Performance 
采样设备
Sample   
equipment 
1 
烘箱 Oven 
能保证±2℃的精度Accuracy : ± 2 ℃ 
2 
采样袋 Tedlar Bag 
聚氟烯烃材料（耐热密封） 
Fluoroalkenes（heat-resistant and sealed） 
3 
采样导管 
Sampling catheter 
不锈钢导管、聚四氟乙烯(特氟隆)管或硅橡胶软管 
stainless steel tube, PTFE tube or Silicone tube 
4 
封膜机  
Plastic-envelop machine 
高温，能密封聚氟材料   High temperature,can seal 
polyvinyl fluoride material 
5 
隔膜真空泵 
Diaphragm vacuum pump 
符合HJ/T 400-2007 
Comply with the HJ / T 400-2007 
6 
恒流气体采样器 
Gas sampling 
⑴  在Tenax 管装着状态，能达0.1～0.5 L/min 的捕
集速度 
Tenax tubes filled with state， up to 0.1～0.5 L / 
min of capture speed 
⑵ DNPH 管装着状态，能达到0.2～1.0 L/min 的捕集
速度 
DNPH tube filled with state, up to 0.2～1.0 L/min 
of capture speed 


3 
© 上汽集团版权所有  秘密文件 注意保密 Copyright SAIC MOTOR Confidential 
表 1  主要测试设备和试剂(续) 
Table 1  Main test equipment and reagents (continued) 
类别 
Type 
序号
No. 
 设备和试剂 
Equipment and reagents 
性能 
Performance 
捕集管 
Trap tube 
7 
Tenax 管  
Tenax Tube 
装填Tenax TA 捕集或Tenax GA 的金属管或玻璃管 
Metal pipe or glass tube filled with Tenax TA or Tenax 
GA 
8 
DNPH 管  
DNPH Tube 
符合HJ/T 400-2007 
Comply with the HJ / T 400-2007 
试剂
Reagents 
9 
标准溶液 (甲苯、二甲苯等苯类
物质) Standard solution (tolu-
ene, xylene, benzene sub-
stances) 
含有目的成分的标准溶液或标准物质 
Standard solution or standard material with the pur-
pose of composition 
10 
标准溶液（醛类物质的DNPH 衍生
物）Standard solution (DNPH 
derivatives of aldehydes) 
含有目的成分的标准溶液或标准物质 
Standard solution or standard material with the pur-
pose of composition 
11 
乙腈  Acetonitrile 
HPLC 色谱纯级 
HPLC chromatogram of pure class 
气体 
Gas 
12 
氮气  Nitrogen 
99.999%纯度以上 
More than 99.999% purity 
分析设备 
Analysis 
equipment 
13 
自动热解析仪 
ATD  
能满足热解析条件 
To meet the thermal desorption conditions  
14 
气相色谱-质谱仪 
GC-MS 
符合HJ/T 400-2007 
Comply with the HJ / T 400-2007 
15 
高校液相色谱 
HPLC  
检测器UV360nm  
Detection device UV360nm 
注1： 以上设备和试剂应符合HJ/T 400-2007 要求。 
Note1:  The above equipment and reagents shall comply with the HJ / T 400-2007 of requirements. 
 
6 
测试流程   
 
6  Testing process 
6.1  样品培养 
 
6.1  Samples cultivation 
6.1.1  将样品置于事先清洗干净并测试空白值
的采样袋中，密封采样袋。 
 
6.1.1  The samples were placed in clean 
sample bags clean . Empty sample bag must 
also be tested to provide a blank reading . 
Sample bags must be sealed. 
6.1.2  连接配管，用真空泵将袋内的空气抽出。  
6.1.2  To connect the pipe,use the vacuum 
pump to suck out the air from the bag. 
6.1.3  向采样袋中充入其体积30%左右高纯氮
气，再将气体抽出。 
 
6.1.3  To the sampling bag fill with about 30% 
of its volume of pure nitrogen，and then gas 
extraction. 
6.1.4  再向采样袋中准确加入袋体积60%的高
纯氮气，记录所充入气体的量。 
 
6.1.4  Repeat 6.1.3 until volume of nitrogen 
60% by volume , Record the amount of gas 


4 
© 上汽集团版权所有  秘密文件 注意保密 Copyright SAIC MOTOR Confidential 
filled sample bag again. 
6.1.5  将采样袋放进在65℃的烘箱内加热2 小
时。 
 
6.1.5  Heat the sample bag for 2 hours at 
65 ℃. 
6.2  捕集气体 
 
6.2  Capture gases 
捕集气体时，使用以下两种捕集管：捕集苯
系物的TENAX 捕集管和捕集醛酮类物质的DNPH 
捕集管。在捕集气体之前，先晃动采样袋使气体
分布均匀，然后按表2 的捕集条件分别使用一根
TENAX 管和一根DNPH 管进行捕集气体，见图1： 
 
Trapping gases,the use of the following two 
trap tube.Benzene, toluene, xylene, ethylben-
zene, styrene：use TENAX-TA trap tube； 
Formaldehyde, acetaldehyde, acrolein：use 
DNPH trap tube.Gas distribution before trap-
ping gases,first shaking the sampling bags, the 
collected samples shall be according to the 
trapping conditions in Table 2.Figure 1 Instal-
ling the trap tube and samples. 
 
 
表 2  捕集条件 
Table 2  trapping conditions 
捕集管 
Trap tube  
Tenax 管 
Tenax tube 
DNPH 管 
DNPH tube 
采集流量          (ml/min) 
Collection traffic(ml/min) 
200 
800 
采集时间          ( min ) 
Acquisition time  ( min ) 
15 
15 
采集体积          ( L )  
Collection volume ( L ) 
3 
12 
 
Pump 
Sample 
Tedlar Bag 
Tube 1 
Tube 2 
Valve 
 
图 1  采样气路简图 
Figure 1  Sampling gas diagram 
 
6.3  分析方法 
 
6.3  Analysis method. 


5 
© 上汽集团版权所有  秘密文件 注意保密 Copyright SAIC MOTOR Confidential 
6.3.1  捕集完的TENAX 管应立即进行定量分
析，在无法立即分析的情况下，应用密封卡套密
封管的两端，再用铝箔纸包好捕集管并做好标
记，在4-10℃环境下保存（保存期限最多7 天）。
TENAX 管捕集的苯、甲苯、二甲苯、乙苯、苯乙
烯等苯系物的分析使用ATD-GC-MS，分析方法参
考HJ/T 400-2007。 
 
6.3.1  Trapping finished TENAX tube should 
be immediately quantitatively analysed for the 
most accurate results . If the gas can not be 
analyzed immediately , the application of seal 
card to seal tube at both ends , and then alu-
minum foil wrap the trap tube , and the tube 
must be stored between 4-10℃ for a maxi-
mum of one week . Benzene, toluene, xylene, 
ethylbenzene, styrene analysis using the 
ATD-GC-MS，and analytical methods refer to 
HJ/T 400-2007. 
6.3.2  捕集完的DNPH 管应立即用乙腈洗脱，
若不能及时洗脱，应用铝箔纸包好在4-10℃环
境下保存（保存期限最多7 天）。乙腈洗脱出来
的溶液定容到10mL 溶液瓶里，应尽快分析，在
4-10℃环境下保存（保存期限最多7 天）。DNPH
管捕集的甲醛、乙醛、丙烯醛等醛酮类物质的分
析使用HPLC，分析方法参考HJ/T 400-2007。 
 
6.3.2  Trap after DNPH tube should be im-
mediately analysed with acetonitrile elution , If 
the gas can not be analyzed immediately , the 
application of seal card to seal tube at both 
ends , and then aluminum foil wrap the trap 
tube , for a maximum of one week . The ace-
tonitrile elution out of the solution given should 
be dissolved into 10ml solution bottle and 
analyzed as soon as possible , if this not 
possible it can be stored between 4-10℃ for a 
maximum of  one week . Formaldehyde, 
acetaldehyde and acrolein analyzed using 
HPLC , analysis method reference HJ/T 
400-2007. 
7 
结果计算 
 
7  Result calculation 
7.1  苯类物质 
 
7.1  Benzene hydrocarbon 
苯、甲苯、二甲苯、乙苯和苯乙烯等苯类物
质计算公式如下： 
C= W / VT 
式中： 
C：采样袋内挥发物浓度，单位μg/m3 
W：Tenax 捕集管成份含量，单位ng 
VT：TENAX 捕集管采样体积（换算为25℃下的
体积），单位L    
 
Benzene , toluene , xylene , ethylbenzene, 
styrene and other benzene hydrocarbon 
compounds calculation formula is as follows: 
C= W / VT 
In the formula: 
C：Sampling bag volatiles concentration, units 
μg/m3 
W：Tenax trap tube ingredient, units ng 
VT：TENAX trap sampling volume (translated into 
volume 25℃）, units L 
7.2  醛酮类物质 
 
7.2  Aldehydes and ketones 
甲醛、乙醛、丙烯醛等醛酮类物质计算公式
如下： 
 
Formaldehyde , acetaldehyde ,acrolein and 
other aldehydes and ketones compounds cal-


6 
© 上汽集团版权所有  秘密文件 注意保密 Copyright SAIC MOTOR Confidential 
 
C= V*c*1000/ VD 
式中： 
C：采样袋内挥发物浓度，单位μg/m3 
V：乙腈洗脱量，单位mL 
c：DNPH 捕集管成份含量，单位μg/mL 
VD：DNPH 捕集管捕集体积（换算为25℃下的体
积），单位L 
culation formula is as follows: 
C= V*c*1000/ VD 
In the formula: 
C：Sampling bag volatiles concentration, units 
μg/m3 
V：Acetonitrile elution volume, units mL 
c：DNPH trap tube ingredient, units μg/mL 
VD：DNPH trap sampling volume (translated into 
volume 25℃), units L

File: 材料工程师/SMTC 5 400 019 内饰零件耐乳霜试验 150810.pdf.md
# SMTC 5 400 019 内饰零件耐乳霜试验 150810.pdf

 
© 上汽集团版权所有  秘密文件 注意保密 Copyright SAIC MOTOR Confidential 
 
上海汽车集团股份有限公司技术中心企业标准 
Enterprise  Standard  of  SAIC  MOTOR  Technical  Center 
SMTC
SMTC 5 400 019－2015（V3）
代替 SMTC 5 400 019－2013（V2） 
 
内饰零件耐乳霜试验 
Hand and face cream resistant test for interior trim parts 
 
 
2015-XX-XX  发布/Issue 
2015-XX-XX  实施/Implementation 
上汽集团技术中心技术标准化委员会
 Technical Standardization Committee of SAIC MOTOR Technical Center        
发
布
Issue


SMTC 5 400 019—2015(V3) 
  
I 
© 上海汽车版权所有  秘密文件 注意保密 Copyright SAIC Group Confidential 
 
 前    言 
本标准描述了汽车内饰零件表面耐乳霜性
的试验方法。 
本标准是对SMTC 5 400 019—2013（V2）的
修订,自本标准实施之日起废除SMTC 5 400 019
—2013（V2）。 
本标准与SMTC 5 400 019—2011（V1）相比
主要变化如下： 
--手面霜牌号更新 
请注意本文件的某些内容可能涉及专利，上
汽集团不承担识别这些专利的责任。 
当中英文产生疑义时，以中文为准。 
本标准由材料分标委提出。 
本标准由SMTC 标准化技术委员会批准。 
本标准由标准化工作组负责标准化审核及
归口管理。 
本标准起草部门：质量保证部。 
本标准主要起草人为：徐睿，胡仁其。 
本标准于2011 年12 月08 日首次批准发布，
2011 年12 月09 日实施。本次为第1 次修订。 
本版本所代替标准的历次版本发布情况为: 
——SMTC 5 400 019-2011（V1） 
——SMTC 5 400 019-2013（V2） 
 
 
 
Foreword 
 
 
This standard describes a procedure to the 
resistant test of hand and face cream for 
interior trim parts. 
  
This standard is a revision for SMTC 5 400 
0019—2013 (V2). This standard will replace 
SMTC 5 400 0019 — 2013 (V2) from the 
implementation date. 
 
The main changes between this standard and 
SMTC 5 400 0019—2011 (V1) are as follows: 
- the manufacturer and designation of cream 
has been changed. 
 
Please note that some contents in this 
document may relate to patent rights, which 
SAIC Group shall not be held responsible for 
identifying any or all such patent rights. 
 
This standard is in Chinese and English. If in 
doubt, the Chinese version is the Master. 
 
This standard was proposed by material 
sub-committee. 
 
This standard was approved by the SMTC 
Technical Standardization Committee. 
 
This standard is under the management of 
Standardization working team. 
 
The draft department of this standard is: 
Quality Assurance Dept. 
 
The main drafters of this standard are: Xu Rui, 
Hu Renqi.  
 
This standard was first approved and issued 
from Dec,08, 2011 and it will be implemented 
on Dec,09, 2011. This is the first revision.  
 
The versions superseded by this standard:  
--SMTC 5400 019-2011(V1) 
--SMTC 5400 019-2013(V2) 
 


SMTC 5 400 019—2015(V3) 
  
1 
© 上海汽车版权所有  秘密文件 注意保密 Copyright SAIC Group Confidential 
 
内饰件耐乳霜试验 
 
Hand and face cream 
resistant test for interior trim 
parts 
1 范围Scope 
    本标准规定了汽车内饰零件表面耐乳霜性的
试验方法。 
本标准适用于测试乳霜影响下内饰件涂层的
特性(例如，视觉、颜色、粘附性等的变化)。 
 
 
This standard specifies the test method for the 
resistant test of hand and face cream for interior 
trim parts. 
This standard is adopted to determine the 
coating resistance for hand and face cream 
(changes 
in 
appearance, 
color, 
and 
adhesiveness). 
2  规范性引用文件 Normative references 
  下列文件中的条款通过本标准的引用而成为本
标准的条款。凡是注日期的引用文件，其随后的
修改版不适用于本标准。凡是不注日期的引用文
件，其最新版本适用于本标准。 
 
 
 
The following documents contain provisions 
which，through reference in this text，constitute 
provisions of this national standard. For dated 
references, subsequent amendments to, or 
revisions of, any of these publications do not 
apply. As to the document without dates, the 
new versions will be valid for this version. 
    SMTC 5 400 014 汽车内部塑料构件；耐刮伤
性测试 
 
SMTC 
5 
400 
014 
Plastic 
Interior 
Components Testing of Scratch Resistance 
    ISO 2409  油漆和涂料；网格切割测试 
 
ISO 2409  Paints and Varnishes--Cross 
cut test 
3 试验方法Test method 
 
 
3.1 预处理 
 
3.1  Conditioning  
所有供试验用的样品须经预置处理：23±
5°C室温中放置168h或在60±2°C 烘箱中存放
48 h；进行每个单项试验前须将零件在23±5°C 
中至少放置1h。 
 
All 
specimens 
before 
testing 
shall 
be 
pre-conditioned for 168h at 23 ± 5°C or 48 h at 
60 ± 2°C. The tests are carried out after cooling 
down at 23 ± 5°C for at least 1 hour. 
3.2  试验介质与辅件 
 
3.2  Test media and auxiliary equipment 
试验介质与辅件如下： 
a） 手面霜采用THIERRY PV3964手面霜； 
b） 纯棉脱脂纱布（20支）； 
c） 刀具； 
d） 德莎 4657 型胶带 
e）硬度笔：例如，Erichsen-318 硬度硬
度笔, 探针直径 0.75 mm 
 
Test media and auxiliary equipment are 
described as follows: 
a) Hand and face cream: THIERRY 
PV3964; 
b)  Cotton gauze (20-count); 
c)  Cutting knife; 
d)  TESA 4657 tape; 
e)  Scraper, e.g. ERICHSEN Model 318 
Hardness Test Pencil –with 0.75mm test tip. 


SMTC 5 400 019—2015(V3) 
  
2 
© 上海汽车版权所有  秘密文件 注意保密 Copyright SAIC Group Confidential 
 
3.3  试验过程 
 
3.3  Test procedure 
3.3.1  把纱布带覆盖在样品上，手霜与面霜涂覆
在不同的样品上进行试验。将乳霜涂抹在样品表
面的纱布上，压紧纱布使乳霜均匀的充满纱布中
间的网格空隙，刮除多余的乳霜。 
 
3.3.1 Cover the specimen with gauze. Separate 
specimens are used for hand cream and face 
cream. Apply the cream onto the gauze, press 
the cream against gauze until the cream is evenly 
and fully fills the gaps in the gauze. 
3.3.2  涂抹完乳霜后，将带有纱布的样品放入80 
±2℃循环空气烘箱内存放24 h。存放完成后，揭
掉纱布并擦去表面乳霜。 
 
3.3.2  After cream applying, the specimens 
with gauze are put into an air circulation oven at 
80±2 °C for 24 hours. After aging, the gauze 
need to be removed and the surface of 
specimens with cream need to be cleaned. 
3.4  试验结果评价 
 
3.4  Test evaluation 
3.4.1  气候适应性处理 
 
3.4.1  Acclimatization 
在评价之前，样品须在23±5℃进行 4 h 气
候适应性处理。 
 
A 4h of acclimatization at 23 ± 5°C need to be 
performed before evaluation. 
3.4.2  外观与触感 
 
3.4.2  Vision and haptic characteristics 
允许增加光泽度, 但不允许颜色或手感的变
化 
 
An increase in glossiness is permitted, changes 
of color or haptic characteristics are not 
permitted. 
3.4.3  附着力 
 
3.4.3  Adheision 
按照ISO 2409 进行百格试验；胶带牌号：德
莎4657。要求：特征值≤1。如果受到零件表面结
构或大小的限制无法进行该试验，可以用十字切
割试验替代，要求：无油漆颗粒黏附在胶带上。 
 
Test according to ISO 2409, tape: TESA 4657. 
Requirements: characteristic value ≤1. If limited 
by the specimen structure or size, crosscut test 
can 
be 
used 
to 
replace 
with 
ISO 
2409.Requirement: No paint particles shall 
remain on the adhesive tape after the tape has 
been removed. 
3.4.4  耐刮性能 
 
3.4.4  Scratch resistance  
    用Erichsen-318 硬度笔，10N 负荷，探针直
径为0.75 mm，按照SMTC 5 400 014 进行试验。
要求：涂装层无油漆的开裂现象，但是由载荷造
成的压痕是允许的。 
 
Test e.g. with the Erichsen hardness tester, type 
318, with a load of 10 N and a test needle (point: 
0,75 mm) according to SMTC 5 400 014. 
Requirement: No cracking (material removal) of 
the coating. An indentation mark in the 
substrate material resulting from the load is 
allowed. 
 
4 修订信息 Release and revision 
 
 
 
 
 


SMTC 5 400 019—2015(V3) 
  
3 
© 上海汽车版权所有  秘密文件 注意保密 Copyright SAIC Group Confidential 
 
No. 
标准编号/Standard No. 
起草人/Drafter 
主要修订内容/Revision information 
1 
SMTC 5 400 019—2011（V1） 
王晓文 Wang Xiaowen  
NA 
2 
SMTC 5 400 019—2013（V2） 
徐睿 Xu Rui、胡仁其 Hu 
Renqi 
-标准名称更改为内饰零件耐乳霜测试 
- the name of this standard has been 
changed to hand and face cream 
3 
SMTC 5 400 019-2015(V3) 
徐睿 Xu Rui、胡仁其 Hu 
Renqi 
- 对INS磨损性能的修订 
- 增加了内饰涂装信息表 
- The test method of INS was modified

File: 材料工程师/SMTC 5 400 025 材料试验－密封保持和滑移力Materials test - seal retention and sliding force(110620).pdf.md
# SMTC 5 400 025 材料试验－密封保持和滑移力Materials test - seal retention and sliding force(110620).pdf

 
上汽股份有限公司技术中心企业技术标准 
Enterprise  Technical  Standard  of  SAIC  Motor  Technical  Center 
SMTC
SMTC 5 400 025－2011(V1)
 
 
材料试验－密封保持和滑移力 
Materials tests - seal retention and sliding force 
 
 
 
 2011-06-20 发布/Issue 
 2011-06-21 实施/Implementation
上汽股份技术中心技术标准化委员会 
Technical Standardization Committee of SAIC Motor Technical Center    
发
布
Issue


SMTC 5 400 025—2011（V1）  
I 
打印、拷贝即为非受控文件，请核查最新版本 
- Printed Copy is Uncontrolled – Check Issue is Current - 
  
 
前    言 
 
为规范密封保持和滑移力材料试验方法，特
制定本标准。 
本标准是对RES.30.FG.102《材料试验－密
封保持和滑移力》的修订,自本标准实施之日起
代替RES.30.FG.102。 
当中英文产生疑义时，以中文为准。 
本标准由材料分标委提出。 
本标准由SMTC 技术标准化委员会批准。 
本标准由标准化工作组归口管理。 
本标准起草部门：质量保证部。 
本标准主要起草人：吴文安、曾红梅、韩伟
民。 
本标准于2011 年06 月20 日首次批准发布，
2011 年06 月21 日实施。 
 
 
Foreword 
 
This standard is established for the ma-
terial tests of seal retention and sliding force.  
    This 
standard 
is 
a 
revision 
for 
RES.30.FG.102 < Materials Tests - Seal Re-
tention and Sliding Force >.This standard will 
replace RES.30.FG.102 from the implementa-
tion date of this. 
This standard in Chinese and English 
have a doubt, the Chinese version should be 
criterion. 
This standard was proposed by basic 
Material-committee. 
This standard was approved by the SMTC 
Technical Standardization Committee. 
This standard is under the management of 
Standardization working team. 
The drafting department of this standard 
is: Quality Assurance Dept. 
The main drafters of this standard are: Wu 
Wenan, Zeng Hongmei, Han Weimin. 
This standard was first published on 
Jun.20, 2011 and implemented on Jun.21, 
2011. 
 


SMTC 5 400 025—2011（V1）  
2 
打印、拷贝即为非受控文件，请核查最新版本 
- Printed Copy is Uncontrolled – Check Issue is Current - 
材料试验－密封保持和滑移力 
Materials tests - seal    
retention and sliding force 
1 范围 
    本标准规定了将缝隙密封材料从容纳槽中
剥离或者滑动所需力的测量过程。 
本标准适用于测量将缝隙密封材料从容纳
槽中剥离或者滑动所需要力。 
                                       
1  Scope  
This standard specifies the procedure for 
determining the force required to pull or slide it 
along the channel. 
This standard applies t the procedure for 
determining the force required to pull or slide it 
along the channel. 
2 仪器 
2  Apparatus 
2.1 合适的自动记录张力仪。 
2.1  Suitable autographic tensometer. 
2.2  考虑到与车体一致试验夹具应该有一个保
留导槽。必需确保夹具能够装进张力计中钳分离
速度这样密封材料就可以以技术图纸中（a）指
定的角度在90 °的时候沿着保留导槽纵向铺
展，并且（b）沿着导槽的方向。见图1。 
2.2  Testing jig incorporating a retaining 
channel identical to that of the vehicle con-
cerned. The jig must be capale of being 
mounted in the tensometer such that the seal 
can be pulled (a) at 90 ° to the longitudinal 
direction of the retaining channel and at an 
angle as specified on the Engineering Draw-
ing, and (b) along the direction of the channel. 
See Fig.1. 
 
 
图1 导槽/密封装夹部分 
Fig 1 Channel/Seal cross section 
 
 
 


SMTC 5 400 025—2011（V1）  
3 
打印、拷贝即为非受控文件，请核查最新版本 
- Printed Copy is Uncontrolled – Check Issue is Current - 
2.3   合适的切割工具，按照要求长度（±2 mm）
来制作样条。 
2.3  Suitable cutting fixture for producing the 
required sample length ±2 mm.  
3 试样准备 
3  Sample preparation 
3.1 试验样品应该从成品零件上截取（包括冰
冻或者可移动覆盖层在内）。 
 
3.1  Test sample shall be taken from the fi-
nished component including any freeze re-
lease or slip coating. 
3.2 用切割工具切割100 mm 长度的试样。 
3.2  Samples of 100 mm length shall be cut 
using the cutting fixture. 
4 过程 
4  Procedure 
4.1 密封保持力 
4.1  Seal retention force 
4.1.1 夹具以水平姿态装夹在张力计上面，将
样品装在保留导槽内。 
 
4.1.1
The jig is attached to the tensometer in 
a horizontal position and the sample is fitted 
into the retaining channel. 
4.1.2 采用一个合适的方法将试验样品的密封
部分夹住，但要注意不要破坏密封材料的基础部
分。然后将夹具安装到张力计上。 
 
4.1.2  The sealing portion of the test sample 
is clamped using a suitable method which 
does not distort the base portion of the seal. 
The clamp is then attached to the crosshead of 
the tensometer. 
4.1.3 张力计以50 mm/min 的速率上升，直到
试样从保留导槽上彻底分离。 
 
4.1.3  The crosshead is raised at a rate of 50 
mm/min until the test sample has been fully 
separated from the retaining channel. 
 
4.1.4 记录由张力计记录下来的最大的力。 
 
4.1.4  The maximum force recorded by the 
tensometer is noted. 
 
4.1.5  拿剩余的2 根样条重复进行4.1.1 至
4.1.4 中的操作。 
4.1.5  Repeat clauses 4.1.1 to 4.1.4.
4.2 密封滑动力  
4. 2  Seal sliding force 
4.2.1 将夹具以垂直的姿态装夹在张力计上
面，将试验样条安装进保留导槽内。 
 
4.2.1  The jig is attaché to the tensometer in a 
vertical position and the sample is fitted into 
the retaining channel. 
4.2.2 采用一个合适的方法将试验样品的密封
部分夹住，但要注意不要破坏密封材料的基础部
分。然后将夹具安装到张力计上面，这样密封材
料就会以一个平行于保留导槽的方向来进行拉
伸。 
4.2.2  The sealing portion of the test sample 
is clamped using a suitable method which 
does not distort the base portion of the seal. 
The clamp is then attached to the crosshead of 
the tensometer such that the seal is pulled in a 
direction parallel to the retaining channel. 
4.2.3 张力计以50 mm/min 的速率上升直到试
样从保留导槽上彻底分离。 
4.2.3  The crosshead is raised at a rate of 50 
mm/min until the test sample has been fully 
separated from the retaining channel. 
4.2.4 记录由张力计记录下来的最大的力。 
4.2.4 The maximum force recorded by the 
tensometer is noted. 
4.2.5 拿剩余的2 根样条重复进行4.2.1 至
4.2.4 中的操作。 
4.2.5  Repeat clauses 4.2.1 to 4.2.4 on a fur-
ther two samples.  
5 报告 
    以牛顿每百毫米（N/100 mm） 为单位报告
平均密封保持力以及平均密封滑动力。 
5  Report 
    Report the mean retaining force and the 
mean sliding force in N/100 mm length.

File: 材料工程师/SMTC 5 400 026 材料试验－密封保持夹的插入保持Material tests - Insertion and Retention force of seal retaining clips(110608).pdf.md
# SMTC 5 400 026 材料试验－密封保持夹的插入保持Material tests - Insertion and Retention force of seal retaining clips(110608).pdf

 
上汽股份有限公司技术中心企业技术标准 
Enterprise  Technical  Standard  of  SAIC  Motor  Technical  Center 
SMTC
SMTC 5 400 026－2011(V1)
 
 
材料试验－密封保持夹的插入/保持力 
Material tests - Insertion and Retention force of seal    
retaining clips 
 
 
 
 2011-06 -08  发布/Issue 
 2011-06 -09   实施/Implementation
上汽股份技术中心技术标准化委员会 
Technical Standardization Committee of SAIC Motor Technical Center    
发
布
Issue


SMTC 5 400 026—2011（V1）  
I 
打印、拷贝即为非受控文件，请核查最新版本 
- Printed Copy is Uncontrolled – Check Issue is Current - 
 前    言 
为规范密封保持夹的插入/保持力测试方
法，特制定本标准。 
本标准是对RES.30.FG.103《材料试验－密
封保持夹的插入/保持力》的修订,自本标准实施
之日起代替RES.30.FG.103。 
当中英文产生疑义时，以中文为准。 
本标准由材料分标委提出。 
本标准由SMTC 技术标准化委员会批准。 
本标准由标准化工作组归口管理。 
本标准起草部门：质量保证部。 
本标准主要起草人：吴文安、曾红梅、韩伟
民。 
本标准于2011 年06 月08 日首次批准发布，
2011 年06 月09 日实施。 
 
 
Foreword 
 
 
This standard is established for the test of 
insertion and retention force of seal retaining 
clips.  
    This 
standard 
is 
a 
revision 
for 
RES.30.FG.103 < Material Tests - Insertion 
and Retention Force of Seal Retaining Clips>. 
This standard will replace RES.30.FG.103 from 
the implementation date of this . 
This standard in Chinese and English 
have a doubt, the Chinese version should be 
criterion. 
This standard was proposed by basic 
Material-committee. 
This standard was approved by the SMTC 
Technical Standardization Committee. 
This standard is under the management of 
Standardization working team. 
The drafting department of this standard 
is: Quality Assurance Dept. 
The main drafters of this standard are: Wu 
Wenan, Zeng Hongmei, Han Weimin. 
This standard was first published on 
Jun.08, 2011 and implemented on Jun.09, 
2011. 
 


SMTC 5 400 026—2011（V1）  
2 
打印、拷贝即为非受控文件，请核查最新版本 
- Printed Copy is Uncontrolled – Check Issue is Current - 
材料试验－密封保持夹的插入/
保持力 
Material tests - Insertion and 
Retention force of seal   
retaining clips 
1 范围 
本标准规定了夹子插入及拔出面板所需要
的力，或将其从缝隙密封材料中拔出所需要的力
的测试方法。 
本标准适用于夹子插入及拔出力的测试。 
 
1  Scope  
This standard specifies the procedure for 
the determining the force required to insert or 
pull out of a panel, and to pull an aperture seal 
from the retaining clip. 
This standard applies to determine the 
force required to insert or pull out of a panel。 
 
2 仪器 
2  Apparatus 
2.1 合适的有自动记录功能的张力计。 
2.1  Suitable autographic tensometer. 
2.2 带有一个洞的喷漆过的金属面板（这个面
板上的洞要与安装于车体上的一致）。 
2.2
Painted metal panel with a hole identical 
to that on the vehicle. 
2.3 合适的夹具将样品保持在水平位置并且能
够将其联系到张力计的较低一端的盘子。 
2.3
Suitable jig for holding panel in a hori-
zontal position and attaching it to the lower 
platen of the tensometer crosshead. 
2.4 一个直径比夹子大的平底压头，将这个连
接到张力计的滑架上面。 
2.4
Flat bottomed indentor with a diameter 
larger than that of the clip, to be attached to the 
tensometer crosshead. 
2.5 末端成环的金属线。 
2.5
Metal wire with end loops.
2.6 合适的能够将密封材料从夹子中拔出的夹
具。 
2.6  Suitable jig for pulling the seal off the clip.
3 试验样品的准备 
3 
Specimen preparation 
切取100 mm 长的包含有一个固定在中央洞
里面的夹子的挤压成型的部分。 
 
Cut 100mm lengths of the extruded sec-
tion of the seal containing a clip location hole in 
the center. 
4 过程 
4  Procedure 
4.1 夹子插入力 
4.1  Clip insertion force 
4.1.1 将喷漆过的板子放进夹具里面并且将夹
子固定在洞的中央上方垂直的位置上。 
4.1.1
Place the painted panel into the panel 
retaining jig and locate clip centrally on the top 
of the hole in an upright position. 
4.1.2 将底部平板架到张力计的滑架上面。 
4.1.2
Attach flat bottomed indentor to ten-
someter crosshead. 
4.1.3 直接将夹子排列在压头的下面。 
4.1.3  Align the clip directly under the inden-
tor. 
4.1.4 以20 mm/min 的速度下降压头，直到彻
底将夹子压进洞里面。 
4.1.4  Lower indentor at 20 mm/min until clip 
is completely inserted into the hole. 
4.1.5 记录下最大的压力。 
4.1.5
Record the maximum insertion force.
4.1.6 用剩下的2 条样品根据条款4.1.1 至
条款4.1.5 中的操作重复进行试验。 
4.1.6  Repeat clauses 4.1.1 to 4.1.5 on the 
further two samples. 
4.2 夹子在面板中的保持力 
4.2  Clip retention force in panel 
4.2.1 将夹子插入面板中并且将其放进面板夹
中。 
4.2.1  Insert the clip into the panel and place 
into the panel retaining jig. 
4.2.2 将金属电线系到张力计的滑架上面并且
将线的末端环钩住夹子。 
4.2.2  Attach the wire to the tensometer 
crosshead with the end loops hooked round 
the clip. 
4.2.3 以50 mm/min 的速度上升滑架，直到将
4.2.3  Raise the crosshead at 50 mm/min until 


SMTC 5 400 026—2011（V1）  
3 
打印、拷贝即为非受控文件，请核查最新版本 
- Printed Copy is Uncontrolled – Check Issue is Current - 
夹子彻底拔出来。 
the clip is pulled fully out. 
4.2.4 记录最大的拔出力。 
4.2.4  Record the maximum pull out force. 
4.2.5 用剩下的两个样条根据条款4.2.1 至
4.2.4 中的操作重复进行试验。 
4.2.5  Repeat clauses 4.2.1 to 4.2.4 on a fur-
ther two samples. 
4.3 密封材料中夹子保持力 
4.3 Clip retention force in seal section
4.3.1 将夹子装进密封材料并且将其推进面板
中。 
4.3.1  Fit the clip to the seal section and push 
clip into the panel. 
4.3.2 将面板装进夹具中。 
4.3.2  Place the panel into the panel retaining 
jig. 
4.3.3 如果夹具不会对密封部分造成重大破坏
的话，用拉伸夹具直接夹住密封材料，或者可以
用一个圆条穿过密封部分，用皮带将圆条系到夹
具上面。 
4.3.3  Attach the pulling jig to the seal either 
by clamping onto the seal section if it does not 
significantly distort the section or by passing a 
round bar through the section and attaching to 
the jig with a strap. 
4.3.4 将夹具装到张力计的滑架上面。 
4.3.4  Attach the jig to the tensometer cross-
head. 
4.3.5 以50 mm/min 的速度上升滑架直到彻底
将夹子拔出。 
4.3.5  Raise the crosshead at 50 mm/min until 
the clip is pulled fully out. 
4.3.6 记录最大的拔出力。 
4.3.6  Record the maximum pull out force. 
4.3.7 用剩下的两个样条根据条款4.3.1 至
条款4.3.6 中的操作重复进行试验。 
4.3.7  Repeat clauses 4.3.1 to 4.3.6 on a fur-
ther two samples. 
5 报告 
5 
Report 
报告应包含以下内容： 
a) 夹子的平均插入力； 
b) 从盘子中平均的拔出力； 
c) 从密封材料中平均拔出力。 
The contents should be included in the
reports as below:    
a) The mean insertion force for the clip; 
b) The mean pull out force from the 
plate; 
c) The mean pull out force from the seal.

File: 材料工程师/SMTC 5 400 028 胶管低温柔性Low temperature flexibility test for tubing(110620).pdf.md
# SMTC 5 400 028 胶管低温柔性Low temperature flexibility test for tubing(110620).pdf

 
上汽股份有限公司技术中心企业技术标准 
Enterprise  Technical  Standard  of  SAIC  Motor  Technical  Center 
SMTC
SMTC 5 400 028－2011(V1)
 
 
胶管低温柔性 
Low temperature flexibility test for tubing 
 
 
 
 2011-06-20  发布/Issue 
 2011-06-21  实施/Implementation
上汽股份技术中心技术标准化委员会 
Technical Standardization Committee of SAIC Motor Technical Center    
发
布
Issue


SMTC 5 400 028—2011  
I 
打印、拷贝即为非受控文件，请核查最新版本 
- Printed Copy is Uncontrolled – Check Issue is Current - 
 前    言 
为规范胶管低温柔性测试方法，特制定本标
准。 
本标准是对RES.30.LT.109《胶管低温柔
性》的修订, 自本标准实施之日起代替RES.30. 
LT.109。 
当中英文产生疑义时，以中文为准。 
本标准由材料分标委提出。 
本标准由SMTC 技术标准化委员会批准。 
本标准由标准化工作组归口管理。 
本标准起草部门：质量保证部。 
本标准主要起草人：吴文安、曾红梅、韩伟
民。 
本标准于2011 年06 月20 日首次批准发布，
2011 年06 月21 日实施。 
 
 
Foreword 
 
 
This standard is established to specify the 
test method of low temperature flexibility test 
for tubing.  
This 
standard 
is 
a 
revision 
for 
RES.30.LT.109 <Low Temperature Flexibility 
Test for Tubing>. This standard will replace 
RES.30.LT.109 from the implementation date 
of this. 
This standard in Chinese and English 
have a doubt, the Chinese version should be 
criterion. 
This standard was proposed by basic 
Material-committee. 
This standard was approved by the SMTC 
Technical Standardization Committee. 
This standard is under the management of 
Standardization working team. 
The drafting department of this standard 
is: Quality Assurance Dept. 
The main drafters of this standard are: Wu 
Wenan, Zeng Hongmei, Han Weimin. 
This standard was first published on 
Jun.20, 2011 and implemented on Jun.21, 
2011. 
 


SMTC 5 400 028—2011  
2 
打印、拷贝即为非受控文件，请核查最新版本 
- Printed Copy is Uncontrolled – Check Issue is Current - 
胶管低温柔性 
Low temperature flexibility 
test for tubing 
1 范围 
    本标准规定了所有塑料和橡胶软管的测试
方法。 
本标准适用于所有塑料和橡胶软管测试。 
                                       
1  Scope  
This standard specifies the test method of 
all plastic and rubber tubing. 
This standard applies to test method of all 
plastic and rubber tubing. 
2 设备 
2  Apparatus 
2.1 试验用冷却设备，应能维持所要求温度。
2.1  Laboratory freezer, capable of maintain-
ing the specified temperature. 
2.2 测试时，芯轴直径为（50±2）倍软管壁厚。
2.2  Mandrel, with diameter 50 times ± 2 
times the radial wall thickness of the tubing 
under test. 
3 试样准备 
3 
Specimen preparation 
测试时，切割样件，样件长度充分满足 5.2 
条所要求。 
Cut representative samples of tubing un-
der test. The length of each sample shall be 
sufficient to meet requirements of clause 5.2. 
4 步骤 
4  Procedure 
4.1 将样件和芯轴放置在冷却设备里，保持要
求温度至少 4 h。 
4.1  Place the specimens and the mandrel in 
the freezer maintained at the specified tem-
perature for a minimum of 4 h. 
4.2 样件从冷却设备里拿出的（10±2）s 内，
将软管绕芯轴缠绕至少一圈半。 
4.2  Within 10 s ± 2 s of removal from the 
freezer, wind the tubing around the mandrel for 
a minimum of one-and-a-half turns. 
4.3 试验重复三次。 
4.3  Carry out the test in triplicate. 
5 评估 
5  Assessment 
5.1 软管有任何裂缝，裂纹，表面龟裂或其他
缺陷，都被认为是不合要求的。 
5.1  The tubing shall be considered unsatis-
factory if there is any evidence of cracking, 
splitting, surface crazing or any other defect. 
5.2 软管若不能满足接下来的任何标准，也被
认为是不合要求的。 
5.2  The tubing shall be considered unsatis-
factory if it fails to meet any further requirement 
imposed by the specification.

File: 材料工程师/SMTC 5 400 030—2019（V3）低温落球.pdf.md
# SMTC 5 400 030—2019（V3）低温落球.pdf

 
© 上汽集团版权所有  秘密文件 注意保密 Copyright SAIC MOTOR Confidential 
SMTC 5 400 030－2023（V4） 
代替 SMTC 5 400 030－2019（V3） 
 
聚合物材料低温落球试验方法 
Low temperature falling ball test of organic material 
2023-10-30 发布/Issue                              2023-10-31 实施/Implementation 
 


SMTC 5 400 030—2023（V4） 
I 
© 上汽集团版权所有  秘密文件 注意保密 Copyright SAIC MOTOR Confidential 
 
为规范汽车内外部聚合物材料的落球试验，
特制定本标准。 
请注意本文件的某些内容可能涉及专利，上
汽集团不承担识别这些专利的责任。 
本标准是对SMTC 5 400 030—2019（V3）
《聚合物材料低温落球试验方法》的修订,自本
标准实施之日起废除SMTC 5 400 030—2019
（V3）。 
本标准与SMTC 5 400 030—2019（V3）
相比主要变化如下 
——增加第6.1.2； 
——增加第7 h)。 
当中英文产生疑义时，以中文为准。 
本标准由材料分标委提出。 
本标准由SMTC 技术标准化委员会批准。 
本标准由标准化工作组归口管理。 
本标准起草部门：质量保证部。 
本标准主要起草人：邓家战、徐君。 
本标准于2011年12月08日首次批准发布，
2011 年12 月09 日实施。本次为第三次修订。 
本版本所代替标准的历次版本发布情况为: 
——SMTC 5 400 030-2011（V1）。 
——SMTC 5 400 030-2013（V2）。 
——SMTC 5 400 030-2019（V3）。 
 
 
This standard is established for regulating 
falling ball test of organic material. 
 
Please note that some contents in this 
standard may relate to patent rights, which 
SAIC Motor shall not be held responsible for 
identifying any or all such patent rights. 
 
This standard is a revision for SMTC 5 400 
030—2019（V3）(Low temperature falling ball 
test of organic material). This standard will 
replace SMTC 5 400 030—2019（V3） from the 
implementation date. 
 
The main changes between this standard and 
SMTC 5 400 030—2019（V3）are as follows: 
——Add Section 6.1.2; 
——Add Section 7 h). 
 
This standard was proposed by material 
sub-committee. 
 
This standard was approved by the SMTC 
Technical Standardization Committee. 
 
This standard is under the management of 
Standardization working team. 
 
The drafting departments of this standard is: 
Quality Assurance Dept. 
 
The main drafters of this standard:Deng 
Jiazhan,Xu jun. 
 
This standard was first published on Dec. 08, 
2011 and implemented on Dec. 09, 2011. This 
standard is the third revision. 
 
The versions superseded by this standard:  
——SMTC 5 400 030-2011（V1）. 
——SMTC 5 400 030-2013（V2）. 
——SMTC 5 400 030-2019（V3）. 
前言Foreword 


SMTC 5 400 030—2023（V4） 
1 
© 上汽集团版权所有  秘密文件 注意保密 Copyright SAIC MOTOR Confidential 
聚合物材料低温落球试验方法 
 
Falling Ball Test of Organic 
Material 
1  范围 
本标准规定了聚合物材料的低温落球试验方
法。在常温下进行落球试验，也同样适用。 
本标准适用于由聚合物材料构成的结构零
件。例如格栅、护罩板、出风口、饰条等。 
 
1  Scope  
This standard regulates falling ball test of 
organic material. This standard also applies to 
the baii test at room temperature if it is 
required. 
This standard applies to falling ball test of 
structural components made from organic 
materials such as grille, cover plate, pressure 
relief valves and decorated trim etc, 
2  规范性引用文件 
下列文件中的条款通过本标准的引用而成为
本标准的条款。凡是注日期的引用文件，其随后
所有的修改单（不包括勘误的内容）或修订版均
不适用于本标准，然而，鼓励根据本标准达成协
议的各方研究是否可使用这些文件的最新版本。
凡是不注日期的引用文件，其最新版本适用于本
标准。 
 
2  Normative references 
The following normative documents contain 
provision which, through reference in this text, 
constitute provisions of this standard. For dated 
reference, subsequent amendments to, or 
revisions of, any of these publications do not 
apply (exclude the correction), but parties to 
agreements based on this standard are 
encouraged to investigate the possibility of 
applying the most recent editions of the 
standards. For undated references, the latest 
edition of the normative document referred to 
applies. 
ISO 291 塑料-标准环境气候条件 
 
ISO 291 Plastic-Standard atmospheres for 
conditioning and testing 
3  设备 
3.1 落球装置 
见图1，图上数值代表以下含义： 
a) 导管内壁光滑，内径Φ55.0mm+0.5mm；设
有球位保持板的插口槽；试验用球由不锈
钢制成，Φ50.0mm±0.5mm；落球重量为
500g±10g。 
b) 试验用球由不锈钢制成，Φ50.0mm±
0.5mm；落球重量为500g±10g或880g±
10g等。 
c) 球位保持板可采用机械方式或者是电气-
机械方式抽走。 
d) 铝质底座板，凹穴深度10mm±0.5mm,直
径
50.0mm ± 0.5mm, 上边缘角半径
r=1~2mm。 
 
3  Apparatus 
3.1 Device of falling ball 
See figure1. The meanings of the number as 
following. 
a) The internal wall of the conduit is glossy 
and smooth (for example it is polished), 
and its internal diameter is Φ 53.0 mm 
+ 0.5 mm; it has a socket slot for the ball 
retaining board.  The test ball is made 
of stainless steel, and itsΦ55.0 mm ± 
0.03 mm, and its weight is 500 g±10 g;  
b) The test ball is made of stainless steel, 
and itsΦ50.0 mm ± 0.5 mm, and its 
weight is 500 g±10 g or 880 g±10 g. 
c) The ball position retaining board can be 
removed away by a mechanical method 
or electrical-mechanical method;  
d) For the aluminum bedplate, the hollow 
depth is 10 mm ± 0.5 mm, its diameter is 
50.0 mm ± 0.5 mm, and its upper edge 
rounding radius r = 1~2mm. 


SMTC 5 400 030—2023（V4） 
2 
© 上汽集团版权所有  秘密文件 注意保密 Copyright SAIC MOTOR Confidential 
 
 
 
图1 落球试验装置 
Figue1. Falling Ball Test Device 
 
3.2  低温箱 
能够保持温度在0℃和-40℃之间的低温箱。 
 
 
3.2  Low temperature oven 
Oven capable of maintaining a temperature 
between 0 °C and -40°C. 
4  样品要求 
4.1试样必须清洁无杂质沾附，至少要取5个样品。
对于宽幅材料，应该在全宽范围内平均分配截取；
对于成型零件，取样位置应根据客户或供需双方
的约定，如果没有特殊约定，应当尽量在平整部
位截取。对于形状特殊等原因，使获得的样品可
能会影响检测结果的，应给予记录。 
 
 
 
 
 
 
4.2 试样大小为60mm×60mm或更大。 
 
 
4  Sample preparation 
4.1 The test samples must be clean and not 
contaminated by foreign substances. Unless 
otherwise agreed, at least five test samples 
shall be collected. A pair of wide-breadth 
materials, and they shall be intercepted from 
evenly distributed area in the full width scope. 
The measurement position should be identified 
according to customer’s request or the 
agreement of supplying and requisitioning 
parties. If not, the sample should be sampled in 
the flat area as far as possible. If the sample 
obtained many affect the test result due to 
special shape or other reasons,it shall be 
recorded. 
4.2 The size of samples are 60mm×60mm or 
bigger. 
5 预处理 
试验前，样品必须在ISO 291-23/50 的标准
气候下进行调节处理至少24 h。 
 
5  Pre-treating 
Prior to testing, the specimens must be 
conditioned for at least 24h in the ISO 
291-23/50 standard climate. 
6 操作步骤 
6.1 设备调整 
6.1.1 将试样放置在管子底端，试样应当通过整
个管子的立放保持其位置，其受试验部位应当置
于试管和底线凹穴的中心线上；试样边缘，各边
均需要越出≥5mm。试样应当小心谨慎地放在球位
保持板上。落球必须垂直降落。 
 6  Test Procedure  
6.1 Device modification 
6.1.1 The test samples shall maintain their 
positions through standing and lying of a whole 
pipe, and their tested area shall be on the 
center line of the tested pipe and bedplate 
hollow. All edges of the test samples shall go 
beyond ≥5 mm. Test samples shall be 


SMTC 5 400 030—2023（V4） 
3 
© 上汽集团版权所有  秘密文件 注意保密 Copyright SAIC MOTOR Confidential 
carefully placed on a ball position retaining 
board, for instance, placing the samples with a 
magnet with a repulsion apparatus. The ball to 
be tested must fall down vertically. 
6.1.2 对在实际工况中“有支撑”（如骨架、衬板
等）的零件或材料（具体可按相应技术标准或客
户/供需双方约定），应使用不带凹穴的底座板，
受试验部位直接置于平整的底座板上。底座板材
质除非另有规定，一般为铝材。 
 6.1.2 
For 
parts 
or 
materials 
that 
are 
“supported”(such as frameworks,lining plates) 
in actual working conditions (according to 
customer’s request or the agreement of 
supplying and requisitioning parties). The 
bedplate without hollow should be used,and 
the tested area should  be pleaces directly on 
a fiag olate. The bedplate material is generally 
aluminum unless otherwise specified. 
6.2 测试条件 
6.2.1 根据所测试零件图纸、技术标准或试验大
纲要求，试样在低温箱中某特定的温度（-30℃或
-40℃）保持24h，并在同样的温度条件下进行试
验。 
 
6.2.2 根据所测试零件图纸、技术要求或试验大
纲要求确定落球高度，如200mm、230mm、300mm、
700mm、1000mm 等。如在相关技术要求中没有给
定任何条件的话，可根据零件边界条件中受冲击
的程度来确定。一般采用低温-30℃，球重500 克，
落球高度230mm。易冲击位置，如保险杠下护板
等，推荐采用低温-40℃，球重880 克，落球高度
650mm。 
 
6.2.3 落球冲击部位应与零件实际受冲击的部位
一致，一般为零件正面。 
 6.2 Condition 
6.2.1 According to the drawing technical 
standard or DV/PV requirements, the samples 
maintain for 24h at some specific temperature, 
for example(-30℃ or -40℃),and The test was 
carried out at the same temperature.. 
6.2.2 According to the drawing technical 
standard or DV/PV requirements, The ball-drop 
height shall measure 200mm,230mm,300mm, 
700mm,1000mm. 
6.2.3 The impact part of the ball-drop should be 
consistent with the actual impact part.Generaiiy 
the front part of the part. 
6.3 评估 
6.3.1 以各单值的最差评价作为最终结果，技术
要求按照对应的零件/材料技术标准或试验大纲。 
 
6.3.2 应记录试验后样品受落球冲击后的情况，
如无任何变化、裂痕、开裂，断裂等。 
 6.3 Evaluation 
6.3.1 The worst evaluation is chosen as the 
final results according to the parts/materials 
technical standard or DV/PV. 
6.3.2 The condition of the sample after impact 
should 
be 
recorded,such 
as: 
no 
change,crack,fracture,etc 
7  试验报告  
需要在报告和/或记录中体现以下的内容： 
a)低温存放的时间和温度； 
b)落球高度； 
c)冲击部位说明； 
d)试验日期； 
e)样品预处理条件和时间； 
f)有关样品和试验过程中的异常情况和其他
必要的说明或意见； 
g)样品受落球冲击后的情况； 
h)使用的底座板凹穴情况（有或无）。 
 7 Test report  
The following items must be included in the test 
report:  
a)Time and temperature of the laying up 
time effect; 
b) Height of the ball’s falling down; 
c) Description of falling site; 
d) Testing date; 
e) Pre-treating time and condition; 
f) 
Anomalies 
and 
other 
necessary 
instructions or comments; 
g)The impact of the ball-drop on the 
sample; 
h) 
The 
hollow 
of 
the 
bedplate 
used(available or not). 


SMTC 5 400 030—2023（V4） 
4 
© 上汽集团版权所有  秘密文件 注意保密 Copyright SAIC MOTOR Confidential 
 
 
8. 
修订信息Release and Revisions 
No. 
标准编号/Standard No. 
起草人/Drafter 
主要修订内容/Revision information 
1 
SMTC 5 400 030-2011（V1） 
黄亚蒙Huang Yameng、
胡仁其Hu Renqi 
NA 
2 
SMTC 5 400 030-2013（V2） 
黄亚蒙Huang Yameng、
胡仁其Hu Renqi 
1 范围； 
3 设备； 
4 样品要求； 
5 预处理； 
6 操作步骤。 
3 
SMTC 5 400 030-2019（V3） 
邓家战Deng Jiazhan、 
胡仁其Hu Renqi 
1 范围； 
3 设备； 
4 样品要求； 
6 操作步骤； 
7 试验报告。 
4 
SMTC 5 400 030-2023（V4） 
邓家战Deng Jiazhan、
徐君Xu Jun 
增加第6.1.2； 
增加第7 中h)。
