Repository: kujaxr/obsidian-vault

File: 材料工程师/SMTC 5 400 041 剥离强度Peel strength(110620).pdf.md
# SMTC 5 400 041 剥离强度Peel strength(110620).pdf

 
上汽股份有限公司技术中心企业技术标准 
Enterprise  Technical  Standard  of  SAIC  Motor  Technical  Center 
SMTC
SMTC 5 400 041－2011(V1)
 
 
剥离强度 
Peel strength 
 
 
 
 2011-06-20  发布/Issue 
 2011-06-21  实施/Implementation
上汽股份技术中心技术标准化委员会 
Technical Standardization Committee of SAIC Motor Technical Center    
发
布
Issue


SMTC 5 400 041—2011  
I 
打印、拷贝即为非受控文件，请核查最新版本 
- Printed Copy is Uncontrolled – Check Issue is Current - 
 前    言 
为规范剥离强度的测试方法，特制定本标
准。 
本标准是对RES.30.AD.105《剥离强度》的
修订,自本标准实施之日起代替RES.30.AD.105。
当中英文产生疑义时，以中文为准。 
本标准由材料分标委提出。 
本标准由SMTC 技术标准化委员会批准。 
本标准由标准化工作组归口管理。 
本标准起草部门：质量保证部。 
本标准主要起草人：赵天瑜。 
本标准于2011 年06 月20 日首次批准发布，
2011 年06 月21 日实施。 
 
 
Foreword 
 
 
This standard is established for the test 
method of peel strength.  
This 
standard 
is 
a 
revision 
for 
RES.30.AD.105 <Peel Strength>. This stan-
dard will replace RES.30.AD.105 from the im-
plementation date of this. 
This standard in Chinese and English 
have a doubt, the Chinese version should be 
criterion. 
This standard was proposed by basic 
Material-committee. 
This standard was approved by the SMTC 
Technical Standardization Committee. 
This standard is under the management of 
Standardization working team. 
The drafting department of this standard 
is: Quality Assurance Dept. 
The main drafter of this standard is: Zhao 
Tianyu. 
This standard was first published on 
Jun.20, 2011 and implemented on Jun.21, 
2011. 
 


SMTC 5 400 041—2011  
2 
打印、拷贝即为非受控文件，请核查最新版本 
- Printed Copy is Uncontrolled – Check Issue is Current - 
剥离强度 
Peel strength 
1 范围 
    本标准规定了粘合剂剥离强度的测试方法。
本标准适用于测试至少一个是弹性体的粘
合面。 
                                       
1  Scope  
This standard specifies to determine the 
peel strength of adhesive bonds. 
This standard applies to the adhesive 
bonds where at least one of the adherends is 
flexible. 
2 设备 
2  Apparatus 
2.1 具有恒定的移动比率，而且制图速度等于
移动比率的自动记录拉伸试验机，除非另有规
定。 
2.1 
Autographic
tensile testing machine 
having constant rate of traverse and chart 
speed equal to traverse rate unless otherwise 
specified. 
2.2 在规定的温度下维持试样的装置。 
2.2  Means for maintaining the specimen at 
the specified temperature. 
3 试样准备 
3  Specimen preparation 
    宽度根据不同材料的标准要求。 
   Width: As per material standard.
4 步骤 
4  Procedure 
4.1 在规定的剥离角度和移动比率下剥离粘合
试验准备试样的项目中，注意确保粘合剂置于夹
子的中央。 
4.1  Subject the prepared specimens to a peel 
adhesion test at the specified angle of peel 
and rate of traverse, taking care to ensure that 
the adherends are mounted centrally in the 
jaws. 
4.2  当在不同于环境温度下试验时，在试验前
10 min±1 min，在设定温度下维持所准备的试
样。 
4.2  When testing at temperature other than 
ambient, maintain the prepared specimen at 
the specified temperature for 10 min±1 min 
prior to testing. 
5 计算和报告 
    从自动记录仪记录的超过最小20 mm 的图
表长度和任意的50 mm 处，计算最高值的算术
平均值并报告结果。 
5  Report 
    Calculate the arithmetic mean of the peak 
values over the 20 mm minimum chart length 
(and 50 mm wherever possible) and report the 
result.

File: 材料工程师/SMTC 5 400 096 橡胶密封——挤出-连接强度Rubber seals — extruded - joint  strength(110620).pdf.md
# SMTC 5 400 096 橡胶密封——挤出-连接强度Rubber seals — extruded - joint  strength(110620).pdf

 
上汽股份有限公司技术中心企业技术标准 
Enterprise  Technical  Standard  of  SAIC  Motor  Technical  Center 
SMTC
SMTC 5 400 096－2011(V1)
 
 
橡胶密封——挤出-连接强度 
Rubber seals – extrude - joint strength 
 
 
 
 2011-06-20  发布/Issue 
 2011-06-21  实施/Implementation
上汽股份技术中心技术标准化委员会 
Technical Standardization Committee of  SAIC Motor Technical Center   
发
布
Issue


SMTC 5 400 096—2011  
I 
打印、拷贝即为非受控文件，请核查最新版本 
- Printed Copy is Uncontrolled – Check Issue is Current - 
 前    言 
为规范橡胶挤出物连接测试方法，特制定本
标准。 
本标准是对RES.30.AD.104《橡胶密封——
挤出-连接强度》的修订,自本标准实施之日起代
替RES.30.AD.104。 
当中英文产生疑义时，以中文为准。 
本标准由材料分标委提出。 
本标准由SMTC 技术标准化委员会批准。 
本标准由标准化工作组归口管理。 
本标准起草部门：质量保证部。 
本标准主要起草人：吴文安、曾红梅、韩伟
民。 
本标准于2011 年06 月20 日首次批准发布，
2011 年06 月21 日实施。 
 
 
Foreword 
 
 
This standard is established to specify the 
test method of rubber seals extrude joints. 
This 
standard 
is 
a 
revision 
for 
RES.30.AD.104 <Rubber Seals – Extruded – 
Joint Strength>. This standard will replace 
RES.30.AD.104 from the implementation date 
of this. 
This standard in Chinese and English 
have a doubt, the Chinese version should be 
criterion. 
This standard was proposed by basic 
Material-committee. 
This standard was approved by the SMTC 
Technical Standardization Committee. 
This standard is under the management of 
Standardization working team. 
The drafting department of this standard 
is: Quality Assurance Dept. 
The main drafters of this standard are: Wu 
Wenan, Zeng Hongmei, Han Weimin. 
This standard was first published on 
Jun.20, 2011 and implemented on Jun.21, 
2011. 
 


SMTC 5 400 096—2011  
2 
打印、拷贝即为非受控文件，请核查最新版本 
- Printed Copy is Uncontrolled – Check Issue is Current - 
橡胶密封——挤出-连接强度 
Rubber seals –
extrude - joint strength 
1 范围 
    本标准规定了带有斜接角和斜接角、粗端或
嵌接结合端的膨胀和固态挤压橡胶密封条的测
试方法。 
本标准适用于带有斜接角和斜接角、粗端或
嵌接结合端的膨胀和固态挤压橡胶密封条的测
试。 
1  Scope  
This standard specifies expanded and 
solid extruded rubber seals with mitred corners 
and mitred, butted or scarfed joints. 
This standard applies to expanded and 
solid extruded rubber seals with mitred corners 
and mitred, butted or scarfed joints. 
2 设备 
2  Apparatus 
2.1 剪刀和/或解剖刀。 
2.1  Scissors and/or scalpel.
2.2 适当的拉伸试验机，能提供50 mm/min 的
钳分离速度。 
2.2  Tensile testing machine having a jaw 
separation rate of 50 mm/min. 
3 试样准备 
3  Specimen Preparation 
3.1 裁取一个长为150 mm 的试样，并使粘结
处在长度的中间位置。 
3.1
Cut a test specimen 150 mm in length 
such that the joint is at the mid-length. 
3.2 在密封条粘结或结合在行李架的情况下，
用剪刀或解剖刀从行李架上剪掉橡胶部分，剪的
时候应尽可能的从靠近行李架的地方。 
3.2
In the case of seals adhered or bonded to 
a carrier, remove the rubber portion from the 
carrier by means of a scalpel or scissors, cut-
ting as close to the carrier as possible. 
4 步骤 
4  Procedure 
4.1 将试样夹持在拉伸试验机上，试验机每个
夹具的夹持的长度为25 mm。 
4.1  Position the test specimen in the tensile 
machine with 25 mm of the specimen in each 
of the jaws. 
4.2 按（50±5）mm/min 的速度进行试验来测
定粘结断裂时的载荷。 
 
4.2  With the tensile testing machine operat-
ing at a jaw separation rate of (50±5) mm/min, 
determine the load to break the bond. 
4.3 按以上程序进行另外两个试样的试验。 
 
4.3
Repeat the above procedure on two fur-
ther specimens. 
5 报告 
5  Report 
    报告平均断裂载荷和断裂的方式，（粘结或
橡胶），不考虑连接处的交叉部分。 
Report the mean breaking load and the 
mode of failure, (bond or rubber), irrespective 
of the cross section of the joint.

File: 材料工程师/SMTC 5 400 097 减振垫和类似材料的阻滞特性评估Assessment of blocking characteristics of vibration damping pads and similar materials(110620).pdf.md
# SMTC 5 400 097 减振垫和类似材料的阻滞特性评估Assessment of blocking characteristics of vibration damping pads and similar materials(110620).pdf

 
上汽股份有限公司技术中心企业技术标准 
Enterprise  Technical  Standard  of  SAIC  Motor  Technical  Center 
SMTC
SMTC 5 400 097－2011 （V1）
 
 
减振垫和类似材料的阻滞特性评估 
Assessment of blocking characteristics of vibration damping 
pads and similar materials 
 
 
 
 2011-06-20  发布/Issue 
 2011-06-21  实施/Implementation
上汽股份技术中心技术标准化委员会 
Technical Standardization Committee of SAIC Motor Technical Center    
发
布
Issue


SMTC 5 400 097 - 2011 
I 
打印、拷贝即为非受控文件，请核查最新版本 
- Printed Copy is Uncontrolled – Check Issue is Current - 
 前    言 
为规范减震垫和类似材料的阻滞特性平固，
特定此标准。 
本标准是对RES.30.AD.108《减振垫和类似
材料的阻滞特性评估》的修订,自本标准实施之
日起代替RES.30.AD.108。 
当中英文产生疑义时，以中文为准。 
本标准由材料分标委提出。 
本标准由SMTC 技术标准化委员会批准。 
本标准由标准化工作组归口管理。 
本标准起草部门：质量保证部。 
本标准主要起草人：吴文安、曾红梅、韩伟
民。 
本标准于2011 年06 月20 日首次批准发布，
2011 年06 月21 日实施。 
 
 
Foreword 
 
 
This standard is established for the as-
sessment of blocking characteristics of vibra-
tion damping pads and similar materials.  
This 
standard 
is 
a 
revision 
for 
RES.30.AD.108 <Characteristics of Vibration 
Damping Pads and Similar Materials>. This 
standard will replace RES.30.AD.108 from the 
implementation date of this. 
This standard in Chinese and English 
have a doubt, the Chinese version should be 
criterion. 
This standard was proposed by basic 
material-committee. 
This standard was approved by the SMTC 
Technical Standardization Committee. 
This standard is under the management of 
Standardization working team. 
The drafting department of this standard 
is: Quality Assurance Dept. 
The main drafters of this standard are: Wu 
Wenan, Zeng Hongmei, Han Weimin. 
This standard was first published on 
Jun.20, 2011 and implemented on Jun.21, 
2011. 
 


SMTC 5 400 097 - 2011 
2 
打印、拷贝即为非受控文件，请核查最新版本 
- Printed Copy is Uncontrolled – Check Issue is Current - 
减振垫和类似材料的阻滞特性
评估 
Assessment of blocking 
characteristics of vibration 
damping pads and similar 
materials 
1 范围 
本标准规定了评估沥青减振垫和类似材料
与每一种在储存期间堆积的其它材料相粘结的
趋势。 
本标准适用于评估沥青减振垫和类似材料
与每一种在储存期间堆积的其它材料相粘结的
趋势。 
1  Scope  
This standard specifies the assessing the 
tendency of bituminous vibration damping 
pads and similar materials to adhere to each 
other when stacked during storage. 
This standard applies to assess the ten-
dency of bituminous vibration damping pads 
and similar materials to adhere to each other 
when stacked during storage. 
2 设备 
2  Apparatus 
2.1 空气循环烘箱－能保持规定温度±2 ℃。
2.1  Air circulating oven – capable of main-
taining the specified temperature ±2 
.
℃ 
2.2 两个分开的金属平板，至少120 mm×120 mm
×10 mm。 
2.2  Two-off-flat metal panels 120 mm×120 
mm×10 mm. 
2.3 适当的重物。 
2.3  Suitable weights. 
2.4 锋利的小刀。 
2.4  Sharpe knife. 
3 试样 
3 
Specimens 
切割4 片试验材料，100 mm×100 mm。如
果在通常供货情况下，在零件间夹入衬纸。 
Cut four sheets of the test material, 100
mm×100 mm, with interleaving paper if nor-
mally supplied, from the component(s). 
4 程序 
4  Procedure  
4.1 在一个平金属板上堆4 张减振垫，将第二
块金属板放在顶上并在其上加相当于堆放600 
mm 高的重量的一个载荷。总载荷包括第二块平
板的重量。 
4.1  Stack the four pads on a flat metal panel, 
place a second metal plate on the top and ap-
ply a load to the top pad equivalent to the 
weight of a stack 600 mm high. The total load 
to include the weight of the second panel. 
4.2 将堆积组件放入烘箱，并且在规定的时间
里保持规定的温度。 
4.2  Place the stack assembly in the oven and 
maintain at the specified temperature for the 
specified time. 
4.3  在冷却至环境温度后，移去顶板和重物，
并且用剥离的方法分开减振垫。 
4.3  After cooling to ambient temperature, 
remove the top plate and weights and separate 
the pads by peeling. 
5 报告 
报告任何阻滞，如达到有害程度的粘结或溢
出.。 
5  Report 
Report any blocking, i.e. detrimental level 
of adhesion or flow.

File: 材料工程师/SMTC 5 400 098 聚氨脂粘接的粘接特性Peel adhesion characteristics of polyurethane adhesive(110620).pdf.md
# SMTC 5 400 098 聚氨脂粘接的粘接特性Peel adhesion characteristics of polyurethane adhesive(110620).pdf

 
上汽股份有限公司技术中心企业技术标准 
Enterprise  Technical  Standard  of  SAIC  Motor  Technical  Center 
SMTC
SMTC 5 400 098 – 2011 (V1)
 
 
聚氨脂粘接剂的粘接特性 
Peel adhesion characteristics of polyurethane adhesive 
 
 
 
 2011-06-20  发布/Issue 
 2011-06-21  实施/Implementation
上汽股份技术中心技术标准化委员会 
Technical Standardization Committee of SAIC Motor Technical Center    
发
布
Issue


SMTC 5 400 098 - 2011  
I 
打印、拷贝即为非受控文件，请核查最新版本 
- Printed Copy is Uncontrolled – Check Issue is Current - 
 前    言 
为规范了评价粘结到各种底材上的聚氨酯
胶粘剂的粘结性的步骤，特制定此标准。 
本标准是对RES. 30.AD.119《聚氨脂粘接
的粘接特性》的修订,自本标准实施之日起代替
RES. 30.AD.119。 
当中英文产生疑义时，以中文为准。 
本标准的附录A 代码系统评价破坏的模式。
本标准由材料分标委提出。 
本标准由SMTC 技术标准化委员会批准。 
本标准由标准化工作组归口管理。 
本标准起草部门：质量保证部。 
本标准主要起草人：吴文安、曾红梅、韩伟
民。 
本标准于2011 年06 月20 日首次批准发布，
2011 年06 月21 日实施。 
 
 
Foreword 
 
 
This standard is established for the peel 
adhesion characteristics of polyurethane ad-
hesive.  
This 
standard 
is 
a 
revision 
for 
RES.30.AD.109 <Peel adhesion characteris-
tics of polyurethane adhesive>. This standard 
will replace RES.30.AD.109 from the imple-
mentation date of this. 
This standard in Chinese and English 
have a doubt, the Chinese version should be 
criterion. 
Annex A is the mode of failure using the 
code system. 
This standard was proposed by basic 
material-committee. 
This standard was approved by the SMTC 
Technical Standardization Committee. 
This standard is under the management of 
Standardization working team. 
The drafting department of this standard 
is: Quality Assurance Dept. 
The main drafters of this standard are: Wu 
Wenan, Zeng Hongmei, Han Weimin. 
This standard was first published on 
Jun.20, 2011 and implemented on Jun.21, 
2011. 
 


SMTC 5 400 098 - 2011  
1 
打印、拷贝即为非受控文件，请核查最新版本 
- Printed Copy is Uncontrolled – Check Issue is Current - 
聚氨酯粘结剂的粘结特性 
Peel adhesion characteris-
tics of polyurethane    
adhesive 
1 范围 
本标准规定了聚氨酯胶粘剂的粘结特性及
试验步骤。 
本标准适用于评价粘结到各种底材上的聚
氨酯胶粘剂的粘结性。 
1  Scope  
This standard specifies the procedure for 
assessing the adhesion of polyurethane adhe-
sive to various substrates. 
This standard applies to procedure for 
assessing the adhesion of polyurethane adhe-
sive to various substrates. 
2 设备 
2  Apparatus 
2.1 干净的软抹布。 
2.1  Clean, lint free cloth.
2.2 挤出枪。 
2.2
Extrusion gun.
2.3 压板。 
2.3  Spatula.
2.4 解剖刀。 
2.4 Scalpel.
2.5 圆形有鼻老虎钳。 
2.5  Round nosed pliers.
3 试样准备 
3  Specimen preparation 
3.1 拿一个底材样品，底材用生产商推荐的溶
剂清洁剂或粘结促进剂湿润过的软抹布擦拭干
净。 
3.1  Take a sample of the substrate and wipe 
clean using a lint free cloth moistened with the 
manufacturers recommended solvent clean-
er/adhesion promoter. 
3.2 根据相关产品数据单的规定，允许有闪蒸
现象。注：一些粘结促进剂要求有“擦上-擦除”
程序。 
3.2  Allow to flash off in accordance with the 
relevant product data sheet. Note: Some ad-
hesion promoters require a ‘wipe on - wipe off’ 
application. 
3.3 用生产商推荐的涂覆器，涂覆一层连续的
薄膜（如果有要求）到底材上。根据相关产品数
据单的规定，允许有闪蒸现象。 
 
3.3 Using the manufacturers recommended 
applicator, apply a continuous film of the spe-
cified primer (if required) to the substrate and 
allow to ‘flash off in accordance with the rele-
vant product data sheet. 
3.4 涂覆3 片胶粘剂到指定的底材上，但是在
涂覆时应避免有空气孔存在。每片直径10 mm、
长度至少120 mm。 
3.4  Apply three beads of adhesive to the 
prepared substrate taking care to avoid air 
entrapment during application. Each bead 
shall be 10mm diameter and at least 120 mm 
long. 
3.5 用一个压板将胶粘剂的高度压平到4～5 
mm 的高度。 
3.5
Using a spatula flatten the beads to a
height of 4 to 5 mm. 
3.6 根据第4 条的规定，试验前，在（23±2）℃
和（65±5）％ RH 的湿度条件下，调节试样168 
h。 
3.6  Condition the prepared specimens at 
23 °C ± 2 °C and (65 ± 5)% RH for 168 h prior 
to testing in accordance with Clause 4. 
4 试验步骤 
4  Procedure of test 
4.1 在需要时，按指定的环境老化程序进行试
验样品的调节。 
4.1  Where relevant, subject the conditioned 
test specimens to the specified environmental 
ageing procedure. 
4.2 割下胶粘剂片的端部并保证割线是平行
的，并且和底材面有0.5 mm～1 mm 的距离。切
割的长度应保证胶粘剂片的末端有足够的长度
4.2
Cut the end of the adhesive bead en-
suring that the line of cut is parallel to, and 
within 0.5 mm ~ 1.0 mm from the substrate 
surface. The length of cut shall be sufficient to 


SMTC 5 400 098 - 2011  
2 
打印、拷贝即为非受控文件，请核查最新版本 
- Printed Copy is Uncontrolled – Check Issue is Current - 
夹在圆形有鼻老虎钳中。 
permit the end of the bead to be gripped in the 
round nosed pliers. 
4.3 旋转老虎钳的方向使得可以将胶粘剂片从
底材上剥离下来。在剥离时，按规则的间隔（典
型的是10 mm～20 mm）切割到底材以使得粘结
破坏的平板和底材表面平行。按附录1 所示的
代码系统评价破坏的模式。注：分类应包含一个
数字索引后跟任何一个相应的阿拉伯字母。 
4.3 Rotate the pliers in a direction that will 
peel the adhesive bead away from the sub-
strate. During peeling, cut the bead back to the 
substrate at regular intervals (typically 10 
mm~20 mm) in order to maintain the plane of 
cohesive failure parallel to the substrate sur-
face. (see figure 1) 
 
图1 / Figure 1 
4.4 按附录1 所示的代码系统评价破坏的模
式。 
注：分类应包含一个数字索引后跟任何一个相应的
阿拉伯字母。 
4.4
Assess the mode of failure using the 
code system presented in Appendix 1.  
Note:  The classification shall comprise a nu-
merical index followed by any appropriate 
alphabetic character (s). 
5 报告 
5  Report 
5.1 根据4.4 条测定的破坏模式分类。 
5.1  The failure mode classification as deter-
mined in accordance with Clause 4.4. 
5.2 任何试验前环境老化程序的详细情况。 
5.2  Details of any pre-test environmental 
ageing procedure. 
5.3 粘结系统的全部详细情况，例如：清洗器/
粘结促进器，底漆和胶粘剂产品参考书。 
5.3  Full details of the adhesive system, i.e., 
cleaner/adhesion promoter, primer and adhe-
sive product reference. 
5.4 上面进行试验的底材的全部详细情况，包
括：底板，材料，陶瓷涂料，电泳涂料，涂漆工
艺，面漆颜色等。 
5.4  Full details of the substrate on which the 
test was conducted, including: base. materials, 
ceramic coatings, galvanised coating, paint 
technologies, topcoat’ colours, etc. 


SMTC 5 400 098 - 2011  
3 
打印、拷贝即为非受控文件，请核查最新版本 
- Printed Copy is Uncontrolled – Check Issue is Current - 
附录A 
（规范性附录） 
粘结试验代码系统 
 
 
Annex A 
（Normative Annex） 
CODE SYSTEM FOR ADHESION TEST 
 
1 
0%内聚性破坏/100%粘附破坏； 
2 
25%内聚性破坏/75%粘附破坏； 
3 
50%内聚性破坏/50%粘附破坏； 
4 
75%内聚性破坏/25%粘附破坏； 
5 
100%内聚性破坏/0%粘附破坏： 
a) 在粘结剥离的表面上，密封胶是否有底
漆； 
b) 密封胶不能粘结到底漆上； 
c) 如果密封片被切割到底材，一些底漆从
沿切割方向的粘结表面剥离； 
d) 底漆内部分层； 
e) 如果粘结发粘时，密封界面/底漆或密
封/界面； 
f) 底漆伤害底材； 
g) 底漆起泡或从连接密封片的粘结表面
剥落。密封片起泡； 
h)  底漆在密封片下面起泡； 
i)  底材变色； 
j)  可塑剂从密封胶迁移到底材中； 
k)  可塑剂从底材迁移到密封胶中； 
l)  密封胶下面的涂层起泡； 
m)  和密封胶连接的涂层起泡； 
n)  底漆下面和连接密封胶的涂层起泡； 
o)  涂层系统分层； 
p)  涂层从底材上剥离； 
q)  如果涂层和密封胶一起裁切，涂层是否
和密封胶一起剥落； 
r)  胶粘剂在玻璃片边缘。 
1 
0% cohesive / 100% adhesive failure; 
2 
25% cohesive / 100% adhesive failure; 
3 
50% cohesive / 100% adhesive failure; 
4 
75% cohesive / 100% adhesive failure; 
5 
100% cohesive / 100% adhesive failure; 
a) 
Sealant with or without primer peels 
off the surface of adhesion; 
b) 
Sealant does not adhere to primer; 
c) 
If the sealant bead is cut through to 
the base, some of the primer peels off 
the surface of adhesion along the cut;
d) 
Delamination within the primer film; 
e) 
Interface sealant/primer or sea-
lant/surface if adhesion tacky; 
f) 
Primer attacks the substrate; 
g) 
Primer blisters or peels off the surface 
of adhesion next to the sealant bead. 
Sealant is gassing; 
h)  Primer shows blisters below the sea-
lant; 
i)  Discolouration of substrate; 
j)  Plasticiser migration from sealant into 
substrate; 
k)  Plasticiser migration from substrate 
into sealant; 
l)  Blisters in the coating below the sea-
lant; 
m)  Blisters in the coating next to the 
sealant; 
n)  Blisters in the coating below the pri-
mer and next to the sealant; 
o)  Delamination within the coating    
system; 
p)  Coating peels off the substrate; 
q)  If the coating is cut together with     
the sealant bead, some if it peels off 
together with the sealant; 
r)  Adhesive at bead edge.

File: 材料工程师/SMTC 5 400 099 软密封件连接件的粘接特性Adhesion characteristics of flexible sealing and jointing compounds(110620).pdf.md
# SMTC 5 400 099 软密封件连接件的粘接特性Adhesion characteristics of flexible sealing and jointing compounds(110620).pdf

 
上汽股份有限公司技术中心企业技术标准 
Enterprise  Technical  Standard  of  SAIC  Motor  Technical  Center 
SMTC
SMTC 5 400 099－2011（V1）
 
软密封件/连接件的粘接特性 
Adhesion characteristics of flexible sealing and jointing  
compounds 
 
 
 
 2011-06-20  发布/Issue 
 2011-06-21  实施/Implementation
上汽股份技术中心技术标准化委员会 
Technical Standardization Committee of  SAIC Motor Technical Center   
发
布
Issue


SMTC 5 400 099 – 2011 
I 
打印、拷贝即为非受控文件，请核查最新版本 
- Printed Copy is Uncontrolled – Check Issue is Current - 
 前    言 
为规范软密封件/连接件的粘接特性，特制
定此标准。 
本标准是对RES.30.AD.120《软密封件/连
接件的粘接特性》的修订,自本标准实施之日起
代替RES.30.AD.120。 
当中英文产生疑义时，以中文为准。 
本标准由材料分标委提出。 
本标准由SMTC 技术标准化委员会批准。 
本标准由标准化工作组归口管理。 
本标准起草部门：质量保证部。 
本标准主要起草人：吴文安、曾红梅、韩伟
民。 
本标准于2011 年06 月20 日首次批准发布，
2011 年06 月21 日实施。 
 
 
Foreword 
 
 
This standard is established for the Adhe-
sion characteristics of Flexible Sealing and 
Jointing compounds.  
This 
standard 
is 
a 
revision 
for 
RES.30.AD.120 < Adhesion characteristics of 
Flexible Sealing and Jointing compounds>. 
This standard will replace RES.30.AD.120 
from the implementation date of this. 
This standard in Chinese and English 
have a doubt, the Chinese version should be 
criterion. 
This standard was proposed by basic 
material-committee. 
This standard was approved by the SMTC 
Technical Standardization Committee. 
This standard is under the management of 
Standardization working team. 
The drafting department of this standard 
is: Quality Assurance Dept. 
The main drafters of this standard are: Wu 
Wenan, Zeng Hongmei, Han Weimin. 
This standard was first published on 
Jun.20, 2011 and implemented on Jun.21, 
2011. 
 


SMTC 5 400 099 – 2011 
2 
打印、拷贝即为非受控文件，请核查最新版本 
- Printed Copy is Uncontrolled – Check Issue is Current - 
软密封件/连接件的粘接特性 
Adhesion characteristics of 
flexible sealing and jointing 
compounds 
1 范围 
本标准规定了评价软密封件/连接件的粘接
特性的步骤。 
本标准适用于可形成粘结片的任何材料。 
1 
Scope  
This standard specifies the procedure for 
assessing the adhesion characteristics of 
flexible sealing and jointing compounds. 
This standard is suitable for use with any 
material from which adherent beads can be 
formed. 
2 设备 
2  Apparatus 
2.1 应用于车身的钢板或铝合金金属板，根据
相关的产品应用或相关材料标准的其它指定进
行处理。板的尺寸应是150 mm×100 mm，厚大
约0.8 mm。 
2.1  Metal panels of Autobody sheet steel or 
aluminium alloy as applicable, finished in ac-
cordance with the production application, or as 
otherwise specified in the relevant Material 
Standard. The panel dimensions will be 150 
mm x 100 mm x approximately 0.8 mm. 
2.2 适合的设备用于密封材料密封片的施用。
2.2 Suitable equipment for application of a 
bead of sealer material. 
2.3 必要的材料的状态调节和烘干方法。 
2.3  Means of conditioning and curing the 
material as necessary. 
2.4 满足指定的环境老化程序的环境箱。 
2.4
Environmental chambers suitable for the 
specified environmental ageing procedure. 
3 试样准备 
3  Specimen preparation 
3.1 根据在车辆上的应用和相关材料标准的规
定准备样板。 
3.1
Prepare the panels in accordance with 
the proposed application on the vehicle and as 
stated in the relevant Material Standard. 
3.2 施用两片密封材料到末道漆上，密封片的
最终尺寸为125 mm 长、12 mm-15 mm 宽、3 mm 
厚，并和面板的径向轴平行，离每个边缘20 mm 
并且中间的空间大约40 mm 宽。注：在施用密
封片之前，横向施用宽度大约为20 mm 的带子到
板上，然后按图1 所示将密封片的一端放置在上
面，这样评定粘结时开始剥离时容易一些。带子
应能够经受的住固化和环境老化条件。 
3.2
Apply two beads of the material to finish 
up with final wet dimensions of 125 mm long 
and between 12 mm – 15 mm wide x 3 mm 
thick, parallel with the longitudinal axis of the 
panel 20 mm from each edge and spaced ap-
proximately 40 mm apart. Note: Before apply-
ing the bead apply tape of width approximately 
20 mm across the panel and lay start of bead 
on top as shown in figure 1, this will facilitate 
the start of peel to assess adhesion. The tape 
must be able to withstand the curing and en-
vironmental ageing conditions. 


SMTC 5 400 099 – 2011 
3 
打印、拷贝即为非受控文件，请核查最新版本 
- Printed Copy is Uncontrolled – Check Issue is Current - 
 
3.3 将板水平放置，密封片在最上面进行指定
的调节或固化程序。 
3.3  With the panel in a horizontal plane, 
beads uppermost, subject the material to the 
specified conditioning or curing. 
4 步骤/试验 
4  Procedure / Test 
4.1 在进行完试验状态调节之后应立即进行试
验。 
4.1
The test must be carried out immediately 
on removal from the test condition. 
4.2  用适合的方法例如用老虎钳或手将密封片
从底材上剥离。 
4.2  Using a suitable method e.g. pliers or by 
hand, peel the bead from the substrate. 
5 报告 
5 
Report  
检查材料以评价密封片试验的效果。报告试
验结果以确认相关材料标准的要求。 
Examine the material to assess the effect 
the test has had on the beads of sealer. Report 
the results of the test to confirm the require-
ments of the relevant material Standard. 
 
图1/ Figure 1

File: 材料工程师/SMTC 5 400 121 弹性体橡胶材料的空间稳定性测试方法Test method for dimensional stability of elastomeric materials(110620).pdf.md
# SMTC 5 400 121 弹性体橡胶材料的空间稳定性测试方法Test method for dimensional stability of elastomeric materials(110620).pdf

 
上汽股份有限公司技术中心企业技术标准 
Enterprise  Technical  Standard  of  SAIC  Motor  Technical  Center 
SMTC
SMTC 5 400 121－2011(V1)
 
弹性体橡胶材料的空间稳定性测试方法 
Test method for dimensional stability of elastomeric materials
 
 
 
 2011-06-20  发布/Issue 
 2011-06-21  实施/Implementation
上汽股份技术中心技术标准化委员会 
Technical Standardization Committee of SAIC Motor Technical Center    
发
布
Issue


SMTC 5 400 121—2011  
I 
打印、拷贝即为非受控文件，请核查最新版本 
- Printed Copy is Uncontrolled – Check Issue is Current - 
 前    言 
为规范弹性体橡胶材料的空间稳定性测试
方法，特制定本标准。 
本标准是对RES.30.DS.108《弹性体橡胶材
料的空间稳定性测试方法》的修订,自本标准实
施之日起代替RES.30.DS.108。 
当中英文产生疑义时，以中文为准。 
本标准由材料分标委提出。 
本标准由SMTC 技术标准化委员会批准。 
本标准由标准化工作组归口管理。 
本标准起草部门：质量保证部。 
本标准主要起草人：吴文安、曾红梅、韩伟
民。 
本标准于2011 年06 月20 日首次批准发布，
2011 年06 月21 日实施。 
 
 
Foreword 
 
 
This standard is established to specify 
the test method for dimensional stability of 
elastomeric materials.  
This standard is a revision for RES. 
30.DS.108 <Test Method for Dimensional Sta-
bility of Elastomeric Materials>. This standard 
will replace RES.30.DS.108 from the imple-
mentation date of this. 
This standard in Chinese and English 
have a doubt, the Chinese version should be 
criterion. 
This standard was proposed by basic 
Material-committee. 
This standard was approved by the SMTC 
Technical Standardization Committee. 
This standard is under the management of 
Standardization working team. 
The drafting department of this standard 
is: Quality Assurance Dept. 
The main drafters of this standard are: Wu 
Wenan, Zeng Hongmei, Han Weimin. 
This standard was first published on 
Jun.20, 2011 and implemented on Jun.21, 
2011. 
 


SMTC 5 400 121—2011  
2 
打印、拷贝即为非受控文件，请核查最新版本 
- Printed Copy is Uncontrolled – Check Issue is Current - 
弹性体橡胶材料的空间稳定性
测试方法 
Test method for dimensional 
stability of elastomeric  
materials 
1 范围 
本标准规定了弹性体橡胶材料空间稳定性
的测试方法。 
本标准适用于所有的橡胶管或是管件的测
试。 
 
                                       
1  Scope  
This standard specifies the method which 
is applicable to all rubber hoses and tubing. It 
is based on BS AU 108 Appendix C. 
This standard applies to the method which 
is applicable to all rubber hoses and tubing. It 
is based on BS AU 108 Appendix C. 
2 设备 
2  Apparatus 
    在BS.AU.108 工程标准中描述此测试设
备,并在图1 中显示这次测试设备的一般适用
要求。而且此设备的压力应被增大到200 kN/m
2。
The apparatus described in BS AU 108 
and shown in Figure 1 is generally suitable for 
this test. However the pressure shall be in-
crease to 200 kN/m2. 
 
图 1/ Figure 1 
3 样本准备 
3 
 Specimen preparation 
应使用不少于250 mm 长度的胶管或是管
件。 
   Hoses or tubing of not less than 250mm 
length shall be used. 
吹出值 200 kN/m2 
压力量规 200 kN/m2 
空气进入 
温度 
胶管样本最小长度为 250 mm 
胶管样本 
胶管垫圈  


SMTC 5 400 121—2011  
3 
打印、拷贝即为非受控文件，请核查最新版本 
- Printed Copy is Uncontrolled – Check Issue is Current - 
4 步骤 
4  Procedure 
4.1 测量的胶管应为25 mm 长，最大间隔为
0.025 mm。 
4.1  Measure the outside diameter of the hose 
to the nearest 0.025 mm at intervals of 25 mm 
along the length. 
4.2 测试设备应配备测试温度能提升到（95±
2）℃和能向胶管或是管件传送200 kN/m2 压力
的装置。并维持以上这些条件30 min。 
 
4.2  Raise the temperature of the rig to (95± 
2) 
 and introduce a pressure of 200 kN/m
℃
2 to 
the hose or tube. Maintain these conditions for 
30 min. 
4.3 在测试的完成后并仍然在有压力条件的时
间重新测量胶管的外径。 
4.3  On completion of the test re-measure the 
outside diameter while still under pressure. 
5 结果的计算 
阅读值的差异性应使用百分比的数据来表
示。 
5  Calculation of results 
The difference in reading shall be ex-
pressed in terms of percentage.

File: 材料工程师/SMTC 5 400 123 橡胶软管组合件管接头拔脱负荷End fitting pull off load of rubber hose(110620).pdf.md
# SMTC 5 400 123 橡胶软管组合件管接头拔脱负荷End fitting pull off load of rubber hose(110620).pdf

 
上汽股份有限公司技术中心企业技术标准 
Enterprise  Technical  Standard  of  SAIC  Motor  Technical  Center 
SMTC
SMTC 5 400 123－2011(V1)
 
 
橡胶软管组合件管接头拔脱负荷 
End fitting pull off load of rubber hose assemblies 
 
 
 
 2011-06-20  发布/Issue 
 2011-06-21  实施/Implementation
上汽股份技术中心技术标准化委员会 
Technical Standardization Committee of SAIC Motor Technical Center    
发
布
Issue


SMTC 5 400 123—2011（V1）  
I 
打印、拷贝即为非受控文件，请核查最新版本 
- Printed Copy is Uncontrolled – Check Issue is Current - 
 前    言 
为规范橡胶软管组合件管接头拔脱负荷的
测试方法，特制定本标准。 
本标准是对RES.30.ET.106《橡胶软管组合
件管接头拔脱负荷》的修订,自本标准实施之日
起代替RES.30.ET.106。 
当中英文产生疑义时，以中文为准。 
本标准由材料分标委提出。 
本标准由SMTC 技术标准化委员会批准。 
本标准由标准化工作组归口管理。 
本标准起草部门：质量保证部。 
本标准主要起草人：吴文安、曾红梅、韩伟
民。 
本标准于2011 年06 月20 日首次批准发布，
2011 年06 月21 日实施。 
 
 
Foreword 
 
 
This standard is established for the test 
method for end fitting pull off load of rubber 
hose assemblies. And this standard is a re-
placement of 30.ET.106. 
This 
standard 
is 
a 
revision 
for 
RES.30.ET.106 < End Fitting Pull Off Load Of 
Rubber Hose Assemblies >. This standard will 
replace RES.30.ET.106 from the implementa-
tion date of this. 
This standard in Chinese and English 
have a doubt, the Chinese version should be 
criterion. 
This standard was proposed by basic 
Material-committee. 
This standard was approved by the SMTC 
Technical Standardization Committee. 
This standard is under the management of 
Standardization working team. 
The drafting department of this standard 
is: Quality Assurance Dept. 
The main drafters of this standard are: Wu 
Wenan, Zeng Hongmei, Han Weimin. 
This standard was first published on 
Jun.20, 2011 and implemented on Jun.21, 
2011. 
 


SMTC 5 400 123—2011（V1）  
2 
打印、拷贝即为非受控文件，请核查最新版本 
- Printed Copy is Uncontrolled – Check Issue is Current - 
橡胶软管组合件管接头 
拔脱负荷 
End fitting pull off load of 
rubber hose assemblies 
1 范围 
    本标准规定了测量高压软管组合件接头拔
脱力的测试方法。 
本标准适用于具有通过扣压或者挤压方式
永久连接管接头的高压软管组合件。 
 
                                       
1  Scope  
This standard specifies the method which 
is applicable to high-pressure hose assemblies 
and measure the load required to separate 
these end fittings from the hose. 
This standard applies to the hose assem-
blies having end fittings permanently attached 
by crimping or swaging. 
2 设备 
2  Apparatus 
  配备记录器并可以承受25 mm/min 的十字
头速度的拉伸试验机。 
   Tensile testing machine equipped with a 
recorder and capable of crosshead speeds of 
25 mm/min. 
3 特定要求 
3 
Specific requirements 
软管应在试验前在23 ℃ ± 2 ℃ 的温
度、65% ± 5%的相对湿度下调节24 h。 
   Hose shall be conditioned for 24 h at 
23 °C ± 2 °C and 65% ± 5% relative humidity 
prior to test. 
 
4 程序/试验 
4  Procedure 
4.1 将管接头插入拉伸试验机夹具内，确保夹
持的管接头超出软管组合件的橡胶部分。 
4.1  Insert the end fittings into the grips of the 
tensile machine ensuring the grips are set to 
hold the ends beyond the rubber section of the 
hose assembly. 
4.2 以设置为25 mm/min 的十字头速度，开动
试验机并做好记录，直至发生故障。 
4.2  With the crosshead speed set at 25 
mm/min, start the machine and recorder and 
run until failure occurs. 
4.3 记录破坏载荷，单位为牛顿。 
4.3  Record the failure load in Newtons. 
4.4 对另外两个试样重复第5.1 至5.3 的程
序。 
4.4
Repeat clauses 5.1 to 5.3 on two further 
samples. 
5 报告 
5  Report 
在三次测定中，记录故障种类和最大拉伸载
荷的算术平均值。 
   Report the mode of failure and the arith-
metic mean of the maximum tensile loads for 
each of the three determinations.

File: 材料工程师/SMTC 5 400 128 橡胶软管热老化试验Heat aging test for rubber hose(110620).pdf.md
# SMTC 5 400 128 橡胶软管热老化试验Heat aging test for rubber hose(110620).pdf

 
上汽股份有限公司技术中心企业技术标准 
Enterprise  Technical  Standard  of  SAIC  Motor  Technical  Center 
SMTC
SMTC 5 400 128－2011(V1)
 
橡胶软管热老化试验 
Heat aging test for rubber hose 
 
 
 
 2011-06-20  发布/Issue 
 2011-06-21  实施/Implementation
上汽股份技术中心技术标准化委员会 
Technical Standardization Committee of  SAIC Motor Technical Center   
发
布
Issue


SMTC 5 400 128—2011（V1）  
I 
打印、拷贝即为非受控文件，请核查最新版本 
- Printed Copy is Uncontrolled – Check Issue is Current - 
 前    言 
为规范橡胶软管热老化试验，特制定本标
准。 
本标准是对RES.30.HA.622《橡胶软管热老
化试验》的修订,自本标准实施之日起代替
RES.30.HA.622。 
当中英文产生疑义时，以中文为准。 
本标准由材料分标委提出。 
本标准由SMTC 技术标准化委员会批准。 
本标准由标准化工作组归口管理。 
本标准起草部门：质量保证部。 
本标准主要起草人：韩伟民。 
本标准于2011 年06 月21 日首次批准发布，
2011 年06 月22 日实施。 
 
 
Foreword 
 
 
This standard is established for the Heat 
aging test for rubber hose.  
This standard is a revision for RES. 
30.HA.622 <Heat Aging Test For Rubber 
Hose>. This standard will replace RES. 
30.HA.622 from the implementation date of 
this.  
This standard in Chinese and English 
have a doubt, the Chinese version should be 
criterion. 
This standard was proposed by basic 
Material-committee. 
This standard was approved by the SMTC 
Technical Standardization Committee. 
This standard is under the management of 
Standardization working team. 
The drafting department of this standard 
is: Quality Assurance Dept. 
The main drafter of this standard is: Han 
Weimin. 
This standard was first published on 
Jun.21, 2011 and implemented on Jun.22, 
2011. 
 


SMTC 5 400 128—2011（V1）  
2 
打印、拷贝即为非受控文件，请核查最新版本 
- Printed Copy is Uncontrolled – Check Issue is Current - 
橡胶软管热老化试验 
Heat aging test for rubber 
hose 
1 范围 
    本标准规定了增强或未增强橡胶软管的热
老化测试方法。 
本标准适用于对增强或未增强橡胶软管进
行热老化测试。 
                                       
1  Scope  
This standard specifies the test which is 
applicable to reinforced or unreinforced rubber 
hoses subjected to heat aging.  
This standard applies to the test which is 
applicable to reinforced or unreinforced rubber 
hoses subjected to heat aging.  
2 仪器设备 
2  Apparatus 
2.1  能将规定温度保持在±2 ℃范围内的空气
调节实验室恒温箱。 
2.1  Air circulating laboratory oven capable of 
maintaining the specified temperature within ± 
2 °C. 
2.2  如图1 所示成形器，表1 给出了尺寸。 
 
注：成形器的厚度不得小于受试软管外径的两倍。
2.2  Former as shown in Fig. 1 to the dimen-
sions given in Table 1. 
Note: The thickness of the former shall be not less 
than twice the outside diameter of the hose under test.
 
图1/Figure 1 
    
 
表1 所有尺寸 
                                   Table 1 All dimensions                单位为毫米/Unit: mm 
软管内径 
Inside Dia. of Hse 
 
软管试样长度 
Length of Hose Specimen
 
成形器尺寸 
Dimensions of Former 
A 
B 
＜6.5 
225 
115 
38 
6.6~9.5 
250 
120 
44 
9.6~12.5 
280 
127 
51 
12.6~16.0 
305 
140 
57 
16.1~19.0 
355 
152 
64 
19.1~25.0 
405 
178 
83 
 


SMTC 5 400 128—2011（V1）  
3 
打印、拷贝即为非受控文件，请核查最新版本 
- Printed Copy is Uncontrolled – Check Issue is Current - 
 
3 试样制备 
3 
 Specimen preparation 
切取受试验的有代表性试样，长度为表1 
给出的数值。 
Cut a representative sample of the hose 
under test to the length given in Table 1. 
4 程序 
4  Specimen preparation 
4.1 将软管围绕成形器弯曲，用带子或绳索固
定。 
4.1  Bend the hose around the former and 
secure in place by means of a band and cord. 
4.2 将组合件放入所要求温度下的恒温箱内一
段规定的时间。 
4.2  Place the assembly in the oven at the 
required temperature for the specified time. 
4.3 将组合件从恒温箱内取出，使之冷却至室
温，然后将软管从成形器上移去。 
4.3  Remove the assembly from the oven, 
allow to cool to room temperature, and then 
remove the hose from the former. 
4.4 将软管放在平面上矫直，并检验是否有龟
裂、炭化、粘附力降低或其它任何缺陷。 
4.4  Straighten the hose by placing on a flat 
surface and examine for cracking, charring, 
loss of adhesion or any other defect. 
5 报告 
5  Report 
5.1 报告第5.4 条所述的所有缺陷。 
5.1  Report any defects noted in clause 5.4. 
 
5.2  如果软管不符合适当的材料规范，应被视
为不合格。 
5.2  The hose shall be considered unsatis-
factory if it fails to comply with the appropriate.
