Repository: kujaxr/obsidian-vault

File: 材料工程师/SMTC 9 610 002汽车玻璃用单组份粘结密封胶.pdf.md
# SMTC 9 610 002汽车玻璃用单组份粘结密封胶.pdf

 
© 上汽集团版权所有  秘密文件 注意保密 Copyright SAIC MOTOR Confidential 
SMTC 
上海汽车集团股份有限公司技术中心企业标准 
Enterprise  Standard  of  SAIC  MOTOR  Technical  Center 
SMTC 9 610 002 －2014（V2） 
代替 SMTC 9 610 002－2013（V1） 
 
汽车玻璃用单组份粘结密封胶 
Single component adhesive-sealer system for direct glazing of vehicles 
2014-7-15 发布/Issue                         2014-7-16 实施/Implementation 
 
     上汽集团技术中心技术标准化委员会 
      Technical Standardization Committee of SAIC MOTOR Technical Center 
发布 
 Issue 


 
   SMTC 9 610 002—2014（V2） 
I 
© 上汽集团版权所有  秘密文件 注意保密 Copyright SAIC MOTOR Confidential 
目次/Contents              
前言Foreword ....................................................................................................................................... 1 
1  范围Scope ....................................................................................................................................... 1 
2  规范性引用文件Normative reference .............................................................................................. 1 
3  一般要求General requirements. ..................................................................................................... 2 
4  认可Approval ................................................................................................................................... 3 
5  样品准备Specimen preparation ...................................................................................................... 4 
6  具体要求Specific requirements ....................................................................................................... 4 
附录A 汽车玻璃典型装配工艺Typical Process Outlines for Direct Glazing of Automotive Vehicles ... 7 
附录B 认可的材料Approved Materials ............................................................................................... 10 
附录C 认可的粘结胶的固化速率Cure Rate for Approved Sealants .................................................. 11 
附录D 确定固化速率的方法Method for Determining Cure Rate ........................................................ 13 
 
 


 
   SMTC 9 610 002—2014（V2） 
II 
© 上汽集团版权所有  秘密文件 注意保密 Copyright SAIC MOTOR Confidential 
 
前言 
本标准规定了汽车玻璃用单组份粘结密封
胶的产品标准。 
本标准是对SMTC 9 610 002—2013（V1）《用
于无边框玻璃单组份胶的密封系统》的修订,自
本标准实施之日起废除SMTC 9 610 002—2013
（V1）。 
本标准与SMTC 9 610 002—2013（V1）相
比主要变化如下： 
——更新了标准的中文名称，由《用于无边
框玻璃单组份胶的密封系统》更改为《汽车玻璃
用单组份粘结密封胶》 
——更新了规范性引用文件，删除了标准
SMTC 5 400 004 
——更新了表1 材料要求，密封胶的流动性
试验方法由附录E 改为SMTC 6 210 011，密度
的试验方法由附录F 改为SMTC 6 330 044。 
——更新了表2 性能要求，明确了50 个环
境循环的要求，删除了SMTC 5 400 004 的试验
方法要求。 
——附录A、附录B、附录C 和附录D 为规
范性附录，删除了附录E 和附录F。 
请注意本标准的某些内容可能涉及专利，上
汽集团不承担识别这些专利的责任。 
当中英文产生疑义时，以中文为准。 
本标准由外饰分标委提出。 
本标准由SMTC 技术标准化委员会批准。 
本标准由标准化工作组负责标准化审核及
归口管理。 
本标准起草部门：内外饰部。 
本标准主要起草人：张琳。 
本标准于2014 年07 月01 日首次批准发布，
2014 年07 月02 日实施。本次为第4 次修订。 
本版本所代替标准的历次版本发布情况为:  
——SMTC 2 610 002-2011（V1）、SMTC 2 610 
002-2013(V2)、SMTC 9 610 002-2013（V1）。 
 
Foreword 
This standard specified the component re-
quirement of adhesive-sealer system for ve-
hicle glazing. 
 
This standard is a revision for SMTC 9 610 002 
– 2013 (V1). This standard will replace SMTC 
9 610 002 – 2013 (V1) from the implementa-
tion date. 
 
The main changes between this standard and 
SMTC 9 610 002—2013（V1）are as follows: 
——Update the Chinese name of standard 
——Update the normative references. Delete 
SMTC 5 400 004 
——Update the table 1 material requirements. 
Test method of sealer flow change from annex 
E to SMTC 6 210 011. Test method of sealer 
density change from annex F to SMTC 6 330 
044. 
——Update the table 2 performance require-
ments. Define the requirement of 50 environ-
mental cycling. Delete test method SMTC 5 
400 004. 
——Annex A, annex B, annex C and annex D 
are normative annex. Delete Annex E and 
Annex F. 
Please note that some contents in this stan-
dard may relate to patent rights, which SAIC 
Motor shall not be held responsible for identi-
fying any or all such patent rights. 
This standard is in Chinese and English. If in 
doubt, the Chinese version is the Master. 
 
This standard was proposed by exterior 
sub-committee. 
 
This standard was approved by the SMTC 
Technical Standardization Committee. 
 
The Standardization Work Team is responsible 
for the standardization approval and overall 
management of this standard. 
 
The drafting department of this standard is 
Exterior & Interior Dept. 
 
The main drafters of this standard are Zhang 
Lin. 
 
This standard was first published on Jul. 01, 
2014 and implemented on Jul. 02, 2014. This 
standard is the 4th revision.  


 
   SMTC 9 610 002—2014（V2） 
III 
© 上汽集团版权所有  秘密文件 注意保密 Copyright SAIC MOTOR Confidential 
 
The versions superseded by this standard:  
——SMTC 2 610 002-2011(V1)、SMTC 2 610 
002-2013(V2)、SMTC 9 610 002-2013(V1).  
 


 
   SMTC 9 610 002—2014（V2） 
1 
© 上汽集团版权所有  秘密文件 注意保密 Copyright SAIC MOTOR Confidential 
汽车玻璃用单组份粘结密封胶 
 
 
Single component adhe-
sive-sealer system for di-
rect glazing of vehicles 
1   范围 
 
1  Scope  
本标准规定了对单组份粘结密封胶系统的
性能要求，该系统适用于对汽车玻璃的固定和
防水密封。此外，本标准还规定了单组份密封
胶和相关表面底涂的供货要求。 
本标准适用于汽车用单组份粘结密封系
统。 
 
This Standard defines performance require-
ments for single component adhesive-sealer 
systems, as used to produce a strong and 
water tight seal in the direct glazing of auto-
motive vehicles. It covers conditions for the 
supply of both the single component sealant 
and, where applicable, the surface primers 
required for the sealants application. 
This Standard apply to single component ad-
hesive-sealer systems of automotive vehicles.  
2  规范性引用文件 
 
2   Normative reference 
下列文件对于本标准的应用是必不可少的。
凡是注日期的引用文件，仅注日期的版本适用于
本文件。凡是不注日期的引用文件，其最新版本
（包括所有的修改单）适用于本标准。 
SMTC 3 261 010  弹性体材料硬度测试规范 
SMTC 5 110 001  汽车用冷轧钢板及钢带 
SMTC 5 110 003  汽车用连续热镀锌/锌铁
合金钢板及钢带 
SMTC 5 400 003  乘客厢非金属零件曝晒试
验 
SMTC 5 400 005  汽车零件耐气候交变试验 
SMTC 5 400 137  焊接件密封件低温弯曲性 
SMTC 5 400 165  绕心轴材料片或密封件的
柔软性评估 
SMTC 5 400 171  剪切强度试验方法     
SMTC 5 400 174  耐液渗能力试验 
SMTC 5 400 195  材料试验—冷冲击 
SMTC 5 400 196  固体含量确定 
SMTC 6 210 011  材料流动性试验 
SMTC 6 330 003  凝结条件下抗湿度检测方
法 
 
The following referenced documents are in-
dispensable for the application of this stan-
dard. For dated references, only the edition 
cited applies. For undated references, the lat-
est edition of the referenced standard (includ-
ing any amendments) applies. 
SMTC 3 261 010  Elastomeric material test 
specification -hardness 
SMTC 5 110 001  Cold rolled steel sheet and 
strip for automobile use 
SMTC 5 110 003  Continuously hot-dip 
zinc/zinc-iron alloy coated steel sheet and strip 
for vehicle use 
SMTC 5 400 003  Non-Metallic Materials      
Exposure Test of Passenger Compartment 
Components 
SMTC 5 400 005  Vehicle parts Testing of 
resistance to environmental cycle test 
SMTC 5 400 137  Low temperature flexibility 
of jointing sealing compounds 
SMTC 5 400 165  Assessment of sheet 
material or sealers for flexibility (mandrel bend) 
SMTC 5 400 171  Shear adhesion test 
SMTC 5 400 174  Resistance to fluids test 
SMTC 5 400 195  Material tests － cold slam 
SMTC 5 400 196  Solid content determination 


 
   SMTC 9 610 002—2014（V2） 
2 
© 上汽集团版权所有  秘密文件 注意保密 Copyright SAIC MOTOR Confidential 
SMTC 6 330 021  抗热老化测试－普通标准 
SMTC 6 330 022  密封胶对涂层的污染 
SMTC 6 330 044  可挤压非金属材料的密度 
SMTC 6 210 011  Material tests-flow 
properties 
SMTC 6 330 003  Test methods for 
resistance to humidity under condensation 
conditions 
SMTC 6 330 021  BIW Resistance to heat 
ageing - general 
SMTC 6 330 022  Paint staining effects of 
adhesives and sealant materials 
SMTC 6 330 044  Density of extrudable non 
metallic materials 
3  一般要求 
 
3  General requirements 
3.1  样件 
 
3.1  Samples  
要求提供2 L桶装的全新的密封胶样件，并
且同时提供试验所需的辅助材料。所提供的样件
状态必须与供货状态保持一致。根据4.1要求，
进行线上密封胶试验时，应该采用1升桶装的密
封胶样件，同时提供试验所需的辅助材料，以便
与最初的样件相比较。 
 
An initial two-liter sample of sealant in car-
tridge form shall be submitted, together with 
any associated materials, for testing to this 
standard. These shall, in all respects, be rep-
resentative of the materials to be supplied for 
production.When sealant is to be supplied for a 
line trial for compliance with clause 4.1, a rep-
resentative one liter sample in cartridge form 
shall, together with any associated materials, 
be submitted for comparison with the initial 
sample. 
3.2  健康与安全 
 
3.2  Health and safety 
所有材料均不得含有令人反感的气味，必须
符合有关工厂的健康与安全要求。 
 
All materials shall be free from offensive odour, 
and meet the Health and Safety requirements 
applying at the relevant plant. 
3.3  颜色 
 
3.3  Color 
粘结胶和相关底涂应为黑色，除非工程图纸
有专门规定。 
 
The sealant and the relevant primers shall be 
black unless otherwise specified on the Engi-
neering drawing. 
3.4  应用 
 
3.4  Application 
粘结胶应为均质成份，在被挤压变形时，可
以牢固地附着在产品表面。 
 
The sealant shall be homogeneous and when 
extruded form a regular, well adhered bead on 
the surfaces used in production. 
3.5  后续作业对密封胶的影响 
 
3.5  Effect of subsequent operations 


 
   SMTC 9 610 002—2014（V2） 
3 
© 上汽集团版权所有  秘密文件 注意保密 Copyright SAIC MOTOR Confidential 
在应用后，材料不得对后续的生产作业产生
不利影响，也不应受到后续生产作业的不利影
响。在安装完成后两个小时，挡风玻璃必须安装
牢靠，可以进行路面测试并将车辆运送到停放
地。 
 
After application the materials shall not affect 
or be adversely affected by subsequent pro-
duction operations. Windscreens must, two 
hours after fitting, be sufficiently secure to 
permit rolling road tests and transport of the 
vehicle to holding areas. 
3.6  性能 
 
3.6  Performance 
粘结胶系统应始终牢固附着在产品表面，在
车辆使用中可能遇到的各种条件下都保持性能
稳定。 
 
The adhesive sealer system shall remain firmly 
adhered to the surfaces as used in production, 
and perform satisfactorily under all conditions 
likely to be encountered in service. 
3.7  储存 
 
3.7  Storage 
在保存于原装未开启容器中时，粘结胶和底
涂应始终具备符合本标准的生产使用条件，时间
为距交付期至少6个月。容器应密封保存在5 ℃ 
至30 ℃ 的温度条件下，远离阳光照射或其它热
源。 
注意在使用前，应在车间温度下对材料作稳
定处理。 
 
When stored in the original unopened con-
tainers, sealants and primers shall both remain 
suitable for production use, and meet the re-
quirements specified herein for a period of up 
to six months from the date of delivery. Con-
tainers shall be stored under cover at temper-
atures of 5 ℃ to 30 ℃, and away from direct 
sunlight or any localized heat source. 
Notice that materials shall be allowed to stabi-
lise at shop temperature prior to use. 
3.8  标识 
 
3.8  Identification 
所有容器都应含有如下信息：供货商名称、
供货商说明书、生产批号、生产日期、BL 标准
说明书、工厂说明书（如有）、有关法定警告（如：
燃点）。 
 
All containers shall bear the following informa-
tion: suppliers’ name, suppliers’ reference, 
batch number, date of manufacture, SAIC 
standard reference, plant reference if applica-
ble, legal warnings as appropriate (e.g. flash 
point). 
4  认可 
 
4  Approval 
4.1  在满足生产线要求的前提下，材料的认可
要满足本标准所提出的要求。 
 
4.1  Approval of materials meeting the re-
quirements of this standard is dependent upon 
a satisfactory trial on the relevant production 
line. 
4.2  在收到SMTC发出的最终书面认可之前，不
应进行生产供货。 
 
4.2  Production supplies shall not be deli-
vered prior to receiving final approval in writing 
from SMTC. 
4.3  如果要对材料进行任何后续改动（即粘结
胶和/或底漆），必须向采购与材料部门提供书
 
4.3  If any subsequent alteration to the ma-
terial (i.e. Sealant and/or primers) is intended, 
written notification must be given to the Pur-


 
   SMTC 9 610 002—2014（V2） 
4 
© 上汽集团版权所有  秘密文件 注意保密 Copyright SAIC MOTOR Confidential 
面通知，并提供更改后的样品以供认可。 
chasing and Materials Authorities and a sam-
ple of the reformulated product submitted for 
approval. 
5  样品准备 
 
5  Specimen preparation 
5.1  试验板 
 
5.1  Test panels 
试验板应该是符合SMTC 5 110 001和 SMTC 5 
110 003的车身用钢板以及用于生产的挡风玻
璃。每一块试验板都应该模拟生产工艺进行加
工。试验板的尺寸应该如下所列： 
 The test panels shall be of body steel meet to 
SMTC 5 110 001 and SMTC 5 110 003 and 
windscreen glass as used in production. Each 
panel shall be processed in order to simulate 
the relevant production operations up to the 
stage where the sealant is applied. Test panel 
sizes shall be as follows: 
5.1.1  柔韧性试验、油漆污染试验和油漆附
着力试验所用的板子:150 mm×100 mm×1 mm； 
5.1.2  低温冲击试验: 
钢板:250 mm×250 mm×1 mm 
玻璃板:80 mm×30 mm×4 mm； 
5.1.3  剪切强度试验: 
钢板:150 mm×25 mm×1 mm 
玻璃板:80 mm×30 mm×4 mm。 
 5.1.1  Flexibility, paint staining and paint ad-
hesion tests: 
Steel - 150 mm x 100 mm x 1 mm. 
5.1.2  Cold slam test 
Steel – 250 mm x 250 mm x 1 mm 
Glass – 80 mm x 30 mm x 4 mm;  
5.1.3  Shear strength adhesion test  
Steel – 150 mm x 25 mm x 1 mm 
Glass – 80 mm x 30 mm x 4 mm. 
5.2  材料的应用 
 5.2  Materials application 
应使用批量生产工艺将密封胶材料涂到试
验板上，根据供应商的建议，湿尺寸为25 mm×8 
mm×5 mm的胶型用于剪切试验，而湿尺寸为150 
mm×8 mm×5 mm的胶型则用于所有其它试验。 
 A bead of material shall be applied to the test 
panel by the production technique, and in ac-
cordance with suppliers’ recommendations, to 
give wet dimensions of 25 mm x 8 mm x 5 mm 
for shear testing, and 150 mm x 8 mm x 5 mm 
for all other tests. 
5.3  试验样品的温湿度条件 
 5.3  Conditioning of test specimens Test 
除非另有规定，所有样品在进行表2的试验
前，都应在23 ℃±2 ℃ 和相对湿度65 %±5 %
的环境下放置168h。 
 Specimens shall, unless otherwise stated, be 
conditioned at 23 ℃ ± 2 ℃ and 65 %± 5 % 
RH for 168 hours before being subjected to the 
procedures detailed in Table 2. 
6  具体要求 
 6  Specific requirements 
材料特性要求见表1，性能要求见表2。 
 Material property requirements are given in 
Table 1 and performance requirements in Ta-
ble 2. 
表1  材料要求 


 
   SMTC 9 610 002—2014（V2） 
5 
© 上汽集团版权所有  秘密文件 注意保密 Copyright SAIC MOTOR Confidential 
Table 1  Material Requirements 
项目 
Item 
特性 
Property 
试验方法 
Test Method 
要求 
 Requirement 
单组份
胶粘密
封材料 
Single 
Com-
ponent 
Adhe-
sive 
Sealer 
23 ℃±2 ℃时水平和垂直流淌性Horizontal 
and vertical flow at 23 ℃ ± 2 ℃ 
 SMTC 6 210 
011   
不流淌/No flow 
不挥发份—％(至少)105 ℃±2 ℃/3 h 
Non-volatile content - % (min) 3 h at 105 ℃ 
± 2 ℃ 
SMTC 5 400 
196 
95 
密度—kg/l /Density – kg/l 
SMTC 6 330 
044 
供需双方协商定义As agreed in writing 
between the supplier and user plant 
完全固化后的硬度   
Hardness of fully cured bead –IRHD 
SMTC 3 261 
010 
55±5（IRHD） 
玻璃侧
底涂
Primer 
for 
Glass 
外观/Appearance 
目测 
Visual exami-
nation 
均一无表面结皮，在储存过程中如有沉
降，在摇晃60 S内需消失  Shall be of 
uniform consistency and free from 
surface skin. Any slight sedimentation 
formed during storage shall, on shak-
ing, be re-dispersed within 60 
seconds. 
表干时间—分钟（最多） 
在23 ℃±2 ℃、相对湿度为65 ％±5 ％条件
下，湿膜厚度为80μm Flash off time – mi-
nutes (max) at 23 ℃ ±2 ℃and 65 %±5 % 
RH on a wet film of 80 μm 
触摸 
By touch 
4 
（不允许有底涂粘到手指上 
 No primer to be transferred to finger 
upon touching） 
粘度 Viscosity 
涂4粘度杯 
Ford cup No.4 
供需双方协商定义As agreed in writing 
between the supplier and user plant 
喷漆表
面上的
底涂 
 Primer 
for 
Painted 
Sur-
face 
外观/Appearance 
目测/Visual 
examination 
均一无表面结皮，在储存过程中如有沉
降，在摇晃60 s必需重新消失/ Shall be 
of uniform consistency and free from 
surface skin. Any slight sedimetation 
formed during storage shall, on shak-
ing, be re-dispersed within 60 
seconds. 
表干时间—分钟（最多） 
在23 ℃±2 ℃、相对湿度为65 ％±5 ％条件
下，湿膜厚度为80μm Flash off time – mi-
nutes (max) at 23 ℃ ±2 ℃and 65 %±5 % 
RH on a wet film of 80 μm 
触摸 
By touch 
4 
（不允许有底涂粘到手指上 
 No primer to be transferred to finger 
upon touching） 
粘度 Viscosity 
涂4粘度杯 
Ford cup No.4 
供需双方协商定义As agreed in writing 
between the supplier and user plant 
 
 
 
 


 
   SMTC 9 610 002—2014（V2） 
6 
© 上汽集团版权所有  秘密文件 注意保密 Copyright SAIC MOTOR Confidential 
表2  性能要求 
Table 2  Performance Requirements 
性能 
Property 
试验方法 
Test Method 
要求 
Requirement 
1、柔韧性  Flexibility 
—— 
必须能够在围绕直径为20 
mm 的心轴弯折90°后不出
现裂缝、附着力损失、软化
或者其它有害的影响。Must
withstand bending through 
90°around a 20mm di-
ameter mandrel without 
cracking, loss of adhesion, 
softening or other delete-
rious effect. 
⑴ 固化后As conditioned 
SMTC 5 400 165 
⑵ -40 ℃/4 h  At –40 ℃
 for 4 h  
SMTC 5 400 137 
⑶ 在120 ℃±2 ℃/72 h 热老化+室温1 h 后  After heat ageing 72 
h at 120 ℃  ±2 ℃ followed by 1h at room temperature 
SMTC 6 330 021 
⑷ 紫外线老化：在相对湿度65 ％±5 ％，密封胶面对紫外光照射
1500 h。照射条件根据SMTC 5 400 003。After exposure to UV 
radiation: 1500h at 65 %±5 % RH with sealant facing the light 
source. Exposure conditions to be as detailed for SMTC 5 400 
003. 
SMTC 5 400 003 
2、油漆污染（生产中完整的油漆体系）Paint staining 
(Full paint system as required by production) 
SMTC 6 330 022 
没有污染或者其它有害影
响。No staining or other 
deleterious effect. 
3、低温冲击（-40 ℃±2 ℃/4 h）  
Cold slam at -40 ℃ ±2 ℃, after 4h at temperature 
SMTC 5 400 195 
没有附着力损失或裂缝出
现。No loss of adhesion or
cracking of bead. 
4、剪切强度—N/mm
2（最小） Shear Adhesion – N/mm2 (min) 
 
 
⑴ 涂胶24 h 后  24 h after application of sealant. 
SMTC 5 400 171 
0.6 
⑵ 固化之后  As conditioned 
 
5.0 
试验样件为100%玻璃胶内
聚破坏 
The tested samples show 
that the 100% glue inner 
delamination. 
⑶ 50 个环境循环+室温1 h 后  After 50 environmental cyclings 
followed by 1h at room temperature 
SMTC 5 400 005 
-A 
⑸ 500 h 的湿热老化+室温1 h 后  After humidity ageing 500h 
followed by 1h at room temperature 
SMTC 6 330 003 
⑻ 90 ℃±2 ℃/300 h 热老化+室温1 h  After heat ageing 300h at 
90 ℃ ±2 ℃ followed by 1 h at room temperature. 
SMTC 6 330 021 
⑹ 耐液体：在温度为23 ℃±2 ℃、体积比为35 ％的水与酒精溶
液中168 h  After fluid ageing: in 35% V/V ethanol/water 168 h at 
23 ℃  ±2 ℃  
SMTC 5 400 174 
⑺ 涂蜡后在室温中168 h，除蜡后回到室温  After waxing followed 
by 168 h at room temperature, de-waxing and return to room 
temperature 
正常的上蜡和除蜡
工艺  Production 
waxing and 
de-waxing proce-
dures 
⑼ 修补粘接/ On repaired bond. 
SMTC 5 400 171 附
录A  Annex A

File: 材料工程师/SQHB_TRS_A19-10006_001_SQ外后视镜设计开发要求.pdf.md
# SQHB_TRS_A19-10006_001_SQ外后视镜设计开发要求.pdf

FMA-036-A19-V17（20200515）
产品开发协议（专用条款）之设计开发要求
文件名称：SQ 外后视镜总成设计开发要求
文件编号：SQHB_TRS_A19-10006
版本：001
第1页
Copyright © BYD AUTO
数据等级：机密
文件编号：SQHB_TRS_A19-10006
SQ
外后视镜总成
产品开发协议（专用条款）
之
设计开发要求
（乘用车产品适用）
版本号：001


FMA-036-A19-V17（20200515）
产品开发协议（专用条款）之设计开发要求
文件名称：SQ 外后视镜总成设计开发要求
文件编号：SQHB_TRS_A19-10006
版本：001
第2页
Copyright © BYD AUTO
文件修改履历表
版本号
修改内容简述
编制日期
拟稿
审核
批准
001
首次发行
2021.11.13
杨自强
吴春芬
孙为州


FMA-036-A19-V17（20200515）
产品开发协议（专用条款）之设计开发要求
文件名称：SQ 外后视镜总成设计开发要求
文件编号：SQHB_TRS_A19-10006
版本：001
第3页
Copyright © BYD AUTO
目录
1 概述........................................................................................................................................................5
2 项目综述...........................................................................................................................................................7
2.1 整车产品介绍.......................................................................................................................................7
2.2 产品开发范围简述.............................................................................................................................. 7
2.3 零部件明细...........................................................................................................................................7
3 零部件环境.......................................................................................................................................................8
3.1 在车辆上的安装位置(待定)....................................................................................................................... 8
3.2 零部件工作温度：............................................................................................................................... 8
3.3 气候环境（贮存温度/湿度）：............................................................................................................ 8
3.4 IP 保护等级............................................................................................................................................8
4 技术要求...........................................................................................................................................................9
4.1 接口................................................................................................................................................................9
4.1.1 机械接口（固定概念）-（待定）........................................................................................9
4.1.2 电气接口.................................................................................................................................9
4.1.3 软件接口（无）...................................................................................................................13
4.2 零部件功能..................................................................................................................................................13
4.3 零部件架构/组成设计............................................................................................................................... 14
4.3.1 子构件/构件（供应商提供）..............................................................................................14
4.4 零部件几何结构（待定）......................................................................................................................... 14
4.5 机械硬件......................................................................................................................................................14
4.5.1 目标重量（Weight）........................................................................................................... 14
4.5.2 产品外观—（待定）...........................................................................................................14
4.5.3 材料选择/材料规范..............................................................................................................14
4.5.4 公差要求...............................................................................................................................14
4.5.5 安全.......................................................................................................................................15
4.5.6 线束橡胶件密封性的要求...................................................................................................15
4.6 电气/电子硬件............................................................................................................................................15
4.6.1 ECU 概念（无）..................................................................................................................15
4.6.2 电流.....................................................................................................................................15
4.6.3 电压降.................................................................................................................................15
4.6.4 电气要求...............................................................................................................................15
4.6.5 风噪.......................................................................................................................................15
4.6.6 异响.......................................................................................................................................15
4.6.7 镜片拔脱力...........................................................................................................................15
4.7 电子元器件选型要求..................

FMA-036-A19-V17（20200515）
产品开发协议（专用条款）之设计开发要求
文件名称：SQ 外后视镜总成设计开发要求
文件编号：SQHB_TRS_A19-10006
版本：001
第4页
Copyright © BYD AUTO
6 试制样件及阶段性质量要求........................................................................................................................ 20
7 检具要求.........................................................................................................................................................22
8 零部件生产工艺要求.....................................................................................................................................22
9 零部件标识（含永久性标识）.................................................................................................................... 22
10 标准、法规及认证.......................................................................................................................................23
11 型式试验.......................................................................................................................................................23
12 OTS 认可........................................................................................................................................................25
13 批量供货资格批准.......................................................................................................................................26
14 包装和出厂检验要求...................................................................................................................................28
15 变更管理要求...............................................................................................................................................29
16 零部件失效及严重度...................................................................................................................................29
17 附件...............................................................................................................................................................30
17.1 附录1：功能和通讯协议........................................................................................................................ 30
17.2 附录2：EMC 要求...................................................................................................................................30
17.3 附录3：软件通用要求............................................................................................................................ 30
17.4 附件:1：项目开发任务分工.................................................................................................................... 30
17.5 附件2：项目开发节点要求.................................................................................................................... 30
17.6 附件3：联系方式.....................................................................................................................................30
附录1：功能和通讯协议..................................................................................................................................30
1、功能要求.............................................................................................................................................30
2、模块的发送接收协议逻辑(无)..........................................................................................................39
附录2：EMC 要求............................................................................................................................................39
附录3：软件通用要求（无）......................................................................................................................... 45
1...................................................................................................................................................................45
附件1：项目开发任务分工............................................................................................................................. 45
附件2：项目开发节点要求............................................................................................................................. 47
附件3：联系方式..............................................................................................................................................48


FMA-036-A19-V17（20200515）
产品开发协议（专用条款）之设计开发要求
文件名称：SQ 外后视镜总成设计开发要求
文件编号：SQHB_TRS_A19-10006
版本：001
第5页
Copyright © BYD AUTO
1
概述
1.1 乙方为甲方设计开发相关产品时应当遵守本协议条款的要求。
1.2 乙方应对所有与研发有关的信息及文件保密。
1.3 为了更好的实现合同目的，乙方应严格分析甲方的提出的设计开发要求和其它适用文件，共同参
与方案的设计和开发，并分担风险。
1.4 其它适用文件指以下类型的文件：企业标准、图纸、数模、明细表、设计变更单等。如甲方提供
给乙方的各适用文件相互矛盾或要求不详，乙方应及时书面告知甲方。
1.5 为确保设计开发的顺利进行，乙方应制定产品开发计划提交甲方批准。乙方应定期（一般为两周）
主动向甲方汇报设计开发的进展，计划的调整需要经过甲方同意。
1.6 设计开发过程中，对甲方设计开发要求和其它适用性文件的任何更改均应经由乙方提出书面申请，
并获得甲方书面同意。必要时，双方应签订新的设计开发要求。
1.7 在产品设计阶段，乙方应考虑到所有整车给定的边界限定条件，若本协议未定义边界条件或存在
区分定义，且这些边界条件又是保证产品无瑕疵、可正常工作的必要条件，乙方应及时将此情况书面
告知甲方。
1.8 为满足产品要求，乙方应进行以下方面的调研：相应的公差、安装、安装可能性、省力、视觉上
与（内外部）装饰件协调，环境适应性、不同国家变体以及使用标准组件系统。
1.9 在产品设计阶段，乙方应充分考虑产品防错需求，提出设计防错方案，并通过甲方确认；
1.10 在整个产品开发阶段，若乙方熟悉本协议或其他适用文件内容未提到的、可提高产品性能、降成
本、减重等的方案，乙方应书面告知甲方这些可选方案并分析其风险。
1.11 在整个产品设计开发阶段，乙方提交给甲方的2D/3D 数据及设计文件的格式及发送接收形式需要
通过甲方认可。
1.12 在产品过程开发阶段，乙方应配合甲方完成振动耐久、异响验证、NVH、路试、被动安全等相关
的系统性试验。
1.13 乙方应根据甲方提出的相关要求提供相应的验证报告。（包含但不限于CAE 仿真验证、手板件验
证、色彩面料验证）。
1.14 甲方未指定的零部件材料、材料供应商、二级零部件供应商，乙方需要提供相关资料(包含但不
限于具体材料牌号、供应商，物性参数等)，并通过甲方认可。
1.15 在产品过程开发阶段，乙方需要按照甲方的开发流程进行产品外观认可（皮纹定义、光板件认
可，皮纹件认可）。
1.16 在型式试验过程中，乙方所选的用于型式试验验证的实验室需要通过甲方的认可，型式试验完成
后的样品处理方式需要通过甲方确认。
1.17 乙方及乙方所选择的产品子部件供应商，应保证满足甲方售后部门的质保相关要求和售后备件相


FMA-036-A19-V17（20200515）
产品开发协议（专用条款）之设计开发要求
文件名称：SQ 外后视镜总成设计开发要求
文件编号：SQHB_TRS_A19-10006
版本：001
第6页
Copyright © BYD AUTO
关要求，主动向甲方采购部门确定此要求。
1.18 乙方应维护待解决问题清单，包括措施追溯。一经要求，乙方应提供给甲方待解决问题清单及措
施追溯。
1.19 乙方应根据本文件相应章节的规定对零部件开发状态进行记录。一经要求，乙方应提供给甲方这
些文件。甲方有要求时，乙方应该提供一份详细的分析报告给客户（推荐8D 报告的形式）。


FMA-036-A19-V17（20200515）
产品开发协议（专用条款）之设计开发要求
文件名称：SQ 外后视镜总成设计开发要求
文件编号：SQHB_TRS_A19-10006
版本：001
第7页
Copyright © BYD AUTO
2
项目综述
2.1 整车产品介绍
SQHB 项目是基于公司战略规划，为满足日益增长的越野市场需求而打造的全新车型。项目开发城
市尊荣款、城市旗舰款、越野尊荣款、越野旗舰款共4 种配置；产品亮点主打智能、舒适、科技感；
产品定位智能科技越野SUV，与传统综合越野SUV 形成科技智能的差异化属性，同时吸引城市SUV、
硬派越野SUV、豪华新能源细分市场，将越野车市场做大。SQ 整车左右对称布置两只传统外后视镜总
成，同时满足国标、欧标。
2.2 产品开发范围简述
本设计开发要求描述的是：SQ 外后视镜总成设计开发要求。本文描述是一款安装在车窗台线下外
后视镜（具体安装位置待定），该产品所具备的功能包括：电动换向、电动折叠、电加热除霜、记忆功
能、侧转向灯、倒车自动翻转、锁车自动折叠、盲区警示、泊车摄像头/全景摄像头、环视摄像头、照
脚灯、涉水雷达，这些功能主要由左、右域控电控制实现。
SQ 整车左右对称布置两只外后视镜总成，同时满足国标、欧标。
2.3 零部件明细
零部件名称
零部件编号
数量/每车
备注
左外后视镜总成
SQHB-8202100
1
泊车摄像头+智能进入模块（仅左侧）+盲区指示灯+环视摄像头+涉
水传感器+镜片电动调节+单曲率+加热除霜+倒车自动调节（含记忆
功能）+电动折叠+侧转向灯+照脚灯
右外后视镜总成
SQHB-8202109
1
左外后视镜总成
SQHB-8202100A
1
泊车摄像头+智能进入模块（仅左侧）+盲区指示灯+环视摄像头+镜
片电动调节+单曲率+加热除霜+倒车自动调节（含记忆功能）+电动
折叠+侧转向灯+照脚灯
右外后视镜总成
SQHB-8202109A
1
左外后视镜总成
SQHB-8202100B
1
泊车摄像头+智能进入模块（仅左侧）+盲区指示灯+涉水传感器+镜
片电动调节+单曲率+加热除霜+倒车自动调节（含记忆功能）+电动
折叠+侧转向灯+照脚灯
右外后视镜总成
SQHB-8202109B
1
左外后视镜总成
SQHB-8202100C
1
泊车摄像头+智能进入模块（仅左侧）+盲区指示灯+镜片电动调节+
单曲率+加热除霜+倒车自动调节（含记忆功能）+电动折叠+侧转向
灯+照脚灯
右外后视镜总成
SQHB-8202109C
1


FMA-036-A19-V17（20200515）
产品开发协议（专用条款）之设计开发要求
文件名称：SQ 外后视镜总成设计开发要求
文件编号：SQHB_TRS_A19-10006
版本：001
第8页
Copyright © BYD AUTO
左外后视镜总成
SQHB-8202100D
1
全景摄像头+智能进入模块（仅左侧）+盲区指示灯+涉水传感器+镜
片电动调节+单曲率+加热除霜+倒车自动调节（含记忆功能）+电动
折叠+侧转向灯+照脚灯
右外后视镜总成
SQHB-8202109D
1
左外后视镜总成
SQHB-8202100E
1
全景摄像头+智能进入模块（仅左侧）+盲区指示灯+镜片电动调节+
单曲率+加热除霜+倒车自动调节（含记忆功能）+电动折叠+侧转向
灯+照脚灯
右外后视镜总成
SQHB-8202109E
1
3
零部件环境
3.1 在车辆上的安装位置(待定)
零部件安装在水切处区域的外后视镜。
3.2 零部件工作温度：
外后视镜折叠器、换向器、侧转向灯、变道盲区指示灯、照脚灯的工作温度符合表3-1要求，镜片除霜
满足Q/BYDQ-A1906.6185—2020《外后视镜总成技术条件》中电加热连续工作要求。摄像头的工作温度应符
合Q/BYDQ-A1910.4012—2020《车载摄像头技术条件》的规定。
表3-1 零部件工作温度
下限工作温度（
）
-40±2℃
上限工作温度（
）
70±2℃
标准工作温度（ܶܰ）
23±5℃
3.3 气候环境（贮存温度/湿度）：
外后视镜折叠器、换向器、照脚灯、侧转向灯、镜片除霜、变道盲区指示灯的贮存温度符合表3-2 要
求，摄像头的贮存温度应符合Q/BYDQ-A1910.4012—2020《车载摄像头技术条件》的规定。相对湿度范围：
25%~75%。
表3-2 零部件贮存温度
下限贮存温度（
）
-40±2℃
上限贮存温度（
）
80±2℃
3.4 IP 保护等级（◇）
满足最新版本Q/BYDQ-A1906.6185—2020《外后视镜总成技术条件》中的防水性能要求；及其勘误
单中线束橡胶件密封性的要求。


FMA-036-A19-V17（20200515）
产品开发协议（专用条款）之设计开发要求
文件名称：SQ 外后视镜总成设计开发要求
文件编号：SQHB_TRS_A19-10006
版本：001
第9页
Copyright © BYD AUTO
满足最新版本Q/BYDQ-A1906.6185—2020《外后视镜总成技术条件》中的防尘性能要求；
摄像头应符合Q/BYDQ-A1906.4012—2020《车载摄像头技术条件》的要求。
4
技术要求
4.1 接口
4.1.1 机械接口（固定概念）-（待定）
零部件安装在安装在水切处区域，打2颗螺母和1颗螺钉的安装方式。
紧固件编号
紧固件名称
机械强
度等级
安装工具型号
紧固件力矩
Q32006T2F70
六角法兰面螺母
8
10#套筒
7～9N·m
BYDQ215K0616T1F71S
内六角花型盘头螺钉
8.8
内六花扳手
7～9N·m
4.1.2 电气接口
4.1.2.1 接插件
4.1.2.1.1 产品端接插件
产品端接插件A如图4-4所示，观察方向如图4-5所示，护套和端子信息如表4-1所示。
图4-4 产品端接插件A示意图


FMA-036-A19-V17（20200515）
产品开发协议（专用条款）之设计开发要求
文件名称：SQ 外后视镜总成设计开发要求
文件编号：SQHB_TRS_A19-10006
版本：001
第10页
Copyright © BYD AUTO
图4-5 接插件A观察方向
表4-1 产品端接插件A型号
类别
编号
参考厂家
护套型号
1318386-1
TYCO
端子型号
1123343-1
TYCO
线束端接插件A示意图如下：
图4-9 线束端接插件A示意图
表4-4 接插件A的线束端接插件型号
类别
编号
参考厂家
护套型号
1473410-1
TYCO
端子型号
1376109-1
泰科电子（上海）有限公司
摄像头及智能进入控制器模块产品及线束端接插件待定。
4.1.2.2 产品端接插件引脚定义（具体以引脚定义通知单为准）
接插件A引脚定义如下表所示（以最高配置为主，根据配置不同，相应减少对应引脚）：
表4-7 左外后视镜
引脚
端口
名称
端口定义
信号类型
稳态工
作电流
冲击电流和
堵转电流
电源性质（比
如：常电）
备注（可否
共用保险
等）
1
上调+
左域H39
＜250mA
400mA
外后视镜的配
电由域控给出
2
照脚灯+
左域H27
＜200mA
500mA
