Repository: kujaxr/obsidian-vault

File: 材料工程师/TKU2000C.pdf.md
# TKU2000C.pdf

Technical Data Sheet 
ѻકᡔᴃ᭄᥂㸼
ѻકᡔᴃ᭄᥂㸼
ѻકᡔᴃ᭄᥂㸼
ѻકᡔᴃ᭄᥂㸼 
Version 1.0 
The technical data presented in this bulletin is based upon information believed by PPG to be currently accurate. However, no guarantees 
of accuracy, comprehensiveness, or performance are given or implied. Continuous improvements in coatings technology may cause future 
technical data to vary from what is in this bulletin. Contact your PPG representative for the most up-to-date information. 
 
  
TKU2000C 
ѻક
ѻક
ѻક
ѻક㓪ো
㓪ো
㓪ো
㓪ো 
Product Code: 
TKU2000C 
ѻકৡ⿄
ѻકৡ⿄
ѻકৡ⿄
ѻકৡ⿄ 
PRODUCT NAME:
HIGH GLOSS 2K CLEARCOAT  催ܝঠ㒘ߚ⏙ⓚ
催ܝঠ㒘ߚ⏙ⓚ
催ܝঠ㒘ߚ⏙ⓚ
催ܝঠ㒘ߚ⏙ⓚ 
᮹ᳳ
᮹ᳳ
᮹ᳳ
᮹ᳳ 
DATE:
2007-7-1 
⫳ѻഄ⚍
⫳ѻഄ⚍
⫳ѻഄ⚍
⫳ѻഄ⚍ 
MFG LOCATION:
PPG Tianjin 
 
PHYSICAL PROPERTIES 
买㡆
买㡆
买㡆
买㡆 
COLOR: 
-- 
ܝ⋑
ܝ⋑
ܝ⋑
ܝ⋑ @ 20° 
GLOSS@20°  :
80-100 
䞡䞣
䞡䞣
䞡䞣
䞡䞣೎ԧӑ
೎ԧӑ
೎ԧӑ
೎ԧӑ 
SOLID % WT.:
39.0-45.0% 
ࣙ㺙㉬ᑺ
ࣙ㺙㉬ᑺ
ࣙ㺙㉬ᑺ
ࣙ㺙㉬ᑺ 
PACKAGE VISCOSITY:
14-19seconds /FORD 4#Cup@25ºC 
WOM                                             WOM:
>4500KJ 
ᆚᑺ
ᆚᑺ
ᆚᑺ
ᆚᑺ 
W.P.L.: 
0.924-0.996Kg/L 
ֱ䋼ᳳ
ֱ䋼ᳳ
ֱ䋼ᳳ
ֱ䋼ᳳ 
SHELFLIFE:
12 months at 25ºC 
䮾⚍
䮾⚍
䮾⚍
䮾⚍ 
FLASH POINT:
30ºC 
 
SUBSTRATE AND PRIMER 
ᑩᴤ
ᑩᴤ
ᑩᴤ
ᑩᴤ 
SUBSTRATE: 
PP with PPGLOGO(⡍⅞㋴ᴤ䳔
⡍⅞㋴ᴤ䳔
⡍⅞㋴ᴤ䳔
⡍⅞㋴ᴤ䳔䗕㟇䆩偠ᅸ䖯㸠䆩偠⹂䅸
䗕㟇䆩偠ᅸ䖯㸠䆩偠⹂䅸
䗕㟇䆩偠ᅸ䖯㸠䆩偠⹂䅸
䗕㟇䆩偠ᅸ䖯㸠䆩偠⹂䅸) 
ᑩᴤࠡ໘⧚
ᑩᴤࠡ໘⧚
ᑩᴤࠡ໘⧚
ᑩᴤࠡ໘⧚ SUBSTRATE TREATMENT:
Degrease or Dedust 
 
APPLICATION 
⍖㺙ᮍ⊩
⍖㺙ᮍ⊩
⍖㺙ᮍ⊩
⍖㺙ᮍ⊩ 
APPLICATION METHOD:
Pneumatic spray, Atomizing Pressure:2~4kg/cm2,  Gun nozzle:ø0.8~1.3mm
᧙ᢠ㽕∖
᧙ᢠ㽕∖
᧙ᢠ㽕∖
᧙ᢠ㽕∖ 
STIRING:
Must mix well(at least10min) before use ⊍ⓚՓ⫼ࠡˈܜ⫼᧙ᢠ᥶㟇ṊᑩˈՓ
⊍ⓚՓ⫼ࠡˈܜ⫼᧙ᢠ᥶㟇ṊᑩˈՓ
⊍ⓚՓ⫼ࠡˈܜ⫼᧙ᢠ᥶㟇ṊᑩˈՓ
⊍ⓚՓ⫼ࠡˈܜ⫼᧙ᢠ᥶㟇ṊᑩˈՓ
݊᮴≝⎔ˈᑊ
݊᮴≝⎔ˈᑊ
݊᮴≝⎔ˈᑊ
݊᮴≝⎔ˈᑊ᧙ᢠ
᧙ᢠ
᧙ᢠ
᧙ᢠ10~20 ߚ䩳
ߚ䩳
ߚ䩳
ߚ䩳,⹂ֱ⊍ⓚ⏋ড়ഛࣔ
ֱ⊍ⓚ⏋ড়ഛࣔ
ֱ⊍ⓚ⏋ড়ഛࣔ
ֱ⊍ⓚ⏋ড়ഛࣔ 
ᮑᎹ㽕∖
ᮑᎹ㽕∖
ᮑᎹ㽕∖
ᮑᎹ㽕∖                       APPLICATION˖
Apply 2 coats of basecoat to 38-46micron at 50/50 split , flash 90 seconds 
between 1st  and 2nd coat,flash 10 minutes before of clearcoat. 
䗮䖛ϸ⃵஋⍖䖒ࠄ
䗮䖛ϸ⃵஋⍖䖒ࠄ
䗮䖛ϸ⃵஋⍖䖒ࠄ
䗮䖛ϸ⃵஋⍖䖒ࠄ38-46 ᖂ㉇८ⱘᑩ㡆ⓚˈϸ⃵஋⍖ߚ߿Ўᘏ㝰८ⱘ
ᖂ㉇८ⱘᑩ㡆ⓚˈϸ⃵஋⍖ߚ߿Ўᘏ㝰८ⱘ
ᖂ㉇८ⱘᑩ㡆ⓚˈϸ⃵஋⍖ߚ߿Ўᘏ㝰८ⱘ
ᖂ㉇८ⱘᑩ㡆ⓚˈϸ⃵஋⍖ߚ߿Ўᘏ㝰८ⱘ
50%/50%ˈ೼ϸ⃵஋⍖П䯈䮾ᑆ
ˈ೼ϸ⃵஋⍖П䯈䮾ᑆ
ˈ೼ϸ⃵஋⍖П䯈䮾ᑆ
ˈ೼ϸ⃵஋⍖П䯈䮾ᑆ90 ⾦䩳ˈ೼஋⏙ⓚࠡ䮾
⾦䩳ˈ೼஋⏙ⓚࠡ䮾
⾦䩳ˈ೼஋⏙ⓚࠡ䮾
⾦䩳ˈ೼஋⏙ⓚࠡ䮾10 ߚ䩳Ǆ
ߚ䩳Ǆ
ߚ䩳Ǆ
ߚ䩳Ǆ 
䖛Ⓒ㽕∖
Ⓒ㽕∖
Ⓒ㽕∖
Ⓒ㽕∖ 
FILTER:
100 micron screen 
⍖㺙
⍖㺙
⍖㺙
⍖㺙㉬ᑺ
㉬ᑺ
㉬ᑺ
㉬ᑺ 
VISCOSITY:
15-18seconds/ FORD#4 Cup@25ºC 
⏋ড়↨՟
⏋ড়↨՟
⏋ড়↨՟
⏋ড়↨՟ 
MIXING RATIO:
TKU2000C:CAT110:PPGSOLVENT-37=3:1:as needed (by weight) 
೎࣪ࠖ
೎࣪ࠖ
೎࣪ࠖ
೎࣪ࠖ                                HARDENER:
CAT110 
⿔䞞ࠖ
⿔䞞ࠖ
⿔䞞ࠖ
⿔䞞ࠖ 
REDUCER:
PPGSOLVENT-37(ৃ⫼
ৃ⫼
ৃ⫼
ৃ⫼PPGSOLVENT-51 ᳓ҷ
᳓ҷ
᳓ҷ
᳓ҷ) 
݊ᅗ
݊ᅗ
݊ᅗ
݊ᅗ⿔䞞ࠖ
⿔䞞ࠖ
⿔䞞ࠖ
⿔䞞ࠖ 
OTHER REDUCERS:
݇Ѣ݊Ҫ
݇Ѣ݊Ҫ
݇Ѣ݊Ҫ
݇Ѣ݊Ҫ ⿔䞞ࠖˈ៪੼䆶ᴀ݀ৌᡔᴃ᳡ࡵҎਬ
⿔䞞ࠖˈ៪੼䆶ᴀ݀ৌᡔᴃ᳡ࡵҎਬ
⿔䞞ࠖˈ៪੼䆶ᴀ݀ৌᡔᴃ᳡ࡵҎਬ
⿔䞞ࠖˈ៪੼䆶ᴀ݀ৌᡔᴃ᳡ࡵҎਬ 
ৃՓ⫼ᯊ䯈
ৃՓ⫼ᯊ䯈
ৃՓ⫼ᯊ䯈
ৃՓ⫼ᯊ䯈 
POTLIFE:
NA 
ᑆ㝰८ᑺ
ᑆ㝰८ᑺ
ᑆ㝰८ᑺ
ᑆ㝰८ᑺ 
DRY FILM THICKNESS:
Clearcoat : 38-46microns 
⚬⚸ᴵӊ
⚬⚸ᴵӊ
⚬⚸ᴵӊ
⚬⚸ᴵӊ 
CURE SCHEDULES
 
Flash 䮾ᑆ
䮾ᑆ
䮾ᑆ
䮾ᑆᴵӊ˖
ᴵӊ˖
ᴵӊ˖
ᴵӊ˖ 
25ºC 
Flash Time 䮾ᑆᯊ䯈˖
䮾ᑆᯊ䯈˖
䮾ᑆᯊ䯈˖
䮾ᑆᯊ䯈˖ 
10 min 
Bake Temperature ⚬⚸⏽ᑺ
⚬⚸⏽ᑺ
⚬⚸⏽ᑺ
⚬⚸⏽ᑺ˖ 
80ºC 
Bake Time ⚬⚸ᯊ䯈
⚬⚸ᯊ䯈
⚬⚸ᯊ䯈
⚬⚸ᯊ䯈: 
30 min 
 
 
PERFORMANCE:    according to customer requirement ձᅶ
ձᅶ
ձᅶ
ձᅶ᠋㽕∖
᠋㽕∖
᠋㽕∖
᠋㽕∖ 
 
ADDITIONAL INFORMATION:    
• 
Use with appropriate protective equipment Փ⫼䖛⿟Ё䇋Խ᠈䰆ᡸ⫼ક 


Technical Data Sheet 
ѻકᡔᴃ᭄᥂㸼
ѻકᡔᴃ᭄᥂㸼
ѻકᡔᴃ᭄᥂㸼
ѻકᡔᴃ᭄᥂㸼 
Version 1.0 
The technical data presented in this bulletin is based upon information believed by PPG to be currently accurate. However, no guarantees 
of accuracy, comprehensiveness, or performance are given or implied. Continuous improvements in coatings technology may cause future 
technical data to vary from what is in this bulletin. Contact your PPG representative for the most up-to-date information. 
 
• 
Do not apply when air temperature is lower than 10ºC  䇋֎ڇԢѢ 10ºC ⱘ⦃๗ϟ஋⍖   
• 
Refer to individual MSDS for each component for specific safety information 䇋খ㗗⠽䋼ᅝܼ䌘᭭।խޢ
ԫګ։հڜ٤㾘㣗䌘᭭ 
• 
Paint Mixing Environment (䇗ⓚ⦃๗㽕∖)˖15-30ºC, R.H <65% 
• 
Paint Supply Environment (կⓚ⦃๗㽕∖)˖15-30ºC, R.H <65% 
• 
Spray Booth Envoronment (஋ⓚᅸ⦃๗㽕∖)˖15-30ºC, R.H <65% 
 
Product Code: TKU2000C 
 
Revision #
Date of Revision 
Reason for Revision 
1 
 
 
2 
 
 
3 
 
 
4 
 
 
5 
 
 
6 
 
 
7 
 
 
8 
 
 
9 
 
 
10 
 
 
 
 
ࠊ䅶 
໡Ḍ 
ᡍޚ 
Darcy Zhou 
George He 
Lucy Hou

File: 材料工程师/TL 153-2003_CN.pdf.md
# TL 153-2003_CN.pdf

 
 
上汽集团股份有限公司技术中心企业标准 
Enterprise  Standard  of   SAIC  Motor  Technical  Center 
SMTC
SMTC
          
 
锌-铁镀层 
对表面保护的要求 
Zinc-Iron Coatings 
Requirements for Surface Protection 
 
 
 
 
 发布/Issued on                            实施/Implemented since            
上汽股份技术中心技术标准化委员会 发布 
Issued by Technical Standardization Committee of  SAIC Motor Technical Center


1 
Klass.-Nr.50 22 3 
2003 年11 月 
大众汽车集团 
锌-铁镀层 
对表面保护的要求 
TL 153 
Konzernnorm 
 
 
描述项：锌、铁、防腐保护、表面保护 
 
变更： 
相比于技术供应规范TL 153，1994-10，己进行以下变更： 
- 根据欧盟汽车寿命终止管理规章，引进无铬（VI）转化层（见表２） 
- 用Ofl-r301、Ofl-r302 替代表面保护类型Ofl-r600、Ofl-r605、Ofl-r610、Ofl-r620、Ofl-r630 (在其
它物件中，用钴来替代低合金的锌镀层) 
- 限定范围（不再适用于连接组件） 
- 参考标准升级 
- 重建标准 
 
先前报告： 
1992-10；1993-10；1994-10 
 
1 
范围 
本TL 标准根据大众汽车标准VW 137 50 指定的字码r，规定了在拉伸强度为Rm≤1,000 MPa 下，无铬（VI）
钝化的锌铁镀层在铁材及钢部件上的应用要求。 
 
这些低合金的锌铁镀层应更适合用于短暂时期中等防腐荷载且热荷载＞120℃的钢铁部件。它们不适合用
于连接组件。根据标准TL 244，各种表面保护类型应用于连接组件上的电镀镀层。 
 
拉伸强度Rm＞1000 MPa 或表面硬度＞320HV 的高强度钢铁部件不允许采用这些合金镀层进行电镀。 
 
2  命名 
见VW 137 50，第二部分 
 
3  要求 
3.1 表面保护类型 
应用表１中的表面保护类型。  
 
 
技术责任 
K-QS-32  Koeppen     电话： -25 803  Frau Dr. Hasse   
电话：-42106  Laudien  
标准(EZTN，1733) 
Wiesner 电话： +49-5361-9.29064    Sobanski   
 
 
机密文件，版权所有。未经大众汽车集团标准部门事先允许，禁止对本文件的任何部分进行传播或翻印。 
合作伙伴应仅通过B2B 供应平台获取该标准：www.vwgroupsupply.com 
©VOLKSWAGEN AG  
 
 
 
 
 
 
 
 
 
 
 


2 
表１ 
保护类别 
特点和外观 
Ofl-r301  
锌铁镀层，无铬（VI）钝化，银色至虹彩的表面 
Ofl-r302 
锌铁镀层，无铬（VI）钝化与密封，黑色表面 
 
替换的含铬无效表面类型见表２ 
表2 
新设计不再允许的表面保护类型－－含铬（VI） 
新设计要求更换的表面保护类型－－无铬（VI） 
Ofl-r600 
Ofl-r672 (TL 244) 
Ofl-r605 
Ofl-r677 (TL 244) 
Ofl-r610 
Ofl-r620 
Ofl-r630 
 
Ofl-r301 or Ofl-r3021) 
1) 如果零部件需要黑色外观 
 
3.2 基本要求 
首批供应品及变更的批准根据VW 011 55 执行。 
有害物质的预防根据VW 911 01 执行。 
需10 个成品部件进行完全测试。 
 
除非在工艺图中标注部件的某些部分无需表面镀层，部件的整个表面必须符合规定的表面保护并展现出
要求的特性。镀层对基底材料应有牢固的粘附性。 
 
生产过程及其控制不应损坏成品部件的功能特性。防腐保护除外，如果对更多的功能特性像涂覆性能、
溶剂兼容性、硫化性能、温度特性或电导性都有要求，需进行特定部件试验或功能性试验。 
 
后处理不允许引起任何破坏，比如在部件表面因结晶和/或膜生成造成的不好看滴样残留。 
保护性的镀层不允许出现微孔、裂纹、损坏或其它损害防腐保护和/或具体外观的缺陷。镀层应牢牢地粘
附基底材料；在弹性变形下不应有镀层的脱落或断裂。 
 
在合适的安装下，镀层不应以功能缺陷和/或规定的防腐保护性能降低的形式受到损坏。 
 
应对表面处理方法进行指导以便排除由耐氢感应脆性断裂性造成的破坏。根据标准DIN 50969 通过支
护试验进行验证。 
 


3 
3.3  基底材料  
见工艺图。 
 
3.4  铁含量(仅针对首样试验) 
根据试验规范PV 1021 进行试验。 
要求：0.3%～1.0%  
 
3.5  电镀镀层厚度 
根据标准DIN EN ISO 1463、DIN EN ISO 2178 和DIN EN ISO 3497（见第四部分） 
要求：8 μm ～ 25 μm 
 
3.6  粘合强度 
根据标准DIN EN ISO 2819 进行热冲击试验。 
试样部件在(220 ± 10)℃条件下老化30 分钟，然后再插入15℃～25℃的水中。 
要求：镀层无脱落、无大面积的、泡沫状的剥离。 
 
3.7  防腐性能  
必需保证镀层在接受条件以及高温下（在100℃）老化24 小时后的防腐性能。这些是最低的要求，应一
直都遵守。  
根据标准DIN 500221-SS 进行试验；根据标准DIN EN 12319 进行评估。  
根据表3，试验时间与试验要求适用于钝化处理层的评估及其可选择性密封。 
以下适用于镀层、其钝化处理层和密封的评估： 
- 360 小时试验后，无碱金属腐蚀。 
- 在表3 规定的试验时间后，无锌腐蚀。  
 
表3－－评估钝化处理层和密封性的试验时间及要求 
试验时间（小时） 
保护类别 
滚镀产品
2) 
挂镀产品 
要求 
Ofl-r301 
96 
168 
Ofl-r301 
120 
168 
在规定的试验时间后无锌腐蚀， 
允许较小的光学变化（“灰铸”） 
2) 滚镀产品均是小零部件，因为其外形不能像挂镀产品一样进行镀层，但其可以像散装货物进行镀层。 
 


4 
4 
参考标准
3） 
PV 1021  
锌铁合金镀层——通过ICP 测定铁含量 
VW 011 55  
汽车供应部件、综述——首批供应品及其变更的批准 
VW 137 50  
金属部件的表面保护——保护程度、编号、要求 
VW 911 01  
汽车环境标准——汽车部件、材料、工作液体；有害物质的预防 
DIN 50021  
使用各种氯化钠溶液的喷雾检验 
DIN 50969  
高强度结构钢部件耐氢感应脆性断裂性——用支护试验和预防性测量法进行检
 
测（以及预防这类脆性断裂的建议） 
DIN EN 12329  
金属的防腐保护－－用在铁和钢上补充处理的锌的电解镀层 
DIN EN ISO 1463  
金属和氧化物覆盖层－－覆盖层厚度的测定－－显微镜法 
DIN EN ISO 2178  
磁性基质的非磁性镀层－－镀层厚度的测量－－磁性法 
DIN EN ISO 3497  
金属镀层－－镀层厚度的测量－－X 射线光谱测定法 
 
 
 
 
 
 
 
 
 
 
 
 
 
 
 
 
 
 
 
 
 
 
 
 
 
 
 
 
 
                        
3）在本部分，由于原有标准名称的原因，可能会出现专业术语与原标准不一致。

File: 材料工程师/TL 182-2007_CN.pdf.md
# TL 182-2007_CN.pdf

上汽集团股份有限公司技术中心企业标准 
Enterprise  Standard  of   SAIC  Motor  Technical  Center 
SMTC
SMTC
          
 
铝制零件上无机保护涂层 
表面保护要求 
 
 
 
 
 发布/Issued on                           实施/Implemented since           
上汽股份技术中心技术标准化委员会 发布 
Issued by Technical Standardization Committee of  SAIC Motor Technical Center


 
- 1 - 
 
分类号：50 211 
 
2007.02
 
大众汽车集团 
 
铝制零件上无机保护涂层表面
保护要求 
TL 
182 
集团标准 
 
 
关键词：铝，阳极氧化，腐蚀防护，氧化层，保护涂层  
  
1   应用范围 
现行标准对纯铝和纯铝合金制成零件上阳极氧化层和无机覆盖涂层的要求作了规定。 
对汽车外围中装饰性铝制构件，规定了附加的保护涂层。 
 
2   标记 
Ofl-w625，按照TL 182 
 
3   要求 
 
3.1 保护种类(装饰性) 
外观按照原样品。 
在表面保护Ofl-w625 情况下，涉及附带无机非金属涂层的阳极氧化层(铝阳极氧化处理和压实)。
需要提高气候耐久性或者化学耐久力时，使用这种表面保护。 
附带无机非金属涂层的附加涂层，必须在系统认可范围内，与买方的材料工程技术部门协商一
致。 
 
3.2 基本要求 
按照VW 011 55 批准首次供货和更改 
按照VW 91101 避免有害物料 
对于完整的测试来说，10 件成品是必需的。保护涂层不允许显示会影响腐蚀防护或者规定外观
的气孔，裂纹和其余缺陷。 
 
3.3 外观 
要在裸眼正常视力和自然光情况下实现外观评估。 
必须依据已认可的原样品，评估有关构件光洁度(光泽度或者结构)和颜色的特性。质量责任部门
针对批量监控规定适当的极限样品。 
 
接续第2 页到第3 页
专业负责 
I/ GQ-323  Betz 女士，电话：+49-841-89-31213 
N/ GQ-551 Beuchert 先生，电话：+49-7132-31-5449 
标准化 
 
I/EX-1 Winkler 先生，电话：+49-841-89-30965
保密性。保留全部权利。未经大众汽车集团标准部事先书面许可，禁止对本文件的任何部分进行传阅或翻印。
合同方仅能通过B2B 供货平台“www.vwgroupsupply.com”获得本标准。 
© VOLKSWAGEN AG 


 
- 2 - 
 
 
 
 
第2 页 
TL182:2007-02 
 
 
 
带有附加保护涂层(Ofl-w625)的构件，不允许有像棱边结构、橙色表层等一样的缺陷。 
零件的光洁度不得有抛光缺陷、刮伤、损坏或者影响外观的类似缺陷。构件表面不允许有任
何失去光泽、混浊性或者类似阴影的区段。 
 
3.4 涂层厚度 
按照DIN EN ISO 1463 确定涂层厚度。 
阳极氧化层的涂层厚度必须为(5-10)µm，而有机添加涂层的厚度必须为(0.5-5)µm 
 
3.5  耐腐蚀性测试 
按照DIN EN ISO 9227 进行盐雾测试 
-   CASS 
-   SS 
48 小时 
480 小时 
要求：在构件的A-可见面和B-可见面上，没有可视变化、分离和腐蚀。 
 
3.6 耐酸-热-碱性(SWA-耐抗性) 
依照列出的顺序，在同一构件上依次进行以下测试。 
顺序(在 (23-35)℃温度范围内进行测试)： 
- 
- 
- 
- 
- 
在溶液pH 1 中浸渍10 分钟； 
在H2O(水)中洗涤和干燥； 
在40℃时热储藏1 小时(不按测试顺序继续冷却)； 
在溶液pH13.5 中浸渍10 分钟； 
在H2O(水)中洗涤和干燥。 
评估：交货状态没有可视变化。 
 
计算确定的测试溶液： 
pH-值1: 
 
pH-值13.5: 
例如，在Merck 厂可买到0.1 摩尔的盐酸，订货号 1.09060.1000 
 
12.7 g 氢氧化钠，Merck 厂订货号1.06469.1000 
4.64 g 磷酸钠-十二氢氧化物(相当于2 g 磷酸钠) 
Merck 厂订货号1.06572.1000 
0.33 g 氯化钠(相当于200 g 氯化物)，Merck 厂订货号1.006404.1000 
在基本系统认可范围内，在SWA-耐抗性之前，按照PV3.3.3，可用10 次双冲程直接进行测试。
评估：保护涂层没有分离 
 
 
 
 


 
- 3 - 
 
页次3
TL182:2007-02
 
 
3.7 耐温度性 
测试：     在160℃时测试24 小时 
要求：     保护涂层中没有裂纹  
 
4   当前认可的涂层系统 
Cerapaint 系统(溶胶-凝胶-方法) 
 
5   同等有效的资料 
PV 3.3.3 
VW 011 55 
VW 911 01 
DIN EN ISO 1463 
DIN EN ISO 9227 
油漆和涂料；透明涂层抗刮伤性测试 
汽车外购零件概论；首次供货和更改的批准 
汽车环境标准 – 汽车零件，材料，燃料 – 避免有害物料 
金属和氧化物镀层– 镀层厚度的测量 – 显微镜法 
人工大气中的腐蚀测试– 盐雾测试

File: 材料工程师/TL 194-2005_CN.pdf.md
# TL 194-2005_CN.pdf

上汽集团股份有限公司技术中心企业标准 
Enterprise  Standard  of   SAIC  Motor  Technical  Center 
SMTC
SMTC
         
 
在与镁接触时连接 
件的镀层表面保护要求 
 
 
 
 
 发布/Issued on                                    实施/Implemented since  
上汽股份技术中心技术标准化委员会 发布 
Issued by Technical Standardization Committee of  SAIC Motor Technical Center


 
- 1 - 
 
分类号：50 22 1 
 
2005.04
 
大众汽车集团 
 
在与镁接触时连接 
件的镀层表面保护要求 
TL 194 
集团标准 
 
 
关键词：镀层，电解镀锌，腐蚀防护，表面保护， 
镁，连接元件，锌，锌镀层，无六价铬 
         
更改 
与TL 194：1999-05 相比作了如下更改： 
- 
- 
- 
- 
- 
由于欧洲-老式汽车官方规定之需，引用了无六价铬转化镀层 
适配了现实表面防护体系的要求 
更新了同等有效的资料 
重新分段了本标准 
增补了附录 
 
以前的版本 
1996-01，1999-05 
 
1   应用范围 
针对按照VW 137 50 的标记字母c，在多数与镁接触而需要相应表面保护的钢铁材料上附加
无六价铬有机-无机封闭剂锌电镀层的要求，本标准给出了相应规定。 
将符合TL 194 的镀层用作重度腐蚀防护(耐抗性等级6)。但是，对于≧Fk 10.9 或 >1000MPa
的连接元件来说，不允许采用这种镀层。 
 
2   标记 
参见VW 137 50 ，章节2。 
 
3   要求 
 
3.1 保护种类 
表1 中列举的保护种类适用。关于替代含不适用六价铬的保护种类，参见表2。在附录A.1
中列举了认可的保护体系。 
表1 
保护种类 
特性 / 外观 
Ofl-c696 
非合金锌-镀层，无色无六价铬厚层钝化和封闭 
Ofl-c697 
非合金锌-镀层，无色无六价铬厚层钝化和组合有润滑剂的封闭剂 
接续第2 到6 页
专业负责 
I/ EG 35  Gebhard 先生  电话：+49-841-89-92412   
标准化 (I/EX-1) 
电话:+49-841-89-30965          Winkler 
保密性。保留所有权利。未经大众汽车集团标准部事先书面许可，禁止对本文件的任何部分进行传阅或翻印。
合同方仅能通过B2B 供货平台“www.vwgroupsupply.com”获得本标准。 
© VOLKSWAGEN AG 


 
- 2 - 
 
 
 
第2 页 
TL 194:2005-04 
 
 
 
表2 
新设计不再允许的表面保护类型 
含六价铬 
新设计要求更换的表面保护类型 
无六价铬 
C686 
C696 
C687 
C697 
 
3.2  基本要求 
按照VW 011 55，批准首次供货和更改 
按照VW 911 01，避免有害物料 
对于完整的测试，需要10 只成品。 
除非在图纸中标注部件的某些部分无需表面镀层，否则部件的整个表面必须符合规定的表面
保护并展现出要求的特性。镀层对基底材料应有牢固的粘附性。 
在涂层之前，螺纹部分必须具有与涂层厚度相适应的公差位置，公制内螺纹按照VW 116 24，
公制外螺纹按照VW 116 27。在涂层之后，在外螺纹时，不允许超过h-位置，在内螺纹时，
不允许低于H-位置。 
要这样设计和控制加工方法，使成品的使用性能不受到影响。 
保护涂层不允许显示会使腐蚀防护或者规定的外观受到影响的气孔，裂纹，损坏和其余缺陷。
在合理装配的情况下，不允许涂层出现会导致功能受到影响或者降低规定腐蚀防护性的损
坏。 
表面处理方法要排除由于滞后脆裂(氢脆)而引起镀层损坏的问题。按照DIN 50 969，对最初
样品进行拉伸测试来验证。 
 
3.3  连接元件 
对于螺栓与螺母以及有关快速紧固元件，后面提出的有关基体金属腐蚀的表面结构测试要
求，仅适用于头部和扳手面；在类似螺纹-和成形件(例如，双头螺钉)情况下，仅适用于端
面。 
对于连接元件处受过程限制的镀层薄弱环节(例如，颈部与螺纹)而言，为了达到应用目的，
要依据5.2.2 条降低要求。 
此外，关于锌电镀层最大可能厚度，要考虑DIN EN ISO 4042 中的说明。 
这种降低的测试要求，同样适用于快速紧固元件。 
按照VW 011 29，进行摩擦系数测试。 
对于标准应用、带有公制螺纹的连接元件而言，要涂覆组合有润滑剂的封闭剂。 
进一步提示参见VW 011 10。 
 
 
 
 
 
 


 
- 3 - 
 
 
页次3
 TL 194:2005-04
 
 
4    结构，镀层厚度 
 
4.1  结构 
 
4.1.1 基体材料 
按照图纸要求。 
 
4.1.2 电解液 
由弱酸性或者弱碱性电解液执行镀锌，其中不允许由于铁渗入而污染镀锌层。 
 
4.1.3  转化镀层 
为了改善耐腐蚀性，要进行厚层钝化处理。 
钝化溶液不允许含有六价铬化合物，据此保证也形成无六价铬的转化镀层。 
 
4.1.4  封闭剂 
在钝化处理结束中，或在湿态中，或在4 小时之内涂覆封闭剂。 
借助于附加的封闭剂，能微量增加镀层结构厚度，但不允许损害功能性。 
在用户视野范围内，对零件来说，尤其不允许因色着波动而损害零件的外观和呈彩虹状。 
通过后处理，决不允许由于结晶或者薄膜形成而在零件表面上保留不美观的滴落状残留物。
腐蚀防护除外，如果要求其它功能性的表面性能(例如像可上漆性，媒质相容性，滑移性能，
可硫化性)，则必须对零件进行特定测试或者功能性测试。 
 
4.2  电镀层厚度 
按照DIN EN ISO 1463，DIN EN ISO 2178 和DIN EN ISO 3497 进行测试。 
要求参见表3。 
 
表3 
一般种类的构件 
15µm 到35µm 
螺纹件 
（测量点按照DIN EN ISO 4042） 
12µm 到20µm 
 
 
 
 
 
 
 
 
 
 
 
 


 
- 4 - 
 
第4 页 
TL 194:2005-04 
 
 
 
5   特性 
 
5.1 粘附强度 
依照DIN EN ISO 2819 进行热冲击测试。 
测试部件在(220±10)℃情况下存放30 分钟，接着，把它浸没在温度为(15 到25)℃的水中。
要求：锌镀层没有气泡或未出现大面的剥离。 
 
5.2  耐腐蚀性 
依照DIN 50 021-SS 进行测试，依照DIN EN 12 329 进行评估。 
必须保证系统在交货状态以及120℃情况下热老化24 小时后的耐腐蚀性。这是最低要求且在
任何情形中都要遵守。 
 
5.2.1 钝化和封闭 
测试时间和评估要求按照表4。 
表4 
应用范围 
 
测试时间(小时) 
要求 
滚镀产品
1) 
192 
 
挂镀产品 
240 
 
在规定的测试时间后无锌腐蚀，  
允许较小的光学变化。 
1) 滚镀产品均是小零部件，因为其外形不能像挂镀产品一样进行镀层，但其可以像散装货物进行镀层。 
 
5.2.2 包括钝化层和封闭剂的锌镀层 
依照DIN 50 021-SS 进行测试，依照DIN EN 12329 进行评估。 
测试时间和评估要求按照表5。 
表5 
应用范围 
 
测试时间(小时) 
要求 
滚镀产品
1) 
600 
挂镀产品 
720 
螺栓拧紧元件 
的颈部和螺纹区段 
480 
 
在规定的测试时间后，基体金属不允许腐蚀。
1) 滚镀产品均是小零部件，因为其外形不能像挂镀产品一样进行镀层，但其可以像散装货物进行镀层。 
 
5.3  电化学腐蚀特性 
按照PV 1201 进行测试 
 
 
 


 
- 5 - 
 
第5 页
 TL 194:2005-04
 
 
6   同等有效的资料 
PV 1201 
 
VW 011 10 
VW 011 29 
VW 011 55 
VW 116 24 
VW 116 27 
VW 137 50 
VW 911 01 
DIN 50 021 
DIN 50 969 
DIN EN 12 329 
DIN EN ISO 1463 
DIN EN ISO 2178 
DIN EN ISO 2819 
DIN EN ISO 3497 
DIN EN ISO 4042 
镁合金制成的组合壳体用紧固件和附件；电化学腐蚀触发效应测试 
 
螺栓连接件设计、装配、工艺保证 
系数极限值；带有公制ISO-螺纹的机械连接元件 
 
汽车外购零件概论；首次供货和更改的批准 
ISO 公制螺纹；公差等级6f / 6G 的标准极限 
适用于外螺纹的极限尺寸 – 公差等级6e 的ISO 公制螺纹 
金属件的表面保护；保护种类，标记 
汽车环境标准 – 汽车零件，材料，燃料 – 避免有害物料 
用不同氯化钠溶液的盐雾测试 
高强度结构钢部件耐氢感应脆性断裂性； 
利用拉伸测试及预防性测量法进行检测 
金属的腐蚀防护 –用在钢铁材料上补充处理的锌电镀层 
 
金属和氧化物镀层– 镀层厚度的测量 – 显微镜法 
磁性基体金属上的非磁性镀层－－镀层厚度的测量－－磁性法 
 
金属基质上的金属镀层 – 电镀和化学镀层  
- 关于粘附强度测试方法的综览 
金属镀层 – 镀层厚度的测量；X-射线光谱测定法 
紧固元件；电镀层 
 
 
 
 
 
 
 
 
 
 
 
 
 


 
- 6 - 
 
第6 页 
TL 194:2005-04 
 
 
 
附录A (参考信息) 
 
A.1    认可的保护体系 
 
A.1.1   Ofl.c696 
Zinklad MG；MacDermid，76694 Forst 
 
A.1.2   Ofl.c697 
Zinklad MGL；MacDermid，76694 Forst 
 
A.2    认可的镀层承接厂 
 
Leist Oberflachentechnik   
Breitzbach 5 
36251 Bad Hersfeld 
 
Fa. Vollmerhaus Oberflächenveredelung GmbH 
Ebbetalstr. 28 
58840 Plettenberg 
 
Fa. GALFA Industriegalvanik GmbH 
Pflaumallee 4 
03238 Finsterwalde 
 
Fa. Kammin Metallveredelung KG 
Gutenbergstr. 3 
77948 Friesenheim

File: 材料工程师/TL 196-2004_CN.pdf.md
# TL 196-2004_CN.pdf

 
 
上汽集团股份有限公司技术中心企业标准 
Enterprise  Standard  of   SAIC  Motor  Technical  Center 
SMTC
SMTC
          
 
小部件和散装部件的双镀层体系 
对表面保护的要求 
Duplex Coating Systems 
for Small Parts and Bulk Parts 
Requirements for Surface Protection 
 
 
 发布/Issued on                            实施/Implemented since            
上汽股份技术中心技术标准化委员会 发布 
Issued by Technical Standardization Committee of  SAIC Motor Technical Center


1 
Klass.-Nr 50 22 3                                                                2004 年10 月 
 
机密文件，版权所有。未经大众汽车集团标准部门事先允许，禁止对本文件的任何部分进行传播或翻印。 
合作伙伴应仅通过B2B 供应平台获取该标准：www.vwgroupsupply.com 
©VOLKSWAGEN AG  
 
 
 
 
 
 
 
 
 
 
 
 
 
大众汽车集团 
小部件和散装部件的双镀层体系 
对表面保护的要求 
TL 196 
Konzernnorm 
 
 
描述项：镀层、表面保护、锌、阴极浸涂料、防腐保护、双层体系 
 
变更： 
相比于技术供应规范TL196, 2001-10，本文件己做以下变更： 
对于公制螺纹零部件的阴极浸涂料，其厚度变化从10 µm 变化到12 µm 再到8 µm 再到12 µm；30 周
期后根据实验规范PV 1210 进行附加的交叉切割实验。 
参考标准升级 
重建标准 
 
先前报告： 
1995-11；2001-10 
 
1  范围 
本标准规定了根据TL 217 规定的电镀锌镀层和TL 244 规定的锌/镍镀层，附加以环氧树脂为基础（阴极浸
涂料）的有机涂层的要求。 
 
2  命名 
见大众集团标准VW 137 50 第二部分。 
 
3  要求 
3.1 保护类型 
应用列于表1 中的保护类型 
表1 
保护类型 
外观 
Ofl-s611 
锌镀层、根据标准TL 217 进行 钝化、无铬（VI）、附加有机涂层（阴极浸涂料）、深
黑（乌黑）； 
Ofl-s617 
对于s611，根据标准TL 521 32 用润滑油进行补充处理； 
Ofl-s621 
锌/镍合金镀层、根据标准TL 244 进行钝化、无铬（VI）、附加有机涂层（阴极浸涂
料）、深黑（乌黑）； 
Ofl-s627 
对于s621，根据标准TL 521 32 用润滑油进行补充处理； 
 
 
 
技术责任： 
K-QS-32  Koeppen  电话：-25803  Laudien   Eisenberg 博士
标准（EZTD，1733） 
Wiesner  电话：+49-5361-9-29064  Sobanski  


2 
3.2 基本要求 
首批供应品及变更的批准根据VW 011 55 执行。 
 
有害物质的预防根据VW 911 01 执行。并且，镀层应无铅存在。 
 
所用镀层介质以及镀层不允许含有铬（VI）化合物。 
 
需要15 个部件进行完整实验。 
 
生产过程及其控制不应损坏成品部件的功能特性。 
 
具备这种表面保护的公制螺纹零部件仅适用于小于90℃的工作温度下。该涂层不适用于Rm 大于1000 
MPa 的高强度螺钉。 
 
H-区域既不能低于也不能超过螺纹。 
 
对于挂镀产品，悬挂点不允许存在大面积未施涂的部分（大触点）。相反，独立的、几乎肉眼看不见的小
触点，因其并不损坏防腐性能，是允许的。 
 
尽管整个施涂过程允许最长为24 小时，但各施涂程序应环环相扣（联机程序），以最大限度减少临时贮
藏和/或运输的时间。安装时须小心，镀层不应以功能减损和/或规定的防腐保护性能降低为代价而受到
破坏。 
 
镀层能为连接组件提供非标表面保护。如果螺纹接头将用于连接组件、并且其与要求的润滑油结合需要，
对螺纹接头的检验是必需的。这样做是为了在装配条件下并将温度进行考虑，测试螺钉、台面层以及待
固定的零部件的摩擦性能（螺钉实验台）。 
 
更多的信息见VW 011 10 以及VW 011 29。而且，镀层体系的总镀层厚度不应超过根据标准DIN EN ISO 
4042 规定的镀层厚度。 
 
根据Ofl-s611、Ofl-s617、Ofl-s621 以及Ofl-s627 的实验要求适用于螺母、螺栓的头部、表面和/或平面以
及适用于螺纹部件和相似模部件的平面。在3.6 节规定的降低后的要求适用于螺栓杆和螺纹。 
 
3.3 基底材料 
根据工艺图的材料  
 
3.4 颜色  
黑色 RAL9005 
 


3 
3.5 镀层厚度 
见表2，对于总镀层的层结构（电镀层+有机涂层），带公制螺纹的零部件所需的镀层厚度为13 µm～20 µm；
其它零部件的镀层厚度为15 µm ～ 27 µm。 
表2 
编号 
镀层厚度（µm） 
锌及锌/镍镀层 
有机涂层 
（阴极浸涂料） 
1 
带公制螺纹的零部件 
5～8 
8～12 
2 
其它零部件 
5～12 
10～15 
1）对于连接组件，镀层厚度应由螺钉头确定 
 
3.6 粘附性与脆性 
根据标准DIN EN ISO 2409 进行交叉切割实验并随后去除胶水。 
要求：特征值0～1。 
或者，对于小部件或连接组件，其粘附性可根据标准DIN EN ISO 7253 和DIN EN ISO 4628-8 作一个划
痕标记来进行评估并随后去除胶水。 
要求：镀层无脱落。 
 
3.7 防腐性能 
3.7.1 在冷凝水恒定气候下实验 
用根据标准DIN EN ISO 7253 和DIN EN ISO 4628-8 划下的标线，在冷凝水恒定气候下根据DIN 50017-KK
的要求进行实验。实验时间为240 小时，然后在室温下至少适应气候30 分钟（最大60 分钟）。 
对标线外部分的要求：无起泡、无锌与底层金属的腐蚀。 
对标线处部分的要求：粘附损失Ｄ＜1 mm。 
而且，在实验后，必须满足根据第3.6 节规定的镀层粘附性要求。 
要求：特征值＜１。 


4 
3.7.2 循环腐蚀实验 
根据DIN EN ISO 7253 第8.5 节和DIN EN ISO4628-8 使用一个标线并根据PV 1210 进行实验；然后，根
据3.6 节进行粘附性实验。 
实验要求根据表3 执行。 
工艺决定的缺陷如边缘、挤压、毛刺或咬边都不需评定。 
表3 
实验周期 
要求 
 
Ofl-s611，Ofl-s617 
Ofl-s621, Ofl-s627 
5 
无水泡、无碱金属腐蚀（生锈） 
无可见的变化（锌腐蚀）、在划痕处的粘附损
失D＜2.5 mm 
－－ 
15 
无水泡、无碱金属腐蚀（生锈） 
无起泡、无碱金属腐蚀（生锈） 
无可见的变化（锌腐蚀）、在划痕处的粘附损失D＜2.5 mm 
30 
无碱金属腐蚀（生锈）、根据交叉切割实验测
定粘附性、特征值＜1 
无起泡、无碱金属腐蚀（生锈）、 
根据交叉切割实验测定粘附性Gt＜1 
在划痕处的粘附损失 D＜2.5 mm 
60 
－－ 
无碱金属腐蚀（生锈）在划痕处的粘附损失D＜2.5 mm 
 
3.8 抗化学腐蚀性 
根据VDA 实验单621-412，测试试样A；根据标准DIN EN ISO 4628-1 进行评估, 表3：测试仅适用于
发动机舱部件的机油与制动油。 
a) 
实验 
根据标准DIN EN 228 测试优质无铅汽油 
根据标准DIN EN 590 测试柴油燃料 
根据标准TL 521 07 测试Factory-fill 发动机油 
根据标准TL 521 46 测试中央液压系统 
每种情况下的要求：特征值为1。 
b) 实验 
根据TL 766 测试制动液 
根据TL 774 测试冷却液 
每种情况下的要求：允许较小的变化，在存放5 小时后特征值为1。 


5 
 
4 
参考标准 
TL 217     
锌镀层：对表面保护的要求 
TL 244     
锌/镍合金镀层：对表面保护的要求 
TL 766     
制动液体：材料要求 
TL 774    
乙二醇型冷却添加剂：材料要求 
TL 521 07 SAE 15W-40  工业发动机油：润滑油要求 
TL 521 32    
用于电镀锌螺纹部件的润滑油：材料要求 
TL 521 46    
中央液压系统：润滑油要求 
TL 521 62    
厂注自动变速箱油：润滑油要求 
PV 1210    
车身及附加件：防腐实验 
VW 011 10   
螺纹接头：设计、组装及过程保证 
VW 011 29   
摩擦系数的极限值：带ISO 公制螺纹的机械连接组件 
VW 011 55   
汽车供应部件：首批供应品及变更的批准 
VW 137 50   
金属部件的表面保护：保护程度、编号、要求 
VW 911 01   
汽车环境标准：汽车部件、材料、工作液体：有害物质的预防 
VDA 621-412  
镀层方法实验、汽车涂漆的抗化学腐蚀性－仅适用于德国 
DIN 50017    
气候及其技术应用－－冷凝水实验气候 
DIN EN 228   
机动车用燃料－－无铅汽油－－要求和实验方法 
DIN EN 590  
机动车用燃料－－柴油－－要求和实验方法 
DIN EN ISO 2409  
色漆和清漆－－.交叉切割实验 
DIN EN ISO 4024   
紧固件－－电镀层 
DIN EN ISO 4628-1  
 色漆和清漆－－漆膜降解的评定－－缺陷量值、大小以及外观均匀改变程度的
 规定，第1 部分－一般说明和名称与符号系统  
DIN EN ISO 4628-8 
 色漆和清漆－－漆膜降解的评定－－缺陷量值、大小以及外观均匀改变程度的
 规定－－第8 部分：围绕Scribe 进行防腐评估 
DIN EN ISO 7253  
涂料和清漆－－耐中性盐雾的测定

File: 材料工程师/TL 203-2004_CN.pdf.md
# TL 203-2004_CN.pdf

上汽集团股份有限公司技术中心企业标准 
Enterprise  Standard  of   SAIC  Motor  Technical  Center 
SMTC
SMTC            
 
镍/铬电镀层表面防护要求 
Electroplated Nickel/Chromium Coatings 
Requirements for Surface Protection 
 
 
 
 
 
 发布/Issued on                            实施/Implemented since          
上汽股份技术中心技术标准化委员会 发布 
Issued by Technical Standardization Committee of  SAIC Motor Technical Center


Klass. -Nr. 50 22 1                                                                                 2004 年4 月 
1 
 
 
镍/铬电镀层表面防护要求 
TL203 
Konzernnorm 
 
 
关键词：防腐、表面防护、镍、铬 
 
变更 
相对于供货技术规格TL 203,2004-01，进行了以下变更： 
- 
修正了3.1 条中的错误 
 
以前版本 
1955-05;  1957-08;  1959-10;  1960-03;  1964-06;  1964-08;  1965-11;  1972-03;  1975-04; 
1980-09; 1981-05; 1993-06; 1993-09; 2004-01 
 
1. 范围 
本标准规定了钢、铜和铝质零件以及锌压铸件上装饰用镍铬电镀层的要求，表一给出了表面防护种类。 
 
表1 
防护种类 
应用 
符合DIN EN 12540 的范例 
Ofl-f350 
具有中耐腐蚀性的车内零件，例如
车门把手、插件 
Fe//Ni10b/Crr,  
Zn//Cu8/Ni10b/Crr 
Ofl-f620 
Fe//Ni25d/Crmc,  
Fe//Cu20/Ni25d/Crmc 
Ofl-f650 
具有高耐腐蚀性的车外零件，例如
车顶纵梁、保险杠外罩上的嵌条、
散热器格栅、发动机舱部件 
Fe//Cu20/Ni25d/Crmp 
 
2. 标志 
参见大众汽车标准VW 137 50，第2 条。 
除了说明表面防护领域中的保护类型，依照DIN EN 12540，电镀层还应在相关图纸的物料领域进行标示，
除了基本材料外，例如： 
C45, Fe//Cu20/Ni25d/Crmc. 
 
3. 要求 
 
3.1 一般要求 
首次供货和更改的批准按VW 011 55。 
避免有害物质按VW 911 01。 
对于一次完整的试验大约需要10 个零件（取决于尺寸）。 
 
页码 1-4
职责 
K-QS-32  Frau Dr.Hasse  电话：-42106  Laudien 
标准 
Wiesner   电话：+49-5361-929064   Sobanski
 
保密性。未经大众汽车集团标准部的事先书面许可，不可对本文件的任何部分进行传播或复制。合同方仅通过责任采购部获
取本标准。 
© VOLKSWAGEN AG 


页码 2 
TL 203: 2004-04 
- 2 - 
  
以下其它数据在首样试验报告中给出： 
- 零件编号 
- 镀层公司、镀层系统 
- 电镀日期 
- 处理顺序（处理时间、电流密度、温度、化学制品供应商） 
只要履行了本标准的技术规范，制造方法的选择就保持可选性。 
 
3.2 表面加工 
防护层不应包含任何气孔、粗糙裂纹、消弱规定的表面和/或附着力或防腐性的损害或其它瑕疵。电镀部
件不应有斑点和污点。 
 
零件表面（光泽度和表面结构）应符合首样。 
 
在给出安装和运输的条件下，不可以导致功能损害和/或降低了规定要求的方式损坏镀层。鉴于使用和安
装而进行的轻微变形不应导致电镀层的附着力丧失。 
 
电镀接触位置将经过协商达成一致。电镀层的要求通常适用于部件的所有区域，除非图纸中强调了具体的
重要区域（例如客户可视的区域或不可视的区域）。 
 
3.3 层结构 
参见表2 
表2 
Ofl-f350 
Ofl-f620 
Ofl-f650 
性质 
铝/锌压铸件：需要预镀铜和/或自催化沉积镍层 
钢/铜物料：预镀铜和/或自催化沉积镍层非绝对必要 
最小镀层厚度(µm)
1) 依
照DIN EN ISO 1463（仲
裁程序）DIN EN ISO 2177
或 
DIN EN ISO 3497 
Ni>10， 
Cr≥0.3 
Ni>25,  
Crmc=0.5 到1.0 
镍>25, 
Crmc=0.2 到0.5 
镍层结构 
可选择 
双重镍或三重镍，另外
Ni 中间层在铬层下面，
以形成裂纹网状，半光泽
镍的含酸量<0.005% 
双重镍或三重镍，Ni 中
间层在铬层下面，以产生
微孔。 
铬层结构、裂纹或气孔密
度依照DIN EN 12540,附
录E 
可选择 
(250 到800 个)裂纹/cm 
>10,000 个气孔/cm²  
依照第4 条 
1）带有小半径、角和凹陷区域的不利部件区域，鉴于镀层工艺，局部镀层厚度可低于最小规格，只要依照
 
3.6 条满足了抗蚀性要求。 
 
 


Klass. -Nr. 50 22 1                                                                                 2004 年4 月 
3 
3.4 结合强度 
 
依照DIN EN ISO 2819，须使用以下任一方法（至少要进行温度循环试验和一次下述的机械试验）测试镀
层结合强度。 
- 
锯切试验：使用金属切削带锯自镀层的反面锯部件（22 个锯齿/25 毫米；移动速度40 到45 米/分钟）。 
- 
依照DIN EN ISO 2409 (3 mm)进行交叉切割试验，但是要使用切割工具，例如BLB Omnilab 生产的Edding 
Cutter M9（另外按照交叉切割试验进行操作（圣安德鲁十字））。 
要求：Gt 0。 
- 
锉刀试验：以45°的角度，自镀层的反面锉镀层部件。 
要求：镀层之间不可分离或镀层不可从基本材料上剥落。 
- 
温度循环试验 
依据基本材料，样品件要在下列温度下老化一个小时，然后浸入室温水中： 
钢  (300 ± 10) °C  
铜  (250 ± 10) °C  
锌  (150 ± 10) °C  
铝  (150 ± 10) °C  
要求:不可起泡。 
 
3.5 抗腐蚀性 
 
盐雾试验按DIN  50021-SS，96h（针对Ofl-f350）和480h(针对Ofl-f620 和Ofl-f650)。 
氯化铜盐雾试验按DIN 50021-CASS，48h(针对Ofl-f620 和Ofl-f650)。 
要求：基本材料不可被腐蚀，不可出现对表面有消极影响的腐蚀现象。（在60cm 的观测距离进行评估，观
测时间为5s/400mm
2。） 
 
3.6 电化学性质 
 
测试：测试镍层之间的电压差，例如使用Helmut Fischer GmbH 生产的库伦测厚仪（Couloscope CMS Step）。 
要求：半光泽镍层要较全光泽镍层至少多100mV。 
对于双重全光泽镍层，半光泽镍层与全光泽镍层之间的Ni 层必须较全光泽镍层至少少15mV。Ni 层的酸含
量很高。 
直接位于铬镀层下面的其它多微孔Ni 层必须较全光泽镍层多20mV。 
 
 
 
 
 
 
 
 
 
 


页码 4 
TL 203: 2004-04 
- 4 - 
4. 测试注意事项 
 
针对微孔率测试建议以下步骤： 
- 
按10A/dm
2，阴极除油持续1 到3 分钟并在10%硫酸中浸酸30 秒 
- 
铜环（内径6mm）暴露于以下电解液中，进行表面极化： 
   33.0 g/l CuSO4 + 5 H2O  
16.0 g/l H2SO4 (96%)  
2.3 g/l KCl  
0.1 ml/l 润湿剂,例如Enthone GmbH 生产的润湿剂（Wetting Agent DL-S） 
 
极化顺序： 
1. 在1000mV 时，阳极极化30s 
2. 不提供电压达30s 
3. 在400mV 时，阴极极化30s 
评估：计算显微镜下形成的铜晶体。建议使用Enthone 公司的霍尔曼测试，确定多微孔铬镀层中的气孔数
量。 
 
5  参考标准
*) 
 
VW 011 55  
汽车外购零件概论；首次供货和更改的批准 
VW 137 50  
金属零件的表面防护；防护种类、缩写名称、要求 
VW 911 01  
汽车环境标准；避免有害物质 
DIN 50021 
用不同的氯化钠溶液的盐雾试验 
DIN EN 12540  
金属的腐蚀防护-镍、镍加铬、铜加镍和铜加镍加铬的电镀层 
DIN EN ISO 1463 
金属和氧化物镀层-镀层厚度的测定；显微镜法 
DIN EN ISO 2177  
金属镀层；镀层厚度的测定；阳极溶解库仑法 
DIN EN ISO 2409 
色漆和清漆；交叉切割试验 
DIN EN ISO 2819  
金属基质的金属镀层、电镀层和化学沉积层；试验附着力的方法述评 
DIN EN ISO 3497 
金属镀层-镀层厚度测量-X 射线光谱测定法 
 
 
 
 
 
 
 
 
 
 
 
 
 
 
                               
*)在本条中，由于使用了原标题，因此可能会出现术语不一致性。

File: 材料工程师/TL 211-2003_CN.pdf.md
# TL 211-2003_CN.pdf

共  7 页 第 1 页 
 
外部塑料件涂装 
的要求                  TL211 
 
        
  
 
 
 
 
版本日期 
翻译 
日期 
译校 
日期 
打印/誊抄 
日期
校对 
2003.3 
李福帅 
2005.6 
陈勇华 
2005.6 
黄惠芳 
2005.6 
佘文瑾
注意保密。未经上海大众书面同意，不得外传、复制。译文仅供参考。 
   
资  料 
更改 
与2003 年2 月的版本相比较, 做了如下更改: 
——更正了章节6.2 粘贴带的说明 
 
以往版本 
74.11、1983-01、1989-07、1992-08、1992-09、1995-03、1995-10、1998-06、2003-02 
 
1 应用范畴 
该技术供货条件确定了对塑料件（车身附件，如保险杠、轮罩饰板、后导流板、行李箱盖及前
翼板等等）按配色表或特殊组合上底漆、单层和多层漆的要求。 
 
2 名称 
涂装按照TL211 
 
3 要求 
 
3.1 基本要求 
对首批供货的更改和批准按VW 011 55。 
避免有害物质按VW 911 01。 
如果为活化基质材料而必须采用某预处理方法，应该对该方法进行说明(比如喷焰、等离子预处
理等) 
涂层/漆层、以及补漆必须牢固附着于基体或第一层漆面上。供货商为所有待试件提供下列说明： 
 
1 基体材料说明（生产商名字及VDA－名称） 
2 色调 
3 漆料成分（确切的漆料说明、供应商） 
 例如 底漆:        2K-底漆 01 77008    公司 Akzo    20μm 
      面漆：       831646              公司 Herberts  22μm  
      清漆:        2K-清漆GP72-0113    公司 BASF    22μm 
4 涂装方 
5 涂装设备 
6 涂装地点 
7 涂装日期 


 
 TL211:2003-03    
                                        共 7 页 第 2 页 
    
   
     
 
 
3.2 光学性能和密着性 
 
零件整个表面外观匀称并满足图纸要求和认可样品的光泽和色调。 
不允许出现缩孔、粗大裂纹以及其它影响上述外观要求的缺陷。 
色调及光亮度的有关记录附于按PV 做的首次样品或开发试验样品中。 
3.3 大气曝露试验 
所有上漆的构件由VW 集团按照VW50185 进行大气曝露试验（1 年湿热和1 年干热）。 
由供货商负责解决试验过程中的抱怨及改进涂装系统。 
3.4 涂装工序 
对涂装工序涂装方和油漆生产商须取得一致。双方认可首次样品试验报告，亦即双方负责满足
其中的要求。 
该工序如下划分： 
油漆生产商了解如何达到标准要求，制订加工规程并在使用中提供技术支持。 
涂装方了解基体（塑料种类、品名）尽早检验其要求（也包括对预批量件试验：至少检验其附
着性）对油漆生产商提出的加工方法加以确认并要求提供帮助。 
3.5 预处理 
所有提供的试验用样品均须经预处理。 
7 天处于窄气温带(18-22°C)的室温下或50°C 置放48 小时。 
在每次单项试验前将零件在18 至28°C 进行预处理。 
4 对结构和层厚的要求 
4.1 概述 
仅在总体漆厚<150μm 时允许一次性补漆。 
补漆通常允许如下的色调组合： 
同色补漆 
所有色调都允许的第一道漆：黑色、深蓝色调、深灰色调(也带有金属漆或者珍珠效果色调) 
对于其他的色调组合遵循对应的品牌认可部门进行。 


 
 TL211:2003-03    
                                        共 7 页 第 3 页 
    
   
     
 
注意: 如因技术原因而需要更大的漆层厚度,各方应共同商定。TL211 的其它要求必须满足。 
例外: 仅上底漆的零件<50μm
1〕偏差只可按图纸中规定或另列的认可书。 
 
4.2 结构 
4.2.1 基体材料 
塑料按图 
4.2.2 头道底漆/中涂/高附着底漆1) 
如果规定(图纸或者认可或者颜色标准)或者工艺要求 
4.2.3 面层涂料、面漆或中间层涂料（通用型、金属漆、珍珠效果漆） 
底漆按照颜色标准或者特殊组合，不含镉或镉化合物。 
4.2.4 清漆层（因装饰或工艺方面的原因而需要） 
按认可样品，试验按红外光谱。 
4.3 涂料系统和层厚 
编号 系统 
底漆 
单层漆 
二层漆 
多层漆 
单层清漆 
二层清漆 
1. 
 3.3.1 总层厚 
10 至50 20 至40 
30 至90 
35 至135 
67 至165 
67 至165 
2. 
 3.3.2 高附着底漆 
2 至10 - 
2 至10 
2 至10 
2 至10 
3. 
 3.3.3 头道底漆/中涂 20 至50 - 
2 至10 
或 
20 至50 
20 至50 
20 至50 
20 至50 
4. 
 3.3.4 面层涂料 
- 
20 至40 
20 至40 
 
 
 
3.3.5 中间层涂料 
 
 
 
 
 
 
液体漆 
 
 
 
10 至35 
10 至35 
10 至35 
通用型金属漆 
 
 
 
15 至35 
15 至35 
15 至35 
金属漆 
 
 
 
10 至35 
10 至35 
10 至35 
5. 
 
珍珠效果漆 
 
 
 
10 至35 
10 至35 
10 至35 
6. 
 3.3.6 清漆 
 
 
20 至40
1) 
20 至40 
35 至45 
55 至70 
1)仅适用于带面漆/清漆而无头道底漆、中涂、高附着底漆的涂装体系的零件。 
 
 


 
 TL211:2003-03    
                                        共 7 页 第 4 页 
    
   
     
 
特性要求 
参见表格2。 
表格2 
编
号 
特性 
要求 
1 
单层和二层清漆和高亮外观特殊漆的光学特性 
1.1 
亮度按照DIN67 530,20° 
 
二层清漆 
>90 
 
单层清漆 
>90 
 
光亮通用型、珍珠效果和金属漆 
>90(有条件的-2 至-10) 
 
其他漆 
按照图纸或表面任务书LAH983018 
1.2 
颜色按照DIN5033-4, DIN6147, DIN6175-2(仅
适用首次样品和批量颜色) 
按照VW50195 
1.3 
结构 
测量系统：正波扫描，测量按照制造商说明 
 
二层清漆 
LW<5;SW<10 
 
单层清漆 
LW<7;SW<18 
 
光亮通用型、珍珠效果和金属漆 
LW<13;SW10 至13 
 
其他漆 
按照图纸或表面任务书LAH983018 
2 
附着性 
 
2.1 
用粘贴带按照DIN EN ISO2409 和章节6.2 做
涂层网格切割试验  
Gt0-1 
2.2 
在蒸气喷射试验中特性按PV 1503 
涂装无脱落 
3 
冷凝水恒定气候中的试验 
按DIN 50 017 KK， 
试验时间240h 
室温下进行30 分钟气候适应性处理 
1.  30 分钟后按DIN 53 209 
（允许m2g2）判断其起泡度。 
2．24h 后按DIN 53 209 
  判断其起泡度m0g0（油漆附着性 
  试验在先前起泡区域进行）。 
表格2 编号2 的要求也必须满足 
4 
温度交变试验性能按照PV2005A(零件)50 周期 
涂装表面无变化 
5 
温度交变试验性能 
 
5.1 
热存放 
在循环空气中存放240h 试验温度(90±2°C) 
室温下至少进行30 分钟气候适应性处理 
表格2 编号2 的要求也必须满足 
5.1.2 
冷存放 
热存放后用同一零件进行冷存放试验。 
试验时间 24h 
试验温度(－40±3°C) 
室温下至少进行30 分钟气候适应性处理 
表格2 编号2 的要求也必须满足 
5.2 
冷态性能存放时间 24h 
 
5.2.1 
(－40±3°C)下依据ISO 4532 进行 
冲击试验，参见章节6.3 
漆层无散落和裂纹 
6 
石击试验 
 
6.1 
按DIN55996-1 
特性值 2.0 


 
 TL211:2003-03    
                                        共 7 页 第 5 页 
    
   
     
 
6.2 
按PV1217 
要求见图纸 
7 
耐水蒸气性能 
要求见图纸 
8 
耐化学腐蚀性 按VDA 621－412 对照 
8.1 
FAM－试验燃油 
(试验A4.1.1Y) 
允许可逆的泡涨、24h 漆面无变化 
8.2 
超级无铅汽油 
按EN 228(试验A4.1.3Y) 
漆面无变化 
8.3 
柴油 
按 TL 788(试验A4.1.2X) 
漆面无变化 
8.4 
植物甲酯油提炼的柴油（PME） 
按 DIN 51 606(试验A4.1.Y) 
漆面无变化 
8.5 
发动机油 
按TL 521 73(试验A4.1.4) 
漆面无变化 
8.6 
制动液按 TL 766(试验A4.2.2Y,过滤器层) 
允许可逆的泡涨、24h 漆面无变化 
8.7 
冷却液按 TL774(试验A4.2.2X) 
漆面无变化 
8.8 
抛光剂参见章节6.5(零件号00V096318001) 
漆面无变化 
8.9 
沥青和焦油分离剂参见章节6.6 
漆面无变化 
8.10 
防腐剂和去防腐剂参见章节6.7 和6.8 
漆面无变化 
8.11 
KU 底漆稀释剂（例如：原装VW 硝基稀释剂
-L.ALV 015 002 15）10min (仅适用于底漆售后
服务件)参见章节6.9 
漆面无变化 
8.12 
底漆稀释剂(原装VW-ALV015003A5) 
室温下10min(仅用于上底漆的售后服务件) 
参见章节6.9 
漆面无变化 
8.13 
硅分离剂(原装VW-LSE020000A3) 10min (仅适
用于底漆售后服务件)参见章节6.9 
漆面无变化 
9 
模拟机油黑烟效应 
试验按VDA 621－408 
漆面无变化 
10 
耐光性及耐交变气候性能 
(短时试验) 
 
10.1 
湿热气候大气曝露 
按PV 3930(相当于佛罗里达) 
试验周期:1 年 
无可见的颜色和亮度的变化，参见章节6.10。 
按照表格2 编号2.1 的要求必须满足。 
10.2 
干热气候大气曝露 
按PV3929(相当于卡拉哈里/亚利桑那) 
试验周期:1 年 
无可见的颜色和亮度的变化，参见章节6.10。 
按照表格2 编号2.1 的要求必须满足。 
11 
清漆抗紫外线照射性能 
按PV 1502 试验 
(在规定的塑料上) 
试验周期:在弹性清漆上进行600h,如在 
EPDM 上 
清漆上无裂纹 
12 
大气试验中耐大气性能 
(大气曝露试验) 
(仅用于认可试验) 
12.1 
湿热气候大气曝露 
(佛罗里达/USA) 
试验周期:24 月 
试验按 VDA 621-403 
无肉眼可见的颜色变化 
也无漆面其它变化, 如裂纹、 
粉化或起泡。 
12.2 
干热气候大气曝露 
(卡拉哈里/亚利桑那) 
无肉眼可见的颜色变化 
也无漆面其它变化, 如裂纹、 


 
 TL211:2003-03    
                                        共 7 页 第 6 页 
    
   
     
 
试验周期:24 月 
粉化或起泡。 
 
6 试验说明 
所有不符合下列要求的零件部位,在图中相应地标出。 
零件在试验前按VDA 621-417 进行预处理。 
此文件中所提的室温按 DIN 50 014 指18 至21°C 的窄温度范围。 
 
6.1 底漆/中涂/附着性 
不允许将已经涂装面漆的零件用作仅上底漆的售后服务件。 
 
仅上底漆的塑料件只须满足表格2 编号2 至6 和8.11 至8.13 的要求。 
 
6.2 涂层网格切割试验 
涂层网格切割中切至金属基体时要细心切入，使切口划入基体，但不可过深。胶带(绝缘带4657)
在撕脱前必须牢固压在表面上。 
6.3 冲击试验 
冲击试验按ISO 4532，但以90N 规定力作用于底座上。 
6.4 耐水蒸气性能 
试件的上漆表面应距蒸汽水表面5cm 置放2min。 
6.5 抛光剂 
用棉团将抛光剂（漆－清洁剂 000 096 418 001）涂覆，晾干，接着拿棉花抛光。 
6.6 沥青和焦油 
将Esso 公司的5g Panmex-沥青“85/25”与清洗汽油搅成膏状，接着将膏涂覆在约3 直径的面
积上，经1 h 的作用时间后用沥青分离剂(Nr. 000 096 501A 001)将沥青膏从零件上除去。 
6.7 防腐剂 
1.防锈剂AKR 321 W 30（制造标号 W 550-2 Boeblingen 的Pfinders 公司或CA 66 D Duisburg 
的Caramda 公司）和 
2 丙烯酸盐放锈剂 AKR 318 A 20 (制造标号 Tempal KSL Dillenburg 的Rahm 化工公司)。 
6.8 去防腐剂 
将零件切面用防锈蜡浸入涂覆，室温下存放24h 在80°C 石油中搅动3min,冲掉蜡层。 
6.9 稀释剂和硅分离剂 
滤网(直径3.6cm,标记号08960，Seitz-过滤器厂，Bad Kreuznach)浸入商业通用的硝基稀释剂
或中硅分离剂(至其饱满吸入)，滴落多余的液体后将其覆于塑料件底漆上，并立即用例如佩特
里培养皿盖起。 
6.10 颜色和亮度变化 
所有漆层在测定前给予清洗。 


 
 TL211:2003-03    
                                        共 7 页 第 7 页 
    
   
     
 
黑色亚光漆用加入湿润剂（例如Pril）的清水清洗。 
通用型和金属漆用油漆清洗剂清洗(000 096 418 001)。 
7 参考文献
