Repository: kujaxr/obsidian-vault

File: 材料工程师/TL 212-2002_CN.pdf.md
# TL 212-2002_CN.pdf

共6 页 第 1 页 
 
       铝件氧化层 
    TL 
       表面保护要求                       212 
 
 
 
 
 
 
资  料 
 
   关键词
铝
氧化层
阳极氧化 
 
更改
 
相对于TL 212
2000-10 已进行了更改
 
 补充压缩质量的要求
见章节3.6
也在耐碱力的情况下 
 新划分的标准 
以前的版本 
1974-10
1984-08
1985-07
2000-10 
 
1 
 
适用范围 
现在标准确定了对精铝零件和塑性合金零件上阳极氧化层的要求
下列将描述各个保护
种类和基本上由于其适用范围不同的相关要求
 
涂层适用于汽车内外面的装饰零件
但是也能保证功能上的表面性能
 
2 
 
标识 
按照VW 137 50
章节2
 
3 
 
要求 
3.1  
保护种类 
3.1.1 装饰性要求 
请参阅表格1
这样的保护层特别应用于有适当防腐要求的内外部零件
例如
装饰性
元件或者作为井字形窗板条
 
备注当对气候稳定性和装饰性附件的化学耐久力的要求提高时根据与VOLKSWAGEN 
AG 的中心试验室和/或者与AUDI AG
I/GQ-3 或者N/GQ-55
的试验室的磋商
可以
版本日期 
翻译 
日期 
译校 
日期 
打印/誊抄 
日期 
校对 
2002. 08 
吕福宝 
2002.11 
陈勇华 
2002. 11 
吕福宝 
2002.11 
黄惠芳 
   上海大众汽车有限公司 
 


共 6 页 第 2 页 
 
 铝件氧化层 
   TL 
 
   表面保护要求   
   
212     
 
 
保护种类
Ofl-w610
Ofl-w620
Ofl-w630
Ofl-w640
Ofl-w660a
Ofl-w670a
氧化层
外观
透明
单色
成品
暗淡
有光泽
暗淡
有光泽
暗淡
有光泽
a  以暗淡和有光泽规格
Ofl-w660和Ofl-w670)的透明带状材料质量不允许用于新设计
表格 1
阳极氧化
如
GS
GSX
带状阳极氧化
透明
单色
用有机或者无机矿物涂层进行补充涂覆
对此
一份技术条件在准备之中
 
 
3.1.2 技术/性能要求 
请参阅表格2
这些氧化层首先用作防腐层和/或耐磨层而使用于汽车的外装零件和内
装零件
阳极氧化处理零件的表面必须有均匀的外观
 
保护种类
Ofl-w180
Ofl-w680
Ofl-w690
Ofl-w695
方法
硬质阳极氧化
硬质阳极氧化
浸渗处理
应用特点/
示例
表面保护层有较
小的防腐要求
如
ABS-气门
组
表面保护层有适
当的防腐要求
如
刹车总
缸
表面保护层有极
高的耐磨要求和/
或高的防腐要求
如
刹车总
缸
表面保护层有极
高的耐磨要求和/
或高的防腐要求
如
刹车总
缸
表格 2
透明阳极氧化
 
3.2  
基本要求 
按照VW 011 55 对初次供货和更改进行确认
 
按照VW 911 01 防止有害物质
 
对于完整的检验则需要10 个成品
 
保护层不允许出现影响防腐和/或者所规定外观的小孔
裂纹
损伤和其他缺陷
 
3.3  
外观 
这些要求适用于保护种类Ofl-w610
Olf-w620
Ofl-w630 和Ofl-w640
 
在正常目测和自然光线下进行鉴定
 
零件成品
如
光泽度或结构
和颜色的性能必须按照认可的原型样件进行鉴定
而对
于批量检测
必须由质量主管部门按照极限样件进行鉴定
 
零件成品必须无抛光缺陷
刮痕
损坏或者其他类似于损坏外观的缺陷
表面必须绝对
不许存在暗淡
模糊不清或者类似阴影的区域
 
   上海大众汽车有限公司 


共 6 页 第 3 页 
 
 铝件氧化层 
   TL 
 
   表面保护要求   
   
212     
 
 
3.4  
涂层厚度 
按照DIN EN ISO 2360 或者DIN EN ISO 1463 确定涂层的厚度在各种情况下则按照
DIN EN ISO 1463 进行确定
而对于专用的功能区域
必须在图纸上确定测量位置
 
表格3 列出的较合理的要求
 
保护种类
涂层厚度(
m)
Ofl-w180
2 至 5
Ofl-w610/w620
5 至 10
Ofl-w630/w640
8 至 15
Ofl-w660/w670
 2
Ofl-w680
8 至 15
Ofl-w690/w695
> 25
表格 3
 
3.5  
耐蚀性 
3.5.1 盐喷雾试验 
试验
按照DIN 50 021-SS
对保护种类Ofl-w180 进行240 小时的盐喷雾试验
在一
般情况下对其进行480 小时的盐喷雾试验
 
要求
由于腐蚀
表面没有肉眼可见的变化
 
3.5.2 冷凝水交变气候试验 
这些要求适用于保护种类Olf-w610
Ofl-w620
Ofl-w630 和Ofl-w640
 
试验
按DIN 50 018-KFW2.0 S 进行5 个周期的试验 
要求
由于腐蚀
表面外观没有变化
如果试验后装饰性元件存在着细小的形成斑点或
者模糊不清
那么必须采用抛光棉或者轻质商用维护漆除去这些缺陷
 
3.6  
压缩质量 
3.6.1 着色性 
试验
按DIN EN 12 373-4 进行
 
要求
着色性的最大特性值为1
 
3.6.2 耐碱性
只适用于外部应用的装饰件
 
假如用油油脂或者其他类似的物质进行试验而弄脏时在试验前必须用恰当的溶剂清
洁表面
并使其干燥
 
   上海大众汽车有限公司 


共 6 页 第 4 页 
 
 铝件氧化层 
   TL 
 
   表面保护要求   
   
212     
 
 
试验
在18
至20
时
把长约20cm 的试件浸入由2 g/l Na3PO4
200 mg/l CI
pH 
= 12.5
0.2 组成的非铝载荷的试验液中
采用NaOH 和H3PO4 调整
 
把试件的二分之一
约10cm 的阳极氧化处理的氧化表面
浸入试验液约10 分钟
紧
接着
用蒸馏
或者全盐
水冲洗该表面
并在空气中干燥
在冷凝水交变气候DIN 50 
018 2.0 SO2 的5 个周期的浸渗过程后
移出试验件
接着对其进行鉴定
 
要求
 
在用商用维护漆或者氧化镁水质悬浮液和抛光棉对表面进行处理后
外观没有变化
 
没有肉眼可见的浸入边缘
 
3.7  
耐热性 
这些要求适用于保护种类Ofl-w610
Ofl-w620
Ofl-w630 和Ofl-w640
 
试验
在+100
时进行1 小时试验
 
要求
氧化层没有肉眼可见的裂纹 
3.8  
气候稳定性 
这些要求适用于保护种类Ofl-w630 和Ofl-w640
 
试验按照PV 3929
放射剂量
400 MJ/m2
 
要求
表面外观没有变化 
3.9  
氧化层硬度
适用于Ofl-w690
Ofl-w695
 
这些要求适用于保护种类Ofl-w690 和Ofl-w695
 
试验
维氏硬度的显微硬度按照DIN ISO 4516
 
要求
450 至550
HV 0.025
 
4 
 
同时有效的资料 
PV 3929  
 
 
非金属材料 – 曝露在干燥-炎热的气候下 
VW 011 55  
 
一般汽车-供货商 – 初次供货和更改的确认 
VW 137 50  
 
金属件的表面保护
保护种类
缩写符号 
VW 911 01  
 
汽车环境标准
汽车零件
材料
生产原料 – 避免有害物质 
DIN 50 018  
 
在含有氧化硫大气压的冷凝水交变气候下进行试验 
DIN 50 021  
 
采用各种氯化钠溶液进行喷雾试验 
   上海大众汽车有限公司 


共 6 页 第 5 页 
 
 铝件氧化层 
   TL 
 
   表面保护要求   
   
212     
 
 
DIN ISO 4516 
 
金属涂层和应用涂层
显微硬度确定按照维氏硬度和努氏硬度 
DIN EN 12373-4 
铝和铝合金的阳极氧化处理 – 第4 部分在通过用以前酸处理进
行颜色点滴试验的压缩后
对阳极氧化产生的氧化层的着色性进
行评估 
DIN EN ISO 1463 
金属层和氧化层 – 涂层厚度测量 – 显微法 
DIN EN ISO 2360 
非磁性母体金属的非导体涂层 – 测量涂层厚度 – 涡流法 
 
 
 
 
 
 
 
 
 
 
 
   上海大众汽车有限公司

File: 材料工程师/TL 214-2004_CN.pdf.md
# TL 214-2004_CN.pdf

     
1 
上汽集团股份有限公司技术中心企业标准 
Enterprise  Standard  of   SAIC  Motor  Technical  Center 
SMTC
SMTC
          
 
 
 
锌粉镀层 
表面保护要求 
 
 
 
 发布/Issued on                                       实施/Implemented since
上汽股份技术中心技术标准化委员会 发布 
Issued by Technical Standardization Committee of  SAIC Motor Technical Center


     
1 
 
分类号：50 24 0 
 
2004.12
 
大众汽车集团 
 
锌粉镀层 
表面保护要求 
 
TL 
214 
 
集团标准 
 
 
关键词：腐蚀防护，表面保护，锌粉，板簧， 
制动电流，制动盘，钢，铸造 
 
更改： 
相对于TL 214：1996-06 作了下列更改： 
- 
- 
- 
取消了不应用提示，修改了标准状态“不适用的”； 
重新定义了表面保护； 
完整修订了标准。 
 
先前的版本 
1974-10; 1979-05; 1984-08; 1996-09 
 
1 
应用范围 
这份TL 对钢铁材料上锌粉镀层的下列保护种类要求作了规定： 
Ofl-y600     基本涂层，例如，用于板簧 
Ofl -y650    耐热的锌粉，例如，用于制动卷筒和制动盘有腐蚀危险的元件 
 
2 
标记 
参见VW 137 50，章节2 
 
3 
要求 
 
3.1 基本要求 
按照VW 011 55 批准首次供货和更改。 
按照VW 911 01 避免有害物料。 
为了进行完整测试，需要3 件成品，而必要时，需要生产条件下镀层的6 块测试板。 
在全部面积上，镀层必须符合规定的表面保护并展示出要求的特性。镀层不得存在气孔，裂
纹，外界杂质，损坏和会损害腐蚀防护和/或规定外观的其余缺陷。在符合规定的使用情况下，
镀层必须牢固粘附于基体材料上。 
必须这样设计和控制加工方法，使之不损害成品的使用性能。倘若规定随后要对镀层的构件涂漆，
那么，事先务必让锌粉充分干燥。 
在合理装配情况下，不允许出现会导致功能受损和/或降低规定腐蚀防护性能的损坏。 
测试之前，要把零件在室温情况下进行144 小时的预处理。 
接续第2 页到第3 页
专业负责 
K-QS-32/2  Koeppen 电话: 25803  Laudien   Eisenberg 博士
标准化（EZTD，1733） 
Wieener 电话: +49-5361-9-29064   Sobanski
保密性。保留全部权利。未经大众汽车集团标准部的事先书面许可，禁止对本文件的任何部分进行传阅或翻
印。合同方仅通过责任采购部获得本标准
。 
©VOLKSWAGEN AG 
 
 


     
2 
 
第2 页 
TL 214 :2004-12   
 
 
 
3.2 颜色 
灰色和其它颜色都是可协商的。 
 
3.3 基本材料 
按照图纸选用钢材。 
 
3.4 预处理 
脱脂或者喷砂。 
在新确定Ofl--y600 时，规定了磷酸盐处理。这不适用于Ofl-y650，而对于Ofl--y600 来说，
在现有标准版本之前，已确定了预处理方法。 
 
3.5 镀层厚度 
按照DIN EN ISO 2178 或者DIN EN ISO 1463 进行测试。 
Ofl--y600：60µm 到110µm (在粗糙度峰值>30µm 的范围内)， 
Ofl--y650：30µm 到50µm (在粗糙度峰值>30µm 的范围内)。 
 
3.6 成分 
Ofl--y600：干漆膜中锌粉含量≥60%， 
Ofl--y650：干漆膜中锌粉含量≥60%，其中能用Al 替代≤7%。 
 
3.7 粘附和脆性 
按照DIN EN ISO 2409，借助于网格切割进行测试。 
≤特征值1。 
 
3.8 耐腐蚀性 
按照DIN EN ISO 7253， 8.5 条用刮刻线的方法，依据DIN 50021-SS 进行盐雾测试。 
 
3.8.1 Ofl-y600 
测试时间：240 小时， 
镀层表面上没有基体金属腐蚀现象， 
按照DIN EN ISO 4628-3 的锈蚀程度：Rio， 
粘附脱落D≤1.5mm。 
 
3.8.2 Ofl -y650 
测试时间：120 小时， 
要求参见3.8.1 条。 
 
4 
同等有效的资料 
VW 011 55 
汽车外购零件概论；首次供货和更改的批准 
 


 
3 
 
 
第3 页
TL 214 :2004-12
 
 
 
VW 137 50 
金属零件的表面保护；保护种类、缩写名称、要求 
VW 911 01 
汽车环境标准，汽车零件，材料，燃料，避免有害物料 
DIN 50 021 
用不同氯化钠溶液的盐雾测试 
DIN EN ISO 1463 
金属和氧化物镀层-镀层厚度的测定；显微镜法 
DIN EN ISO 2178 
磁性基质的非磁性镀层；涂镀层厚度的测量；磁性方法 
DIN EN ISO 2409 
油漆和涂料；交叉切割测试 
DIN EN ISO 4628-3 
油漆、涂料、涂层损坏的评定；损坏数量与大小和外观均匀变化强
度的评估；第3 部分：锈蚀程度的评估 
DIN EN ISO 7253 
油漆和涂料；耐中性盐雾性的测定

File: 材料工程师/TL 217-2002_CN.pdf.md
# TL 217-2002_CN.pdf

共 7 页 第 1 页 
 
        锌镀层                       TL 
         表面保护要求                     217 
        
  
 
 
 
 
 
版本日期 
翻译 
日期 
译校 
日期 
打印 
日期 
校对 
资  料 
关键词： 
锌，防腐 
 
更改 
相对于TL217：2001-07 标准已作也下列更改： 
- 
修改了表格2 中的标题 
- 
已作了编辑上的修订 
 
以前版本 
1976-07；1979-05；1980-01；1983-02；1986-01；1987-06；1988-06；1989-11； 
1991-11；2001-07 
 
1 
 
适用范围 
现有标准规定了钢制件上电解离析出的锌镀层以及按VW 137 50 标准的字母标记c 的热
镀锌半成品制成零件的更改要求，但不是针对与镁接触的零件。当温度持续增加到大于
100℃时，这些锌镀层并不适合使用。 
 
2 
 
名称 
参见VW 137 50，第2 节。 
 
3 
 
要求 
3.1  
保护方式 
这些就是表格1 所提及的保护方式。替代失效的含Cr(VI)保护方式则详见表格2。 
对热镀锌的半成品的要求则详见DIN EN ISO 1461。 
表格1 
保护方式 
外观 
Ofl-c310，Olf-c610 
非合金锌镀层（任意电镀法），不进行后处理，银色光泽 
Ofl-c330，Olf-c630 
锌镀层（热镀锌），不进行后处理，银色光泽 
Ofl-c340，Olf-c640 
非合金锌镀层（任意电镀法），薄层钝化处理 
Ofl-c341，Olf-c641 
如c340 和c640，增加有机和无机涂层，银色光泽直至呈淡蓝的
虹彩色 
Ofl-c342，Olf-c642 
非合金锌镀层（任意电镀法），厚层钝化处理，呈淡蓝、淡绿、
淡红、淡黄的虹彩色 
Ofl-c343，Olf-c643 
如c342 和c642，增加有机和无机涂层，银色光泽，旦淡蓝、淡
红、淡黄的虹彩色 
Ofl-c347，Olf-c647 
如c342 和c642，但是另外采用润滑剂进行处理 
2002. 07 
吕福宝 
2003. 02 
陈勇华
2003. 02 
吕福宝 
2003. 02
黄惠芳 
   注意保密。未经上海大众书面同意，不得外传、复制。译文仅供参考。 
   上海大众汽车有限公司 


共 7 页 第 2 页 
 
      锌镀层                            TL 
  表面保护要求                         217 
 
 
表格2 
用于不再认可的保护方式结构 
含Cr(VI) 
用于预定的替代保护方式结构 
不含Cr(VI) 
[例外：99 年5 月出版的TL 194 则含Cr(VI) ) 
Ofl-c350 
Ofl-c342 
Ofl-c650 
Ofl-c642 
Ofl-c351 
Ofl-c343 
Ofl-c651 
Ofl-c643 
Ofl-c355 
Ofl-c347 
Ofl-c360 和Ofl-c660 
Ofl-t630，橄榄绿按TL 233 
Ofl-c683 
Ofl-c686 按TL 194 
（与镁接触的部件） 
Ofl-385 
Ofl-c687 按TL 194 
（与镁接触的连接元件） 
Ofl-c685 
Ofl-c687 按TL 194 
（与镁接触的连接元件） 
 
3.3  
基本要求 
首次供货和更改的批准按VW 011 55。 
避免有害物质按VW 911 01。 
进行一次完整的检测需要10 个成品件。 
假如在图纸中未明确标出零件的某些地方不作表面处理，那么在整个表面上零件必须具有
规定特性的表面保护。 
针对螺栓和快速紧固元件来说，下列所述试验要求仅适用于螺栓头和螺母，确切地说适用
于扳手着力平面。而在螺纹模制件和相似螺纹的模制件中，诸如双头螺栓，这些试验要求
仅适用于端面。 
针对由于生产过程薄弱区域而造成的诸如螺栓杆和螺纹等的连接元件涂层来说，则采用低
一级的耐抗性等级的试验要求。 
除此以外，必须考虑到DIN EN ISO 4042 中有关螺纹面上电镀层可能的最大厚度的数据。 
对于热镀锌和附加涂油的半成品的零件来讲，这些试验要求仅适用于锌层厚度和在（按
DIN 50 018-KFW 2.0S）SO2-试验中的耐抗性。 
对于那些由于制造原因而遭受损坏的地方，诸如弯曲半径，就要采用低一级的耐抗性等级
的试验要求。 
这些保护涂层不允许有影响防腐和/或规定外观的气孔、裂纹、损伤和其他缺陷。 
此外，涂层必须牢牢地附着在母材上，并且在发生微小变形时不允许剥落。 
在设计和控制制造工艺时必须注意不让成品件的使用性能受到影响。特别是必须通过对预
处理和热处理的恰当选择和组合，确保不发生氢脆变。 
如果应该使用与我方VW 137 50，第3.4 章节第1 段规定相违背的、用于高强度钢制件
的电解离析锌镀层（Rm > 1000 N/mm2），那么就必须在氰化槽或碱氰化槽内进行镀锌。 
   注意保密。未经上海大众书面同意，不得外传、复制。译文仅供参考。 
   上海大众汽车有限公司 
 
必须迅速在离析后，但至少在4 小时之内和在镀层进行后处理前进行所有的热处理，以避免


共 7 页 第 3 页 
 
      锌镀层                            TL 
  表面保护要求                         217 
 
 
氢脆变（详见DIN EN ISO 4042）。 
 
3.3  
适于油漆的锌镀层 
镀锌后没有直接进行表面处理的半成品的电镀锌镀层（例如从镀锌车间运输到油漆车间），
按照Ofl-c310 不允许进行钝化处理和磷化处理。 
对镀锌件的必要运输和仓储保护，例如用油，必须与油漆车间进行协商。 
在VW-集团公司下的一家工厂油漆时，运输保护和仓储保护必须符合质量标准QP A001。 
此外，锌镀层厚度较厚时，诸如在边缘区域，锌涂层也必须具有良好0 的附着强度。 
 
3.4  
不含Cr(VI)-的钝化层 
在电解离析的锌镀层中，相对于盐水和冷凝水，在技术上一般以钝化溶解液进行后处理，
以改善耐蚀性。 
如果已使用的钝化溶解液不含Cr(VI)-化合物，那么产生的转化涂层也不含Cr(VI)。 
涂层厚度约0.1μm 的透明和蓝色钝化层，亦称谓薄层钝化层，允许优先使用于乘客车厢
或行李箱内的零件，只要外观需要银色的话。若需要，还可以另外罩清漆。 
另外的防腐方法是通过称谓厚层钝化层（约0.5μm）而得到改善。鉴于其可视的现象图
（呈虹彩色），必须另外涂清漆，从而能适合于用户方可视的区域。 
 
3.5  
罩清漆的镀层 
罩一层清漆，把有机和/或无机材料涂到事先形成的转化涂层上，并且部分贮存。 
增加涂清漆，涂层结构的厚度可提高0.5μm 至2.0μm。 
与未罩清漆的涂层相比有下列优点： 
- 
提高耐蚀性（在锌镀层厚度未改变的情况下，延缓锌腐蚀和金属母体腐蚀） 
- 
改变了滑移性能（降低连接元件上的磨擦系数和其差异范围） 
- 
色泽（明显降低厚镀层钝化的虹彩，由此可改善视觉效果） 
 
3.6  
结构 
3.6.1 
母材 
材料按图纸 
 
3.6.2 
保护方式 / 外观 
详见表格1。 
 
3.7  
锌层厚度 
在不进行后处理（保护方式Ofl-c310 和Ofl-c610）的锌镀层中，可以考虑到当作锌镀层
厚度的间接标准的耐蚀性规定（按DIN 50 018 KFW2.0S），以进行分析评定（见表格3）。 
   注意保密。未经上海大众书面同意，不得外传、复制。译文仅供参考。 
   上海大众汽车有限公司 
 


共 7 页 第 4 页 
 
      锌镀层                            TL 
  表面保护要求                         217 
 
 
表格3 
保护方式 
试验周期 
要求 
Ofl-c310，Ofl-c330 
2 
Olf-c610，Ofl-c630 
5 
在规定的试验时间之后，母
体金属无腐蚀现象。 
 
选择方案是：须确定镀层的厚度，作为按照DIN 50 987，DIN EN ISO 1463，DIN EN ISO 
2177，DIN EN ISO 2178 或DIN EN ISO 2360 进行试验。 
 
表格4 
耐抗性等级 
普通类型的构件 
焊接件，如粗螺纹销 
3 
8 至35μm 
8 至14μm 
6 
15 至35μm 
15 至23μm 
 
3.8  
粘附强度 
温度突变-试验按照DIN EN ISO 2819。 
试验件在（220±10）℃下存放30 分钟，紧接着浸在温度从15℃至25℃的水中。 
要求：锌镀层没有气泡状或者大面积的剥落。 
 
3.9  
耐腐蚀性 
在供货状态下以及在120℃下热存放24 小时后，必须保证该镀层的耐腐蚀性。这些要求
就是最小的规定值，并且在任何情况下都必须遵守这些要求。 
 
3.9.1 钝化层和罩清漆 
按照DIN 50 021-SS 进行试验，按DIN 50 961 进行分析评定，试验时间和要求详见表格
5。 
 
表格5 
试验时间，小时 
保护方式 
鼓件 
车架件 
要求 
Ofl-c340，Ofl-c640 
6 
12 
Ofl-c341，Ofl-c641 
48 
72 
Ofl-c342，Ofl-c642，Ofl-c345，
Ofl-c647 
72 
96 
Ofl-c343，Ofl-c643 
96 
168 
在规定的试验时间后无锌
腐蚀现象 
 
3.9.2 
包括钝化层和清漆在内的锌镀层 
按照DIN 50 021-SS 进行试验，试验时间和要求详见表格6。 
   注意保密。未经上海大众书面同意，不得外传、复制。译文仅供参考。 
   上海大众汽车有限公司 
 


共 7 页 第 5 页 
 
      锌镀层                            TL 
  表面保护要求                         217 
 
 
表格6 
保护方式 
试验时间，小时 
要求 
Ofl-c310, Ofl-c330 
48 
Ofl-c340,Ofl-c610, Olf-c630 
96 
Ofl-c341 
144 
Ofl-c342, Ofl-c347, Olf0c640 
168 
Ofl-c343, 
Ofl0c641, 
Ofl-c642, Ofl-c647 
240 
Ofl-c643 
360 
在规定的试验时间后金属
母体无腐蚀 
和 
按照表格5，在试验时间后
无锌腐蚀 
 
4 
 
同时适用的资料 
 
   注意保密。未经上海大众书面同意，不得外传、复制。译文仅供参考。 
   上海大众汽车有限公司 
 
 


共 7 页 第 6 页 
 
      锌镀层                            TL 
  表面保护要求                         217 
 
 
附件 A（标准） 
A.1  
传统保护方式 
按照TL217 的以前版本，过去可以使用下列表格A.1 左栏所述的保护方式和公司内部仍
然有效的图纸部分。而表格右栏则列举了可替代使用的保护方式。 
假如有必要须对“传统失效保护方式”中的一种保护方式的质量进行检验，就必须应用
TL217：1991-11 的试验条件。 
 
表格A.1 
传统失效Ofl-保护方式 
替代保护方式 
Ofl-c150 
Ofl-c342 
Olf-c160 
Ofl-t630 橄榄绿按TL 233 
（但是不适用于接地） 
Ofl-c170 
Ofl-r671 选择型Ofl-t650） 
（但是不适用于接地） 
Ofl-c312 
Ofl-c342 
Ofl-c313 
Ofl-t630 橄榄绿按TL 233 
（但是不适用于接地） 
Ofl-c345 
Ofl-c347 
Ofl-c350 
Ofl-c342 
Ofl-c351 
Ofl-c343 
Ofl-c355 
Ofl-c347 
Olf-c360 
Ofl-t630 橄榄绿按TL 233 
（但是不适用于接地） 
Ofl-c370 
Ofl-t630 黑色按TL 233 
（但是不适用于接地） 
Ofl-c375 
Ofl-t630 黑色按TL 233 
（但是不适用于接地） 
Ofl-c380 
Ofl-t645 
（但是不适用于接地） 
Ofl-c382 
Ofl-c642 
Ofl-c383 
Ofl-c642 
Ofl-c385 
Ofl-c347 
Ofl-c390 
Ofl-t600，用于螺纹件Ofl-t645 
（但是不适用于接地） 
Ofl-c612 
Ofl-c342 
Ofl-c613 
Ofl-t630 橄榄绿按TL 233 
（但是不适用于接地） 
 
   注意保密。未经上海大众书面同意，不得外传、复制。译文仅供参考。 
   上海大众汽车有限公司 
 


共 7 页 第 7 页 
 
      锌镀层                            TL 
  表面保护要求                         217 
 
 
 
传统失效Ofl-保护方式 
替代保护方式 
Ofl-c645 
Ofl-c647 
Olf-c650 
Ofl-c642 
Ofl-c651 
Ofl-c643 
Ofl-c660 
Ofl-t630 橄榄绿按TL 233 
（但是不适用于接地） 
Ofl-c670 
Ofl-t630 黑色按TL 233 
（但是不适用于接地） 
Ofl-c675 
Ofl-t630 黑色按TL 233 
（但是不适用于接地） 
Ofl-c682 
Ofl-c642 
Ofl-c683 
Ofl-c686 按TL 194 
（与镁接触的构件） 
Ofl-c685 
Ofl-c687 按TL 194 
（与镁接触的连接元件） 
Olf-c690 
Ofl-t660，用于螺纹构件Ofl-t645 
（但是不适用于接地） 
 
 
   注意保密。未经上海大众书面同意，不得外传、复制。译文仅供参考。 
   上海大众汽车有限公司

File: 材料工程师/TL 218-2002_CN.pdf.md
# TL 218-2002_CN.pdf

1 
 
 
 
上汽集团股份有限公司技术中心企业标准 
Enterprise  Standard  of   SAIC  Motor  Technical  Center 
SMTC
SMTC
          
 
以车身颜色多层施涂车身 
外部金属零部件要求 
Multicoat Painting in Body Color on Metallic Exterior Body 
Components Requirments 
 
 
 
 发布/Issued on                            实施/Implemented since            
上汽股份技术中心技术标准化委员会 发布 
Issued by Technical Standardization Committee of  SAIC Motor Technical Center


1 
Klass.-Nr. 50234                                                                  2002 年8 月 
大众汽车集团 
以车身颜色多层施涂车身外部金属
零部件要求 
TL 218 
Konzernnorm 
 
 
描述项：涂漆、表面保护、多涂层施涂、金属部件、钢琴漆、车身颜色 
 
变更： 
相比于TL 218：1993-07，己进行以下变更： 
－ 删除表面保护类别Ofl-x310 
－ 新增表面保护类别Ofl-x611、Ofl-x612、Ofl-x613 
－ 本标准己适用最新的技术发展水平 
－ 重建标准 
 
先前报告： 
1976-01；1993-07 
 
1  范围 
本标准规定了一种装饰用防腐保护的要求。这种防腐保护依照比色图表或特殊混合图表，以多层涂漆的形
式应用于金属部件可看见的外表面上（例如：车身或装在车身上的部件）。 
 
2  命名 
根据VW 137 50，第二部分。 
 
3  要求 
3.1 表面保护类别 
应采用列于表1 中的表面保护类别。 
表1 
表面保护类别 
涂层体系  
Ofl-x610 
a) 
单层表面涂层 
b) 
底层包含溶剂的双层表面涂层 
c) 
水溶性底层的双层表面涂层 
Ofl-x611 
钢琴漆 
Ofl-x612 
在镀锌基材上的 
a)  单层表面涂层 
b) 
底层包含溶剂的双层表面涂层 
c) 
水溶性底层的双层表面涂层 
Ofl-x613 
在镀锌基材上的 
钢琴漆 
 
技术责任 
K-QS-31   Frau Hoffmann    电话:-76041 
K-QS-32       Jöck         电话:-28506 
标准（EZTN，1733） 
Wiesner  电话：+49-5361-9-29604       Sobanski  
 
机密文件，版权所有。未经大众汽车集团标准部门事先允许，禁止对本文件的任何部分进行传播或翻印。 
合作伙伴应仅通过B2B 供应平台获取该标准：www.vwgroupsupply.com 


2 
©VOLKSWAGEN AG  
 
 
 
 
 
 
 
 
 
 
 


3 
3.2 基本要求 
首批供应品及变更的批准根据VW 011 55 执行。 
有害物质的预防根据VW 911 01 执行。 
完成实验需要的最小样品量：10 个试样。 
经与责任部门协调确定实验范围。相关实验室担当对于供应部件的基本发放的责任；而车身的基本发放，
则由该产品型号的相关工艺技术部门负责（对于一系列的监控，当地相关实验室或工艺技术部门应承担其
责任）。 
供应商应按照附录A.1 附上所有待测部件的细节。 
对不适用于以下要求的分区，应在工艺图中进行标记并规定其偏差要求。 
型号特定的偏差应经相关发放部门的同意。 
 
3.3 光学 
这些部件应在其全表面展现出均匀的外观基调，并符合工艺图要求的色度标准以及按表4 所规定的视觉属
性。对规定的外观产生不利影响的微孔、粗糙裂纹以及其它缺陷都是不允许的。在工艺图、PDM 表或大
众集团规章中应规定其允许偏差。 
光泽度、颜色以及结构应在首样或者开发样实验报告中记载。 
 
3.4 室外风化 
在大众汽车集团，所有上漆的零部件按照VW 501 85 进行实验（2 年在湿热下和2 年在干热下）。供应商
有责任消除在实验中产生抱怨的原因并完善涂漆系统。 
 
3.5 施涂工艺 
施涂工艺应在涂漆车间与油漆厂家之间进行协调。双方应共同确认首样实验报告，即双方对完成规定的要
求都负有责任。责任分配如下： 
－ 油漆厂家提供完成TL 标准中规定要求的信息以及关于油漆应用方法的支持。 
－ 涂漆车间提供基材和预处理步骤的信息，检查最早可能结合处的要求并请求得到油漆应用方法的支持。 
－ 车身涂漆的工艺条件应由油漆厂家和涂漆车间共同协商同意。 
－ 对于供应部件的涂漆，油漆厂家须提供其加工指导方法，涂漆车间应确认对其的粘附性。 


4 
 
3.6 结构  
见表2。  
表2 
No. 
 
Ofl-x610 
Ofl-x611 
Ofl-x612 
Ofl-x613 
1 
基底材料 
金属材料根据工艺图执行 
2 
锌镀层（电解的） 
- 
- 
8～10 µm 
8～10 µm 
3 
锌磷化 
根据工艺图 
4 
阴极浸涂漆 
水溶的 
5 
底漆/填充剂/初层表面剂 
根据表4，No.2 
6 
 着色层 
根据表4，No.3 以及色彩标准执行 
7 
透明涂层 
根据表4，No.4 以及红外光谱执行 
8 
表面 
标准 
钢琴漆 
标准 
钢琴漆 
 
3.7 涂层厚度 
见表3。  
表3-以µm 表示的涂层厚度 
No. 
涂层 
要求 
Ofl-x610/x612 
Ofl-x611/x613 
a 
b 
c 
 
 
 
单层表面涂层（均
一） 
底层含有溶剂的
双层表面涂层（金
属的） 
水溶性底层的双
层表面涂层 
钢琴漆 
1 
阴极浸涂漆 
17～22 
17～22 
17～22 
17～22 
2 
填充剂 
35（±10） 
35（±10） 
35（±10）1） 
35（±10） 
3 
表面涂层 
35（±10） 
－ 
－ 
－ 
4 
底涂层 
－ 
20（±10）2） 
20（±10）2） 
20（±10）2） 
5 
透明涂层 
－ 
40（±10） 
40（±10） 
2×40（±10）2）
6 
总涂层厚度 
804）～112 
82～147 
82～137 
112～197 
1） 对于单层填充物的偏差要求（例如：Ecoprime）：20～35 
2） 对于并未妥善覆盖的色彩而言（例如黄色和红色），在经同意后，允许稍厚地施涂。 
3） 镜面精加工如Ofl-x610 的栏目b 和c，应符合Ofl-x611 的要求。 
4） 最小的涂层厚度应不小于80 µm（并非最小单层厚度的总和）。 
 


5 
仅当使用相同颜色时，才可以进行重漆。个别的，重漆的零部件如果其非常适合整体外观，可以进行安装。
对于竖起平面，重漆的总涂层厚度最大为350µm，而水平平面最大为500 µm。在工艺图或PDM 表中应规
定其偏差。  
 
3.8 涂漆层 
对于涂漆层的要求，见表４。 
对于技术性实验，这些部件在60℃下必须老化１周或者在实验前其至少老化2４小时。老化处理：在DIN 
50 014-23/50-2 标准气候下持续24 小时。在实验报告中，必须记录其偏差。  
表４ 
编号 
属性 
要求 
 
 
Ofl-x610 
Ofl-x611 
Ofl-x612 
Ofl-x613 
1 
视觉属性 
 
 
 
 
1.1 
在20℃下的反光值根据标准DIN EN 
ISO 2813 执行。 
在最近透明涂料研究的框架内根据标准
DIN EN ISO 2813 将折射率考虑在内。 
单组分透明涂
层：≥90 单位 
双组分透明涂
层：≥80 单位 
≥90 单位或根据工
艺图 
单组分透明涂
层：≥90 单位 
双组分透明涂
层：≥80 单位 
≥90 单位或根
据工艺图 
1.2 
根据标准VW 501 95 着色。 
 
 
 
 
1.3 
结构测定系统（深色标准值）采用
Wave-scan Plus。 
测定根据生产厂家规格执行。 
水平表面 
LW＜5 
SW：10～25 
竖直表面 
LW＜13 
SW：10～30 
水平表面 
LW＜5 
SW＜10 
竖直表面 
LW＜10 
SW＜10 
水平表面 
LW＜5 
SW：10～25 
竖直表面 
LW＜13 
SW：10～30 
水平表面 
LW＜5 
SW＜10 
竖直表面 
LW＜10 
SW＜10 
2 
粘附性 
 
 
 
 
2.1 
根据DIN EN ISO 2409 第4.1节进行交叉
切割实验。 
交叉切割特征值：0 ～ 1 
2.2 
根据PV 3.14.7 进行抗石击实验。 
总结构（2 巴）。 
带有主分离面指示的漆镀层，其特征值小于或等于1.5； 
对于适合底涂层颜色的填充剂，经相关负责工艺技术部门认同，其特征值
小于或等于2（如果主分离平面在填充剂与底涂层之间）。 
对于个别情况，冲击可能会到达基材，但不允许出现破碎。 
2.3 
根据PV 3.14.5 第4.2 部分进行抗石击性
实验（移动）。 
粗边破碎、等级A～C、第1 至第2 排是允许的（可以）； 
圆边破碎、等级A～C、第3 至第4 排是不允许的（不可以） 
2.4 
根据PV 1503 进行蒸汽喷射实验。 
无涂层脱落 
3 
腐蚀实验 
 
 
 
 
3.1 
根据标准DIN 53167 规定的划痕法、根
据PV 1210 进行循环腐蚀实验（刻线必
须延伸至基材）。 
30 周期后，锈蠕变Wb≤2.5 mm，在该
部件任何点不超过5mm。 
60 周期后，无起泡以及底层金属腐蚀。
10 周期后，锈蠕变Wb≤1 mm，
在该部件任何点都不超过5mm。
60 周期后，无起泡以及底层金属
腐蚀。 


6 
 
编号
属性 
要求 
 
 
Ofl-x610 
Ofl-x611 
Ofl-x612 
Ofl-x613 
3.2 
根据DIN 50 021 SS (240 小时)盐喷雾实
验。 
30 周期后，锈蠕变Wb≤2.5 mm，在该
部件任何点不超过5mm。 
60 周期后，无起泡以及底层金属腐蚀。
10 周期后，锈蠕变Wb≤1 mm，
在该部件任何点都不超过5mm。
60 周期后，无起泡以及底层金属
腐蚀。 
3.3 
根据标准DIN 50 017 KK 进行冷凝水实
验，在240 小时后以及根据DIN 50 
014-23/50-2 标准气候进行后续的调节。
- 
2 小时后水泡等级为m0g0（按照标准DIN 53 209） 
- 
无腐蚀 
- 
粘附要求（表4，Ｎo. 2.1 和2.2） 
- 
24 小时后必须完成 
- 
相比于初始条件，24 小时后肉眼可见的变化 
4 
耐温变性 
 
4.1  
在90±2℃的高温以及机械循环风的作
用下进行老化，紧接着在标准DIN 50 
014-23 标准气候下调节30 分钟。 
根据第3.2 节和表4，No.2.2 规定，必须符合其要求 
4.2 
在-40±3℃下低温老化24 小时，然后在
标准DIN 50 014-23/50-2 标准气候下调
节30 分钟；应使用在表4 中No.4.1 中规
定的试样。 
根据第3.2 节和表4,No.2.2 规定，必须符合其要求 
4.3 
在-40±3℃按表4，No.4.1 规定的试样进
行冲击实验 
在油漆涂层无碎片或裂纹 
4.4 
根据PV3.14.7 进行抗石冲击实验。在-20
℃下老化24 小时后，在该温度下进行该
实验。 
在带有主分离面指示的漆镀层，特征值小于等于1.5； 
对于适合底涂层颜色的填充剂，经相关负责工艺技术部门认同：特征值小
于等于2（如果主要分享平面在填充剂与底涂层之间）。 
对于个别情况，冲击可能会达到基材，但不允许出现破碎。 
4.5 
在10 周期以后、在标准DIN 50 
014-23/50-2 标准气候下调控24 小时，根
据PV 1200 进行冷凝水实验。 
根据第3.2 节和表4，No.2.2 规定，必须符合其要求。 
5 
抗化学腐蚀性 
 
5.1 
碱液实验根据PV3.10.3 执行 
漆表面无变化，光泽度＜10% 
（20℃时反光值根据DIN EN ISO 2813） 
5.2 
酸实验根据PV3.16.4 执行 
漆表面无变化，光泽度＜10% 
（20℃时反光值根据DIN EN ISO 2813） 
5.3 
密封胶和密封胶清除剂根据第4.4 部分
执行 
漆表面无变化 
5.4 
膜密封性根据QP R 015 执行 
仅允许可逆性膨胀（24 小时后），在除去密封膜后无粘附性残留物。 
5.5 
工业除尘器根据PV3.10.5 执行 
漆表面无变化，光泽度＜10% 
（20℃时反光值根据DIN EN ISO 2813 执行） 
5.6 
FAM 实验燃料根据VDA 621 412 执行，
测试A 4.1.1Y 
在24 小时后允许可逆性膨胀 
5.7 
柴油机燃料根据TL 788 和VDA 621 412
执行，测试A 4.1.1Y 
漆表面无变化 
5.8 
生物柴油（PME）根据DIN V 51 606 和
VDA 621 412 执行，测试A4.1.2X 
漆表面无变化  
 


7 
 
编号 
属性 
要求 
 
 
Ofl-x610 
Ofl-x611 
Ofl-x612 
Ofl-x613 
5.9 
优质无铅汽油根据DIN EN 228 和VDA 621 412 执行，测试A 
4.1.3Y  
漆表面无变化 
5.10 
发动机油根据TL 521 73（Burrmahl Castrol 油编号A97075PBC）
和VDA 621-412 执行，测试A 4.1.4X 
漆表面无变化 
5.11 
液压油根据TL 521 46 和VDA 621-412 执行，测试A 4.1.6X  
漆表面无变化 
5.12 
自动变速油根据TL 521 62 和 VDA 621-412 执行，测试A 4.1.7X 
漆表面无变化 
5.13 
制动液根据TL 766 和VDA 621-412 执行，测试A 4.2.2X 
在24 小时后允许可逆性膨胀 
5.14 
冷却液根据TL 774 和VDA 621-412 执行，测试A 4.2.2X  
漆表面无变化 
5.15 
市售稀释剂（仅适用于己填装的客户服务部件）根据VDA 
621-412 执行，测试Ａ.4.1.1Y 
漆表面无变化 
6 
耐光性和抗风化性 
 
6.1 
在湿热下风化根据PV 3930 执行（在弗罗里达州实验）、3 年周
期，见第4.5 节 
在颜色或色度上无视觉变化  
根据表4；Ｎo.2.1，必须符合其粘附性要求 
根据需要进行年度中期评价  
6.2 
透明涂层抗紫外线辐射性根据PV 1502 执行，2 年周期 
透明涂层无肉眼可见的裂纹 
7 
抗室外风化性 
 
7.1 
根据VDA 621-403 第4.5 节在湿热下风化三年（在弗罗里达州实
验） 
在颜色或色度上无视觉变化 
根据表４；Ｎo.2.1，必须符合粘附性要求 
年度中期评价 
8 
抗划伤性 
 
8.1 
抗划伤性根据PV 3.3.3 执行 
>70% 相对残留光泽 
回流后大于75%相对残留光泽 
 
4 
实验说明： 
4.1  交叉实验 
在Gt＞0-1 下，实验结果通过进一步的粘附实验得以验证(例如：石击实验)。 
 
4.1 抗石击实验（移动的） 
该实验应在新设备以及50 g 当量压力下根据PV 3.14.5 进行实验（压力高斯指示为1.5 巴～2 巴）。根据黑
-白评估等级M 8:1 以及色度评估等级M 1:1 进行评估。 
注意事项：在客户抱怨时使用。当出现限定值时，根据PV 3.14.7 进行该项实验（在第2 排～第3 排之间）。 


8 
4.2 冲击实验  
根据DIN ISO 4532 进行冲击实验。然而，在坚硬的底板上施加规定的实验力90N。 
 
4.3 耐密封剂/密封胶清除剂性能 
通过浸入密封蜡施来施涂该剖面（在标准生产中施行与使用）。室温下调节该部件24 小时后，在80℃的热
煤油搅拌该部件3 分钟应可以洗掉蜡层。 
 
4.4 耐光性与耐气候性 
在评估之前，所有的涂层必须用涂料清洁剂清除。 
 
5 
参考标准 
PV 3.3.3   
色漆和清漆： 透明涂层抗划伤性实验  
PV 3.10.3  
色漆和清漆： 抗苛性碱溶液实验  
PV 3.15.3  
色漆和清漆： 抗工业级除尘器实验 
PV 3.14.5  
色漆和清漆： 抗石击性实验 
PV 3.14.7 
色漆和清漆： 根据标准DIN 55996-1 抗石击性实验 
PV 1200   
环境循环实验：单元、模块、系统、半成品 
PV 1210   
车身及附加部件：防腐实验 
PV 1502   
透明涂层、双层金属漆涂层：抗裂纹实验 
PV 1503   
非金属材料油漆涂层：蒸汽喷射实验 
PV 3930   
非金属材料：在湿热下进行风化 
QP R 015  
膜、自粘性的：质量要求 
TL 766   
制动液：材料要求 
TL 774    
乙二醇冷却添加剂：材料要求 
TL 788    
柴油燃料：燃料要求 
TL 521 46  
中央液压系统用油、耐高温的：要求 
TL 521 62  
初始插入操作、使用寿命、自动变速油：材料要求 
VW 011 55  汽车供应部件：首批供应品及变更的批准 
VW 137 50  金属部件的表面保护：表面保护类别、编号、要求 
VW 501 85  汽车零部件：抗室外风化性 
VW 501 95  汽车涂漆的比色评估 


9 
VW 911 01   
汽车环境标准：汽车部件、材料、燃料：有害物质的避免 
VDA 621-401  
涂层方法实验、耐气候性实验（室外风化） 
VDA 621-412  
涂层方法实验、汽车涂漆的耐化学腐蚀性 
DIN 50 014   
气候及其技术应用：标准气候 
DIN 50 017   
气候及其技术应用：冷凝水实验气候 
DIN 50 021   
使用各种氯化钠溶液的喷雾检验 
DIN V 51 606  
液体燃料：植物油甲脂制柴油：最低要求 
DIN 53 167    
色漆、清漆和相似涂层材料：在涂层上进行盐喷雾实验 
DIN 53 209    
涂层气泡度的标志 
DIN ISO 4532  
釉瓷和搪瓷：瓷层抗冲击性的测定：冲击枪实验 
DIN EN 228   
机动车用燃料：无铅汽油：要求和实验方法 
DIN EN ISO 2409 色漆和清漆：交叉切割实验 
DIN EN ISO 2813 涂层反射光泽的测定

File: 材料工程师/TL 226-2006_CN.pdf.md
# TL 226-2006_CN.pdf

共 9 页 第 1 页 
 
汽车内饰材料上油漆的 
要  求                   TL 226        
 
     
 
        
  
 
 
 
 
 
版本日期
翻译 
日期
译校 
日期 
打印/誊抄
日期 
校对 
2003.11 
许来清 
2004.08
陈勇华 
2004.08 
佘文瑾 
2004.08
黄惠芳 
注意保密。未经上海大众书面同意，不得外传、复制。译文仅供参考。 
上海大众汽车有限公司 
资  料 
关键词：漆、涂装、内饰、胶头印刷、热压 
 
更改 
相对于TL 226:1998-11 作了以下更改： 
－ 更新油漆系统 
－ 更新同时适用的资料 
－ 完全修订了标准 
 
先前版本 
 
 
 
1 应用范围 
本TL 标准适用于安装于汽车内部的油漆、胶头印刷、热压和IMD－涂覆的（内部装
饰）金属和非金属材料。 
 
2 标记 
 
2.1 名称举例 
 
2.1.1 塑料涂层 
    2K－软性漆按照TL 226，S40±5 
    2K－密实漆按照TL 226，S40±5 
 
2.1.2 金属镀层： 
    粉末涂层装饰按照TL 226，涂层成分按照TL 256 
 
3 要求 
如果以下的有关确定组成部分或其范围的要求只是受到限制，或不被采用的话，必须
在图纸上给予相应的说明。 
 
 


 
 TL226:2003-11    
                                       共 9 页 第 2 页 
    
   
     
 
3.1 基本要求 
首次供货和更改的批准按照VW 011 55。 
避免有害物质按照VW 911 01。 
一个完整的试验要求至少有5 个具有一个总面积为
的成品或零件。 
 
       仅在允许范围内由于涂装，成品的性能和所要求的工艺参数有一些影响。 
  
       涂层/油漆，以及也可能是一个修理油漆必须附着在基础上和在首层油漆上。修理油
漆也要作这样的标记。 
 
       必须由供货商一同提供下列所有试验零件的说明： 
 
1. 基本材料说明（供货商名称和VDA－标记） 
2. 色调 
3. 预处理 
a） 清洁，例如用二甲基甲醇， 
b）表面活化，例如通过火焰清理， 
c） 进一步的表面处理。例如磷酸锌处理 
   4.  油漆结构（所有参数的定义） 
      例如2K－软性漆和密实漆 
      引物XYZ，颜色XYZ，批次XYZ， 
      底漆：XYZ，颜色XYZ，批次XYZ， 
      MV10:x，混合比例必须与符合油漆的（系统）认可标准， 
      用固化剂XYZ，颜色XYZ，批次XYZ， 
      油漆层，油漆层的质量认证 
5.  油漆装备 
6.  油漆地点 
7.  油漆日期 
 
3.2 外观和手感 
 
零件必须在总体表面上呈现出一种均匀的外观和符合图纸要求的以及认可样品的手
感、光亮和颜色要求。 
 
不允许有有损外观规定要求的气孔、裂纹、油漆流挂和其他缺陷。 
 
在首件样品的检验报告中，标准文献资料相关的颜色和光亮度按照VW 501 90。 
    
3.3 大气曝露试验 
 
大气曝露试验按照VW 501 85。 
 
由于在试验过程中产生的问题，供货商有责任消除弊端并改进油漆系统。 
 
 


 
 TL226:2003-11    
                                       共 9 页 第 3 页 
    
   
     
 
3.4 油漆程序 
 
油漆程序必须在油漆工和油漆制造商之间进行协调。双方在首次样品检验报告中对此
确认，也就是说，双方对满足上述要求均负有责任。 
 
   如下分工： 
   － 油漆供货商告知有关所满足的TL 要求，提供其加工规程和给出应用技术支持。 
   － 油漆告知有关基本信息（塑料型号和商品名称），尽可能早的检验要求（也适用预批量
零件：至少粘附性），确认油漆制造商遵守加工规程的情况和请求技术帮助。 
 
3.5 气候适应性预处理 
 
所有有待提供检验的样品必须进行气候适应性预处理： 
 
在室温下采用狭窄的空气温度范围（18～28）℃内存放7 天或在60℃内存放48 小时。 
 
每个单项检验后，零件必须至少做30 分钟的气候适应性预处理，以便进行目视评定。
按照第3.7 节和3.8 节检验必须执行1 小时的预处理（18～28）℃。纤维增强和滚珠增强
的或发泡构件必须在24 小时（18～28）℃下的预处理后进行检验。 
 
3.6 油漆系统 
见表1。 
表     1 
名称 
2K-装饰漆 
2K-软漆/2K-密实漆 
效果漆 
要求 
外观， 
 
 
 
 
 
激光记录， 
 
 
低密着性， 
声学 
外观， 
 
 
 
 
 
激光记录， 
 
 
高密着性 
声学 
特殊外观 
（特殊要求，例
如纺织，珠光效
果，金属效果，
手感效果）， 
IMD－方法
，胶
头印刷和热压滚
花， 
按批准书 
按批准书 
干燥涂层厚度S 
 
15～35 
35～90 
按批准书 
1）外观：颜色、光亮 
   手感：主观要求在柔软性上（触觉和效果） 
   声学：与非油漆构件对比改善相关的尖锐刺耳和其他噪声（主观评价） 
2） 如果从根本上改善了附着、激光功能、密着等问题，要求一个多层结构（底漆
或附加的清漆），那么在图中必须注明。在一个多层结构上为了各自补充油漆的
干燥层厚度使其厚度增加。对于金属漆结构参照图纸标注按第2.1 节。 
3） IMD－方法：内装饰（薄膜背层喷注） 
 


 
 TL226:2003-11    
                                       共 9 页 第 4 页 
    
   
     
 
3.7  初始状态中的附着和脆性 
    
3.7.1 涂层网格切割 
     检验按照DIN EN ISO 2409 有关突然拆除粘贴的胶粘带。胶粘带采用例如
Fa.Beierdorf透明胶带4657。 
 
    要求：Gt 0－1。 
 
3.7.2 十字切割（Andreaskreuz） 
    当由于几何形的基础在结构上可能没有涂层网格切割时，这时用十字切割方法。 
 
    检验：用粘贴胶粘带的十字切割。对于十字切割来说是用一个带有锋利的，薄的刀刃
的刀具，例如，带有梯形刀的安全刀具。 
 
    要求：在撕下胶粘带后，不允许有油漆颗粒附着在胶粘带上。 
 
3.8 
耐刮性能 
    检验按照PV 3952， 
    网格检验：检验体
，刮痕距离
，偏移负荷
 
    有关具有复杂几何结构和ZSB－结构： 
    检验用型号318 的Erichsen-硬度试棒
负荷和测试探针，按照DIN EN ISO 1518（探
针长度0.75 mm）。 
    要求：直至基本材料均无油漆的开裂现象。 
 
3.9 
散发性能 
    检验按照VW 501 80。 
     
    油漆的非金属材料的要求： 
    － 溶剂基础上的油漆系统：对于非油漆构件所要求的废气排除值允许超过
。 
    － 水基础上的油漆系统：对于非油漆构件所要求的废气排除值允许超过
。 
    － 有关油漆金属材料的要求：油漆构件不允许超过一个
值。 
 
3.10 耐热性 
 
3.10.1 高温存放 
      检验：在循环空气－保温箱中存放 
      － 在太阳非直接照射范围内的构件： 置放24 小时，置放温度
。 
   － 在太阳直接照射范围内的构件：（例如除霜口，仪表板上部范围）存放时间500 小
时，存放温度
。 
   － 在太阳照射过渡区内的构件（例如换气口），存放时间500 小时，存放温度
 
   要求：相对于供货状态无外观和手感的改变。必须同时满足第3.7 节和3.8 节的要求（注
意第3.5 节）。 


 
 TL226:2003-11    
                                       共 9 页 第 5 页 
    
   
     
 
3.10.2 气候交换试验 
    检验： 
    － AUDI：按照PV 1200 为96 小时。 
    － VW：按照PV 2005 为60 循环（中间值参照40 循环） 
    要求：相对于供货状态无明显改变。必须同时满足第3.7 节和3.8 节的要求（注意第
3.5 节）。 
 
3.11 气候性 
 
3.11.1 冷凝水稳定气候 
     检验按照DIN 50 017 KK，检验持续240 小时。 
 
     要求：30 分钟后进行评定：不允许形成气泡，
按照53 209。必须同时满足第
3.7 节和3.8 节的要求（注意第3.5 节）。 
 
 3.11.2 交变腐蚀测试（仅用于油漆的金属材料） 
 
      检验：按照PV 1210 为15 循环。在ZSB 中刮刻线按照DIN EN ISO 7253，第8.5 节
和DIN EN ISO 4628-8。 
 
      要求：无气泡形成，无整容式的腐蚀，无母体金属腐蚀。渗透性
，但
是不在
零件位置上。 
 
3.11.3 耐光性 
      检验按照PV 1303。周期数按照安装位置（见第4.1 节）。 
 
    要求：DIN EN 20 105-A02 灰度尺染色牢度评级4。其他外观可见的缺陷，例如色调
改变或裂纹形成均是不允许的。必须同时满足第3.7 节和3.8 节的要求（注意第3.5 节）。 
 
3.12 抗老化性 
 
3.12.1 水解存放 
     检验：在气候箱内相对空气湿度在
和
， 72 小时。 
 
    要求：无色调和手感改变。必须同时满足第3.7 节和3.8 节的要求（注意第3.5 节）。 
 
3.12.2 模拟阳光 
     检验按照DIN 75 220，在
后480 小时（20 循环） 
 
     要求：无色调和手感改变。必须同时满足第3.7 节和3.8 节的要求（注意第3.5 节）。 
 
3.13 耐磨损性能 
 
3.13.1 一般 
     检验按照PV 3906 和第4.2 节。 


 
 TL226:2003-11    
                                       共 9 页 第 6 页 
    
   
     
 
3.13.2 耐摩擦测量仪对干摩擦织物往复摩擦100 次 
     － 评定油漆表面：相对于供货状态无可见的改变，如油漆组织改变或退色导致的摩
擦痕迹。 
     － 评定摩擦织物：摩擦织物渗色符合DIN EN 20 105-A03 灰度尺染色牢度评级4。 
 
3.13.3 耐摩擦测量仪对湿摩擦织物往复摩擦100 次（水） 
      － 评定油漆表面：相对于供货状态无可见的改变，如油漆组织改变或退色导致的摩擦
痕迹。 
     － 评定摩擦织物：摩擦织物渗色符合DIN EN 20 105-A03 灰度尺染色牢度评级4。 
 
    注意：一个摩擦织物适用“湿”和“含有清洁剂”，至少在任何介质内置放1 分钟，和紧
接着快速在过滤纸之间擦干水分。 
 
3.13.4 耐摩擦测量仪对湿摩擦织物往复2000 次 
     有关高负荷范围内的构件（例如转向盘、操作手柄） 
     － 评定油漆表面：相对于供货状态无可见的改变，如油漆组织改变或退色导致的摩擦
痕迹。 
      － 评定摩擦织物：摩擦织物渗色符合DIN EN 20 105-A03 灰度尺染色牢度评级4。 
 
3.14 耐清洁剂和混合汗液 
 
3.14.1 试验介质 
     － 用
的活性水溶剂，例如
 
   － 含氨，酒精的水溶剂，例如“Ajax－车窗净化剂”，无稀释 
   － 清洗汽油（沸点范围II 按照DIN 51 631, 80/100℃） 
   － 酒精按照TL 521 17 
   － 试验介质“混合汗液”： 
      溶液A：
醋酸【配方：1 L 蒸馏水含
醋酸】 
      溶液B：氨水溶剂，即
【配方：
 
溶剂（25％）用蒸馏水稀释成
（实际为690 g）和添加
】 
 
3.14.2 液滴试验 
      检验：用一个移液管在表面滴
液滴，并在10 分钟作用持续时间后，
循
环后空气中干燥30 分钟。必须在加载后作24 小时表面评定。 
 
      要求：无油漆色调，光亮度和油漆结构的改变。只有当用一块湿抹布不能够抹去表
面上痕迹时，必须指出会有光亮度改变。 
 
3.14.3 耐磨性 
      检验：用一块含有清洁剂的摩擦织物往复摩擦10 次。见第3.13.1 节的注释。 
 
      要求： 
      － 评定油漆表面：无油漆色调，光亮度和油漆结构的改变。只有当用一块湿抹布不    


 
 TL226:2003-11    
                                       共 9 页 第 7 页 
    
   
     
 
能够抹去表面上痕迹时，必须指出会有光亮度改变。 
      － 评定摩擦织物：摩擦织物渗色符合DIN EN 20 105-A03 灰度尺染色牢度评级4。 
 
4  检验说明 
  
4.1 耐光性 
      检验单个构件（所油漆的材料）所需的周期次数： 
      － 在打开的行李箱中的衣帽架，内饰               10 个周期 GM 4 
      － 转向盘，车内后视镜                            6 个周期 GM 4 
      － 车门内饰，直接用薄膜或纺织物（扶手）          5 个周期 GM 4 
      － 直接受辐射的车柱内饰                          5 个周期 GM 4 
      － 间接受辐射的车柱内饰                          3 个周期 GM 4 
      － 座椅（缓冲材料）                              3 个周期 GM 4 
      － 仪表盘（总成和薄膜）                          5 个周期 GM 4 
      － 转向管柱内饰                                    3 个周期 GM 4 
      － 车门内饰，间接用薄膜或纺织品                  3 个周期 GM 4 
      － 车顶内饰（装饰方案的总成）                  2 个周期 GM 4 
      － 地毯，关闭的行李箱内的内饰                    2 个周期 GM 4 
      － 遮盖部件（例如在关闭的行李箱内的内饰）        2 个周期 GM 4 
      － 间接受辐射范围内的部件（例如车门内饰范围下的部件） 
                                                       3 个周期 GM 4 
 
4.2 磨损 
按照DIN EN ISO 105-X12，代替在耐摩擦测量仪上或具有同等价值的仪器支柱中同样
能够用带2 个支架的一个轻金属滚轮（见图1）。 
 
轻金属滚轮：     重量：      40 g 
                 直径：      20 mm 
                 长度：      52 mm 
 
支架：           重量：      11 g 
                 厚度：       5 mm 
                 宽度：      20 mm 
                 长度：      45 mm 
 
一个3 mm 厚的聚酯-PIR-泡沫材料（原始厚度：
）包覆在轻金属滚轮
上并且用摩擦介质进行加压，直到其相对运动被排除。 
 
必须如此按装轻金属滚轮，符合其支柱的支承力（900 g）。 
 


 
 TL226:2003-11    
                                       共 9 页 第 8 页 
    
   
     
 
                                        图   1  
 
 
 
 
 
 
 
 
 
 
 
 
 
 
 
 
 
 
 
 
 
 
 
 
 
 
 
 
 
 
 
 
 


 
 TL226:2003-11    
                                       共 9 页 第 9 页 
    
   
     
 
 
5 
同时适用的资料

File: 材料工程师/TL 226_April.2006_Paint.pdf.md
# TL 226_April.2006_Paint.pdf

Class. No. 50241 
April 2006 
Paint Coating on Materials 
Used in the Vehicle Interior Trim 
Requirements 
TL 
226 
Konzernnorm 
 
 
paint, paint coating, painting, paintwork, interior trim, tampon printing, heat seal, heat sealing, 
IMD, in-mold decoration, cubic print 
 
Page 1 of 10 
Fachverantwortung/Responsibility 
Normung/Standards (E2TC, 1733) 
 
 
 
K-GQL-1/3 
Kassner 
Tel.: -76941 
Frau Dr. Schramm 
Dr. Schilling 
Wiesner 
Tel.: +49-5361-9-29064 
Terlinden 
 
 
Confidential. All rights reserved. No part of this document may be transmitted or reproduced without prior permission of a Standards Department of the Volkswagen Group. 
Parties to a contract can only obtain this standard via the B2B supplier platform “www.vwgroupsupply.com”. 
 VOLKSWAGEN AG 
Norm vor Anwendung auf Aktualität prüfen / Check standard for current issue prior to usage. 
Form FE 41 - 01.06 
Changes 
The following changes have been made as compared to Technical Supply Specification TL 226, 
2003-11: 
─ 
Table 1 revised 
─ 
Section 2.1.1, description examples for coatings for plastic materials, modified 
─ 
Section 3.8 "Scratch resistance" revised 
─ 
Section 3.10.1 "Aging at elevated temperature" revised 
─ 
Section 3.15 "Cream resistance" added 
─ 
Referenced standards updated 
─ 
Standard restructured 
Changes as compared to the last issue are marked by a vertical bar on the side of the modified text 
block. 
Previous issues 
1981-02, 1986-12, 1995-01, 1995-10, 1998-11, 2003-11 
1 
Scope 
This Technical Supply Specification (TL standard) applies to painted, pad-printed, heat-sealed, in-
mold decorated (IMD) and cubic-printed metallic and non-metallic materials, which are used in the 
vehicle interior. 
2 
Description 
2.1 
Description examples 
2.1.1 
Coatings for plastic materials 
Two-pack decorative paint acc. to TL 226, S 15 to 30 µm 
Two-pack decorative haptic paint acc. to TL 226, S 30 to 50 µm 
2.1.2 
Coating for metals 
Powder top coat acc. to TL 226, layer structure acc. to TL 256 
The English translation is believed to be accurate .In case of discrepancies the German version shall govern. 
Numerical notation according to ISO practice (see VW 01000). 
QUELLE: NOLIS


Page 2 
TL 226: 2006-04 
 
3 
Requirements 
If the following requirements for specific components or parts of components do not apply 
completely or not at all, this shall be coordinated with the responsible engineering departments or a 
special note shall be given on the drawing. 
3.1 
General requirements 
Approval of first supply and changes acc. to Volkswagen standard VW 011 55. 
Avoidance of hazardous substances acc. to VW 911 01. 
At least 5 finished parts or parts with a total surface area of 0,5 m² are required for complete 
testing. 
The properties of the finished part or the specified mechanical characteristics, shall only be 
impaired by the paint coating to the extent defined permissible. 
The coating/paint as well as potential re-painting shall adhere firmly to the substrate or to the 
original paint coat. Areas of re-painting shall be marked. 
The supplier shall provide the following information for all parts under test: 
1. 
Specification of substrate material (manufacturer designation and VDA1 designation) 
2. 
Color 
3. 
Pretreatment 
a) Cleaning, e.g. using isopropanol 
b) Activation of the surface, e.g. by exposure to flame 
c) 
Other surface treatments, e.g. zinc phosphating 
4. 
Paint structure (definition of all parameters) 
e.g., two-pack soft-touch paint or haptic paint 
Primer XYZ, from XYZ Co., batch XYZ 
Base coat XYZ, from XYZ Co., batch XYZ 
MR 10:x, the mixture ratio shall correspond to the (system) release of the paint, 
with hardener XYZ, from XYZ Co., batch XYZ 
paint shop, auditing certificate for paint shop 
5. 
Type of painting apparatus 
6. 
Painting location 
7. 
Painting date 
3.2 
Appearance and haptic characteristics 
Parts shall exhibit a uniform appearance on their entire surface; they shall conform to the drawing 
requirements and to the released sample for haptic characteristics, gloss and color. 
Pores, cracks, runs and other flaws that adversely affect the specified appearance are not 
permissible. 
Color and degree of glossiness are documented in the first-sample test report acc. to VW 50190. 
3.3 
Open-air weathering 
Open-air weathering acc. to VW 50185. 
The supplier is obliged to remove the causes for complaints occurring during this test and to 
improve the paint system. 
                                                
1 VDA = German Association of the Automotive Industry 


Page 3 
TL 226: 2006-04 
 
3.4 
Paint process 
The paint process shall be coordinated between paint shop and paint manufacturer. Both parties 
will confirm the process in the first-sample test report, meaning that both are responsible for 
fulfilling the specified requirements. 
Responsibilities shall be distributed as follows: 
─ 
The paint manufacturer shall provide information on the fulfillment of requirements specified in 
the TL standard, provide processing guidelines and support regarding the applied paint 
method. 
─ 
The paint shop shall provide information on the substrate (plastic type and trade name), check 
the requirements as early as possible (also applies to pre-production series parts: at least 
adhesion), confirm compliance with the processing guidelines of the paint manufacturer, and 
ask for support regarding the applied paint method. 
3.5 
Conditioning 
All samples delivered for testing must be pre-conditioned: 
7 days at room temperature with narrow air temperature range (18 to 28) °C or 48 h at 60 °C. 
Before the beginning of the visual evaluation, the samples shall be conditioned for a minimum of 30 
min after completion of each individual test. Testing acc. to Sections 3.7 and 3.8 shall be performed 
after 1 h of conditioning at (18 bis 28) °C. Fiber- , ball-reinforced or foamed components shall be 
tested after 24 h of conditioning at (18 to 28) °C.  
3.6 
Paint systems 
See Table 1. 
Table 1 
Requirements 1) 
Paint systems 
Appearance 
Symbols 
Haptic 
characteristics 
Acoustic 
characteristics 
Dry film 
thickness S 
in µm 2) 
Two-pack 
decorative paint 
low 
15 to 30 
Two-pack 
decorative haptic 
paint 
high 
30 to 50 
Effect paint 
Acc. to release 
Acc. to release 
IMD method 
Cubic-print method 
Acc. to the 
original sample 
Laser inscription, 
pad printing,  
heat sealing 
Acc. to release 
Acc. to release 
Acc. to release 
1) 
Appearance: 
Color, gloss 
Haptic characteristics: 
Subjective requirements for soft touch (haptic perception or effects) 
Acoustic characteristics: Reduction of creaking, squeaking, or other noises as compared to unpainted components (subjective 
evaluation) 
2) 
If a multi-layer structure (primer or supplementary clear coat) is required for better adhesion, laser suitability, haptic 
characteristics, etc., this shall be noted on the drawing. In a multi-layer structure the dry film thickness of the supplementary 
coating adds to the total dry film thickness. In the case of metal coatings, structure acc. to drawing note acc. to Section 2.1. 
 


Page 4 
TL 226: 2006-04 
 
3.7 
Adhesion and brittleness in initial condition 
3.7.1 
Crosscut test 
Crosscut test acc. to DIN EN ISO 2409 with subsequent abrupt removal of adhesive tape. For 
example, type 4657 adhesive tape made by Beiersdorf Company may be used. 
Requirement: crosscut test value ≤ 1 
3.7.2 
Crosscut test (St. Andrew's cross) 
This test shall be performed whenever a normal crosscut test cannot be performed for reasons of 
component geometry. 
Test: Crosscut and subsequent removal of adhesive tape. For the crosscut test, a knife with a 
sharp, thin blade shall be used, e.g. a safety knife with trapezoidal blade. 
Requirement: 
─ 
No paint particles shall remain on the adhesive tape after the tape has been removed. 
3.8 
Scratch resistance 
Testing acc. to Test Specification PV 3952. 
Crosscut test: Device under test d = 1 mm; distance between scratches = 2 mm; deviating load 
= 20 N. 
For complex components or ASSY components: 
test e.g. with the Erichsen hardness tester, type 318, with a load of 10 N and a test needle acc. to 
Bosch (point: 0,75 mm) 
Requirements: 
─ 
No cracking (material removal) of the painting 
─ 
An indentation mark in the substrate material resulting from the load is permitted 
3.9 
Emission behavior 
Testing acc. to VW 50180. The following deviating requirements apply to the tests acc. to PV 3341 
contained in VW 50180 for painted non-metallic materials: 
─ 
Solvent-based paint systems: The emission values required for the non-painted components 
may be exceeded by 30 µgC/g. 
─ 
Water-based paint systems: The emission values required for the non-painted components 
may be exceeded by 10 µgC/g. 
─ 
Requirement for painted metallic materials: The emission values of the painted component 
shall not exceed a value of 20 µgC/g. 


Page 5 
TL 226: 2006-04 
 
3.10 
Temperature resistance 
3.10.1 
Aging at elevated temperature 
Test: Aging in mechanical circulation oven: 
─ 
Components exposed to indirect sunlight: aging duration 240 h; aging temperature (90 + 2) °C 
─ 
Components exposed to direct sunlight (e. g. defroster duct, upper area of dashboard): aging 
duration 500 h; aging temperature (120 + 2) °C 
─ 
Components in the transitional area of sunlight (e. g air outlet vents, steering wheels): aging 
duration 500 h; aging temperature (105 + 2) °C 
Requirements: 
─ 
No change of appearance and haptic characteristics compared to as-received condition 
─ 
The requirements acc. to Sections 3.7 and 3.8 shall also be met (note Section 3.5) 
3.10.2 
Environmental cycle test 
Test: 
─ 
Audi: 96 h acc. to PV 1200 
─ 
VW: 60 cycles acc. to PV 2005 (first evaluation after 40 cycles) 
Requirements: 
─ 
No visible change compared to as-received condition 
─ 
The requirements acc. to Sections 3.7 and 3.8 shall also be met (note Section 3.5) 
3.11 
Weather resistance 
3.11.1 
Condensated water constant climate 
Testing in test atmosphere CH acc. to DIN EN ISO 6270-2, test duration 240 h. The evaluation 
shall take place after 30 min acc. to DIN EN ISO 4628-2. 
Requirements: 
─ 
No blistering 
─ 
The requirements acc. to Sections 3.7 and 3.8 shall also be met (note Section 3.5). 
3.11.2 
Corrosion cycle test (only for painted metallic materials) 
Test: 15 cycles acc. to PV 1210; in ASSY with scratch line acc. to DIN EN ISO 7253, Section 8.5 
and DIN EN ISO 4628-8. 
Requirement: 
─ 
No blistering, no cosmetic corrosion, no base-metal corrosion 
─ 
Adhesion loss d ≤ 2,5 mm, but never > 5 mm 


Page 6 
TL 226: 2006-04 
 
3.11.3 
Lightfastness 
Test acc. to PV 1303. Number of cycles acc. to installation position (see Section 4.1). 
Requirements: 
─ 
Fastness grade 4 on the gray scale acc. to DIN EN 20105-A02 
─ 
Other visible defects, such as color change or cracking, are not permissible 
─ 
The requirements acc. to Sections 3.7 and 3.8 shall also be met (note Section 3.5) 
3.12 
Aging resistance 
3.12.1 
Hydrolysis aging 
Test: 72 h at (90 ± 2) °C and ≥ 96% relative humidity in climate chamber. 
Requirements: 
─ 
No changes in color or haptic characteristics 
─ 
The requirements acc. to Sections 3.7 and 3.8 shall also be met (note Section 3.5) 
3.12.2 
Sunlight simulation 
Test: 
─ 
Test acc. to DIN 75220, 2 cycles (= 480 h) acc. to D-IN1-T. 
Requirements: 
No changes in color or haptic characteristics 
─ 
No visual change of color and haptic characteristics compared to as-received condition 
─ 
The requirements acc. to Sections 3.7 and 3.8 shall also be met (note Section 3.5) 
3.12.3 
Abrasion behavior 
3.12.3.1 General 
Test acc. to PV 3906 and Section 4.2. 
3.12.3.2 100 crockmeter strokes against dry cloth 
─ 
Evaluation of paint-coated surface: No visible change compared to as-received condition, such 
as changes in paint-finish structure or traces of abrasion. 
─ 
Evaluation of rubbing cloth: Bleeding of rubbing cloth acc. to fastness grade 4 on the 
DIN EN 20105-A03 gray-scale. 
3.12.3.3 100 crockmeter strokes against moist cloth (water) 
─ 
Evaluation of paint-coated surface: No visible change compared to as-received condition, such 
as changes in paint-finish structure or traces of abrasion. 
─ 
Evaluation of rubbing cloth: Bleeding of rubbing cloth acc. to fastness grade 4 on the 
DIN EN 20105-A03 gray-scale. 
NOTE: Rubbing cloth can be considered "moist" or "soaked with cleaning agent" if it has been 
immersed in the respective medium for at least 1 min and then has been placed between filter 
paper for a short period of time. 


Page 7 
TL 226: 2006-04 
 
3.12.3.4 2000 crockmeter strokes against dry cloth 
Applies to components in heavily loaded areas (e. g. steering wheel or selector). 
─ 
Evaluation of paint-coated surface: No visible change compared to as-received condition, such 
as changes in paint-finish structure or traces of abrasion. 
─ 
Evaluation of rubbing cloth: Bleeding of rubbing cloth acc. to fastness grade 4 on the 
DIN EN 20 105-A03 gray-scale. 
3.13 
Resistance to cleaning agents and synthetic sweat 
3.13.1 
Test media 
─ 
0,5 vol. % aqueous solution of tenside solution, e.g., dishwashing liquid 
─ 
Ammoniacal alcoholic cleaning liquid (e.g. window cleaner), undiluted 
─ 
Petroleum ether (special boiling point II acc. to DIN 51631, 80/100 °C) 
─ 
Methylated spirit acc. to TL 52117 
─ 
Test media "synthetic sweat": 
Solution A: 0,75 vol % acetic acid (batch: add distilled water to 7,5 ml 100% acetic acid to yield 
1 l) 
Solution B: aqueous ammonia solution, i.e. 0,036 weight % with 0,5 weight % NaCl (batch: add 
distilled water to 1 g NH3 solution (25%) to yield 690,72 g (690 g in praxi) and add 3,47 g NaCl) 
3.13.2 
Drop test 
Test: 0,1 ml drops are applied to the surface using a pipette. After allowing a period of 10 min for 
the medium to work in, it is allowed to dry for 30 min at 60 °C in mechanically circulated air. The 
surface shall be evaluated 24 h after the treatment. 
Requirements: 
─ 
No change in paint color, degree of glossiness or paint-finish structure. 
─ 
Changes in degree of glossiness are to be stated only if they cannot be removed with a wet 
cloth. 
3.13.3 
Abrasion behavior 
Test: 10 crockmeter strokes with a rubbing cloth wet with cleaning agent. See note in Section 
3.13.1. 
Requirements: 
─ 
Evaluation of paint-coated surface: no change in paint color, degree of glossiness or paint-
finish structure. Changes in degree of glossiness are to be stated only if they cannot be 
removed with a wet cloth. 
─ 
Evaluation of rubbing cloth: bleeding of rubbing cloth acc. to fastness grade 4 on the 
DIN EN 20105-A03 gray-scale. 
3.14 
Cream resistance 
Testing acc. to PV 3964. 
Requirements for visual evaluation with respect to color, etc.: 
─ 
An increase in glossiness is permitted, changes of color or haptic characteristics are not 
permitted. 
─ 
The requirements acc. to Sections 3.7 and 3.8 shall also be met (note Section 3.5). 


Page 8 
TL 226: 2006-04 
 
4 
Notes on testing 
4.1 
Lightfastness 
Number of test exposure periods for the individual components (painted materials): 
─ 
Rear shelf, trim in open trunks 
10 cycles 
gray-scale 
level 4 
─ 
Steering wheel, interior mirror 
6 cycles 
gray-scale 
level 4 
─ 
Door trim paneling with film or textile material (upper edge 
molding) exposed to direct sunlight 
5 cycles 
gray-scale 
level 4 
─ 
Door trim paneling with film or textile material exposed to 
indirect sunlight 
3 cycles 
gray-scale 
level 4 
─ 
Pillar trim paneling, exposed to direct sunlight 
5 cycles 
gray-scale 
level 4 
─ 
Pillar trim paneling, exposed to indirect sunlight 
3 cycles 
gray-scale 
level 4 
─ 
Seats (upholstery cover material) 
3 cycles 
gray-scale 
level 4 
─ 
Dashboard (ASSY and film) 
5 cycles 
gray-scale 
level 4 
─ 
Steering column shroud 
3 cycles 
gray-scale 
level 4 
─ 
Molded headlining (ASSY with decorative variants) 
2 cycles 
gray-scale 
level 4 
─ 
Floor carpets, trim in closed trunks 
2 cycles 
gray-scale 
level 4 
─ 
Hidden components (e.g. trim in closed trunks) 
2 cycles 
gray-scale 
level 4 
─ 
Components exposed to indirect sunlight (e.g. components in 
lower door trim panel area) 
3 cycles 
gray-scale 
level 4 
4.2 
Abrasion 
A light alloy cylinder with two brackets can be used instead of the mandrel installed in the 
crockmeter acc. to DIN EN ISO 105-X12 or in a similar testing device (see Figure 1). 
Light alloy cylinder: 
Weight: 
40 g 
 
Diameter: 
20 mm 
 
Length: 
52 mm 
Brackets: 
Weight: 
11 g 
 
Thickness: 
5 mm 
 
Width: 
20 mm 
 
Length: 
45 mm 
A 3-mm-thick polyester PUR foam piece (gross density: 40 ± 5 kg/m3) is glued onto the light alloy 
cylinder. The plastic foam layer is covered with the abrading medium (similar to mandrel) in a way 
that prevents movements within the foam layer. 


Page 9 
TL 226: 2006-04 
 
The light alloy cylinder shall be mounted so that its contact force is identical to the contact force of 
the mandrel (900 g). 
 
Figure 1 
5 
Referenced standards2 
PV 1200 
Vehicle Parts; Testing of Resistance to Environmental Cycle Test (+80/-
40) °C 
PV 1210 
Body and Add-on Parts; Corrosion Test 
PV 1303 
Non-Metallic Materials; Exposure Test of Passenger Compartment 
Components 
PV 2005 
Vehicle Parts; Testing of Resistance to Environmental Cycle Test 
PV 3341 
Non-Metallic Materials in Automotive Interior Trim; Determination of 
Emission of Organic Compounds 
PV 3906 
Non-Metallic Planar Fabrics; Testing of Abrasion Behavior 
PV 3952 
Plastic Interior Components; Testing of Scratch Resistance 
PV 3964  
Surfaces in the Vehicle Interior; Test of Resistance to Creams and Lotions 
TL 52117 
Spirit, Denatured; Lubricant Requirements 
VW 01155 
Vehicle Supply Parts; Approval of First Supply and Changes 
VW 50180 
Components in Passenger Compartment; Emission Behavior 
VW 50185 
Vehicle Components; Resistance to Open Air Weathering 
VW 50190 
Components of the Vehicle Interior Trim; Colorimetric Evaluation 
VW 91101 
Environmental Standard for Vehicles; Vehicle Parts, Materials, Operating 
Fluids; Avoidance of Hazardous Substances 
DIN 51631 
Mineral Spirits – Special Boiling Point Spirits – Requirements 
DIN 75220 
Ageing of Automotive Components in Solar Simulation Units 
DIN EN 20105-A02 
Textiles – Tests for Colour Fastness – Part A02: Grey Scale for Assessing 
Change in Colour 
DIN EN 20105-A03 
Textiles; Tests for Colour Fastness - Part A03: Grey Scale for Assessing 
Staining 
DIN EN ISO 105-X12 Textiles; Tests for Colour Fastness – Part X12: Colour Fastness to Rubbing 
                                                
2 In this section terminological inconsistencies may occur as the original titles are used. 


Page 10 
TL 226: 2006-04 
 
DIN EN ISO 2409 
Paints and Varnishes – Cross-Cut Test 
DIN EN ISO 4628-2 
Paints and Varnishes – Evaluation of Degradation of Coatings; Designation 
of Quantity and Size of Defects, and of Intensity of Uniform Changes in 
Appearance – Part 2: Assessment of Degree of Blistering 
DIN EN ISO 6270-2 
Paints and Varnishes – Determination of Density to Humidity – Part 2: 
Procedure 
for 
Exposing 
Test 
Specimens 
in 
Condensation-Water 
Atmospheres 
DIN EN ISO 7253 
Paints and Varnishes – Determination of Resistance to Neutral Salt Spray 
(Fog)
