Repository: kujaxr/obsidian-vault

File: 材料工程师/TL 227-2004_CN.pdf.md
# TL 227-2004_CN.pdf

1 
 
 
上汽集团股份有限公司技术中心企业标准 
Enterprise  Standard  of   SAIC  Motor  Technical  Center 
SMTC
SMTC
          
 
镀锌金属表面的涂漆 
对表面保护的要求 
Paint Coating of 
Zinc-Coated Metal Surfaces 
Requirements for Surface Protection 
 
 
 
 发布/Issued on                                       实施/Implemented since
上汽股份技术中心技术标准化委员会 发布 
Issued by Technical Standardization Committee of  SAIC Motor Technical Center


1 
Klass. Nr.50241                                                                    2004 年4 月 
大众汽车集团 
镀锌金属表面的涂漆 
对表面保护的要求 
TL 227 
Konzernnorm 
 
 
描述项：防腐保护、表面保护、色漆、阴极浸涂漆、KTL、锌 
 
变更： 
相比于技术供应规范TL 227（1996-07），本标准己进行以下变更： 
－ 重建标准 
－ 参考标准升级 
－ 去除黄色处理层，替代为无铬（VI）钝化处理  
 
先前报告： 
1980-11；1986-12；1992-07；1995-12；1996-07 
 
1 
范围 
本TL 标准规定了在镀锌部件上施涂各种表面类型的有机涂层（单层液体漆和阴极浸涂漆）的表面保护要
求，其中Ofl-x632 适用于单个部件的锌镀层以及Ofl-x633 适用于镀锌半成品的部件。 
 
2 
命名 
见大众集团标准VW 137 50，第二部分。 
 
如果需要使用阴极浸涂漆，则必须加“KTL”（来自德语：Kathodische Eleckrotauchlackierung）至命名中。
例如：Ofl-x632 KTL 
 
3 
要求 
3.1 
基本要求 
首批供应品及变更的批准应根据VW 011 55 执行。 
 
有害物质的避免应根据VW 911 01 执行。 
 
镀锌后非立即施涂的部件（例如：运输镀锌部件到涂漆工厂）不应磷化或密封，但必须按照TL 217 符合
相应保护类型Ofl-c310、Ofl-c340、Ofl-c330 或者Ofl-c630。对镀锌部件在运输或贮藏过程中所需的任何保
护，比如涂油，应经涂漆工厂的同意。如果涂漆在大众集团内部工厂进行，运输或贮藏保护应符合其质量
规范QP A 001。 
 
完成实验需8 个部件。 
 
 
技术责任： 
K-QS-32  Koeppen   电话：-25803  Laudien  
标准（EZTD，1733） 
Wiesner  电话：+49-5361-9-29064   Sobanski  
机密文件，版权所有。未经大众汽车集团标准部门事先允许，禁止对本文件的任何部分进行传播或翻印。 
合作伙伴应仅通过B2B 供应平台获取该标准：www.vwgroupsupply.com 


2 
©VOLKSWAGEN AG  
 
 
 
 
 
 
 
 
 
 
 


3 
3.2 
预处理  
如果使用风干涂层系统和/或该油漆系统并非在高温下腐蚀（＞60℃），零部件应于实验前在60℃下预处理
24 小时，然后冷却至室温（18～28）℃。 
 
3.3 
底层材料  
根据工艺图。 
 
3.4 
锌镀层 
对于Ofl-x632，根据DIN EN 10152 或Ofl-c310 执行，对于例外情况Ofl-x340 根据TL 217
1）执行。 
对于Ofl-x633, 根据DIN EN 10142，重量根据工艺图或Ofl-c330 或Ofl-c630，根据TL 217 执行。 
 
3.5 
预处理  
对于Ofl-x632，进行磷化处理 
对于Ofl-x633，进行磷化处理，个别情况进行薄层无铬（VI）钝化。 
 
3.6 
涂漆 
单层液涂漆或阴极浸涂漆。不允许醇酸树脂型的涂漆。 
 
3.7 
颜色 
黑色或者根据工艺图执行。 
 
3.8 
涂层厚度  
单层液涂漆厚度为15～50 µm；阴极浸涂漆为15～35 µm；或者根据工艺图涂层厚度偏离这些厚度。 
 
3.9 
粘附性 
根据DIN EN ISO 2409 进行交叉切割实验。要求特征值小于１。 
 
3.10 耐石击性能 
根据DIN 55996-1，方法Ｂ实验。如果无法测试这些零部件，比如：因为它们的几何形状，应在施涂的金
属片上进行参比实验。 
要求：最大特征值为2（视觉观察）。 
 
 
 
_____________________ 
１）必须使用尽可能避免光亮剂的电解质进行电镀以确保最佳的粘附性。 


4 
3.11 耐腐蚀性 
3.11.1 腐蚀循环实验 
用根据标准DIN EN ISO 7253 第8.5 节的标线、根据实验规范PV 1210 进行实验。根据DIN EN ISO 4628-8
进行评估。 
要求： 
－ 5 周期实验持续期后:在切割边缘和表面无底层金属腐蚀； 
－ 15 周期实验持续期后:无起泡、无锌腐蚀；在标线以及切割边缘处的粘附损失D＜2.5 mm； 
－ 30 周期实验持续期后:在金属表面标线外，无金属腐蚀（最大可允许的切割边缘处底层金属腐蚀到邻近
区域为2.5 mm）；根据标准DIN EN ISO 2409 进行交叉切割实验，特征值＜１mm。 
 
3.11.2 耐冷凝水恒定气候性能 
根据标准DIN 50017-KK 进行实验，实验时间为240 小时；实验然后在（18～28）℃下适应30 分钟。 
要求： 
－ 无起泡，无锌腐蚀；根据标准DIN EN ISO 2409 进行交叉实验，特征值＜1。 
 
3.12 耐化学品腐蚀性 
根据标准VDA 612-412,A 进行实验；根据标准DIN EN ISO 4268-1 表3 进行评估。对于实验介质与要求，
见表1。 
表1 
编号 
实验介质 
要求 
 
 
单层液涂漆 
阴极浸涂漆 
1 
所有部件 
1.1 
优质无铅气油根据DIN EN 
228 执行 
1.2 
柴油根据DIN EN 590 执行 
1.3 
脂肪酸甲酯根据DIN EN 
14214 执行 
2 
对于仅外部部件密封剂和密
封剂清除剂 
最大特征值2；但放置5 小时
后最大特征值为1 
最大特征值1 
3 
仅适用于发动机零部件 
 
3.1 
Factory-fill 油根据TL 521 
07 执行 
3.2 
自动变速油根据TL 521 62
执行 
3.3 
中央液压系统用油根据TL 
521 46 执行 
3.4 
制动液根据TL 766 执行 
3.5 
冷却添加剂根据TL 774 执行
最大特征值2；但放置5 小时
后最大特征值为1 
最大特征值1 
 


5 
3 
参考标准 
PV 1210      
车身及附加部件：防腐实验 
QP A 001     
Prelubes 油、防蚀油（普通）：空白洗油、拉延油和拉延溶剂：质量要求 
TL 217       
锌镀层：对表面保护的要求 
TL 766       
制动液：材料要求 
TL 774       
乙二醇冷却添加剂：材料要求 
TL 521 07     
SAE 15W-4 作为发动机装车油：润滑油要求 
TL 521 46     
中央液压系统用油：润滑油要求 
TL 521 62    
自动变速装车油：材料要求 
VW 011 55    
汽车供应部件，一般：首批供应品及变更的批准 
VW 137 50    
金属部件的表面保护：表面保护类别、编号、要求 
VW 911 01    
汽车环境标准：汽车部件、材料、燃料：有害物质的避免 
VDA 621-412  
涂层方法实验、汽车涂漆的耐化学腐蚀性能（仅适用于德国） 
DIN 50017    
气候及其技术应用：冷凝水实验气候 
DIN 55996-1   
涂料和清漆：涂层耐石头划性：第1 部分：多冲击实验 
DIN EN 228   
机动车用燃料：无铅汽油、要求和实验方法 
DIN EN 590   
机动车用燃料：柴油、要求和实验方法 
DIN EN 10142  
冷加工用连续热浸镀锌低碳钢带材和薄板－－交货技术条件 
DIN EN 10152  
电解镀锌冷轧扁钢制品－－交货技术条件 
DIN EN 14214  
机动车燃料：柴油发动机用脂肪酸甲酯：要求和实验方法 
DIN EN ISO 2409 
色漆和清漆：交叉实验 
DIN EN ISO 4628-1 
色漆和清漆－－漆膜降解的评定－－缺陷量值、大小以及外观均匀改变程度的规定
－－第1 部分:一般说明和名称与符号系统  
DIN EN ISO 4628-8 
色漆和清漆－－漆膜降解的评定－－缺陷量值、大小以及外观均匀改变程度的规定
－－第8 部分：划痕周围脱层和腐蚀度的评定 
DIN EN ISO 7253   
涂料和清漆：耐中性盐雾的测定

File: 材料工程师/TL 233-2003_CN.pdf.md
# TL 233-2003_CN.pdf

 
 
 
上汽集团股份有限公司技术中心企业标准 
Enterprise  Standard  of   SAIC  Motor  Technical  Center 
SMTC
SMTC
          
 
非电解用锌片覆层 
对表面保护的要求 
Non-Electrolytically Applied Zinc Flake 
Coatings with Top Coating 
Requirements for Surface Protection 
 
 
 
 发布/Issued on                           实施/Implemented since           
上汽股份技术中心技术标准化委员会 发布 
Issued by Technical Standardization Committee of  SAIC Motor Technical Center


1 
分类号50 22 3                                                                 2003 年11 月 
大众汽车集团 
非电解用锌片覆层 
对表面保护的要求 
TL 233 
Konzernnorm 
 
 
描述项：防腐保护、表面保护、锌、铝、铝、（锌）薄片、面漆、面漆、表层、锌片覆层 
 
变更： 
相比于TL 233，2003-09，本标准己进行以下变更： 
－ 更正印刷上的错误（第１节，WAS=Ｍ6；第3.2 节，WAS VW 116 24） 
－  在“范围”一节，实例变更（删除发动机舱）。 
 
先前报告： 
1982-09；1983-02；1991-05；1992-06；1993-11；1998-02；2003-09 
 
1 
范围 
本标准规定了以由锌铝薄片（最少75%）和附加的无铬（VI）面漆组成的无铬（VI）、非电镀型表面保护类
型作为铁材的要求。 
 
相比于根据标准TL 245 规定的表面保护类型，本标准下规定的表面保护类型包含有两层，以形成涂层体
系。零部件的功能性，比如颜色和/或防腐保护，通过施涂较厚的封闭有机涂层得以保障。这些涂层通过
以下方法得以应用：喷涂、旋涂、静电喷涂。其中，浸涂/旋涂特别适合小部件。 
 
黑色涂层更适宜用于防腐保护（比如：底盘）。对于零部件，除了增加的腐蚀负荷，也可能需经受高达120
℃的高温负荷。如果需要使用银色的面漆，则该涂层应符合TL 245。 
 
因此，通过合适的预处理，这种表面类型几乎不会引起致氢脆裂。这种涂层也可用于拉伸强度值为1000MPa、
或者表面硬度大于320Hv 的加硬的、高强度的钢铁部件。 
 
该涂层不适合于起导电作用的零部件（例如：接地），也不适合于公制螺纹小于M6 的螺纹部件或根据VW 010 
43 常规尺寸小于8 的多位置接口的螺纹部件或者要求旋松扭矩大于120℃的螺纹部件。 
 
2 
命名 
见VW 137 50，第二部分。 
 
 
 
 
技术责任： 
K-QS-32   Koeppen  电话：-25803  
          Frau Dr. Hasse  电话：-42106  Laudien  
标准（EZTD，1733） 
Wiesner    电话：+49-5361-9-29064  Sobanski  
机密文件，版权所有。未经大众汽车集团标准部门事先允许，禁止对本文件的任何部分进行传播或翻印。 
合作伙伴应仅通过B2B 供应平台获取该标准：www.vwgroupsupply.com 
©VOLKSWAGEN AG 


2 


3 
3 
要求 
3.1 表面保护类型 
应用列于表１中的表面保护类型。己核准的表面保护类型列于附录A.1。 
表１ 
保护类型 
特征和外观 
Ofl-t330 
带有面漆的锌片覆层，含润滑油、无铬（VI）、黑色
１）、中等防腐保护； 
不适用于标准部件以及暴露的安装位置；但非常适用于车厢内冲压部件（例如：安全带扣）； 
Ofl-t350 
带有面漆的锌片覆层、无铬（VI）、黑色
１）、中等防腐保护； 
不适用于带公制ISO 螺纹的螺纹部件和在暴露安装位置的部件；但非常地适用于车厢内的冲压
部件（例如：门饰面板的连接组件，比如自攻螺钉）； 
Ofl-t630 
带有面漆的锌片覆层，含润滑油、无铬（VI）、黑色
１）；用于暴露的安装位置，例如：底盘； 
标准表面保护黑色
１）适合于符合公制ISO 螺纹的螺纹部件、强度为1000MPa 或表面硬度大于320
ＨＶ通以及对表面有特殊摩擦要求的冲压部件； 
Ofl-t650 
面漆含有润滑油、无铬（VI）、黑色
１）的锌片覆层；用于暴露的安装位置，例如：底盘（弹簧
夹、夹具、弹簧片螺帽等等）； 
 
１）通常施涂黑色表面涂漆。然而，这种涂漆是一种色漆，则必须在工艺图中规定（例如：Ofl-t630，蓝色）。 
 
3.2 基本要求 
 
首批供应品及变更的批准应按照VW 011 55 执行。 
有害物质的预防应按照VW 911 01 执行。 
设计与流程管理应按照VW 011 01 执行。 
 
完成全部试验大约需要20 个部件（依据尺寸大小）。对于第一批核准的小部件，例如带螺纹的连接部件，
需要50 Kg 的试生产产品。 
 
施涂的涂层和涂层材料必须不含有任何铬（VI）化合物。 
 
除非部件的某些切面在工艺图中标注无需面漆，否则部件的整个表面必须符合要求的表面保护类型并展现
出规定的特性。 
 
保护性的涂层不允许出现损害防腐保护和/或具体外观的微孔、裂纹、损坏或其它缺陷。涂层应牢牢地粘附
基底材料；在弹性变形下不应有涂层的剥落或断裂。 


4 
涂层必须无损坏部件功能的缺陷或多余材料。VW 116 24（内部螺纹）和VW 116 27（外部螺纹）适用于
施涂前的公制ISO 螺纹，而VW 116 11 适用于施涂后的公制ISO 螺纹。在VW 011 29 中规定的摩擦系数
必须符合带公制螺纹的连接组件。 
 
生产过程及其控制不应损坏成品部件的功能特性。 
 
在合适的安装下，涂层不应以功能缺陷和/或规定的防腐保护性能降低的形式受到损坏。 
 
对于每一零部件，其生产厂家、表面保护类型以及施涂方法需经大众中心实验室（K-QS-32）和/或奥迪测
试实验室(I/GQ-32 和/或N-GQ-55) 的同意。  
 
3.3 基底材料  
见工艺图。 
 
3.4 预处理 
光亮的金属表面或微晶锌磷化（1～3g/m2）是允许的； 
施涂前，必须对拉伸强度大于1000MPa 的、经淬火处理的高强度钢部件进行碱性清洗或机械清洗。 
 
3.5 颜色 
根据工艺图，黑色的或者染色的。 
 
3.6 干膜  
3.6.1 综述 
组成成分根据国际材料数据系统（IMDS）执行。 
 
3.6.2 面漆 
含润滑油（PTFE）重量百分比为3%～5%的有机环氧酚醛树脂涂层。 
 
3.6.3 含有润滑油的面漆 
含润滑油（PTFE）重量百分比25%的有机环氧酚醛树脂涂层。 
 
3.7 干涂层厚度 
根据DIN EN ISO 1463、DIN EN ISO 2064、DIN EN ISO 2178 进行试验；对于符合公制ISO 螺纹的螺纹部
件的测量点位置和公差范围位置根据DIN EN ISO 4042 执行。 


5 
3.7.1 对Ofl-t330 和Ofl-t350 的要求 
最小层厚度为6 µm（锌片覆层至少为 3 µm） 
最大层厚度为25 µm。 
 
3.7.2 对Ofl-t630 和Ofl-t650 的要求 
最小层厚度为10 µm（锌片覆层至少为 6 µm） 
最大层厚度为25 µm。如果相比于基本要求，存在着较高的防腐保护要求，较厚层也是允许的。例如：弹
簧夹（根据DIN 标准50021-SS 进行720 小时抗氯化钠喷雾试验） 
 
3.8 粘附性和可延展性 
3.8.1 交叉切割试验  
试验步骤根据DIN EN ISO 2409，要求：Gt 0～1。 
 
3.8.2 胶带测试  
试验步骤：使用每25 mm 宽度粘附强度为(7±1) N 的粘性胶带根据标准DIN EN ISO10683 进行测试。应
先牢牢地将其按紧于试样的表面上，然后竖直于试样表面方向急拉以移除胶带，不允许出现大面积的涂层
脱离，允许小的涂层颗粒粘附到胶带上。 
 
3.8.3 可延展性 
当弹簧根据规范伸缩或当弹簧垫圈在组装时弯曲时，涂层不应出现任何剥落。 
 
3.9  腐蚀作用 
3.9.1 在冷凝水恒定气候下安装 
根据DIN 50017-KK 进行试验。 
要求：无起泡或其它涂层分离的迹象。240 小时后无底层金属腐蚀。在（23±2）℃下适应24 小时后，应
仍然满足在第3.8 章规定的要求。 
 
3.9.2 根据标准DIN EN ISO7253 切口处耐盐喷雾性能 
根据标准DIN 50021-SS 试验。 
对于符合公制ISO 螺纹的螺纹部件，要求仅适用于头部和/或扳手支承面；对于螺母，仅适于表面和扳手支
承面。对于带螺纹的、类似模型的部件，比如螺柱，试验要求仅适用于表面。 


6 
要求：无表面变化（无灰铸） 
－ 120 小时后（适用于所有的Ofl 保护类型） 
无底层金属腐蚀；沿切口无锈蠕变。 
－ 240 小时后（适用于Ofl-t330 和Ofl-t350） 
－ 480 小时后 (适用于Ofl-t630 和Ofl-t650) 
 
3.10 耐化学品性能（仅用于首样试验） 
根据标准VDA 612-412，A 部分进行试验；根据标准DIN 53230 表2 进行评估；试验液和要求根据表2 执
行。 
表2 
编号 
试验液 
要求 
1 
适用于安装在发动机舱的部件 
1.1 
优质无铅汽油根据DIN EN 228 执行 
1.2 
柴油根据DIN EN 590 执行 
1.3 
植物油甲酯根据DIN V 51606 执行 
1.4 
厂注发动机油根据TL 521 07 执行 
1.5 
自动变速油根据TL 521 62 执行 
1.6 
中央液压系统用油根据TL 521 46 执行 
 
 
 
无表面变化、无腐蚀保护损坏 
腐蚀级别最大为1 
2 
适用于安装在发动机舱外的部件 
2.1 
制动液根据TL 766 执行 
2.2 
冷却添加剂根据TL 774 执行 
允许较小的变化；放置5 小时后腐蚀级别：最大为
1。 
 
3 
参考标准
1 
PV 1210    
车身及附加部件：防腐试验 
TL 766     
制动液：材料要求 
TL 774     
乙二醇冷却添加剂：材料要求 
TL 521 07   
SAE 15W-40 装车发动机油：润滑油要求 
TL 521 46   
中央液压系统用油：润滑油要求 
VW 011 10   
螺纹接头：设计、组装以及流程管理  
VW 010 43   
螺纹部件的螺纹形状：多位置接口的形状 
VW 011 29   
摩擦系数的限定值：带公制ISO 螺纹的机械连接组件 
VW 011 55   
汽车供应部件，一般：首批供应品及变更的批准 
 
 
 
 
 
 
 
 
 
                        
1）在本部分，由于原有标准名称的原因，可能会出现专业术语与原标准不一致。 
 


7 
VW 116 11   
公制ISO 螺纹：对于中间公差等级的表面保护层限定尺寸（6H/6g） 
VW 116 24   
公制ISO 螺纹：6G/6f 公差区域的限定尺寸 
VW 116 27  
对于外部螺纹公差等级为6e 的螺纹限定尺寸 
VW 137 50   
金属部件的表面保护：保护程度、编号、要求 
VW 911 01    
汽车环境标准：汽车部件、材料、燃料：有害物质的避免 
VDA 621-412  
涂层方法试验、汽车涂漆的耐化学腐蚀性 
DIN V 51606   
液体燃料－－植物油甲酯的柴油燃料（PME）：最低要求 
DIN 50017    
气候及其技术应用：冷凝水试验气候 
DIN 53230    
涂料和类似的涂覆材料的检验：检验的分析结果鉴定系统 
DIN EN 228   
机动车用燃料：无铅汽油、要求和试验方法 
DIN EN 590   
机动车用燃料：柴油、要求和试验方法 
DIN EN ISO 1463 
金属和氧化物镀层－－镀层厚度的测定：显微镜法 
DIN EN ISO 2178 
磁性基质的非磁性镀层：镀层厚度的测量：磁性法 
DIN EN ISO 2064 
金属和其他无机物涂层－－有关厚度测量的定义和惯例 
DIN EN ISO 2409  
色漆和清漆：交叉试验 
DIN EN ISO 4042 
紧固件：电镀镀层 
DIN EN ISO 7253 
涂料和清漆：耐中性盐雾的测定 
DIN EN ISO 10683 
非电解用锌片覆层 


8 
附录Ａ(资料性) 
经核准的表面保护系统 
对于符合公制螺纹的螺纹部件，只能应用经核准的DELTA-PROTECT®KL100、DELTA-TONE®9000 以及
DELTA-SEAL®GZ 产品（见表A.1）。 
表A.1 
 
Ofl-t630 
(适用于符合公制ISO 螺纹的螺纹
部件) 
Ofl-t330 和Ofl-t630 
(适用于普通部件) 
Ofl-t350 和Ofl-t650 
(适用于普通部件) 
基层 
DELTA-PROTECT
®KL100 
Dörken-MKS-Systeme 公司； 
 
DELTA-TONE
®9000 
Dörken-MKS-Systeme 公司 
DELTA-PROTECT
®KL100，Dörken-MKS-Systeme 公司 
DELTA-TONE
®9000Dörken-MKS-Systeme 公司 
Magni-Flake，Magni 欧洲公司 
面漆 
（可选设
计：黑色/
染色的）
DELTA-SEAL
®GZ 
Dörken-MKS-Systeme 公司 
DELTA-SEAL
®GZ 
Dörken-MKS-Systeme 公司； 
 
Magni-Top GZ，Magni 欧洲公司 
DELTA-SEAL
®GZ，
Dörken-MKS-Systeme 公司； 
 
Magni-Top GZ，Magni 欧洲公司

File: 材料工程师/TL 240-2004_CN.pdf.md
# TL 240-2004_CN.pdf

 
 
 
 
上汽集团股份有限公司技术中心企业标准 
Enterprise  Standard  of   SAIC  Motor  Technical  Center 
SMTC
SMTC
          
 
薄层锌磷化 
对表面保护的要求 
Thin-Layer Zinc Phosphating 
Requirements for Surface Protection 
 
 
 
 发布/Issued on                                       实施/Implemented since
上汽股份技术中心技术标准化委员会 发布 
Issued by Technical Standardization Committee of  SAIC Motor Technical Center


1 
Klass.-Nr.50 221                                                                   2004 年1 月 
大众汽车集团 
薄层锌磷化 
对表面保护的要求 
TL 240 
Konzernnorm 
 
 
描述项：磷化、锌、锌磷化、薄层磷化 
 
变更： 
相比于技术供应规范TL 240，1991-11，本标准己进行以下变更： 
－ 标准完全修改 
－ 更正耐腐蚀要求措辞上的错误 
 
先前报告： 
1986-01；1991-11  
 
1 
范围 
该技术规范（TL 标准）规定了在螺钉、螺栓、螺母，以及类似螺纹部件上进行薄层锌磷化的要求。 
 
2 
命名 
见VW 137 50 第二部分 
 
3 
要求 
3.1 
表面保护类型 
适用Ofl-b140 表面保护类型。 
 
3.2 
一般要求 
首批供应品及变更的批准应根据VW 011 55 执行。 
有害物质的避免应根据VW 911 01 执行。 
使用的涂层介质以及涂层必须不含无铬（VI）化合物。 
设计与流程管理根据大众标准VW 011 10 执行。 
摩擦系数根据大众标准VW 011 29 执行。 
进行完全试验大约需20 个部件（根据尺寸大小）。对于小部件的首样施涂，例如：带螺纹的紧固组件，需
进行大于等于50 Kg 的试生产。 
 
3.3 外观与结构 
深灰色至黑色。薄层锌磷化必须是均一的结晶结构，具有很强的粘附性。不允许存在盐以及粉末残留物（见
附件A.1）。 
 
技术责任： 
K-QS-32    Koeppen    电话：-25803    Laudien  
标准（EZTD，1733） 
Wiesner    电话：+49-5361-9-29064     Sobanski   
 
机密文件，版权所有。未经大众汽车集团标准部门事先允许，禁止对本文件的任何部分进行传播或翻印。 
合作伙伴应仅通过B2B 供应平台获取该标准：www.vwgroupsupply.com 
©VOLKSWAGEN AG 


2 
 


3 
3.4 
后处理 
为提高防腐保护以及摩擦性能，锌磷化部件应进行后处理（见附录A.2）。 
 
3.5 
单位面积质量 
根据标准DIN EN ISO 3892 进行试验。要求：(2～7) g/m2。 
 
3.6 
耐腐蚀性 
根据标准DIN EN ISO 50021-SS 进行试验。 
要求：在无螺纹表面试验6 小时后无底层金属腐蚀或者在螺纹区域出现最大1%的金属腐蚀。 
 
4 
参考标准 
VW 011 10    
螺纹连接：设计、组装及流程管理 
VW 011 55    
汽车供应部件，一般：首批供应品及变更的批准 
VW 011 29    
摩擦系数的限定值：带公制ISO 螺纹的机械连接组件 
VW 137 50    
金属部件的表面保护：保护程度、编号、要求 
VW 911 01    
汽车环境标准：汽车部件、材料、燃料：有害物质的避免 
DIN 50021    
使用各种氯化钠溶液的喷雾检验 
DIN EN ISO 3892 金属材料的转化涂层－－单位面积涂层质量的测定、重量分析法 


4 
附录Ａ(资料性) 
建议 
A.1  锌磷化 
建议以下产品用于生产锌磷化层： 
Gardobond Z 3844      
 
 
 
 
 
 
 
公司：Chemetall  
Granodraw 4723 IT 和Granodine 4104 IT   
 
 
 
公司：Henkel   
Granodine 4105 IT      
 
 
 
 
 
 
 
公司：Henkel  
Granodine 860 和Granodine 830     
 
 
 
 
公司：Henkel  
Granodraw C 516 和Granodraw C 519   
 
 
 
 
公司：Henkel  
A.2  后处理 
建议以下产品用于后处理： 
Gardolene CP 8006     
 
 
 
 
 
 
 
公司：Chemetall  
Multan 5750 IT        
 
 
 
 
 
 
 
公司：Henkel 
Emulpon 2901、Emulpon 2902、Emulpon 2903   
 
 
公司：Henkel 
Granobube 6352 和Novaseal 6500     
 
 
 
 
公司：Henkel

File: 材料工程师/TL 243-2003_CN.pdf.md
# TL 243-2003_CN.pdf

上汽集团股份有限公司技术中心企业标准 
Enterprise  Standard  of   SAIC  Motor  Technical  Center 
SMTC
SMTC
          
 
铝电镀层-和铝/镁合金-镀层 
表面保护要求 
 
 
 
 
 发布/Issued on                                       实施/Implemented since
上汽股份技术中心技术标准化委员会 发布 
Issued by Technical Standardization Committee of  SAIC Motor Technical Center


 
- 1 - 
 
分类号：50 22 2 
 
2003.02
 
大众汽车集团 
铝电镀层- 
和铝/镁合金-镀层 
表面保护要求 
 
TL 
243 
 
集团标准 
 
 
关键词：铝，镁，镀层，腐蚀防护，表面保护 
 
 
更改 
与TL 243：1991-02 相比作了如下更改： 
- 
- 
- 
- 
- 
- 
由于欧洲老式规定，引用了无六价铬转化镀层， 
借助于q600 和q605 替代结构型式A 和B， 
取消了结构型式C， 
新引用了附带q600 和q615 的铝/镁合金镀层， 
更新了同等有效资料， 
标准作了重新分段。 
 
以前的版本 
1988-07; 1991-02 
 
1 
应用范围 
现有标准按照VW 137 50 的标记字母q，对铁材料和钢制件上具有任何强度、无六价铬处理
后的铝电镀层-和铝/镁合金镀层，规定了要求。 
这作为重度腐蚀防护(耐抗性类别6)应用的镀层，特别适用于以提高腐蚀-和温度负载为基础
的螺栓连接元件和小件。铝电镀层，由于它的电化学相容性，适合与铝材料接触的应用场合。
铝/镁合金镀层由于它的钝性和耐碱性，既可与镁，也可与铝电化学相容。 
对于上述镀层而言，在电镀情况下，不存在基体材料氢脆的危险。  
 
2 
标记 
参见VW 137 50，第2 条。 
 
接续第2 页到第5 页
专业负责 
I/EG-35         Reinhold 博士 
标准化 
I/ES-81  电话: +49-841-89-32120     Fritz
保密性。保留全部权利。未经大众汽车集团标准部的事先书面许可，禁止对本文件的任何部分进行传阅和翻
印。 
合同方仅能通过责任采购部获得本标准” 
©VOLKSWAGEN AG 
 
 


 
- 2 - 
 
 
第2 页
TL 234:2003-02 
 
 
3 
要求 
 
3.1 保护种类 
适用于表1 中列举的保护种类。 
 
表1 
保护种类 
特征和外观 
Ofl-q600 
铝镀层，带薄层钝化处理，无光泽 
银色非水状电解液沉积 
Ofl -q605 
与-q600 一样，但用润滑剂做附加处理 
Ofl -q610 
铝/镁合金镀层，带薄层钝化处理，光亮 
银色非水状电解液沉积 
Ofl -q615 
与-q610 一样，但用润滑剂做附加处理 
 
3.2 基本要求 
按照VW 011 55 批准首次供货和更改。 
按照VW 911 01 避免有害物料。 
对于完整的测试，10 只成品是必需的。 
除非在图纸中标注部件的某些部分无需表面镀层，否则部件的整个表面必须符合规定的表面
保护并展现出要求的特性。镀层对基底材料应有牢固的粘附性。 
在涂层之前，螺纹部分必须具有与涂层厚度相适应的公差位置，公制内螺纹按照VW 116 24。
在涂层之后，在外螺纹时，不允许超过h-位置，在内螺纹时，不允许低于H-位置 
保护镀层不允许显示气孔，裂纹，损坏和会损害腐蚀防护和/或规定外观的其余缺陷。 
在合理装配情况下，不允许出现会导致功能受损和/或降低规定腐蚀防护性能的损坏。 
基于利用非水状电解液电解沉积，所以，不存在对镀层零件拉伸强度上限的限制。 
 
3.3 连接元件 
在螺栓和快速紧固元件情况下， 3.10 条所述的测试要求仅适用于头部和/或扳手面，而对螺
母，仅适用于端面和/或扳手面。在螺纹件和类似于螺纹的成形件(如像双头螺钉)情况下，此
测试要求仅适用于端面。 
对于连接元件处受过程限制的镀层薄弱环节 (如颈部和螺纹)而言，要依照3.10.1 条，降低
应用要求。 
对于螺纹型面中电镀层最大允许厚度，要考虑DIN EN ISO 4042 中的说明。 
 
 
 
 
 
 


 
- 3 - 
 
 
页次3 
TL 234:2003-02 
 
 
为了调节恒定的摩擦系数，必须按照TL 521 32，用润滑剂处理带有公制螺纹的连接元件。
按照VW 011 29，进行摩擦系数测试。 
 
3.4 铝电镀层 
在使用由最纯铝制成的可溶性阳极情况下，只允许由非水状铝有机复合电解液，电解沉积成
铝镀层。 
在无六价铬电镀结束时，可直接钝化此镀层。 
 
3.5 铝/镁合金电镀层 
在使用由铝和镁或者由铝/镁合金制成的可溶性阳极情况下，只允许由非水状铝有机复合电解
液，电解沉积成铝/镁合金镀层。仅在使用欧洲专利申报999 621 74.1-2119 确定的基本电解
液中，才允许达到这种效果。 
在无六价铬电镀结束时，可直接钝化此镀层。 
 
3.6 无六价铬的腐蚀防护 
原则上允许把无色-和蓝色钝化，即层厚约0.1µm 的所谓薄层钝化，作为钝化后处理。 
借助于所谓的厚层钝化(带有约0.5µm 层厚)，达到改善腐蚀防护效果。也允许在较高温度和
较高铬含量情况下，在电解液中进行无电流分离的这种钝化用作钝化处理。 
这种厚层钝化的续后硅酸盐封闭剂不允许用于连接螺栓，因为此举会降低为保证必需摩擦系
数而进行后续润滑剂处理的质量。 
 
3.7 粘附性 
为了测试粘附性，要应用粘附强度(7±1)N/ 25mm 宽度的粘结带，用手把它紧压在表面上，
接着垂直于表面抽动拉紧。此时，镀层不允许大面积松脱或者损坏。允许少量钝化膜附着于
粘结带处。 
 
3.8 预处理 
为了对作为基体材料的钢件进行预处理，原则上只允许采用非水状媒质。这同样也适用于对
氢脆敏感的其它基体材料。 
 
 
 
 
 
 
 
 
 
 
 
 
 
 


 
- 4 - 
 
 
页次4 
TL 234:2003-02
 
 
3.9 在铝/镁合金镀层情况下的镁含量 
在根据DIN EN ISO 3497 应用测量仪的情况下，使用X 射线光谱测定方法进行 测试。 
要求：在表面q610 和q615 情况下，镁的重量百分比为(12 到18%)。 
在例外情形中，若涂覆层必须显示特别的耐碱性，则镁的重量百分比为(18 到24%)是允许的。
这必须与VW AG 的中心实验室(K-QS-32)和/或AUDI AG 的 测试实验室(I-GQ-32)协商一致，
并且，详细列举在图纸中。 
 
3.10 耐腐蚀性 
 
3.10.1  表面耐腐蚀性 
必须保证系统在交货状态以及120℃情况下热老化24 小时后的耐腐蚀性。这是最低要求且在
任何情形中都要遵守。 
按照DIN 50 021-SS 进行 测试。 
为了评估包括钝化层在内的铝电镀层-或铝/镁合金镀层，适用表2 中的测试时间和要求。 
 
表2 
测试时间(小时) 
保护种类 
 
滚镀产品 
挂镀产品 
要求 
240 
240 
无铝腐蚀 
Ofl-q600, q605
720 
720 
基体金属腐蚀<2% 
240 
240 
无合金相腐蚀 
Ofl -q610, q615
600 
600 
基体金属腐蚀>2% 
 
为了评估螺栓连接-和快速夹紧元件的颈部-和螺纹区段，适用表3 的要求。 
 
表3 
测试时间(小时) 
保护种类 
 
滚镀产品 
挂镀产品 
要求 
120 
120 
无铝腐蚀 
Ofl -q600, 
q605 
480 
480 
基体金属腐蚀<2% 
120 
120 
无合金相腐蚀 
Ofl -q610, 
q615 
480 
480 
基体金属腐蚀>2% 
 
 
 
 
 
 
 
 
 
 


 
- 5 - 
 
 
页次5 
TL 234:2003-02 
 
 
3.10.2  电化学腐蚀特性 
对于表面q600 和q610 来说，按照PV 1201 进行 测试。 
依照PV 1201 中的章节进行评估。 
 
4 
同等有效的资料 
PV 1201 
镁合金制成的组合壳体用紧固件和附件；电化学腐蚀触发效应测试 
TL 521 32 
螺纹用的润滑剂；材料要求 
VW 011 29 
摩擦系数极限值；带有ISO 公制螺纹的机械连接元件 
VW 011 55 
汽车外购零件概论；首次供货和更改的批准 
VW 116 24 
ISO 公制螺纹；公差等级6G/6f 的标准极限 
VW 137 50 
金属零件的表面保护；保护种类、缩写名称、要求 
VW 911 01 
汽车环境标准；汽车零件，材料，燃料，避免有害物料 
DIN 50 021 
用不同氯化钠溶液的盐雾测试 
DIN EN ISO 3497 
金属镀层；镀层厚度测量；X 射线光谱测定方法 
DIN EN ISO 4042 
紧固元件；电镀层。

File: 材料工程师/TL 244-2004_CN.pdf.md
# TL 244-2004_CN.pdf

                                                             共6 页 第 1 页 
 
             
        锌/镍－合金涂覆层                TL 
        表面保护要求                   244 
 
 
 
 
 
版本日期 
翻译 
日期 
译校 
日期 
打印/誊
抄 
日期 
校对 
2007.2 
孙元隆 
2007. 10
陈勇华
2007.10 
佘文瑾 
2007.10 
黄惠芳 
   注意保密。未经上海大众书面同意，不得外传、复制。译文仅供参考。 
  
 
 
关键词：锌，镍，钝化，封装，无铬含量（VI），防腐，表面保护 
 
更改 
相对于TL 244：2006－08 版本，已作了下列更改： 
- 
纠正了表1 的书写错误 
- 
更改了保护类型Ofl－r677 的特征 
- 
更新表3 
- 
更新共同适用资料 
 
以前的版本 
1987-10；1992－05；1993－11；1995－12；2002－05；2004－12；2006－08 
 
1 
适用范围 
本标准规定了抗拉强度为Rm≤1000 MPa（按VW 137 50 的特征字母r）的铁材料和钢制件
上的电解离析和无铬（含量）后处理的锌／镍合金涂覆层的要求。 
 
这些涂覆层特别适用于内部传动的连接元件，以避免附加的施力作用。 
 
这些当作坚固防腐层（稳定等级为6）的涂覆层，亦特别适用于除了腐蚀负荷增加和温度
负荷增加至150℃（例如：发动机室和刹车系统）外而期望的部件以及螺栓拧紧系统。银
色涂覆层特别适用于导电连接（接地线连接）。 
 
另外，鉴于其电化相容性，这些涂覆层尤其适用于与铝材料的连接，但不适用于与镁材料
的连接。 
 
2 
标识 
参见VW 137 50,第2 章节。 
 
3 
要求 
 
3.1 保护类型 


 
 TL 244:2007-02    
                                         共6 页 第 2 页 
    
   
     
 
适用表1 所列举的保护类型,以替换不再许可的保护类型,参见表2。 
表    1 
保护类型 
特性和外观 
Ofl - r642 
锌／镍－涂覆层，无铬（VI）钝化处理（外观为银色至淡蓝彩虹光） 
Ofl - r643 
锌／镍－涂覆层，无铬（VI）钝化处理,另外作封装处理（外观为
银色至淡蓝彩虹光） 
Ofl - r645 
同Ofl － r642，但是须另外按TL52132 作滑润剂处理 
Ofl - r6491）
锌／镍－涂覆层，银色，从弱酸电解质中离析，无铬（VI）钝化处
理, 另外作封装处理（银色，仅用于铸件，例如：制动钳） 
Ofl - r672 
锌－镍－涂覆层，从碱性电解质中离析，黑色无铬（VI）钝化处理 
Ofl - r673 
锌－镍－涂覆层，黑色无铬（VI）钝化处理，且另外作封装处理 
Ofl - r677 
同Ofl － r672，但是须另外按TL52132 作滑润剂处理 
1）如使用弱酸电解质，必须与K－GQL－2/2 和/或I/GQ－32 部门商定。 
 
表     2 
适用于不再认许的保护类型的新结构 
适用于预定的替换保护类型的新结构 
Ofl - r640 
Ofl - r643 
Ofl - r650 
Ofl - r642 
Ofl - r660 
Ofl - r642 
Ofl - r665 
Ofl - r645 
Ofl - r670 
Ofl - r6731）
Ofl - r675 
Ofl - r677 
1）预先规定Ofl － r672 用于按DIN 267－27 标准的微封闭的螺栓、按DIN 267－28 标
准夹紧涂装的螺栓和钢质白车身。 
 
3.2 基本要求 
抗拉强度Rm > 1000 MPa的高强度钢制件和表面硬度 > 370 HV的连接元件（例如：螺栓）
不允许配置这种合金涂覆层。而用于热塑塑料的板螺钉和螺栓不在此列。 
 
说明：采用封装的表面保护类型，可以影响油漆可涂覆性能。 
 
同样，由于其微裂性，这些涂覆层不适合于诸如空调装置的供气系统的密封元件。 
 
采用这种涂覆方法的部件，必须避免后来的塑性变形（卷边、挤压、弯曲），这是因为这
种情况会导致损害防腐性能，从而降低防腐耐抗性。 
 
首次供货和更改的认可按VW 011 55。 
 
避免有害物质按VW 911 01。 
 
进行一次完整的试验需要10 个成品件。 
 


 
 TL 244:2007-02    
                                         共6 页 第 3 页 
    
   
     
 
只要排除了没有确定的、且在图纸中已表明的表面涂覆层的部分位置，那么这些部分在整
个表面上必须具备所要求的、且具有规定性能的表面保护层。这些涂覆层必须紧紧地粘附
在基材上。 
 
生产方法的设计和控制，必须不影响成品件的使用性能。 
 
这些保护层不允许有气孔、裂纹、损坏和影响防腐层和/或外观规定的其他缺陷。 
 
在按技术要求装配时，不许损坏涂覆层，从而影响功能和/或降低防腐层规定。 
 
表面处理实施方法必须通过延迟脆裂（氢脆裂）从而避免损坏。可通过按DIN 50 969 的
初制样品试验报告内的张力试验予以证明。 
 
3.3 连接元件 
米制螺纹件在涂覆后外螺纹不得高于h－位置，内螺纹不得低于H－位置（参见VW 116 
11）。 
 
若是螺栓，下列提及的试验要求仅适用于头部和/或扳手面，若是螺母，仅适用于无螺纹
的螺母体部，若是快速紧固元件，仅适用于体部。若是螺纹零件和类似的螺纹型件，例如：
螺柱，试验要求仅仅适用于端面。 
 
对于连接元件如杆体和螺纹以及快速紧固元件在涂装过程中，由于受到薄弱环节条件的限
制，只得采用按第3.11 章节降低的要求。 
 
此外，必须考虑到DIN EN ISO 4042 中关于电镀涂覆层在螺纹型面可能的最大厚度说明。 
 
为了调整恒定的摩擦系数，按照TL 521 32，必须采用滑润剂对米制螺纹的连接元件进行
处理。摩擦系数的试验按VW 011 29 施行。 
 
3.4 锌／镍－涂覆方法 
从碱性电解质系统离析出的涂覆层，特别适用于几何形状复杂的部件。这些涂覆层通过整
个电流密度范围，而获得一种均匀的镍分布。 
 
除了Ofl - r649，所有描述的锌／镍涂覆层采用碱性电解质进行离析。而Ofl - r649 与
此相反采用弱酸性电解质进行离析。 
 
假如仅在不利的情况下可以直接采用碱性电解质进行离析，例如在铸件材料上，那么就允
许通过一种弱酸性锌电解质进行预镀锌离析来激活表面。然而，要采用这种2 层系统以及
所使用的电解质，必须与大众汽车股份有限公司的中心实验室（K-GQL-2/2）和/或奥迪
股份有限公司的试验室（I/GQ-32）进行磋商。 
 
3.5 无铬（VI）转化层 
在电解质离析的锌／镍－涂覆层中，为了改善对盐水和冷凝水的腐蚀耐抗性，采用钝化溶


 
 TL 244:2007-02    
                                         共6 页 第 4 页 
    
   
     
 
液进行后处理。 
所用的钝化溶液不得含有铬（VI）－化合物，从而能保证形成的转化层也无铬（VI）。 
 
3.6 后处理 
尤其对于客户视觉范围内的部件而言，因为要求由于色彩波动强烈（彩虹）不得影响部件
的外观，所以必须采用一种与保护类型有关的封装技术进行转化层后处理。这种后处理同
时增强了腐蚀防护。 
 
有机聚合物、无机保护层或者其他含有无机和/或有机润滑剂的混合物，均能用作封装材
料。 
 
由于添加了封装，使得微量增加了涂覆层结构厚度，但不许影响表面的功能。 
 
如果除了腐蚀防护以外还要求诸如可涂覆性、介质相容性、摩擦特性、螺栓拧紧特性、可
硫化性、温度特性、导电性等的其他功能性的表面性能，那么就必须按零件规格进行试验
或者进行功能性试验。 
 
由于后处理，微量的点状残留物由于结晶和/或形成薄膜绝不能对部件表面留下影响。 
 
3.7 基本材料 
参见图纸。 
 
3.8 镍含量 
当使用测量仪时，按照DIN EN ISO 3497，用X 射线荧光法进行试验。 
 
若是仲裁分析，试验按PV 1214 或PV 1216。 
 
对Ofl - r642，Ofl - r643，Ofl - r645，Ofl - r672，Ofl - r673 和Ofl - r677 的要求：
12％至15％， 
对Ofl - r649 的要求：                                       10％至18％。 
 
在特殊情况下，仅针对铸件而言（例如：制动钳），镍含量允许为12％至17％，如果涂
覆层采用碱性电解质离析的话。 
 
3.9 电镀涂覆层的涂层厚度 
试验按照DIN EN ISO 1463，DIN EN ISO 2178 和DIN EN ISO 3497（参见第4 章节） 
要求： 8μm 至25μm（用于一般类型的部件） 
 
 
8μm 至15μm（用于螺纹件，测量点按照DIN EN ISO 4042）。 
 
3.10 附着强度 
温度突变－试验按照DIN EN ISO 2819。 
 


 
 TL 244:2007-02    
                                         共6 页 第 5 页 
    
   
     
 
试件在（300±10）℃下存放30 分钟，紧接着浸入温度为15℃至25℃的水中。 
要求：锌涂覆层没有气泡状或大面积的剥落。 
 
3.11 腐蚀特性 
在供货状态下以及在120℃下热存放24 小时后必须保证系统的耐蚀性。这些要求是最低
要求的规定值，无论如何必须予以遵守。 
 
NSS 试验方法按DIN EN ISO 9227，评定按DIN EN 12 329。 
 
为了评定钝化涂层和封装层，适用表3 列出的试验时间和要求。 
 
为了评定包括钝化涂层和封装层在内的锌／镍－涂覆层，适用下面要求： 
 
－ 按TL 244 的所有防护类型中，母体金属在720 小时的试验时间后无腐蚀， 
 
－ 锌在表3 列出的试验时间后无腐蚀。 
 
为了评定拧紧元件和快速紧固元件的螺杆区域和螺纹区域，适用下面要求： 
 
－ 母体金属在480 小时的试验时间后无腐蚀。 
 
表3：评定钝化涂层和封装层的试验时间和要求 
试验时间，小时 
防护类型 
滚筒处理件
1）
挂架处理件 
要   求 
Ofl -r642 
Ofl－r672 
120 
96 
144 
－ 
Ofl -r649 
－ 
120 
Ofl -r643 
Ofl -r645 
Ofl -r673 
Ofl -r677 
144 
240 
240 
144 
－ 
锌在规定的试验时间后无腐蚀， 
外观上允许有无大面积现象的微
弱变化（“起灰翳”） 
1）  滚筒处理件的概念是指基于其几何面不能作为挂架处理件涂覆而只能作为散装物
件涂覆的小型零件。 
2）  对滚筒处理件没有作预先规定。 
 
4 
涂层厚度测量的试验说明 
如果按照DIN EN ISO 3497（例如：Helmut Fischer 股份有限公司生产的Fischerscope）
使用基于X 射线荧光测量法的涂覆厚度层测量仪，那么就可以同时测量涂层厚度和镍含
量。 
 
可以这样选择测量时间，即重复精密度小于或者等于镍的0.5 重量％。这种重复精密度
就是重复条件下的测量值的标准偏差（相同的观察者、相同的测量仪、具有相同测量部位


 
 TL 244:2007-02    
                                         共6 页 第 6 页 
    
   
     
 
的同一试样、前一测量和后一测量之间的时间间隔要短）。 
如采用按照DIN EN ISO 2178 的磁感应方法测量涂层厚度，用一个探针键控测量涂层的
厚度。若是粗糙表面的试样，必须在基准面上进行多次（至少5 次）单独测定。这种测量
结果是局部的涂层厚度。在定期的时间间隔内或者在一个测量系列之前，用试样对比方法
检验该测量仪。 
 
5 
同时适用的资料 
PV 1214 
 
   锌/镍-合金镀覆层；镍含量的测定 
PV 1216 
   锌/镍-合金镀覆层；采用  ICP-OES 测定镍含量 
TL 52132         螺纹用润滑剂；材料要求 
VW 01129        摩擦系数极限值；采用米制ISO 螺纹的机械连接元件 
   VW 01155        汽车一般供货商；首次供货和变动的批准 
   VW 11611        米制ISO 螺纹；公差级中级（6g/6H）防护层极限尺寸 
   VW 13750        金属件表面保护；防护类型，缩写符号，要求 
   VW 91101        汽车、汽车零件、材料、生产原料、避免有害物质环境标准 
   DIN 50969        高强度钢质部件抗氢感应脆裂强度 
   DIN EN 12329     在铁材料上采用附加处理法电镀锌镀覆层 
   DIN EN ISO 1463  金属层和氧化层；层厚测量；显微法  
   DIN EN ISO 2178  在磁性的母体金属上涂覆非磁性涂覆层；层厚测量；磁性法 
   DIN EN ISO 2819  在金属的母体金属上涂覆金属涂覆层；电化涂覆层；附着强度试验方
法概览 
   DIN EN ISO 3497  金属涂覆层；层厚测量；X 射线荧光测量法 
   DIN EN ISO 4042  连接元件；电镀涂覆层 
   DIN EN ISO 9227  人工气候腐蚀试验；盐雾喷射试验

File: 材料工程师/TL 256-2004_CN.pdf.md
# TL 256-2004_CN.pdf

 
 
上汽集团股份有限公司技术中心企业标准 
Enterprise  Standard  of   SAIC  Motor  Technical  Center 
SMTC
SMTC
          
 
金属表面的粉体涂料 
对表面保护的要求 
Powder Paint on Metal Surfaces 
Requirements for Surface Protection 
 
 
 
 发布/Issued on                                       实施/Implemented since
上汽股份技术中心技术标准化委员会 发布 
Issued by Technical Standardization Committee of  SAIC Motor Technical Center


1 
Klass.-Nr. 50 232                                                                 2004 年8 月 
大众汽车集团 
金属表面的粉体涂料 
对表面保护的要求 
TL 256 
Konzernnorm 
 
 
描述项：粉体涂料、表面保护、防腐保护、涂漆、涂漆作业 
 
变更： 
相比于技术供应规范TL 256，1996-06，本标准己进行以下变更： 
- 类型A 变更为表面保护类型Ofl-x651 
- 类型Ｂ去掉（替代为TL 524 51） 
- 预处理规范变更（表2 第4 条） 
- 去除盐喷雾试验 
- 腐蚀循环试验规范变更（表2 第8.1 条） 
- 参考标准升级 
- 标准重建 
 
先前报告： 
1974-10；1993-09；1999-06； 
 
１  范围 
本标准规定了在预处理部件施涂粉体涂料的要求。它并不适用于装饰性表面（见TL 524 51）或者铝轮毂
（见TL 239）。 
 
2 
命名 
根据大众汽车标准VW 137 50 第二部分执行。 
 
3 
要求 
3.1 保护类型 
应应用列于表１中的表面保护类型： 
表１ 
保护类型 
设计 
Ofl-x650 
带有成膜或成层预处理的重点防护 
Ofl-x651 
带有成膜或成层预处理、以及底漆的特别重点防护（例如：用于可见区域） 
 
 
 
 
技术责任： 
K-QS-32  Groβe  电话：-28506  Laudien  Eisenberg 博士 
标准（EZTD，1733） 
Wiesner   电话：+49-5361-9-29064  Sobanski  
 
 
机密文件，版权所有。未经大众汽车集团标准部门事先允许，禁止对本文件的任何部分进行传播或翻印。 
合作伙伴应仅通过B2B 供应平台获取该标准：www.vwgroupsupply.com 


2 
©VOLKSWAGEN AG 


3 
3.2 基本要求 
首批供应品及变更的批准应根据VW 011 55 执行。 
有害物质的避免应根据VW 911 01 执行。 
进行完全试验大约需10 个部件。 
 
3.3 弱光点（疵点） 
弱光点（疵点）是由于设计原因施涂后需进行机械加工区域的边缘处（从未涂漆的边缘开始，最大2.5 mm
宽度的区域）。 
 
3.4 外观  
根据工艺图或经核准的样品，部件应在其表面展现均一的外观基调。不允许存在对规定外观产生不利影
响的裂隙、粗纹以及其它的缺陷或损坏。涂层应对基材具有牢固的粘附性。 
 
3.5 其它特性 
见表2。 
表2 
编号 
特性 
要求 
 
 
Ofl-x650 
Ofl-x651 
1 
基材 
见工艺图 
2 
粉体涂料的红外光谱 
根据样品 
3 
光泽度 
光泽度根据原样或工艺图规格 
4 
预处理和底漆 
4.1 
钢 
锌磷化 
锌磷化或预处理 
4.2 
锌 
钝化 
钝化或预处理 
4.3 
铝 
钝化 
钝化或预处理 
4.4 
铜 
- 
预处理 
5 
涂层厚度 
5.1 
底漆 
- 
25±5 µm 
5.2 
粉体涂料 
≥60 µm 
6 
粘附性和脆性（交叉切割试验根据DIN 
EN ISO 2409 执行） 
Gt：0 ～ 1 
7 
抗石击性 
最大特征值１  
*在首样试验中，供应商必须提供红外样品。  
 


4 
 
编号 
特性 
要求 
8 
腐蚀性能 
8.1  
腐蚀循环试验
1) 
无毛边、无底层金属腐蚀；粘附损失D≤2.5 mm，且从不大于5 mm
8.2  
在冷凝水恒定的气候下试验
2) 
无毛边、无底层金属腐蚀；必须满足第3.5 节和表2 第6 条的要求
9 
抗温性能（温度循环试验） 
9.1 
在高温下老化
3) 
9.2 
在高温下老化
4) 
必须满足第3.5 节和表2 第6 条的要求 
10 
低温下进行撞击试验
5) 
涂层无碎片或裂纹；撞击不应到达基材
6) 
11 
抗化学腐蚀性能
7) 
 
11.1 
优质无铅汽油根据DIN EN 228 执行 
11.2 
柴油燃料根据DIN EN 590 执行 
11.3 
分别核准的密封胶和密封胶清洁剂 
最大特征值１。 
 
1）按照试验规范PV 1210 试验60 周期、根据标准DIN EN ISO 7253 第8.5 节进行标线、根据标准DIN EN ISO 4628-8 进行
评估。 
2）根据标准DIN 50017-KK 进行试验，试验持续时间为240 小时；然后试样在(18～28)℃下适应至少30 分钟。 
3）在（90±2）℃下，在机械循环干燥炉下老化240 小时；然后试样在（18～28）℃下适应至少30 分钟。 
4）在高温下老化后（表2，No.9.1），相同的试样在低温下（-40±3℃）老化24 小时；然后试样在（18～28）℃下适应30
分钟，最后根据表2，No.10 进行试验。 
5）在（-40±3）℃下老化24 小时，根据DIN EN ISO 4532 进行试验，并施加90N 的试验力于基材上。 
6）对于稳定装置，根据试验方法允许高达3 mm 直径的撞击作用于基材。 
7）根据VDA 试验片621-412，试验A 进行试验；根据标准DIN EN ISO 4628-1 表3 进行评估。 
 
 


5 
4 
参考标准
*) 
PV 1210    
车身及附加部件：防腐试验 
VW 011 55   
汽车供应部件，一般：首批供应品及变更的批准 
VW 137 50    
金属部件的表面保护：表面保护类别、编号、要求 
VW 911 01    
汽车环境标准：汽车部件、材料、燃料：有害物质的避免 
VDA 621-412  
涂层方法试验、汽车涂漆的耐化学腐蚀性能（仅适用于德国） 
DIN 50017    
气候及其技术应用：冷凝水试验气候 
DIN 55996-1   
涂料和清漆：涂层耐石头划性：第1 部分：多冲击试验 
DIN EN 228   
机动车用燃料：无铅汽油、要求和试验方法 
DIN EN 590   
机动车用燃料：柴油、要求和试验方法 
DIN EN ISO 2409 
色漆和清漆：交叉试验 
DIN EN ISO 4628-1 
色漆和清漆－－漆膜降解的评定－－缺陷量值、大小以及外观均匀改变程度的规
定－－第1 部分:一般说明和名称与符号系统  
DIN EN ISO 4628-8 
色漆和清漆－－漆膜降解的评定－－缺陷量值、大小以及外观均匀改变程度的规
定－－第8 部分：围绕划线的防腐保护 
DIN EN ISO 7253   
涂料和清漆：耐中性盐雾的测定 
 
 
 
 
 
 
 
 
 
 
 
 
 
 
 
 
 
 
 
 
                        
*）在本部分，由于原有标准名称的原因，可能会出现专业术语与原标准不一致。

File: 材料工程师/TL 260-2004_CN.pdf.md
# TL 260-2004_CN.pdf

 
 
上汽集团股份有限公司技术中心企业标准 
Enterprise  Standard  of   SAIC  Motor  Technical  Center 
SMTC
SMTC
          
 
金属表面的涂漆 
对表面保护的要求 
Paint Coating of Metal Surfaces 
Requirements for Surface Protection 
 
 
 
 发布/Issued on                                      实施/Implemented since  
上汽股份技术中心技术标准化委员会 发布 
Issued by Technical Standardization Committee of  SAIC Motor Technical Center


1 
Klass.-Nr.50 234                                                                 2004 年5 月 
大众汽车集团 
金属表面的涂漆 
对表面保护的要求 
TL 260 
Konzernnorm 
 
 
描述项：表面保护、防腐保护、涂漆、金属表面 
 
变更： 
相比于技术供应规范TL 260，1995-09，本标准己进行以下变更： 
－ 重建标准 
－ 参考标准升级 
－ 禁止铬（VI）和铅 
－ 薄弱处变更要求 
 
先前报告： 
1975-08; 1980-06; 1985-05; 1986-12; 1994-02; 1995-09 
 
1  范围 
本标准规定了在金属表面上施涂黑色涂漆的表面保护的要求（大众集团标准VW 137 50 的编号信），例如：
车身部件。本标准不适用于锌镀层表面的涂漆（见TL 227）、装饰性保护清漆（见TL 218）或者在可能形
成空腔的底盘部件（见TL 262）。 
 
2  命名 
见VW 137 50 第2 部分。 
 
3  要求 
3.1 保护类型 
应适用列于表1 的保护类型。 
表1 
保护类型 
特征 
Ofl-x010 
在经大众汽车集团中心实验室（K-QS-32）和/或奥迪汽车集团试验室以及相关责
任的设计工程部门同意后，允许进行商业涂漆作业；无防腐保护要求 
Ofl-x010, Ofl-x300, Ofl-x600 
未确定的预处理（因生产原因而不可能）、根据任何方法进行单层液涂漆或者阴极
浸涂漆 
Ofl-x130, Ofl-x330  
锌磷化、铁或锰磷化、根据任何方法进行单层液涂漆或者阴极浸涂漆 
Ofl-x630  
锌磷化、阴极浸涂漆 
 
 
 
 
技术责任： 
K-QS-32  Koeppen  电话：-25803  Laudien  
标准（EZTD，1733） 
Wiesner   电话：+49-5361-9-29064  Sobanski  
机密文件，版权所有。未经大众汽车集团标准部门事先允许，禁止对本文件的任何部分进行传播或翻印。 
合作伙伴应仅通过B2B 供应平台获取该标准：www.vwgroupsupply.com 


2 
©VOLKSWAGEN AG 


3 
 
保护类型 
特点 
Ofl-x631 
锌磷化、双层施涂（浸涂+喷涂漆） 
Ofl-x634 
锌磷化、厚涂阴极浸涂漆或者阴极浸涂漆+传统浸漆（对于高应力部件，例如：前
端、发动机舱） 
 
3.2 基本要求 
首批供应品及变更的批准应根据VW 011 55 执行。 
有害物质的避免应根据VW 911 01 执行。 
进行完全试验大约需10 个部件。 
所用涂层必须无含铬（VI）或铅化合物。 
 
3.3 基材 
材料根据工艺图要求。 
 
3.4 保护类型/外观  
见表１。颜色为黑色除非在工艺图中规定的其它颜色。 
 
3.5 调湿 
如果使用风干涂层系统和/或在高温下进行非漆系统烘焙，则零部件应在试验前于60 下调湿24 小时。试
样根据标准DIN 50014 然后冷至室温。 
 
3.6 涂层厚度 
见表2。对于连接或接触表面，需在工艺图中规定涂层厚度的界限。 
表2 
表面类型 
以µm 表示的涂层厚度 
Ofl-x100、Ofl-x130、Ofl-x300、Ofl-x330、Ofl-x600 
15～50 (对于液体漆)； 
＞12（对于阴极浸涂漆） 
Ofl-x630 
15～35，12 空洞 
Ofl-x631 
40～60 
Ofl-x634 
35～60, 12 空洞 
 
3.7 粘附性和脆性 
交叉切割试验根据DIN EN ISO 2409 执行。要求：特征值 0～1。 
 
3.8 耐石击性 
根据标准DIN 55996-1 方法B 进行试验并视觉检查。要求：特征值2。 


4 
3.9 更多特性 
见表3。 
表3 
编号
属性
Ofl-x100 
Ofl-x130 
Ofl-x300 
Ofl-x330 
Ofl-x600 
Ofl-x630 
Ofl-x631 
Ofl-x634
1 
防腐性能1) 
1.1 
在根据标准DIN 50021-SS 进行盐喷雾试验老化后 
1.1.1
48 小时无标线2) 
无毛边、无底层金属腐蚀
- 
1.1.2
96 小时无标线2) 
- 
无毛边、无底层金属腐蚀
- 
1.1.3 
240 小时有标线2)
 
- 
无毛边、无底层金属腐蚀、
粘附损失D 2.5 mm 
 
- 
1.2 
在根据试验规范PV 1210 进行腐蚀循环试验后 
1.2.1
5 周期 
- 
表面以及边缘无底层金属腐蚀 
1.2.2
30 周期有标线2) 
- 
无毛边、无底层金属腐蚀、
粘附损失D 2.5 mm 
 
- 
1.2.3
60 周期有标线2) 
 
- 
 
- 
无毛边、无底层金属腐
蚀、粘附损失D 2.5 mm
1.3 
根据标准DIN 5-17-KK 在冷凝水恒定气候下老化后 
1.3.1
72 小时3) 
 
 
无毛边、无底层金属
腐蚀、必须符合根据
第3.7 节规定的要求
 
- 
1.3.2
144 小时3) 
 
- 
无毛边、无底层金属腐蚀、
必须符合根据第3.7 节规
定的要求 
 
- 
1.3.3
240 小时3) 
- 
无毛边、无底层金属腐蚀、必须符合根据第
3.7 节规定的要求 
2 
抗化学腐蚀性根据标准VDA 621-412，试验A 进行试验；根据DIN EN ISO 4628-1，表3 进行评估 
2.1 
优质无铅汽油根据DIN EN 228 执
行 
最大特征值为２；但放置５小时后最大
特征值为１ 
最大特征值为１ 
2.2 
柴油燃料根据DIN EN 590 执行 
最大特征值为２；但放置５小时后最大
特征值为１ 
最大特征值为１ 
2.3 
厂注发动机油根据标准TL 521 07
执行，在23℃4)下试验１小时 
最大特征值为２；但放置５小时后最大
特征值为１ 
 
最大特征值为１ 
2.4 
中央液压系统根据标准TL 521 46
执行 
最大特征值为２；但放置５小时后最大
特征值为１ 
最大特征值为１ 
2.5 
制动液根据标准TL 766 执行5) 
最大特征值为２；但放置５小时后最大特征值为１ 
2.6 
冷却剂根据标准TL 774 执行 
2.6.1
在23℃4)下试验１小时 
- 
最大特征值为２；但放置５小时后最大特征值为１ 
2.6.2
在80℃6)下试验24 小时 
- 
特征值为０ 
1) 下一保护类型的要求适用于焊缝、设计相关接触面的表面区域，包括从薄弱处最大2.5 mm 的邻近区域（表面/焊缝无面漆）。
2) 标线按照标准DIN EN ISO 7253 第8.5 节以及DIN EN ISO 4628-8 执行。 
3) 至少在室温下适应30 分钟。 
4) 仅适用于发动机零部件。 
5) 仅适用于制动系统。 
6) 仅适用于装冷却剂的零部件。 


5 
4 参考标准
*) 
PV 1210    
车身及附加部件；防腐试验 
TL 766       
制动液；材料要求 
TL 774       
乙二醇冷却添加剂；材料要求 
VW 011 55   
汽车供应部件，一般；首批供应品及变更的批准 
VW 137 50    
金属部件的表面保护；表面保护类别、编号、要求 
VW 911 01    
汽车环境标准；汽车部件、材料、燃料；有害物质的避免 
VDA 621-412  
涂层方法试验、汽车涂漆的耐化学腐蚀性能（仅适用于德国 
DIN 50 014  
气候及其技术应用；标准气候 
DIN 50017    
气候及其技术应用；冷凝水试验气候 
DIN 55996-1   
涂料和清漆；涂层耐石头划性；第1 部分：多冲击试验 
DIN EN 228  
机动车用燃料；无铅汽油、要求和试验方法 
DIN EN 590  
机动车用燃料；柴油、要求和试验方法 
DIN EN ISO 2409  
色漆和清漆；交叉试验 
DIN EN ISO 4628-1  
色漆和清漆－－漆膜降解的评定－－缺陷量值、大小以及外观均匀改变程度的
规定－－－第1 部分:一般说明和名称与符号系统  
DIN EN ISO 4628-8 
色漆和清漆－－漆膜降解的评定－－缺陷量值、大小以及外观均匀改变程度的
规定－－－第8 部分：围绕划线的防腐保护 
DIN EN ISO 7253   
涂料和清漆；耐中性盐雾的测定 
 
 
 
 
 
 
 
 
 
 
 
 
 
 
 
 
 
 
 
 
 
 
 
 
                        
1）在本部分，由于原有标准名称的原因，可能会出现专业术语与原标准不一致。

File: 材料工程师/TL 292-2006_CN.pdf.md
# TL 292-2006_CN.pdf

英译本据信较准确。如有差异则以德文版为准。 
数字符号按 ISO 惯例执行。（见 VW 01000）。 
Form FE 41 - 01.03 
使用标准前查看其是否为当前发布标准。
QUELLE: NOLIS 
Klass.-Nr./分类号55 12 6
2006 年 4 月
 
 
 
 
 
 
Konzernnorm 
PVC（聚氯乙烯）膜 
 
材料要求 
TL 
292 
叙词：比色、车内、PVC 膜、遮阳板、内饰 
D 
 
更改 
比照技术供应规范 TL 292:1996-09 做出了以下更改： 
－ 对 TL 292 进行了完全修订和重新编写 
－ 去掉了 1.5 节“禁镉” 
－ 增补了 1.6 至 1.8 节 
－ 修订了表 1 
－ 修订了第 4 节“其他相关文件” 
 
 
过期发布号 
AUN 781 02: 1959-05; 
TL 292: 1963-08, 1970-06, 1970-08, 1973-07, 1976-05, 1988-06, 1994-07, 1996-09 
 
 
范围 
本技术供应规范规定对车内（例如用于遮阳板上的） PVC 膜材料的要求。 
PVC 膜应符合 TL 1010 中对易燃性的法定要求。 
 
 
1 
通用要求 
 
对首次供应和更改的审批按 VW 01155 执行。 
有害物质的避免按 VW 91101。数字的舍入按 DIN 1333。 
全部试验至少需要面积为 2 m² 的材料。 
比色评定按 VW 50190 和实验室 Laboratory IN 应用指南 3212。 
 
 
2 
范围 
 
用于内饰件和遮阳板的 PVC 膜。 
 
 
3 
类型 
 
颜色、纹理和宽度按订货和基础样品 
 
 
4 
试验 
 
试样应按 DIN 50 014-23/50-2 在标准大气中进行至少 24 小时的预处理。 
所需数值适用于每个单件测量。 
 
 
 
 
 
共4页第1页 
Fachverantwortung/技术负责人 
Normung/标准部 (EZTD, 1733)  
I/GQ-325, Hr. Donaubauer, 电话：+49-841-89-90622 
 I/EX-1, Hr. W inkler, 电话：+49-841-89-30965 
 
机密。版权所有。本文件的任何部分如事先未经 Volkswagen Group（大众集团）标准部书面许可均不得进行传送或复制。 
签约方只能从负责采购的部门获得本标准。 
© VOLKSWAGEN AG 


第2 页
TL 292: 2006-04 
D 
5 
材料数据 
 
见表 1 
 
表 1. 材料特性 
 
 
 
单位
A 型 
B 型 
C 型 
D 型 
5.1 
材料 
 
聚氯乙烯（PVC 软质） 
5.1.1 厚度按 DIN 53 370 1) 
mm 
0.45 ± 0.05
0.45 ± 0.05
0.50 ± 0.05
0.50 ± 0.05
5.1.2 单位面积重量 
g/m2 
>430 
>550 
>600 
>600 
5.2 
特性 
 
5.2.1 撕裂强度2) 
 
5.2.2 纵向 
宽 
N/5 cm
>250 
>250 
>400 
>200 
5.2.3 横向 
宽 
N/5 cm
>250 
>250 
>250 
>200 
5.3 
断裂延伸率2) 
 
5.3.1 纵向 
% 
>200 
>200 
>200 
>200 
5.3.2 横向 
% 
>250 
>250 
- 
- 
5.4 
耐摩擦色牢度按  
DIN EN ISO 105-X12 
灰色样卡 5 级按 DIN EN 20105-A03，中间标号 
4.5 允许 
5.5 
耐光色牢度 
 
5.5.1 三个周期按 PV 1303 
灰色样卡 ≥ 4 级按 DIN EN 20105-A03，色差不允许 
5.6 
耐光色牢度 
 
遮阳板膜 
 
5.6.1 五个周期按 PV 1303 
灰色样卡 ≥ 4 级按 DIN EN 20105-A03，色差不允许 
5.7 
褪色行为 3) 
 
在封闭容器内含胺气氛中 
115°C 温度下储存 48 小时 
所需值： DE ≤ 1,0 
 
色差不允许 
 
不允许产生沉淀 
 
评定按空载膜比色法一节进行 
5.7.1 
与相关实验室商定后试验也可
按 PV 3944 进行。 
所需值：按图纸或 TL 
5.8 
接触储存 
 
附注见第 6 节“试验须知” 


第3 页
TL 292: 2006-04 
D 
 
5.8.1
在机械循环烘箱中110 °C 4) 下
处理168 h，开放式单元 PUR
（聚氨酯）硬质泡沫或头牌部
分对应于在装配位置遇见的材
料组合 
所需值： DE ≤ 1,0 
 
色差不允许 
 
不允许产生沉淀 
 
评定按空载膜比色法一节进行 
5.9 
评定温度行为，115 °C，48 h
部件不得显示出脆化、显著变化或对形状、颜色和表面有关的
功能有影响。不允许产生沉淀 
 
对遮阳板膜而言，膜的尺寸收缩 < 3% 
5.10 
环境循环试验后的行为按PV 
1200，8 个周期 
 
与相关实验室商定后试验也可
按 PV 2005（8 个周期）进
行。 
部件不得显示出脆化、显著变化或对形状、颜色和表面有关的
功能有影响。不允许产生沉淀 
 
对遮阳板膜而言，膜的尺寸收缩 < 3% 
5.11 
低温行为，-20°C，24 h， 
按 PV 3905，落下高度  
300 mm5) 
冷态环境中经落球试验无开裂或破碎 
5.12 
排放性能 
按 VW 501 80 和实验室 Laboratory IN 应用指南编号 3211 
 
5.13 
燃烧性能 
按 TL 1010 
 
（如果在图纸或放行中需要的话) 
附注见第 6 节“试验须知” 
 
 
 
6 
试验须知 
 
1) 
测量盘表面积 1 cm2, 接触力 1 N 
2) 拉伸试验中的测定按 DIN 53354 执行，进料速度 300 mm/min，自由紧固长度（测量长度）
100 mm 
3) 将 30 克 0,1 重量百分比的胺液（2 克二甲基乙醇胺溶于 1998 克蒸馏水中）置于 1 升容器中，
密封。将 35 mm 直径遮阳板膜的圆试样固定到软线上，将其挂在胺液上方。应注意，试样不要
浸入溶液中，也不要喷洒溶液。溶液应在机械循环烘箱中在 115°C 下储存 24 h。 
4) 试验结构（自下而上） 
－ 
PUR 硬质泡沫板厚度 10 mm 或初始头牌碎片（开放式单元 PUR，制造日期 < 28 天） 
150 mm x 150 mm 
－ 
PVC 遮阳板薄片 150 mm x 150 mm 
－ 
PUR 硬质泡沫板厚度 10 mm 或初始头牌部分（开放式单元 PUR，制造日期 < 28 天） 
150 mm x 150 mm 
－ 
金属板 150 mm x 150 mm，重 500 克 
5) 薄片不在剂料中进行试验。 


第4 页
TL 292: 2006-04 
D 
 
 
7 
引用文件* 
 
实验室 Laboratory IN 
3211 号应用指南 
 
 
实验室 Laboratory IN 
3212 号应用指南 
对排放性能的要求按用于材料的 VW 501 80 和 PV 3942，其针对 
AUDI AG（奥迪）车车内、行李箱中和风管中的部件。 
 
 
对 AUDI AG 车中使用的着色内部件的要求。 
 
PV1303 
非金属材料试验；客舱部件的露天试验 
 
PV1200 
车辆部件；耐受环境循环试验的抗力试验（+80/-40 °C） 
 
PV2005 
车辆部件；耐受环境循环试验的抗力试验 
 
PV 3905 
有机材料；落球试验 
 
PV 3944 
PVC遮阳板膜；胺脱色 
 
TL 1010 
用于车内的材料；燃烧行为；材料要求 
 
VW 011 55 
车辆供应件；对首次供应和更改的审批 
 
VW 501 80 
客舱中的部件；排放性能 
 
VW 501 90 
车辆内饰件；色度评定 
 
VW 911 01 
用于车辆的环境标准；车辆部件，车辆，工作液；有害物质的避免 
 
DIN 1333 
数据显示 
 
DIN 50 014 
气候及其技术应用；标准大气 
 
DIN 53 354 
人造革的试验；拉伸试验 
 
DIN 53 370 
塑料模的试验 – 机械扫描法测定厚度 
 
DIN EN 20105-A02 
纺织品 – 色牢度试验 – 第 A02 部分：评定变色用灰色样卡 
(ISO 105-A02:1993) 
 
DIN EN 20105-A03 
纺织品 – 色牢度试验 – 第 A02 部分：评定沾色用灰色样卡 
(ISO 105-A03:1993) 
 
DIN EN ISO 105-X12 
纺织品 – 色牢度试验 – 第 X12 部分：耐摩擦色牢度 (ISO 105-X12:2001) 
 
 
 
 
 
 
 
 
 
 
 
 
 
 
 
 
 
 
 
 
 
 
 
*本节中，可能因采用原标题而存在术语不一致的情况。
