Repository: kujaxr/obsidian-vault

File: 材料工程师/TL 487-2005_CN.pdf.md
# TL 487-2005_CN.pdf

D
英译本据信较准确。 
如有差异则以德文版为准。 
Form FE 41 - 01.05 
使用标准前查看其是否为当前发布标准。
QUELLE: NOLIS 
Klass.-Nr./分类号55 28 0
2005 年3 月
 
针织物 
 
材料要求 
 
Konzernnorm 
12 个种类：无索引, A, B, C, D, E, F, G, H, I, K, L 
 
TL 487 
 
叙词： 
针织物、针织、聚酰胺、PA（聚酰胺）、聚对苯二甲酸乙二醇酯、PET（聚对苯二甲酸乙
二醇酯）、聚酯、PA 针织、PET 针织、底基织物、家具装饰织物、复合面料 
 
 
 
更改 
比照技术供应规范  TL 487,1995-11做出了以下更改： 
— 
更改了标题 
— 
增补了 C, D, E, F, G, H, I, K, L 各类 
— 
略去静态和永久伸长 
 
 
过期发布号 
1973-01; 1976-06; 1978-07; 1981-08; 1983-02; 1983-04; 1988-08; 1995-11 
 
 
1 
范围 
 
本标准规定对 PA 针织和圆型针织物材料的要求，所述料用作复合面料用基底织物。 
 
 
2 
描述 
 
具有 14.0 mm 泡沫叠层的复合面料用基底织物描述示例。 
 
PA 针织物，按 TL 487-A 提供 
 
 
3 
要求 
 
 
3.1 
通用要求  
 
首次供应和更改的审批按 Volkswagen 标准 VW 011 55。 
有害物质的避免按  VW 911 01。 
排放性能按 VW 501 80。 
全部试验至少需要材料 1.5 m2。 
 
 
3.2 
特殊要求 
 
在恒定操作条件下，层叠型应允许适当的处理。材料不得含有可能损害高频可焊性
和结合稳定性的物质，如纺织品抗菌剂和/或异物。 
在整体结构撕裂强度试验过程中，在面料之前，层叠针织物和圆形针织物不得被撕裂。 
层叠针织物和圆形针织物不得有扭曲畸变。 
 
 
 
 
 
 
 
 
 
Fachverantwortung/技术负责人 
Normung/标准 (EZTD, 1733) 
共 4 页第 1 页
K-QS-31/5   Frau Pieper 
电话：-24202 
Schilling 博士 
Frau Krenz   电话 ：+49-5361-9-48869 
Sobanski 
 
机密。 版权所有。 本文件的任何部分如事先未经 Standards Department of the Volkswagen Group（大众集
团标准部）书面许可均不得进行传送或复制。  缔约方获得本标准的唯一渠道是 B2B 供应商平台 
"www.vwgroupsupply.com"。 
 © VOLKSWAGEN AG


第2 页
TL 487: 2005-03 
D 
 
 
3.3 
类型 
 
TL 487 
例如针织物；作为复合面料的衬底 
 
TL 487-A 
例如针织物；作为复合面料的衬底，具有 14.0 mm 泡沫层叠 
 
TL 487-B 
例如针织物；作为复合面料的衬底 
 
TL 487-C 
例如针织物；作为复合面料的衬底  
TL 487-D 
例如圆形针织物；作为复合面料的衬底  
TL 487-E 
例如圆形针织物；作为复合面料的衬底  
TL 487-F 
例如经纱针织物；作为复合面料的衬底 
TL 487-G 
例如经纱针织物；作为复合面料的衬底 
TL 487-H 
例如圆形针织物；作为复合面料的衬底 
 
TL 487-I 
例如经纱针织物；作为复合面料的衬底 
 
TL 487-K 
例如经纱针织物；作为复合面料的衬底 
 
TL 487-L 
例如圆形针织物；作为复合面料的衬底 
 
 
3.4 
预处理 
 
试验前，试样必须在 DIN 50014 – 23/50-2 标准气候下至少进行 24 h 的预处理。 
 
 
3.5 
标识 
 
按图纸。 
 
 
3.6 
材料 
 
TL 487 
聚酰胺，光泽暗淡，天然色，dtex 44 f9 或 10；可选聚酯，
白色，dtex 50 f16 至 24 
 
TL 487-A 
聚酰胺，光泽暗淡，天然色，dtex 44 f9 或 10；可选聚酯，
白色，dtex 50 f16 至 24 
 
TL 487-B 
聚酯，白色，dtex 50 f20 或 24 
 
TL 487-C 
聚酯，白色，dtex 76 f24 x 1 
 
TL 487-D 
聚酯，白色，dtex 76 f24 x 1 
 
TL 487-E 
聚酯，白色，dtex 76 f24 x 1 
 
TL 487-F 
聚酯，白色，dtex 76 f24 x 1 
 
TL 487-G 
聚酯，白色，dtex 76 f24 x 1 
 
TL 487-H 
聚酯，白色，dtex 76 f24 x 1 
 
TL 487-I 
聚酯，白色，dtex 84 f24 x 1 
 
TL 487-K 
聚酰胺，白色，dtex 44 f28 x 1 
 
TL 487-L 
聚酰胺，白色，dtex 76 f24 x 1 


第3 页
TL 487: 2005-03 
D 
 
 
4 
性能 
 
见 Fehler! Verweisquelle konnte nicht gefunden werden。 
 
表 1 
序号    性能 
单位 
类型 
无索引 
A 
B 
C 
D 
E 
F 
H 
I 
K 
L 
 
1 
单位面积重量见 5.1 节 
 
2 
针织密度 
 
g/m2 
 
≥ 50 
45 ± 5 
≥ 50 
45 ± 5 
≥ 50 
45 ± 5 
2.1 
纬圈密度 
每 10 
cm 
2.2 
经圈密度 
每 10 
cm 
≈ 160 
≈ 210 
80 ± 4 
100 ± 5 
80 ± 4 
220 ± 10 
135 ± 7 
220 ± 10 
115 ± 10 
80 ± 4 
 ≈ 110  
≈ 120 
135 ± 7 
120 ± 6 
125 ± 7 
95 ± 6 
90 ± 6 
95 ± 6 
110 ± 10 
120 ± 7 
 
3 
5.2撕裂强度见 5.2 节 
 
3.1 
纬纱，每 5 cm 试样宽度 
 
3.2 
纬纱，每 5 cm 试样宽度 
4 
燃烧行为按美国法规 
571.302 
 
 
 
 
N 
≥ 150 
≥ 200 
≥ 150 
≥ 100 
≥ 150 
 
N 
≥ 200 
≥ 300 
≥ 150 
≥ 100 
≥ 150 
 
按  TL 1010 
（如果在图纸和/或放行中有规定） 


第4 页
TL 487: 2005-03 
D 
 
 
5 
试验须知 
 
 
5.1 
单位面积重量 
 
应至少在纺织品总宽的斜纹织物上取五个圆试样，每个试样的面积为 100 cm2。 
 
 
5.2 
撕裂强度 
 
条带拉伸试验中撕裂强度的测定按 DIN EN ISO 13934-1，移动速度为 100 mm/min，自由夹紧长度
（标距长度）为 100 mm。材料被夹持在拉伸试验机衬有人造革的夹爪之间。如果试验结果低于原封
未动试样的最低个体值，则在夹爪部位撕裂的试样不得予以评定。个体值不得落到最小要求值以下。 
 
 
6 
引用标准1 
 
TL 1010 
用于车内的材料；易燃性，材料要求 
 
VW 011 55 
车辆供应件；首次供应和更改的审批 
 
VW 501 80 
客舱中的部件；排放性能 
 
VW 911 01 
用于车辆的环境标准；车辆部件，车辆，工作液；有害物质的避免 
 
DIN 50014 
气候及其技术应用；标准大气 
 
DIN EN ISO 13934-1 
纺织材料 - 织物拉伸特性 - 第1部分：用条形方法对最大作用力和在最大作用力 
下延伸的测定 
 
 
 
 
 
 
 
 
 
 
 
 
 
 
 
 
 
 
 
 
 
 
 
 
 
 
 
 
 
 
 
 
 
 
 
1本节中，可能因采用原标题而存在术语不一致的情况。

File: 材料工程师/TL 52045-2006_CN.pdf.md
# TL 52045-2006_CN.pdf

英译本据信较准确。如有差异则以德文版为准。 
数字符号按 ISO 惯例执行。（见 VW 01000）。 
Form FE 41 - 01.06  
使用标准前查看其是否为当前发布标准。
QUELLE: NOLIS 
Klass.-Nr. I 分类号 55210  
2006 年 9 月 
转向盘包覆层用聚氨酯组合泡沫 
材料要求  
 
TL  
52045  
 
Konzernnorm  
  
  
叙词： 
聚氨酯, 聚氨酯组合泡沫, 组合泡沫, 转向盘包覆, 转向盘 
D 
 
 
更改 
比照技术供应规范 TL 52045 做出了以下更改： 
1998-12:  
—  
指出了包覆的部件与不包覆的部件之间的差异 
—  
增补了 VW 50180  
 
 
过期发布号 
1977-07, 1991-04, 1993-06, 1993-11, 1995-01, 1995-11, 1998-12  
 
 
1 
范围  
 
本技术供应规范规定对转向盘包覆层用聚氨酯组合泡沫材料的要求。  
 
 
2 
描述  
 
聚氨酯组合泡沫，按 TL 52045 执行 
 
 
3 
要求  
 
 
3.1 
通用要求  
 
首次供应和更改的审批按 Volkswagen 标准 VW 01155 执行。 
排放性能按 VW 50180。 
比色法评价按 VW 50190。 
 
有害物质的避免按 VW 91101。 
 
完整试验需要 10 个转向盘。  
 
供应商应为受试方向盘以报告的形式提供以下信息：  
a) 
所有使用材料的列表，包括材料数据表（材料类别、材料牌号、材料供应商、批次（必要时包括 
产品信息）），以表格形式提供（见表 1）， 
b) 
所用模的列表（采用单模和/或多模实现包覆层）， 
c) 
所需试验的各单个结果（必要时，所有项目都应与所需值和实际值一起分别详举）。  
 
 
 
 
  
 
共 6 页第 1 页  
Fachverantwortung/负责人  
Normung/标准 (E2TC, 1733)  
  
K-GQL-1/5, Schmoller 先生 
电话：+49-5361-9-37831  
Schilling 博士 
Krenz  女士 
电话：+49-5361-9-48869  
 
Terlinden 先生 
 
机密。版权所有。本文件的任何部分如事先未经 Standards Department of the Volkswagen Group（大众集团标准部）书面许可均不得进行传送或复制。 缔约方获得本标准的唯
一渠道是 B2B 供应商平台 "www.vwgroupsupply.com"。 
© VOLKSWAGEN AG  


第  2 页 
TL 52045: 2006-09 
D 
 
表 1 
 
结构 
泡沫系统 
色浆 
包覆层 
脱模剂 
材料牌号 
具有所示混合比的
组分 A 和 B 
具有所示
色号 
具有所示混合比的
组分 A 和 B 
 
供应商 
名称   
地址 
产地 
名称   
地址 
产地 
名称   
地址 
产地 
名称   
地址 
产地 
采用目测法的情况下，试验后试样的状况通过摄影形成文件来核实。 
所有上述信息都应在零件交货前以 PDF 文件形式备好待用。 
就材料质量要求而言试验呈负面结果的情况下，Volkswagen 会立即通知供应商。 重新取样的费用由
供应商负责。提供另需试验的零件和追加试验费用均由承包商负责，直到试验结果没问题为止。 
 
 
3.1.1 
聚氨酯包覆层成品的通用技术条件 
 
聚氨酯包覆层的颜色应相当于包覆色。制造过程所致部位（例如流道、分模、溢料）保持为不包覆状态。 
 
 
3.2 
预处理 
 
试验前，试样应在如 DIN 50014 —   23/50-2 所述标准气候下预处理至少 24 h。试样生产出来后至少
要经过 192 h 才能投入试验。 
 
 
3.3 
测量结果的评估 
 
所要求的数值适用于各项测量。 
 
 
3.4 
验收要求 
 
按图纸执行。 
 
 
3.5 
须经技术部门核准 
 
各零件均须经技术部门核准。 
 
 
3.6 
材料 
 
聚酯型聚氨酯泡沫塑料：全部或部分卤化挥发剂和致敏原均无。 
— 
组分 A：按方配制的聚醚多元醇 
— 
组分 B：改性二苯基甲烷二异氰酸酯 
— 
以及可相容色浆 
用 2K 聚氨酯漆系统模内包覆。用脱模剂脱模。 


第  3 页
TL 52045: 2006-09
D
 
3.7 
标记法按 VDA 260 
 
> PUR < 
 
 
3.8 
外观 
 
零件整个表面上均应呈现均匀一致的外观。这些零件触感、光泽和颜色均应符合图纸要求同时与放行
的样品一致。 
有损使用性能和外观的气孔、夹杂、裂纹或其他瑕疵（例如明显可见的脱模剂所致白色残余物）均不允许。 
颜色和光泽度均按 VW 50190 完备记载于首样试验报告中。 
 
 
3.9 
颜色 
 
按图纸和/或色卡。 
 
 
3.10 
纹理 
 
按图纸和/或纹理样卡。 
 
 
3.11 
耐露天老化 
 
耐露天老化性能按 VW 50185。 
供应商有责任在本试验方法应用过程中按照用户的要求解决问题，改进聚氨酯泡沫/涂料使材料更加
理想。 
 
3.12 
报覆工艺过程 
 
报覆工艺过程应在报覆车间和包覆料制造商之间协调一致地进行。由双方在首样试验报告中对工艺过
程进行确认，即双方均对完成规定要求负责。 
 
4 
收货状态下产品的性能 
 
见表 2。 
所要求的性能应在转向盘轮缘和转向盘本体上都得到实现。 
 
表 2 
 
编号 性质 
要求 
1 
目测转向盘 
包覆成品须不透明。 
整个表面不得展现任何瑕疵如疏松、气泡、疙瘩、裂
纹、焊口、焊道、色斑、起膜、孔痕等。 
2 
硬度按 PV 3931 
75 ± 8 Shore L（邵尔 L 硬度） 
3 
磨损按 Veslic1) 试验机执行，如 DIN EN ISO 11640 所述 
3.1 
5000 个干态冲程 
黑毡按 DIN 61200, 毡硬度 F4, 1000 次冲程后
改换 
3.2 
3000 个冲程，酸性汗液，按 
TL 226 溶液 A 
黑毡2) 按 DIN 61200, 毡硬度 F4, 1000 个冲
程后改换 
3.3 
3000 个冲程，酸性汗液，按 
TL 226 溶液 B 
黑毡2) 按 DIN 61200, 毡硬度 F4, 1000 个冲
程后改换 
 
 
 
 
目测。 
纹理不得有失，表面结构不得豁开。渗出物、形成疏
松、起膜、孔痕和裂纹均不允许。 
脚注见 5 页上表的末尾  


第  4 页 
TL 52045: 2006-09 
D 
 
编号 性质 
要求
3.4 
交货后 2000 个干态冲程        
白毡, 不改换毡 
3.5 
交货后 1000 个湿态冲程        
白毡2), 不改换毡 
3.6 
交货后 100 个冲程，采用氨醇清洗液 
白毡2), 无需改换毡 
3.7 
交货后 100 个冲程，采用水溶液，其含约 
0,5 % 表面活性剂  
白毡2), 无需改换毡 
3.8 
交货后，100 个冲程，采用醋基清洗剂 (例如 
Frosch®) 
白毡2), 无需改换毡 
3.9 
10 个冲程，采用石油醚 
白毡2), 无需改换毡 
3.10 10 个冲程，采用甲基化酒精按 TL 
52117 
白毡2), 无需改换毡 
 
 
 
 
 
 
 
 
 
灰色样卡等级 ≥ 4 按 DIN EN 20105-A03。 
包覆层颜色不得改变。光泽度轻微变化是允许的。 
4 
液滴试验3) 
4.1 
交货后采用氨醇清洗液 
4.2 
采用水溶液，该液含 0,5% 表面活性剂 
4.3 
采用醋基清洗剂 (例如 Frosch®) 
4.4 
交货后采用石油醚 
4.5 
交货后采用甲基化酒精按 TL 
52117 
 
 
 
包覆层颜色、光泽度或包覆层成品结构不得改变。光泽
度的变化仅当它们不能用湿布去除时要标明。 
5 
耐乳脂和洗液性能按 PV 
3964 
包覆层颜色、光泽度或包覆层成品结构不得改变。光泽
度的变化仅当它们不能用湿布去除时要标明。 
6 
耐光度按试验规范 
PV 1303 
6 个暴露时段后 
灰色样卡等级 ≥ 4 按 DIN EN 20105-A02 
 
7 
Burning behavior acc. to US Regulation 
571.302燃烧性能按美国法规571.302 
按 TL 1010（如果图纸和/或放行中需要的话） 
8 
高温下时效后 
时间 504 h 温度 +105 °C 
8.1 
收货状态转向盘的目测 
Die Lackierung muss deckend ausgeführt sein. 
整个表面不得展现任何瑕疵如疏松、气泡、疙瘩、裂
纹、焊口、焊道、色斑、起膜、孔痕等。 
8.2 
硬度按 PV 3931 
-5 ~ +3 Shore L，与收货状态相比 
8.3 
尺寸变化 
≤ 1 % 
8.4 
转向盘颜色的改变4) 
色牢度号色差按 DIN EN 20105-A02。 
灰色样卡等级 ≥ 4 
dE* ≤ 1,7 
db ≤ 0,7 
8.5 
磨损按 Veslic 试验机执行，如 
DIN EN ISO 11640 所述 
5000 个干态冲程 
黑毡按 DIN 61200, 毡硬度 F4, 1000 次冲
程后改换 
目测。 
纹理不得有失，表面结构不得豁开。 
渗出物、形成疏松、起膜、孔痕和裂纹均不允许。 
脚注见 5 页上表的末尾 
 
 
 
 
 
 
 
 
 
 
 
 
 
 
 
 
 
 
 
 
 
 
 
 
 
 
 
 
 
 
 
 
 
 
 
 
 
 
 
 
 
 
 
 


第  5 页
TL 52045: 2006-09
D
 
 
编号 性质 
要求 
9 
环境循环试验后 
Audi（奥迪）：96 h 按 PV 1200 
Volkswagen（大众）：60 个周期按 PV 2005 
9.1 
目测转向盘 
纹理不得有失，表面结构不得豁开。 
渗出物、形成疏松、起膜、孔痕和裂纹均不允许。 
9.2 
硬度按 PV 3931 
-5 ~ +3 Shore L，与收货状态相比 
9.3 
转向盘颜色的改变4) 
色牢度号色差按 DIN EN 20105-A02。 
灰色样卡等级 ≥ 4 
dE* ≤ 1,7 
db ≤ 0,7 
9.4 
磨损按 Veslic 试验机执行，如 
DIN EN ISO 11640 所述 
5000 个干态冲程 
黑毡按 DIN 61200, 毡硬度 F4, 1000 个冲程后
改换 
目测。 
纹理不得有失，表面结构不得豁开。渗出物、形成疏
松、起膜、孔痕和裂纹均不允许。 
10 
240 h 耐老化试验后，按 DIN 75220 D-IN1-T 
10.1 目测转向盘 
包覆成品须不透明。
整个表面不得展现任何瑕疵如疏松、气泡、疙瘩、裂
纹、焊口、焊道、色斑、起膜、孔痕等。 
10.2 硬度按 PV 3931 
-5 ~ +3 Shore L，与收货状态相比 
10.3 转向盘颜色的改变4) 
色牢度号色差按 DIN 
EN 20105-A02。 
灰色样卡等级 ≥ 4 
dE* ≤ 1,7 
db ≤ 0,7 
10.4 磨损按 Veslic 试验机执行，如 
DIN EN ISO 11640 所述 
5000 个干态冲程 
黑毡按 DIN 61200, 毡硬度 F4, 1000 次冲程后
改换 
目测。 
纹理不得有失，表面结构不得豁开。渗出物、形成疏
松、起膜、孔痕和裂纹均不允许。 
11 
弹性/延伸率按 DIN EN ISO 1798 
11.1 处于收货状态1) 
11.2 冷凝水恒定气候后，按 
DIN EN ISO 6770-2-CH 5) 
负载:240 h 
2 小时恢复时间后进行评估 
 
延伸率为 50 % 时包覆成品不得有裂纹。 
试样的状况通过摄影形成文件来核实。 
12 
转向盘的潮湿态时效在高温下进行 
时间为 168 h 温度为 +50 °C 
转向盘上不得有变白现象。 
试样的状况通过摄影形成文件来核实。 
1) 将 (2 ± 1) mm 厚的试样从转向盘轮缘抓手部位剥离 (时钟 1 ~ 3 点和/或 9 ~ 11 点位置)。 
试验之前和试验后评估之前用双面粘性带将试样固定到支承板上并用湿布将其擦拭。磨损试验应采用这样的黑毡：该黑毡按 DIN 
61200 执行, 毡硬度 F4。该毡在 1,000 个冲程后改换。 
2) 将毡置于试验液中预处理至少 5 分钟。确保无液滴从该毡滴落然后再将其夹紧在试验装置中。 
3) 用球吸管将 0,1 ml 液滴置于表面上。留 10 分钟让介质慢慢进入状态，在 +60 °C 温度下在机械循环空气中吹干 30 分钟。该表面
应在处理后过 24 h 再进行评估。 
采用以下清洗液： 
— 氨醇清洗液:例如 Sidolin®, Windex® 或 Ajax® 擦窗液, 
— 表面活性剂水溶液，该液含 0,5 vol.% 表面活性剂:例如 Pril®, 
— 工业醋基清洗剂:例如 Frosch® 或相当的清洗剂。 
4) 灰色样卡等级色牢度号色差 (dE*) 按 DIN EN 20105-A02。 
5) 试验采用 S3A 标准试样，按 DIN 53504，进给速度 100 mm/min。取样见 PV 3931，测量点1 和 1 


第  6 页 
TL 52045: 2006-09 
D 
 
5 
引用标准* 
 
TL 226 
汽车内饰用材料上的漆层；要求 
 
TL 1010 
汽车内饰用材料；易燃性，材料要求 
 
TL 52117 
酒精，变性的；润滑剂要求 
 
PV 1200 
汽车零部件耐环境循环试验 (+80/-40) °C 
 
PV 1303 
非金属材料；客舱部件的暴露试验 
 
PV 2005 
汽车零部件耐环境循环试验 (+80/-40) °C 
 
PV 3931 
硬度试验；聚氨酯组合泡沫转向盘装置 
 
PV 3964 
汽车内饰表面；耐乳脂和洗液性能的试验 
 
VW 01155 
汽车供应件；首次供应和更改的审批 
VW 50180 
客舱中的部件；排放性能 
VW 50185 
汽车部件；耐露天老化性能 
VW 50190 
Bauteile der Fahrzeuginnenausstattung; Farbmetrische Beurteilung (汽车内饰
部件；色度评价 – 当前仅可用于德国) 
 
VW 91101 
汽车环保标准；汽车零件，材料，工作液；有害物质的避免 
 
DIN 50014 
气候及其技术应用；标准大气 
 
DIN 53504 
橡胶试验–在抗拉伸试验中断裂抗拉强度、屈服应力值、断裂延伸率和应力值
的测定 
 
DIN 61200 
毛毡–硬度 
 
DIN 75220 
太阳模拟装置中自推进部件的老化试验 
 
DIN EN 20105-A02 
纺织品–色牢度试验–第A02部分：颜色变化评定用灰度色标 
 
DIN EN 20105-A03 
纺织品–色牢度试验–第A03部分：着色剂评定用灰度色标 
 
DIN EN ISO 1798 
软泡沫聚合材料–拉伸强度和断裂伸长率的测定 
 
DIN EN ISO 6270-2 
色漆和清漆–耐潮气测定–第2部分：在冷凝水中暴露试样的程序 
 
DIN EN ISO 11640 
皮革–色牢度试验–抗周期性往复磨擦的色牢度 
 
VDA 260 
汽车部件；材料的标记 
 
 
 
 
 
 
 
 
 
 
 
 
 
 
 
 
 
 
 
 
*本节中，可能因采用原标题而存在术语不一致的情况。

File: 材料工程师/TL 52061-2005_CN.pdf.md
# TL 52061-2005_CN.pdf

英译本据信较准确。如有差异则以德文版为准。 
Form FE 41 - 01.05 
使用标准前查看其是否为当前发布标准。
QUELLE: NOLIS 
Klass.-Nr. 55 27 0 
2005 年 2 月 
 
发泡人造革 
 
材料要求 
 
Konzernnorm 
6 种类型：无标记 (= O), A, B, C, D, E 
TL  
520 61 
叙词： 
人造革，内饰蒙面，发泡人造革，座椅 
D 
 
 
更改 
比照技术供应规范 TL 520 61, 2003-10 做出了以下更改： 
─ 
去掉了试验规范 PV 1300, PV 3406 和 PV 3903 
─ 
A 型加以调整以适应标准生产状态 
─ 
无标记型, B, C, D 和 E 型范围受到限制 
 
 
过期发布号 
1978-07; 1978-10; 1981-03; 1982-09; 1983-04; 1987-03; 1988-07; 1989-07; 1995-12; 2003-10 
 
 
1 
范围 
 
本 TL 标准规定对发泡人造革如内饰件材料的材料要求。不要将无标记型, B, C, D 和 E 型用于新设计! 
 
 
2 
描述 
 
发泡人造革，按 TL 520 61 执行 
 
 
3 
要求 
 
 
3.1 
类型 
 
─ 
TL 520 61 
发泡人造革，HF-可焊，用作内饰件材料等，用于耐磨精整座
椅和侧面。不用于新设计！ 
─ 
TL 520 61-A 
发泡人造革，HF-可焊，用作座椅基革和和内饰材料等，用于无
耐磨精整靠背部位背面。 
─ 
TL 520 61-B 
发泡人造革，HF-可焊，用作具有低静态延伸率的内饰材料等。耐
磨精整按要求。不用于新设计！ 
─ 
TL 520 61-C 
缝制发泡人造革，用于夹心粘合，用作无耐磨精整座椅和靠背中
件。不用于新设计！ 
─ 
TL 520 61-D 
发泡人造革，HF-可焊，用作前座椅包皮等，用于无耐磨精整
靠背部位背面。不用于新设计！ 
─ 
TL 520 61-E 
发泡人造革，HF-可焊，用于无耐磨精整货箱盖篷布等。不用
于新设计！ 
 
 
 
 
 
 
 
 
 
 
 
 
Fachverantwortung/负责人 
Normung/标准 (EZTD, 1733) 
共 10 页第 1 页 
K-QS-31 
Frau Pieper 电话：-24202 
Schilling博士 
Frau Krenz   电话：+49-5361-9-48869 
Sobanski 
 
机密。版权所有。本文件的任何部分如事先未经 Standards Department of the Volkswagen Group（大众集团
标准部）书面许可均不得进行传送或复制。 缔约方获得本标准的唯一渠道是 B2B 供应商平台 
"www.vwgroupsupply.com"。 
© VOLKSWAGEN AG 


第 2 页 
TL 520 61: 2005-02 
D 
 
 
3.2 
通用要求 
 
首次供应和更改的审批按 Volkswagen 标准 VW 01155 执行。 
排放性能按 VW 501 80。 
比色法评价按 VW 501 90。 
 
有害物质的避免按 VW 911 01。 
全部试验至少需要 2 m2 卷料。 
 
 
3.3 
外观和工艺性 
 
纹样和色样必须均匀一致。发泡人造革必须无异物或可能有害于高频焊接性能和接头硬化能力的物
质。开孔聚氨酯泡沫塑料须恰当地火焰粘合到发泡人造革上。人造革当其张紧时不得变色；此外，该材
料展开后不得有任何变形。必须能够恰当地亦即按装配工作条件对其进行处理。此外，不得在表面上
能看到夹层结构（有迹可寻）。 
 
用于人造革针织物和 PA6 基材的层压装置不得反向运行。 
 
 
3.4 
预处理 
 
试验前，试样应在 DIN 50014 —   23/50-2 标准气候下预处理至少 24 h。 
 
 
3.5 
测量结果的评估 
 
所要求的数值适用于各单项测量。 
 
 
4 
材料 
 
要求见表 1。 


第 3 页 
TL 520 61: 2005-02 
D 
 
 
 
表 1 
 
类型 
 
编号 
 
性质 
 
单位 
无标记 
A 
B 
C 
D 
E 
发泡 PVC，具有致密 PVC 外涂层，平的和人工的纹理，层积于
织构聚酯织物上 
1 
材料和结构 
 
 
 
 
和背开孔聚氨酯
泡沫塑料，按放
行样品，其具有 
A6 基底织物，按 
TL 487-A 
发泡 PVC，
具有致密纹理 
PVC 外涂
层，层积于织
构聚酯织物上 
织构聚酯织物嵌
入发泡 PVC 伴以
面料, 致密, 平纹 
PVC 外涂层 
2 
颜色 
 
按要求 
3 
厚度 
3.1 
PVC 外涂层见 5.1 节 
mm 
0.20 ± 0.05 
0.20 ± 0.5 
0.20 ± 0.05 
3.2 
发泡塑料在火焰粘合后 
(成品厚度) 
mm 
– 
14 + 1 
– 
4 
火焰粘合前泡沫塑料的总密度按 DIN EN 
ISO 845 
kg/m3 
– 
40 + 5 
– 
5 
单位面积重量按 5.2 节 
5.1 
总体结构 
g/m2 
740 ± 40 
1,300 
~ 
1,400 
740 ± 40 
5.2 
织构 PES 织物 
g/m2 
≥ 80 
≥ 70 
5.3 
PA6 基底织物 
g/m2 
– 
≥ 75 
– 


第 4 页 
TL 520 61: 2005-02
D 
 
 
类型 
 
编号 
 
性质 
 
单位 
无标记 
A 
B 
C 
D 
E 
6 
每 5 cm 试样宽度的撕裂强度 
（总体结构） 
见 5.3 节 
6.1 
收货状态 
6.1.1 长度 
N 
≥ 300 
≥ 500 
≥ 300 
≥ 350 
6.1.2 宽度 
N 
≥ 300 
≥ 250 
≥ 300 
≥ 600 
纬向, PA 基底织
物可在人造革
（撕裂）之前 
撕裂 
≥ 250 
≥ 250 
6.2 
高温试验 
7 d，温度 +120 °C，在机械循环空气中，
见 5.7 节 
6.2.1 长度 
N 
± 15%，与 x 收货状态相比 
≥ 400 
± 15%，与 x 收货状态相比 
6.2.2 宽度 
N 
± 15%，与 x 收货状态相比 
≥ 400 
泡沫塑料不得因
手动施加弯曲应
力变脆或破碎。 
纬向, PA 基底织
物可在人造革
（撕裂）之前 
撕裂 
± 15%，与 x 收货状态相比 


第 5 页 
TL 520 61: 2005-02 
D 
 
 
类型
 
编号 
 
性质 
 
单位 
无标记 
A 
B 
C 
D 
E 
7 
延伸率按 PV 3909 (总体结构) 
7.1 
静态延伸率 
50 N 载荷 
7.1.1 长度 
% 
20 ± 6 
20 ± 5 
8 ± 2 
25 ± 5 
8 ± 3 
7.1.2 宽度 
% 
34 ± 10 
35 – 10 
8 ± 2 
55 ± 10 
27 ± 5 
7.2 
永久伸长 
7.2.1 长度 
% 
≤ 3 
≤ 2 
≤ 3 
7.2.2 宽度 
% 
≤ 6 
≤ 2 
≤ 6 
7.3 
撕裂扩展强度按 DIN 53356 
7.3.1 长度 
N 
≥ 35 
- 
≥ 30 
≥ 20 
7.3.2 宽度 
N 
≥ 24 
- 
≥ 24 
≥ 16 
8 
粘合按 DIN 53357 (每 5 cm 
试样宽度) (整个散布范围) 
8.1 
PVC 涂层/织构 PES 织物 
长度和宽度见 5.4 节 
N 
≥ 30 
– 
8.2 
发泡人造革/泡沫塑料 
长度和宽度见 5.4 节 
N 
– 
≥ 15 
– 
8.3 
发泡人造革/基底织物 
长度和宽度见 5.4 节 
N 
– 
≥ 20 
– 
9 
针孔撕裂强度按 DIN 53331, 根据材料厚度 
9.1 
长度 
N 
≥ 35 
– 
≥ 40 
9.2 
宽度 
N 
≥ 30 
– 
≥ 45 


第 6 页 
TL 520 61: 2005-02
D 
 
 
类型
 
编号 
 
性质 
单位 
无标记
A 
B 
C 
D 
E 
10 
磨损性能按 PV 3912; 
首次可检出的表面损坏，温度 
(23 ± 2) °C 
冲程数 
 
 
 
 
 
 
≥ 1,500 
 
 
 
 
 
– 
 
 
 
 
 
≥ 1,500 (取决
于要求) 
 
 
 
 
– 
11 
透气度按 DIN 53887， 
测试面积为 50 cm2，真空度为 2 mbar 
l/min/ 
100 cm2
≥ 30 
– 
≥ 30 (取决于要
求) 
≥ 30 
– 
12 
厚度变化，在装卸料之后 (返回能力)                                              
厚度损失，在 350 N/100 cm2 预载下加 10 kg 载荷下试验 5 h 然后
完全卸载试验 2 h 之后 
12.1 
加载试验 
(23 ±) °C 
% 
– 
≤ 3 
– 
12.2 
(50 ± 3) °C 
卸载，温度 (23 ± 2) °C 
% 
– 
≤ 6 
– 
13 
压缩压力按 DIN EN ISO 3386-1 (以 50% 压缩 v = 
30 mm) 
13.1 
收货状态 
kPa 
– 
≤ 10 
– 
13.2 
在 +120 °C 温度下在机械循环空气中
处理 168 h 后 
kPa 
– 
≤ 10 
– 
14 
低温行为 
 
 
 
 
 
14.1 
落球试验按 PV 3905 
温度 -30 °C, 落球高度 230 mm 
 
试样不得撕裂或断裂 
 
可选 
14.2 
折叠-弯曲试验按 DIN 53361 
时间为 8 h 温度为 -40 °C 
(试样在装置中预处理) 
 
不得沿弯曲边缘开裂 
– 
不得沿弯曲边缘开裂 
15 
耐水性 
时间 22 h 温度 (23 ± 2) °C 
 
一时褪色按灰色样卡等级 ≥ 4 按 DIN 20105-A02 是
允许的; 纹形不得改变。 
– 
一时褪色按灰色样卡等级 ≥ 4 按 DIN 
20105-A02 是允许的; 纹形不得改
变。 


第 7 页 
TL 520 61: 2005-02 
D 
 
 
 
类型 
编号 
性质 
单位 
16 
色牢度 
16.1 
暴露按 PV 1303 
16.1.1 3 暴露时间 
 
灰色样卡等级4 按 DIN EN 20105-A03。 
16.1.2 5 暴露时间 
 
– 
灰色样卡等级 
≥ 4 按 DIN EN 
20105-A02
16.2 
滤纸试验 
见 5.5 节 
 
灰色样卡等级 5 按 DIN EN 20105-A03; 中间等级 4.5 允许 
16.3 
耐磨损 (Schopper 试验) 
面料按 Section 5.6 5.6 
16.3.1 在接触压力 10 N 下试验 1,000 个周期后 
 
– 
灰色样卡等级 5 按 DIN EN 20105-
A03; 中间等级 4.5 允许 
– 
灰色样卡等级 – 5 
按 DIN EN 
20105-A03; 中间
等级 4.5 允许 
– 
16.3.2 在接触压力 20 N 下试验 2,000 个周期后 
 
灰色样卡等级 5 
按 DIN EN 
20105-A03; 中间
等级 4.5 允许 
– 
灰色样卡等级 5 按 DIN EN 20105-
A03; 中间等级 4.5 允许 
– 
16.4 
高温试验见 5.7 节 
7 d，温度 +120 °C，在机械循环空气中；
例外颜色白色，温度 +120 °C，在机械循环
空气中 
 
人造革不得变硬变脆，不得卷起；与放行状态相比性能不得有任何下降，灰色样卡等级 3 D 按   
DIN EN 20105-A02, 但不得有色移。 
17 
燃烧性能按美国规章 571.302 
 
按 TL 1010 (如果图纸和放行中有规定的话) 
18 
永久受弯性能 
120 h，温度 +100 °C，在机械循环空气中
[约为 (150 x 150) mm 的试样 
料段，材料的上面以手风琴方式折叠] 
 
– 
展开折叠后PVC 
涂层不得有可见
损坏，例如变色
和/或粘着 
 
 
无标记 
A 
B 
C 
D 
E 


第 8 页 
TL 520 61: 2005-02 
D 
 
 
5 
试验说明 
 
 
5.1 
PVC 外涂层 
 
用 30 或 40 倍折光显微镜测量厚度。 
 
 
5.2 
单位面积重量 
 
沿卷料的整个宽度从不同点至少取三个 100-cm2 的试样, 称重，所得重量换算成 1 m2 重量。 
 
用来测定总体结构重量的相同试样现在用来测定单个结构的重量。 
 
将 PVC 涂层从 PES 织物基材上分离之后，或者在 C 型的情况下将 PA 基底织物从 PUR 泡沫塑料
上分离之后，必须用四氢呋喃将织物上的任何粘附残留物清理干净。 
 
在 +70 °C 温度下在机械循环空气将织物吹干 2 h。应在冷却到 (23 ± 2) °C 之后再次称重。 
 
 
5.3 
撕裂强度 
 
测定撕裂强度，采用标准试样 (进给速度：100 mm/min; 试验装置夹头之间的距离：100 mm)，至少
取三个试样，取向平行于走向。 
 
应穿越卷料的全宽来取样。为了避免靠近拉伸试验机的试样开裂，“肩式” 条带用模板制出，该模板的
形状相当于标准试样的形状 (见图 1)。 
 
 
 
图 1 


 
 
 
 
 
 
 
5.4 
粘合 
第 9 页 
TL 520 61: 2005-02 
D 
 
评估时，不但记录峰值，而且记录整个分离力散布范围。 
 
 
5.5 
耐水色牢度 
 
用约 2 cm3 去离子水打湿 (50 x 50)-mm 试样，将试样置于滤纸 (Schleicher & Schüll, Blauband 5893) 
与玻璃板之间，加载 50 N 一小时。就渗出对滤纸进行评估，办法是采用灰色样卡等级，按 DIN EN 
20105-A03。 
 
 
5.6 
耐磨色牢度 
 
在 100 cm2  人造革圆试样上进行磨损试验，摩擦对象为 ECE-棉织物，按 DIN EN ISO 105-X12 
试样曲率 
5 mm 
磨蚀面积 
50 cm2 
荨麻织物试样尺寸约为 
(280 x 95) mm 
将 ECE 棉织物夹紧到试验机上的夹具中， 夹在一起的为同尺寸毛毡垫，按 TL 380 执行。 
 
 
5.7 
高温试验 
 
DIN A41-尺寸试样的取样方向应沿纵向和横向平行于织线。此后，试样的两个宽边用双动冲床冲孔，
四孔与边缘的间距约为 25 mm。这些孔用于容纳焊到圆棍上的钩子 (见图 2)。 
 
除 C 型材料外，重量约为 80 g 的 6-mm 直径圆棍被固附到每个试样的“底边”上。这样做的目的是是
垂直悬挂的料段更重。 
 
然后用机械循环空气在 +120 °C 下对试样进行时效，彼此间距离为 50 mm。进行高温试验，随
后预处理，进行预处理的气候为标准气候，按 DIN 50014–23/50-2, 所述过程结束后将撕裂和
弯曲试样从料段中切割出来，按图 2 (所画出的是高温试验前的试样)执行。 
 
 
 
图 2 
 
 
1 DIN A4 = 德国标准纸张大小 


第 10 页 
TL 520 61: 2005-02 
D 
 
 
6 
引用标准2 
 
TL 380 
试验用毛毡；材料要求 
 
TL 487 
PA-Gewirke; Werkstoffanforderungen (PA-编织; 材料要求 – 当前仅可用于
德国)  
TL 1010 
汽车内饰用材料; 易燃性, 材料要求 
 
PV 1303 
非金属材料；客舱部件的暴露试验 
 
PV 3905 
有机材料；落球试验 
 
PV 3909 
非金属平面织物；测量静态和永久伸长率 
 
PV 3912 
Nichtmetallische Flächengebilde; Verschleißprüfung (非金属平面织物； 
磨损试验 – 当前仅可用于德国)  
VW 011 55 
汽车供应件；首次供应和更改的审批 
VW 501 80 
客舱中的部件；排放性能 
 
VW 501 90 
汽车内饰部件；色度评价 
 
VW 911 01 
汽车环保标准；汽车零件，材料，工作液；有害物质的避免 
 
DIN 50014 
气候及其技术应用；标准大气 
 
DIN 53331 
皮革的检验.线缝拉断强力的测定 
 
DIN 53356 
人造革和类似的薄片材的检验.裂纹扩展试验 
 
DIN 53357 
塑料薄板材的试验.粘接试验 
 
DIN EN 1876-1 
橡胶或塑料涂覆织物.低温试验.第1部分:弯曲试验 
 
DIN EN 20105-A02 
纺织品.色牢度试验.第A02部分:颜色变化评定用灰度色标 
 
DIN EN 20105-A03 
纺织品.色牢度试验.第A03部分:着色剂评定用灰度色标 
 
DIN EN ISO 105-X12 
纺织品.色牢度试验.第X12部分:耐摩擦的颜色牢度 
 
DIN EN ISO 845 
泡沫塑料和橡胶表观(体积)密度的测定 
 
DIN EN ISO 3386-1 
泡沫柔性聚合材料.压缩应力－应变特性的测定.第1部分:低密度材料 
 
DIN EN ISO 9237 
纺织品.纤维织物透气性测定 
 
 
 
 
 
 
 
 
 
 
 
 
 
 
 
 
 
 
 
 
 
 
2本节中，可能因采用原标题而存在术语不一致的情况。

File: 材料工程师/TL 52064-2002_CN.pdf.md
# TL 52064-2002_CN.pdf

 
 
皮革 
 
材料要求 
 
TL 
520 64 
集团标准 
6 种类型：A, C, D, E, F, G 
 
关键词：皮革、牛皮、纳巴革、层压革、方向盘用革 
D
 
目录 
页码 
1 
基本供应要求.........................................................................................................................  2 
1.1 
外观......................................................................................................................................  2 
2 
应用类型及实例.....................................................................................................................  2 
2.1 
类型 A ..................................................................................................................................  2 
2.2 
类型 C ..................................................................................................................................  2 
2.3 
类型 D ..................................................................................................................................  2 
2.4 
类型 E ..................................................................................................................................  3 
2.5 
类型 F ..................................................................................................................................  3 
2.6 
类型 G ..................................................................................................................................  3 
3 
总则......................................................................................................................................  3 
3.1 
预处理...................................................................................................................................  3 
3.2 
要求的有效性.........................................................................................................................  3 
3.3 
取样......................................................................................................................................  3 
4 
材料......................................................................................................................................  4 
5 
物理特性 ...............................................................................................................................  4 
6 
特殊要求...............................................................................................................................  8 
6.1 
无 PCP .................................................................................................................................  8 
6.2 
可清洁性及保养.....................................................................................................................  8 
6.3 
整饰层厚度............................................................................................................................  8 
6.4 
耐热空气性能 6) ....................................................................................................................  8 
7 
试验说明...............................................................................................................................  8 
8 
引用标准.............................................................................................................................  10 
8.1 
集团标准.............................................................................................................................  10 
8.2 
外部标准.............................................................................................................................  10 
8.3 
法律与法规..........................................................................................................................  11 
8.4 
其他文献.............................................................................................................................  11 
 
 
更改 
 
比照 TL 520 64: 2002-07 做出如下更改： 
─  扩展 1.1 节 
─  表 1 第 3 号栏目：增加 DIN 53 327 
─  表 1 第 6 号栏目：增加 DIN 53 309 
─  表 2 第 13 号栏目：将 DIN 75 202 更换为 VDA 75 202 
─  表 2 第 15.5 号栏目：增加溶液规范 
─  表 2 第 18 号栏目：增加试验规范 
─  5.1 节：增加气味试验的温度规范和时效时间 
 
以前的发布号 
TL 520 64：1979-01, 1979-05, 1981-05,1981-11,1982-06, 1994-12,1997-02, 1999-10, 2002-07 
 
第 1 页，共 11 页 
Fachverantwortung/负责人 
I/GQ-32 Fr. von Wiren 
Normung/标准部门 
I/ES-81 电话：+49-841 89 Gradl 
英文版本据信较为准确。 
如果出现不一致，则以德语版本为准。 
Form FE 41 -10.99 
Norm vor Anwendung auf Aktualität prüfen /使用前，请查看当前版本。
QUELLE: NOLIS 
Klass.-Nr./分类编号55 56 1
2002 年12 月
 
 
 
 
 
 
 
 
 
 
 
 
 
 
 
 
 
 
 
 
 
 
 
 
 
 
 
 
 
 
 
 
 
 
 
 
 
 
 
 
 
 
 
 
 
 
 
 
 
 
 
 
 
 
 
 
 
 
 
 
 
 
 
 
 
 
 
 
 
 
 
 
 
 
 
 
 
机密。版权所有。未经大众汽车有限公司提前书面准许，本手册任何部分不得传播或复制。 
签约方仅能通过负责采购的部门获得此标准。 
© 大众汽车股份公司 


第 2 页
TL 520 64：2002-12 版
D
1 
基本供应要求 
 
首次供应及更换的批准按 VW 011 55执行。 
 
应用于标准生产之前，每次更换材料（如：原料类型、原料产地、制革方法、整飾、表面处理）
均应该重新取样、重新试验，并以书面形式重新放行。 
 
对放行而言，除了纯料取样外，尤其需要具有正面结果的车载试验以及生产计划可行性试验。 
 
有害物质的避免按 VW 911 01。 
 
需要对一张表皮进行完整的试验。应能在皮革的肉面上清楚地识别皮革制造商。制造商标识不得对皮
革的肉面或表面有不利影响。应做到在表面一侧无法识别制造商。 
 
1.1 
外观 
 
汽车装备所用皮革应使用具纹孔的牛皮（除规定应用场合外）；表面不得以任何方式（如：抛
光、碾磨、填充）进行处理。应按组合法正确地制革，该法不含铬和不含重金属，并进行透染。
不得出现任何粒面松弛现象。 
 
整饰应仅包括水性涂料，带聚合物，其基于聚氨酯、聚丙烯酸脂或组合系统。 
 
皮革的涂膜应该均匀、柔软并且不易褪色。肉面应为短纤维。 
 
皮革不得展露任何瑕疵，真皮的特征（如：褶皱、愈合伤疤等）除外。另有一个文件 （最大偏差
样品目录）有助于评估表面特征。 
评估触感特征及外观时，应使用原始皮革样品。评估颜色，应使用颜色模板（奥迪使用塑料板，大众
使用原始皮革样品）。 
 
1.4 毫米的理想皮革厚度（参见表 1第 1 号栏目）仅用于座椅护面；不涉及其他部件。 
 
 
2 
应用类型及实例 
 
 
2.1 
类型 A 
 
纳巴革、喷涂或压烫、压花粒面 
 
 
2.2 
类型 C 
 
纳巴革、喷涂或压烫、自然粒面 
 
 
2.3 
类型 D 
 
纳巴革、自然革（纯苯胺革）、开放微孔式、经处理防水且防油 


第 3 页
TL 520 64：2002-12 版
D
 
2.4 
类型 E 
 
方向盘用革、换挡杆用革、部件用层压革 
 
与类型 A、C 或 G 相同或根据 VW 501 03 和 VW 501 04，必要时进行优化整饰，提高抗汗性和耐磨
损性。应按照与供应商的协定，对皮革的类型和外观进行测定。 
 
 
2.5 
类型 F 
 
层压革（使防收缩实现最优化） 
 
用于以下部件（全革设备）：如，仪表板、中央控制台、车门上装饰件和立柱上装饰件、后窗台板等。 
 
与类型 A、C 或 G 相同，必要时进行优化整饰，提高抗汗性和耐磨损性。应按照与供应商的协定，
对皮革的类型和外观进行测定。 
 
 
2.6 
类型 G 
 
纳巴革、轻度整饰（半苯胺）、经处理防水且防油 
 
 
3 
通则 
 
 
3.1 
预处理 
 
试验前，必须将试样置于 DIN 50 014 -23/50-2 的标准环境中预处理至少 48 小时。 
 
 
3.2 
要求的有效性 
 
所需数值适用于各项测量。 
 
 
3.3 
取样 
 
物理试验按 DIN 53 302-1 
 
化学试验按 DIN 53 302-2 


第 4 页
TL 520 64：2002-12 版
D
4 
材料 
 
各项要求见表 1： 
 
 
 
 
表 1 
 
要求，类型 
编号 
性能 
单位
A 
C 
D 
E 
F 
G 
1 
厚度 
DIN 53 326 
 
mm
 
1.2 ± 0.2（尽量接近上限值 1.4） 
2 
总密度 
DIN 53 327 
g/cm3
0.6 至 0.8 
3 
单位面积重量 
DIN 53 327 
g/m2
700 至 900 
4 
脂肪含量 
DIN EN ISO 4048 
% 
7 至 12 
PH 值 
DIN EN ISO 4045 
 
≥ 3.5 
5 
数比率 
 
≤ 0.7 
6 
含铬量 
DIN 53 309 
% 
≤ 0.10 
 
 
5 
物理性能 
 
各项要求见表 2： 
 
 
 
 
表 2 
 
要求，类型 
编号
性能 
单位 
A 
C 
D 
E 
F 
G 
1 
抗拉极限强度 
DIN 53 328 
试样 2 
N 
 
（5 个试样的）平均值 ≥ 130 N 
单值 ≥ 80 N 
2 
断裂伸长率 
DIN 53 328 
试样2 
% 
35 至 60 
3 
负载/排量曲线 
DIN 53 328 
试样 2 
 
有待提供结果 
4 
车缝针脚撕裂抗力 
DIN 53 331，心轴 
N 
≥ 60 
5 
撕裂扩展强度 
DIN 53 329 程序 A 
N 
≥ 25 
6 
伸长和恢复行为 1) 
 
 
6.1 
静态延伸率 
% 
有待提供结果 
6.2 
永久延伸率，30 分钟后进
行测量 
% 
有待提供结果 
6.3 
永久变形 1) 
% 
有待提供结果 


第5 页
TL 520 64: 2002-12 版
D
 
要求，类型 
编号
性能 
单位 
A 
C 
D 
E 
F 
G 
7 
抗挠刚度 PV 3903 
 
 
7.1 
粒面，底部 
N 
≤ 1.0 
7.2 
粒面，顶部 
N 
≤ 1.6 
8 
耐水性 2) 
 
无颜色变化，光面无标记 
9 
粒面的耐汗性按  
DIN EN ISO 105-E04 
 
邻近物质：棉质荨麻织
物，未染色 
按 DIN EN ISO 105-X12 
 
评估渗色按  
DIN EN 20 105-A03， 
碱性溶液 
灰阶等级 
 
 
 
 
 
 
 
 
 
 
 
 
等级 
 
 
 
 
 
 
 
 
 
 
 
 
≥ 4-5
 
 
 
 
 
 
 
 
 
 
 
 
≥ 4-5 
 
 
 
 
 
 
 
 
 
 
 
 
≥ 4 
 
 
 
 
 
 
 
 
 
 
 
 
≥ 4-5 
 
 
 
 
 
 
 
 
 
 
 
 
≥ 4-5 
 
 
 
 
 
 
 
 
 
 
 
 
≥ 4 
10 
永久折叠的反应 
DIN EN 13 334 
 
 
10.1 
室温时的干燥试验 
(RT) 
 
弯曲折叠 100,000 次
无明显破裂 3) 
10.2 
70 °C 且 70 % 相对湿度时，
水解试验 168 小时后，在室
温下干燥 24 小时 
 
对于类型 A、C 和 
G，折叠 5,000 次后
无明显破裂 3) 
折叠 1,000 次后判定是否破裂 
10.3 
-10 °C 时低温试验后 
 
折叠 30,000 次后无
明显破裂 3) 
10.4 
高温光照 
VDA 75 202 
3 个时段 
 
折叠 10,000 次后允许有轻微
破裂 3) 
11 
水蒸气渗透性 
DIN 53 333 
mg/cm2 
小时 
 
≥ 1.0
 
≥ 1.5 
 
≥ 7 
 
--- 
 
--- 
 
≥ 2.0
12 
耐热性 
 
 
12.1 
100 °C 时时效 144 小时 
机械循环风 
 
颜色变化 
DIN EN 20 105-A02 
 
灰阶等级 
 
 
 
 
 
 
 
等级 
 
 
 
 
 
 
 
≥ 4
 
 
 
 
 
 
 
≥ 4 
 
 
 
 
 
 
 
≥ 3 - 4
 
 
 
 
 
 
 
≥ 4 
 
 
 
 
 
 
 
≥ 4 
 
 
 
 
 
 
 
≥ 4 
12.2 
120 °C 时时效 4 小时 
机械循环风 
 
颜色变化 
DIN EN 20 105-A02 
 
灰阶等级
 
 
 
 
 
等级 
 
 
 
 
 
≥ 4
 
 
 
 
 
≥ 4 
 
 
 
 
 
≥ 3 - 4
 
 
 
 
 
≥ 4 
 
 
 
 
 
≥ 4 
 
 
 
 
 
≥ 4 


第6 页
TL 520 64: 2002-12 版
D
 
要求，类型 
编号
性能 
单位 
A 
C 
D 
E 
F 
G 
 
 
 
 
 
 
 
 
 
不允许颜色变化。 
 
13 
高温耐光色牢度，高温
光照时效 
 
3 个时段 VDA 75 202 
 
评估 
DIN EN 20 105-A02 
 
灰阶等级 
 
等级 
 
≥ 4
 
≥ 4 
 
≥ 3 
 
≥ 4 
 
≥ 4 
 
≥ 4 
14 
整饰 PV 3354 的粘合强度 
N 
 
14.1 
收货状态 
 
 
14.1.1 干燥 
N 
≥ 4.0 
--- 
≥ 4.0 
14.1.2 湿润（在水中时效 1 小时） 
N 
≥ 1.2 
--- 
≥ 1.2 
14.2 
折叠 100,000 次后 
N 
≥ 3.5 
--- 
--- 
--- 
≥ 3.5
14.3 
高温光照后 
3 个时段，VDA 75 202 
N 
≥ 3.5 
--- 
≥ 3.5 
15 
耐摩擦色牢度 
DIN EN ISO 11640 
10% 材料伸长度和 10 N 负
载时 
评估灰阶
等级：  
试样： 
DIN EN 20 105-A02, 
毡：DIN EN 20 105-A03 
 
 
干燥 
 
 
 
 
 
 
 
冲击数 
 
2 000 
120 
2 000 
500 
15.1 
灰阶等级 
 
5 
湿润 
 
 
 
 
 
 
 
冲击数 
 
500 
20 
500 
500 
75 
15.2 
灰阶等级 
 
≥ 4-5 
≥ 4 
≥ 4-5 
≥ 4-5 
≥ 4 
碱性汗渍溶液 
 
 
 
 
 
冲击数 
 
100 
20 
200 
100 
50 
15.3 
灰阶等级 
 
≥ 4-5 
≥ 4 
≥ 4 
≥ 4-5 
≥ 4 
特殊沸点溶剂油 
DIN 51 631 类型 2 
 
 
 
 
 
冲击数 
 
20 
10 
20 
10 
15.4 
灰阶等级 
 
≥ 4-5 
≥ 3-4 
≥ 4-5 
≥ 4 
中性皂 *) 
 
 
 
 
 
冲击数 
 
100 
50 
100 
50 
15.5 
灰阶等级 
 
≥ 4-5 
≥ 4 
≥ 4-5 
≥ 4 


第7 页
TL 520 64: 2002-12 版
D
 
要求，类型 
编号
性能 
单位 
A 
C 
D 
E 
F 
G 
乙醇 
 
 
 
 
 
冲击数 
 
5 
15.6 
灰阶等级 
 
≥ 4 
磨损特性 
DIN 53 109, 
n = 50 转/分 
摩擦轮 CS 10,  
负载 10 N 
 
 
转动圈数 
 
500
500 
--- 
500 
500 
300 
16 
损坏类型 
（除类型 D 外）： 
 
无明显表面损坏 
（形成褶皱不算） 
17 
收缩行为 4) 
 
 
17.1 
根据 PV 1200，环境循环
时效后 
 
根据 PV 1200，90小时，但
要在 70 °C 和 70 % 相对湿度
条件下
% 
≤ 5
≤ 5 
≤ 5 
≤ 5 
≤ 1.5 
≤ 5 
17.2 
环境循环时效后 5)（模拟湿
热条件） 
% 
≤ 6 
17.3 
高温时，时效 168 小时后
（120°C 机械循环气） 
% 
≤ 5
≤ 5 
≤ 5 
≤ 5 
≤ 3 
≤ 5 
18 
防灰尘性 
 
 
18.1 
防油性 
试验按 AATCC 118  
 
--- 
≥ 4 
≥ 4 
--- 
--- 
≥ 4 
18.2 
水滴/酒精滴试验 
3M 方法 
等级 
--- 
≥ 4 
≥ 4 
--- 
--- 
≥ 4 
18.3 
磨损特性试验后的防油性按 
第 16 号栏目 
等级 
--- 
≥ 2 
≥ 2 
--- 
--- 
≥ 2 
 
19 
燃烧行为按美国法律  
571 302  
等级 
根据 TL 1010 D（如果图纸中或放行需要） 
*) 中性皂水溶液，2.5 % HENKEL 生产的 77 号色牢度试验皂溶液 


第8 页
TL 520 64: 2002-12 版
D
 
要求，类型 
编号
性能 
单位 
A 
C 
D 
E 
F 
G 
排放量按VW 501 
80 和德国英格尔城奥迪
实验室发布的使用编号 
3211 准则 
 
 
排放量 
 
≤ 100 μgC/g 
起雾 
 
≤ 5 mg 
气味试验按 PV 3900， 
（配送至奥迪汽车股份公司：
50 °C 时时效 2 小时） 
 
典型皮革气味，未扰乱 
20 
甲醛 
 
≤ 10 mg/kg 
 
 
6 
特殊要求 
 
 
6.1 
无 PCP（五氯苯酚） 
 
制造汽车设备用皮革时，在任一生产过程中都不得使用含有 PCP 的辅助设备。供应商应该始终能遵
守规定，并记录限定值，按照VW 911 01“汽车环境标准；避免有害物质”执行。 
 
6.2 
可清洁性及保养 
 
应能用水和中性皂基工业用去垢剂正常地清洁皮革。 
 
应能用沾湿工业用石油醚（沸腾范围 80 至 110°C）的抹布清洁表面，不留下污点或痕迹。 
 
6.3 
整饰层厚度 
 
通过将冷冻微切片、即厚度为 10 μm 的试样切片附到试样移动台上并用显微镜进行测量的方式可以
测定层厚度。 
 
6.3.1 
类型 A、E 和 F，压花皮革 
 
层厚度 ≤ 45 μm 
 
6.3.2 
类型 C、E 和 F，未压花皮革 
 
层厚度 ≤ 20 μm 
 
6.3.3 
类型 G，未压花皮革 
 
层厚度 ≤ 10 μm 
 
 
6.4 
耐热空气性能 6) 
 
试验后，皮革表面应没有颜色变化。 


第9 页
TL 520 64: 2002-12
D
7 
试验说明 
 
1) 根据 PV 3909 对 5 个平行试样测定静态和永久延伸率，其宽度为 (50±1) mm、长度为 
(190±10) mm，是从表面的区域 A 横向和纵向切下的。静态负载为 50 N。测量标记之间
的距离为 (100 ± 0.5) mm。 
永久变形的计算公式： 
 
 
永久变形 = 
x 100 % 
永久延伸率 
 
静态延伸率 
 
2) 将 1 ml 去离子水滴在皮革的肉面。在室温下，干燥后（约 4 小时）进行评估。 
3) 用6倍放大镜检查是否形成裂缝。 
4) 试样尺寸和测量表面，参见图 1：在试验期间，将其悬挂在人工
气候室中。 
为了测定直线收缩，在时效前后测量试验表面的边缘长度，用于这些差值计算比边缘收缩值，并
用单个收缩值算出平均值。 
图 1 
 
 
A 
B 
试验表面 200 x 200 mm 
 
 
 
 
 
试样尺寸 300 x 300 mm 
 
C 
D 
 
 
 
5) 环境循环时效（模拟湿热）执行步骤： 
(40 ± 2) °C 且 (90 ± 2) % 相对空气湿度时，时效 4 小时 
2 小时加热至 120 °C 
(120 ± 2) °C 时，时效 4 小时 
2 小时冷却至 40 °C ， 90 % 相对湿度 
----------------------------------------------------------------------------------- 
1 个周期 
= 12 小时  
总计：20 个周期 = 240 小时 
6) 将一片皮革（试样尺寸参见图 2）放在距离热风机 100 至 200 mm处（皮革表面距风口的距
离）吹 15 至 20 秒。 
皮革表面温度为 120 至 140 °C。 
热风机风口的气流温度为大约 280 °C。 
图 2 
 
 
 
测试表面 100 mm x 100 
 
 
试样尺寸 200 mm x 200 mm 


第10 页
TL 520 64: 2002-12
D
8 
引用标准 
 
 
8.1 
集团标准 
 
TL 1010 
车辆外部材料 
PV 1200 
环境循环试验，70 °C 和 70 % 相对湿度 
PV 3354 
皮革试验，整饰的粘合强度 
PV 3900 
乘客舱的部件；气味试验 
PV 3903 
非金属平面纤维；抗挠刚度的测定 
PV 3909 
非金属平面纤维，静态和永久延伸率的测量 
VW 011 55 
车辆供应零件，总则；首次供应及更换的审批 
VW 501 03 
特殊皮革 
VW 501 04 
特殊皮革 
VW 501 80 
乘客舱的部件，排放行为 
VW 911 01 
车辆环境标准；车辆零件、材料、工作液；避免有害物质 
 
 
8.2 
外部标准1 
 
DIN 50 014 
气候及技术应用；标准大气 
DIN 51 631 
溶剂油 – 特定沸点石油溶剂油 – 要求 
DIN 53 109 
纸和纸板的试验；通过砂轮方法进行磨损测定 
DIN 53 302-1 
皮革试验；物理试验取样 
DIN 53 302-2 
皮革试验；化学试验取样 
DIN 53 309 
皮革试验；氧化铬成分测定 
DIN 53 326 
皮革试验，厚度测定 
DIN 53 327 
皮革试验，体积密度和单位面积质量测定 
DIN 53 328 
皮革试验，拉伸试验 
DIN 53 329 
皮革和人造革试验，撕裂扩张试验 
DIN 53 331 
皮革试验，车缝针脚撕裂抗力测定 
DIN 53 333 
皮革、人造革和纺织品试验，水蒸气渗透性测定 
DIN EN 13 334 
皮革，物理和化学试验，根据挠度仪程序，对重复挠性强度的测定 
DIN EN 20 105-A02 
纺织品；色牢度试验，第 A02 部分：用于评估颜色变化的灰阶等级 
DIN EN 20 105-A03 
纺织品；色牢度试验，第 A02 部分：用于评估染色的灰阶等级 
DIN EN ISO 105-E04   纺织品；色牢度试验，第 E04 部分：耐汗渍色牢度 
DIN EN ISO 105-X12   纺织品；色牢度试验，第 X12 部分：耐摩擦色牢度 
DIN EN ISO 4045 
皮革 – pH 值测定 
DIN EN ISO 4048 
皮革 – 二氯甲烷中溶解物的测定 
DIN EN ISO 11640 
皮革，色牢度试验，耐来回摩擦循环的色牢度 
 
 
 
1在此部分中，由于使用原来的标题，因此术语可能不统一。

File: 材料工程师/TL 52069-2004_CN.pdf.md
# TL 52069-2004_CN.pdf

 
丙纶针刺, 非织造材料, 耐光 
材料要求 
 
TL 
520 69 
Konzernnorm 
3 种类型：无标记 (O), A, B 型 
 
叙词： 
罩，非织造，针刺，非织造，针网，耐光，衬，行李舱，精细非织造， 
PP（聚丙烯），聚丙烯，SBR（苯乙烯-丁二烯橡胶），苯乙烯-丁二烯橡胶，
PP+SBR 
 
 
 
更改 
比照技术供应规范 TL 520 69, 1997-05 做出了以下更改： 
─ 
对 3.2 节和表 1 进行了扩展（所需剪切非织造布表面） 
─ 
增补了 3.4 节 
 
 
过期发布号 
1979-01; 1983-02; 1988-08; 1991-02; 1993-07; 1997-05 
 
 
1 
范围 
 
本技术供应规范规定对用于地板护面、行李箱护面等的耐光 PP 针刺非织造材料的要求。 
 
 
2 
标识方法 
 
对标准非织造布型进行标识的示例： 
 
PP 针刺非织造材料，按 TL 520 69 执行 
 
 
3 
要求 
 
 
3.1 
基本技术条件 
 
首次供应和更改的审批按 Volkswagen 标准 VW 01155 执行。 
排放性能按 VW 501 80。 
有害物质的避免按 VW 911 01。 
全部试验至少需要 2 m2  材料。 
 
 
3.2 
类型 
 
TL 520 69 
标准非织造型 
 
TL 520 69-A 
精细非织造，剪切的 
 
TL 520 69-B 
精细非织造，剪切的，减轻重量的 
 
 
 
 
 
 
 
共 7页第 1 页
Fachverantwortung/负责人 
K-QS-31 
Trowe 
电话：-25102 
Vossen博士 
Normung/标准 (EZTD, 1733) 
Frau Krenz   电话：+49-5361-9-48869 
Sobanski 
英译本据信较准确。 
如有差异则以德文版为准。 
Form FE 41 - 01.03 
使用标准前查看其是否为当前发布标准。
Klass.-Nr. 55 22 1 
2004 年 3 月 
 
 
 
 
 
 
 
 
 
 
 
 
 
 
 
 
 
 
 
 
 
 
 
 
 
 
 
 
 
 
 
 
 
 
 
 
 
 
 
 
 
 
 
 
 
 
 
 
 
 
 
 
 
 
 
 
 
 
 
 
 
 
 
 
 
 
 
 
 
 
 
 
 
 
 
 
机密。版权所有。本文件的任何部分如事先未经 Volkswagen Group（大众集团）标准部书面许可均不得进行传送或复制。 
签约方只能从负责采购的部门获得本标准。 
© VOLKSWAGEN AG 
D 


第 2 页 
TL 520 69: 2004-03 
D 
 
 
3.3 
外观 
 
非织造材料在加工处理过程中和在以后使用中在切边处不得擦伤磨损。材料必须足够柔软，可伏贴于车
内曲面（圆角），不形成裂纹或折皱。 
 
材料在室温或在 +90 °C 温度下不得发粘，浸胶在温度降低到 -40 °C 时不得变脆。 
 
材料在湿热气候下必须能耐霉菌。 
 
 
3.4 
生理适应性 
 
非织造材料必须在生理上安全，不得引起皮肤刺激（因细小纤维性粉尘等）或不良气味。 
 
高温下排放的物质必须安全无毒。 
 
 
3.5 
标识方法按 VDA 260 
 
装饰性非织造材料：>PP+SBR< 粘合的应用 
（使用处）：>PA< 
 
 
3.6 
标识 
 
按图纸执行。 
 
 
3.7 
预处理 
 
试验前，试样应在 DIN 50014 —   23/50-2 标准气候下预处理至少 48 h。 
 
 
3.8 
测量结果的评估 
 
所要求的数值适用于各单项测量。 


第 3 页
TL 520 69: 2004-03
D
 
 
4 
性能 
 
见表 1。 
 
表 1 
 
要求 
编号 
性质 
单位
无标记型 
A 型 
B 型 
非织造材料， 其制
造材料为 100% 聚
丙烯纤维, 纺染而成, 
质量 1 a; 连结采用
针刺和背浸。 
顶面须展示绒毛结构
或羊毛绒特征，按原
样执行。 
非织造材料， 其制造材料为 100% 聚
丙烯纤维, 6.7 dtex，纺染而成; 连结
采用针刺和背浸。 
表面须展示丝绒型精整状态（dilour 质
量）按原样执行。为了避免非织造布
覆盖部件表面上的不均匀性，针刺非织
造表面总须进行修剪。 
1 
材料和结构 
 
纤维材料必须耐光，以便确保耐变色和磨损性能。 
粘结剂的渗胶是不允许的。 
1.1 
涂胶粘剂 
 
- 
- 
背面可按放行（样
品）涂胶粘剂。 
2 
颜色和表面结构 
 
按放行样品 
3 
单位面积重量见 5.1 节 
3.1 
整体结构 
（无粘合剂） 
g/m2
+100 
550 −50 
+100 
470 −50 
390 +100 
−50 
3.2 
非织造布 
g/m2
≥ 420 
≥ 320 
≥ 270 
3.3 
背浸 
g/m2
≥ 80 
≥ 100 
≥ 70 
3.4 
背面涂胶粘剂 
g/m2
- 
- 
≥ 100 
4 
厚度 
mm 
4.0 ± 0.5 
2.5 ± 0.5 
5 
撕裂强度 
每 5 cm 试样宽度 
5.1 
纵向 
N 
≥ 450 
≥ 400 
5.2 
横向 
N 
≥ 550 
≥ 250 
6 
断裂伸长率见 5.2 节 
6.1 
纵向 
% 
≥ 40 
6.2 
横向 
% 
≥ 40 


第 4 页 
TL 520 69: 2004-03 
D 
 
 
要求 
编号 
性质 
单位 
无标记型 
A 型 
B 型 
7 
撕裂扩展强度，每 5 cm 试
样宽度, 见 5.3 节 
7.1 
纵向 
N 
≥ 40 
7.2 
横向 
N 
≥ 40 
8 
磨损性能, 见 5.4 节 
8.1 
1,000 转后的行为 
8.1.1 减重 
g 
≤ 0.18 
≤ 0.20 
8.1.2 磨损曲线 
 
在任何一点处绒毛结构或羊毛绒层不得磨穿到背
面。根据 DIN EN 20105-A02 按灰色样卡等级 2.5 
不均匀褪色是不允许的。 
9 
氙弧灯光时效后行为按试验规范 
PV 1303 
暴露时间： 10 
9.1 
耐光色牢度 
 
灰色样卡等级 ≥ 4 按 DIN EN 20105-A02。色移是不允
许的。 
9.2 
光牢度 
与干配向布摩擦经 300 个
摩擦色牢度测试仪冲程后
的耐磨性按 5.5 节 
 
实际上不得将绒毛结构或羊毛绒层磨掉；对照原样有轻微
磨损是允许的。 
可以看见基材是不允许的。 
10 
耐水色牢度 
10.1 
滤纸试验见 5.6 节 
 
灰色样卡等级 5 按 DIN EN 20105-A03 
10.2 
非织造带料的时效半浸在去离子
水中进行 
 
一小时浸水然后烘干后不得有可以觉察的变色。 
11 
耐磨色牢度 
11.1 
滚转耐磨试验，见 5.7 节 
 
灰色样卡等级 5 按 DIN EN 20105-A03； 
灰色样卡等级 4.5 是允许的。 
11.2 
摩擦色牢度测试仪试验
按 PV 3906 
20 个冲程，与荨
麻织物摩擦 
 
灰色样卡等级 5 按 DIN EN 20105-A03； 
灰色样卡等级 4.5 是允许的。 
12 
浸水 1 h 然后在 +90 °C 下在机械循环 
空气中时效 24 h 并适应环境之后的 
尺寸变化, 见 5.8 节。 
12.1 
所测湿度 
12.1.1 纵向 
% 
-0.5 ~ +0.5 
12.1.2 横向 
% 
-0.5 ~ +0.5 
12.2 
高温时效和适应环境后 
12.2.1 纵向 
% 
-1.0 ~ +1.0 
12.2.2 横向 
% 
-0.5 ~ +0.5 


第 5 页
TL 520 69: 2004-03
D
 
 
编号 性质 
单位 
要求 
无标记型 
A 型 
B 型 
13 
用清洁剂处理后的行为 
 
14 
用石油醚处理后的行为 
见 5.9 节 
 
 
 
 
 
 
15 
燃烧性能按美国规章 
571.302 
材料应可用表面活性剂水溶液并可用普通有机溶剂如
石油醚清洗，同时不形成环纹。 
用石油醚使约 50 cm² 的表面饱和且石油醚得以气化
后，表面不得留有环纹。在用石油醚饱和的白布进行
清洗试验的过程中，在未使用过的材料上不得出现变
色，该布上也不得有任何形式的渗出。 
 
 
按 TL 1010 
（如果图纸和/或放行中需要的话） 
 
 
5 
试验说明 
 
 
5.1 
单位面积重量 
 
试验按 DIN EN 29073-1，采用 100-cm2 圆试样。 
 
 
5.2 
断裂伸长率 
 
试验按  DIN EN 29073-3;  进给速度  v = 100 mm/min;  自由夹紧长度（测量长度）100 mm。 
 
 
5.3 
撕裂扩展强度 
 
试验按 DIN 53859-4;  进给速度  v = 100  mm/min;  载荷-位移曲线中 10 个交点的平均值 (ξ) 应该如撕
裂扩展强度所指定的那样。 
 
 
5.4 
磨损性能 
 
试验按 PV 3908, 接触压力 9.81 N。 
 
 
5.5 
耐磨性 
 
摩擦色牢度测试仪试验按 PV 3906。 
 
氙弧灯光时效后，每个方向至少应对 1 件试样进行试验；配向布可能出现的渗出不予以评估。 
 
 
5.6 
滤纸试验 
 
应将一张预先浸没在去离子水中的滤纸 (Schleicher & Schüll Blauband 5893) 置于一段约  
(50 x 50) mm 的非织造布上；然后将它们一道夹在两块玻璃板之间加载  5 kg 共 1 h。 


第 6 页 
TL 520 69: 2004-03 
D 
 
 
5.7 
滚转耐磨试验 
 
用 Schopper 试验机使 100 cm2  圆试样与本色荨麻布摩擦。 
 
试样曲率 
5 mm 
磨蚀面积 
50 cm2 
 
接触压力 
9.81 N 
力之下的转数 
1000 
荨麻布试样尺寸 
             约 (20 x 9.5) cm 
 
将荨麻布试样夹紧到试验机上的夹具中，夹在一起的为同尺寸毛毡垫，按 TL 380 执行。荨麻布相当于 
ECE 棉织物，按 DIN EN ISO 105-X12。 
 
 
5.8 
在水中和在高温下时效 
 
试验按 SAE J 883, 但温度为 +90 °C。 
 
在室温下将尺寸至少为 (300 x 300) mm 的非织造布段在水中时效 1 h；当水得以滴完之后，将其在 +90 °C 
温度下在机械循环空气中吹干 24 h，然后在 DIN 50014 – 23/50-2 标准气候下适应环境至少 24 h。 
 
 
5.9 
用石油醚处理后的行为 
 
特殊沸点的汽油按 DIN 51631-2 


第 7 页
TL 520 69: 2004-03
D
 
 
6 
引用标准*) 
 
TL 380 
试验用毛毡；材料要求 
 
TL 1010 
汽车内饰用材料；易燃性, 材料要求 
 
PV 1303 
非金属材料；客舱部件的暴露试验 
 
PV 3906 
非金属平面织物；耐磨性的试验 
 
PV 3908 
纺织品，地毯 - 耐磨性 
 
VW 011 55 
汽车供应件；首次供应和更改的审批 
 
VW 501 80 
客舱中的部件；排放性能 
 
VW 911 01 
汽车环保标准；汽车零件，材料，工作液；有害物质的避免 
 
DIN 50014 
气候及其技术应用；标准大气 
 
DIN 51631-2 
石油溶剂油–特殊沸点的汽油–要求 
 
DIN 53859-4 
纺织品的检验–平面织物的连续撕破试验无纺织物和类似的无纺平面织物 
 
DIN EN 20105-A02 
纺织品–色牢度试验–第A02部分：颜色变化评定用灰度色标 
 
DIN EN 20105-A03 
纺织品–色牢度试验–第A03部分：着色剂评定用灰度色标 
 
DIN EN 29073-1 
纺织品–无纺布检验方法–第1部分：单位面积质量测定 
 
DIN EN 29073-3 
纺织品–非织造布试验方法–第3部分：断裂强度和伸长率的测定 
 
DIN EN ISO 105-X12   纺织品–色牢度试验–耐摩擦的颜色牢度 
 
SAE J 883 
测定尺寸稳定性的试验方法 
 
VDA 260 
Bauteile von Kraftfahrzeugen; Kennzeichnung der Werkstoffe  
（汽车 部件；材料的标记；仅可用于德国) 
 
 
 
 
 
 
 
 
 
 
 
 
 
 
 
 
 
 
 
 
 
 
 
 
 
 
 
 
 
*) 
本节中，可能因采用原标题而存在术语不一致的情况。

File: 材料工程师/TL 52107-1997_CN.pdf.md
# TL 52107-1997_CN.pdf

 
SAE 15W-40 发动机出厂加注用发动机油 
 
润滑油要求 
TL 
521 07 
中心实验室规范
57 22 1 
 
改动  
参考标准 
 
与 1993 年 7 月发行相比，改动如下： 
─  修正第 2、3 和 4 节 
 
前期发行 
 
第一次发行： 
01.79  
最后一次改动： 
07.93 
 
 
1  
范围 
 
本中心实验室标准规定含腐蚀抑制剂的出厂加注用柴油发动机机油要求 
 
 
 
2  
要求 
 
2.1  
基本规格 
作为出厂加注用机油，基于此中心实验室标准的发动机机油为火花点火 
和柴油发动机（包括排气涡轮增压发动机）的初始磨合运行以及定期 
保养（在遵守用户手册规定的机油更换间隔的情况下）提供最佳性能。 
该发布的有效期为 3 年。 
当该发布被废除后，供应商必须将废除信息转递至大众汽车集团的有关方 
 
依据 VW 011 55 的“Vehicle Supply Parts – General（车辆供应零件 – 概述）” 
批准首次供货及变动 
依据 VW 911 01 的“Vehicle Environmental Standard（车辆环境标准）” 
避免危害物质全部试验需要量：30 升 
 
2.2  
标准零件号 
N 052 107 00 无图纸 
2.3  
未开启原始包装情况下的保质期 
在 -20 到 +50 oC  时 
> 12 个月 
 
3 
 
 
2005 年 6 月 
改动 
与 1997 年 1 月发行的 TL 521 07 相比，改动如下： 
- 添加了使用限制注释 
 
 
请勿用于新设计和图纸改动！ 
由 – 替代 
  
 
标准 (EZTD) 
Hager-Süß 女生 
电话：+49-5361-9-49035 
Sobanski 
 
 
 
  
 
该电子生成的标准虽然未经签名，但已经批准并有效                                                                                           第 1 页，共 5 页
Responsibility/责任人 
K-GQLB
Dr. Loock 
Panzer
Standards Department/标准部门
Dicke
QUELLE: NOLIS 
英文版本据信较为准确。 
如果出现不一致，则以德语版本为准。 
 
未提供对个别发行的标准的更新 
 
修订文本由 U. Kok.翻译，EZPT.+49-5361-927460
1997 年1 月
 
 
 
 
 
 
 
 
 
 
 
 
 
 
 
 
 
 
 
 
 
 
 
 
 
 
 
 
 
 
 
 
 
 
 
 
 
 
 
 
 
 
 
 
 
 
 
 
 
 
 
 
 
 
 
 
 
 
 
 
 
 
 
 
 
 
 
 
 
 
© VOLKSWAGEN AG - SEAT S.A. - ŠKODA automobilova a.s. - AUDI AG
Form FE 41 - 10 96
PV 1401 
PV 1419 
PV 1425 
PV 1431 
PV 1441 
PV 3323 
PV 3344 
PV 5106 
PV 9800 
VW 011 55 
VW 911 01 
VW 505 00 
VW 505 50 
DIN 51 361-2 
DIN 51 377 
DIN 51 382 
DIN 51 391-1 
DIN 51 391-3 
DIN 51 562-1 
DIN 51 575 
DIN 51 581 
DIN 51 757 
DIN 51 820-1 
DIN 53 504 
DIN ISO 3771 
CEC-L-36-A-90 
CEC-M-02-A-78 
CEC-L-14-A-78 
CEC-L-53-T-95 
CEC-PL-053 
CEC-RF-86-T-94 
CEC-RF-90-A-92 
CRC-Manual, No.12


第 2 页 
TL 521 07: 1997-01
 
 
 
成分和特性要求 
 
3.1  
红外光谱 
复合添加剂 
依据 DIN 51 820-1 
 
依据待规定的样品 
 
3.2  
硫酸化灰分 
依据 DIN 51 575 
%  
≤ 1.5 
 
3.3  
锌含量 
依据 DIN 51391-1 
%  
依据样品 
 
3.4  
磷含量 1) 
依据 PV 1419 
%  
依据样品，但 ≥ 0.08 
 
3.5 
镁含量 
 
依据 DIN 51391-3 
% 
依据样品 
 
3.6 
钙含量 
 
依据 DIN 51391-3 
% 
依据样品 
 
3.7 
含钡添加剂 
 
不允许 
 
3.8 
碱度 
 
依据 ISO 3771 
mgKOH/g 
依据样品 
 
3.9  
多环芳烃 (PAH) 含量依据 VW 505 50 
 
3.10 
15 °C 时的密度 
 
依据 DIN 51,757 
g/cm³ 
依据样品 
 
3.11 
粘度 
 
 
 
3.11.1 在 -15 °C 时 
 
 
 
依据 DIN 51377 
mPa s 
≤ 3500 
 
3.11.2 在 +40 °C 时 
 
依据 DIN 51562-1 
mm²/s 
依据样品 
 
3.11.3 在 +100 °C 时 
 
依据 DIN 51562-1 
mm²/s 
12.5 至 16.3 
 
3.11.4 在 +150 °C 时 
 
 
 
依据 CEC-L-36-A-90 
mPa s 
> 3.5 
 
3.12 
蒸发损失 
 
 
 
依据 DIN 51581 
%  
≤ 15 


第 3 页
TL 521 07: 1997-01
 
 
 
3.13  
腐蚀 
 
3.13.1 
腐蚀性 
依据 PV 1425 
 
钢 
等级 
1 
 
铜 
等级 
2 
重量损失 
%  
≤ 0.5 
 
 
3.13.2 
防腐特性依据 PV 1401 
 
腐蚀等级 
1 
 
3.14  
异物 
依据 PV 1441 
不可见 
 
微粒大小 
µm  
≤ 50，但每升最多两颗大小在 
50 到 70 µm 的微粒 
 
4  
功能要求 2) 
 
4.1  
 耐磨特性，依据 PV 5106 
（挺杆/凸轮轴磨损测试） 
 
 
4.1.1 
 卡滞磨损 
不允许 
 
4.1.2 
 点蚀 
µm 
在挺杆上 
≤ 20 
在凸轮上 
≤ 20 
4.1.3 
 磨损 
µm 
 
在挺杆上 
≤ 100 
（测点 2 至 6 的总和） 
在凸轮上 
≤ 75 
 
4.2  
橡胶兼容性 3) 
依据 PV 3344 
 
试验样本 
依据 DIN 53504 
S3A 
 
试验持续时间 
小时 
3 x 94 (± 2)  
试验温度 
°C 
150 ± 1 
样本/机油比率 
依据 PV 3323 
1 : 80 
 
 
4.2.1 
 断裂拉伸应力 
依据 DIN 53504  
N/mm² 
≥ 8 
 
4.2.2 
 拉伸长度 
依据 DIN 53504 
% 
≥ 160 


第 4 页 
TL 521 07: 1997-01
 
 
 
4.2.3 
裂缝形成 
不允许 
（在拉长 100% 时） 
 
（30分钟后在室温下评估裂化。） 
 
4.3  
剪切稳定性 
分别依据 DIN 51 382 和 CEC-L-14-A-78 
（在 Bosch 泵中试验）         
 
4.3.1 
剪切后粘度 
依据 DIN 51562-1 
mm²/s 
≥ 12 在 100 °C 时 
 
 
4.3.2 
剪切损失 
% 
≤  15 
 
4.4  
高温沉淀物，依据 PV 9800 
（VW 1302 测试） 
 
活塞环粘接 
不允许 
 
活塞评估 
依据 IP （进入防护）评估 
点 
≥ 70 
 
磨损（总和） 
mg 
活塞环 
≤ 
≤150 
曲轴轴承 
≤ 
100 
凸轮轴轴承 
≤ 
30 
连杆轴承 
≤ 
30 
 
4.5  
M 111油泥试验 4) 
依据 CEC-L-53-T-95 
 
在 Mercedes Benz M 111 发动机中进行试验 
燃油批 5)  
待规定 
燃油测试依据 CEC-RF-86-T-94  
 
4.5.1 活塞环粘接 
依据 CEC-M-02-A-78 
待规定 
 
4.5.2 机油滤清器更换 
不允许 
 
4.5.3 棒状机油滤清器上的差压 
≤ 1.8 
 
4.5.4 油泥评估 
依据 CRC Manual No. 12 
 
气缸盖罩 
点 
待规定 
气缸盖  
点 
待规定 
机油盘 
点 
待规定 
上正时齿轮室盖 
点 
待规定 
上下正时齿轮室盖 
点 
待规定 
 
平均值 5)  
点 
待规定 


第 5 页
TL 521 07: 1997-01
 
 
 
4.6  
柴油发动机特性  
依据 PV 431 
（在带增压空气冷却的 VW 1.6/4 
汽缸排气涡轮增压柴油发动机中试
验活塞清洁度） 
 
4.6.1 试验燃油 6) 
依据 CEC-RF-90-A-92 
待规定 
 
4.6.2 活塞清洁度 
依据 DIN 51,361-2 
≥ x + s 
 
（用待测机油获得的活塞清洁度应至少等于本试验台架的 RL 148 平均值 x 与特定标准公差之和。本
试验台架的批准程序依据 VW 505 00 的第 5 节。） 
 
4.6.3 活塞环粘接 
依据 CEC-M-02-A-78 
不允许 
 
 
5  
试验注释和说明 
 
1)  如果磷含量为 0.08 到 0.10%，那么可能需要功能试验和/或车内试验。应与大众汽车中心实验室协调这
些试验的类型和范围。 
 
机油的 P 含量指的是 ZnDDP 型耐磨添加剂。 
 
2)  仅为样品试验所必需 
 
3)  试验橡胶的供应来源： 
 
FKM "SRE AK 6"  
Parker-Prädifa GmbH 
 
4)  为了试运行，使用已在各自的 CEC 组 PL-053 实验室之间试验中用参考机油 RL 140 生成平均值小于或等
于 8.5 的燃油批。仅可用已成功参与已知有效的 CEC-PL 053 实验室之间试验且其 RL 140 参考机油实验室
之间测试偏差不超过平均值简单标准差大众汽车出厂加注用发动机机油中心实验室 (ZL) 应将大众汽车出厂
加注用发动机机油发布实验室之间测试的有效性告知 CEC-PL 053。 
 
取决于所用燃油批的苛刻度，可从当前有效的 CEC 组 PL 053 实验室之间试验导出试验持续时长。 
 
5)  可从用 RL 140 获得的试验台架值 (nPST RL 140) 和实验室之间试验的标准差导出各自试验台架上用待测机油
获得的点数 (nK) 的要求： 
 
nK = nPST RL 140 + 2 s. 由于这意味着在已认可的个别试验台架上通过数学方法获得的待测机油试验要求太高而
不现实，故待获得的最小要求是大于 9.0 点。 
 
应将 CEC 组 PL 053 和 大众汽车中心实验室 (ZL) 认可的同一燃油批用作待测机油和参考机油的试验燃油。
任何可能与规定试验程序有偏差的试验条件必须得到大众汽车中心实验室 (ZL) 的事先批准。 
6)  应将大众汽车中心实验室 (ZL) 认可的同一燃油批用作待测机油和参考机油的试验燃油。应在试验证书上
阐明供应来源和燃油批。
