Repository: kujaxr/obsidian-vault

File: 材料工程师/TL 52132-2004_CN.pdf.md
# TL 52132-2004_CN.pdf

 
英译本据信较准确。 
如有差异则以德文版为准。 
Form FE 41 - 01.03 
使用标准前查看其是否为当前发布标准。
QUELLE: NOLIS 
Klass.-Nr. 57 25 4 
2004  年 8 月 
 
 
 
 
 
Konzernnorm 
对具有电解镀层或不锈钢制有螺纹紧
固件所用润滑剂的要求 
TL  
521 32 
叙词： 
润滑剂，电解镀锌，无 Cr(VI)，不锈钢，有螺纹紧固件，螺钉，螺栓，摩擦系数 
 
 
 
更改 
比照技术供应规范 TL 521 32, 1986-01 做出了以下更改： 
— 
标准受到限制 
— 
对内容进行了修订 
 
 
过期发布号 
1986-01 
 
 
1 
范围 
 
本技术供应规范规定对润滑剂的要求，该润滑剂用于无 Cr(VI) 电解生产的锌和锌合金系统，该系统用
于按 Volkswagen 标准 VW 137 50 执行的表面保护型公制有螺纹紧固件和由不锈高合金铬钢制成的
连接件。 
 
 
2 
标识方法 
 
润滑剂，按 TL 521 32 执行 
 
 
3 
要求 
 
 
3.1 
通用要求 
 
首次供应和更改的审批按 VW 01155 执行。 
有害物质的避免按 VW 911 01。 
紧固时，润滑涂层必须 
— 
减小摩擦系数（摩擦系数全范围 µtot = 0.09 ~ 0.15; 见 VW 011 29）并且 
— 
使散布范围变窄。 
所述系与未处理的有螺纹紧固件相比较而言。 
 
润滑剂涂敷层必须适合于无 Cr(VI) 锌层并且自身不得含 Cr(VI)。 
 
为了检查锌层（勾选报表）, 须包含用作指示物的紫外线抑制剂。 
 
 
3.2 
标准件号 
 
N 052 132 00 
 
 
 
 
 
 
 
Fachverantwortung/负责人 
Normung/标准 (EZTD, 1733) 
共 3 页第 1 页 
2-NQ-HK4 
Maikowski博士 
电话：-4533 
Frau Hager-Süß电话：+49-5361-9-49035   Sobanski 
 
 
机密。版权所有。本文件的任何部分如事先未经 Volkswagen Group（大众集团）标准部书面许可均不得进行传送或复制。 
签约方只能从负责采购的部门获得本标准。 
© VOLKSWAGEN AG 


第 2 页 
TL 521 32: 2004-08 
 
 
 
3.3 
类型 
 
水分散型合成聚合物 (聚乙烯悬浮)，这些聚合物在施加和干燥后产生摩擦膜/层，后者可耐受装卸作
业 (这些聚合物是商业产品，举例来说包括 Microgleit 公司生产的 Microgleit DF 911/DF 921、产自 
Fuchs Lubritec 的 Gleitmo 605/625 或产自 MacDermid 公司的 Torque’N’Tension Control Fluid)。 
 
注意：各产品的性能有几分不同，必须就有待获得的摩擦系数针对相关应用场合进行试验。必须考虑
到具体的影响因素，例如攻丝速度、匹配层和接触中连接件的工作速度。 
 
因此，举例来说，Microgleit DF 911, Gleitmo 605 和 T’N’T Control Fluid 特别适合于热浸镀锌连接
件。 不锈钢连接件最好采用 Gleitmo 625 和 Microgleit DF 921; 此时减小摩擦系数的作用特别强。 
 
涂覆介质必须不含硅酮，并且不得含有根据有害物质法规属于有害健康 (Xn) 类的任何可能需要它的物
质。 
 
 
3.4 
对润滑剂涂敷工艺的要求 
 
— 
必须确保无铬酸残留物、含铬溶液或其他酸残留物可进入润滑剂涂敷液浴。 
— 
应由工艺确保表面得到均匀的浸润。 
涂敷润滑剂之前，待涂敷零件应干燥并轻微预热 (温度约为 40 °C ~ 50 °C; 不高于 75 °C)。涂敷
过程中，涂敷介质的温度不得降到 20 °C 以下 (最佳温度为 25 °C ~ 35 °C; 不高于 75 °C)。 
— 
通常涂敷介质以浓缩的形式供应。涂敷介质浓缩液与水的比例须适当选择，以获得和保持所需的
摩擦系数。标准经验值：1 份涂敷介质，3 份水（用于 Microgleit DF 911, Gleitmo 605 或 
Torque’N’Tension Control Fluid 等）。 
— 
液浴浓度应通过用折光计测定干性残留物来检测并完备记载。 
— 
应按涂敷介质制造商的规范来检测液浴（pH 值）（检测频度至少为每班/天 1 次, 顾及规定的极
限值）。 
— 
经涂敷有螺纹件最好是在贯通式系统中烘干，但也不排除离心式系统的可能性。烘干速度应适合
于零件型谱，烘干时采用加热方式。准确的设定值（速度、温度、加注量）应由涂敷操作者协同
涂敷介质制造商来确定并完备记载。在这里，涂敷系统最高允许温度必须得到遵守，例如无 
Cr(VI) 钝化处理最高温度为 90 °C。 
— 
为了避免冷凝的危险，零件应在干燥状态并且只有在达到环境温度（室温）之后才能包装。 
— 
有螺纹紧固件摩擦系数相关的润滑剂涂敷效率应协同接收工厂进行检查。 
注意：如果已涂敷件再次进行涂敷，所致摩擦系数可能不同于第一次涂敷所致摩擦系数。 


第 3 页 
TL 521 32: 2004-08 
 
 
 
 
4 
引用标准*) 
 
VW 011 29 
摩擦系数的极限值; 具有 ISO 公制螺纹的机械连接件 
 
VW 011 55 
汽车供应件；首次供应和更改的审批 
 
VW 137 50 
金属零件的表面防护、防护方法、缩写、要求 
 
VW 911 01 
汽车环保标准；汽车零件，材料，工作液；有害物质的避免 
 
 
 
 
 
 
 
 
 
 
 
 
 
 
 
 
 
 
 
 
 
 
 
 
 
 
 
 
 
 
 
 
 
 
 
 
 
 
 
 
 
 
 
 
 
 
 
 
 
 
 
 
 
 
 
 
 
 
*) 
本节中，可能因采用原标题而存在术语不一致的情况。

File: 材料工程师/TL 52146-2002_CN.pdf.md
# TL 52146-2002_CN.pdf

 
 
中央液压系统油 
 
润滑剂要求 
 
TL  
521 46  
Konzernnorm  
  
  
叙词： 
中央液压系统油液，动力转向，自动高度控制，液压制动助力器 
 
 
 
 
 
更改 
比照 TL 521 46: 1990-03 做出了以下更改：  
—  标准受到限制 
—  增补了 VW 911 01 
—  更新了引用标准  
 
 
过期发布号 
1989-02, 1990-03  
 
 
1             范围  
 
本标准规定对中央液压系统油润滑剂的要求。  
 
 
2             标识方法 
 
中央液压系统油，按 TL 521 46 执行 
 
 
3             要求  
 
 
3.1         通用要求  
 
首次供应和更改的审批按 VW 01155 执行。 
有害物质的避免按 VW 911 01。 
须送 2 l（升）产品到 VW Central Laboratories（大众中央实验室）进行评估。  
 
此外，须提交针对规定要求的试验证明书。  
 
为了进行评估，需要进行其他试验如功能试验、道路试验和生产可行性试验。为此需要约 100 l 油。  
 
评定书自同意放行起 3 年后或在中央液压系统油配方改变时自动失效。定期交货具有质量控制记录， 
则放行保持有效。  
 
更改配方应告知 VW Central Laboratories 和责任工程部，所述更改需要重新取样检查并需要更新 
书面放行。  
 
如果放行被撤销，供应商应将此信息发送到 VW Group （大众集团） 的攸关方供应商。  
 
 
 
 
共 9 页，第 1 页
Fachverantwortung/负责人  
K-QS-33  
Engelen  
电话：-23013  
Normung/标准 (EZTN, 1733)  
  
Frau Hager-Süß  电话：+49-5361-9-49035    Sobanski 
英译本据信较准确。 
如有差异则以德文版为准。 
Form FE 41 - 12.00  
使用标准前查看其是否为当前发布标准。
QUELLE: NOLIS 
Klass.-Nr. 57 31 8  
2002 年 11 月 
 
 
 
 
 
 
 
 
 
 
 
 
 
 
 
 
 
 
 
 
 
 
 
 
 
 
 
 
 
 
 
 
 
 
 
 
 
 
 
 
 
 
 
 
 
 
 
 
 
 
 
 
 
 
 
 
 
 
 
 
 
 
 
 
 
 
 
 
 
 
 
 
 
 
 
机密。版权所有。本文件的任何部分如事先未经 Volkswagen Group（大众集团）标准部书面许可均不得进行传送或复制。 
签约方只能从负责采购的部门获得本标准。 
© VOLKSWAGEN AG  


第  2 页 
TL 521 46: 2002-11 
 
3.2 
类型 
 
此中央液压系统油是一种旨在改善粘度、摩擦系数、耐磨、抗氧化、消泡和耐蚀性含无灰剂以合成油和矿
物油为基的特殊液压油。 
 
按此技术供应规范执行的中央液压系统油在动力转向系统（动力转向, 自动高度控制, 液压制动助力
器）中显示最佳性能。 
 
 
3.3 
混溶性 
 
按此规范执行的中央液压系统油须能彼此相溶，混溶比例不受限制。混合物也必须符合本规范的所有要
求。必须为 50:50 的混合比提供完备的文件。 
 
 
3.4 
工作温度范围 (- 40 ~ + 140°C) 
 
见表 1。 
 
表 1 
 
时间 
温度 
使用寿命的 1% 
120 ~ 140°C 
使用寿命的 9% 
100 ~ 120°C 
使用寿命的 90% 
≤ 100°C 
 
 
3.5 
保质期 
 
温度为 -20°C ~ +50 °C 时处于未开启原包装中的保质期须 > 24 个月。 
 
 
3.6 
标准件号 
 
— 
N 052 146 00 
— 
N 052 146 01 
 
 
3.7 
备件号 
 
G 002 000 / A7/ A8 
 
 
3.8 
技术部门核准 
 
按本 TL 执行的材料须经技术部门核准。 
 
 
3.9 
责任部门 
 
Volkswagen AG（大众）: EFVA and K-QS-33 
Audi AG（奥迪）: 
I/EF-41 and N/GQ-553 
 
 
3.10 
首样试验 
 
配制首样时，供应商须为订货厂质量保证部提供 2 升按生产条件配制的成品，随附 VDA 首样检验报告。 


第  3 页
TL 521 46: 2002-11
 
此报告必须包含 5 ~ 7 节要求的测试结果。 
 
首样放行令由订货厂质量保证部发布。 
 
 
3.11 
生产批次试验 
 
如果油供应商配制一定数量的成品，此总量被标为生产批次，同时提供生产报告号。 
 
供应商应为 VW 提供 2 升配制的成品和 3.10 节要求的试验报告。 
 
生产批次放行在油供应商的质量管理部进行放行反复认证后实现。 
 
如果不同的生产批次（最多 2 批）储存在一个油罐中且装载的货物取自此罐，则两个生产批号和灌注
报告号（3.10 节）都要在交货传票上给出。 
 
 
3.12 
送货批次 
 
如果油供应商于不同时间从生产批次的总量中取去一个或一个以上独立分量并将它们送交订货方或将
它们储存，则每项分量须被标为其自身灌注批货，除生产报告号外还要提供灌注报告号。 
 
桶装交货时，只允许使用洁桶。散装货运输，液罐车在灌注前要清洗。 
 
每次交货，订货厂质量保证部都应收到随附的工厂试验合格证（DIN EN 10 204）。工厂试验合格证包括
生产和灌注报告号以及试验数值，其依据是试验计划，按 3.10 节执行。 
 
 
3.13 
试验计划 
 
见表 2。 
 
表 2 
 
试验 
生产批次 
送货批次 
实验室试验 
表 3 
1 号, 2 号和 4 号*) 至 7 号和 8 号
表 3 
1 号, 2 号和 4 号*) 至 7 号和 8 号
蒸发损失 
表 4, 1 号*) 
 
油纯度 
表 4, 3 号 
表 4, 3 号 
氧化稳定性 
表 4, 5 号*) 
 
发泡特性 
表 4, 6 号*) 
 
空气释放性 
表 4, 7 号*) 
 
*) 这些试验须每年进行 1 次。 


第  4 页 
TL 521 46: 2002-11 
 
4 
对组分、密度和粘度的要求 
 
见表 3。 
表 3 
 
编号 
性质 
单位 
要求 
1 
外观 / 颜色 
按 ASTM D 6045 
 
清澈 / 绿色  
颜色带油绿色, 0.005% 
2 
红外光谱 
按 DIN 51,451 
 
按样品 
3 
基础油 
3.1 
类型和含量 
(CA, CP, CN) 
% 
待规定 
3.2 
符合 VW 环境标准 VW 911 01 
% 
待规定 
3.3 
多环芳烃含量按 
VW 505 50 和 PV 1448 
% 
待规定 
3.4 
基础油的粘度指数 
（超过 VII） 
按 DIN ISO 2909 
% 
待规定 
4 
元素 
(Mg, Ca, Ba, Zn, B, N, P, S, Cl) 
总油的 X 射线谱 
% 
待规定 
 
按样品 
5 
水含量 
按 DIN 51 777-1 
mg/kg 
≤ 500 
6 
密度 
按 DIN 51 757 
g/cm3 
按样品 
7 
倾点 
按 DIN ISO 3016 
°C 
≤  -50 
8 
运动粘度按 DIN 51 562-1 
8.1 
温度 100°C  
mm2/s 
≥ 6.0 
8.2 
温度 40°C  
mm2/s 
按样品 
8.3 
温度 -40°C  
mm2/s 
 ≤ 1100 (N 052 146 00) 
 ≤ 1400 (N 052 146 01) 
 
 
5 
性能要求 
 
见表 4。 
表 4 
 
编号 
性质 
单位 
要求 
1 
蒸发损失按 DIN 51 581 
1.1 
温度 100°C  
% 
≤  1.5 
1.2 
温度 150°C  
% 
≤7.0 
2 
闪点 
按 DIN EN ISO 2592 
°C 
≥ 150 
3 
油纯度 
微粒计数按 DIN ISO 4407 
纯度等级按 ISO 4406 
 
16 / 12 
4 
腐蚀性按 PV 1425 


第  5 页
TL 521 46: 2002-11
 
 
编号 
性质 
单位 
要求 
4.1 
钢 
 
 
 
牌号 
 
最大 1 
4.2 
铜 
 
 
 
牌号 
 
最大 1 
 
减重 
mg/cm2 
≤  2.0 
4.3 
油水混合物的淤渣生成 
 
不允许 
5 
氧化稳定性按 CEC-L-48-A-00 (96 h; 5 l 空气/h; 
140°C; 100 ml) 
 
完成试验后，以下要求必须得到满足：
5.1 
（换油指标）斑点试验 / 滴面 
 
无固体或粘合剂残留物 
5.2 
∆ 粘度 
按 DIN 51 562-1 温
度 100°C 
% 
≤  5 
5.3 
∆ 总酸值 
按 ASTM D 664 
mgKOH/g 待规定 
6 
发泡特性按 ASTM D 892 
6.1 
新油 
 
 
 
温度 25°C / 10 s 后 
ml 
≤  50 / 0 
 
温度 95°C / 20 s 后 
ml 
≤  100 / 0 
6.2 
老化后按 CEC-L-48-A-00 (24 h / 140°C) 
 
温度 25°C / 10 s 后 
ml 
≤  50 / 0 
 
温度 95°C / 20 s 后 
ml 
≤  100 / 0 
7 
空气释放性按 DIN 51 381 温度50°C
 
老化后按 CEC-L-48-A-00 (24 h / 140°C)
 
空气在油中离散（要求按 DIN 51 381） 
 
 0 分钟后（外推的） 
Vol. %
（体积百
分比） 
≤  2.5 
 
1 分钟后 
Vol. % 
≤  2.0 
 
2 分钟后 
Vol. % 
≤  1.0 
 
3 分钟后 
Vol. % 
≤  0.2 
8 
剪切安定性 (20 h) 
按 CEC L-45-A-99 
8.1 
剪切后粘度按 DIN 51 562-1 
mm2/s 
≥ 5.0 
8.2 
剪切损失 
% 
≤  25 
 
 
6 
功能要求 
 
 
6.1 
对橡胶相容性（与参比弹性体相比较的性能） 
 
要求和试验按 VW 2.8.1-P。 


第  6 页 
TL 521 46: 2002-11 
 
6.2 
与塑料的相容性 
 
要求和试验按 TL 534 或 TL 520 62（膨胀容器用 PA 6 或 PA 6.6 制成）。 
 
 
6.3 
抗磨性能（SRV 试验）见 7.2 节 
 
— 
磨损量 
 ≤ 0.35 mm3 
— 
永久 Hertzian 应力 
≥ 75% 
— 
摩擦系数 
静摩擦系数 (或 u max) 
Min（最小） 
待规定 
max（最大） 
待规定 
Ø 
≤  0.120 mm 
运行 
平静，不犯卡 
— 
动摩擦系数 
滑动速度 120 mm/s 
≤  0.085 
 
 
6.4 
-45°C 温度下的泵送性能 
 
试验按 PV 1460。 
 
 
— 
受试油 
参比油的 90% 
— 
参比油 (7.5 节) 
待规定 
 
7 
试验说明 
 
“按样品” 一类要求为对放行试样的质量要求。 
 
“待规定”一类要求泛指提交试样的一般情况，具体要求可在以后从其导出。 
 
 
7.1 
标准参比弹性体 
 
— 
NBR 28 
Bayer AG 
— 
ACM 7503 
Elring Dichtungswerke GmbH 公司 
— 
FKM AK6 
— 
Vamac NS 87 Nb/58 
— 
Hypalon 18A/181 
Parker-Prädifa GmbH 公司 
— 
Therban N73 
 
 
 
 
7.2 
SRV 标准磨损试验 
 
见表 5。 
 
表 5 
 
1 
试验步骤 
 
试验装置 
平移往复试验机按 
DIN 51 834-1 
 
接触类型 
点，往复摆动 
 
往复摆动试样 
球 - Ø 10 mm, 材料 100 Cr 6 


第  7 页
TL 521 46: 2002-11
 
 
 
静态试样 
试样 100 Cr 6 
SRV 货号 291.150.05 
 
负荷, 磨合 5 min 
100 N 
 
负荷, 持续 115 min 
200 N 
 
往复摆动距离 
1,000 µm 
 
频率 
50 Hz 
 
温度 
90°C 
2 
磨损量用普通几何方法根据在球上的磨损痕迹来计算。 
 
为了计算永久 Hertzian 应力, 表面上加载的 200 N 相对于磨损面积 (mm2) 而言并用 
Pmax (2,741 N/mm2) 的百分之几来表示。 
 
 
7.3 
参比油 
 
“Pentosin CHF 11 S” 
Deutsche Pentosin GmbH 公司 
 
 
8 
引用标准 
 
TL 534 
聚酰胺 6 — 成品件；材料要求 
 
TL 520 62 
PA 6.6, 增强玻璃纤维，用于成品件，材料要求 
 
PV 1425 
润滑油；腐蚀性的检测 
 
PV 1448 
润滑剂；测定多核芳香烃类(PAH) 
 
PV 1460 
润滑油；低温泵送性能测试 (Haldex Pump Test) 
 
VW 011 55 
汽车供应件；首次供应和更改的审批 
 
VW 505 50 
多环芳烃；污染物限值 
 
VW 911 01 
汽车环保标准；汽车零件，材料，工作液；有害物质的避免 
 
VW 2.8.1 
橡胶；对材料的要求和检验 
 
DIN 51 381 
检测润滑油，调节器油和液压油；测定空气释放性 
 
DIN 51 451 
检测矿物油成品和相关成品；红外光谱分析，通用工作基础 
 
DIN 51 562-1 
粘度测定法，用 “Ubbelohde” 型粘度计测量动力粘度 
 
DIN 51 581 
润滑剂试验；用 Noack 法测定润滑油蒸发损失 
 
DIN 51 757 
矿物油和相关材料的检验；密度测定 
 
DIN 51 777-1 
测试矿物油烃和溶剂；用KarlFischer法测定水含量.直接法 
 
DIN 51 834-1 
润滑剂试验；在平移振动试验机上进行摩擦学试验；第 1 部分：通用工作基础 
 
DIN EN 10 204 
金属产品；试验证明书的类型 
 
DIN EN ISO 2592 
石油产品.闪点和燃点测定；克利弗兰(Cleveland)开杯法 


第  8 页 
TL 521 46: 2002-11 
 
DIN ISO 2909 
石油产品；用运动粘度计算粘度指数 
 
DIN ISO 3016 
石油油；倾点的测定 
 
ISO 4406 
液压传动；油液.固体颗粒污染等级代码法 
 
ISO 4407 
液压流体动力；流体污染；用光学显微镜计数法测定粒状物污染 
 
ASTM D 664 
电位滴定法测定石油产品酸值的试验方法 
 
ASTM D 892 
润滑油起泡特性的标准试验 
 
ASTM D 6045 
自动原色法对石油产品颜色的标准试验方法 
 
CEC L-45-A-99 
变速器润滑剂的黏度剪切安定性（圆锥滚子轴承试验台） 
 
CEC L-48-A-00 
通过人工时效汽车变速器润滑油的氧化安定性（实验室试验） 


第  9 页
TL 521 46: 2002-11
 
 
附录 A 
（提示的附录） 
 
 
A.1 
放行全套 
 
标识：......................................................................................................................................  
产地：...................................................................................................................................... 
标识数据： 
添加剂批次：..................................................................................................... 
生产批次：........................................................................................................ 
交货传票号：..................................................................................................... 
数量 [t] ：........................................................................................................... 
 
 
检验考核按 TL 521 46 执行 
结果 
 
 
 
实验室试验按表 3,  
 
合格 (  ) 
tol. (  ) 
不合格 (  ) 
见报告..................
1 号/ 2 号/ 4 ~ 7 号 8 号 
 
蒸发损失按表 4, 1 号 
 
蒸发损失按表 4, 3 号 
 
蒸发损失按表 4, 5 号 
 
蒸发损失按表 4, 6 号 
 
蒸发损失按表 4, 7 号 
  
合格 (  ) 
tol.(  ) 
不合格 (  ) 
见报告.................. 
 
合格 (  ) 
tol.(  ) 
不合格 (  ) 
见报告.................. 
 
合格 (  ) 
tol.(  ) 
不合格 (  ) 
见报告.................. 
 
合格 (  ) 
tol.(  ) 
不合格 (  ) 
见报告.................. 
 
合格 (  ) 
tol.(  ) 
不合格 (  ) 
见报告.................. 
 
 
 
 
 
合格： 
 
 
结果在极限值范围内 
 
 
建议放行 
Tol.: 
结果略偏离极限值尚可容许 
 
建议放行 
不合格： 
结果在极限值范围外 
不建议放行 
 
 
放行 
是 (  ) 
否 (  ) 
 
 
 
 
日期 
中央液压系统油供应商签名

File: 材料工程师/TL 52162-2003_CN.pdf.md
# TL 52162-2003_CN.pdf

 
使用标准前查看其是否为当前发布标准。
QUELLE: NOLIS 
Form FE 41 - 01.03 
分类编号：57 22 5 
 
 
 
 
 
 
 
 
 
 
 
 
 
 
 
 
  2003 年6 月 
大众汽车股份公司 
初期运行-永久-ATF（自动变速箱油）
润滑油要求 
TL 
521 62 
集团标准 
两种规格：无尾标、X 
 
关键词：初期运行-永久-ATF（自动变速箱油）、自动变速箱、变速箱油、自动变速箱油 
 
更改 
相对于2002 年2 月份版本的TL 521 62，作了以下更改： 
- 
增加了规格X。 
- 
删除了不适用说明。 
- 
对标准进行了重新分节。 
 
以前的版本 
1995-03；2002-02 
 
1 
适用范围 
本标准规定了对变速箱油的润滑剂要求，特别是用于永久加注的自动变速箱的润滑剂的要求。 
 
2 
标记 
初期运行-永久-ATF（自动变速箱油）参照TL521 62 或者 
低黏性-ATF（自动变速箱油）参照TL521 62-X。 
 
3 
概念 
以下概念适用于本标准的应用。 
 
3.1 
ATF 
自动变速箱油 
 
4 
要求 
 
4.1 
基本要求 
首次供货与更改的批准按照VW 011 55 标准。 
避免有害物质按照VW 911 01 标准。 
制造商要提供给10 升产品给大众中心实验室以供评价。 
此外，产品检验证书必须列出所要求的技术要求。 
需要其它试验（例如：功能试验与试车）以进行评价。对此需要200 升的油。 
 
 
后续第2 页至第30 页
专业负责/Responsibility 
K-QS-33              恩格伦                  电话：-23013  
标准化/Standards (EZTD, 1733) 
哈格尔·聚斯女士  电话：+49-5361-9-49035  索班斯基
 
机密。保持所有权利。若没有大众集团标准部门事先书面同意不得传递和复制。只有通过主管的采购部门 
合同伙伴才能获得本标准。 
© 大众汽车股份公司 


 
第 2 页 
TL 521 62：2003-06 版 
 
在授予许可三年后以及在变速箱油的描述发生更改时，评价结果会自动失效。在定期供货和能证明是按照章节
5.5 条的检验计划进行质量控制的情况下，许可继续有效。 
每年要提交一次首件检查报告。 
产品的规格、制造工艺与发生更改以及生产转移时，要书面通知大众中心实验室，并且需要重新制作一份样品进
行检验和给予书面许可。 
如果认可被收回，供应商有义务将该信息告知给大众集团的相关部件供应商。 
 
4.2 
型号 
自动变速箱油Dexron® III-技术基于矿物油以及非传统人工合成的碳氢化合物，具有添加物用于改善摩擦系
数、黏度/温度性能、耐磨性能、耐氧化性能泡沫性能与防腐性能。 
要提交Dexron® III 试验的试验报告的摘要。 
 
4.3 
可混合性 
本规格的初期运行-永久 -ATF（自动变速箱油）可以不受任何限制地以任何比例相互混合。混合物同样肯定符合
本规格的所有要求。 
以 50 : 50 的混合比例进行证明试验。 
 
4.4 
温度适用范围（-40°C 至+170°C） 
参见表1 
表1 
使用寿命的1 % 
+140°C 至 +170°C 
使用寿命的9 % 
+120°C 至 +140°C 
使用寿命的90 % 
< +120°C 
 
 
4.5 
寿命资质 
初期运行-永久ATF（自动变速箱油）必须在整个使用寿命期间在不更换或补充的情况下确保变速箱的功能。在
允许的汽车总重与最大挂车负荷10%的拖挂负荷下，所要求的使用寿命等于150 000 里程。 
 
4.6 
存放性能 
在没有拆开原包装的情况下，可以在-20°C 至+50°C 的情况下存放24 个月以上。在包装上要打上批号。 
 
4.7 
规格 
-  TL 521 62（初期运行-永久ATF（自动变速箱油）） 
-  TL 521 62-X（低黏性ATF（自动变速箱油）） 
 
 
 


 
第 3 页 
TL 521 62：2003-06 版 
4.8 
标准件编号 
-  TL 521 62       N 052 162 00 
-  TL 521 62-X     N 052 162 X0 
 
4.9 
备用件编号 
G 052 162 A1 / A2 
 
4.10 
样品 
按照本技术供货条件所述的材料需要得到样品许可。 
 
4.10.1 
负责部门 
大众股份公司：EAGA 
              K-QS-33 
奥迪股份公司：I/EA-43 
 
5 
批准流程 
 
5.1 
批准流程 
如果在添加物供应商处，混合了一定量的成品添加物包，那么这一总量可以视为一个添加物批次，并且可以用一
个添加物批号标记。 
在使用前，必须检测每个添加物批次的最终产物的混合情况。添加物批次的检查与检查结果的存档要由参照章节
5.5 的初期运行-永久ATF（自动变速箱油）的供应商完成。 
 
5.2 
首件检查 
对于首批样品的混合，只允许使用经过检验并经过批准的添加物批次。（章节5.1） 
初期运行-永久ATF（自动变速箱油）的供应商要给客户工厂的质量保证部门提供0.5 升按照批量条件混合的最
终产品，包括首件检查报告。 
该报告必须包含按照章节6 至10 检验的检验结果。 
首件产品的批准可以由客户工厂的质量保证部门完成。 
 
5.3 
生产批次检查 
如果在初期运行-永久ATF（自动变速箱油）的供应商处混合了一定量的成品最终产物，那么这一总量可以视为
生产批次，并且用一个生产报告编号标注。 
对于生产批次的混合，只允许使用一种经过检验并经过批准的添加物批次。（章节5.1） 
生产批次的检查与检查结果的存档要由参照章节5.5 的初期运行-永久ATF（自动变速箱油）的供应商完成。 
如果在一个油罐中存储有不同的生产批次（最多两个），并且是从该油箱中提取的供货产品，那么要在供货单上
写明两个生产批次的编号（章节5.4）。 
 


 
第 4 页 
TL 521 62：2003-06 版 
 
5.4 
供货批次 
如果在初期运行-永久ATF（自动变速箱油）的供应商处，从生产批次的总量中提取了一份，或者在不同时间一
次取出几分量的油，并且提供给订购商或中转储存，那么要给各分量标记一个独有的灌装批号，并且除了生产报
告编号外还标记有一个灌装报告编号。 
在使用桶装件供货时，要使用较干净的桶。如果是散装送货，必须在装油之前清洗油罐车。 
订货厂的质量保证部门，应在每批供货到达时，到一份工厂检验证书（DIN EN 10 204）。这份工厂检验证书包
括生产报告编号与灌装报告编号以及参照章节5.5 的检验值。 
 
5.5 
检验计划 
参见表2。 
表2 
检验 
添加物批次 
生产批次 
供货批次 
实验室检验 
表3：序号1、序号2
与序号5 
表3：序号1、序号2
与序号5至序号10 
表3：序号1、序号2
与序号5至序号10 
可抽吸性 
 
表3：编号12*） 
 
化学荧光分析 
表4：编号 5.1*） 
 
 
泡沫性能 
 
表4：编号6 
 
空气分离能力 
 
表4：编号7 
 
恒定温度 
 
表5：编号6.1*） 
 
DKA-摩擦系数特性（5 HP-18）  
摩擦片 1056 277 036 
摩擦试验（SZ 500） 
章节 9.1.1*） 
 
 
DKA-摩擦系数特性（5 HP-30） 
摩擦片1055 271 053 
摩擦试验（SZ 3.000） 
章节 9.1.1*） 
章节 9.1.1*） 
 
DKA-摩擦系数特性（5 HP-24） 
摩擦片1058 270 029 
摩擦试验（SZ 3.000） 
章节 9.1.2 
章节  9.1.2**） 
 
DKA-摩擦系数特性（VW AG 4）  
摩擦片095.323.241 A  
疲劳试验（SZ 15.000） 
 
章节 9.1.3*） 
 
ZF GWK-试验 
章节 9.2 
章节 9.2 
 
*） 
这些检验必须每年进行一次。 
**） 
这些检验必须在每个生产批次上进行。 
 


 
第 5 页 
TL 521 62：2003-06 版 
 
６ 
对成分、密度与黏度的要求 
参见表3。 
表 3 
 
编号 
特性 
单位 
要求 
1 
颜色/外观，参照标准ASTM D 6045 
 
≤ 3.5 /未染色的，透明
2 
红外线光谱，参照标准DIN 51 451 
 
参照样品 
3 
添加物类型 
 
参照样品，见章节 10.1
3.1 
添加物含量 
% 
参照样品 
4 
原油 
4.1 
种类和含量（CA、CP、CN） 
% 
给出说明 
4.2 
按照大众环境标准 VW 911 01 
 
给出说明 
4.3 
参照标准 VW 505 50德PAH-含量按照标准  
PV 1448 
 
给出说明 
4.4 
基油的黏度指数，参照标准DIN ISO 2909 
— TL 521 62 
— TL 521 62-X 
 
 
≥110 
≥145 
5 
元素 
（Mg、Ca、Ba、Zn、B、N、P、S、CI） 
 
给出说明 
5.1 
钙（Ca） 
参照标准 DIN 51 391-2 
— TL 521 62 
— TL 521 62-X 
% 
 
 
0.0030 ± 0.0005 
0.060 ± 0.010 
5.2 
硼（B） 
参照标准 BAA 202，可选择 PV 1442 
— TL 521 62 
— TL 521 62-X 
% 
 
 
0.014 ± 0.003 
0.0135 ± 0.0015 
5.3 
氮（N） 
参照标准 ASTM D 3228 
— TL 521 62 
— TL 521 62-X 
% 
 
 
0.10 ± 0.01 
0.105 ± 0.010 
5.4 
磷（P） 
参照标准 DIN 51 363-2 
— TL 521 62 
— TL 521 62-X 
% 
 
 
0.030 ± 0.005 
0.040 ± 0.005 
5.5 
硫（S） 
参照标准 DIN EN ISO 14596 
— TL 521 62 
— TL 521 62-X 
% 
 
 
0.015 ± 0.005 
0.20 ± 0.05 
6 
含水量参照标准PV 1459 
mg/kg 
≤ 750 
7 
在+15°C时的密度参照标准DIN 51 757 
kg/m3 
参照样品 


 
第 6 页 
TL 521 62：2003-06 版 
 
编号 
特性 
单位 
要求 
8 
倾点参照标准DIN ISO 3016 
— 
TL 521 62 
— 
TL 521 62-X 
°C 
 
最大 —50 
最大 —55 
9 
动态黏度 
9.1 
在 -40 ℃时，参照标准 DIN 51 398 
— 
TL 521 62 
— 
TL 521 62-X 
mPas 
 
≤ 20 000 
≤ 10 000 
9.2 
在 -25时，参照标准 DIN 51 377 
— 
TL 521 62 
— 
TL 521 62-X 
mPas 
 
≤ 2 500 
≤ 1 500 
10 
运动黏度参照标准 DIN 51 562-1 
10.1 
在 +40°C时 
mm2/s 
参照样品 
10.2 
在 +100°C时 
— 
TL 521 62 
— 
TL 521 62-X 
mm2/s 
 
7.40 ± 0.30 
5.65 ± 0.15 
11 
黏度指数参照标准 DIN ISO 2909 
— 
TL 521 62 
— 
TL 521 62-X 
 
 
≥165 
≥145 
12 
HTHS-黏度参照标准 CEC-L-36-A-90
— 
TL 521 62 
— 
TL 521 62-X 
mPas 
 
≥2.8 
≥2.4 
13 
在-40°C（V油/ R油）时的可抽吸性，参
照标准PV 1460 
— TL 521 62 
— TL 521 62-X 
cm3/s 
 
 
给出说明 
要比参照章节11.4的大众标准油好
20%。 
 
7 
 
对特性的要求 
参见表4 
表4 
编号 
特性 
单位 
要求 
1 
在+200°C时的蒸发损失参照标准  
DIN 51 581 
% 
≤ 10 
2 
着火点参照标准DIN ISO 2592 
°C 
≥ 200 
油的纯度 
显微镜下观察到的灰尘微粒参照标准 ISO 4407 
3 
纯度等级参照标准ISO 4406 
 
19 / 15 
 


 
第 7 页 
TL 521 62：2003-06 版 
 
编号 
特性 
单位 
要求 
4 
腐蚀性能参照标准PV 1425 
钢 
4.1 
特征值 
 
最大为1 
铜 
特征值 
 
最大为1 
4.2 
重量损失 
mg/cm2 
≤ 2.0 
4.3 
油水混合物的沉淀物 
 
不允许出现 
5 
耐氧化性 
化学发光分析参照标准 PV 1476 
在 90°C 时 
s 
≥ 750 
5.1 
在 220°C 时 
s 
≥ 90 
氧化试验 
参照标准 CEC-L-48-A-97/B 
（192小时；5升空气/小时；+170°C；100毫升） 
5.2 
在试验结束后，必须满足以下条件： 
5.2.1 
吸墨纸斑点试验/ 滴落区域 
 
无固体或黏性残留物 
5.2.2 
△在+100°C时的黏度参照标准DIN 51 
562-1 
% 
≤ 15 
5.2.3 
△TAN 
参照标准 ASTM D 664 
mgKOH/g 
给出说明 
6 
泡沫性能参照标准ASTM D 892 
6.1 
新油 
6.1.1 
在+25°C时/ 在20秒后 
ml 
≤ 20 / 0 
6.1.2 
在+95°C时/ 在20秒后 
ml 
≤ 50 / 0 
6.2 
在按照标准 CEC-L-48-A-97/B 
（在+140°C时处理24小时）进行时效处理后 
6.2.1 
在+25°C时/ 在20秒后 
ml 
≤ 20 / 0 
6.2.2 
在+95°C时/ 在20秒后 
ml 
≤ 50 / 0 
在按照标准 CEC-L-48-A-97/B 
（在+140°C时处理24小时）进行时效处理后， 
在+50°C时的空气分离能力参照标准DIN 51 381 
空气在油中的分散作用（要求参照标准
DIN 51 381） 
 
TL 521 62 
TL 521 62-X 
在0分钟后（外推法） 
体积百分比
≤ 2.5 
在1分钟后 
体积百分比
≤ 2.0 
在2分钟后 
体积百分比
≤ 1.5 
在3分钟后 
体积百分比
≤ 1.2 
7 
0.2的体积百分比出现的时间 
分钟 
≤ 8 


 
第 8 页 
TL 521 62：2003-06 版 
 
编号 
特性 
单位 
要求 
8 
剪切稳定性参照标准 CEC-L-45-A-99 
剪切后的黏度参照标准DIN 51 562-1 
mm2/s 
≥6.5 
≥5.2 
8.1 
剪切损失 
% 
≥15 
≥10 
参照标准 CEC-L-36-A-90的HTHS- 
黏度 
在按照标准CEC-L-45-A-99进行机械
剪切后 
mPa.s 
≥2.50 
≥2.2 
8.2 
剪切损失 
% 
给出说明 
给出说明 
 
8 
功能性要求 
参见表 5。 
 
表 5 
 
编号 
特性 
单位 
要求 
1 
橡胶体的兼容性（静态存放试验）参见章节 9.2 
抗拉强度参照标准 DIN 53 504  
相对变化 
试验橡胶体 1 
% 
± 25 
试验橡胶体 2 
% 
± 0 至 -50 
试验橡胶体 3（试验温度 +100°C） 
% 
± 0 至 -50 
试验橡胶体 4 
% 
± 0 至 -50 
1.1 
试验橡胶体 5 
% 
± 30 
断裂伸长率参照标准DIN 53 504 
相对变化 
试验橡胶体 1 
 
± 30 
试验橡胶体 2 
 
± 0 至 -50 
试验橡胶体 3（试验温度 +100°C） 
 
± 0 至 -50 
试验橡胶体 4 
 
± 0 至 -30 
1.2 
试验橡胶体 5 
 
± 35 
1.3 
在100%拉伸时出现裂纹 
 
不允许 
2 
橡胶体兼容性（动态 RWDR-试验） 
带有ACM-RWDR的试验流程参见章节 9.3 
2.1 
在试验结束后，必须满足以下条件： 
2.1.1 
泄露 
 
无 
2.1.2 
密封唇口磨损 
mm 
≤0.4 
2.1.3 
径向力损耗 
% 
≤30 
2.1.4 
油沉淀物与RWDR的变色 
 
允许有少量柔软的油渣 
在50%拉伸时，在密封唇口上出现 
裂纹 
 
无 
2.1.5 
未规定的说明请参见标准 VW 011 50 ff。 
 


 
第 9 页 
TL 521 62：2003-06 版 
 
编号 
特性 
单位 
要求 
3 
在100°C时，针对参照标准PV 1471的
止推垫圈合成材料的兼容性  
 
μ1>μ2≥μ3 
摩擦系数曲线位于μ1 至μ3 之间 
总是≥μ3 
4 
点蚀性能（FZG-点蚀试验）参照标准 
PT C/9/90 
— 
TL 521 62 
— 
TL 521 62-X 
 
 
h  
h 
（给出说明3次试验/单值） 
 
≥120 
≥ 250 
灰变 
试验油 
 
好于大众标准油 
章节 9.4 
4.1 
轮廓文件 
 
要提交 
5 
极限可承受性（FZG-试验A/16，6/90）
参照标准 DIN 51 354-2 
— 
TL 521 62 
— 
TL 521 62-X 
 
 
 
SKS  
SKS 
 
 
 
≥10 
≥11 
6 
燃料经济性 
6.1 
恒定温度参照标准 PV 1454 
— 
TL 521 62 
— 
TL 521 62-X 
 
 
 
给出说明 
> 5°C，好于大众的标准油 
章节9.4 
6.2 
损失度VG 
参照标准 PV 1456 
— 
TL 521 62 
— 
TL 521 62-X 
 
 
 
给出说明 
5%好于大众的标准油 
章节9.4 
 
 
9 
功能性要求/摩擦性能 
 
9.1 
DKA-摩擦系数测试 
 
— 
TL 521 62 
在腓德烈斯哈芬齿轮工厂（ZF）的变速箱5 HP-18与5 HP-30的两个所选联轴节上以及大众变速箱VW 
AG 4的一个联轴节上进行了摩擦系数测试。 
— 
TL 521 62-X 
在腓德烈斯哈芬齿轮工厂（ZF）的变速箱5 HP-24的联轴节上进行了摩擦系数测试。 
 
 
9.1.1 
变速箱 5 HP-18（TL 521 62） 
 
 
9.1.1.1 
试验件 5 HP-18，联轴节F/G 
 
 
— 摩擦片 
ZF-编号
1056 277 036 / SD 1798 BM
— 钢片 
ZF-编号 
1056 377 003 
要使用由ZF制定的特别参考批号。所使用的摩擦片与钢片批次的批号要在试验报告上给出。 
 


 
第10 页 
TL 521 62：2003-06 版 
 
9.1.1.2 
测量动态摩擦系数、分离摩擦系数与准静态摩擦系数 
— 
在以下开关次数时进行摩擦系数短时测量： 
10，20，50，100，200，300，400，500 
— 
在以下开关次数时进行摩擦系数测量： 
10，20，50，100，200，300，400，500，1000，2000，3000 
— 
在以下开关次数时进行摩擦系数持续测量： 
10，20，50，100，200，300，400，500，1000，2000，.... 10 000 
在试验开始前与试验结束后，按照ZF-PRA 0000 700 875测量摩擦片的厚度。 
 
 
9.1.1.3 
在100 %负荷时的试验条件（试验说明10.8） 
参见表6 
 
表 6 
 
试验参数 
单位 
摩擦系数短时测量 
摩擦系数测量 
摩擦系数持续测量
转速 
min-1 
2 330 
摩擦片压力 
N/mm2 
0.80 
单位功 
J/mm2 
0.60 
摩擦面数量 
 
8 
开关频率 
h-1 
120 
闭合时间 
s 
5 
单位耗油量 
mm3/mm2/s 
0.75 
耗油量 
L/min 
1.0 
给油温度 
°C 
80 ± 3 
开关次数（SZ） 
 
500次或者至摩擦系数
常数，参见章节 10.5 
3 000 
10 000 
总气隙 
mm 
1.4 
 
 
9.1.1.4 
油温与表面压力对摩擦系数的影响 
 
为了计算摩擦系数相对于油温和表面压力的依赖性，需要进行特定的温度-压力-试验（T-P-试验），参照章
节10.9。 
 
 
9.1.1.5 
摩擦系数公差 
 
 
—
动态摩擦系数 
开关次数
10 至10 000
 
接通开始，参见章节 11.7 
接通结束，参见章节 11.6 
一次开关时间内的摩擦系数差异 
 
0.120至0.150 
0.120至s 0.150 
≤0.020 
— 分离摩擦系数 
0.130至0.170 
— 准静态摩擦系数 
 
0.090至 0.130

File: 材料工程师/TL 52165-1995_CN.pdf.md
# TL 52165-1995_CN.pdf

英译本据信较准确。 
如有出入则以德文版为准。 
使用标准前查看其是否为当前发布标准。
 
螺纹紧固件用润滑剂（淡绿色） 
材料要求 
TL 
52165 
 
 
57 25 4 
 
注释：   依据 VW 011 55 的“车辆供应零件 – 概述”批准首次装运及修订 
全面评估需要的量： 至少 1 升 
参考标准 
TL233  
TL245  
TL 521 32 
 
VW 011 55 
VW137 50 
 
DIN 946  
DIN 51 369 
DIN 51 757 
1 
概述 
1.1 
类型 
水分散性合成聚合物，干燥后具有似蜡的绿色（颜色类似于 RAL 6000）（即由供应商 MacDermid GmbH 供
应的 Torque'n Tension Control Fluid + Mac Dye，绿色，或由供应商 DOrken AG,Herdeckeby 供应的 Delta 
Lube，绿色）。 
润滑剂应不含硅。 
1.2 
应用 
按照 VW137 50，依据 TL 233 A 和/或 TL 245 B，用于电解质电镀和具有锌合金涂层的公制螺纹零件以及
具有锌铝烧结涂层的公制螺纹零件。 
对于电解质电镀和锌合金涂层的公制螺纹零件，按照 TL 521 32，允许选择使用无色的润滑剂涂层。 
润滑剂处理的目的在于：与未经处理的零件相比，摩擦力减少，螺纹紧固件联接处的摩擦散布较少。  
1.3 
标准零件号 
 
N052 165 00(ND) 
2 
红外光谱记录试验准备 
来自适量零件的涂层应溶解于二甲苯或四氢扶喃. 蒸发溶剂后，从残渣通过溴化钾压片记录红外光谱。 
3 
成分 
3.1 
红外光谱试验准备按第 2 节 
 
按样品 
3.2 
固体含量样液蒸发后70 °C 时 
 
(23 ± 2)%，重量 
 
第 2 页继续
第 4 次修订 
 
 
 
 
第 3 次修订 
 
 
 
 
第 2 次修订 
 
 
 
 
责任人： 
负责人 
发布 
首次发布 01/95 
日期 
l/EGK 
Strobl 博士 
 
发布 
l/EXT Helm 博士 
 
 
© VOLKSWAGEN AG - SEAT S.A. - SKODA automobilova a.s. - AUDI AG 
 
 
 


第 2 页 
TL  
521 65 
螺纹紧固件用润滑剂（淡绿色） 
材料要求 
 
 
4 
样液特性 
 
4.1 
密度 
15 °C 时，按照 DIN 51 757 进行试验 
(1.00 + 0.02 )g/ml 
 
4.2  
ph 值 
按照 DIN 51 369 进行试验 
 
7 到 8 
  
5 
润滑剂要求 
润滑剂应满足以下要求： 
– 
一个试验批的总渐进值 µ 应在 0.08 到 0.14 之间，按照 DIN 946 进行试验。 
– 
应对润滑剂染色，使其在锌/铝烧结涂层上具有明显可见的绿色（颜色与 RAL 6000 类似）。 
– 
不可对螺纹零件的表面产生化学或光学负面影响。 
– 
润滑剂不应释放任何有毒、引起癌症或在触碰后引起过敏症的物质。 
– 
润滑剂涂抹后，在至少长达一年的干燥存储期内，其特性应不会受到负面影响。 
 
6 
润滑剂涂层规定。 
为了形成合适的润滑剂膜，必须满足以下规定： 
– 
不应使铬酸残渣进入润滑剂溶液中。 
– 
应在干燥条件下将零件置于润滑剂溶液中。 
– 
对于电解质电镀零件，应在进行重铬酸盐处理后的一小时内进行润滑剂处理，或者，对于锌铝染色
 
零件，应在其烧结后的 24 小时内进行润滑剂处理。 
– 
溶液最多含有 50% 的可用水稀释的染色润滑剂。 
– 
润滑剂溶液的 ph 值应在 7 到 8 之间。 
– 
应在大约 80 °C 时进行最后的染色过程。 
– 
染色后，零件上应保留一层封闭、光感均匀且摸上去很干燥的润滑剂膜。 
– 
应在干燥环境下包装零件。 
FE 41a -04 91

File: 材料工程师/TL 52167-2005_CN.pdf.md
# TL 52167-2005_CN.pdf

Form FE 41 - 01.05 
QUELLE: NOLIS 
英译本据信准确可靠。 
如有出入则以德文版为准。 
使用标准前查看其是否为当前发布标准。
分类编号 57 22 1 
2005 年 3 月 
 
 
 
 
 
 
集团标准 
出厂加注用发动机油 SAE 5W-40 
 
润滑油要求 
TL 
521 67 
说明文字： 
出厂加注用发动机机油，SAE 5W-40，汽油发动机，柴油发动机，泵喷 
 
 
 
 
更改 
与 1997 年 2 月的技术供应规格 TL 521 67 相比，更改如下： 
─ 
调整标准 
─ 
增添了大众汽车标准 VW 911 01 和章节 2 
─ 
并入了泵喷柴油发动机（产品样品试验目录）的要求 
─ 
采用了人造橡胶兼容性、活塞清洁度、粘度增加值、油泥保护和碱贮量减少习性的要求 
 
 
前期期号 
1997-02 
 
 
1 
范围 
 
该标准包括对大众汽车集团所有的汽油及柴油发动机（包括带泵喷喷射系统的柴油发动机）出厂加注
用发动机机油的要求。该出厂加注用发动机机油适于长达最多 15,000 公里/年的标准换油间隔。 
 
 
2 
符号和缩略语 
 
ACEA 
欧洲汽车制造商协会 
 
CEC 
欧洲润滑油和发动机燃油性能试验开发协调委员会 
 
 
3 
说明 
 
出厂加注用发动机机油依据 TL 521 67 
 
 
4 
要求 
 
 
4.1 
一般要求 
 
依据该技术供应规格的发动机机油满足 VW 502 00 和 VW 505 01 指定的所有要求，但具有更高的腐
蚀保护性能且必须与多环芳烃含量限值一致。 
 
大众汽车颁发的试验证明书应注明本标准章节 4 和 5 中所规定的要求以及机油代码，提供的试验证
明书具有公司印章和申请者签名。 
 
依据本技术供应规格的发动机机油须获得技术工程认可。 
 
 
 
 
 
 
 
 
 
 
 
 
负责人 
标准 (EZTD, 1733) 
 
 
 
第 2 页，共 15 页 
K-QS-33/1   Koßmehl 博士     电话：-28508     Beyersdorf 博士                               Frau Hager-Süß 电话 +49-5361-9-49035   Sobanski 
 
机密。版权所有。未经大众汽车集团标准部的事先许可，不得传播或复制本手册的任何部分。 
合同方仅能通过 B2B 供应商平台“www.vwgroupsupply.com”获得此标准。 
　 ©大众汽车股份公司 


第 2 页 
TL 521 67: 2005-03 
 
除本技术供应规格说明的试验范围之外，这需要提供更多合格试验的证据。大众汽车集团保留为每位
申请者规定这些产品样品试验的范围的权力。如未达成其他协议，与此相关的成本由申请者承当。 
 
如果机油配方更改，那么本集团颁发的任何发动机机油销售许可将失效。这涉及基本机油成分、粘度
指数改进剂以及添加剂系统及其成分的改变和替换。 
 
依据本标准的发动机机油必须很容易地以任何比例与其他出厂加注用机油和市场上可售的发动机机油
相混合。 
 
除非提供已满足当时有效标准的证明，出厂加注用发动机油的销售许可应在原来的销售许可日期之后
的 36 个月到期。 
 
依据 VW 011 55 批准首次供应和更改。 
依据 VW 911 01 避免有害物质。 
与 Directive 2000/53/EG End-of-Life-Vehicles（指令 2000/53/EG 报废车辆）一致。 
为大众汽车中心实验室 (K-QS-33, 1437/3; 以下称为中心试验室) 评估之目的，制造商应根据要求提
供 30 升待试验机油。 
 
 
4.2 
标准零件号 
 
 
─ 
N 052 167 00 
TL 521 67: 1997-02
─ 
N 052 167 01 
TL 521 67: 1997-02
─ 
N 052 167 02 
TL 521 67: 2005-03
标准零件号为 N 052 167 02 的机油也可用于指定使用标准零件号为 N 052 167 00 和 N 052 167 01 
的机油的发动机。 
 
 
4.3 
保质期 
 
在 -20 °C 到 +50 °C 且未开启原始包装情况下，保质期必须大于 36 个月。 
 
 
4.4 
技术工程销售许可 
 
出厂加注用发动机机油的销售许可必须获得经过技术工程认可，这要求成功完成一系列产品样品试
验。必须由中心实验室请求技术工程认可当前要求的试验范围调查（发动机机油产品样品试验目录；
样品参见附录 A）。 
 
由申请者或大众汽车集团认可的独立试验实验室执行试验范围。申请者负责费用。由大众汽车集团的
动力系工程部和中心实验室独家对产品样品试验所包括的所有试验进行评估。 
 
发动机机油销售许可的发放要求所有产品样品试验结果是合格的。试验证明书的附录将证明所执行的
所有产品样品试验的完整试验范围。 


第 3 页 
TL 521 67: 2005-03
 
 
5 
粘度、成分和特性要求 
 
 
5.1 
粘度 
 
粘度等级 SAE 5W-40，试验条件依据 SAE J 300：1999-12，表 1。高温高剪切下降距离粘度
（HTHS 粘度）依据表 2。 
 
表 1 - 试验条件依据 SAE J 300： 1999-12 
 
温度 (°C) 
试验依据 
粘度值 
-30 
DIN 51377
≤ 6,600 mPa s
+40 
DIN 51562-1 
依据样品 
+100 
DIN 51562-1
12.5 到 < 16.3 mm²/s
 
表 2 - 高温高剪切下降距离粘度 
 
HTHS 粘度 
试验依据 
单位 
粘度值 
在 150 °C 和 106s-1 时
CEC L-36-A-90
mPa·s
≥ 3.5
 
 
5.2 
成分和特性 
 
参见表 3 和章节 7.1。 
表 3 
 
编号 
特性 
要求 
1 
硫酸化灰分 
依据 DIN 51575 
≤ 0.80% 
2 
锌含量 
依据 DIN 51391-3 
依据样品 (%) 
3 
磷含量依据  
DIN 51363-3 
依据样品 (%) 
4 
硫含量 
依据 DIN EN ISO 14596 
依据样品 (%) 
5 
钙含量 
依据 DIN 51391-3 
依据样品 (%) 
6 
镁含量依据  
DIN 51391-3 
依据样品 (%) 
7 
钼含量依据  
DIN 51396-1 
依据样品 (%) 
8 
硅含量 
依据 DIN 51390-2 
依据样品 (%) 
9 
硼含量 
依据 DIN 51391-3 
依据样品 (%) 
10 
氮含量 
依据 ASTM D 3228 
依据样品 (%) 
11 
氯含量依据  
DIN 51577-3 
依据样品 (%) 
12 
溴含量依据  
DIN 51577-3 
不允许 
13 
钡含量 
依据 DIN 51391-3 
不允许 
14 
总碱度 
依据 DIN ISO 3771 
≥ 7.0 mg KOH/g 


第 4 页 
TL 521 67: 2005-03 
 
 
编号 
特性 
要求 
15 
15 °C 时的密度 
依据 DIN 51757 
依据样品 (g/cm³) 
16 
蒸发损失 
依据 CEC L-40-A-93，方法 B 
< 13% 
PAH 含量依据 VW 505 50 
如试验规格 PV 1448 所指定 
依据样品 (%) 
总 PAH 1 到 12 
< 10 mg/kg 
17 
苯并芘 
< 1 mg/kg 
腐蚀性依据 PV 1425 
钢 
等级 1 
铜 
等级 2 
18 
重量损失 
≤ 0.5% 
腐蚀保护习性依据 PV 1401 
18.1 
腐蚀等级 
等级 1 
19 
因颗粒引起的杂质依据 
ISO 4406 
等级 23/22/18 用于 4 µm/6 µm/14 µm，等
级 23/18 用于 5 µm/15 µm 
20 
用层厚度 (100 ± 1) µm 生成透射红外光
谱，指定机油代码，依据 DIN 51451 
依据样品/必须被指定 
21 
基油的成分（基油类型和粘度）及其制造商依据样品 (%) 
22 
复合添加剂含量 
指定复合添加剂代码及其制造商 
依据样品 (%) 
23 
粘度指数改进剂含量 1) 
依据样品 (%) 
1) 
必须指定产品的详细说明和制造商以及发动机机油总配方中的固态聚合物和预溶性粘度指数改进剂（聚合物和液体介质）的含量
 
 
5.3 
危险成分试验/替换试验 
 
大众汽车集团将进行一项危险成分试验和一项替换试验。 必须及时向大众汽车沃尔夫斯堡工厂的责
任部门 (Volkswagen Wolfsburg Plant, PM-V, Post Box 1617) 提供此两项试验所需的所有数据、信息
和样品，并附带机油代码详细信息。 
 
 
6 
功能要求 
 
发动机机油必须满足 ACEA 机油系列 A3/B4-04 的当前要求。 
 
 
6.1 
耐磨习性 
 
用确定八个凸轮随动件和四个凸轮轴凸轮磨损的部件试验台架试验耐磨习性（表 4）。只有在以前已
用参考机油 RL 206 （必须指出批号）进行了两个参考试验的情况下才能接受在这些试验台架的试验
结果。所用试验部件必须来自为此而发布的部件批。这将在试验证明书中注明。 


第 5 页 
TL 521 67: 2005-03
 
表 4 
 
编号 
特性 
要求 
耐磨习性（凸轮随动件/凸轮轴磨损试验）依据 PV 5106 
1 
弹簧载荷 
700 牛顿时 1 小时（磨合） 
1,800 牛顿时 16 小时（持续） 
1.1 
卡滞磨损 
不允许 
点蚀 
在凸轮随动件上 
≤ 20 µm 
1.2 
在凸轮上 
≤ 20 µm 
磨损 
在凸轮随动件上 
（测量点 2 至 6 的总和） 
≤ 100 µm 
1.3 
在凸轮上 
≤75 µm 
 
 
6.2 
人造橡胶兼容性 
 
参见表 5。 
 
表 5 
 
编号 
特性 
要求 
1 
人造橡胶兼容性依据 PV 3344 和章节 6.2 
RE-AEM1 （前 VW-VAMAC）
RE-ACM1（前 VW-ACM） 
RE-AK6/1（前 FPM-AK6） 
1.1 
RE-AEM 1 
试验持续时间为 168 小时 
1.1.1 
硬度变化 
（-8 到+8）邵氏 A 硬度 
1.1.2 
弯曲时的张应力减少量 
依据 DIN 53504 
≤ 30% 
1.1.3 
断裂时的伸长率减少量 
依据 DIN 53504 
≤ 30% 
1.1.4 
重量变化 
（-3 到 +15）% 
1.2 
RE-ACM 1 
试验持续时间为 168 小时 
1.2.1 
硬度变化 
（-5 到 +6） 邵氏 A 硬度 
1.2.2 
弯曲时的张应力减少量依据 
DIN 53504 
≤ 30% 
1.2.3 
断裂时的伸长率减少量依据 
DIN 53504 
≤ 30% 
1.2.4 
重量变化 
（-2 到 +4）% 
1.3 
RE-AK 6/1 
试验持续时间为  3 x 94 小时 
1.3.1 
断裂时的抗张强度 
依据 DIN 53504 
≥ 8 N/mm2 
1.3.2 
断裂时的抗张强度减少量 
≤ 50 个相对百分比 
1.3.3 
断裂时的伸长率 
依据 DIN 53504 
≥ 160% 
1.3.4 
断裂时的伸长率减少量 
≤50 个相对百分比 
1.3.5 
龟裂 
不允许 


第 6 页 
TL 521 67: 2005-03 
 
6.3 
剪切稳定性依据 DIN 51382 
 
参见表 6。 
 
表 6 
 
编号 
特性 
要求 
1 
依据 CEC L-14-A-93 在 Bosch 泵中进行试验 
1.1 
相对粘度减少量 (100 °C) 
≤ 15% 
1.2 
SAE XW-40，剪切后 
≥ 12.5 mm²/s 
 
 
6.4 
在 VW 2.0 l/62 kW/4 缸汽油发动机中依据 PV 1449 进行试验 
 
参见表 7。 
 
表 7 
 
编号 
特性 
要求 
1 
试验用燃油 
依据 CEC RF-83-A-91 
应指出批号 
2 
粘度，+40 °C 时 
依据 DIN 51562-1 
≤ 200 mm²/s – V新机油 • ∆ 平均值 (∆V) 
3 
粘度增量，+40 °C 时 
依据 DIN 51562-1 
≤ 130% – ∆ 平均值 (∆V) 
4 
碱度 
依据 DIN ISO 3771 
≥ 5 mg KOH/g + TBN新机油  • ∆ 平均值 (∆TBN)
5 
活塞环粘接 
依据 CEC M-02-A-78 
0 ASF 
6 
活塞清洁度 
依据 CEC M-02-A-78 
（活塞 1 至 4 的 5 区平均值） 
> 1 点 
 
 
6.4.1 
机油试验实验室批准的认可方法依据 PV 1449 
 
仅当依据 PV 1448 进行的销售许可试验是在那些与矿物油或添加剂产业既无直接关系也无间接关系
且被中心实验室认可的独立试验机构中完成时才被接受。 
仅批准总部设在欧盟和美国的试验机构依据本标准进行发动机机油销售许可的试验工作。 
应及时将所有机油试验运行以书面或传真形式报告至中心实验室的责任部门 K-QS-33 (1437/3) 。 
大众汽车集团员工在任何时候都可能参与指定的试验运行并进行评估。 
发动机试验台架设备参考 – 概述： 
在用中心实验室指定的标定机油进行总共三次试验运行后，进行试验运行（依据 PV 1449 的试验）
用发动机试验台架的完整参考。 
在依据 PV 1449 开始进行试验台架参考之前，必须获悉中心实验室参考条件的当前状况。 
在进行两次试验运行后，中心实验室授予发动机试验台架的初始许可证。 


第 7 页 
TL 521 67: 2005-03
 
 
6.4.2 
认可程序 
 
当为大众汽车发动机机油销售许可之目的依据 PV 1449 进行发动机试验运行的试验实验室满足本章
节所述的要求后，将得到中心实验室的认可。 
认可与各自试验实验室的特定指定发动机试验台架相关。 
 
 
6.4.2.1  一般技术要求 
 
每个依据本标准申请许可的试验实验室必须证明每台用于销售许可试验运行的个体发动机试验台架依
据 PV 1449 满足了保证试验程序正确的技术要求。在得到事先通知后，中心实验室的代表必须能够
受邀进行现场试验环境检查。 
 
 
6.4.2.2  基本测量技术要求 
 
首次申请批准时，必须依据 PV 1449 用标定机油 ESSO EGL 76409（必须指出批号）在待认可的发
动机试验台架上至少进行两次试验运行。在给予初步批准后，应在六个月内进行第三次试验运行。如
果供正式认可的试验运行的结果不合格，那么再次运行仅能使初步认可展期六个月。对于正式认可，
还应在六个月之内提交另一次试验运行结果。试验用发动机必须是与当时有效 PV 1449 期号相符的
试验用发动机。对于再次评估，应将试验用发动机的已使用机油样品和活塞组送至中心实验室。活塞
和机油样品的评估结果以及活塞将会被送回至各试验机构。 
 
应在已认可的发动机试验台架上依据最后一章节所述程序用标定机油 ESSO EGL 76409（应指出批
号）每年进行一次检查性试验运行。如果在此期间参考燃油批出现变化，那么应在一个较早的日期用
新燃油批进行下一次检查性试验运行。然后，重新开始计算一年的时限。如果超出该时限，那么在这
些试验台架上进行的机油销售许可试验运行将不被认可。 
 
 
6.4.2.3  结果评估 
 
 
6.4.2.3.1 
试验台架认可 
 
应通过首次两次试验运行、用指定的标定机油（参见章节 6.4.2.2）、在用于个体评估标准的每个体
发动机试验台架上获得以下平均值位置或个体结果之间的区间。 
 
平均值位置  
 
最大区间 
 
 
∆粘度 40 °C 
 
 
76.7 ± 19.8% 
（在个体结果之间） 
 
R ≤ 59.44% 
∆TBN  
-41.1 ± 8.9% 
R ≤ 18.75% 


第 8 页 
TL 521 67: 2005-03 
 
 
6.4.2.3.2 
机油销售许可的限值确定 
 
在试验台架检查性试验运行的结果中，与各自最初试验台架相关的机油销售许可个体评估标准限值应
用其已有的个体试验台架结果进行确定。 
 
bV 
[mm2/s] 
≤ B – V新机油 • ∆平均值 (∆V) 
 
b∆V  [%] 
≤ B – ∆平均值 (∆V) 
 
bTBN    [mg KOH/g] 
≥ B + TBN新机油 • ∆平均值 (∆TBN) 
 
b 
单个评估标准的试验台架相关限值 
 
B 
依据本技术供应规格的要求限值 
 
∆平均值 (∆V) 
粘度变化的平均值位置的微分值 (∆V) 
 
∆平均值 (∆TBN) 
总碱值的平均值位置的微分值 (∆TBN) 
 
 
6.4.2.4  认可程序 
 
中心实验室将分别初步或正式地将各方面满足章节 6.4.2.1 和章节 6.4.2.2 要求的发动机试验台架以
及满足满足章节 6.4.2.3.1 的试验运行结果要求的发动机试验台架认可为依据 PV 1449 的发动机机油
销售许可试验台架。 
 
 
6.5 
M 111 E 油泥试验依据 CEC L-053-95 
 
参见表 8。 
 
表 8 
 
试验用燃油 CEC RF-86-A-96 
 
应指出批号 
活塞环粘接 
依据 CEC M-02-A-78 
ASF 
应被指定 
机油滤清器更换 
 
不允许 
机油滤清器上的差压 
巴 
≤ 1.8 
油泥评估依据 CEC L-53-95，第 8 章 
气缸盖罩 
点 
应被指定 
气缸盖 
点 
应被指定 
机油盘 
点 
应被指定 
上正时齿轮室盖 
点 
应被指定 
下正时齿轮室盖 
点 
应被指定 
平均值 
点 
≥ RL 140 + 4s 
 
对于使用一个已在各自的 CEC 组 SG-L-053 实验室之间试验用参考机油 RL 140 生成小于或等于 8.5 
点平均值的试验运行，只有来自已经成功参与已知有效的 CEC-SG-L-05 实验室之间试验且其 RL 140 
参考机油实验室之间测试偏差不超过平均值 (ξ ± 1 s) 的简单标准差的试验台架的结果才可被接受，用于大
众汽车发动机机油销售许可之目的。中心实验室宣布大众汽车发动机机油销售许可实验室之间试验关
于 CEC SG-L-053 的有效性。 


第 9 页 
TL 521 67: 2005-03
 
可从用 RL 140 (nPST RL 140) 获得的试验台架值 和实验室之间试验的标准差计算出各自试验台架上用待试
验机油获得的点数的要求 (nK)： 
 
nK = nPST RL 140 + 4s. 
 
在已认可的个体试验台架上通过数学方法获得的待试验机油试验要求太高而不现实的情况下 (nK > 9.0)，
待获得的最小要求应大于 9.0 点。 
 
应将 CEC 组 SG-L 053 和大众汽车中心实验室 (ZL) 认可的同一燃油批用作待试验机油和参考机油的
试验用燃油。任何可能与规定试验程序有偏差的试验条件必须得到大众汽车中心实验室的事先批准。 
 
 
6.6 
在大众 1.9 升/81 千瓦/4 缸涡轮增压直接喷射发动机中依据 PV 1452 进行试验： 1998-11 
 
参见表 9。 
 
表 9 
 
试验用燃油 
 
应指出批号 
活塞清洁度依据 
DIN 51361-2/03.84 
点 
≥ 平均值试验台架 (RL 206) + S试验台架 – 3 点 
活塞环粘接 
依据 CEC M-02-A-78 
ASF 
∑ ASFi ≤ 1.0 
n 
（四个第一槽活塞环的平均值） 
ASF最大 = 1（第1 个槽）
ASF最大= 0（第 2 个槽） 
 
 
德语 
 
Ó ASFi 
Σ ASFi
n 
n 
 
 
 
6.6.1 
批准为机油试验实验室的确认方法依据 PV 1452 
 
仅当依据 PV 1452 进行的销售许可试验是在那些与矿物油或添加剂产业既无直接关系也无间接关系
且被中心实验室认可的独立试验机构中完成时才被接受。 
仅批准总部设在欧盟和美国的试验机构依据本标准进行发动机机油销售许可的试验工作。 
应及时将所有试验运行以书面或传真形式报告至中心试验室的责任部门 K-QS-33 (1437/3)。 
大众汽车集团员工在任何时候都可能参与指定的试验运行并进行评估。 
发动机试验台架设备参考 – 概述： 
在用中心实验室指定的标定机油进行总共三次试验运行后，进行机油试验运行（依据 PV 1452 
的试验）的发动机试验台架完全参考。 
在依据 PV 1452 开始进行试验台架参考之前，必须向中心实验室索取参考条件的当前状况信息。 


第 10 页 
TL 521 67: 2005-03 
 
 
6.6.2 
认可程序 
 
当为大众汽车发动机机油销售许可之目的依据 PV 1452 进行发动机试验运行的试验实验室满足本章
节所述的要求后，将得到中心实验室的认可。 
认可与各自试验实验室的特定指定发动机试验台架相关。 
 
 
6.6.2.1  一般技术要求 
 
每个依据本标准申请许可的试验实验室必须证明每台用于销售许可试验运行的个体发动机试验台架满
足了依据 PV 1452 保证正确试验顺序的技术要求。在得到事先通知后，中心实验室的代表必须能够
受邀进行现场试验环境检查。 
 
 
6.6.2.2  基本测量技术要求 
 
首次申请批准时，必须依据 PV 1452 用参考机油 RL 206（必须指出批号）在待认可的发动机试验台
架上至少进行三次试验运行。 
 
对于这首次三次试验运行，参考燃油批和参考机油批应保持不变。试验用发动机必须是与当时有效的 
PV 1452 相符的试验用发动机。对于再次评估，应将试验用发动机的已使用活塞组送至中心实验室。 
活塞的评估结果将会被送回至各试验机构。 
将在已认可的发动机试验台架上依据最后一章节所述程序用参考机油 RL 206（应指出批号）每六个
月进行一次检查性试验运行。如果超出该时限，那么在这些试验台架上进行的机油销售许可试验运行
将不被认可。如果在此期间参考燃油批出现变化，那么应在一个较早的日期用新燃油批进行下一次检
查性试验运行。然后，重新开始计算六个月的时限。 
 
 
6.6.3 
结果评估 
 
 
6.6.3.1  试验台架认可 
 
应通过首次三次试验运行、用指定的参考机油（参见章节 6.6.2.2）、在每个个体发动机试验台架上
获得以下平均值位置或个体结果之间的区间。 
 
平均值 
最大区间 
（在个体结果之间） 
 
活塞清洁度 
[点] 
64 ± 3 
R ≤ 3 
 
活塞环粘接 
[ASF] 
应被指定

File: 材料工程师/TL 52171-2008_CN.pdf.md
# TL 52171-2008_CN.pdf

QUELLE: NOLIS 
 
 
 
集团标准 
 
TL 52171 
 
2008-02 
 
分类编号： 
57225 
说明文字： 
专用变速器油，API GL 4/5 SAE 70W-75W；合成变速器液，手动变速器 
 
 
 
 
 
 
 
 
 
专用变速器油 API GL 4/5 SAE 70W-75W 
 
润滑要求 
 
 
 
 
 
 
前期期号 
TL 52171： 1997-11, 2000-06, 2000-12, 2007-02 
 
 
 
更改 
与技术供应规范 TL 52171 相比，更改如下： 
2007-02: 
─ 
表 2 更改了实验室试验、起泡习性、机油纯度和粒径分布 
─ 
表 3：更改了第 5 条、第 5.6 条、第 5.7 条、第 6 条（测量方法）、第 7 条和第 8 条 
─ 
表 4：更改了第 1 条、第 2 条和第 5 条 
─ 
表 5：更改了第 10 条 
 
 
1 
范围 
 
该技术供应规格包含一次加注终身使用的合成手动高负荷变速器液的润滑要求。 
 
 
2 
说明 
 
专用变速器油 API GL 4/5 SAE 70W-75W 依据 TL 52171 
 
 
3 
要求 
 
 
3.1 
一般要求 
首次供应批准及更改依据大众汽车标准 VW 01155。避免有害物质依据 VW 91101。 
 
 
使用前，请查看当前期号。 
第 1 页，共 15 页 
英文译本被认为是正确的。如果出现不一致，则以德语版本为准。 
数字符号依据 ISO 实务 
该电子生成的标准虽然未经签名，但是真实有效。 
 
技术责任人 
标准 
GQL-LB/2 
Jörg Fahl 博士 
电话： +49-5361-9-23564 
GQL-LB 
Jörg Beyersdorf 博士 
EKTC/4 Ute Hager-Süß 
电话： +49-5361-9-49035 
EKTC 
Manfred Terlinden 
 
 
机密。版权所有。未经大众汽车集团标准部的事先许可，不得传播或复制本手册的任何部分。 
合同方应仅通过 B2B 供应商平台 www.vwgroupsupply.com 获得该标准。 
© VOLKSWAGEN AG 
大众汽车标准-2007-07 


第 2 页 
TL 52171: 2008-02 
 
 
3.2 
类型 
 
在冬夏季运行过程中使手动变速器达到最佳变速器性能的变速器油。 
采用基于合成油的技术，含改善粘度/温度习性、同步兼容性以及抗磨、抗氧化、抗起泡和腐蚀能力
的添加剂。 
 
 
3.3 
可混合性 
 
依据该规格的变速器油应能与某种其他变速器油以任何比例不受限制地进行混合。混合液自身也应满
足该规格的所有要求。 
符合性证据基于混合比 50 : 50。 
 
 
3.4 
使用温度范围 (-40 to +160) °C 
 
参见表 1。 
 
表 1 
 
使用寿命的 1% 
+140 °C 到 +160 °C 
使用寿命的 9% 
+110 °C 到 +140 °C 
使用寿命的 90% 
≤ +110 °C 
 
 
3.5 
保质期 
 
在 -20 °C 到 +50 °C 时且未开启原始包装情况下，保质期必须大于 24 个月。容器上应标明批号。 
 
 
3.6 
标准零件号 
 
N 052 171 00 
N 052 171 01 
 
 
3.7 
备件号 
 
G 052 171 A1 / A2 
 
 
3.8 
技术工程认可 (BMG) 的要求 
 
依据本技术供应标准的材料必须获得技术工程认可 (BMG)。 
 
 
3.8.1 
责任部门 
 
大众汽车股份公司： GQL-LB/2 
EAGH 
EAGD 


第 3 页
TL 52171: 2008-02
 
 
4 
销售许可程序 
 
对于技术工程销售许可试验框架下的实验室销售许可，润滑油制造商应向工作液实验室提供 10 升润滑
油以及 VDA（德国汽车工业协会）最初样品试验报告和证明满足第 6 至 9 节中所指定的要求的相关试
验证明书。技术工程销售许可还要求其他试验，例如功能试验和路试。这些试验要求 5000 升材料。 
仅经试验并许可的添加剂批可与最初样品混合。对于最初样品试验，变速器油供应商应向订货工厂的
质保部门提供 10 升成品（依据标准生产条件制成的混合液），向工作液实验室提供 1 升成
品；样品应附带 VDA 初始样品试验报告。 
评估陈述在授予销售许可三年后或当变速器油配方改变时自动到期。 
在定期送货和依据试验计划核查质量控制的情况下，销售许可保持有效。订货工厂的质保部门应在每
次收货时收到一份工厂试验证明书 (DIN EN 10204)。 工厂试验证明书包括制造及加注报告编号以及
依据表 2 试验计划的试验值。每年也应将试验报告提交至工作液实验室。 
 
表 2 
 
试验 
每批送货 
（分析证书） 
每年一批送货 
每 3 年一批送
货 
实验室试验 
表 3，第 1 条、第 2 
条、第 5 条、第 5.1 至 
5.7 条、第 6 条、第 7 
条、第 9.1 条、第 10.3 
条、第 10.4 条 
表 3，第 1 条、第 2 
条、 第 5 条、第 5.1 至 
5.8 条、第 6 to 10 条 
表 3，第 1 条、第 2 
条、 第 5 条、第 5.1 
至5.9 条、第 6 至 10 
条 
蒸发损失 
 
 
表 4，第 1 条 
油的纯度 
表 4，第 3 条 
表 4，第 3 条 
表 4，第 3 条 
腐蚀习性 
 
 
表 4，第 4 条 
氧化稳定性 
 
表 4，第 5.2 条 
表 4，第 5.2 条 
起泡习性 
表 4，第 6.1 条 
表 4，第 6 条 
表 4，第 6 条 
释气性 
 
表 4，第 8 条 
表 4，第 8 条 
滴径分布 
 
表 4，第 7 条 
表 4，第 7 条 
剪切稳定性 
 
 
表 4，第 9 条 
 
 
供货商有责任确保每批送货满足本技术供应规格指定的要求。将每批添加剂混入成品之前，应对其进
行试验。如果变速器润滑油供应商在不同时间一次或多次单独从某个制造批的总量中取出部分量并将
它们送至订货方或将其存储，那么应为每份部分量指定它本身的加注批，并除制造报告编号外，再给
予一个加注报告编号。 
用园桶送货时，仅使用干净的园桶。对于散装发货，在加注油罐之前，应将其清洁。 
应将配方、制造方法、上游供应商或制造地点的变化告知工作液实验室、当事工厂的实验室以及负责
变速器开发的相关部门，这些变化将使新采样和新书面销售许可证成为必要。如果销售许可被废止，
那么供应商应将此信息提供给大众集团相关零件供应商。 
 
 
 
 
 
 
 
 
 
 
 
 
 
 
 


第 4 页 
TL 52171: 2008-02 
 
5 
粘度、成分和粘度要求 
 
参见表 3。 
 
表 3 
 
编号 
特性 
要求 
1 
颜色/外观 
依据 ASTM D 6045 
< 3,0/清澈 
2 
红外光谱 
依据 DIN 51451 
依据样品 
3 
添加剂 
依据样品，参见章节 8.1 
3.1 
添加剂含量（无 粘度调整剂）） 
(7,10 ± 0,1)% 
3.2 
VM 类型及含量 
高分子量碳氢化合物（如 OCP、PAO 和 
PIB） 
聚苯乙烯（如 DSC 和 MSC） 
丙烯酸脂（PAMA 和 化合物） 
依据样品 ± 10%（聚合物含量和稀释剂） 
3.3 
PPD 类型及含量 
聚苯乙烯（DSC 和 MSC），聚亚甲基二
酚型树脂，萘， PIB，OCP，SIP， 
丙烯酸脂（PAMA 和 化合物） 
依据样品 ± 10%（聚合物含量和稀释剂） 
4 
基油 
4.1 
类型及含量 
PAO，HC，酯，M (CA, CP, CN) 
依据样品± 10% 
4.2 
满足大众汽车环境标准VW 91101 
强制性 
4.3 
PAH 含量依据 VW 50550 
依据试验规格 PV 1448 进行试验 
强制性 
4.4 
基油粘度指数（无 VM） 
依据 DIN ISO 2909 
≥ 100 
5 
元素 
（钡、锌、钙、钠、铬、铜、镍、锡和铅）
均< 10 mg/kg 
5.1 
磷 (P) 
依据 DIN 51363-2/3 
(0,038 ± 0,005)% 
5.2 
硫 (S) 
依据 DIN EN ISO 14596 
(0,7 ± 0,1)% 
5.3 
氮 (N) 
依据 ASTM D 3228 或 ASTM D 
5291，两者选一 
(0,12 ± 0,01)% 
5.4 
硼 (B) 
依据 DIN 51443-2 
(130 ± 30) mg/kg 
5.5 
氯 (Cl) 
基于 DIN ISO 15597 
(< 50) mg/kg 
5.6 
硅 (Si) 
基于 DIN 51396-1 和 DIN 51390-4 
(10 ± 3) mg/kg 
5.7 
钼 (Mo) 
依据 DIN 51379-2 或 DIN 51396-1 
(240 ± 40) mg/kg 


第 5 页
TL 52171: 2008-02
 
 
编号 
特性 
要求 
5.8 
氟 (F) 
高温水解基于 DIN 51723 
基于 DIN 38405-4 用离子敏感电极测定氟
含量 
（依据样品 ± 20%）mg/kg 
5.9 
元素 
（钾、锂和钨） 
均 ≤ 10 mg/kg 
6 
水含量 
红外线依据 DIN 51451 
≤ 500 mg/kg 
7 
密度 
依据 DIN EN ISO 12185 
 +15 °C 时 
(850 ± 5) kg/m3 
8 
流点 
依据 DIN ISO 3016 
最高 -54 °C 
9 
动态粘度 
9.1 
-40 °C时 
依据 DIN 51398 
≤ 8 000 mPas 
9.2 
-20 °C 时 
依据 DIN 51377 或 ASTM D 5293 
≤ 1 000 mPas 
10 
动粘度基于 DIN 51562-1 或 ASTM D 445 
10.1 
-30 °C 时 
≤ 3 000 mm2/s 
10.2 
-20 °C 时 
≤ 1 200 mm2/s 
10.3 
+40 °C 时 
依据样品，以 mm2/s 为单位 
10.4 
+100 °C 时 
≥ 6,0 mm2/s 
 
 
6 
要求的特性 
 
参见表 4。 
 
表 4 
 
编号 
特性 
要求
1 
蒸发损失 
依据 ASTM D 5800，
+200 °C 时 
≤ 5% 
2 
闪点 
依据 DIN EN ISO 2592 
≥ 210 °C 
油的纯度 
微小颗粒计数依据 ISO 4407 
3 
纯度等级 
依据 ISO 4406 
- / 20 / 16 
4 
腐蚀性依据 PV 1425 
钢 
4.1 
等级 
最高1
铜 
等级 
最高1
4.2 
重量损失 
≤ 2,0 mg/cm2 
4.3 
油水混合物油泥形成 
不允许 


第 6 页 
TL 52171: 2008-02 
 
 
编号 
特性 
要求 
5 
氧化稳定性 
化学发光分析依据 PV 1476 
190 °C 时 
5.1 
220 °C 时 
 
依据样品 
氧化试验依据 CEC L-48-A-00/B 
（192 小时；5 升空气/小时；+150 °C 
100 ml） 
5.2 
试验完成后，应满足以下要求： 
5.2.1 
斑点试验/滴落区 
无固态或粘性残余物 
5.2.2 
Δ 粘度 
依据 DIN 51562-1，
+100 °C 时 
≤ 20% 
5.2.3 
Δ TAN 
依据 ASTM D 664 
以 mgKOH/g 为单位指定 
6 
起泡习性依据 ASTM D 892 
6.1 
新机油 
6.1.1 
+25 °C 时，20 秒钟后 
≤ 20/0 ml 
6.1.2 
+95 °C 时，20 秒钟后 
≤ 50/0 ml 
6.2 
老化后依据 CEC-L-48-A-00（在
+140 °C 时进行 24 小时） 
6.2.1 
+25 °C 时，20 秒钟后 
≤20/0 ml
6.2.2 
+95 °C 时，20 秒钟后 
≤ 50/0 ml 
滴径分布显微镜计数 
滴径 ≤ 5 µm 
滴径 ≤ 8 µm 
滴径 ≥ 10 µm 
7 
滴径 ≥ 100 µm 
 
 
依据样品 
+50 °C 时的释气性依据 DIN 51381 
老化后依据 CEC-L-48-A-00/B（在
+140°C 时进行 24 小时） 
空气在油中的扩散 (PV 1482) 
0 分钟后（外推） 
≤3,0 容积百分比
1 分钟后 
≤2.5 容积百分比
2 分钟后 
≤1.8 容积百分比
3 分钟后 
≤1.2 容积百分比
4 分钟后 
≤ 1.0 容积百分比 
5 分钟后 
≤ 0.8 容积百分比 
8 
0.2 容积百分比，在一段时间后 
≤9,0 分钟
9 
剪切稳定性依据 CEC L-45-A-99 (TRB/20 h) 
9.1 
剪切后粘度依据 DIN 51562-1 
≥ 5,7 mm2/s 
9.2 
剪切损失 
≤ 5 % 


第 7 页
TL 52171: 2008-02
 
7 
功能要求 
 
参见表 5。 
表 5 
 
编号 
特性 
要求
1 
人造橡胶兼容性 
（短时和长时试验中的静态老化） 
参见章节 8.2 
抗张强度（相对变化）依据 DIN 53504 
人造橡胶 1 (ACM) 
± 15% 
人造橡胶 2 (ACM) 
± 15% 
人造橡胶 3 (HNBR) 
待指定，以 % 为单位 
人造橡胶 4 (FKM) 
待指定，以 % 为单位 
人造橡胶 5 (VMQ) 
待指定，以 % 为单位 
人造橡胶 6 (FVMQ) 
待指定，以 % 为单位 
1.1 
人造橡胶 7 (LSR) 
待指定，以 % 为单位 
撕裂伸长率（相对变化）依据 DIN 53504 
人造橡胶 1 (ACM) 
± 30% 
人造橡胶 2 (ACM) 
± 25% 
人造橡胶 3 (HNBR) 
待指定，以% 为单位 
人造橡胶 4 (FKM) 
待指定，以% 为单位 
人造橡胶 5 (VMQ) 
待指定，以% 为单位 
人造橡胶 6 (FVMQ) 
待指定，以% 为单位 
1.2 
人造橡胶 7 (LSR) 
待指定，以% 为单位 
重量变化（相对变化）依据 VW 2.8.1 
人造橡胶 1 (ACM) 
-2 到 +6% 
人造橡胶 2 (ACM) 
-2 到 +15% 
人造橡胶 3 (HNBR) 
-2 到 +8% 
人造橡胶 4 (FKM) 
-2 到 +10% 
人造橡胶 5 (VMQ) 
待指定，以 % 为单位 
人造橡胶 6 (FVMQ) 
待指定，以 % 为单位 
1.3 
人造橡胶 7 (LSR) 
待指定，以 % 为单位 
1.4 
龟裂 
待指定 
2 
人造橡胶兼容性（动态径向轴密封件试验） 
用 ACM 径向轴密封件进行试验，参见章节 8.3 
2.1 
试验完成后，应满足以下要求： 
2.1.1 
泄漏 
无
2.1.2 
密封唇磨损 
≤ 0,4 mm 
2.1.3 
径向力损失 
≤ 40% 
2.1.4 
径向轴机油沉积及变色 
允许少量柔软的机油残渣 
伸长率约为 50% 时，密封唇上的裂口 
无 
2.1.5 
未在此指定的信息，参见 VW 01150ff。 
3 
聚合物兼容性（短时和长时试验中的静态老化） 
参见章节 8.4 
切口冲击强度（相对变化）依据 DIN EN ISO 179-1 
3.1 
聚合物 1 (PA66) 
待指定，以 % 为单位 


第 8 页 
TL 52171: 2008-02 
 
 
编号 
特性 
要求
聚合物 2 (PBT-GF-30) 
≤ 55% 
 
聚合物 3 (PBT-GK-30) 
≤55%
断裂时的伸长率（相对变化）依据 DIN EN ISO 527-1 
聚合物 1 (PA66) 
待指定，以 % 为单位 
聚合物 2 (PBT-GF-30) 
≤ 55% 
3.2 
聚合物 3 (PBT-GK-30) 
≤ 55% 
抗张强度（相对变化）依据 DIN EN ISO 527-1/-2 
聚合物 1 (PA66) 
聚合物 2 (PBT-GF-30) 
3.3 
聚合物 3 (PBT-GK-30) 
 
 
± 15% 
与封口膏的兼容性 
100 小时接触老化依据 PV 2046 
4 
大众汽车封口膏 
目测密封表面，无变化 
与粘合剂的兼容性 
100 小时接触老化依据 PV 2046 
大众汽车环氧树脂粘合剂 
目测，无变化 
5 
未在此指定的信息，参见 VW 01150ff。 
与一体式止推垫圈材料的兼容性 
依据 PV 1471 
µ1 > µ2 ≥ µ3 
µ1 和 µ3 之间的摩擦系数分布曲线始终 ≥ µ3 
PPA-GF16 (PA6.6/6T/6I-GF16)， 
在 +100 °C 时 
≤ 0,20 粘滑系数 
6 
100 °C 时的 PA66 
≤ 0.25 粘滑系数 
7 
点蚀强度 
FZG 点蚀试验 
PT C/9/90 
依据样品 
7.1 
 
（至少显示 3 个单独的值； 应提交分布图） 
FE-8 滚动接触轴承试验 
每次 2.个试验（每次 2 个轴承） 
应提供曳力矩和机油温度曲线 
磨损试验 
DIN 51819-3 - D - 7,5/100-80 
基于 DIN 51819-3 （重量损失
和滚柱组） 
≤ 25 mg 
7.2 
疲劳试验依据 PV 1483 
≥ 200 小时 
8 
磨损强度 
8.1 
FZG 阶段试验 
A10/16,6R/90 依
据 FVA 243 
≥ 12 失败加载阶段 
8.2 
FZG 分布试验 
S-A10/16,6R/90 依据 FVA 243 
≥ 7 失败加载阶段 
FZG C/0.05:0.57/90:120/12 
依据 FVA 377 (C/0.05/90:120/12)  
第 3 部分：C/0.57/90/12 
小齿轮磨损 
8.3 
轮磨损 
 
≤ 20 mg 


第 9 页 
TL 52171: 2008-02
 
 
编号 
特性 
要求
9 
燃油经济性 
稳态温度依据 PV 1454 
待试验机油 
比参考机油好
9.1 
关于大众汽车参考机油，
参见章节 8.5 
待指定 
损失系数 VG 
依据 PV 1456
参见附录 A.1 
待试验机油 
比参考机油好
9.2 
关于大众汽车参考机油，
参见章节 8.5 
待指定 
10 
同步习性，基于 CEC L-66-T-99
同步器锁环材料依据 TL 081 
黄铜螺纹 
同步器锁环 
（单锥，3 档） 
02A.311.269.A 
ASSY 同步器齿鼓 
（单锥，3/4 档） 
02A.311.301.D 
分度轮 
（单锥，3 档） 
02A.311.129.BE 
换档力 
500 N
转速差 
1100 rpm 
油温 
100 °C 
机油流速 
1,5 l/min 
换档周期 
12 rpm 
飞轮惯性力矩 
0,014 kgm2 
成功换档次数 
待指定 
磨损距离 
待指定，以 mm 为单位 
10.1 
100 000 次换档后的摩擦系数 
待指定 
同步器锁环材料依据 TL 084 
黄铜螺纹 
同步器锁环 
（单锥，3 档） 
02A.311.269.E 
ASSY 同步器齿鼓 
（单锥，3/4 档） 
02A.311.301.D 
分度轮 
（单锥，3 档） 
02A.311.129.BE 
换档力 
500 牛
转速差 
1100 rpm 
油温 
100 °C 
机油流速 
1,5 l/min 
换档周期 
12 rpm 
飞轮惯性力矩 
0,014 kgm2 
成功换档次数 
≥ 100 000 
磨损距离 
< 0,4 mm 
10.2 
100 000 次换档后的摩擦系数 
> 0,08 


第 10 页 
TL 52171: 2008-02 
 
 
编号 
特性 
要求
同步器锁环材料依据 TL 083 
炭 
同步器锁环（双锥， 
3 档）角度 
02M.311.269.N 
7° 30' ± 10' 
ASSY 同步器齿鼓和外环 
（双锥，3/4 档）
02M.311.301.F and 02M.311.279.E 
分度轮和内环 
（双锥，3 档） 
TAB.001.809.AD and 02M.311.277.G 
换档力 
1,000  
转速差 
1 100 rpm 
油温 
100 °C 
机油流速 
1,5 l/min 
换档周期 
12 rpm 
飞轮惯性力矩 
0,024 kgm2 
成功换档次数 
待指定 
磨损距离 
待指定，以 mm 为单位 
10.3 
100 000 次换档后的摩擦系数 
待指定
同步器锁环材料依据 TL 085 
钼 
同步器锁环 
（单锥，3 档） 
02J.311.269.E 
ASSY 同步器齿鼓 
（单锥，3/4 档） 
02A.311.301.D 
分度轮 
（单锥，3 档） 
02A.311.129.BE 
换档力 
700 N 
转速差 
1 100 rpm 
油温 
100 °C 
机油流速 
1, l/min 
换档周期 
12 rpm 
飞轮惯性力矩 
0,014 kgm2 
成功换档次数 
待指定
磨损距离 
待指定，以mm 为单位 
10.4 
100 000 次换档后的摩擦系数 
待指定
同步器锁环材料分散烧结物 
HSK 45 
同步器锁环 
（双锥， 3 档）角度 
02T.311.269.K 
6° 30' ± 10' 
ASSY 同步器齿鼓 
（单锥，3/4 档） 
02T.311.301.D 
分度轮 
（单锥，3 档） 
02T.311.129.AG 
换档力 
700 N 
转速差 
1 100 rpm 
油温 
100 °C 
机油流速 
1,5 l/min 
10.5 
换档周期 
12 rpm
