Repository: kujaxr/obsidian-vault

File: 材料工程师/TL 52173-1998_CN.pdf.md
# TL 52173-1998_CN.pdf

分类编号 57 221 
 
1998 年 11 月 
大众汽车股份公司 
带燃油节省特性的换油间隔延长型出厂加注用发动机机
油 SAE OW-30 的要求及实验 
TL 
52173 
中心实验室标准 
 
 
 
 
1 
 
 
应用 
该技术供应规格包含对大众汽车集团用汽油发动机、进气直接柴油发动机和涡轮柴油直接喷射发动机（但不是泵喷嘴喷射
系统）的带燃油节省特性的出厂加注用发动机油的要求。 
依据此技术供货条件的发动机机油说明出厂加注用发动机机油具有节省燃油的特性，并在上述大众汽车集团的发动机中具有
延长换油间隔的能力。它们因高热负荷能力、低泵作业和优化的煤烟承受能力而著称，考虑到用户手册中列出的换油间隔，
它们适合用作四季机油。 
2 
要求 
2.1 
基本规格 
该发动机机油具有大众汽车标准 VM 503 00 和 VW 506 00 所指定的性能，改善了腐蚀保护性能并限制了多环芳烃的含量。 
应提交满足章节 3 和 4 要求的试验证明书。还应指定机油代码。 
此外，可能必须提交更多试验的结果，诸如功能及行驶试验，等等。 
如果机油配方改变，那么本集团颁发的发动机机油销售许可将作废。这涉及基本机油成分、粘度指数改进剂以及添加剂系统
及其成分的改变和/或替换。依据本技术供货标准的发动机机油应能以任何比例与其他出厂加注用机油和市场上可售的标准
发动机机油相混合。 
如果未提供已满足当时有效标准要求的证据，出厂加注用发动机油的销售许可应在原来的销售许可日期之后的 36 
个月到期， 
首次供应批准及更正依据 VW 011 55。 
污染防治依据 VW 911 01。为大众汽车中心实验室 K-GQ-31 (下文简称中心试验室) 评估之目的，制造商应根据
要求提供 30 升待试验机油。 
 
 
 
技术负责人： K-GQ-EQ  Loock 博士  电话：2 85 008   [签名]  
表 FE 41 
机密。版权所有。禁止未经事先同意而发行或复制本标准。 
  
© VOLKSWAGEN AG • SEAT S.A. - SKODA automobilova a.s. - AUDI AG 
 
2005 年 6 月
更改 
与 TL 521 73 相比，更改如下：1998-11 期号： 
添加了使用限制注释 
不再允许用于新设计和图纸改动 
 
由         替代  
标准 (EZTN, 1733) 
Hager-SuU 女士       电话： +49-5361-9-49035         Sobanski
标准零件号 
N 052 173 00 无图纸 
-20 到 +50°C 时，在未开启原始包装情况下的
保质期：               > 24 个月 
2.2 
2.3 


第 2 页 
TL521 73: 1998-11 
2.4       产品样品销售许可 
为了获得销售许可，该出厂加注用发动机油首先必须由大众汽车集团负责各变速器系列开发的部门进行产品样品
试验。 
3 
3.1 
成分、特性、密度和粘度要求 
红外光谱/机油代码 
复合添加剂含量/复合添加剂代码 % 
制造商 
依据 DIN 51820-1 
 
3.2 
硫酸化灰分 
依据 DIN 51 575 
3.3 
锌含量 
依据 DIN 51391-3 
3.4 
磷含量1) 依据 PV 1419 
3.5 
镁含量依据 DIN 51391-3 
3.6 
钙含量依据 DIN 51391-3 
3.7 
钡含量依据 DIN 51391-3 
3.8 
钼含量依据 DIN 51396-1 
3.9 
总碱值依据 ISO 3771 
3.10 
15 °C 时密度依据 DIN 51757 
3.11 
基油成分 
3.12 
粘度指数改进剂2) 
 
% 
≤1.5 
% 
待指定 
% 
待指定，但 ≥ 0.08 
% 
待指定 
% 
待指定 
 
不允许 
% 
待指定 
mg KOH/g
待指定 
 
待指定 
% 
待指定 
% 
待指定 
3.13   多环芳烃 (PAH) 含量依据 VW 505 50 和 PV 1448 
总 PAH 1-12 
苯并芘 
mg/kg 
mg/kg 
<10  
<1 
依据样品/待指定
待指定 
待指定 


第 3 页  
TL521 73: 1998-11 
3.14     粘度 
3.14.1   用以下试验条件指定粘度等级 SAE OW-30。 
 
温度 [°C] 
试验依据 
粘度值 
-30 
DIN 51377 
值≤ 3250 mPa s 
+40 
DIN 51562-1 
依据样品 
+100 
DIN 51562-1 
9.3≤值< 12.5 mm2s 
3.14.2 高温高剪切率粘度 (HTHS) 依据 CEC-L-36-A-90 
在 150°C 和 106s-1 时 
mPas 
≥ 2.9 
3.15 
蒸发损失依据 DIN 51 581 
3.16 
腐蚀 
依据 PV 1425 
3.16.1 钢铜 
重量 
损失 
3.16.2 腐蚀保护习性依据 PV 1401 
腐蚀程度 
3.17 
杂质 
依据 PV 1441 
Particle size 
4 
功能要求3) 
% 
µm 
<13 
指标 1  
指标 2  
≤ 0.5 
Index 1  
不可见 
≤ 50，但每升最多两个 
50 - 70 µm 的颗粒 
发动机机油应满足 ACEA 机油系列 A3-98 和 B4-98（不适用于章节 3.14.2）的要求。 
4.1    磨损保护（挺杆-凸轮轴磨损试验）依据 PV 5106 
弹簧张力 
4.1.1 
卡滞 
4.1.2 
点蚀 
在挺杆上 
在凸轮上 
µm 
700 N 时 1 小时（磨合） 
1800 N 时 16 小时（持续运行） 
不允许 
≤ 20 
≤ 20 


第 4 页  
TL52173: 1998-11 
4.1.3 
磨损 
在挺杆上 
（测量点 2 至 6 的总和） 
在凸轮上 
µm 
 
≤ 100 
≤ 75 
 
4.2 
人造塑料兼容性4) 
依据 PV 3344、10/98 版（FPM、VW-VAMAC 试验和 VW-ACM 试验） 
 
试验棒 
依据 DIN 53,504 
试验持续时间 
S3A 
3x94 (±2) ，对于FPMSREAK6，500，
对于VW-VAMAC-/VW-ACM 试验 
 
 
试验温度 
°C 
150 ± 1 
 
试验样本：机油比率依据 
PV 3323 
 
1 :80 
4.2.1 
VW-ACM 试验 
 
 
 
硬度变化量抗张强度减少量 
邵氏 A 硬度 
-4 到+10 
 
DIN 53 504 
断裂时的伸长量减少量 
% 
≤ 40 
 
DIN 53 504 
% 
≤ 40 
 
重量变化量 
% 
-2 至 +6 
4.2.2 VW-VAMAC 试验 
 
 
 
硬度变化量抗张强度减少量 
邵氏 A 硬度 
-4 到+10 
 
DIN 53 504 
断裂时的伸长量减少量 
% 
≤ 40 
 
DIN 53 504 
% 
≤ 40 
 
重量变化量 
% 
-3 到+10 
4.2.3 FPMSREAK6 
 
 
 
撕裂强度 DIN 53504 
N/mm2 
≥ 8 
 
断裂时的伸长量 DIN 53504 
% 
≥ 160 
 
龟裂形成 
 
不允许 
4.3 
剪切稳定性 
依据 DIN 51382 
依据 CEC L-14-A-78 在 Bosch 泵中进行试验 
粘度相对减少量 (100°C) 
% 
但不低于 
mm2/s 
≤ 15  
9.3 
 
依据 DIN 51,562-1 
+40 °C 时粘度增加值依据 
DIN 51 562-1 
mm2/s 
≤ 200 - V新机油 • Δ X (ΔV) 
% 
≤ 130-ΔX(ΔV) 
碱值依据 ISO 3771 
mg KOH/g    ≥ 5 + TBN新机油 • Δ X (ΔTBN) 
在 VW2.0 升/62 千瓦/4 缸汽油发动机中依据PV 1449 进行试验试验用燃油     
VWT4 试验用燃油 (CEC-RF-83-A-91) 
应指定批号 
+40 °C 时粘度， 
小时 
4.4 


第 5 页  
TL521 73: 1998-11 
活塞环粘接 
依据 CEC M-02-A-78 
ASF 
0 
活塞清洁度 
依据 CEC M-02-A-78 
点 
> 1 
（活塞 1 至 4 的 5 区平均值） 
4.4.1 
批准为机油试验实验室的认可程序依据 PV 1449 
仅接受经中心实验室认可的、与矿物油或添加剂行业有直接或间接关系的独立试验机构，或者，被试验试验室在
有限时期内接受并与之存在公司开发协议的特定矿物油或添加剂公司（认可程序与独立试验机构相同）依据 PV 
1449 进行的销售许可试验运行。 
仅批准总部设在欧盟的试验机构依据本标准进行发动机机油销售许可的试验工作。 
在程序开始之前，应及时将所有机油试验程序以书面或传真形式报告至中心实验室的负责部门 K-QS-31 
(1437) 。 
应允许大众汽车员工随时参加上述试验运行及评估。 
发动机试验台架设备参考 – 概述： 
在用中心实验室指定的标定机油进行总共三次试验运行后，进行机油试验程序（依据 PV 1449 进行试验）用发
动机试验台架的完整参考。在依据PV 1449 开始进行试验台架参考之前，必须询问中心实验室参考条件的当前状
况。在进行两次试验运行后，中心实验室给予发动机试验台架的初始认可。 
4.4.2 
认可程序 
当为大众汽车发动机机油销售许可之目的依据大众汽车试验规格 PV 1449 进行发动机试验运行的试验实验室
满足本章节所述的要求后，将得到中心实验室的认可。认可与各自试验实验室的特定指定发动机试验台架相关。 
4.4.2.1 一般技术要求 
每个依据本标准申请认可的试验实验室应证明技术要求可确保依据 PV 1449 对每个将用于销售许可试验运行的
个体发动机试验台架的试验程序是令人满意的。事先登记后，应允许中心实验室的代表在受邀时对试验条件进行
现场复查。 
4.4.2.2 基本测量技术要求 
首次申请期间，必须依据 PV 1449 用标定机油 ESSO EGL 76409（必须指出批号）在待认可的发动机试验台
架上至少进行两次试验运行。在颁发初步认可后，应在六个月内进行第三次试验运行。如果供最终认可的试验运
行的结果不合格，那么再次运行仅能使初步认可展期六个月。然后，为了进行安全认证，还应在六个月之内提交
另一次试验运行结果。试验用发动机必须是与当时有效 PV 1449 期号相符的试验用发动机。对于再次评估，应
将试验用发动机的已使用机油样品和活塞组送至中心实验室。应将活塞和机油样品的评估结果以及活塞交回各试
验机构。 
应在已认可的发动机试验台架上依据最后一章节所述程序用标定机油 ESSO EGL 76409（应指出批号）每年进
行一次检查性试验运行。如果在此期间参考燃油批出现变化，那么应对用新燃油批进行的下一次检查性试验给予
优先权。然后，重新开始计算一年的时限。如果超出该时限，那么在这些试验台架上进行的机油销售许可试验运
行将不被认可。 


第 6 页 
TL521 73： 1998-11 
4.4.3    结果评估 
4.4.3.1 试验台架认可 
应通过首次两次试验运行、用指定的标定机油（参见章节 4.4.2.2）、在用于个体评估标准的每个个体发动机试
验台架上获得以下平均值位置和/或个体结果的范围。 
平均值位置 
∆粘度 40 °C 
∆TBN 
76.7 ± 19.8% 
-41.1 ± 8.9% 
最大范围 
（在个体结果之间） 
R ≤ 59.44 %  
R ≥ 18.75% 
4.4.3.2 机油销售许可的限值确定 
机油销售许可个体评估标准的初始试验台架相关的各限值由在个体试验台架结果已知的试验台架上进行的检查
性试验运行的结果确定。 
bv [mm2 /s] 
b∆V [%] 
bTBN [mg KOH/g] 
≤-V新机油·△X (△V) 
≤B - △X (△V) 
≥B + TBN新机油·△X(△TBN) 
b 
各评估标准的试验台架相关限值 
B 
依据大众汽车要求标准的要求限值 
△X (△V) 
粘度变化的平均值位置的微分值 (∆V) 
△X (△TBN) 总碱值的平均值位置的微分值 (∆TBN) 
4.4.4 
认可程序 
对于满足章节 4.4.2.1 和 4.4.2.2 各条要求和试验台架结果满足章节 4.4.4.1 要求的发动机试验台架，中心试验
室将依据 PV 1449 初步或完全认可为可进行发动机机油销售许可试验的试验台架。 
4.5 
M 111E 油泥试验5) 依据 CEC-L-53-T-95 
试验用燃油批 
活塞环粘接依据 CEC-M-02-A-78 
机油滤清器更换 
机油滤清器上的差压 
巴 
油泥评估依据 CRC 手册第 12 节 
气缸盖罩 
点 
气缸盖 
点 
机油盘 
点 
上控制壳体盖 
点 
下控制壳体盖 
点 
平均值6) 
点 
待指定 
待指定 
待指定 
≤ 1.8 
待指定 
待指定 
待指定 
待指定 
待指定 
待指定 


第 7 页  
TL521 73: 1998-11 
4.6 
在大众汽车 1.9 升/81 千瓦/4 缸涡轮增压直接喷射发动机中依据 PV 1452 进行试验（自 1998 年 11 
月开始）： 
试验用燃油 
依据 CEC-RF-90-A-92 
批号待指定 
活塞清洁度 
依据 DIN 51-361-2 
点      ≥ X试验台架(RL208) + S试验台架 
活塞环连接器 
依据 CEC-M-02-A-78 
ASF ∑ASFi / n ≤ 1.0 
（来自 4 个第一槽活塞环的 X） 
ASF最大值 = 1（第一槽） 
ASF最大值 = 0 = （第二槽） 
 4.6.1 
批准为机油试验实验室的认可程序依据 PV 1452 
仅接受经中心实验室认可的、与矿物油或添加剂行业有直接或间接关系的独立试验机构，或者，被试验试验室在
有限时期内接受并与之存在公司开发协议的特定矿物油或添加剂公司（认可程序与独立试验机构相同）依据 PV 
1452 进行的销售许可试验运行。 
仅批准总部设在欧盟的试验机构依据本标准进行发动机机油销售许可的试验工作。 
在程序开始之前，应及时将所有机油试验程序以书面或传真形式报告至中心实验室的负责部门 K-QS-31 
(1437) 。 
应允许大众汽车员工随时参加上述试验运行及评估。 
发动机试验台架设备参考 – 概述： 
在用中心实验室指定的标定机油进行总共三次试验运行后，进行机油试验程序（依据 PV 1452 进行试验）用发动
机试验台架的完整参考。在依据PV 1452 开始进行试验台架参考之前，必须询问中心实验室参考条件的当前状况。 
4.6.2 
认可程序 
当为大众汽车发动机机油销售许可之目的依据大众汽车试验规格 PV 1452 进行发动机试验运行的试验实验室满
足本章节所述的要求后，将得到中心实验室的认可。认可与各自试验实验室的特定指定发动机试验台架相关。 
4.6.2.1 一般技术要求 
每个依据本标准申请认可的试验实验室应证明技术要求可确保依据 PV 1452 对每个将用于销售许可试验运行的
个体发动机试验台架的试验程序是令人满意的。事先登记后，应允许中心实验室的代表在受邀时对试验条件进行
现场复查。 
4.6.2.2 基本测量技术要求 
首次申请期间，必须依据 PV 1452 用参考机油 RL 206（应指定批号）在待认可的发动机试验台架上至少进
行三次试验运行。对于这首次三次试验运行，参考燃油批和参考机油批应保持不变。 
试验用发动机必须是与当时有效 PV 1452 版本相符的试验用发动机。对于再次评估，应将试验用发动机的已使
用机油样品和活塞组送至中心实验室。应将活塞评估结果以及活塞交回各试验机构。 


第 8 页 
TL521 73: 1998-11 
应在已认可的发动机试验台架上依据最后一章节所述程序用参考机油 RL 206（应指出批号）每半年进行一次检
查性试验运行。如果超出该时限，那么在这些试验台架上进行的机油销售许可试验运行将不被认可。如果在此期
间参考燃油批出现变化，那么应对用新燃油批进行的下一次检查性试验给予优先权。然后，重新开始计算半年的
时限。 
4.6.3 
结果评估 
4.6.3.1 试验台架认可 
应通过首次两次试验运行、用指定的参考机油（参见章节 4.6.2.2）、在用于个体评估标准的每个个体发动机试
验台架上获得以下平均值位置和/或个体结果的范围。 
平均值位置 
最大范围 
（在个体结果之间） 
活塞清洁度[点] 
64 ± 3 
R ≤ 3 
活塞环粘接[ASF] 
待指定 
4.6.3.2 机油销售许可的限值确定 
机油销售许可各试验台架相关的限值由在个体试验台架结果已知的试验台架上进行的检查性试验运行的结果确
定。 
b [活塞清洁度]≥ X试验台架(RL206) + S试验台架 
b 
与试验台架相关的限值 
4.6.4 
认可程序 
对于满足章节 4.6.2.1 和 4.6.2.2 各条要求和试验台架结果满足章节 4.6.3.1 要求的发动机试验台架，中心试验
室将依据 PV 1452 认可为可进行发动机机油销售许可试验的试验台架。 
4.7 
依据 PV 1451 进行大众汽车燃油经济性试验（在奥迪 A4 或大众帕萨特 1.8 I 5V — T/4 
缸发动机中进行) 
已证实的燃油节省量 
与 RL 191 相比 
% 
≥ 2.0 
4.8 
用放射性核素技术 (RNT) 进行磨损习性试验 
RNT 磨损试验及其评估由动力系工程部和中心实验室协商进行。该试验的未来基础是一个目前有待完善的强制性
试验程序。 


第 9 页  
TL521 73: 1998-11 
5 
试验注释 
1) 如果磷含量为 0.08 到 0.10%，那么销售许可的获得可能还需要进行功能试验和/或驾驶试验。应与中心试
验室及动力系/变速器部门协调这些试验的类型和范围。 
2) 必须给出产品的识别方法及制造商以及发动机机油总配方中的固态聚合物及预溶性粘度指数改进剂（聚
合物和载液）含量。 
3) 仅在产品样品试验过程中需要 
4) 人造橡胶 FPM SRE AK 6 试验 / VW-ACM 试验 / VW-VAMAC 试验的参考源： Parker Hannifin GmbH，
其通讯地址为：Packing Division, P.O. Box 1641, D-74306 Bietigheim-Bissingen，或 EVT，其通讯地址为：
Hohenaspen 14, D-69321 Rauenberg。 
5) 对于试验运行，应使用在各循环 CEC 工作组试验 PL-053 用参考机油 RL 140 已获得小于 8.6 点平均值
的燃油批。对于大众汽车发动机销售许可，仅接受来自已经成功参加有效 CEC-PL-053 循环试验并在用参
考机油l RL 140 进行循环试验期间的偏差不大于平均值简单标准差 (x ± 1 s) 的试验台架的试验运行结果。中
心实验室向大众汽车发动机机油销售许可 CEC-PL-053 宣布循环试验的有效性。 
取决于所用燃油批的苛刻度，试验时间由 CEC 工作组 PL-053 进行的各有效循环试验决定。 
6) 各试验台架用候选机油应获得的点数要求 (nK) 由参考机油 RL 140  获得的试验台架值 nPSTRL140 和循环试验
标准差计算得出，公式如下： 
nK = nPSTRL140＋2 S 
由于此计算会导致在个体已认可试验台架上的候选机油要求不合实际地过高，故待证实的最小要求是 9.0 点。 
候选机油和经过 CEC 工作组 PL-053 及中心实验室批准的参考机油应使用相同的燃油批。应事先和中
心实验室就与指定的试验程序有偏离的试验条件进行协调。 
ACEA 
欧洲汽车制造商协会 
CEC 
欧洲润滑油和发动机燃油性能试验开发协调委员会  
CRC 
美国汽车工程师协会协调研究理事会 


第 10 页 
TL521 73: 1998-11 
6 
参考标准 
VW 011 55 
车辆供应部件；概述；首次装运的批准和更改 
VW 503 00 
具有燃油节省特性的换油间隔延长型维修用汽油发动机机油 
VW 505 50 
多环芳烃；污染物限制 
VW 506 00 
具有燃油节省特性的换油间隔延长型维修用汽油发动机机油 
VW911 01 
环境标准，车辆；车辆零件，材料，燃油 
PV 1419 
机油和油脂；磷含量的测定 
P 1449 
发动机机油，换油间隔延长型汽油发动机适用性试验 
PV 1451 
发动机机油；试验省油特性 
PV 1452 
发动机机油；涡轮增压柴油发动机适用性试验 
PV 3323 
试验船和标准哑铃形样件存储用样品安装架 
PV 3344 
发动机机油；人造橡胶兼容性试验 
PV 5106 
发动机机油，磨损保护习性试验 
DIN 51 377 
润滑油试验；粘度试验 
DIN 51 361-2 
在 MWM 试验用柴油发动机中试验发动机润滑油，活塞清洁度目测程序 
DIN 51 382 
润滑油；剪切稳定性试验 
DIN 51 391-3 
润滑油试验；测定添加剂元素的含量，发射光谱分析 (ICP) 
DIN 51 562-1 
粘度测定法；用厄布洛德粘度计测量动粘度 
DIN 51 575 
矿物油；灰分试验 
DIN 51 581 
润滑油试验；测定润滑油蒸发损失（依据 Noack 法） 
DIN 51 757 
试验矿物油和相关材料；测定密度 
DIN 53 504 
试验橡胶和人造橡胶；测定撕裂强度、抗张强度、断裂时的伸长量和拉伸试验中的
张力值 
DIN ISO 3771 
矿物油产品；用高氯酸电位滴定法测定总碱值 
CEC-M-02-A-78 
内燃机评级程序 
CEC-L-14-A-88 
含聚合物的润滑油的机械剪切稳定性评估 
CEC-L-36-A-90 
高剪切条件下润滑油动粘度的测量  
CEC-L-53-T-5 
低温油泥试验 
SAE J 300 12/95 
发动机机油粘度分类

File: 材料工程师/TL 52226-2004_CN.pdf.md
# TL 52226-2004_CN.pdf

 
轻质模压驾驶室顶衬总成 
材料要求 
 
TL 
522 26 
集团标准 
4 种类型：C、 D、E 和 F 
 
说明文字： 
车顶衬里，驾驶室顶衬，车顶蒙皮， 客厢车顶盖内饰板，驾驶室顶衬，
PUR（聚氨基甲酸酯）， 聚亚安酯，泡沫塑料，模压车顶内饰板 
 
 
 
更改 
与技术供应规范相比，更改如下： 
TL 522 26, 1998-12: 
─ 
增加了测定抗挠刚度的程序 
─ 
类型 F 的单位面积重量：公差加大 
─ 
类型 F：扩展了对复合材料的说明 
─ 
修正了表 1 
 
 
前期期号 
1981-08; 1983-12; 1984-12; 1988-03; 1995-08; 1996-10; 1998-03; 1998-12 
 
 
1 
范围 
 
该技术供应规格（TL 标准）包含对单位面积基质重量小于 1,500 g/m2 （轻型）的易装型乘用车车顶
衬里的技术要求。 
 
 
2 
指定 
 
C 型模压驾驶室顶衬样品指定模压驾驶室顶衬依据 TL 522 26-C 
 
 
3 
要求 
 
 
3.1 
基本规格 
 
首次供货批准及更正依据大众汽车标准 VW 011 55。 
排放习性依据 VW 501 80。 
色恒定性依据 VW 501 90。 
 
避免有害物质依据 VW 911 01。 
全套实验室实验需要至少 5 个零件。 
 
 
3.1.1 
外观 
在各温度范围及 +55 °C 和 95% 相对湿度环境下，模压零件总成在运输、存储、装配及随后的使用过
程中必须保证其尺寸及功能的完整性。 
 
 
第 1 页，共 8 页 
责任人 
K-QS-31 
Vossen 博士   电话：28509 
标准 (EZTD, 1733) 
Frau Krenz   电话：+49-5361-9-48869 
Sobanski 
英文译本据信准确可靠。 
如有出入，请以德文版本为准。 
Form FE 41 - 01.03 
使用该标准前请检查标准期号
QUELLE: NOLIS 
分类编号 55 22 0 
2004 年 2 月 
 
 
 
 
 
 
 
 
 
 
 
 
 
 
 
 
 
 
 
 
 
 
 
 
 
 
 
 
 
 
 
 
 
 
 
 
 
 
 
 
 
 
 
 
 
 
 
 
 
 
 
 
 
 
 
 
 
 
 
 
 
 
 
 
 
 
 
 
 
 
 
 
 
机密。版权所有。未经大众汽车集团标准部的事先书面许可，不得传播或复制该文档的任何部分。 
合约方仅可通过主管采购部门获得该标准。 
© VOLKSWAGEN AG 


*) VDA = Verband der Automobilindustrie (German Association of the Automotive Industry)
 
第 2 页 
TL 522 26: 2004-02 
 
 
 
 
3.1.2 
安装特性 
 
应没有因生产流程和再加工温度导致的可见破坏性变化（例如变形或变色）。 
 
 
3.1.3 
生理兼容性 
 
材料必须对人的生理无害，即它们不应因玻璃纤维或玻璃纤维尘的暴露而引起皮肤刺激。 
 
 
3.2 
识别依据 VDA*) 260  
 
 
─ 
TL 522 26-C 
>PUR, PET/PBT< 
─ 
TL 522 26-D 
>PUR, PVC< 
─ 
TL 522 26-E 
>PET/PBT, PUR-GM, PET/PBT<
─ 
TL 522 26-F 
>PET/PBT, PUR-GM, PET/PBT<
 
3.3 
类型依据图纸 
 
─ 
TL 522 26-C 
带编织物衬里的可热塑成型的 PUR  硬泡沫材料， 温度范围为 -40 °C 到 +110 °C。 
─ 
TL 522 26-D 
带泡沫薄膜衬里的可热塑成型 PUR  硬泡沫材料， 温度范围为 -40 °C 到 +110 °C。 
─ 
TL 522 26-E 
带编织物衬里的 PUR  泡沫材料/玻璃垫夹层，温度范围为 -40°C 到 +90 °C。 
─ 
TL 522 26-F 
带衬里的基质重量减轻型 PUR  泡沫塑料/玻璃垫夹层，温度范围为 -40°C 到 +100 °C。 
 
 
3.4 
预处理 
 
试验前，必须将试样置于 DIN 50014 – 23/50-2 的标准环境中预处理至少 48 小时。 
 
 
3.5 
测量结果的评估 
 
所需数值适用于各项测量。 


第 3 页 
TL 522 26: 2004-01 
 
 
 
 
4 
特性 
 
参见表 1。 
 
表 1 
 
要求
编号 
特性 
单位 
类型 C 
类型 D 
类型 E 
类型 F 
1 
材料 
 
 
 
 
 
聚乙烯层无纺玻璃纤
维聚乙烯层 
聚酯型聚氨酯泡沫（总密度 40 ± 5 kg/m3）
聚乙烯层无纺玻璃纤维聚乙烯层 
 
 
聚乙烯层/车顶侧染黑依据已获许可的样品； 
夹层由聚酯型聚氨酯切
割泡沫（总密度为 43 ± 
5 kg/m3）和聚脂树脂渗
透型无纺玻璃纤维制成 
 
 
树脂渗透型无纺玻璃
纤维的车顶侧覆盖有
一层薄的无纺聚脂 
夹层由聚亚安酯中等强
度切割泡沫（总密度 43 
± 5 kg/m3）制成，两侧
粘合有玻璃垫；玻璃垫
的车顶侧覆盖有一层薄
纤维素聚乙烯层或纸质
聚乙烯层，或者，夹层
由后硬化  PUR 软泡沫
制成，两侧用玻璃纤维
层进行加强；玻璃纤维
层的车顶侧覆盖有非纺
织层；可使用膜保护层
和粘合层。 
1.1 
基质材料 
 
泡沫塑料依据参考光谱，参见章节 5.1 
1.2 
装饰材料 
 
依据图纸/ 
原样 
PVC 泡沫薄膜
依据 TL 481-B 
依据图纸/ 
原样 
依据图纸/ 
原样 
2 
单位面积重量 
2.1 
基质，合计 
g/m2 
800 ± 50 
800 ± 50 
1370 ± 100 
950 ± 150 
2.2 
装饰材料 
g/m2 
依据图纸/ 
原样 
450 ± 25 
依据图纸/ 
原样 
依据图纸/ 
原样 


第 4 页 
TL 522 26: 2004-02
 
 
 
要求
编号 
特性 
单位 
类型 C 
类型 D 
类型 E 
类型 F 
3 
玻璃纤维含量参见
章节 5.2 
% 
- 
30 至 40 
4 
验收状态下的零件外观 
基质材料和装饰材料必须在全部表面区域相互粘合。依据已许可的样品，模压零件必须具有均匀且无裂
缝的表面。不允许有外观瑕疵，如基质破裂、毛糙、光亮区、折痕、隆起、凹陷或因粘合剂渗出表面引
起的污染。 
4.1 
外观 
 
- 
- 
部件上的玻璃纤维不应暴露在外，尤其在打孔区
和切割区的边缘。 
4.2 
尺寸稳定性 
 
尺寸和公差依据图纸 
4.3 
在未安装状态下目测老化后的外观 
 
与收货状态相比应无变化，例如装饰材料部分变松弛、隆起、凹陷、变色。模压部分上的压条轮
廓必须明显变平。不允许部件四周切割边缘区域的变形，例如边缘弯曲。 
4.3.1 
在机械式循环热气炉中以以下温度老化 16 
小时后 
 
+90 °C 
 
- 
依据表 1 第 4.3 条 
- 
 
+100 °C 
 
- 
- 
依据表 1 第 4.3 条 
 
+110 °C 
 
依据表 1 第 4.3 条 
- 
4.3.2 
在 +55 °C 的机械式循环空气 和 95% 的相对
湿度环境下老化 48 小时后 
 
依据表 1 第 4.3 条 
4.3.3 
在 -40 °C 的低温下老化 24 小时后 
 
依据表 1 第 4.3 条 
4.3.4 
依据 PV 2005 进行 20 次环境循环试验后 
 
依据表 1 第 4.3 条 
5 
层的粘合依据 PV 2034，参见章节 5.3 
5.1 
在收货状态下 
N/5cm 
装饰材料 ≥ 30 
无纺玻璃纤维 ≥ 10 


第 5 页 
TL 522 26: 2004-01 
 
 
 
要求
编号 
特性 
单位 
类型 C 
类型 D 
类型 E 
类型 F 
5.2 
在机械式循环热气炉中以以下温度老化 16 
小时后 
 
+90 °C 
N/5 cm 
- 
装饰材料 ≥ 30 
无纺玻璃纤维 ≥ 
10 
- 
 
+100 °C 
N/5 cm 
- 
装饰材料 ≥ 30 
无纺玻璃纤维 ≥ 
10 
 
+110 °C 
N/5 cm 
装饰材料 ≥ 30 
无纺玻璃纤维 ≥ 10 
- 
5.3 
在 +55 °C 的机械式循环空气和 95% 的相对
湿度环境下老化 48 小时后 
N/5 cm 
装饰材料 ≥ 30 
无纺玻璃纤维 ≥ 10 
5.4 
在 -40 °C 的低温下老化 24 小时后 
N/5 cm 
装饰材料 ≥ 30 
无纺玻璃纤维 ≥ 10 
6 
光照色牢度依据 PV 1303 
2 个曝光期 
 
灰度级 ≥ 4，依据 DIN EN 20105-A02。 
不允许色移 
7 
磨损习性 
7.1 
擦痕依据 PV 3907，参见章节 
5.4 
 
依据已许可样品，不允许
粘接和起球，但允许轻微
毛糙 
- 
依据已许可样品，不允许
粘接和起球，但允许轻微
毛糙 
印花针织织物不允许损
伤具有面线的编织物/ 
Bicone 编织物：允许轻
微毛糙。 
涤纶编织物（细珠
地）依据样品，允许
毛糙。 
对于所有装饰材料：不
允许粘接和起球 
7.2 
旋转磨损试验依据章节 5.5 
色牢度 
 
灰度级≥ 5，依据 DIN EN 20105-A03。 
允许灰度级在 4 到 5 之间。 
对于 PVC 薄膜，依据 TL 481-B（不适用于无纺微纤维织物） 


第 6 页 
TL 522 26: 2004-02
*) EMPA = Eidgenössische Materialprüfungs- und Forschungsanstalt (Federal Material Testing and Research Institute, Switzerland)
 
 
 
要求
编号 
特性 
单位 
类型 C
类型 D
类型 E
类型 F 
7.3 
无纺微纤维的磨损特性依据 DIN EN ISO 
12947-1 
 
摄像标准 2（样本最大标准偏差）灰度级 3-4 依据 DIN 
EN 20105-A02。 
8 
装饰材料的污染和清洁习性 
依据 PV 3353 
 
真空习性依据灰度级 ≥ 3 DIN EN 20105-A02 进行对比。织物清洁剂依据灰
度级 ≥ 4.5 DIN EN 20105-A02 进行对比。 
对于 PVC 薄膜，依据 TL 481 
对于无纺微纤维织物，依据 TL 523 10。 
9 
用石油醚处理时的习性参见章节 5.7 
 
石油醚挥发后无成环，未用材料无颜色变化，布料无褪色，依据 EMPA*)  摄像标准 
W3 等级 4 到 5，轻微起毛是允许的。 
9.1 
用洗涤剂处理时的习性 
 
材料必须能够用表面活性剂水溶液和商用洗涤剂进行清洗而不成环。 
10 
与遮阳板薄膜的兼容性依据 PV 3355 
在 +115 °C 的机械式循环空气中试验 72 小时。
 
PVC 薄膜的可见变色是不允许的。 
11 
燃烧习性 
依据美国条例 571.302 
 
依据 TL 1010（如果在图纸和/或销售许可证中指定）。 
12 
抗挠刚度依据 PV 3950 
 
如果在图纸中指定，图纸中所选的区域应遵守指定的限值 


 
 
第 7 页 
TL 522 26: 2004-01 
 
 
 
 
5 
试验注释 
 
 
5.1 
材料 
 
可通过红外光谱和热解气相色谱法进行 PUR 泡沫塑料鉴定试验。 
 
 
5.2 
玻璃纤维含量 
 
使泡沫衬里面料与总体结构机械分离。一小时后，在 +625 °C 时测定基质上的灼烧残渣。至少必须测
定三个约为 5 克重量的单值。 
 
 
5.3 
粘合 
 
剥离力基于 5 cm 的试样宽度。仅当试样分离是在粘结接头以外（例如在泡沫塑料中）发生时，才允
许以低于下限值的值分离试样。试验在无纺玻璃纤维和 PUR 泡沫塑料之间进行。这些要求对两个无
纺玻璃纤维层均适用。 
 
 
5.4 
磨损 
 
装饰材料部分从带衬里的总成零件的轻微变形区域以机械方式松开，且清除大部分附着的基质材料。
依据 TL 380 在变松的装饰性材料上凿出圆形试样 (100 cm2) 并用毛毡基质将其夹在试样夹具中，按
照适用的装饰材料 TL 标准的要求进行加压。 
 
 
5.5 
旋转磨损试验 
 
在变松的装饰性材料上凿出圆形试样 (100 cm2) 并用肖伯尔机使其与未染色的荨麻织物相刮擦。 
试样弯曲 
5 mm 
磨损表面 
50 cm2 
压力 
9.81 N 
转 
1,000 
荨麻织物试样的尺寸 
约 (20 x 9.5) cm 
按照 TL 380，应用一块同等大小的毛毡垫将荨麻织物试样夹在试验机器夹具中。 
 
依据 DIN EN ISO 105–X12，荨麻织物相当于 ECE 棉织物。 
 
 
5.6 
磨损习性 
 
可从 ALCANTARA 公司（地址：20138 Milano, Sede-Via Meceante 86, Italy）获得摄像标准。 
 
 
5.7 
用石油醚进行处理时的习性 
 
沸程依据 DIN 51751：+78 °C 到 +80 °C。 


 
 
第 8 页 
TL 522 26: 2004-02 
 
 
 
6 
参考标准*) 
 
TL 380 
试验用毛毡，材料要求 
 
TL 481 
PVC 泡沫薄膜；材料要求 
 
TL 1010 
车内材料；易燃性，材料要求 
 
TL 523 10 
无纺微纤维面料；材料要求 
 
PV 1303 
非金属材料； 客厢部件曝露试验 
 
PV 2005 
车辆部件；抗环境循环试验 
 
PV 2034 
非金属扁平物品；滚筒剥离试验 
 
PV 3353 
车内饰件表面；污染和清洁习性 
 
PV 3355 
PVC 零件；接触热老化 
 
PV 3907 
织物；擦痕试验 
 
PV 3950 
ASSY 模压驾驶室顶衬； 抗弯曲试验 
 
VW 011 55 
车辆供应零件，概述；首次供应批准及更改 
 
VW 501 80 
客厢中的部件，排放习性 
 
VW 501 90 
车辆内饰部件；色度评估 
 
VW 911 01 
车辆的环境标准；车辆零件、材料、工作液；避免有害物质 
 
DIN 50014 
气候及其技术应用；标准大气 
 
DIN 51751 
液态矿物油碳氢化合物试验 – 馏程测定 
 
DIN EN 20105-A02 
织物 – 色牢度试验 – 第 A02 部分：颜色变化评估灰度 
 
DIN EN 20105-A03 
织物 – 色牢度试验 – 第 A03 部分：用于评估着色的灰度 
 
DIN EN ISO 105-X12  织物  –  色牢度试验  –  第  X12 部分： 摩擦色牢度 
 
DIN EN ISO 12947-1 织物 –  通过马尔第那达尔法测定  – 第 1 部分：马尔第那达尔法试验设备 
 
 
 
 
 
 
 
 
 
 
 
 
 
 
 
 
 
 
 
 
 
 
 
 
 
 
*) 
在本节中，由于使用原来的标题，因此术语可能不统一。

File: 材料工程师/TL 52231-2004_CN.pdf.md
# TL 52231-2004_CN.pdf

 
Norm vor Anwendung auf Aktualität prüfen /使用前，请查看当前版本。
QUELLE: NOLIS 
Form FE 41 -10.03 
分类编号：55 12 1 
 
 
 
 
 
 
 
 
 
 
 
 
 
 
 
 
2004 年10 月 
大众汽车股份公司 
由ABS 与PC 制成的聚合混合物 
材料要求 
TL 
522 31 
集团标准 
三种规格：无尾标（=O）、A、B 
 
关键词：PC+ABS、ABS+PC、ABS、PC、聚合物、聚合混合物、仪表遮光板、仪表盘、
储物抽屉、遮光板 
 
更改 
相对于2002 年12 月份版本的TL 52231，作了以下更改： 
– 
修订了表1 与试验说明。 
– 
删除了参照标准DIN EN ISO 2039-1 的球压硬度试验。 
 
以前的版本 
1981-08；1987-08；2002-12 
 
1 
适用范围 
本技术供货条件规定了由ABS 与PC 聚合混合物制成的成品件（例如：仪表遮光板、仪表盘、储物抽屉等）的
材料要求。 
 
2 
标记 
+110 °C 以下耐热变形规格的标记示例： 
PC+ABS 聚合混合物，按照TL 522 31-A 
 
3 
要求 
 
3.1 
基本要求 
首次供货与更改的批准按照VW 011 55 标准。 
散发特性按照VW 501 80 标准。 
耐风化性能按照VW 501 85 标准。 
比色评定参照VW 50190 标准。 
避免有害物质按照VW 911 01 标准。 
对于一次完全的检验需要六个成品件。 
 
 
 
 
 
 
 
 
后续第2 页至第5 页
专业负责/Responsibility 
K-QS-31  比特女士   电话: -78324                 比特卡博士 
标准化/Standards (EZTD, 1733) 
柯林茨女士  电话：+49-5361-9-48869        索班斯基
机密。保持所有权利。若没有大众集团标准部门事先书面同意不得传递和复制。只有通过主管的采购部门 
合同伙伴才能获得本标准。 
© 大众汽车股份公司 
D


 
第 2 页 
TL 52231：2004-10 版 
D 
 
3.1.1 
特性 
成品件表面与内部必须完全没有像流线、裂纹、缩孔等类似空缺位置和制造缺陷。只有当凹陷不影响功能与外观
和/或可安装性时，才允许在筋条与加强筋的安装范围内有凹陷。成品件必须可以保障无缺陷安装。 
 
3.1.2 
人体兼容性 
所使用的材料必须在生理方面使人放心。其在较高的温度下散发的物质必须无毒害。 
 
3.2 
制造方法 
注塑法。 
 
3.3 
规格 
– 
TL 522 31： 
ABS+PC聚合混合物，标准类型，耐热变形温度可达+100 °C。 
– 
TL 522 31-A： 
ABS+PC 聚合混合物，耐热变形温度更高，可达+110 °C。 
– 
TL 522 31-B： 
ABS+PC 聚合混合物，耐热变形温度更高，可达+120 °C。 
 
3.4 
参照VDA 260 的标志 
– 
TL 522 31： 
>ABS+PC< 
– 
TL 522 31-A，TL 522 31-B 
> PC+ABS< 
 
3.5 
预处理 
对于各试验所需的样品在试验前至少要在参照标准DIN 50 014-23/50-2 的标准气候条件下预处理48 小时。 
 
3.6 
测量结果的分析 
所要求的数值适用于任何个别测量。 
 
3.7 
材料 
参见章节5.1。 
所有的规格：由丙烯腈－丁二烯－苯乙烯接枝聚合物与聚碳酸酯组成的聚合化合物。 
 
3.8 
色调 
参照图纸和/许可。 
 
 
 
 
 
 
 


 
第 3 页 
TL 52231：2004-10 版 
D 
4 
特性要求 
参见表1。 
表1 
 
编号 
特性要求 
单位 
要求 
 
 
 
无尾标规格 
规格A 
规格 B 
1 
密度参照标准DIN 53 479， 
浮力法 
g/cm³ 
1.10±0.01 
1.12±0.01 
1.14±0.01 
2 
抗弯性能参照标准DIN EN ISO 178 
参见章节5.2 
Mpa 
≥ 60 
≥ 65 
≥ 75 
3 
缺口冲击韧性 
参照标准DIN EN ISO 179-1/1eA 
参见章节5.3 
kJ/m² 
≥ 30 
≥ 40 
≥ 20 
4 
缺口冲击韧性 
参照标准DIN EN ISO 179-1 
参见章节5.3 
kJ/m² 
≥ 14 
≥ 20 
≥ 10 
5 
冲击强度 
参照标准DIN EN ISO 179-1/1eU 
参加章节5.4 
kJ/m² 
无断裂 
6 
耐热变形性能参照Vicat 
参照标准DIN EN ISO 306，方法B50 
°C 
≥ 110 
≥ 120 
≥ 125 
90+2 
110-2 
120±2 
7 
高温性能 
参照标准DIN 53 497 
参加章节5.5 
存放温度 
 
 
 
°C 
成品件既不允许具有脆化现象，也不允许形状、
颜色与表面有可见和/或有损功能的变化。 
8 
低温性能 
参照章节5.6 
 
在低温状态下，成品件必须保持功能完整，并且
无损伤。在加热至23 °C 后，其不允许出现裂纹
或其它损伤；特别要求参见图纸。 
9 
落球试验参照标准PV3905 
参见章节5.7 
 
- 
无断裂、无裂纹
现象 
- 
10 
耐光性参照PV 1303 
参照章节5.8（本要求只适用于汽车内部的
可见部件或者是在图纸中所要求的部件）。
暴露周期的数量参照图纸。 
 
与交货状态相比，油漆过的表面不允许有变化，
例如：颜色变化、涂层粉化和/或裂纹现象。灰
色标度等级4 根据DIN EN 20 105-A02。 
11 
防火性能 
US-标准 571.302 
 
按照TL 1010 （若在图纸中和/或认可中有要求）
 


 
第 4 页 
TL 52231：2004-10 版 
D 
 
5 
试验说明 
 
5.1 
材料 
采用红外线光谱进行鉴定试验。 
 
5.2 
抗弯强度 
在按照DIN EN ISO 178 的最高作用力下测定弯曲应力，但试验本体长（50±1）毫米，宽度（6±0.2）毫米，厚
度根据产品厚度（最大至4 毫米）；支座间隔（支承宽度）：40 毫米，支承半径1.0 毫米至1.2 毫米；试验速度：
（14±1）毫米/分钟。从单面起痕的成型件上取下的试件在放置到试验设备的支座上时必须使起痕的那一面相对
于压锤。 
 
5.3 
缺口冲击韧性 
试验仪器为摆式冲击试验机4J。 
如果出于仪器原因和/或由于试样大小与形状原因不能进行参照表1 第3 项的试验，那么也可以按照如下方法进
行试验： 
按照DIN EN ISO 179-1 的冲击抗弯试验（较宽面上的冲击），但试验本体长（50±1）毫米，宽度（6±0.2）毫米，
厚度根据产品厚度（最大至4 毫米）；支座间隔（支承宽度）：40 毫米，试验仪器：摆式冲击试验机4J。 
试件较宽侧有一个0.8 毫米宽的缺口。缺口深度为试件厚度的1/3。缺口底部所形成的棱边，其圆半径必须  
< 0.1 毫米。 
从单面作粒面处理的成品件上取下的试件应该在粒面处理的那一面进行冲击，接着将其放置到摆式冲击试验机的支
座上，以便使缺口中心精确地位于冲击面上。其中要注意，缺口位于朝向锤口的那一侧。但这样做需要提前协商。 
 
5.4 
抗冲击韧性 
如果出于仪器原因和/或由于试样大小与形状原因不能进行参照表1 第6 项的试验，那么也可以按照如下方法进
行试验： 
按照DIN EN ISO 179-1 的冲击抗弯试验（较宽面上的冲击），但试验本体长（50±1）毫米，宽度（6±0.2）毫米，
试验本体的厚度相当于产品厚度（最大达4 毫米）；支座间隔（支承宽度）：40 毫米，试验仪器为摆式冲击试验
机4J。 
从单面起痕的成型件上取下的试件在放置到摆式冲击试验机的支座上时必须使得作过粒面或油漆处理的那一面
相对于摆锤。但这样做需要提前协商。 
 
5.5 
高温特性 
热存放试验根据标准DIN 53 497 的方法B，在至少两个整件中进行（也就是说带有可能的安装件）；存放时间为
（22±2）小时。 
 
5.6 
低温特性 
至少两个整件在（-40±1）℃的空气中进行存放，存放时间为（22±2）小时。 


 
第 5 页 
TL 52231：2004-10 版 
D 
5.7 
落球试验 
参照标准PV 3905 的落球试验要在至少一个整件成品上进行。落差高度为（450±10）毫米；在图纸中要规定球
击点，例如：仪表盘顶部。 
 
5.8 
耐光性能 
如果在图纸中对光照周期数目未作规定，则适用于下列规定： 
– 
在非阳光直接照射区域中的构件为三个光照周期 
– 
在阳光直接照射区域中的构件为五个光照周期（例如：车门胸区） 
– 
阳光强烈照射区域中的构件为十个光照周期（例如：后搁板） 
 
6 
参考文献 
TL 1010 
内部装备材料，防火性能；材料要求 
PV 1303 
非经书材料；汽车内舱构件的光照试验 
PV 3905 
有机材料；落球试验 
VW 011 55 
汽车外构件概论，首次供货和更改的批准 
VW 501 80 
汽车配件概述，首次供货和规格的批准 
VW 501 85 
汽车零部件；耐风化性能 
VW 501 90 
汽车内部设备的部件；比色评定 
VW 911 01 
汽车环境标准，汽车配件，材料，燃料；有害物质的避免 
DIN 50 014 
气候及其技术应用；标准气候 
DIN 53 479 
塑料和弹性体的试验；密度的测定 
DIN 53 497 
塑料的试验；在无外部的机械应力下，由热塑性的塑模材料制成的成型件的热存放试验 
DIN EN ISO 178 
塑料；抗弯性能的测定 
DIN EN ISO 179-1 
塑料；测定Charpy——冲击韧性：第一部分：未配备仪表的冲击韧性试验 
DIN EN ISO 306 
塑料；热塑性塑料，测定Vicat——软化温度 
DIN EN 20105-A02 
织物，色牢度检验，第02 部分：评价颜色变化的灰度等级 
VDA 260 
机动车构件：材料的标记

File: 材料工程师/TL 52284-2000_CN.pdf.md
# TL 52284-2000_CN.pdf

 
 
泡沫人造革，革类 
 
材料要求 
 
TL 
522 84 
集团标准 
5 种类型：B, C, D, E, F 
 
关键词：人造革、变速杆、手制动杆、聚酯、PUR 
D
 
 
更改 
比照 1996 年 2 月发布版本做出如下更改： 
─  无索引的类型，删除 A 
─  增加类型 E 和 F 
─  调整标准 
 
 
以前的版本 
第一版：1984-08 
上一次更改：1996-02 
 
 
1 
范围 
 
本 TL 标准对用于贴衬变速杆和驻车制动杆（类型 B、C、E、F）或转向柱（类型 D）等的泡沫人造
革的材料要求进行说明。 
 
 
1.1 
类型 
 
─ TL 522 84，类型 B 
棉质织物打底人造革，轻型， 
 
─ TL 522 84，类型 C 
棉质织物打底人造革，重型， 
 
─ TL 522 84，类型 D 
人造革，凝固，硬式， 
 
─ TL 522 84，类型 E 
人造革，凝固，轻柔消声型， 
 
─ TL 522 84，类型 F 
人造革，凝固，轻柔消声型，较厚 
 
 
2 
命名 
 
泡沫人造革按 TL 522 84 执行。 
 
 
3 
要求 
 
 
3.1 
基本规格 
 
采用此标准之前，使用者应该确保此文件内容与最近版本一致。最新版本可以
在 NOLIS 中或根据创建者来进行查找。 
首次供应及更换的审批按 VW 011 55。 
排放行为按 VW 501 80。 
有害物质的避免按 VW 911 01。 
完全试验的最小需求量：10 个成品和 2 m2的卷材。 
规定的数值适用于各项测量。 
 
Continued on pages 2 to 10 
Fachverantwortung/责任人 
K-QS-31 
H. Trowe 
电话：-2 51 02
Dr. Bembenek
Normung/标准 (EZTN, 1733) 
Wiesner 
电话：+49-5361-929064 
Sobanski 
英文版本据信较为准确。如果出现不一致， 
则以德语版本为准。 
Form FE 41 - 10.99 
QUELLE: NOLIS (Norm vor Anwendung auf Aktualität prüfen!/ 使用前，请查看当前版本。) 
分类编号 55 27 0 
2000 年 10 月 
 
 
 
 
 
 
 
 
 
 
 
 
 
 
 
 
 
 
 
 
 
 
 
 
 
 
 
 
 
 
 
 
 
 
 
 
 
 
 
 
 
 
 
 
 
 
 
 
 
 
 
 
 
 
 
 
 
 
 
 
 
 
 
 
 
 
 
 
 
 
 
 
 
 
 
 
机密。版权所有。未经大众汽车有限公司 EZTN 标准部门提前书面准许，本手册任何部分不得传播或复制。 
签约方仅能通过负责采购部门获得此标准。 
© 大众汽车股份公司 


第 2 页 
TL 522 84：2000-10 版
D 
 
 
3.2 
材料放行投入标准生产过程 
 
将泡沫人造革引入标准生产过程之前，必须满足有效的“材料要求”和“功能要求”，前者按 
TL 522 84，后者按TL 822 29。功能要求考虑到表面纹理和加工切割对无投诉换档的影响以及与
泡沫人造革上介质（如油脂和润滑剂）接触导致的操作效果。 
 
 
3.3 
外观 
 
纹理和颜色必须均匀，表面不得有瑕疵，不得有文字。 
 
 
3.4 
工艺性能 
 
泡沫人造革必须可以无障碍地缝合。 
 
 
3.5 
功能特性 
 
-40 至 +90° C 时，折皱（用手挤压）不得对所需“皮革柔韧效果”有不良影响，即使接触油脂也是
如此。 
不允许有“拍击声”或损坏外皮。 
 
对于消声类型（E 和 F），需要光滑的（如地面）支撑物以及涂料系统，其是按照此要求设计的。 
耐水解薄膜和 PUR （聚氨酯）外涂层必须具有耐工业用清洗剂性能，不褪色。 
 
 
3.6 
生理相容性 
 
人造革不得对身体有害，即，不得包含引起皮肤过敏的物质。 
高温下释放的物质应无毒安全，如，增塑剂和稳定剂。 
 
 
3.7 
预处理 
 
试验前，样本必须在 DIN 50 014 - 23/50-2 标准气候条件下预处理至少 24 小时。 
 
 
3.8 
颜色和纹理 
 
按照放行的样品。 
 
 
3.9 
材料和结构 
 
 
3.9.1 
类型 B 和 C 
 
聚酯-PUR 外涂层涂在层压成棉织物的橡胶泡沫塑料上（省略系统）；  
表面 = 聚酯-PUR 密封涂层按放行物； 
衬底 = 棉织物。 


第 3 页
TL 522 84：2000-10 版
D
 
 
3.9.1.1 材料代码 
 
>PUR + SBR + CO<。 
 
 
3.9.2 
类型 D 
 
织物两侧覆盖有聚酯-PUR（凝固系统），后部未打磨； 
表面 = 聚酯-PUR 密封涂层按放行品（软涂层系统）； 
底物 = 棉质/聚酯织物。 
 
 
3.9.2.1 材料代码 
 
>PUR + CO + PET<。 
 
 
3.9.3 
类型 E 和 F 
 
织物两侧覆盖有聚酯-PUR（凝固系统），后部未打磨； 
表面 = 聚酯-PUR 密封涂层按放行品（硬涂层系统）； 
底物 = 棉质/聚酯织物； 
织物经纬密度 = 经纱 > 18，纬纱 > 10。 
 
 
3.9.3.1 材料代码 
 
>PUR + CO + PET<。 
 
 
3.10 
与类型有关的性能 
 
参见表 1。 
 
 
表 1: 
物理性能 
 
编号 性能 
范围 
类型要求 
 
 
 
B 
C 
D 
E 
F 
1 
厚度按 4.1 节 
mm 
0.50 ± 
0.05 
0.80 ± 
0.10 
0.80 ± 
0.15 
0.80 ± 
0.15 
0.95 ± 0.15
2 
表面重量按 4.2 节 
 
 
 
 
 
 
2.1 
整体结构 
g/m² 
250 ± 10 
300 ± 20 
300 ± 20 
310 ± 40 
310 ± 40 
2.2 
底物 
g/m² 
> 80 
> 115 
> 115 
> 155 
> 155 
3 
撕裂强度按 4.3 节 
 
 
 
 
 
 
3.1 
收货状态 
 
 
 
 
 
 
3.1.1 经纱 
N 
> 160 
> 230 
> 350 
> 300 
> 300 
3.1.2 纬纱 
N 
> 90 
> 120 
> 400 
> 250 
> 250 


第 4 页 
TL 522 84：2000-10 版
D 
 
 
编号 性能 
单位 
类型要求 
 
 
 
B 
C 
D 
E 
F 
3.2 
湿热时效 200 小时
（+90° C/100 % 相
对湿度）后的情况按 
4.4 节 
 
 
 
 
 
 
3.2.1 经纱 
N 
> 100 
> 150 
> 250 
> 250 
> 250 
3.2.2 纬纱 
N 
> 75 
> 150 
> 300 
> 200 
> 200 
4 
延伸率按 PV 3909   
 
 
 
 
 
4.1 
在 25 N 负载下测
试静态延伸率 
 
 
 
 
 
 
4.1.1 经纱 
% 
25 ± 5 
36 ± 5 
3 ± 2 
< 6 
< 6 
4.1.2 纬纱 
% 
140 ± 10 
110 ± 10 
4 ± 3 
< 15 
< 15 
4.2 
永久延伸率 
 
 
 
 
 
 
4.2.1 经纱 
% 
< 6 
< 5 
< 2 
< 2 
< 2 
4.2.2 纬纱 
% 
< 23 
< 9 
< 3 
< 6 
< 6 
5 
尺寸变化 
 
 
 
 
 
 
5.1 
热时效后的情况按 
4.5 节，时效参数 
16 小时/+90° C 
机械循环气 
 
 
 
 
 
 
5.1.1 经纱 
% 
< 2 
< 2 
± 0 至 –0.5 ± 0 至 –3.0 ± 0 至 –3.0
5.1.2 纬纱 
% 
< 2 
< 2 
± 0 至 +1.5 +1.0 至 
+1.0 至 
5.2 
湿热时效后，时效参数 
200 小时/+90° C/ 
100% 相对湿度 
 
 
 
 
 
 
5.2.1 经纱 
% 
< 5 
< 5 
± 0 至 –3.0 ± 0 至 –3.0 ± 0 至 –3.0
5.2.2 纬纱 
% 
< 2 
< 2 
± 0 至 –3.0 ± 0 至 –3.0 ± 0 至 –3.0
 
 
 
3.11 
经16 小时/+90° C 机械循环风后的高温行为（按 4.5 节） 
 
 
3.11.1 
外观 
 
无粘着表面；无脱层；无明显裂缝。 


第 5 页
TL 522 84：2000-10 版
D
 
3.11.2 
弯曲试验（按 4.6 节） 
 
用手弯曲 180° 时，无明显裂缝。 
 
 
3.12 
经480 小时/+130° C 机械循环风后的高温行为（按 4.5 节） 
 
 
 
3.12.1 
外观 
 
无粘着表面；无脱层；无明显裂缝。允许有与所放行样品一致的光泽变化和变硬等表面变化。 
 
 
3.12.2 
弯曲试验（按 4.6 节） 
 
用手弯曲 180° 时，无明显裂缝。 
 
 
3.13 
经湿热时效 200 小时（+90° C/ 100 % 相对湿度）后的行为 
 
 
3.13.1 
外观 
 
无粘着表面；无脱层；无明显裂缝。 
 
 
3.13.2 
弯曲试验（按 4.6 节） 
 
用手弯曲 180° 时，无明显裂缝。 
 
 
3.14 
经-40° C 时，24 小时处理后的低温行为 
 
 
3.14.1 
落球试验（按照 PV 3905 和 4.7 节） 
 
试样无断裂或撕裂。 
 
 
3.14.2 
弯折试验（按照第 4.8 条） 
 
弯曲边缘时，无裂缝。 
 
 
3.15 
磨损行为（按照 PV 3906 和 4.9 节） 
 
 
3.15.1 
摩擦试验机在湿摩擦布上摩擦 100 次后 
 
按照 EN 20 105-A03 的灰阶等级 5；允许中间等级 4.5。 
 
 
3.15.2 
采用摩擦色牢度仪在干摩擦布上摩擦 100 次后 
 
灰阶等级 5 按 EN 20 105-A03；允许中间等级 4.5。 


第 6 页 
TL 522 84：2000-10 版
D 
 
3.16 
色牢度 
 
 
3.16.1 
耐光性按 PV 1303（曝光 3 个时段） 
 
 
3.16.1.1 外观 
 
灰阶等级 ≥ 4 按照 EN 20 105-A02，光泽变化和变硬等表面变化按所放行样品。 
 
 
3.16.1.2 弯曲试验（按 4.6 节） 
 
用手弯曲 180° 时，无明显裂缝。 
 
 
3.16.2 
耐水性（滤纸试验按 4.10 节） 
 
灰阶等级 5 按 EN 20 105-A03；允许中间等级 4.5。 
 
 
3.16.3 
耐磨性（旋转摩擦试验按 4.11 节） 
 
灰阶等级 5 按 EN 20 105-A03；允许中间等级 4.5。 
 
 
3.17 
耐人工汗性（按 4.9 和 4.12 节） 
 
 
3.17.1 
人造革表面评估 
 
色泽度提升按放行样品。 
 
 
3.17.2 
摩擦布评估 
 
灰阶等级 5 按 EN 20 105-A03；允许中间等级 4.5。 
 
 
3.18 
耐清洁剂性（按 4.9 和 4.13 节） 
 
 
3.18.1 
落下试验（按 4.14 节） 
 
颜色或纹理无变化；允许与所放行样品一致的某程度的色泽变化。 
 
 
3.18.2 
采用摩擦色牢度仪在粘附去垢剂的湿摩擦布上摩擦 10 次后的摩擦行为（按 4.9 节） 
 
 
3.18.2.1 表面评估（按 4.15 节） 
 
色泽度提升按放行样品。 
 
 
3.18.2.2 摩擦布评估 
 
灰阶等级 > 4 按照 EN 20 105-A03。 


第 7 页
TL 522 84: 2000-10
D
 
3.19 
永久弯曲行为（按 4.16 节） 
 
 
3.19.1 
室温下，弯曲 100,000 次 
 
与收货状态相比，无明显变化。 
 
 
3.19.2 
-10° C 时，弯曲 30,000 次 
 
与收货状态相比，无明显变化。 
 
 
3.20 
燃烧行为按美国法规 571 302 
 
按照 TL 1010 
（如果在附图或放行中有规定） 
 
 
3.21 
耐油性（按 4.17 节） 
 
仅用于成品：接触到二硫化钼脂后，PUR 层无明显脆化及褪色（按放行品）。 
 
 
4 
试验说明 
 
 
4.1 
厚度 
 
按照 EN ISO 2286-3 进行厚度测量。 
 
 
4.2 
单位面积质量 
 
按照 EN ISO 2286-2 测定单位面积质量。 
整体结构：按照方法 A，至少将 3 个圆形试样（100 cm²）从滚轮宽度中取出并进行称重。测定的单
位面积质量基于 1 m²。 
单层：采用源自整体结构测定的试样。为测定底物重量，应按照方法 B 使用丙酮将底物材料与聚氨
基甲酸酯分离。干燥（2 小时/+70° C/机械循环风）后在 (23 ± 2)° C 至少时效 30 分钟，即可测定单
位面积质量。 
 
 
4.3 
撕裂强度 
 
按照图 1 中以 100 mm/min 的移动速度和 100 mm 的自由夹紧长度（标准长度），测定标准试样的
撕裂强度。将至少 3 个样本从滚轮宽度中取出。如果以上结果均高于标准中的最低值，则应对用夹
子撕裂的样本进行评估。随后在 (23 ± 2)° C 时时效至少 30 分钟后，试验所储存样本。 
 
 
4.4 
湿热时效后的撕裂强度 
 
将 DIN A4 尺寸试样纵向和横向从卷料上取出，记录为撕裂试样。 
然后用双动冲压机对试样的纬纱侧进行冲压，4个孔距边缘约 25 mm。这些孔用于插入所附挂钩以便
安装圆棒（约 80 g，直径约 6 mm）。这样“施加重量”可防止边缘卷起。 


第 8 页 
TL 522 84: 2000-10 
D 
 
将各试样悬挂于机械循环烘箱或气候橱柜，试样间距至少为 50 mm。随后试样在 (23 ± 2)° C 时效 30 
分钟后，按照图 2 将试样从相应部分取出。 
 
 
 
 
 
 
 
 
 
 
 
 
 
 
 
 
 
 
 
图 1：用于测定撕裂强度的标准试样 
 
 
 
 
图 2：湿热时效 
 
 
4.5 
高温行为 
 
按照 DIN 53 377 采用 DIN A 4 尺寸试样进行试验，将这些试样悬挂于机械循环烘箱或气候橱柜中在
其中进行时效。按照 4.4 节对试样进行“施加重量”。仅在 (23 ± 2)° C 至少时效 30 分钟后，才对储
存的试样进行试验。 
 
 
4.6 
弯曲试验 
 
一旦测定到尺寸发生变化，就将试样沿着中心向后弯曲 180°。将弯曲边缘用线缝合固定。 


第 9 页
TL 522 84: 2000-10
D
 
4.7 
落球试验 
 
将试样用一片约 2.3 mm 厚的结实木板支撑起来。 
供货厂商：Funder Industriegesellschaft，mbH，A-9300 St. Veit/ Glan。 
产品名称：Funder Biofaserplatte [生化纤维板] VW TP 1，厚度 (2.3 ± 0.15) mm， 
总密度 0.95 至 1.00 g/cm³。 
 
 
4.8 
弯折试验 
 
试验按照 EN 1876-1。 
 
 
4.9 
磨损 
 
摩擦色牢度仪的冲子捣锤使用一块约 2 mm 厚的聚酯-PUR 泡沫塑料（单位体积重量 40 ± 5 kg/m³）
填衬。如果摩擦布在各自的介质中浸泡至少 1 分钟然后短暂地放置于滤纸之间，则将摩擦布视为“湿
润”。 
 
 
4.10 
滤纸试验 
 
应该将先前浸泡在去离子水中的滤纸（Schleicher & Schüll "Blauband 5893"）置于约 (50 x 50) mm 
的试样的一部分之上；然后将整个装置放在两片玻璃板之间，施加 5 kg 的力达 1 小时。 
 
 
4.11 
旋转摩擦试验 
用朔柏测试仪，将圆形试样（100 cm²）在无色的荨麻织物上进行摩擦。 
─  试样曲度：5 mm 
─  摩擦表面： 50 cm² 
─  压力： 9.81 N 
─  1,000 转 
─  荨麻织物尺寸 (20 x 9.5) cm 
应将荨麻织物试样，连同一块同等大小按照 TL 380 的毛毡垫放入试验机器夹紧装置中夹紧。荨麻织
物按照 ECE 棉质织物 EN ISO 105-X12。 
 
 
4.12 
耐人工汗性 
 
将至少 2 个试片 (170 x 50 mm)  分别放入溶液 A 中时效 30 分钟，然后
分别放入溶液 B 中时效 30 分钟，每种溶液处于 +35° C 的浴温之下。
然后，将材料顶面与摩擦色牢度仪装置上的 ECE 棉质织物进行摩擦；
摩擦之前，将试样放在各层滤纸之间以便去掉其余湿润成分。 
─  溶液 A：0.75 体积百分比的乙酸（加注 1 L 蒸馏水至 7.5 ml 100 % 乙酸）。 
─  溶液 B：氢氧化铵溶液，即重量百分比为 0.036 %，加有重量百分比为 0.5 %的 NaCl（添加 1 g 
NH3 溶液 [25 %] 至 690 g 以下蒸馏水中并添加 3.47 g NaCl）。 
 
 
4.13 
清洁剂 
 
涂层应该耐以下清洁剂： 
─  0.5 vol. %表面活化剂水溶液，如，洗洁精 
─  加氨酒精清洁剂（如车窗清洁剂），未稀释 
─  石油醚（特殊沸点溶剂 II 按照 DIN 51 631，80/100° C） 
─  异丙醇/正庚烷 (1:1) 


第 10 页 
TL 522 84: 2000-10 
D 
 
4.14 
落下试验 
 
用吸液管在表面施加 0.1 ml 滴液。静置 10 分钟以使介质渗入，将其在 +60° C 温度下通过机械循环
风进行干燥 30 分钟。应在处理后 24 小时进行评估。 
 
 
4.15 
磨损试验后的表面测试 
 
用湿布不能擦掉，才能说明发生色泽变化。 
 
 
4.16 
永久弯曲行为 
 
试验按照 DIN 53 351；用 6 倍放大镜放大，判定是否形成裂缝。 
 
 
4.17 
耐油性 
 
将约 30 g 二硫化钼脂（油脂按放行品）涂于后部；然后，翻边正常立起进行温度时效（24 小时/-40° C 
然后 48 小时/+90° C)。各试验时间刚刚结束后，用于模拟换档动作的表面处可能无裂缝。允许有与
放行样品一致的材料硬化。 
 
 
5 
引用标准 
 
PV 3905 
有机材料：落球试验 
PV 3906 
非金属平面纤维，摩擦行为试验 
PV 3909 
非金属平面纤维，测量静态和永久伸长率 
TL 380 
毛毡试验目的；材料要求 
TL 1010 
车辆内饰材料，燃烧行为；材料要求 
TL 822 29 
换挡 
VW 011 55 
车辆供应零件 – 通则，首次供应及更换的审批 
VW 501 80 
车辆内饰部件，排放物 
VW 911 01 
车辆环境标准，车辆零件、材料、工作液；避免有害物质 
DIN 50 014 
气候及技术应用；标准气候 
DIN 51 631 
特殊沸点溶剂；要求 
DIN 53 351 
测试皮革、人造革和类似板材；永久弯曲行为（挠度仪方法） 
DIN 53 377 
测试塑料薄膜；测定尺寸变化 
DIN EN 1876-1 
橡胶 – 或塑料外皮纺织品 — 低温试验 – 第 1 部分：弯曲试验 
DIN EN 20 105-A02 
纺织品；色牢度试验，第 A02 部分：用于评估颜色变化的灰阶等级 
DIN EN 20 105-A03 
纺织品；色牢度试验，第 A03 部分：用于评估染色的的灰阶等级 
DIN EN ISO 105-X12 
纺织品；色牢度试验，耐摩擦色牢度 
DIN EN ISO 2286-2 
橡胶 – 或塑料外皮纺织品 — 测定滚动特性 – 第 2 部分：基于表面面积测定
总重量；基于外层表面面积的重量和基于底物表面面积的重量 
DIN EN ISO 2286-3 
橡胶 – 或塑料外皮纺织品 — 测定滚动特性 – 第 3 部分：测定厚度 
US 法规 571 302            德国法规第 302 号，车辆内饰材料的可燃性

File: 材料工程师/TL 52296_2002_CN.pdf.md
# TL 52296_2002_CN.pdf

英文版本据信较为准确。 
如果出现不一致，则以德语版本为准。 
 
 
总成仪表盘和膝挡板 
材料要求 
 
TL 
522 96 
Konzernnorm 
 
 
描述符：仪表盘、仪表板、膝挡板、膝防护 
 
 
目录 
页码 
 
1 
一般要求 ·········································································································  2 
1.1 
负载区分类 ······································································································  2 
1.2 
材料成分 ·········································································································  2 
1.3 
外观 ················································································································  2 
1.4 
材料限制，有害物质的避免··············································································  2 
1.5 
预处理··············································································································  3  
1.6 
要求有效性 ······································································································  3 
1.7 
验收要求 ·········································································································  3 
1.8 
材料代码 ·········································································································  3 
2 
独立仪表盘部件的要求·····················································································  3 
2.1 
外皮 ················································································································  3 
2.2 
衬底材料··········································································································  5 
3 
总体结构的要求·······························································································  6 
3.1 
验收时的要求···································································································  6 
3.2 
老化试验 ·········································································································  7 
3.3 
燃烧情况遵守美国法律 571.302·······································································  10 
4 
试验矩阵：老化和机械试验··············································································  11 
4.1 
烧结 PVC 外皮·································································································  11 
4.2 
烧结 TPU 外皮 ································································································  12 
5 
参考标准 ·········································································································  13 
 
 
更改 
比照 1994 年 5 月发布版本做出如下更改： 
技术供应规范（TL 标准）全面修订 
 
 
之前的版本 
 
TL 522 96: 1985-11; 1989-07; 1991-09; 1994-05 
 
 
 
 
共 13 页，第 1 页
负责人 
I/EK-36 Hr.Hauck 
标准部门 
I/ET-31 电话：+49-841-89-33904     Gradl 
使用前，请查看当前版本。
分类编号 55 36 1                                                                                                        2002 年 7 月 
 
 
 
 
 
 
 
 
 
 
 
 
 
 
 
 
 
 
 
 
 
 
 
 
 
 
 
 
 
 
 
 
 
 
 
 
 
 
 
 
 
 
 
 
 
 
 
 
 
 
 
 
 
 
 
 
 
 
 
 
 
 
 
 
 
 
 
 
 
 
 
 
 
 
机密。版权所有。未经大众汽车有限公司提前书面准许，本手册任何部分不得传播或复制。 
签约方仅能通过负责采购的部门获得此标准。 
© 大众汽车公司 


第 2 页
TL 522 96: 2002-07
D
 
 
1 
一般要求 
 
 
1.1 
负载区分类 
 
采样前，用于采样的部件的负载区分配必须经相关方商定。 
 
 
1.1.1 负载区 1 
 
仪表盘和直接暴露在阳光下的区域。 
 
 
1.1.2 负载区 2 
 
膝挡板，手套箱和直接暴露在阳光下的区域。 
 
 
1.2 
材料成分 
 
符合图纸 
 
装饰材料 
如：自结皮、深拉皮 
 
填料 
 
如：PUR 泡沫 
 
衬底材料 
如：热塑性材料、成型天然纤维材料 
 
材料配方的修改必须经批准和采样。 
 
所用材料（装饰材料、填料、衬底材料）的配方应通过适当的试验（如：根据 DIN EN ISO 6721-2 
进行的扭摆试验，红外光谱）进行鉴定，必要时应披露。 
 
所用材料群组（如：异氰酸酯、多元醇、酞酸盐、分离剂中的硬脂酸盐）必须为大众汽车公司可理
解或可鉴定。 
 
所用材料必须符合相应的装饰材料、填料和衬底材料的要求限值，根据 VW 501 80 或 Ingolstadt 实
验室使用指南 No. 3211（见 3.1.6 部分）。 
 
 
1.3 
外观 
 
仪表盘上不得有任何裸眼可见的表面瑕疵。 
- 不允许出现以下表面瑕疵： 
气孔、亮区、色差、颗粒差异、弯曲、砂眼、明显/可见的空隙、加工助剂残留、装饰表面有厚层 
- 预定的安全气囊击穿点必须保证从任何角度都看不见。 
 
如果空隙可以修复，相应的区域和修复工作必须提前与发布部门商定。 
 
 
1.4 
材料限制，有害物质的避免 
 
有害物质的避免，遵守大众标准 VW 911 01。 
 
有害物质清单见 VW 911 01 附录 1（车辆环境标准；禁止使用的物质清单/属于强制性说明） 


第 3 页
TL 522 96: 2002-07
D
 
1.5 
预处理 
 
试验前，必须将试样置于 DIN 50 014-23/50-2 的标准环境中预处理至少 24 小时。 
 
 
1.6 
要求有效性 
 
所需数值适用于各项测量。 
 
 
1.7 
验收要求 
 
首次供应及更换的审批遵守 VW 011 55。 
 
 
1.8 
材料代码 
 
零件鉴定遵守 VDA1 260 
 
 
2 
独立仪表盘部件的要求 
 
 
2.1 
外皮 
 
试样 
 
进行 2.1.2 部分所述试验的试样应取自整体结构的平面、颗粒区域（装饰材料、填料、衬垫材料）。 
 
对于 2.1.1、2.1.3 至 2.1.5 部分所述试验，能够使用外皮。 
 
 
2.1.1 
外皮厚度和预定的安全气囊击穿点 
 
试验遵守 DIN EN ISO 2286-3；外皮厚度符合图纸中规定的要求。预定击穿点的设计和形状符合图
纸或执行规范中规定的要求。 
 
 
2.1.2 
击穿强度和击穿延伸 
 
击穿强度遵守 DIN EN ISO 527，第 1 部分和第 2 部分，试样形状 5 （第 3 部分） 
 
如果试样形状需要，在试验各方同意后，也可使用 DIN EN ISO 527-2 中所述编号为 5A 的试样。 
 
 
2.1.2.1 
准静态抗拉强度试验 
 
v = 100 毫米/分钟，在 DIN 50 014-23/50-2 标准环境中试验 
 
 
2.1.2.1.1 断裂应力和击穿延伸 
 
材料和仪表盘的相应要求在试验矩阵中定义。该试验矩阵（见 4.1 和 4.2 部分）规定了机械试验和老
化试验组合。 
 
要求因所用材料而不同。 
 
 
 
 
 
1 德国汽车行业协会 


第 4 页
TL 522 96: 2002-07
D
 
 
2.1.2.2 
动态抗拉强度试验 
 
落锤试验遵守 PV 1305，v = 10 米/s 
 
备注：该试验不适用于 PVC 材料。 
 
 
2.1.2.2.1 
在 DIN 50 014-23/50-2 标准环境中试验 
 
材料和仪表盘的相应要求在试验矩阵中定义。该试验矩阵（见 4.1 和 4.2 部分）规定了机械试验和老
化试验组合。 
 
 
2.1.2.2.2 
在 < -10 ºC  的冷却试样上试验 
 
材料和仪表盘的相应要求在试验矩阵中定义。该试验矩阵（见 4.1 和 4.2 部分）规定了机械试验和老
化试验组合。 
 
 
2.1.2.2.3 
在 < -35 ºC 的冷却试样上试验 
 
材料和仪表盘的相应要求在试验矩阵中定义。该试验矩阵（见 4.1 和 4.2 部分）规定了机械试验和老
化试验组合。 
 
2.1.3  
磨损情况 
 
摩擦掉色试验遵守 PV 3906 
 
 
2.1.3.1 
100 划拉，干 
 
颜色或表面结构不改变。 
 
摩擦布的渗色：最大 ≥ grade 4，灰阶级别遵守 DIN EN ISO 105-A03 
 
 
2.1.3.2 
10 划拉，以清洁剂沾湿 
 
乙醇、石油醚、表面活性剂的水溶剂，如：Pril®，氨醇溶液，如：Ajax® 
 
颜色或表面结构不改变。 
 
摩擦布的渗色：最大 ≥ grade 4，灰阶级别遵守 DIN EN ISO 105-A03 


第 5 页
TL 522 96: 2002-07
D
 
2.1.4 抗剂性 
 
以“液滴试验”的方式进行试验 
 
使用移液管将约 0.1 毫升 2.1.3.2 中所述的清洁剂滴到表面。静置 10 分钟以使介质渗入，将试样在 
60 ºC 温度下，在机械循环风中干燥 30 分钟。24 小时后评估试样。 
 
允许颜色或表面结构不改变。用湿布不能擦掉，才能说明发生色泽变化。 
 
如经发布实验室同意，则允许光泽变化。 
 
 
2.1.5 提取独立配方部件 
 
整体 PVC 外皮或 TPO 膜不要求进行该试验。 
 
(10 x 5)  厘米的外皮切片在 40 ºC 的蒸馏水中（机械循环烘箱）老化 96 小时。 
 
试样约 50% 的表面浸入一个开口的玻璃容器（如：PV 3900 中所述的碗）。如果碗中的水有流失，
则补足流失的部分。 
 
老化后，外皮表面不得有任何涂层。 
 
 
2.2 
衬底材料 
 
衬底材料属性应根据相应的“技术供应”进行试验 
材料或图纸条目的规范 
 
 
2.2.1 挠曲强度 
 
根据 DIN EN ISO 178 进行试验 
 
在根据 3.2.1 部分进行高温老化后，与老化前的衬底值相比，最大变化 ± 10%。 
 
2.2.2 抗冲击性 
 
根据 DIN EN ISO 179-1 进行试验 
 
在根据 3.2.1 部分进行高温老化后，与老化前的衬底值相比，最大变化 ± 10%。如果对未使用部分的
要求是“无破裂”，则该试验还适用于在老化后的试样上进行试验。 
 
 
2.2.3 切口冲击强度 
 
根据 DIN EN ISO 179-1 进行试验 
 
在根据 3.2.1 部分进行高温老化后，与老化前的衬底值相比，最大变化 ± 10%。如果对未使用部分的
要求是无破裂摂，则该试验还适用于在老化后的试样上进行试验。 


第 6 页
TL 522 96: 2002-07
D
 
 
3 
总体结构的要求 
 
 
3.1 
验收时的要求 
 
 
3.1.1 颜色 
 
根据 VW 501 90 进行试验 
 
 
3.1.2 光泽 
 
根据 DIN 67 530 进行试验 
期望值符合发布的样本 
 
 
3.1.3 硬度 
 
根据 DIN EN ISO 868 进行试验，泡沫部件上的测量 
初始强度的测量；（立法的）要求：肖氏强度 A > 50 
 
 
3.1.4 压痕强度 
 
根据 PV 3421 进行试验 
重要提示：压缩应力-应变特性 33.9 牛 – 10 毫米 
 
5 个试验点在图纸 (M1-M5) 中标明，或经试验各方商定。所有试验点上的压痕强度必须与发布的样
本相符。 
 
材料和仪表盘的相应要求在试验矩阵中定义。该试验矩阵（见 4.1 和 4.2 部分）规定了机械试验和老
化试验组合。 
 
3.1.5 泡沫和衬底/泡沫和外皮之间的粘合度 
以下内容在未使用时和老化后（见试验矩阵，第 4 部分）适用：泡沫和衬底，以及泡沫和外皮之间
的粘合度，必须在所有区域内一致良好。 
 
当外皮从泡沫上移除，或泡沫从衬底上移除时，剩余部分必须留在外皮/衬底表面（=粘合在泡沫中
断裂）。 
 
外皮和泡沫之间的粘合度，在 DIN 50 014-23/50-2 标准环境中根据 PV 2034 进行剥落试验，滑
动速度：50 毫米/分钟。 
试样将从外皮的平面部分移除 
 
材料和仪表盘的相应要求在试验矩阵中定义。该试验矩阵（见 4.1 和 4.2 部分）规定了机械试验和老
化试验组合。 
 
3.1.6 排放和雾气情况 
 
根据 VW 501 80 进行试验 
 
试样将从平面部分移除。 
 
分别在装饰材料、填料和衬底材料上进行试验。 
 
对取自区域 1 的装饰材料进行的雾气试验，在 120 ºC（不同于 VW 501 80 和 PV 3015）的环境进行。 


第 7 页
TL 522 96: 2002-07
D
 
3.1.7 低温弹性 
 
试验仅在 PVC 外皮上进行。根据 PV 
3905 进行落球试验 
从根据图纸完工的成品上取下尺寸为 (100 x 100) 毫米的试验片段。试验在没有衬背的情况下
进行。 
下落高度：230 毫米 
 
要求：在 -20 ºC 的低温试验中，外皮无破裂。 
 
可选 
 
根据 DIN EN ISO 6603-1 进行冲击穿透试验 
 
从根据图纸完工的成品上取下尺寸为 (80 x 80) 毫米的试验片段。要求：在 -20 ºC 的低温试
验中，外皮无破裂。 
 
 
3.2 
老化试验 
 
如果没有另行指定或经试验各方商定，将对成品零件进行试验。根据成品在车辆上的实际安装位
置，对设备安装进行试验。对于不同的天然材料（如：皮革）可以指定不同的试验条件，参阅相应
的材料执行规范中规定的要求。 
 
对于老化试验与机械试验的结合，参阅试验矩阵（4.1 和 4.2 部分）。 
 
外观要求 
 
以下要求（与 3.2.1 部分类似）适用于根据 3.2.1 部分至 3.2.5.2.2 部分进行的老化试验。 
- 
仪表盘上不得有任何裸眼可见的表面瑕疵。 
- 不允许出现气孔、亮区、色差、颗粒差异、弯曲、砂眼、明显/可见的空隙、加工助剂残留、装饰表面
有厚层等表面缺陷。 
- 
预定的安全气囊击穿点必须保证从任何角度都看不见。 
- 老化后不允许出现整体结构变形、周线或半径弯曲、真空形成的表面斑迹、气泡或模糊等变化。必要
时指定最大的偏差样本。 
- 允许出现符合已发布样本的颜色与光泽的微小变化。不允许出现色偏情况。必要时指定公差范围
（根据 3.1.1 和 3.1.2 部分进行的测量）。 


第 8 页
TL 522 96: 2002-07
D
 
3.2.1  
热老化 
 
 
3.2.1.1 
范围 1 
 
在 120 ºC 的机械循环风中老化 500 小时 
 
外观要求应符合 3.2 部分，以及试验矩阵评估（见 4.1 和 4.2 部分）。 
不得出现形状变化和/或成品零件变形。 
 
 
3.2.1.2 
范围 2 
 
在 100 ºC 的机械循环风中老化 500 小时 
 
外观要求应符合 3.2 部分，以及试验矩阵评估（见 4.1 和 4.2 部分）。 
 
不得出现形状变化和/或成品零件变形。 
 
 
3.2.2  
环境循环试验 
 
 
3.2.2.1 
范围 1 
 
根据 PV 1200 进行 12 循环 （= 144 小时）老化 
 
如果经试验各方商定，也可以改为根据 PV 2005 进行 60 循环老化。 
 
外观要求应符合 3.2 部分，以及试验矩阵评估（见 4.1 和 4.2 部分）。 
 
 
3.2.2.2 
范围 2 
 
根据 PV 1200 进行 8 循环 （= 96 小时）老化 
 
如果经试验各方商定，也可以改为根据 PV 2005 进行 40 循环老化。 
 
外观要求应符合 3.2 部分，以及试验矩阵评估（见 4.1 和 4.2 部分）。 
 
3.2.3  
湿老化 
 
 
3.2.3.1 “锈蚀测验” 
 
范围 1、范围 2 
 
在 70 ºC 和 95% 相对湿度下老化 500 小时 
 
外观要求应符合 3.2 部分。 
 
 
3.2.3.2 
湿气冷凝恒定气压 
 
范围 1、范围 2 
 
根据 DIN 50 017 KK 在湿气冷凝恒定气压中老化 500 小时。外观要求应符合 3.2 部分。 


第 9 页
TL 522 96: 2002-07
D
 
3.2.4  
根据 PV 1303 和 DIN 75 202，在高温光线中不褪色 
 
 
3.2.4.1 
范围 1 
 
试验：根据 PV 1303 进行 5 个周期 
 
表面变化：最大 ≥ grade 4；灰阶级别符合 DIN EN 20105-A03 
 
 
3.2.4.2 
范围 2 
 
试验：根据 PV 1303 进行 3 个周期 
 
表面变化：最大 ≥ grade 4；灰阶级别符合 DIN EN 20105-A03 
 
 
3.2.4.3 
试验：根据 PV 1303 进行 10 个周期 
 
范围 1、范围 2 
 
无外观评估；根据试验矩阵（见 4.1 和 4.2 部分）进行机械属性评估。 
 
 
3.2.5  
耐气候性试验 
 
 
3.2.5.1 
根据 VW 501 85 进行露天耐气候性试验 
 
 
露天耐气候性试验第一年内未出现损坏，两年后无明显损坏。 
 
 
3.2.5.1.1 
车内试验 
 
安装到车内，以验证其露天耐气候性。外观要求应符合 3.2 部分。 
 
 
3.2.5.1.2 
在试验装置中的总成上进行露天耐气候性试验 
 
将零件安装到相应的模块支架上，并在相应的玻璃发热箱中的实际安装位置进行试验。将安装所有
附件；否则，关闭所有为这些零件预留的开口。 
 
对于新材料和新技术的系统发布： 
如果使用的材料、系统或制造工艺尚未被大众集团采用，需要 3 年耐气候性的证明文件。 
为节约时间，可能在南北半球之间运输部件，因此，要求部件能够在一年半内暴露 3 个夏天。 
 
外观要求应符合 3.2 部分。 
 
 
3.2.5.2 
根据 VW 501 85 和 DIN 75 220 进行天气模拟（日照模拟） 
 
范围 1、范围 2 
 
根据 DIN 75 220 中所述 Z-IN1 进行 360 小时干循环试验，之后进行 240 小时湿循环试验，可选择
根据 DIN 75 220 中所述 D-IN1-T 进行 240 试验。 


第 10 页
TL 522 96: 2002-07
D
 
3.2.5.2.1 
车内试验 
 
将零件安装到车内，再对零件进行试验。 
在根据 DIN 75 220 进行的一个试验循环内不得出现损坏（在经相关集团品牌认证的试验系统
内执行）。 
 
外观要求应符合 3.2 部分。 
 
 
3.2.5.2.2 
在试验装置中的总成上进行天气模拟 
 
将零件安装到相应的模块支架上，并在相应的玻璃发热箱中的实际安装位置进行试验。将安装所有
附件；否则，关闭所有为这些零件预留的开口。 
 
外观要求应符合 3.2 部分。 
 
 
3.3 
 
燃烧情况符合美国法律 571.302 
 
根据 TL 1010（如果图纸或发布中指定）进行试验
