Repository: kujaxr/obsidian-vault

File: 材料工程师/TL 52321.pdf.md
# TL 52321.pdf

QUELLE: NOLIS


Seite 2 
TL 523 21: 2005-05 
D 
 
3.3 
Haftung und Sprödigkeit der Beschichtung bei Anlieferung 
Bei Anlieferung 
GT 0-1 Gitterschnitt nach DIN EN ISO 2409 mit 
Klebebandabriss (Klebeband: Tesaband 4657  
Fa. Beiersdorf oder Vergleichbares) 
3.4 
Wärmeverhalten 
Nach 48 h bei 90 °C 
Nach der Lagerung im Einbau darf das Teil keine 
Verformung oder eine Delamination der einzelnen 
Materialschichten aufweisen. Veränderungen an Farbe, 
Glanz, Ausführung vorhandener Furnierstöße sowie 
Rissbildung, Blasen oder sonstige Oberflächenfehler sind 
nicht zulässig. 
GT 0-1 Gitterschnitt nach DIN EN ISO 2409 mit 
Klebebandabriss. (Klebeband: Tesaband 4657  
Fa. Beiersdorf oder Vergleichbares) 
3.5 
Klimawechselprüfung 
96 h nach PV 1200 (Audi) 
Forderungen siehe Abschnitt 3.4 
60 Zyklen nach PV 2005 (VW) mit 
Forderungen siehe Abschnitt 3.4 
Zwischenbewertung nach 40 Zyklen 
3.6 
Kondenswasserkonstantklima 
48 h nach DIN 50 017-KK 
Forderungen siehe Abschnitt 3.4 
3.7 
Sonnensimulation 
240 h nach DIN 75 220 D-IN2-T 
Forderungen siehe Abschnitt 3.4 
3.8 
Freibewitterung 
1 Jahr in Einbaulage im Fahrzeug 
Ohne Beanstandung gegenüber dem Freigabemuster 
3.9 
Farbechtheit und Farbbeständigkeit 
Gegen Licht nach PV 1303 
Graumaßstab ≥ 4 nach DIN EN 20105-A02 
Anzahl der Zyklen in Absprache mit den zuständigen Laboren (nach Einbaulage 3 – 6 Zyklen) 
3.10 
Kratzfestigkeit  
Prüfung in Absprache mit den zuständigen Lieferanten 
Erichsenstab Typ 318 
Kein Aufreißen der Deckschicht (Eindruck erlaubt) 
Prüfnadel nach Bosch (0,75 mm Spitze) 
mit 10 N Belastung 
 


Seite 3 
TL 523 21: 2005-05 
D 
3.11 
Scheuerfestigkeit 
Crockmetertest gegen Nessel 
Prüfung nach PV 3906  
Nach 100 Crockmeterhüben dürfen keine Reibspuren auf 
der Oberfläche erkennbar sein. 
3.12 
Beständigkeit gegenüber Reinigungsmitteln 1) 
Crockmetertest mit Reinigungsmittel 
getränktem Gewebe 
Prüfung nach PV 3906 
 
Crockmetertest mit Reinigungsmittel 
getränktem Gewebe 
Prüfung nach PV 3906 
 
Nach 10 Crockmeterhüben dürfen keine dauerhaften 
Oberflächenveränderungen wie Risse, Erweichungen, 
Farb- bzw. Glanzänderungen oder Fleckenbildungen 
auftreten. 
Nach 10 Crockmeterhüben dürfen keine dauerhaften 
Oberflächenveränderungen wie Risse, Erweichungen, 
Farb- bzw. Glanzänderungen oder Fleckenbildungen 
auftreten. 
3.13 
Beständigkeit gegenüber synthetischen Schweiß 2) 
3.13 
Beständigkeit gegenüber synthetischen Schweiß 2  
Die Proben werden jeweils 1 h mit 
einem in Lösung A bzw. Lösung B 
getränkten Wattebausch beaufschlagt 
Die Proben werden jeweils 1 h mit 
einem in Lösung A bzw. Lösung B 
getränkten Wattebausch beaufschlagt 
Nach 10 Crockmeterhüben dürfen keine dauerhaften 
Oberflächenveränderungen wie Risse, Erweichungen, 
Farb- bzw. Glanzänderungen oder Fleckenbildungen 
auftreten. 
Nach 10 Crockmeterhüben dürfen keine dauerhaften 
Oberflächenveränderungen wie Risse, Erweichungen, 
Farb- bzw. Glanzänderungen oder Fleckenbildungen 
auftreten. 
3.14 
Brennverhalten 
3.14 
Brennverhalten 
Nach US-Gesetz 571.302  
und DIN 75 200 
Nach US-Gesetz 571.302  
und DIN 75 200 
Nach TL 1010 (falls in Zeichnung oder Freigabe gefordert) 
Nach TL 1010 (falls in Zeichnung oder Freigabe gefordert) 
3.15 
Emission 
3.15 
Emission 
VW 501 80 und 
Anwendungsrichtlinie 3211  
nach Labor IN 
VW 501 80 und 
Anwendungsrichtlinie 3211  
nach Labor IN 
Grenzwerte nach Anwendungsrichtlinie 3211 dürfen nicht  
überschritten werden. Abweichungen bedürfen der 
Zustimmung der zuständigen Labore. 
Grenzwerte nach Anwendungsrichtlinie 3211 dürfen nicht  
überschritten werden. Abweichungen bedürfen der 
Zustimmung der zuständigen Labore. 
4 
Prüfhinweise 
4 
Prüfhinweise 
1) Ethanol, Waschbenzin, Scheibenreiniger, Textil- und Kunststoffreiniger, 0,3 %ige "Pril"-Lösung. 
1) Ethanol, Waschbenzin, Scheibenreiniger, Textil- und Kunststoffreiniger, 0,3 %ige "Pril"-Lösung. 
2) Lösung A: 0,750 % Essigsäure 
2) Lösung A: 0,750 % Essigsäure 
 
Lösung B:  0,036 % Ammoniakwasser und 0,5 % NaCI 
 
Lösung B:  0,036 % Ammoniakwasser und 0,5 % NaCI 
                                                
                                                
1) Siehe Abschnitt 4 Prüfhinweise 
2) Siehe Abschnitt 4 Prüfhinweise 


Seite 4 
TL 523 21: 2005-05 
D 
5 
Mitgeltende Unterlagen 
Anwendungsrichtlinie 
Nr. 3211 von Labor IN 
Anforderungen an das Emissionsverhalten nach VW 501 80 von 
Werkstoffen und nach PV 3942 bei Bauteilen, die im Fahrzeuginnenraum, 
im Kofferraum und in den Luftführungen die in Fahrzeugen des Audi AG 
eingesetzt werden (Anwendungsrichtlinie der AUDI AG) 
(Bezugsquelle:  Audi-Beschaffung) 
PV 1200 
Fahrzeugteile; Prüfung der Klimawechselfestigkeit (+80 / -40) °C 
PV 1303 
Nichtmetallische Werkstoffe; Belichtungsprüfung für Bauteile des 
Fahrzeuginnenraumes 
PV 2005 
Fahrzeugteile; Prüfung der Klimawechselfestigkeit 
PV 3906 
Nichtmetallische Flächengebilde; Prüfung des Abriebverhaltens 
TL 1010  
Innenausstattungsmaterialien; Brennverhalten, Werkstoffanforderungen 
VW 011 55 
Fahrzeug-Zulieferteile; Genehmigung von Erstlieferung und Änderung 
VW 501 80 
Bauteile des Fahrzeuginnenraumes; Emissionsverhalten 
DIN 50 014 
Klimate und ihre technische Anwendung; Normalklimate 
DIN 50 017 
Klimate und ihre technische Anwendung; Kondenswasser-Prüfklimate 
DIN 75 220 
Alterung von Kfz-Bauteilen in Sonnensimulationsanlagen 
DIN EN 20 105-A02  
Textilien - Farbechtheitsprüfungen - Teil A02: Graumaßstab zur 
Bewertung der Änderung der Farbe 
DIN EN ISO 2409  
Lacke und Anstrichstoffe - Gitterschnittprüfung 
US-Gesetz 571.302  
Flammability of interior materials

File: 材料工程师/TL 52388-2005_CN.pdf.md
# TL 52388-2005_CN.pdf

较较
英文版本据信
准确。 
现
如果出
不一致，则
语
较
以德
版本
准。 
Form FE 41 - 01.05 
请请
当
使用前，
看
前版本。
QUELLE: NOLIS 
D
分类编号 55 12 1  
2005 年 3 月 
 
乘客舱所用聚丙烯 
 
材料要求 
 
集团范围内 
8 类型：没有索引、A、B、C、D、E、F、G 
TL 
523 88 
描述符： 
聚丙烯、PP、饰件、乘客舱、车门、台板、立柱、通风镶件、中央控制台、
车门饰件、后窗玻璃框、防擦板、车门 
 
 
 
更改 
比照 TL 523 88: 2002-05 做出如下更改： 
— 
标题更改 
— 
新增 F 类型和 G 类型 
— 
修正了 5.3 部分“弹性模量”：试样尺寸 
— 
更改了 5.6 部分“高温老化” 
— 
省略了球压痕硬度 
— 
更新了参考标准 
与上一版本相比所做的更改，用修订文本块左侧的竖线进行标记。 
 
 
之前的版本 
1991-12; 1994-01; 1995-04; 2001-06; 2002-05 
 
 
1 
范围 
 
本“技术供应规范”（TL 标准）规定了乘客舱内聚丙烯的材料要求。 
 
适用范围： 
 
 
— TL 523 88 
如：立柱饰板和门托盘 
— TL 523 88-A 
如：提高了韧性要求的托盘和模塑零件 
— TL 523 88-B 
如：通风镶件 
— TL 523 88-C 
如：具有纺织纤维外观的立柱饰板 
— TL 523 88-D 
如：车门侧饰板 
— TL 523 88-E 
如：立柱饰板和后车窗框 
— TL 523 88-F 
如：中央控制台、仪表盘、车门饰件、立柱饰板和门阶饰件 
— TL 523 88-G 
如：中央控制台、仪表盘、车门饰件、立柱饰板和门阶饰件 
 
2 
描述 
 
聚丙烯共聚物的样本指定，中央控制台的滑石粉增强： 
 
聚丙烯符合 TL 523 88-F 
 
 
 
 
 
 
 
 
 
 
 
 
 
 
 
 
负责人 
标准 (EZTD, 1733) 
第 1 页，共 6 页 
K-QS-31/4  Frau Radon   电话：-31886              Wilke 博士 
Schilling 博士 
Frau Krenz        电话：+49-5361-9-48869 
Sobanski 
 
机密。版权所有。未经大众汽车有限公司提前书面准许，本手册任何部分不得传播或复制。 
签约方仅能通过 B2B 供应商平台“www.vwgroupsupply.com获得此标准。” 
© 大众汽车公司 


第 2 页 
TL 523 88: 2005-03 
D 
 
 
3 
要求 
 
 
3.1 
一般要求 
 
首次供应及更换的审批遵守大众标准 VW 011 55。排放标准遵守 VW 501 80。 
比色法评估遵守 VW 501 90。 
 
有害物质的避免遵守 VW 911 01。 
 
较完成试验，需要 5 个成品零件。 
 
 
3.2 
类型 
 
— 
TL 523 88 
聚丙烯共聚物，滑石粉增强；可选聚丙烯，耐冲击性已修改，并用滑石粉增强 
— 
TL 523 88-A 
聚丙烯共聚物 
— 
TL 523 88-B 
聚丙烯共聚物，滑石粉增强 
— 
TL 523 88-C 
聚丙烯共聚物，使用约 1% 的碳纤维修改，滑石粉增强 
— 
TL 523 88-D 
聚丙烯共聚物，滑石粉增强；可选聚丙烯，耐冲击性已修改，并用滑石粉增强 
— 
TL 523 88-E 
聚丙烯共聚物，使用约 1% 的碳纤维修改，滑石粉增强 
— 
TL 523 88-F 
聚丙烯共聚物，滑石粉增强；可选聚丙烯，耐冲击性已修改，并用滑石粉增强 
— 
TL 523 88-G 
聚丙烯共聚物，矿物增强；可选聚丙烯，耐冲击性已修改，并用矿物增强 
 
 
3.3 
材料 
 
根据类型见 5.1 部分。 
 
 
3.4 
根据 VDA 260 鉴定 
 
— 
TL 523 88 
>PP/PE-TD20< or >PP+EPDM-TD20< 
— 
TL 528 88-A 
>PP/PE< 
— 
TL 523 88-B 
>PP/PE-TD20< 
— 
TL 523 88-C 
>PP/PE-TD20< 
— 
TL 523 88-D 
>PP/PE-TD15< or >PP+EPDM-TD15< 
— 
TL 523 88-E 
>PP/PE-TD16< 
— 
TL 523 88-F 
>PP/PE-TD20< or >PP+EPDM-TD20< 
— 
TL 523 88-G 
>PP/PE-MD10< or >PP+EPDM-MD10< 
 
 
3.5 
测量结果评估 
 
所需数值适用于各项测量。 


 
 
 
 
 
 
 
4 
性能 
 
见表 1。 
第 3 页 
TL 523 88: 2005-03 
D 
 
表 1 
 
要求 
编号 
性能 
单位 
TL 523 88 
TL 523 88-A
TL 523 88-B
TL 523 88-C
TL 523 88-D
TL 523 88-E
TL 523 88-F TL 523 88-G 
1 
密度符合 DIN EN ISO 1183-1，浮力法 
克/立方米 
1.05 ± 0.02 
0.910 ± 0.02
1.04 ± 0.02 
1.06 ± 0.02 
1.02 ± 0.02 
1.02 ± 0.02 
1.04 ± 0.02 
0.98 ± 0.02 
2 
灼烧残渣符合 DIN EN ISO 1172 
% 
20 ± 2 
– 
20 ± 2 
16 ± 2 
20 ± 2 
10 ± 2 
3 
屈服点符合 DIN EN ISO 527-2，见 5.2 
部分 
MPa 
≥ 20 
≥ 22 
≥ 15 
≥ 20 
≥ 15 
4 
屈服点处的延伸率符合 DIN EN ISO 527-2 
% 
≥ 4 
≥ 14 
– 
≥ 4 
5 
弹性模量符合 DIN EN ISO 178，
见 5.3 部分 
 
5.1 
+23 ºC 
牛/平方毫米
≥ 1,500 
– 
≥ 1,200 
≥ 1,100 
≥ 1,200 
≥ 1,100 
5.2 
-40 ºC 
牛/平方毫米
– 
≤ 3,000 
– 
≤ 3,000 
– 
6 
切口冲击强度符合 DIN EN ISO 179-1 
见 5.4 部分 
千焦/平方米
≥ 14 
无破裂 
≥ 8 
≥ 15 
≥ 20 
≥ 15 
≥ 20 
7 
抗冲击性符合 DIN EN ISO 179-1，
见 5.5 部分 
千焦/平方米
– 
无破裂 
– 
8 
高温情况 
在 +100 ℃ 机械风中 24 小时 
 
形状或表面无变化 
9 
高温老化 
+150 ºC 中 400 小时，见 5.6 部分 
 
表面无结构性表面，即，无任何 PP 腐烂。 
10 
耐光性符合 PV 1303 
 
不允许出粉和/或裂缝情况。 
10.1 
对于受到阳光直晒的区域 
5 个暴露周期 
 
灰阶级别 ≥ 4 符合 DIN EN 20105-A02。不允许出现色偏情况。 
10.2 
对于受到阳光间接照晒的区域 
3 个暴露周期 
 
灰阶级别 ≥ 4 符合 DIN EN 20105-A02。不允许出现色偏情况。 


 
第 4 页 
TL 523 88: 2005-03 
D 
 
要求 
编号 
性能 
单位 
TL 523 88 
TL 523 88-A
TL 523 88-B
TL 523 88-C
TL 523 88-D
TL 523 88-E
TL 523 88-F TL 523 88-G 
11 
熔化温度符合 DIN EN ISO 3146 
ºC 
≥ 152 
12 
低温情况 
见 Fehler! 部分Verweisquelle konnte nicht 
gefunden werden. 
 
成品零件应能在低温下正常工作。不得出现裂缝或其他损坏。 
13 
落球试验符合“试验规范” PV 3905 
落球高度（40 ± 0.5 厘米） 
 
无裂缝、无破裂。 
14 
 燃烧情况 
 
符合 TL 1010 
15 
抗刮性符合 PV 3952 
10 牛负载 
DL 
≤ 1.5（仅适用于可见零件或车内可能受到划伤的零件） 


第5 页
TL 523 88: 2005-03
D
 
 
5 
试验备注 
 
 
5.1 
材料 
 
使用红外线分光镜进行鉴定。 
 
 
5.2 
屈服点 
 
抗张试验符合 DIN EN ISO 527-2，S2 试样符合 DIN 53504；试验速度 v = 50 毫米/分钟 ± 10% 
 
 
5.3 
弹性模量 
 
3 点弯曲试验：在标准气候或 -40℃ 的恒温室中进行测量。 
 
试样：50 毫米 x 10 毫米 x 产品厚度（最大达到 4 毫米）；支架分离：40 毫米 
 
 
5.4 
切口冲击强度 
 
抗冲击性试验（宽边冲击）符合 DIN EN ISO 179-1；偏差试样长度：(50 ±1) 毫米；宽度：(6 ± 0.2) 毫
米；厚度符合成品零件厚度（最大达到 4 毫米）；支架分离：40 毫米；试验装置：摆锤式冲击试验机 
4J。 
 
试样宽边有一个 0.8 毫米宽的 U 形切口。切口深度应较试样厚度的 1/3。与切口底部相接的边，其曲率半
径必须小于 0.1 毫米。 
 
如果是从一侧有颗粒或油漆的模塑零件上取的试样，应在试样的颗粒或油漆侧开口，并且在放置到支架上
时，切口中央应对准冲击面的中央，从而使切口不在冲击方向上。 
 
 
5.5 
抗冲击性 
 
试验符合 DIN EN ISO 179-1；偏差试样长度：(50 1) 毫米；宽度：(6  0.2) 毫米；厚度符合成品零件厚度
（最大达到 4 毫米）；支撑分离：40 毫米；试验装置：摆锤式冲击试验机 4J。 
 
如果是从一侧有颗粒或油漆的模塑零件上取的试样，应将试样放置在摆锤式冲击试验机的支架上，从而使
颗粒或油漆侧朝向冲击方向。 
 
 
5.6 
高温老化 
 
在 (+150 -1) ºC 的机械循环风中持续老化。最好在完整的成品零件上进行试验。允许在成品零件的片段上
进行试验。当试样上任一点出现典型的分解 PP 碎裂迹象时（材料开始碎裂），即达到了脆化状态。 
 
 
5.7 
低温情况 
 
至少一个成品零件的低温老化。 
 
老化温度：(-40 ± 2) ºC, 老化持续时间：(22 +2) 小时。 


第 6 页 
TL 523 88: 2005-03 
D 
 
6 
参考标准1 
 
TL 1010 
车辆内饰材料；可燃性，材料要求 
 
PV 1303 
非金属材料；乘客舱部件暴露试验 
 
PV 3905 
有机材料；落球试验 
 
PV 3952 
塑料内饰部件；抗刮性试验  
VW 011 55 
车辆供应零件；首次供应和更改的审批  
VW 501 80 
乘客舱内部件；排放情况 
VW 501 90 
车辆内饰部件；比色法评估 
 
VW 911 01 
车辆环境标准；车辆零件、材料、工作液；避免有害物质 
 
DIN 53504 
橡胶试验；击穿点抗张强度、屈服点抗张应力、击穿点延伸的测定，和抗张试验中的
应力值 
 
DIN EN ISO 178 
塑料——弯曲性测定 
 
DIN EN ISO 179-1 
塑料——夏比冲击属性的测定——第 1 部分：非器械冲击试验 
 
DIN EN ISO 527-2 
塑料——抗张性的测定——第 2 部分：模制塑料与挤压塑料的试验条件 
 
DIN EN ISO 1172 
纺织品-玻璃-增强型塑料 – 预浸处理，模制化合物和薄片 – 纺织品玻璃和矿物填料
的含量测定；煅烧方法 
 
DIN EN ISO 1183-1 
塑料——非微孔塑料密度的测定方法——第 1 部分：沉浸法、液体比重瓶法和滴
定法 
 
DIN EN ISO 3146 
塑料——利用毛细管和偏振显微镜方法测定半结晶聚合物的熔化情况（熔化温度
或熔化范围） 
 
DIN EN 20105-A02 
纺织品——不褪色性试验——第 A02 部分：用于评估颜色变化的灰阶 
 
VDA 260 
Bauteile von Kraftfahrzeugen – Kennzeichnung der Werkstoffe （汽车零部件，
材料的鉴定；仅在德国适用） 
 
 
 
 
 
 
 
 
 
 
 
 
 
 
 
 
 
 
 
 
 
 
 
 
 
 
 
1
 在此部分中，由于使用原来的标题，因此术语可能不统一。

File: 材料工程师/TL 52397-1998_CN.pdf.md
# TL 52397-1998_CN.pdf

 
Form FE 41 -03.98 
未提供对个别发行的标准的更新
分类编号：55 35 1 
1998 年6 月 
 
织物装饰材料 
车门/侧面内饰 
材料要求 
 
中心标准 
 
 
 
 
更改 
相对于1992 年8 月份版本，作了以下更改： 
– 
增加了泡沫材料涂覆 
– 
更改了断裂伸长率的要求 
– 
对标准重新分节。 
 
以前的版本 
首版：1992 年8 月份 
 
1 
适用范围 
本标准包含车门/侧面内饰材料用织物装饰材料的要求。 
 
2 
要求 
 
2.1 
基本要求 
首次供货与更改的批准按照VW 011 55 标准。 
散发特性按照VW 501 80 标准。 
避免有害物质按照VW 911 01 标准。 
对于一次完全的检验需要至少2m2 的卷件。 
 
2.1.1 
特性 
铺设时，卷件不必优选。挑选完成的卷件不允许留有条痕，并且必须无矿物油、针织错误和/或纹路错误。
单侧丝绒织物必须具有一种均匀压实的纤维纱。（要清洁并修剪纤维纱）。 
 
2.2 
规格 
按照图纸 
 
所有三个规格都可以按照图纸说明涂覆泡沫。 
 
2.2.1 
无尾标的规格 
扁平织物 
 
2.2.2 
规格A 
扁圆绳 
 
2.2.3 
规格B 
圆绳-丝绒 
 
后续第2 页至第5 页
专业负责/Responsibility 
K-GQL   皮珀女士   电话：-2 42 02           埃尔弗拉特博士 
标准化/Standards (EZTD, 1733) 
维斯勒          电话：-29064          索班斯基 
机密。保持所有权利。若没有大众集团标准部门事先书面同意不得传递和复制。只有通过主管的采购部门 
合同伙伴才能获得本标准。 
© 大众汽车股份公司 


 
第 2 页 
TL 523 97：1998-06 版 
 
2.3 
标记 
按照VW 105 40-6 
 
2.4 
预处理 
样品在试验前至少要在参照标准DIN 50 014-23/50-2 的 
 
 
标准气候条件下预处理48 小时。 
 
2.5 
要求的有效性 
所要求的数值适用于任何个别测量。 
 
3 
对材料的要求 
 
3.1 
织物装饰材料 
 
3.1.1 
材料 
按样品 
 
3.1.2 
单位面积重量 
g/m2 
按样品 
 
3.1.3 
纹路清晰度 dtex 
按样品 
 
3.1.4 
每10 厘米宽度纱的根数 
按样品 
 
（仅用于无尾标规格） 
 
3.1.5 
网眼密度 
 
（仅用于规格A 与B） 
 
3.1.5.1 每10 厘米的网眼密度 
按样品 
 
3.1.5.2 每10 厘米的网眼行密度 
按样品 
 
3.2 
泡沫材料 
醚型聚氨酯泡沫和/或酯型聚氨酯泡沫开孔的、白色或亮灰色 
原材料密度（65±5）kg/m3 
可以喷涂防火覆层 
HF 可焊接（如果在图纸中要求的话） 
可抗水分解： 
不同的或其他说明请参见图纸或许可 
所使用泡沫材料的样式、厚度与颜色需要与各实验室协商。 
 


 
第 3 页 
TL 523 97：1998-06 版 
 
4 
对特性的要求 
 
4.1 
断裂强度1) 
N 
按照标准DIN 53 857-1 
长度与宽度要求 
 
4.1.1 
无尾标规格 
≥ 600 
 
4.1.2 
规格A 与B 
≥ 400 
 
4.2 
断裂伸长率 
按样品 
 
按照标准DIN 53 857-1 
 
4.3 
针对以下的情况的不褪色性能 
 
4.3.1 
光 
 
按照标准 PV 1303 
 
4.3.1.1 
对于阳光间接照射的使用区域 
 
暴露周期的数量：3 
灰色标度等级 ≥ 4，按照标准EN 20105-A02，不允许色调突变 
 
4.3.1.2 
对于阳光直接照射的使用区域 
灰色标度等级 ≥ 4，按照标准EN 20105-A02，不允许色调突变 
 
暴露周期的数量：5 
 
4.3.2 
水 
 
滤纸试验2) 
灰色标度等级 ≥ 4.5，按照标准EN 20105-A03 
 
4.3.3 
刮擦 
 
摩擦色牢度测试仪3) 
 
按照标准DIN EN ISO 105-X12 
 
干态与湿态 
灰色标度等级 ≥ 4.5，按照标准EN 20105-A03 
 
4.4 
耐清洁剂的性能 
材料必须可以用水性湿润溶剂与普通的溶剂（例如：工业汽油）清洗，不会产留下痕迹。在用工业汽油润湿大约
50cm2 的装饰材料面并且用液体稀释后，在面层不允许出现起泡现象。 
在利用蘸有汽油的白色织物进行清洁试验后，在未使用的商品上不允许出现颜色变化，在织物上也不允许发现沾
色现象。 
 
 
 
 
 
 


 
第 4 页 
TL 523 97：1998-06 版 
 
 
4.5 
耐磨性能 
 
4.5.1 
肖伯耐磨性能 
参照标准PV 3908 
压紧力 9.81N 
500 个清刷周期 
重量损耗 
克 
< 0.1 
磨损现象 
 
灰色标度等级 ≥ 3，按照标准EN 20105-A03 
 
 
 
不允许出现经纬线中断与抽出丝绒的情况以及起绒现象 
 
4.5.2 
马丁代尔耐磨性能 
 
试验按照标准PV 3010 
 
负荷为12kPa 
 
20 000 清刷周期 
不允许出现经纬线中断现象。纤维末端和白毛（Weißscheuern）
的明显磨损要根据主管实验室根据结构使用使用范围评定。 
5 
试验说明 
1) 进给速度100 毫米/分钟，自由夹紧长度100 毫米，样品宽度5 厘米。 
2) 用大约25 cm3的去离子化水润湿样品，放置在滤纸（Schleicher & Schuell 公司的Blauband 589*3）与玻璃板
之间，并加载5kg 的重量约一小时。滤纸的沾色将根据参照标准DIN EN ISO 105-X03 的灰色标度进行评定。 
3) 摩擦布：棉布，退浆，洗涤，并且漂白，例如：Qual. CH 65 Degussa-Wolfgang 公司，每平方厘米的纱数：
25×22 或按照DIN EN ISO 105-X12 的ECE/棉织物。荨麻的沾色要根据参照标准DIN EN ISO 105-X03 的灰
色标度进行评定。 


 
第 5 页 
TL 523 97：1998-06 版 
 
6  
参考文献 
PV 1303 
塑料薄膜，表面织物产品；氙弧同步曝光 
PV 3010 
针织软垫材料，耐磨性能 
PV 3908 
针织品，地毯；耐磨性能 
VW 011 55 
汽车外构件概论，首次供货和更改的批准 
VW 105 40-6 
制造商编码；通过纤维标记；染色 
VW 501 80 
汽车配件概述，首次供货和规格的批准 
VW 911 01 
汽车环境标准，汽车配件，材料，燃料；有害物质的避免 
DIN 50 014 
气候及其技术应用；标准气候 
DIN 53 857-1 
纺织品的检验；平面织物的条样拉伸试验；织物和织带 
DIN EN 20 105-A02 
纺织品；不退色试验，A02 部分：评定颜色变化的灰色标度 
DIN EN 20 105-A03 
纺织品；不退色试验，A03 部分：评定沾色用灰色标度 
DIN EN ISO 105-X12 
纺织品；色牢度试验；第X12 部分：颜色的耐摩擦性

File: 材料工程师/TL 52442-2006_CN.pdf.md
# TL 52442-2006_CN.pdf

较较
现
则
语
较
英文版本据信
准确。如果出
不一致，
以德
版本
准。 
数
号
字符
遵守  ISO 惯
见
例（
 VW 01000）。 
Form FE 41 - 09.06  
请请
当
使用前，
看
前版本。
QUELLE: NOLIS 
分类编号 55331 
2006 年 11 月  
 
Dilours 地板覆盖物  
 
材料要求  
TL  
52442  
Konzernnorm 
3 类型：无索引/A/B  
  
描述符： 
地板覆盖物、dilours、非编制布 
D  
 
 
 
更改  
比照技术供应规范 TL 52442 1997-12 做出如下更改：  
—  新增 B 类型  
—  新增大众标准 VW 50185 和 VW 50190  
—  低温试验更改较 -30 ºC（原较 -40 ºC）  
—  光照不褪色要求增至 3 个暴露周期  
—  更新了参考标准  
 
 
之前的版本  
1997-12  
 
 
1  
范围  
 
本 TL 标准规定了用两层非编织布制成的用于保持形状的地板覆盖物的材料要求。  
 
 
2  
描述  
 
具有轻型非编织布底层的地板覆盖物的描述举例：  
 
地板覆盖物遵守 TL 52442-B  
 
 
3  
要求  
 
 
3.1  
一般要求  
 
首次供应及更换的审批遵守 VW 01155。  
 
排放情况遵守 VW 50180。 应根据 C2 和 C3 专用标准进行气味试验。  
 
露天耐气候性遵守 VW 50185。  
比色法评估遵守 VW 50190。  
有害物质的避免情况遵守 VW 91101。  
完整试验至少需要：5 个模塑零件。  
规定数值适用于各项测量。 
 
 
 
 
 
 
技术负责人 
标准  
第 1 页，共 9 页  
K-GQL-1/5 
Trowe 
Schilling 博士  
电话： +49-5361-9-25102  
  
E2TC/4          Hager-Süß 女士  
电话：+49-5361-9-49035       E2TC      Terlinden 先生  
 
机密。版权所有。未经大众汽车有限公司提前书面准许，本手册任何部分不得传播或复制。  
签约方仅能通过 B2B 供应商平台“www.vwgroupsupply.com”获得此标准。  
© 大众汽车公司  


第 2 页 
TL 52442: 2006-11 
D 
 
 
3.2 
外观 
 
在 -30ºC 至 +90 ºC 的温度范围内，以及 +55 ºC 和 95% 相对湿度的气候条件下，复合型模塑零件应
能在运输、储存、安装及其后的工作中保持外形和功能的完整性。不允许出现脱层现象。 
材料应能够承受切割加工，即，在加工（压印、切割）及其后的使用过程中，材料边缘不得磨损。 
在湿热环境中，材料应具有一定的抗霉菌性。 
系统结构应能够承受频繁焊接，即，不得包含任何不利于频繁焊接或降低焊接耐久性的物质或杂质。 
模制零件表面应具有与原始样本一致的轻软性。 
 
 
3.3 
安装特性 
 
模制地毯零件必须完美贴合车内（地板）轮廓，不得有撕扯和起皱情况；不允许出现空洞区。 
 
 
3.4 
生理相容性 
 
材料对于人体必须是安全的；即，不得刺激皮肤或产生异味。 
 
高温时，材料不得挥发有毒物质。 
 
 
3.5 
预处理 
 
试验前，样本必须在 DIN 50014 - 23/50-2 标准气候条件下预处理至少 24 小时。 
 
 
3.6 
标记 
 
遵守 VW 10540-1。 
 
 
3.7 
类型 
 
 
— TL 52442 
具有非编织布底层的 PP dilours 
— TL 52442-A 
具有非编织布底层的 PET dilours 
— TL 52442-B 
具有轻型非编织布底层的 PET dilours 
 
3.8 
标记遵守 VDA 260 
 
装饰性非编织层： 
 
 
— TL 52442 
> PP < 
— TL 52442-A, TL 52442-B 
> PET < 
非编织底层： 
— 
所有类型 
> CO+PP+PET <  
保护膜： 
— 
所有类型 
> PP+EVA < 


第3 页
TL 52442: 2006-11
D
 
 
3.9 
材料和结构 
 
 
3.9.1 
装饰性非编织层 
 
 
— 
TL 52442 
旋转染色聚丙烯纤维制成的针刺非编织材料，  
11 分特，通过热机械方式固定  
丙烯酸酯基料上的无 SBR 衬背。 
— 
TL 52442-A, TL 52442-B 
旋转染色聚酯纤维制成的针刺非编织材料，  
11 分特，通过热机械方式固定  
丙烯酸酯基料上的无 SBR 衬背。 
 
3.9.2 
非编织底层 
 
所有类型： 
 
机扯棉纤维制成的混合纤维非编织材料具有聚丙烯和聚酯熔化纤维质地，遵守已发布的标准。 
 
 
3.9.3 
层压助剂 
 
使用层压助剂（粘合剂）粘合独立的各层，遵守已发布的标准。 
 
 
3.9.4 
保护膜 
 
PP 保护膜遵守 TL 52419。 
 
 
4 
性能 
 
见表 1。 
 
最低要求对于卷装材料和取自模制地毯平坦地板区的试样均适用。 
 
表 1 
 
编号 
性能 
单位 
要求 
 
TL 52442 
TL 52442-A 
TL 52442-B 
1 
总厚度 
毫米 
6,0 ± 0,5 
5,5 ± 0,5 
2 
单位面积重量见 5.1 部分 
2.1 
未模制半成品（卷装） 
2.1.1 
装饰性非编织材料的
重量 
克/平方米 
500 ± 50 
560 ± 60 
2.1.2 
纤维的粘合 
克/平方米 
30 ± 5 
80 ± 5 
2.1.3 
底毡 
克/平方米 
800 ± 80 
600 ± 60 
500 ± 50 
2.1.4 
层压助剂 
克/平方米 
125 ± 25 
80± 5 
2.2 
模制零件 
克/平方米 
> 1100 
> 950 
> 850 
3 
模制区的覆盖 
 
纤维分布密度基本一致；底层非编织材料不得由
于“弹坑”（补缀）而可见。 


第 4 页 
TL 52442: 2006-11 
D 
 
 
编号 
性能 
单位 
要求 
 
TL 52442 
TL 52442-A 
TL 52442-B 
4 
抗撕裂强度见 5.2 部分 
验收时 
长度 
N 
> 600 
4.1 
宽度 
N 
> 700 
在水中老化 2 小时后 
长度 
N 
> 500 
4.2 
宽度 
N 
> 600 
抗撕裂扩展强度见 5.3 部分 
长度 
N 
> 80 
5 
宽度 
N 
> 50 
> 70 
6 
装饰性材料的粘合遵守 
PV 2034，基于 5 厘米试
样宽度的揭剥力 
N 
> 25 
7 
水特性 
7.1 
2500 次旋转后的旋转磨损试验（Schopper 磨损机械试验） 
见 5.4 部分 
轻软层不得有任一点磨损至衬底材料（非编织衬 
底层）。 
褪色均匀，遵守灰阶级别 
> 2,5 
> 3,5 
7.1.1 
目视外观 
 
允许遵守 DIN EN 20 105-A02。 
7.1.2 
减重 
克 
< 0,5 
7.2 
抗磨损性遵守 DIN EN ISO 5470-1，见 5.5 部分 
轻软层不得有任一点磨损至衬底材料（非编织衬 
底层）。 
褪色均匀，遵守灰阶级别 
> 2,5 
> 3,5 
7.2.1 
目视外观 
 
允许遵守 DIN EN 20 105-A02。 
7.2.2 
减重 
 
待定 
7.3 
1000 次来回转动后，踏板轮试验遵守 DIN EN 1963 
7.3.1 
目视外观 
 
遵守已发布的样本，即，无纤维纠结或缠绕；
允许出现可见的杂乱迹象。 
7.3.2 
减重 
克/平方米 
< 15 
8 
颜色磨损 
见 5.6 部分 
 
灰阶级别 > 4.5，遵守 
DIN EN 20105-A03 
9 
暴露在弱氙气灯下的
颜色牢固度试验，遵
守 PV 1303  
暴露周期：3 
 
灰阶级别 > 4.0，遵守 
DIN EN 20105-A02。不允
许出现色偏情况。 


第5 页
TL 52442: 2006-11
D
 
 
编号 
性能 
单位 
要求 
 
TL 52442 
TL 52442-A 
TL 52442-B 
10 
老化循环后的情况  
见 5.7 部分 
10.1 
高温老化后 
在 +90 ºC 的机械循环烘箱中 16 小时 
10.1.1 
目视外观 
 
模制零件的形状不得改变，不得出现膨胀、空洞、
变形或卷边等情况。 
焊接的 PP 保护膜表面不得起伏或发粘。不允许
出现焊缝松动情况。 
尺寸变化 
长度 
% 
-1.5 至 ± 0 
-1.0 至 ± 0 
10.1.2 
宽度 
% 
-1.5 至 ± 0 
-1.0 至 ± 0 
10.2 
水中老化 1 小时并高温老化后 
+90 ºC 中 16 小时 
见 5.8 部分 
尺寸变化，湿时测量 
长度 
% 
+1.5 至 ± 0 
+1.0 至 ± 0 
10.2.1 
宽度 
% 
+1.5 至 ± 0 
+1.0 至 ± 0 
尺寸变化，高温老化并搁置一段时间后 
长度 
% 
-1.5 至 ± 0 
-1.0 至 ± 0 
10.2.2 
宽度 
% 
-1.5 至 ± 0 
-1.0 至 ± 0 
10.2.3 
目视外观 
 
见表 1 No. 10.1.1。 
10.3 
+55 ºC 和 95% 相对湿度的环境中老化 48 小时后 
尺寸变化 
长度 
% 
+1.5 至 ± 0 
+1.0 至 ± 0 
10.3.1 
宽度 
% 
+1.5 至 ± 0 
+1.0 至 ± 0 
10.3.2 
目视外观 
 
见表 1 No. 10.1.1。 
10.4 
环境循环试验后 
20 循环，遵守 PV 2005，A 类型 
尺寸变化 
长度 
% 
+1.5 至 -1.5 
+1.0 至 -1.0 
10.4.1 
宽度 
% 
+1.5 至 -1.5 
+1.0 至 -1.0 
10.4.2 
目视外观 
 
见表 1 No. 10.1.1。 
10.5 
低温老化后 
-30 ºC 中 24 小时 
10.5.1 
落球试验遵守 PV 3905 
及 5.9 部分 
 
浸渗无破裂。 
10.5.2 
弯曲情况见 5.10 
部分 
 
弯曲无脱层。 
11 
因水而导致的起伏和膨胀
试验见 5.11 部分 
 
湿透然后晾干后，无起伏或膨胀情况。 
12 
可压缩性和复原性遵守 DIN 54316 
12.1 
可压缩性 
毫米 
> 2,3 
12.2 
施力后凹入深度 
毫米 
< 3,0 
13 
处理方面的情况 
 
材料应能水洗 


第 6 页 
TL 52442: 2006-11 
D 
 
 
编号 
性能 
单位 
要求 
 
TL 52442 
TL 52442-A 
TL 52442-B 
 
有清洁剂 
 
表面活性剂溶液和传统的有机溶剂，如：成形环的
石油醚 
13.1 
关于石油醚的情况 
见 5.12 部分 
 
在用石油醚湿润一个约 50 平方厘米的区域且允许蒸发
后，顶部不得出现变色，摩擦布不得被染色。 
14 
关于霉菌增长的情况见 5.13 部分 
14.1 
验收时 
 
20 天内不得出现霉菌增长。 
14.2 
40 ºC 和 100 % 相对 
湿度 
 
20 天内不得出现霉菌增长。 
15 
 
 
燃烧行较遵守美国规定 
571.302 
 
遵守 TL 1010（如果图纸和/或发布中指定）。 
16 
对于 ASSY 模制零件的其他一般要求 
16.1 
验收时的外观 
16.1.1 
目视外观 
 
纤维粘合均匀；模制零件表面应与原始样本一致。 
模制区域应有完整、平坦的纤维覆盖物；不允许由于
“弹坑”（补缀）而出现浸渍情况。 
16.1.2 
尺寸外观 
 
尺寸和公差遵守图纸和规格。 
16.1.3 
空洞区域评估遵守  
PV 3953 
 
不允许出现空洞区域。 
16.1.4 
弯曲刚度遵守  
PV 3954 
N 
10 ± 3 
16.2 
高温老化后的情况 
在 +90 ºC 的机械循环烘箱中 16 小时 
16.2.1 
目视外观 
 
见表 1 No. 10.1.1。 
尺寸和形状稳定性遵守已发布的条件；不允许出
现变形或卷边。 
焊接保护膜不得有起伏，也不得有发粘的区域。 
不允许出现焊缝松动情况。 
16.2.2 
空洞区域评估遵守  
PV 3953 
 
允许出现第 II 类孔洞区域（最大 5 毫米）。 
16.3 
+55 ºC 和 95% 相对湿
度环境老化 48 小时后的
情况 
目视外观 
 
见表 1 No. 10.1.1。 
16.4 
环境循环试验后的情况 
20 循环，遵守  
PV 2005，A 类型 
目视外观 
 
见表 1 No. 10.1.1。 
 
 


第7 页
TL 52442: 2006-11
D
 
5 
试验备注 
 
 
5.1 
单位面积重量 
 
至少 5 个 100 平方厘米圆形试样的试验遵守 DIN EN 29073-1。试样分布在卷或模制零件宽度范围内的
不同位置。 
 
 
5.2 
抗撕裂强度 
 
试验遵守 DIN EN ISO 13934-1；滑动速度 100 毫米/分钟，自由夹紧长度 100 毫米。 
 
 
5.3 
撕裂扩展强度 
 
试验遵守 DIN EN ISO 13937-2，滑动速度 100 毫米/分钟。评估遵守 PV 2034。 
 
 
5.4 
旋转磨损试验 
 
试验遵守 PV 3908，压力较 9.81 牛。 
 
 
5.5 
抗磨损性 
 
抗磨损性的测定（泰伯磨耗试验），使用 H18 型砂轮，附加重量较 1000 克，循环 1000 次。 
 
 
5.6 
颜色磨损 
 
旋转 1000 次后，使用 Schopper 机器摩擦未染色的荨麻布（ECE 棉荨麻布遵守 DIN EN ISO 105-X12），
在 100 平方厘米圆形试样上的摩擦色牢度。 
 
—   试样曲率 
5 毫米 
—  磨蚀表面 
50 平方厘米 
—  接触压力 
9.81 牛 
—  荨麻布试样的大小 
约 200 毫米 x 95 毫米 
应将荨麻布试样，连同一块同等大小按照 TL 380 的毛毡垫放入试验机器夹紧装置中夹紧。 
 
 
5.7 
老化后的情况 
 
最好使用试样支撑装置（支撑核）在模拟安装位置进行形状稳定性的试验。 
 
测量点：平坦地板区域，遵守规格。 
 
 
5.8 
在水中老化之后进行高温老化 
 
试验遵守 SAE J883，但是在 +90 ºC 中。 
 
室温下，一块至少 300 毫米 x 300 毫米的布片在水中老化 1 小时；待水滴完后，在 90 ºC 下干燥  
16 小时，然后在 DIN 50014 – 23/50-2 标准环境中继续老化。 


第 8 页 
TL 52442: 2006-11 
D 
 
 
5.9 
落球试验 
 
从 230 毫米的高度落下冲击表面，没有木纤维板支撑。 
 
 
5.10 
弯曲情况 
 
手动弯曲角度较 180°；试样宽度约 50 毫米。 
 
 
5.11 
水处理后的情况 
 
将约 50 立方厘米的水施加到一块至少 300 x 300 毫米的平坦地毯中央约 100 x 100 毫米的区域内。 
 
然后在室温 (23 ± 2) ºC 下晾干试样。 
 
 
5.12 
石油醚处理后的情况 
 
特殊沸点溶剂油 II 遵守 DIN 51631；+80/+100 ºC。 
 
 
5.13 
请看霉菌增长情况 
 
室温下，50 x 100 毫米的试样在 1 升容器（试验容器遵守 PV 3900）中老化。 
第 2 个试验容器装入约 50 毫升水。 
将相同尺寸的试样插入试验容器中，使试样的低沿在水面上方约 20 毫米。 
可以将试样悬在容器中，或挂在间隔装置上。 
 
 
6 
参考标准1 
 
PV 1303 
非金属材料；乘客舱部件暴露试验 
 
PV 2005 
车辆零件；抗环境性试验循环试验 
 
PV 2034 
非金属平面织物；剥离试验 
 
PV 3900 
乘客舱内部件；气味试验 
 
PV 3905 
有机材料；落球试验 
 
PV 3908 
纺织品，地毯；抗磨性 
 
PV 3953 
地板覆盖物总成；空洞区域的测定与评估 
 
PV 3954 
地板覆盖物总成，测定抗挠刚度 
 
TL 380 
毛毡试验目的；材料要求 
 
TL 1010 
车辆内饰材料；可燃性，材料要求 
 
TL 52419 
防磨损聚丙烯膜 
 
VW 01155 
车辆供应零件；首次供应和更改的审批 
 
VW 10540 -1 
车辆零件的制造商代码 
 
VW 50180 
乘客舱内部件；排放情况 
 
VW 50185 
车辆部件；露天耐气候性 
 
 
1 在此部分中，由于使用原来的标题，因此术语可能不统一。 


第9 页
TL 52442: 2006-11
D
 
VW 50190 
车辆内饰部件；比色法评估 
 
VW 91101 
车辆环境标准；车辆零件、材料、工作液；避免有害物质 
 
DIN 50014 
气候及其技术应用；标准大气 
 
DIN 51631 
溶剂油–特殊沸点溶剂油–要求 
 
DIN 54316 
纺织品试验；静载荷下纺织品地板覆盖物的厚度缩减测定 
 
DIN EN 1963 
纺织品地板覆盖物–使用 Lisson Tretrad 机器的试验 
 
DIN EN 20105-A02 
纺织品；色牢度试验；第 A02 部分：用于评估颜色变化的灰阶 
 
DIN EN 20105-A03 
纺织品；色牢度试验–第 A03 部分：灰阶以评估着色性 
 
DIN EN 29073-1 
纺织品；非编织布的试验方法；第 1 部分：单位区域的质量测定 
 
DIN EN ISO 105-X12 纺织品；色牢度试验；第 X12 部分：摩擦情况下的色牢度 
 
DIN EN ISO 5470-1 
具有橡胶或塑料涂层的织物；抗磨损性测定–第 1 部分：泰伯磨耗试验机 
 
DIN EN ISO 13934-1 纺织品；织物的抗张性，第 1 部分：以最大力度使用带状法时，最大力度和延
伸率的测定 
 
DIN EN ISO 13937-2 纺织品；织物的抗撕裂性，第 2 部分：裤形试验试样（单一撕裂方法）的撕裂
力测定  
VDA 260 
车辆部件；材料的标记 
SAE J883 
测定汽车纺织材料的尺寸稳定性试验方法

File: 材料工程师/TL 52449-1998_CN.pdf.md
# TL 52449-1998_CN.pdf

英文版本据信较为准确。 
如果出现不一致，则以德语版本为准。 
使用前，请查看当前版本。
分类编号 55 22 1 
1998 年 5 月 
 
 
纤维羊毛泡沫团复合材料 
材料要求 
TL 
524 49 
 
中心实验室规范 
2 种类型：无索引/A 
 
本 TL 标准规定了以下类型的纤维羊毛泡沫团复合材料的材料要求： 
 
D 
1 
适用范围 
- 
TL 524 49，无索引类型 
- 
TL 524 49，A 类 
2 
要求 
2.1        基本测定 
如：地板隔音材料 
如：紧凑型地毯系统中的地板隔音材料 
 
2.2       成分 
通过对现成废料进行再加工而得到的纤维，应使用统一的分解度，无连续的编织或针织材料碎片。 
纤维和团的生产中所用的可熔纤维应在材料中均匀分布。其结合应具有一致的牢固度和耐久度。不接受压边和切边跑线和/
或脱落的材料。 
 
在运输、储存、组装和后续工作中，该配件应能够在 -40° 至 +90ºC 的温度范围内，和 95% 相对湿度、+55ºC 的气候下，
保持外形和功能的稳定性。 
偏差要求可参阅各部件的《交货技术要求》或图纸。 
2.3       生理相容性 
 
该材料部件和零件不得造成负面生理影响，即，不得刺激皮肤（纤维/团尘）、不得有异味。 
 
2.4       类型 
TL 524 49，无索引类型 
TL 524 49，A 类 
片状物品或模塑零件半加工卷状物品 
模塑零件，通过填充模具方法生产 
 
 
 
 
下接第 2 页，共 5 页 
 
责任人： 
K-GQLB     Trowe 
 
Ext. 2 51 02 
 
Elfrath 博士 
 
标准 (EZTN, 1733) 
Wiesner 
Ext. 2 90 64 
 
Sobanski 
 
© 大众汽车股份公司 
首次运送及修订按 VW 011 55 执行。 
排放标准按 VW 501 80 执行。 
有害物质的避免按 VW 91101 执行。 
完整评估需要至少 1 平方米的平面物品或装配形式中的等量材料。 


2.6 
预处理 
2.7 
要求有效性 
3 
材料要求 
3.1 
材料 
3.1.1 
可熔纤维 
3.1.2 
覆盖羊毛 
3.2 
成分 
 
 
 
 
 
 
 
 
 
 
 
 
 
 
 
根据 DIN 50 014 - 23/50-2，试验前，样品应在标准气
候中预处理 24 小时。 
规定的数值适用于各项测量。 
主要由棉组成的混合纤维羊毛与可熔纤维和整合型 
PUR 泡沫团连接；无酚醛树脂。该系统两面都覆盖羊
毛层，可层压。 
聚丙烯和/或聚酯纤维符合已发布的样本。 
符合已发布的样本。 
纤维羊毛不得包含任何互相连接的编织和针织材料碎片。 
PUR 泡沫团和棉纤维的结合，要求可熔纤维均匀分布。 
 
3.2.1        PUR 泡沫团 
大小/尺寸符合已发布的样本。 
第 2 页 
TL 524 49: 1998-05 
D 
2.5 
材料代码 
2.5.1 
TL 524 49，无索引类型 
>CO+PET+PAN+PP+PUR< 
2.5.2 
TL 524 49，A 类 
>CO+PET+PAN+PUR< 
2.5.3 
用于带厚膜的其他薄板 
 
 
>EPDM-M< or  
  
 
 
 
 
>PVAC-M< or  
>EVA-M<


第 3 页 
TL 524 49:1998-05 
D 
 
4. 
属性要求 
 
4.1 
单位面积重量1) 
克/平方米 
4.2 
厚度2) 
毫米 
4.3 
原密度 
千克/立方米
4.4 
压缩负荷挠曲3) 
千帕 
4.4.1 
交货  
第 1 压缩  
第 4 压缩  
第 10 压缩 
 
4.4.2 
+90ºC 高温老化 100 小时后 
第 1 压缩  
第 4 压缩  
第 10 压缩 
4.4.3 
+55 ºC、95% 相对湿度的气候老化 48 小时后  
第 1 压缩  
第 4 压缩  
第 10 压缩 
4.5 
负荷4) 后减少的厚度 
4.5.1 
交货 
第 1 压缩  
第 4 压缩  
第 10 压缩 
4.5.2 
+90 ºC 高温老化 100 小时后 
第 1 压缩  
第 4 压缩  
第 10 压缩 
4.5.3 
+55 ºC、95% 相对湿度的气
候老化 48 小时后 
第 1 压缩  
第 4 压缩  
第 10 压缩 
 
 
524 49 
TL 
无索引类型 
A 类 
 
 
1200 + 100 
 
 
– 
20 ±2 
符合图纸 
60 ±10 
60 ±10 
≥ 15  
≥ 17  
≥ 19 
≥ 12 
≥ 14 
≥ 15 
≥ 15  
≥ 17  
≥ 19 
≥ 12 
≥ 14 
≥ 15 
≥ 15  
≥ 17  
≥ 19 
≥ 12 
≥ 14 
≥ 15 
≤ 10  
≤ 10  
≤ 12 
≤ 5  
≤ 5  
≤ 8 
≤ 10  
≤ 10  
≤ 12 
≤ 5  
≤ 5  
≤ 8 
≤ 10  
≤ 10  
≤ 12 
≤ 5  
≤ 5  
≤ 8 


第 4 页 
TL 524 49: 1998-05 
D 
抗撕裂性5) 
N 
交货 
+90 ºC 高温老化 100 小时后 
+55 ºC、95% 相对湿度的气候
老化 48 小时后 
劈开力6) 
N 
交货 
+90 ºC 高温老化 100 小时后 
+55 ºC、95% 相对湿度的气候老化 48 小
时后 
 
4.8 
老化 7) 后的情况 
4.8.1 
+90 ºC 高温老化 100 小时后 
4.8.1.1 
尺寸变化 
4.8.1.2 
外观 
4.8.2 
+55 ºC、95% 相对湿度的气候老化 
48 小时后 
4.8.2.1 
尺寸变化 
4.8.2.2 
外观 
4.9 
抗霉变性8) 
4.9.1 
交货 
4.9.2 
40 ºC 和 100% 相对湿度 
| 4.10 
可燃性 
符合美国规定 FMVSS 571.302 
TL 524 49 
无索引类型 
A 类 
≥ 60 
- 
≥ 60 
- 
≥ 60 
- 
≥ 4.5 
≥ 4.5 
≥ 4.5 
≥ 4.5 
≥ 4.5 
≥ 4.5 
≤ 0.5 
≤ 0.5 
 
无脱层：可接受变色 
 
≤ 0.5 
无脱层：可接受变色 
20 天内无霉变；无霉味。 
符合本要求 4.9.1 部分 
符合 TL 1010 
（如图纸上已规定，或需要发布） 
4.6 
4.6.1 
4.6.2 
4.6.3 
 
4.7 
4.7.1 
4.7.2 
 
4.7.3 
≤ 0.5 


第 5 页  
TL 524 49: 1998-05 
D 
5 
1) 
2) 
试验说明 
在至少三个 (3) 单独的试样上测定单位面积重量。试样大小：100 cm2 – 圆形试样。 
在 0.35 N/dm2 预压下进行厚度测量。 
3) 
厚度减少 50%、PV 3919 负载下的压缩。最好是负载测绘与排水量曲线的对比图。已老化的零件应
在移除后立即测量。试样移除的位置应符合协议。 
4) 
测定施加负载后减少的厚度，就是测量初始厚度和第 4 耐压测试和第 10 耐压测试前的厚度之间的
差距。试样移除的位置应符合协议。 
5) 
5 cm 宽条形试样的抗撕裂性。 
滑动速度： 
100 mm/min 
自由夹紧长度： 
103 毫米 
6) 
5 cm 宽条形试样的层离测试，沿表面分离试样。实现方式：进行一次全宽度切割，切割范围为试样
窄端厚度的一半。 
滑动速度： 
100 mm/min 
最好是负载测绘与排水量曲线的对比图。 
7) 
8) 
测量至少 (200 x 200) mm 的试样片段的长度和宽度，并在老化后立即检查外形稳定性。 
尺寸为 (50 x 100) mm 的试样置于一个 1 升的容器中（根据 PV 3900 测试容器）并在室温下老化。 
第 2 个测试容器应装有 50 毫升水。 
将相同尺寸的试样插入测试容器中，使试样的低沿在水面上方约 20 毫米。 
实现方式：将试样悬置或置于间隔装置上。 
在高温舱中进行老化。 
6       相关文件 
TL 1010 
车辆内饰材料，可燃性；材料要求 
PV 3900 
车辆内饰部件；气味测试 
PV 3904 
车辆内饰中的不易燃材料 
PV 3919 
纤维羊毛潮湿；负载下压缩的测定 
VW 011 55 
车辆供应商零件，一般；首次运送及修订的批准  
VW501 80 
车辆乘客室部件；排放  
VW 911 01 
环境标准，车辆，车辆部件，材料，工作液，避免污染 
DIN 50 014 
气候及技术应用；标准气候。

File: 材料工程师/TL 52451_Mai.2203_Painting of Decorative Metallic Add-on Parts on the Exterior.en.pdf.md
# TL 52451_Mai.2203_Painting of Decorative Metallic Add-on Parts on the Exterior.en.pdf

Klass.-Nr. 50 24 2 
May 2003 
Painting of Decorative Metallic Add-On 
Parts on the Exterior 
Requirements 
TL 
524 51 
Konzernnorm 
 
 
Descriptors: 
paint, painting, paintwork, surface protection, multicoat paint, metal part, 
decorative,  top coat, wiper arm, roof rail, pillar trim 
 
 
Page 1 of 8 
Fachverantwortung/Responsibility 
Normung/Standards (EZTD, 1733) 
 
K-QS-31 Frau Hoffmann  Tel: -76941 
K-QS-32 
Sender Tel: -25803 
Wiesner 
Tel: +49-5361-9-29064 
Sobanski 
Vertraulich. Alle Rechte vorbehalten. Weitergabe oder Vervielfältigung ohne vorherige schriftl. Zustimmung einer Normenabteilung des Volkswagen Konzerns nicht gestattet. 
Vertragspartner erhalten die Norm nur über die zuständige Beschaffungsabteilung. 
Confidential. All rights reserved. No part of this document may be transmitted or reproduced without the prior written permission of a Standards Department of the Volkswagen Group. 
Parties to a contract can only obtain this standard via the responsible procurement department. 
 VOLKSWAGEN AG 
Norm vor Anwendung auf Aktualität prüfen / Check standard for current issue prior to usage.
Changes 
The following changes have been made as compared to TL 524 51: 1998-07: 
─ 
Standard completely revised 
Previous issues 
1996-06; 1998-07 
1 
Scope 
This standard applies to paintwork on exterior add-on parts with metallic substrate that are in the 
visible area and thus must fulfil predominantly decorative and functional requirements, e.g. roof 
rails, wiper arms, pillar trim. 
2 
Designation 
Paintwork according to TL 524 51, with an additional indication of the surface protection according 
to VW 137 50, if required. 
Example 1: 
Paintwork according to TL 524 51 
 
Structure according to Ofl-x630 (cathodic dip paint) + powder top coat 
Example 2: 
Paintwork according to TL 524 51 
 
Structure according to Ofl-x632 (Zn, cathodic dip paint) + top coat 
3 
Requirements 
3.1 
General requirements 
Approval of first supply and changes according to VW 011 55. 
Avoidance of hazardous substances according to VW 911 01. 
A minimum of 10 finished parts are required for complete testing. 
The supplier shall enclose the details as per Appendix A.1, along with the first-sample or the 
development sample test report with all the parts to be tested. 
Sub-areas to which the following requirements do not apply shall be marked in the drawing, and 
the deviating requirements shall be specified. 
No damage to the coating must occur during proper assembly. 
3.2 
Appearance 
The parts shall exhibit a uniform appearance over their entire surface and conform to the drawing 
requirements, the color standard, as well as the visual properties according to table 3. Pores, 
The English translation is believed to be accurate. In case
of discrepancies the German version shall govern. 
QUELLE: NOLIS


Page 2 
TL 524 51: 2003-05 
 
cracks and other flaws that adversely affect the specified appearance are not permissible. 
Deviations from this are stipulated in the drawing. 
Degree of glossiness, color and structure will be documented in the first-sample or the 
development sample test report. 
3.3 
Open-air weathering 
All painted components are tested according to VW 501 85 (2 years in moist heat and 2 years in 
dry heat). The supplier is obligated to remove the cause for complaints occurring during this test 
and to improve the paint system. 
3.4 
Paint process 
The paint process shall be coordinated between paint shop and paint manufacturer. Both parties 
will confirm the first-sample test report, meaning that both are responsible for fulfilling the specified 
requirements. Responsibilities are distributed as follows: 
─ 
The paint manufacturer provides information on the fulfillment of requirements specified in TL 
standards; he will make processing guidelines available and provide support regarding the 
applied paint method. 
─ 
The paint shop provides information on the substrate and pretreatment steps, checks the 
requirements at the earliest possible juncture, confirms compliance with the paint 
manufacturer’s processing guidelines and requests support regarding the applied paint 
method. 
3.5 
Total structure 
See table 1. 
Table 1 
No. 
Designation 
Requirement 
1 
Base material 
Acc. to drawing 
2 
Pretreatment/painting 
Acc. to VW 137 50, section 2 or 
acc. to drawing 
3 
Paint structure 
Acc. to VW 524 51, table 2 or 
acc. to drawing 
 
3.6 
Paint structure/coat thicknesses 
The coat thicknesses indicated in table 2 apply only if additional layers are used for requirements 
according to VW 137 50 or if there is no reference to a surface according to VW 137 50. The 
specified layer materials shall be adhered to in any event. 
The total paint coat thickness shall not exceed 110 µm in a pure liquid paint structure. 
In a structure containing powder paint, a total paint coat thickness of 150 µm may not be exceeded. 
Repainting is only possible when the same color is used. The total paint coat thickness in the event 
of repainting is limited to max. 160 µm for the pure liquid paint structure and 200 µm for the powder 
paint structure. The requirements of TL 524 51 shall also be fulfilled in the case of repainting 
according to a secure process. 
The paint structure must comprise either 
a primer coat (1) and a single-layer top coat (2) according to table 2, 


Page 3 
TL 524 51: 2003-05 
 
or 
a primer coat (1) and a double-layer top coat (3) according to table 2. 
In exceptional cases (e.g. powder top coat on pretreated aluminum substrates), a top coat structure 
only (according to table 2 (1) or (2)) can also be chosen; however, this must be expressly stipulated 
in the drawing. 
 
Table 2 – Coat thicknesses 
Coat 
Coat material 
Standard value 
for coat  
thickness [µm] 
a 
Cathodic-dip paint 
17 to 22 
b 
Heavy coat cathodic dip paint 
25 to 35 
c 
Liquid paint filler (binder base as desired) 
25 to 35 
1. Primer coat 
d 
Powder filler (binder based on epoxy resin or 
polyester resin) 
50 to 80 
a 
Powder top coat 
(polyester resin or acrylate resin base for matt 
paints, acrylate resin base for high-gloss paints) 
50 to 100 
2. 1-layer top coat 
b 
Top coat (liquid paint, binder basis polyester, 
polyacrylate, polyurethane) 
20 to 40 
Colorin
g coat 
a 
Base coat (liquid paint, binder: CAB, acrylate, 
melamine, polyester systems) 
10 to 20 
b 
Clear coat (liquid paint, binder: acrylate, 
polyester) 
30 to 50 
3. 2-layer top 
coat 
Clear 
coat 
c 
Powder clear coat (acrylate resin-based binder; 
when using powders with a polyester resin 
base, additional protection in the form of a 
further liquid clear coat layer is required) 
50 to 100 
 
3.7 
Technological requirements 
For requirements, see table 3. 
The parts must be one week old for the technological tests or they must be aged before the tests 
for 24 h at +60 °C. Aging and conditioning: 24 h in the DIN 50 014 – 23/50-2 standard climate. 
Deviations from this must be noted in the test report. 
Table 3 
No. 
Property 
Requirement 
1 
Visual properties 
1.1 
Reflectometer value 
acc. to DIN EN ISO 2813 
acc. to color template 
1.2 
Colorimetric evaluation 
acc. to VW 501 95 


Page 4 
TL 524 51: 2003-05 
 
No. 
Property 
Requirement 
1.3 
Structure 
(standard values for dark colors) 
"Wave-scan plus" measuring system 
Measurement according to the 
manufacturer’s specifications and section 
4.1 
horizontal surfaces: 
LW < 5 
SW 10 to 25 
 
vertical surfaces: 
LW < 13 
SW 10 to 30 
 
 
2 
Adhesion 
2.1 
Crosscut test acc. to DIN EN ISO 2409 
and section 4.2 
Crosscut characteristic value 0 to 1. 
2.2 
Resistance to stone impact 
acc. to test specification DIN 55996-1 and 
section 4.3 
Total structure (2 bar) 
≤ characteristic value 1.5 between the coats of paint with indication of the main 
separation plane; 
impact may reach the substrate in individual cases; however, chipping is not 
permissible 
2.3 
Steam jet test acc. to PV 1503A or PV 
1503B 
Conducted in consultation with the 
responsible department 
No stripping of coating 
3 
Corrosion resistance 
Zinc and zinc alloys, 
zinc-coated surfaces 
Other metallic substrates 
3.1 
Corrosion cycle test PV 1210 
with scribing acc. to DIN EN ISO 7253, 
section 8.5 and DIN EN ISO 4628-8 
after 10 cycles, rust creep Wb ≤ 1 mm 
but not > 2.5 mm on any point on the 
part, 
after 60 cycles, no blisters and no base 
metal corrosion 
after 30 cycles, rust creep Wb ≤ 
2.5 mm but not > 5 mm on any point 
on the part, 
after 60 cycles, no blisters and no 
base metal corrosion 
3.2 
Salt spray fog DIN 50 021-SS 
after 240 hours with scribing acc. to DIN EN 
ISO 7253, section 8.5 and DIN EN ISO 
4628-8 
Rust creep Wb ≤ 1 mm but not > 2.5 mm 
at any point on the part, 
no blisters and no base metal corrosion 
Rust creep Wb ≤ 2.5 mm but not 
> 5 mm at any point on the part, 
no blisters and no base metal 
corrosion 
3.3 
Moisture condensate constant climate 
DIN 50 017-KK 
after 240h and  
subsequent conditioning in the DIN 50 014 
– 23/50-2 standard climate 
- Blister grade m0g0 after 2 h (according to DIN 53 209) 
- No corrosion 
- The adhesion requirements (table 3, no. 2) must be fulfilled after 24 h 
- No visual changes after 24 h when compared with the initial condition 
4 
Resistance to temperature change 
4.1 
Aging at elevated temperature in 
mechanically circulated air 
after 240 h at (90 ± 2)°C and subsequent 
conditioning for 30 min in the  
DIN 50 014 – 23/50-2 standard climate 
The requirements according to section 3.2 and table 3, no. 2 must be fulfilled 
4.2 
Low-temperature aging 
after 24 h at –40 ± 3°C and 
subsequent conditioning for  
30 min in the DIN 50 014 – 23/50-2 
standard climate, 
the specimens detailed in table 3, no. 4.1 
are used 
The requirements according to section 3.2 and table 3, no. 2 must be fulfilled 
4.3 
Impact test using the specimens detailed in 
table 3, no. 4.2 at (–40 ± 3)°C, see section 
4.4 
No chipping or cracks in paint coating 
4.5 
Environmental cycle test according to 
PV 2005 A after 50 cycles and subsequent 
conditioning for 24 h in the DIN 50 014 – 
23/50-2 standard climate 
The requirements according to section 3.2 and table 3, nos. 1 and 2 must be 
fulfilled 
5 
Resistance to chemicals with respect to 
5.1 
Lyes according to PV 3.10.3 
No change in the paint surface 
for high-gloss coatings according to section 4.1 
Reduction in glossiness < 10%  (20° reflectometer value acc. to 
DIN EN ISO 2813) 


Page 5 
TL 524 51: 2003-05 
 
No. 
Property 
Requirement 
5.2 
Acids according to PV 3.16.4 
No change in the paint surface 
for high-gloss coatings according to section 4.1 
Reduction in glossiness < 10%  (20° reflectometer value acc. to 
DIN EN ISO 2813) 
5.3 
Sealant and sealant remover according to 
section 4.5 
No change in the paint surface 
5.4 
Film sealant according to QP R 015 
Only swellings that are reversible (after 24 hours) are permitted; 
no adhesive residues after removing the sealant film 
5.5 
Industrial grade dust remover according to  
PV 3.10.5 
No change in the paint surface 
for high-gloss coatings according to section 4.1 
Reduction in glossiness < 10%  (20° reflectometer value acc. to 
DIN EN ISO 2813) 
5.6 
FAM test fuel according to VDA 621-412, 
test A 4.1.1 Y 
Swellings that are reversible after 24 h are permissible 
5.7 
Diesel fuel according to TL 788 and 
VDA 621-412, test A 4.2.1 X 
No change in the paint surface 
5.8 
Biodiesel (PME) according to DIN V 51 606 
and VDA 621-412, test A 4.1.2 X 
No change in the paint surface 
5.9 
Premium unleaded gasoline according to 
DIN EN 228 and VDA 621-412, test A 4.1.3 
Y 
No change in the paint surface 
5.10 
Engine oil according to TL 521 73 (Burmah 
Castrol Oil code A97075PBC) and 
VDA 621-412 test A 4.1.4 X 
No change in the paint surface 
5.11 
Hydraulic fluid according to TL 521 46 and 
VDA 621-412, test A 4.1.6 X 
No change in the paint surface 
5.12 
Automatic transmission fluid according to 
TL 521 62 and VDA 621-412, test A 4.1.7 X 
No change in the paint surface 
5.13 
Brake fluid according to TL 766 and 
VDA 621-412, test A 4.2.1 X 
Swellings that are reversible after 24 h are permissible 
5.14 
Coolant according to TL 774 and VDA 621-
412, test A 4.2.2 X 
No change in the paint surface 
5.15 
Commercial nitro-cellulose thinner 
(applies only to primed customer service 
parts) 
according to VDA 621-412, test A 4.1.1 Y 
No change in the paint surface 
6 
Light and weather resistance (short-term tests) 
6.1 
Weathering in humid heat according to 
PV 3930 (= Florida test), 1 year cycle, see 
section 4.6 
No cracks, 
no change in color or gloss, 
adhesion according to table 3; no. 2 must be complied with 
6.2 
Weathering in humid heat according to PV 
3930 (= Florida test), 2 year cycles, see 
section 4.6 
No cracks, 
no serious color shifts, 
adhesion according to table 3; no. 2 must be complied with 
6.3 
Weathering in dry heat  
according to PV 3929 (= Kalahari test),  
1 year cycle, see section 4.6 
No cracks, 
no change in color or gloss, 
adhesion according to table 3; no. 2 must be complied with 
6.4 
Weathering in dry heat  
according to PV 3929 (= Kalahari test),  
2 year cycles, see section 4.6 
No cracks, 
no serious color shifts, 
adhesion according to table 3; no. 2 must be complied with 
6.5 
Resistance of high-gloss top coats 
according to section 4.1 to UV radiation 
according to PV 1502, 2,000 h 
No visible cracking of the clear coat 
7 
Resistance to open air weathering 
7.1 
Weathering in humid heat (Florida),  
2 years, according to VDA 621-403, see 
section 4.6 
No visible change in color or gloss, 
adhesion according to table 3; no. 2 must be complied with, 
intermediate evaluation after every year cycle 
7.2 
Weathering in dry heat (Kalahari),  
2 years according to VDA 621-403,  
see section 4.6 
No visible change in color or gloss, 
adhesion according to table 3; no. 2 must be complied with, 
intermediate evaluation after every year cycle 


Page 6 
TL 524 51: 2003-05 
 
No. 
Property 
Requirement 
8 
Washer resistance 
8.1 
Scratch resistance according to PV 3.3.3 
for high-gloss paintwork according to 
section 4.1 
≥ 70% relative residual gloss, 
≥ 75% relative residual gloss after reflow 
 
4 
Notes on testing 
4.1 
Definition of high-gloss paints 
Top coats with a reflectometer value according to DIN EN ISO 2813 of ≥ 70 at 60°. 
4.2 
Crosscut test 
With a Gt > 0-1 the result should be verified through further adhesion tests (e.g. stone impact test). 
Tesa 4657 shall be used as the adhesive tape. 
4.3 
Stone impact test 
Tesa 4657 shall be used as the adhesive tape. 
4.4 
Impact test 
Impact test according to DIN ISO 4532; however, with a specified testing force of 90 N on a rigid 
base plate. 
4.5 
Resistance to sealant/sealant remover 
One section is coated with sealant wax (that is released and used in standard production) by 
immersion. After aging the part for 24 h at room temperature, the wax layer shall be washed off by 
agitating the part in hot (80 °C) kerosene for 3 min. 
4.6 
Light and weather fastness 
High-gloss coatings must be cleaned before evaluation using a paint cleaner; matt coatings must 
be cleaned using an aqueous solution containing tensides. 
5 
Referenced standards 
PV 3.3.3 
Paints and Varnishes; Test of the Scratch Resistance of Clear Coats 
PV 3.10.3 
Paints and Varnishes; Test of Resistance to Caustic Solutions 
PV 3.10.5 
Paints and Varnishes; Test of Resistance to Industrial Grade Dust Remover 
PV 3.16.4 
Paints and Varnishes; Test of Resistance to Acids 
PV 1210 
Body and Add-On Parts; Corrosion Test 
PV 1502 
Clear Coat, Dual-Layer Metallic Paint Coatings; Test of Resistance to 
Cracking 
PV 1503 
Paint Coating of Non-Metallic Material; Steam Jet Test 
PV 3929 
Non-Metallic Materials; Weathering in Dry Heat 


Page 7 
TL 524 51: 2003-05 
 
PV 3930 
Non-Metallic Materials; Weathering in Humid Heat 
QP R 015 
Films, Self-Adhesive; Quality Requirements 
TL 766 
Brake Fluid; Material Requirements 
TL 774 
Ethylene Glycol-Based Coolant Additive; Material Requirements 
TL 788 
Diesel Fuel, Fuel Requirements 
TL 521 46 
Central Hydraulic Oil, Highly Temperature Resistant; Requirements 
TL 521 62 
Factory Fill - Service Life - ATF; Material Requirements 
TL 521 73 
Factory-Fill Engine Oil SAE 0W-30 with Fuel-Saving Properties for 
Extended Oil Change Intervals 
VW 011 55 
Vehicle Supply Parts, General; Approval of First Supply and Changes 
VW 137 50 
Surface Protection of Metal Parts; Degrees of Protection, Codes, 
Requirements 
VW 501 85 
Vehicle Components; Resistance to Open Air Weathering 
VW 501 95 
Colorimetric Evaluation of Automobile Paint Coatings 
VW 911 01 
Vehicle Environmental Standard; Avoidance of Hazardous Substances 
VDA 621-403 
Tests for Coating Methods, Testing of Weather Fastness (Open-Air 
Weathering) 
VDA 621-412 
Tests for Coating Methods; Resistance to Chemicals of Automotive Paints 
DIN 50 014 
Climates and their Technical Application; Standard Atmospheres 
DIN 50 017 
Climates and their Technical Application; Condensated Water-Containing 
Test Climates 
DIN 50 021 
Spray Tests with Different Sodium Chloride Solutions 
DIN V 51 606 
Liquid Fuels; Diesel Fuel from Vegetable Oil Methyl Ester (PME), Minimum 
Requirements 
DIN 53 209 
Designation of Blister Grade of Paint Coatings 
DIN ISO 4532 
Vitreous and Porcelain Enamels, Determination of the Resistance of 
Enameled Articles to Impact; Pistol Test 
DIN EN 228 
Automotive Fuels; Unleaded Petrol; Requirements and Test Methods 
DIN EN ISO 2409 
Paints and Varnishes, Crosscut Test 
DIN EN ISO 2813 
Determination of the Reflectometer Value of Coatings 
DIN EN ISO 7253 
Paints and Varnishes; Determination of Resistance to Neutral Salt Spray 
(Fog) 
DIN EN ISO 4628-8 
Paints and Varnishes – Evaluation of Degradation of Coatings; Designation 
of Quantity and Size of Defects, and of Intensity of Uniform Changes in 
Appearance – Part 8: Evaluation of Corrosion around a Scribe 


Page 8 
TL 524 51: 2003-05 
 
Appendix A (informative) 
Supplier details on the specimen part 
a) Part designations and numbers 
b) Blank manufacturer 
c) 
Substrate material (manufacturer/ manufacturer and VDA designation) 
d) Cleaning and pretreatment methods 
e) Paint shop, painting location, painting plant 
f) 
Painting date 
Paint structure and painting procedure for all coats. See table A.1 for sample details for a primer 
coat. 
Table A.1 
Primer coat 
 
Paint manufacturer 
Dupont 
Manufacturer’s designation, possibly product 
data sheet 
R 50149.6 (not batch number!!) 
Water/solvent?; 1-component/2-component?, 
powder? 
Solvent; 1-component 
Binder base 
Epoxide 
Burn-in temperature 
80 °C 
Burn-in duration 
20 min 
Desired coat thickness 
25 µm 
Application method 
pneumatic, manual
