Repository: kujaxr/obsidian-vault

File: 材料工程师/TL 52451_金属件上外饰油漆 Mai.2203_Painting of Decorative Metallic Add-on Parts on the Exterior.en.pdf.md
# TL 52451_金属件上外饰油漆 Mai.2203_Painting of Decorative Metallic Add-on Parts on the Exterior.en.pdf

Klass.-Nr. 50 24 2 
May 2003 
Painting of Decorative Metallic Add-On 
Parts on the Exterior 
Requirements 
TL 
524 51 
Konzernnorm 
 
 
Descriptors: 
paint, painting, paintwork, surface protection, multicoat paint, metal part, 
decorative,  top coat, wiper arm, roof rail, pillar trim 
 
 
Page 1 of 8 
Fachverantwortung/Responsibility 
Normung/Standards (EZTD, 1733) 
 
K-QS-31 Frau Hoffmann  Tel: -76941 
K-QS-32 
Sender Tel: -25803 
Wiesner 
Tel: +49-5361-9-29064 
Sobanski 
Vertraulich. Alle Rechte vorbehalten. Weitergabe oder Vervielfältigung ohne vorherige schriftl. Zustimmung einer Normenabteilung des Volkswagen Konzerns nicht gestattet. 
Vertragspartner erhalten die Norm nur über die zuständige Beschaffungsabteilung. 
Confidential. All rights reserved. No part of this document may be transmitted or reproduced without the prior written permission of a Standards Department of the Volkswagen Group. 
Parties to a contract can only obtain this standard via the responsible procurement department. 
 VOLKSWAGEN AG 
Norm vor Anwendung auf Aktualität prüfen / Check standard for current issue prior to usage.
Changes 
The following changes have been made as compared to TL 524 51: 1998-07: 
─ 
Standard completely revised 
Previous issues 
1996-06; 1998-07 
1 
Scope 
This standard applies to paintwork on exterior add-on parts with metallic substrate that are in the 
visible area and thus must fulfil predominantly decorative and functional requirements, e.g. roof 
rails, wiper arms, pillar trim. 
2 
Designation 
Paintwork according to TL 524 51, with an additional indication of the surface protection according 
to VW 137 50, if required. 
Example 1: 
Paintwork according to TL 524 51 
 
Structure according to Ofl-x630 (cathodic dip paint) + powder top coat 
Example 2: 
Paintwork according to TL 524 51 
 
Structure according to Ofl-x632 (Zn, cathodic dip paint) + top coat 
3 
Requirements 
3.1 
General requirements 
Approval of first supply and changes according to VW 011 55. 
Avoidance of hazardous substances according to VW 911 01. 
A minimum of 10 finished parts are required for complete testing. 
The supplier shall enclose the details as per Appendix A.1, along with the first-sample or the 
development sample test report with all the parts to be tested. 
Sub-areas to which the following requirements do not apply shall be marked in the drawing, and 
the deviating requirements shall be specified. 
No damage to the coating must occur during proper assembly. 
3.2 
Appearance 
The parts shall exhibit a uniform appearance over their entire surface and conform to the drawing 
requirements, the color standard, as well as the visual properties according to table 3. Pores, 
The English translation is believed to be accurate. In case
of discrepancies the German version shall govern. 
QUELLE: NOLIS


Page 2 
TL 524 51: 2003-05 
 
cracks and other flaws that adversely affect the specified appearance are not permissible. 
Deviations from this are stipulated in the drawing. 
Degree of glossiness, color and structure will be documented in the first-sample or the 
development sample test report. 
3.3 
Open-air weathering 
All painted components are tested according to VW 501 85 (2 years in moist heat and 2 years in 
dry heat). The supplier is obligated to remove the cause for complaints occurring during this test 
and to improve the paint system. 
3.4 
Paint process 
The paint process shall be coordinated between paint shop and paint manufacturer. Both parties 
will confirm the first-sample test report, meaning that both are responsible for fulfilling the specified 
requirements. Responsibilities are distributed as follows: 
─ 
The paint manufacturer provides information on the fulfillment of requirements specified in TL 
standards; he will make processing guidelines available and provide support regarding the 
applied paint method. 
─ 
The paint shop provides information on the substrate and pretreatment steps, checks the 
requirements at the earliest possible juncture, confirms compliance with the paint 
manufacturer’s processing guidelines and requests support regarding the applied paint 
method. 
3.5 
Total structure 
See table 1. 
Table 1 
No. 
Designation 
Requirement 
1 
Base material 
Acc. to drawing 
2 
Pretreatment/painting 
Acc. to VW 137 50, section 2 or 
acc. to drawing 
3 
Paint structure 
Acc. to VW 524 51, table 2 or 
acc. to drawing 
 
3.6 
Paint structure/coat thicknesses 
The coat thicknesses indicated in table 2 apply only if additional layers are used for requirements 
according to VW 137 50 or if there is no reference to a surface according to VW 137 50. The 
specified layer materials shall be adhered to in any event. 
The total paint coat thickness shall not exceed 110 µm in a pure liquid paint structure. 
In a structure containing powder paint, a total paint coat thickness of 150 µm may not be exceeded. 
Repainting is only possible when the same color is used. The total paint coat thickness in the event 
of repainting is limited to max. 160 µm for the pure liquid paint structure and 200 µm for the powder 
paint structure. The requirements of TL 524 51 shall also be fulfilled in the case of repainting 
according to a secure process. 
The paint structure must comprise either 
a primer coat (1) and a single-layer top coat (2) according to table 2, 


Page 3 
TL 524 51: 2003-05 
 
or 
a primer coat (1) and a double-layer top coat (3) according to table 2. 
In exceptional cases (e.g. powder top coat on pretreated aluminum substrates), a top coat structure 
only (according to table 2 (1) or (2)) can also be chosen; however, this must be expressly stipulated 
in the drawing. 
 
Table 2 – Coat thicknesses 
Coat 
Coat material 
Standard value 
for coat  
thickness [µm] 
a 
Cathodic-dip paint 
17 to 22 
b 
Heavy coat cathodic dip paint 
25 to 35 
c 
Liquid paint filler (binder base as desired) 
25 to 35 
1. Primer coat 
d 
Powder filler (binder based on epoxy resin or 
polyester resin) 
50 to 80 
a 
Powder top coat 
(polyester resin or acrylate resin base for matt 
paints, acrylate resin base for high-gloss paints) 
50 to 100 
2. 1-layer top coat 
b 
Top coat (liquid paint, binder basis polyester, 
polyacrylate, polyurethane) 
20 to 40 
Colorin
g coat 
a 
Base coat (liquid paint, binder: CAB, acrylate, 
melamine, polyester systems) 
10 to 20 
b 
Clear coat (liquid paint, binder: acrylate, 
polyester) 
30 to 50 
3. 2-layer top 
coat 
Clear 
coat 
c 
Powder clear coat (acrylate resin-based binder; 
when using powders with a polyester resin 
base, additional protection in the form of a 
further liquid clear coat layer is required) 
50 to 100 
 
3.7 
Technological requirements 
For requirements, see table 3. 
The parts must be one week old for the technological tests or they must be aged before the tests 
for 24 h at +60 °C. Aging and conditioning: 24 h in the DIN 50 014 – 23/50-2 standard climate. 
Deviations from this must be noted in the test report. 
Table 3 
No. 
Property 
Requirement 
1 
Visual properties 
1.1 
Reflectometer value 
acc. to DIN EN ISO 2813 
acc. to color template 
1.2 
Colorimetric evaluation 
acc. to VW 501 95 


Page 4 
TL 524 51: 2003-05 
 
No. 
Property 
Requirement 
1.3 
Structure 
(standard values for dark colors) 
"Wave-scan plus" measuring system 
Measurement according to the 
manufacturer’s specifications and section 
4.1 
horizontal surfaces: 
LW < 5 
SW 10 to 25 
 
vertical surfaces: 
LW < 13 
SW 10 to 30 
 
 
2 
Adhesion 
2.1 
Crosscut test acc. to DIN EN ISO 2409 
and section 4.2 
Crosscut characteristic value 0 to 1. 
2.2 
Resistance to stone impact 
acc. to test specification DIN 55996-1 and 
section 4.3 
Total structure (2 bar) 
≤ characteristic value 1.5 between the coats of paint with indication of the main 
separation plane; 
impact may reach the substrate in individual cases; however, chipping is not 
permissible 
2.3 
Steam jet test acc. to PV 1503A or PV 
1503B 
Conducted in consultation with the 
responsible department 
No stripping of coating 
3 
Corrosion resistance 
Zinc and zinc alloys, 
zinc-coated surfaces 
Other metallic substrates 
3.1 
Corrosion cycle test PV 1210 
with scribing acc. to DIN EN ISO 7253, 
section 8.5 and DIN EN ISO 4628-8 
after 10 cycles, rust creep Wb ≤ 1 mm 
but not > 2.5 mm on any point on the 
part, 
after 60 cycles, no blisters and no base 
metal corrosion 
after 30 cycles, rust creep Wb ≤ 
2.5 mm but not > 5 mm on any point 
on the part, 
after 60 cycles, no blisters and no 
base metal corrosion 
3.2 
Salt spray fog DIN 50 021-SS 
after 240 hours with scribing acc. to DIN EN 
ISO 7253, section 8.5 and DIN EN ISO 
4628-8 
Rust creep Wb ≤ 1 mm but not > 2.5 mm 
at any point on the part, 
no blisters and no base metal corrosion 
Rust creep Wb ≤ 2.5 mm but not 
> 5 mm at any point on the part, 
no blisters and no base metal 
corrosion 
3.3 
Moisture condensate constant climate 
DIN 50 017-KK 
after 240h and  
subsequent conditioning in the DIN 50 014 
– 23/50-2 standard climate 
- Blister grade m0g0 after 2 h (according to DIN 53 209) 
- No corrosion 
- The adhesion requirements (table 3, no. 2) must be fulfilled after 24 h 
- No visual changes after 24 h when compared with the initial condition 
4 
Resistance to temperature change 
4.1 
Aging at elevated temperature in 
mechanically circulated air 
after 240 h at (90 ± 2)°C and subsequent 
conditioning for 30 min in the  
DIN 50 014 – 23/50-2 standard climate 
The requirements according to section 3.2 and table 3, no. 2 must be fulfilled 
4.2 
Low-temperature aging 
after 24 h at –40 ± 3°C and 
subsequent conditioning for  
30 min in the DIN 50 014 – 23/50-2 
standard climate, 
the specimens detailed in table 3, no. 4.1 
are used 
The requirements according to section 3.2 and table 3, no. 2 must be fulfilled 
4.3 
Impact test using the specimens detailed in 
table 3, no. 4.2 at (–40 ± 3)°C, see section 
4.4 
No chipping or cracks in paint coating 
4.5 
Environmental cycle test according to 
PV 2005 A after 50 cycles and subsequent 
conditioning for 24 h in the DIN 50 014 – 
23/50-2 standard climate 
The requirements according to section 3.2 and table 3, nos. 1 and 2 must be 
fulfilled 
5 
Resistance to chemicals with respect to 
5.1 
Lyes according to PV 3.10.3 
No change in the paint surface 
for high-gloss coatings according to section 4.1 
Reduction in glossiness < 10%  (20° reflectometer value acc. to 
DIN EN ISO 2813) 


Page 5 
TL 524 51: 2003-05 
 
No. 
Property 
Requirement 
5.2 
Acids according to PV 3.16.4 
No change in the paint surface 
for high-gloss coatings according to section 4.1 
Reduction in glossiness < 10%  (20° reflectometer value acc. to 
DIN EN ISO 2813) 
5.3 
Sealant and sealant remover according to 
section 4.5 
No change in the paint surface 
5.4 
Film sealant according to QP R 015 
Only swellings that are reversible (after 24 hours) are permitted; 
no adhesive residues after removing the sealant film 
5.5 
Industrial grade dust remover according to  
PV 3.10.5 
No change in the paint surface 
for high-gloss coatings according to section 4.1 
Reduction in glossiness < 10%  (20° reflectometer value acc. to 
DIN EN ISO 2813) 
5.6 
FAM test fuel according to VDA 621-412, 
test A 4.1.1 Y 
Swellings that are reversible after 24 h are permissible 
5.7 
Diesel fuel according to TL 788 and 
VDA 621-412, test A 4.2.1 X 
No change in the paint surface 
5.8 
Biodiesel (PME) according to DIN V 51 606 
and VDA 621-412, test A 4.1.2 X 
No change in the paint surface 
5.9 
Premium unleaded gasoline according to 
DIN EN 228 and VDA 621-412, test A 4.1.3 
Y 
No change in the paint surface 
5.10 
Engine oil according to TL 521 73 (Burmah 
Castrol Oil code A97075PBC) and 
VDA 621-412 test A 4.1.4 X 
No change in the paint surface 
5.11 
Hydraulic fluid according to TL 521 46 and 
VDA 621-412, test A 4.1.6 X 
No change in the paint surface 
5.12 
Automatic transmission fluid according to 
TL 521 62 and VDA 621-412, test A 4.1.7 X 
No change in the paint surface 
5.13 
Brake fluid according to TL 766 and 
VDA 621-412, test A 4.2.1 X 
Swellings that are reversible after 24 h are permissible 
5.14 
Coolant according to TL 774 and VDA 621-
412, test A 4.2.2 X 
No change in the paint surface 
5.15 
Commercial nitro-cellulose thinner 
(applies only to primed customer service 
parts) 
according to VDA 621-412, test A 4.1.1 Y 
No change in the paint surface 
6 
Light and weather resistance (short-term tests) 
6.1 
Weathering in humid heat according to 
PV 3930 (= Florida test), 1 year cycle, see 
section 4.6 
No cracks, 
no change in color or gloss, 
adhesion according to table 3; no. 2 must be complied with 
6.2 
Weathering in humid heat according to PV 
3930 (= Florida test), 2 year cycles, see 
section 4.6 
No cracks, 
no serious color shifts, 
adhesion according to table 3; no. 2 must be complied with 
6.3 
Weathering in dry heat  
according to PV 3929 (= Kalahari test),  
1 year cycle, see section 4.6 
No cracks, 
no change in color or gloss, 
adhesion according to table 3; no. 2 must be complied with 
6.4 
Weathering in dry heat  
according to PV 3929 (= Kalahari test),  
2 year cycles, see section 4.6 
No cracks, 
no serious color shifts, 
adhesion according to table 3; no. 2 must be complied with 
6.5 
Resistance of high-gloss top coats 
according to section 4.1 to UV radiation 
according to PV 1502, 2,000 h 
No visible cracking of the clear coat 
7 
Resistance to open air weathering 
7.1 
Weathering in humid heat (Florida),  
2 years, according to VDA 621-403, see 
section 4.6 
No visible change in color or gloss, 
adhesion according to table 3; no. 2 must be complied with, 
intermediate evaluation after every year cycle 
7.2 
Weathering in dry heat (Kalahari),  
2 years according to VDA 621-403,  
see section 4.6 
No visible change in color or gloss, 
adhesion according to table 3; no. 2 must be complied with, 
intermediate evaluation after every year cycle 


Page 6 
TL 524 51: 2003-05 
 
No. 
Property 
Requirement 
8 
Washer resistance 
8.1 
Scratch resistance according to PV 3.3.3 
for high-gloss paintwork according to 
section 4.1 
≥ 70% relative residual gloss, 
≥ 75% relative residual gloss after reflow 
 
4 
Notes on testing 
4.1 
Definition of high-gloss paints 
Top coats with a reflectometer value according to DIN EN ISO 2813 of ≥ 70 at 60°. 
4.2 
Crosscut test 
With a Gt > 0-1 the result should be verified through further adhesion tests (e.g. stone impact test). 
Tesa 4657 shall be used as the adhesive tape. 
4.3 
Stone impact test 
Tesa 4657 shall be used as the adhesive tape. 
4.4 
Impact test 
Impact test according to DIN ISO 4532; however, with a specified testing force of 90 N on a rigid 
base plate. 
4.5 
Resistance to sealant/sealant remover 
One section is coated with sealant wax (that is released and used in standard production) by 
immersion. After aging the part for 24 h at room temperature, the wax layer shall be washed off by 
agitating the part in hot (80 °C) kerosene for 3 min. 
4.6 
Light and weather fastness 
High-gloss coatings must be cleaned before evaluation using a paint cleaner; matt coatings must 
be cleaned using an aqueous solution containing tensides. 
5 
Referenced standards 
PV 3.3.3 
Paints and Varnishes; Test of the Scratch Resistance of Clear Coats 
PV 3.10.3 
Paints and Varnishes; Test of Resistance to Caustic Solutions 
PV 3.10.5 
Paints and Varnishes; Test of Resistance to Industrial Grade Dust Remover 
PV 3.16.4 
Paints and Varnishes; Test of Resistance to Acids 
PV 1210 
Body and Add-On Parts; Corrosion Test 
PV 1502 
Clear Coat, Dual-Layer Metallic Paint Coatings; Test of Resistance to 
Cracking 
PV 1503 
Paint Coating of Non-Metallic Material; Steam Jet Test 
PV 3929 
Non-Metallic Materials; Weathering in Dry Heat 


Page 7 
TL 524 51: 2003-05 
 
PV 3930 
Non-Metallic Materials; Weathering in Humid Heat 
QP R 015 
Films, Self-Adhesive; Quality Requirements 
TL 766 
Brake Fluid; Material Requirements 
TL 774 
Ethylene Glycol-Based Coolant Additive; Material Requirements 
TL 788 
Diesel Fuel, Fuel Requirements 
TL 521 46 
Central Hydraulic Oil, Highly Temperature Resistant; Requirements 
TL 521 62 
Factory Fill - Service Life - ATF; Material Requirements 
TL 521 73 
Factory-Fill Engine Oil SAE 0W-30 with Fuel-Saving Properties for 
Extended Oil Change Intervals 
VW 011 55 
Vehicle Supply Parts, General; Approval of First Supply and Changes 
VW 137 50 
Surface Protection of Metal Parts; Degrees of Protection, Codes, 
Requirements 
VW 501 85 
Vehicle Components; Resistance to Open Air Weathering 
VW 501 95 
Colorimetric Evaluation of Automobile Paint Coatings 
VW 911 01 
Vehicle Environmental Standard; Avoidance of Hazardous Substances 
VDA 621-403 
Tests for Coating Methods, Testing of Weather Fastness (Open-Air 
Weathering) 
VDA 621-412 
Tests for Coating Methods; Resistance to Chemicals of Automotive Paints 
DIN 50 014 
Climates and their Technical Application; Standard Atmospheres 
DIN 50 017 
Climates and their Technical Application; Condensated Water-Containing 
Test Climates 
DIN 50 021 
Spray Tests with Different Sodium Chloride Solutions 
DIN V 51 606 
Liquid Fuels; Diesel Fuel from Vegetable Oil Methyl Ester (PME), Minimum 
Requirements 
DIN 53 209 
Designation of Blister Grade of Paint Coatings 
DIN ISO 4532 
Vitreous and Porcelain Enamels, Determination of the Resistance of 
Enameled Articles to Impact; Pistol Test 
DIN EN 228 
Automotive Fuels; Unleaded Petrol; Requirements and Test Methods 
DIN EN ISO 2409 
Paints and Varnishes, Crosscut Test 
DIN EN ISO 2813 
Determination of the Reflectometer Value of Coatings 
DIN EN ISO 7253 
Paints and Varnishes; Determination of Resistance to Neutral Salt Spray 
(Fog) 
DIN EN ISO 4628-8 
Paints and Varnishes – Evaluation of Degradation of Coatings; Designation 
of Quantity and Size of Defects, and of Intensity of Uniform Changes in 
Appearance – Part 8: Evaluation of Corrosion around a Scribe 


Page 8 
TL 524 51: 2003-05 
 
Appendix A (informative) 
Supplier details on the specimen part 
a) Part designations and numbers 
b) Blank manufacturer 
c) 
Substrate material (manufacturer/ manufacturer and VDA designation) 
d) Cleaning and pretreatment methods 
e) Paint shop, painting location, painting plant 
f) 
Painting date 
Paint structure and painting procedure for all coats. See table A.1 for sample details for a primer 
coat. 
Table A.1 
Primer coat 
 
Paint manufacturer 
Dupont 
Manufacturer’s designation, possibly product 
data sheet 
R 50149.6 (not batch number!!) 
Water/solvent?; 1-component/2-component?, 
powder? 
Solvent; 1-component 
Binder base 
Epoxide 
Burn-in temperature 
80 °C 
Burn-in duration 
20 min 
Desired coat thickness 
25 µm 
Application method 
pneumatic, manual

File: 材料工程师/TL 52452-2003_CN.pdf.md
# TL 52452-2003_CN.pdf

英文版本据信较为准确。 
如果出现不一致，则以德语版本为准。 
Form FE 41 - 01.03 
使用前，请查看当前版本。
QUELLE: NOLIS 
分类编号 55 11 1 
2003 年 3 月 
结晶度提高的聚丙烯 
材料要求 
 
TL 
524 52 
Konzernnorm 
2 类型：无索引，A 
 
描述符： 
立柱饰板、防擦板、聚丙烯、PP、结晶、结晶度 
D 
 
 
 
更改 
比照技术供应规范 TL 524 52: 1999-10 做出如下更改： 
─ 
新增大众标准 VW 501 90 
─ 
更改了试验规范和抗刮性要求 
─ 
新增具有纺织品衬背的 PP 
─ 
调整标准 
 
 
之前的版本 
1995-11; 1997-11; 1999-10 
 
 
1 
范围 
 
本“技术供应规范”规定了乘客舱内使用结晶度提高的聚丙烯的要求，如：用于立柱饰板或防擦板。位于头部
或膝部冲撞区的部件，仅能使用纺织品衬背。 
 
 
2 
命名 
 
PP 遵守 TL 524 52 或 
 
PP 遵守 TL 524 52 A 
 
 
3 
要求 
 
 
3.1 
一般要求 
 
首次供应及更换的审批遵守 VW 011 55。 
 
排放情况遵守 VW 501 80 和德国 Ingolstadt 奥迪实验室发布的使用指南 no. 3211。比色法评估遵守 
VW 501 90。 
 
有害物质的避免遵守 VW 911 01。 
 
空隙或裂缝等瑕疵不得影响成品的功能、装配或使用寿命。 
 
完整试验至少需要 5 个零件。 
 
 
 
 
 
 
 
第 1 页，共 6 页 
负责人 
K-QS-31 
Frau Behte 电话：-78324 
Lüttig 
标准 (EZTD, 1733) 
Wiesner 电话：+49-5361-9-29064 
Sobanski 
 
机密。版权所有。未经大众汽车有限公司提前书面准许，本手册任何部分不得传播或复制。 
签约方仅能通过负责采购的部门获得此标准。 
© 大众汽车公司 


第 2 页 
TL 524 52: 2003-03 
D 
 
 
3.2 
类型 
 
 
3.2.1 
TL 524 52，无索引类型 
 
结晶度提高的聚丙烯。在头部或膝部冲撞区，仅能使用图纸中指定的具有纺织品衬背的聚丙烯。 
 
 
3.2.2 
TL 524 52，A 类 
 
提高结晶度的聚丙烯，抗冲击性被修改。在头部或膝部冲撞区，仅能使用图纸中指定的具有纺织品衬
背的聚丙烯。 
 
 
3.3 
根据 VDA*) 260 鉴定 
 
>PP/PE< 
 
 
3.4 
预处理 
 
试验前，必须将试样置于 DIN 50 014-23/50-2 的标准环境中预处理至少 48 小时。 
 
 
3.5 
要求有效性 
 
所需数值适用于各项测量。 
 
 
3.6 
性能 
 
见表 1。 
 
表 1 
 
要求 
编号 性能 
单位 
TL 524 52 
TL 524 52 A 
1 
材料 
遵守 4.1 部分 
 
标准韧性的聚丙烯共聚物 
2 
颜色和表面结构 
 
符合图纸 
和/或原始样本 
3 
密度 
遵守 DIN EN ISO 1183-1A 
 
克/立方厘米
 
 
0.91 ± 0.05 
4 
屈服点 
遵守 DIN EN ISO 527-1 
 
 
兆帕 
 
 
≥ 22 
5 
延伸率 
遵守 DIN EN ISO 527-1 
 
 
% 
 
 
≥ 4 
6 
维卡软化温度遵守 DIN EN ISO 
306, A50 
 
 
ºC 
 
 
≥ 140 
 
 
 
 
 
 
*) VDA = Verband der Automobilindustrie（德国汽车行业协会） 


第 3 页
TL 524 52: 2003-03
D
 
 
要求 
编号 
性能 
单位 
TL 524 52 
TL 524 52 A 
7 
23 ºC 时弹力的弯曲模量 
遵守 DIN EN ISO 178 和 
4.2 部分 
7.1 
无纺织饰件 
牛/平方
毫米 
≥ 1,500 
≥ 1,000 
7.2 
有纺织饰件 
 
允许最大 40% 掉落 
8 
23 ºC 时的切口冲击强度 
遵守 DIN EN ISO 179-1 和 
4.3 部分 
 
 
 
千焦/平
方米 
 
 
 
≥ 8 
形状或表面无变化表面无结构性变
化，即，无任何典型的 PP 分解情况。
9 
高温情况， 
-100 ºC 中 24 小时 
遵守 DIN 53 497 
 
带有纺织衬背的零件，不允许出现装
饰材料的局部脱落或起泡。 
形状或表面无变化表面无结构性变
化，即，无任何典型的 PP 分解情况。
10 
环境循环试验 
20 个循环 
遵守试验规范 PV 2005 
 
带有纺织衬背的零件，不允许出现装
饰材料的局部脱落或起泡。 
11 
高温老化试验 
-150 ºC 中 400 小时 
遵守 4.4 部分 
 
形状或表面无变化表面无结构性变
化，即，无任何典型的 PP 分解情况。
12 
耐光性遵守 PV 1303 
12.1 
阳光直晒下使用  
暴露周期数量：5 
 
与初始状态相比，暴露的表面不得出
现变色、出粉和/或裂缝等变化。 
灰阶级别 ≥ 4 
遵守 DIN EN 20105-A02。 
12.2 
阳光直晒下使用  
暴露周期数量：3 
 
与初始状态相比，暴露的表面不得出
现变色、出粉和/或裂缝等变化。 
灰阶级别 ≥ 4 
遵守 DIN EN 20105-A02。 
13 
熔化温度 
遵守 DIN EN ISO 3146, C2 
 
 
ºC 
 
 
≥ 145 
14 
球压痕硬度遵守 DIN EN ISO 
2039-1 和 4.5 部分 
 
牛/平方
毫米 
 
 
≥ 60 
15 
低温情况遵守 4.6 部分 
 
成品零件应能在低温下正常工作。不
得出现裂缝或其他损坏。 


第 4 页 
TL 524 52: 2003-03 
D 
 
编号 
性能 
单位 
 
 
 
16 
落球试验 
要求 
 
TL 524 52 
TL 524 52 A 
遵守 PV 3905 和 4.7 部分 
无裂缝、无破裂 
 
17 
装饰材料的粘合遵守 PV 2034 和 4.8 部分 
在宽度为 3 厘米的试样上的剥离力 
 
17.1 
验收时 
牛/3 厘米
≥ 30 
17.2 
高温老化后 
-100 ºC 中 24 小时 
机械循环风 
 
 
 
牛/3 厘米
 
 
 
≥ 30 
17.3 
环境老化后 
-55 ºC 中 48 小时 
95% 相对湿度下，在机械循环
烘箱中 
 
 
 
 
牛/3 厘米
 
 
 
 
≥ 30 
17.4 
低温老化后 
-40 ºC 中 24 小时 
 
 
牛/3 厘米
 
 
≥ 30 
18 
燃烧情况遵守 TL 1010 
毫米 
≤ 100 
19 
抗刮性符合 PV 3952 
 
5 牛时，∆L* ≤ 0.5 
 
 
 
5 牛时，∆L* ≤ 1.5 
 
 
 
4 
试验备注 
 
 
4.1 
材料 
 
材料一致性使用红外光谱法试验。 
 
 
4.2 
弹性挠曲模量 
 
使用 lw = 40 毫米的支架间隔进行 3 点弯曲试验，试样尺寸 (50 x 10) 毫米 x 产品厚度，试样厚度 d = 
最大达到 4 毫米的产品厚度。 
 
 
4.3 
切口冲击强度 
 
使用 lw = 40 毫米的支架间隔进行抗冲击性试验，试样：小试样遵守 DIN 53 453，1975-05 版，试样
厚度 d = 最大达到 4 毫米的产品厚度。试验装置：摆锤式冲击试验机 4 J，DIN 51 222。 


第 5 页
TL 524 52: 2003-03
D
 
 
4.4 
高温老化试验 
 
在机械循环烘箱（如 Heraeus 公司生产的 KT 6080）中，以 (150 ± 2) ºC 的机械循环风进行老化。试
样应置于机械循环烘箱中，其周围温度为 (150 ± 2) ºC。一个完整的成品零件（允许使用成品零件的
片段）和 10 个 (100 x 10) 毫米的裤形试样置于预热的机械循环烘箱中，烘箱设置为试验温度。400 
小时后，从烘箱中取出若干裤形试样，然后冷却至 23 ºC（约 30 分钟），用拇指和食指慢慢弯曲，直
至两端接触（颗粒和/或 PP 在张力侧）。如果试样没有破裂的迹象（允许出现白色裂痕），即符合要
求。当试样上任一点出现典型的分解 PP 碎裂迹象时（材料开始碎裂），即达到了脆化状态。 
 
 
4.5 
球压痕硬度 
 
负载：132 牛；测量周期：30 秒。 
 
 
4.6 
低温情况 
 
成品零件在 (-40 ± 2) ºC 中老化 (22 ± 2) 小时。 
 
 
4.7 
落球试验 
 
落球高度 (23 ± 0.5) 厘米；带纺织衬背的零件为 (45 ± 2) 厘米。 
 
 
4.8 
装饰材料的粘合 
 
在本试验中，试样不得在低于规定最小值时裂开；允许粘着键外部裂开。 


第 6 页 
TL 524 52: 2003-03 
D 
 
 
5 
参考标准*) 
 
使用指南 3211 
对于奥迪公司所产车辆使用的乘客舱、行李箱和通风管中的部件材料，其排放
要求遵守 VW 501 80。 
 
TL 1010 
车辆内饰材料；可燃性，材料要求 
 
PV 1303 
非金属材料；乘客舱部件暴露试验 
 
PV 2005 
车辆零件；抗环境性试验循环试验 
 
PV 2034 
非金属平板物品；卷状物剥离试验 
 
PV 3905 
有机材料；落球试验 
 
PV 3952 
塑料内饰部件；抗刮性试验 
 
VW 011 55 
车辆供应零件，一般；首次供应和更改的审批 
 
VW 501 80 
乘客舱内部件；排放情况 
 
VW 501 90 
车辆内饰部件；比色法评估 
 
VW 911 01 
车辆环境标准；车辆零件、材料、工作液；避免有害物质 
 
VDA 260 
Bauteile von Kraftfahrzeugen; Kennzeichnung der Werkstoffe（目前仅
在德国适用） 
 
DIN 50,014 
气候及其技术应用；标准大气 
 
DIN 51,222 
材料试验机 – 冲击试验 – 对于标称能量 <= 50 焦的经验证的摆锤冲击试验
机的特殊要求 
 
DIN 53,453 
塑料试验；抗冲击试验 
 
DIN 53,497 
塑料试验；在热塑性成形材料制成的模塑制品上进行热储存试验，无外部
机械应力 
 
DIN EN 20105-A02 
纺织品–色牢度试验–第 A02 部分：用于评估颜色变化的灰阶 
 
DIN EN ISO 178 
塑料–弯曲性测定 
 
DIN EN ISO 179-1 
塑料–夏比冲击属性的测定–第 1 部分：非器械冲击试验 
 
DIN EN ISO 306 
塑料–热塑性材料–维卡软化温度 (VST) 的测定 
 
DIN EN ISO 527-1 
塑料–抗张性的测定–第 1 部分：一般原则 
 
DIN EN ISO 1183-1 
塑料–非微孔塑料密度的测定方法–第 1 部分：沉浸法、液体比重瓶法和滴
定法 
 
DIN EN ISO 2039-1 
塑料–硬度的测定–球压痕法 
 
DIN EN ISO 3146 
塑料–利用毛细管和偏振显微镜方法测定半结晶聚合物的熔化情况（熔化
温度或熔化范围） 
 
 
 
 
 
 
 
 
 
*) 
在本节中，由于使用原来的标题，因此术语可能不统一。

File: 材料工程师/TL 52454-2008_CN.pdf.md
# TL 52454-2008_CN.pdf

 
TL 52454
集团标准 
2008-06 发布
 
分类编号：  
55541; 8FM61  
描述符：  
宽紧带、安全带、三点式安全带、安全腰带  
D
 
安全带用宽紧带 
材料要求 
7 种类型：没有索引(O)、A、B、C、D、E、F、G 
 
之前的版本 
TL 52454: 1996-03, 1999-06, 2000-04, 2008-04 
 
更改 
比照 TL 52454: 2008-04 做出如下更改： 
– 修订了基本要求 
 
1. 
范围 
本标准定义了安全带用宽紧带的要求。 
 
2. 
描述 
三点式安全带用压光宽紧带描述举例： 
PET 遵守 TL 52454-D 
3. 
要求 
 
3.1 
一般要求 
首次供应及更换的审批遵守大众标准 VW 01155。 
排放要求遵守 VW 50180 和 VW 50179（奥迪）。 
有害物质的避免情况遵守 VW 91101。 
完整的检验需要至少 40 米包含相同总带长度的宽紧带或带总成。 
宽紧带末端必须进行加工，以免磨损。 
 
使用前，请查看当前版本。 
该电子生成的标准虽然未经签名，但已经批准并有效。 
英文版本据信较为准确。如果出现不一致，则以德语版本为准。 
数字符号遵守 ISO 惯例。 
第 1 页，共 7 页 
 
技术负责人 
 
标准部门 
GQL-LP/2 Stefanie Pieper 
电话： +49-5361-9-24202
EKTC/4 Ute Hager-Süß EKTC 
GQL-LP Dr. Roger Hillert 
 
电话：+49-5361-9-49035 Manfred Terlinden 
机密。版权所有。未经大众汽车有限公司提前书面准许，本手册任何部分不得传播或复制。 
签约方仅能通过 B2B 供应商平台“www.vwgroupsupply.com”获得此标准。 
© 大众汽车股份公司 
VWNORM-2007-10e
QUELLE: NOLIS 


 
 
第 2 页 
TL 52454: 2008-06 
D 
此外还必须遵守 TL 471、TL 82500 和 TL 82501。 
带有条形标记的部分属于强制性文件。本文件应存档 15 年。 
3.2 
类型 
3.2.1 
TL 52454 
应用：如：三点式安全带，旋转染色：黑色，圆边，带有单丝纬纱；压光，未经后处理（化
学软化剂）。 
3.2.2 
TL 52454-A 
应用：如：三点式安全带，件染：颜色与原始样本一致；圆边，带有单丝纬纱；压光，经过
后处理（化学软化剂）。 
3.2.3 
TL 52454-B 
应用：如：安全腰带（牵引器），件染：颜色与原始样本一致；无圆边，无单丝纬纱，未经
后处理（化学软化剂）；超薄设计。 
3.2.4 
TL 52454-C 
应用：如：安全腰带（静态，无牵引器）；件染：颜色与原始样本一致；圆边，带有单丝纬
纱；未压光，未经后处理（化学软化剂）。 
3.2.5 
TL 52454-D 
应用：如：三点式安全带，件染：颜色与原始样本一致；圆边，带有单丝纬纱；压光，未经
后处理（化学软化剂）。 
3.2.6 
TL 52454-E 
应用：如：有皮带张紧器和限力器的三点式安全带；旋转染色：黑色；圆边；超薄设计。 
3.2.7 
TL 52454-F 
应用：如：有皮带张紧器和限力器的三点式安全带；件染：颜色与原始样本一致，圆边，有
化学软化剂；超薄设计。 
3.2.8 
TL 52454-G 
应用：如：三点式安全带，件染：颜色与原始样本一致；无圆边，无单丝纬纱；压光，经过
后处理（化学软化剂）。 
3.3 
标记遵守 VDA 260 
> PET < 


第 3 页 
TL 52454: 2008-06 
D 
3.4 
测量结果的评估 
所需数值适用于各项测量。 
3.5 
预处理 
试验前，必须将试样置于 (23 ± 2)ºC 和 63 (+4/-3)% 相对湿度的环境中预处理至少 24 小时。 
表 1 中的 7 号和 8 号试样还必须在承受相应的负载后进行上述预处理。 
3.6 
材料要求 
见表 1。 
表 1 
编号 
性能 
单位 
要求 
1 
材料 
 
100% 聚酯  
2 
纱线特性 
 
与原始样本一致 
3 
编织类型 
 
“五条”样式 
4 
缝纫线 
 
材料和纤维纱类型与相应的宽紧带材料相同 
5 
厚度 
验收时 
无索引类、A 类、D 类 
毫米 
≤ 1,26 
B 类 
毫米 
≤ 1,10 
C 类 
毫米 
1.30 至 1.50 
E 类、F 类 
毫米 
≤ 1,15 
5.1 
G 类 
毫米 
≤ 1,3 
6 
抗撕裂强度、延伸率 
验收时的抗撕裂强度 
见 4.1 部分 
无索引类、A 类、C 类、D 类、
G 类 
千牛  
≥ 28,0 
B 类   
千牛 
≥ 26,7 
6.1 
E 类、F 类   
千牛 
≥ 25,00 
宽紧带宽度 
低于 9.81 千牛负载  
毫米  
≥ 46 
6.2 
无负载  
 
毫米  
47 ± 1 
宽紧带宽度公差遵守标准的生产图纸 
 


第 4 页 
TL 52454: 2008-06 
D 
编号 
性能 
单位 
要求 
6.3 
11.1 千牛时的延伸率 
见 4.2 部分 
 
无索引类、A 类、C 类、D 类  
%  
13,0 ± 1,0 
 
B 类  
%  
6.5 至 11.0 
 
E 类、F 类  
%  
13,0 ± 1,0 
 
G 类  
%  
10,0 ± 1,25 
7 
抗磨损性 
见 4.3 部分 
7.1 
六角棒试验   
% 
≥ 75 
7,2 
扣磨损试验   
% 
≥ 85 
┌8┐ 
耐光照性 
与验收时相比的抗撕裂强度 
8.1 
炭精电弧 
见 4.4 部分 
% 
8.2 
高温光照 
见 4.5 部分 
% 
≥ 75 
9 
在 +90ºC 的机械循环烘箱中高温老化 24 小时后的情况，见 4.6 部分 
 
与验收时相比的抗撕裂强度 
% 
≥ 80 
┌10┐ 
低温老化后的情况 
见 4.7 部分 
 
与验收时相比的抗撕裂强度 
% 
≥ 75 
┌11┐ 
沾水后的情况 
见 4.8 部分 
 
与验收时相比的抗撕裂强度 
%  
≥ 75 
12 
色牢度 
┌12.1┐ 
磨损时 
见 4.9 部分 
12.1.1 
湿布时 
 
12.1.2 
湿布时 
 
> 等级 4 
12.2 
着色时 
 
 
┌12.2.1┐ 
多纤维带试样，见 4.10 部分 
 
> 等级 4 
12.2.2 
滤纸试验 
见 4.11 部分 
 
灰阶级别 5，遵
守 DIN EN 
20105-A03 
12.3 
光照时 
 
 
┌12.3.1┐ 
炭精电弧 
见 4.4 部分 
 
> 等级 4 
 


第 5 页 
TL 52454: 2008-06 
D 
编号 
性能 
单位 
要求 
12.3.2 
高温光照遵守 PV 1303 
4 个循环 
 
灰阶级别 ≥ 4 遵守 DIN EN 20105-A02 
┌13┐ 
燃烧情况 
 
遵守 TL 1010（如果图纸和/或发布中指定）。
14 
弯曲刚度遵守 PV 1303（试样尺寸 20 x 宽紧带宽度）横向刚度 n，验收时 
TL 52454 和 TL 52454-A 
长度  
N  
0.5 至 2.0 
14.1 
宽度 
N  
0.2 至 1.2 
14.2 
TL 52454-B, -C, -D, -E, -F, -G 
 
长度  
N  
1.5 至 2.5 
 
宽度 
N  
0.5 至 1.2 
 
4 
试验备注 
4.1 
抗撕裂强度 
遵守美国规定 571.209、S 5.1 (b) 部分和 ECE 规定 No. 16、7.4.2 部分。 
4.2 
延伸率 
遵守美国规定 571.209、S 5.1 (c) 部分。 
4.3 
磨损 
遵守美国规定 571.209、S 5.1 (d) 部分。 
4.4 
炭精电弧 
遵守美国规定 571.209、S 5.1 (e) 部分和 ASTM G 23-93。 
4.5 
高温光照 
遵守 ECE 规定 No. 16、7.4.1.2 部分，氙弧灯老化后的最大张力遵守 DIN EN ISO 105-B02。
宽紧带必须暴露在光照下，直到蓝色标度级别变为符合 DIN EN 20105-A02 灰阶级别 4 对比
度的相应范围。可以通过符合 PV 1303 的 2 个高温光照循环而实现。 
4.6 
高温老化 
安全带宽紧带必须用相同材料制成的纱线自由悬挂在强制通风烘箱内。 
 


第 6 页 
TL 52454: 2008-06 
D 
4.7 
低温老化 
遵守 ECE 规定 No. 16、7.4.1.3 部分。 
4.8 
水中老化 
遵守 ECE 规定 No. 16、7.4.1.5 部分。 
4.9 
磨损 
遵守美国规定 571.209、5.2 (g) 部分、AATCC 8-1981。 
4.10 
多纤维带试样 
遵守美国规定 571.209、5.1 (h) 部分、AATCC 107-1981。 
4.11 
滤纸试验 
将一块约 25 平方厘米的试样以 2 立方厘米的脱离子水润湿，置于滤纸 (Schleicher & 
Schüll, "Blauband 589") 和 2 个玻璃板之间，并负载 5 千克持续 1 小时。滤纸渗色
根据 DIN EN 20105-A03 灰阶级别进行评估。 
5 
参考文档 
本标准引用的以下文件是应用所必需的。 
在本节中，由于使用原来的标题，因此术语可能不统一。 
PV 1303 
非金属材料；乘客舱部件暴露试验 
PV 3903 
Nichtmetallische Flächengebilde; Messung der 
Biegesteifigkeit （仅在德国适用） 
TL 1010 
车辆内饰材料；燃烧情况，材料要求 
TL 471 
总成安全带系统和高度调节；材料要求和功能要求 
TL 82500 
Rückhaltesystem, Gurtaufroller; Anforderungen und 
Prüfungen （仅在德国适用） 
TL 82501 
安全带张紧器约束系统；要求和试验 
VW 01155 
车辆供应零件；首次供应和更改的审批 
VW 50179 
Emissionsverhalten bei Bauteilen im Fahrzeuginnenraum （仅
在德国适用） 
VW 50180 
乘客舱内部件；排放情况 
VW 91101 
车辆环境标准；车辆零件、材料、工作液；避免有害物质 
DIN EN 20105-A02 
纺织品–色牢度试验–第 A02 部分：用于评估变色情况的灰阶 
(ISO 105-A02:1993)；德国版本 EN 20105-A02:1994 


第 7 页 
TL 52454: 2008-06 
D 
DIN EN 20105-A03 
纺织品–色牢度试验–第 A03 部分：用于评估着色性的灰阶 
(ISO 105-A03:1993)；德国版本 EN 20105-A03:1994 
DIN EN ISO 105-B02 
纺织品–色牢度试验–第 B02 部分：人造光下的色牢度：氙弧
褪色灯试验 (ISO 105-B02:1994 + Amd.1:1998 + 
Amd.2:2000)；德国版本 EN ISO 105-B02:1999 + A1:2002 
VDA 260 
Bauteile von Kraftfahrzeugen; Kennzeichnung der 
Werkstoffe（仅在德国适用）

File: 材料工程师/TL 52476-2006_CN.pdf.md
# TL 52476-2006_CN.pdf

 
Norm vor Anwendung auf Aktualität prüfen /使用前，请查看当前版本。
QUELLE: NOLIS 
Form FE 41 -01.06 
分类编号：55 118 
 
 
 
 
 
 
 
 
 
 
 
 
 
 
 
 
  2006 年3 月 
大众汽车股份公司 
POM 
材料要求 
TL 
524 76 
集团标准 
 
 
关键词：POM、聚甲醛、聚缩醛、扬声器护盖板、夹子 
 
更改 
相对于2003 年1 月份版本的TL 52476，作了以下更改： 
– 
对标准重新分节。 
– 
删除了规格A，在TL 52636 下继续规定。 
– 
修订了表1 与试验说明。 
– 
在低温性能下，存放温度可以从 -40 °C 提升至 -30 °C。 
– 
补充了VW 50190 标准。 
 
以前的版本 
1997-11：2003-01 
 
1 
适用范围 
本技术供货条件规定了由聚甲醛（POM）制成的成品件（例如：扬声器护盖板与连接件（夹子））的材料要求。
 
2 
标记 
POM 根据TL 52476。 
 
3 
要求 
 
3.1 
基本要求 
首次供货与更改的批准按照VW 011 55 标准。 
散发特性按照VW 501 80 标准（如果在图纸中有要求，参见章节5.1）。 
耐风化性能按照VW 501 85 标准。 
比色评定按照VW 501 90 标准。（如果在图纸中有要求）。 
避免有害物质按照VW 911 01 标准。 
对于一次完全的检验需要十个成品件，在连接件（例如：夹子）中则需要二十个成品件。 
 
3.1.1 
特性 
成品件表面与内部必须完全没有像流线、裂纹、缩孔等类似空缺位置和制造缺陷。只有当凹陷不影响功能与外观
和/或可安装性时，才允许在筋条与加强筋的安装范围内有凹陷。成品件必须可以保障无缺陷安装。 
 
 
 
后续第 2 页至第5 页
专业负责/Responsibility 
K-GQL-1/1  比特   电话: +49-5361-9-78324          席琳博士 
标准化/Standards （EZTD, 1733） 
柯林茨女士   电话：+49-5361-9-48869       索班斯基
机密。保持所有权利。若没有大众集团标准部门事先书面同意不得传递和复制。只有通过主管的采购部门 
合同伙伴才能获得本标准。 
© 大众汽车股份公司 
D


 
第 2 页 
TL 52476：2006-03 版 
D 
 
3.1.2 
包装 
成品件的包装必须透气，在以更大包装单元（例如：硬纸箱、托架）供货情况下，零件必须堆垛或安装在包
装单元上，以保证空气流通。 
 
3.2 
标记参照VDA 260 
>POM< 
 
3.3 
预处理 
对于各试验所需的样品在试验前至少要在参照标准DIN 50 014-23/50-2 的标准气候条件下预处理48 小时。 
 
3.4 
测量结果的分析 
所要求的数值适用于任何个别测量。 
 
3.5 
材料 
参见章节5.2。 
聚甲醛（聚缩醛），可以选用共聚物。 
 
3.6 
色调 
参照图纸和/或批准。 
 
4 
特性要求 
参见表1。 
表1 
编号 
特性 
要求 
1 
密度参照标准DIN 53 479，浮力法 
（1.42 ± 0.02）g/cm3 
2 
熔化温度参照标准DIN EN ISO 3146， 
可选择DSC，参见章节5.3 
+166 °C 至 +179 °C 
3 
耐热变形性能参照Vicat， 
参照标准DIN EN ISO 306，方法B50 
≥ 145 °C 
4 
屈服应力参照标准 
DIN EN ISO 527-2，参见章节 5.4 
≥ 60 MPa 
5 
屈服伸长率参照标准  
DIN EN ISO 527-2，参见章节 5.4 
≥ 6.5% 
6 
冲击强度参照标准 
DIN EN ISO 179-1/1eU，参见章节 5.5 
无断裂（kJ/m²） 
7 
缺口冲击韧性参照标准 
DIN EN ISO 179-1/1eA，参见章节 5.6 
≥ 4.5 kJ/m2 
 


 
第 3 页 
TL 52476：2006-03 版 
D 
编号 
特性 
要求 
8 
高温性能参照标准DIN 53497， 
参见章节 5.7 
成品件既不允许具有脆化现象，也不允许形状、颜色
与表面有可见和/或有损功能的变化。 
9 
低温性能，参见章节 5.8 
在低温状态下，成品件必须保持功能完整，并且无损
伤。在加热至（23± 2）°C 后，其不允许出现裂纹或其
它损伤；特别要求参见图纸。 
9.1 
落球试验参照标准PV 3905， 
参见章节 5.9 
没有断裂，没有裂纹现象 
10 
耐光性参照PV 1303 与章节5.10（本要求只
适用于汽车内部的可见部件或者是在图纸中
所要求的部件）。暴露周期的数量参照图纸。
与交货状态相比，油漆过的表面不允许有变化，例如：
颜色变化、涂层粉化和/或裂纹现象。灰色标度等级4 根
据DIN EN 20 105-A02。 
11 
防火性能参照标准US-标准 571.302 
按照TL 1010 （若在图纸中和/或认可中有要求） 
  
 
5 
试验说明 
 
5.1 
散发性能 
如果实验结果不符合VW 50180 的要求，那么要零部件退火至符合极限值。其中，所选择的温度要确保不会发
生形状、颜色与表面的变化。 
 
5.2 
材料 
采用红外线光谱进行鉴定试验。 
 
5.3 
熔化温度 
如果为了测定熔化温度要选择DSC 方法，那么要按照如下说明处理： 
作为试验仪器可以使用Mettler Toledo 公司的DSC 821e，样品为平行构造的成品件部分，重量大约为5 毫克至
10 毫克。 
试验参数：将样品从温度 +50 °C 加热至 +200 °C，加热速率为10 °C /分钟。之后以5 °C /分钟的速率冷却至 
+50 °C，并重新以10 °C /分钟的速率加热至+200 °C。试验要在标准环境下进行。 
 
5.4 
屈服应力与屈服伸长率 
拉伸试验参照标准DIN EN ISO 527-2，样品5A，试验速率为50 毫米/分钟。如果不能提取5A 样品，那么允许
使用参照标准DIN 53504 的S3A-拉伸试样（凸肩试棒）。 
 


 
第 4 页 
TL 52476：2006-03 版 
D 
 
5.5 
抗冲击韧性 
试验仪器为摆式冲击试验机4J。 
如果出于仪器原因和/或由于试样大小与形状原因不能进行参照表1 第6 项的试验，那么也可以按照如下方法进
行试验： 
按照DIN EN ISO 179-1 的冲击抗弯试验（较宽面上的冲击），但试验本体长（50±1）毫米，宽度（6±0.2）毫米，
试验本体的厚度相当于产品厚度（最大达4 毫米）；支座间隔（支承宽度）：40 毫米，试验仪器为摆式冲击试验
机4J。 
从单面起痕的成型件上取下的试件在放置到摆式冲击试验机的支座上时必须使得作过粒面或油漆处理的那一面
相对于摆锤。 
但这样做需要提前协商。 
 
5.6 
缺口冲击韧性 
试验仪器为摆式冲击试验机4J。 
如果出于仪器原因和/或由于试样大小与形状原因不能进行参照表1 第7 项的试验，那么也可以按照如下方法进
行试验： 
按照DIN EN ISO 179-1 的冲击抗弯试验（较宽面上的冲击），但试验本体长（50±1）毫米，宽度（6±0.2）毫米，
厚度根据产品厚度（最大至4 毫米）；支座间隔（支承宽度）：40 毫米，试验仪器：摆式冲击试验机4J。 
试件较宽侧有一个0.8 毫米宽的缺口。缺口深度为试件厚度的1/3。缺口底部所形成的棱边，其圆半径必须  
< 0.1 毫米。 
从单面作粒面处理的成品件上取下的试件应该在粒面处理的那一面进行冲击，接着将其放置到摆式冲击试验机的支
座上，以便使缺口中心精确地位于冲击面上。其中要注意，缺口位于朝向锤口的那一侧。但这样做需要提前协商。 
 
5.7 
高温特性 
热存放试验根据标准DIN 53 497 的方法B，至少于一个整件成品件中进行；存放温度为（+90±1）°C；存放时
间为（22±2）小时。 
 
5.8 
低温特性 
至少两个整件在（-30±1）°C 的空气中进行存放，存放时间为（22±2）小时。 
 
5.9 
落球试验 
落球试验参照标准PV 3905，但底板（样品支承面）要由厚度≥10 毫米的钢板制成，钢板要无凹陷，样品至少取
自三个成品件。落差高度为（450±5）毫米。 
 
 
 
 


 
第 5 页 
TL 52476：2006-03 版 
D 
5.10 
耐光性能 
如果在图纸中对光照周期数目未作规定，则适用于下列规定： 
– 在非阳光直接照射区域中的构件为三个光照周期 
– 在阳光直接照射区域中的构件为五个光照周期（例如：车门胸区） 
– 阳光强烈照射区域中的构件为十个光照周期（例如：后搁板） 
 
6 
参考文献 
TL 1010 
 
内部装备材料，防火性能；材料要求 
PV 1303 
非金属材料；汽车内舱构件的光照试验 
PV 3905 
有机材料；落球试验 
VW 011 55 
汽车外构件概论，首次供货和更改的批准 
VW 501 80 
汽车配件概述，首次供货和规格的批准 
VW 501 85 
汽车零部件；耐风化性能 
VW 501 90 
汽车内部设备的部件；比色评定 
VW 911 01 
汽车环境标准，汽车配件，材料，燃料；有害物质的避免 
DIN 50 014 
气候及其技术应用；标准气候 
DIN 53 497 
塑料的试验；在无外部的机械应力下，由热塑性的塑模材料制成的成型件的热存放试验 
DIN 53 504 
生橡胶和弹性体的检验；在拉伸试验中测定断裂强度、抗拉强度、断裂伸长和应力值 
DIN EN ISO 179-1 
塑料；测定Charpy——冲击韧性：第一部分：未配备仪表的冲击韧性试验 
DIN EN ISO 306 
塑料；热塑性塑料，测定Vicat——软化温度 
DIN EN ISO 527-2 
塑料，拉伸性能的测定，第2 部分，模塑和挤塑制品的试验条件 
DIN EN ISO 1183-1 
塑料，非泡沫塑料的密度测定方法，第1 部分：浸渍法、液体比重瓶法和滴定法 
DIN EN ISO 3146 
塑料制品，对半晶状聚合物的熔化性能（熔化温度或熔化区域）的测定 
DIN EN 20105-A02 
织物，色牢度检验，第02 部分：评价颜色变化的灰度等级 
VDA 260 
机动车构件：材料的标记
