Repository: kujaxr/obsidian-vault

File: 材料工程师/TL 52602-2007_CN.pdf.md
# TL 52602-2007_CN.pdf

D
较较
现
则
语
较
英文版本据信
准确。如果出
不一致，
以德
版本
准。 
数
号
字符
遵守  ISO 惯
见
例（
 VW 01000）。 
Form FE 41 - 09.06 
请请
当
使用前，
看
前版本。
QUELLE: NOLIS 
 
分类编号 55211 
2007 年 3 月 
 
用于内饰的聚氨酯泡沫塑料 
材料要求 
 
TL 
52602 
 
Konzernnorm  
A 类 
 
描述符： 
聚氨酯、泡沫塑料、内饰、PUR、吸声、弹簧质量系统、耐水解性 
 
 
 
更改 
比照技术供应规范 TL 52602, 2001-03 做出如下更改： 
—  新增大众标准 VW 50185 
—  低温试验更改较 -30ºC（原较 -40 ºC） 
—  修订了耐压试验和要求 
—  更新了参考标准 
 
 
之前的版本 
2001-03 
 
 
1  
范围 
 
本“技术供应规范”规定了内饰和内部组件弹簧质量系统中背泡沫地板地毯和声阻尼系统所用 PUR 
泡沫塑料的基本要求。 
 
—  TL 52602-A 
如：阻尼、内部仪表板 
 
 
2  
描述 
 
聚氨酯泡沫塑料符合 TL 52602-A 
 
 
3  
要求 
 
 
3.1  
一般要求 
 
首次供应及更换的审批遵守大众标准 VW 01155。 
 
排放情况遵守 VW 50180。应根据 C2 和 C3 专用标准进行气味试验。 
 
露天耐气候性遵守 VW 50185。 
有害物质的避免情况遵守 VW 91101。 
完整试验至少需要：3 个零件。 
规定数值适用于各项测量。 
 
 
 
 
 
 
 
 
 
 
 
 
技术负责人 
标准  
 
 
 
 
 
第 1 页，共 5 页 
K-GQL-1/5 
Trowe 
K-GQL-1 Schilling 博士 
EKTC/4 Hager-SuR 女士 
EKTC Terlinden 
电话：+49-5361-9-25105  
 
电话： +49-5361-9-49035  
 
 
机密。版权所有。未经大众汽车有限公司提前书面准许，本手册任何部分不得传播或复制。 
签约方仅能通过 B2B 供应商平台“www.vwgroupsupply.com”获得此标准。 
© 大众汽车公司 


第 2 页 
TL 52602: 2007-03 
D 
 
 
3.2 
外观 
 
耐水解 PUR 泡沫塑料必须泡沫均匀，基本无空洞。收缩空蚀偏差要求必须经领先的工程部门和负责
实验室批准。 
原则上，不得由于相应的泡沫结构和现有的收缩空蚀造成装配线上出现加工问题（如：通过泡沫表面
的撕裂或撕裂扩展）。 
根据图纸，可能需要粘合设备。 
所用泡沫塑料系统的氨排放必须符合试验规范 PV 3937 的指示剂法。 
在 -30ºC 至 +90 ºC 的温度范围内，以及 +55 ºC 和 95% 相对湿度的气候条件下，模塑零件应能在运
输、储存、安装及其后的工作中保持外形和功能的完整性。 
 
 
3.3 
生理相容性 
 
材料部件对于人体必须是安全的，且不得有刺激皮肤或产生异味等情况。 
高温时，材料不得挥发有毒物质。 
 
 
3.4 
类型 
 
— 
A 类 
弹簧质量系统中的模塑泡沫 
 
 
3.5 
标记遵守 VDA 260（德国汽车工业协会制定的规范） 
 
> PUR < 
 
 
3.6 
预处理 
 
检验必须在发泡后 72 小时后进行。 
试验前，样本必须在 DIN 50014 - 23/50-2 标准气候条件下预处理至少 24 小时。 
 
 
4 
属性要求 
 
见表 1。 
 
 
 
 
表 1 
 
编号 
性能 
单位 
要求 
1 
材料 
 
隔音（吸声）聚醚-PUR 软泡沫，降低氨 
2 
总密度见 5.1 部分 
千克/立方米
65 ± 5 
3 
压缩应力见 5.2 部分 
3.1 
在试样上根据 PV 3919 进行压缩试验 
验收时 
第 1 压缩 
千帕 
< 10 
第 4 压缩 
千帕 
< 10 
3.1.1 
第 10 压缩 
千帕 
待定 


第3 页
TL 52602: 2007-03
D
 
 
编号 
性能 
单位 
要求 
高温老化+125ºC 中 96 小时 
第 1 压缩 
千帕 
< 12 
第 4 压缩 
千帕 
< 12 
3.1.2 
第 10 压缩 
千帕 
待定 
潮湿老化遵守 DIN EN ISO 2440，见 5.3 部分 
3 个循环 
第 1 压缩 
 
第 4 压缩 
 
3.1.3 
第 10 压缩 
 
 
至少较验收时的 50% 
3.2 
在部件上进行非破坏性压缩试验，见 5.4 部分 
3.2.1 
验收时 
 
3.2.2 
高温老化 
+125 ºC 中 96 小时 
 
3.2.3 
潮湿老化遵守 
DIN EN ISO 
2440，见 5.3 部分 
3 个循环 
 
 
 
 
 
见图纸 
4 
厚度减少 
见 5.2 和 5.5 部分 
验收时 
第 4 压缩后 
% 
< 8 
4.1 
第 10 压缩后 
% 
待定 
高温老化 
+125 ºC 中 96 小时 
第 4 压缩 
% 
< 8 
4.2 
第 10 压缩 
% 
待定 
潮湿老化遵守 DIN EN ISO 2440，见 5.3 部分 
3 个循环 
4. 压缩 
% 
< 10 
4.3 
10. 压缩 
% 
待定 
5 
抗张强度见 5.6 部分 
5.1 
验收时 
千帕 
> 50 
5.2 
高温老化 
+125 ºC 中 96 小时 
千帕 
> 30 
5.3 
潮湿老化遵守 
DIN EN ISO 2440， 
见 5.3 部分 
3 个循环 
千帕 
> 25 
6 
击穿点的延伸率，
见 5.6 部分 
6.1 
验收时 
% 
> 70 
6.2 
高温老化 
+125 ºC 中 96 小时 
% 
> 60 
6.3 
潮湿老化遵守 
DIN EN ISO 2440， 
见 5.3 部分 
3 个循环 
% 
> 60 


第 4 页 
TL 52602: 2007-03 
D 
 
 
编号 
性能 
单位 
要求 
7 
氨排放遵守 PV 3937 
 
参考膜无红色变色 
8 
燃烧情况 
 
遵守 TL 1010（如果图纸和/或发布中指定）
9 
粘合强度（如需） 
见 5.7 部分 
 
见图纸 
 
 
5 
试验备注 
 
测定机械/技术特性数据的试样取自模制零件（部件）。 
 
泡沫厚度至少较 10 厘米。 
 
所需各部件试样移除点和非破坏性试验的测量范围应在相应的部件图纸中规定和指出。 
 
 
5.1 
总密度 
 
试验遵守 DIN EN ISO 845。 
 
推荐试样尺寸较 (70 x 70 x 30) 毫米。 
 
 
5.2 
压缩应力 
 
考虑到 PV 3919，40% 变形（厚度减少）时，压缩应力遵守 DIN EN ISO 3386-1。 
 
对以下内容进行评估 
 
 
— 无直接挤压应力的应用区域内部件： 
第 1 和第 4 压缩 
— 直接挤压应力的应用区域内部件： 
第 1、第 4 和第 10 压缩 
 
老化后的部件在移除后直接测量。 
 
 
5.3 
潮湿老化 
 
在本试验程序中，以下被定义较一个循环： 
 
在 +120 ºC和 100% 相对湿度或饱和水蒸气中老化 5 个小时，然后在 +70 ºC 中干燥 3 小时。 
 
 
5.4 
压缩试验 
 
非破坏性部件试验遵守 PV 3919、4.4.3 部分。 
测量范围和要求见部件图纸。 
 
 
5.5 
厚度测量 
 
测得初始厚度和第 4 和第 10 压缩前厚度的差值作较负载后的厚度减少值的尺寸。 
 
试验根据 PV 3919 进行。 
 
要求适用于试样和部件试验。 


第5 页
TL 52602: 2007-03
D
 
5.6 
抗张强度 
 
本试验考虑到了 DIN EN ISO 1798，但使用的是基于拉伸试样 A 的试样（如：Zwick 充压工具 
No. 8722）。 
 
— 总长度： 
103 毫米 
— 试样厚度： 
10 毫米 
— 幅面宽度： 
10 毫米 
— 测量长度： 
30 毫米 
在与负责实验室协商后，允许根据几何条件修改所用试样的尺寸。试验进行时，滑动速度较 
100 毫米/分钟。 
 
 
5.7 
粘合强度 
 
粘合强度以剪切力的形式测定。 
 
将尺寸较 (50 x 50 x 20) 毫米的试样置于两块经过浸泡预处理的 (50 x 100) 毫米试验板之间。 
 
用双面胶带将带有非粘性表面的试样粘到一块实验板上。 
在重叠处（25 平方厘米）以 10 牛的力按压试样 1 分钟。 
然后，将突出的实验板端夹在拉力试验机中。 
以 25 毫米/分钟的试验速度测定剪切力。 
 
所用实验板不得有油脂，必须是清洁，如：不得有乙醇等。 
 
 
6 
参考标准* 
 
PV 3919 
非编织面料阻尼；压缩应力测定 
PV 3937 
PUR 弹性泡沫的氨排放；指示剂法 
TL 1010 
车辆内饰材料；可燃性，材料要求 
VW 01155 
车辆供应零件；首次供应和更改的审批  
VW 50180 
乘客舱内部件；排放情况  
VW 50185 
车辆部件；露天耐气候性 
VW 91101 
车辆环境标准；车辆零件、材料、工作液；避免有害物质 
DIN 50014 
气候及其技术应用– 标准大气 
DIN EN ISO 845 
泡沫塑料和橡胶 – 表观（体积）密度的测定 
DIN EN ISO 1798 
软质泡沫聚合材料 – 击穿点抗张强度和延伸率的测定 
DIN EN ISO 2440 
柔性与刚性松软聚合材料 – 加速老化试验 
DIN EN ISO 3386-1 
多孔弹性聚合材料 – 应力-应变的测定 压缩特性 – 第 1 部分 – 低密度
材料 
 
 
 
 
 
 
 
 
 
*在本节中，由于使用原来的标题，因此术语可能不统一。

File: 材料工程师/TL 52607-2005_CN.pdf.md
# TL 52607-2005_CN.pdf

D
较较
英文版本据信
准确。 
现
则
语
较
如果出
不一致，
以德
版本
准。 
Form FE 41 - 01.05 
 
请请
当
使用前，
看
前版本。
QUELLE: NOLIS 
分类编号 55 21 1  
2005 年 1 月 
 
 
 
 
 
 
Konzernnorm 
舒适聚氨酯嵌件 
 
材料要求 
TL 
526 07 
描述符： 
PUR、聚氨酯、聚醚聚氨酯、可切泡沫、座椅覆盖物、薄片、嵌件 
 
 
 
 
更改 
比照技术供应规范 TL 526 07, 2001-05 做出如下更改： 
─ 
表 1 完全修订 
 
 
之前的版本 
2001-05 
 
 
1 
范围 
 
本 TL 标准规定了座椅覆盖物舒适薄片和舒适嵌入件（缝纫）所用聚醚聚氨酯 (PUR) 可切泡沫的材料
要求。 
 
 
2 
描述 
 
PUR 泡沫遵守 TL 526 07 
 
 
3 
要求 
 
 
3.1 
一般要求 
 
首次供应及更换的审批遵守大众标准 VW 011 55。  
有害物质的避免遵守 VW 911 01。 
排放标准遵守 VW 501 80。  
燃烧情况遵守 TL 1010。 
泡沫必须适合火焰胶合，复合材料必须满足 VW 501 05 的要求。 
不允许 PUR 带来覆盖物材料的变化。  
泡沫塑料的蜂窝结构必须一致。 
所需数值适用于各项测量。 
完整试验需要 2 平方米。 
 
 
3.2 
预处理 
 
试验应在 PUR 弹性泡沫生产出来 48 小时后进行。测量前，试样必须在 DIN 50014 - -23/50-2 标准
气候条件下老化至少 24 小时。 
 
测量应在 DIN 50014-23/50-2 标准气候条件下进行，或在从中移出后立即测量。 
 
 
 
负责人 
标准 (EZTD, 1733) 
 
第 1 页，共 3 页 
 
K-QS-31/4 Peters 
电话：-28120 
Schilling 博士 
Frau Krenz 
电话：+49-5361-9-48869 
Sobanski 
 
机密。版权所有。未经大众汽车有限公司提前书面准许，本手册任何部分不得传播或复制。 
签约方仅能通过 B2B 供应商平台“www.vwgroupsupply.com”获得此标准。 
© 大众汽车股份公司 


第 2 页 
TL 526 07: 2005-01 
D 
 
 
3.3 
材料 
 
聚醚聚氨酯 (PUR) 泡沫 
 
 
3.4 
根据 VDA 260 鉴定 
 
>PEUR< 
 
 
4 
性能 
 
见表 1。 
 
表 1 
 
编号 
性能 
要求 
1 
厚度 
符合图纸 
2 
总密度遵守 DIN EN ISO 845 
符合图纸 
3 
压缩应力1) 
3.1 
验收时 
符合图纸 
3.2 
在湿热气候中老化后 
在 +90 ºC 和 (100 - 6)% 相对湿度中 200 小时 
与验收时相比的变化4) 
 
 
-30% 至 +10% 
4 
抗撕裂性2) 
4.1 
验收时 
≥ 80 千帕 
4.2 
在湿热气候中老化后 
在 +90ºC 和 (100 - 6)% 相对湿度中 200 小时4) 
 
≥ 80 千帕 
5 
撕裂点延伸率2) 
5.1 
验收时 
≥ 90% 
5.2 
在湿热气候中老化后 
在 +90 ºC和 (100 - 6)% 相对湿度中 200 小时 
 
≥ 90% 
6 
压缩形变2) 
6.1 
验收时 
≤ 5% 
6.2 
在湿热气候中老化后 
在 +90 ºC 和 (100 - 6)% 相对湿度中 200 小时 
 
≤ 15% 
7 
胺催化剂排放 
利用指示剂法进行评估，遵守试验规范 PV 3937 
（如果车辆乘客舱内未配备 PVC 膜或人造革，或 
PVC 中包含的色素能够耐挥发性胺，则本试验可
忽略。） 
标准 PVC 膜无肉眼可请的变色情况，
也没有明显的胺气味。 
1) 测定遵守 DIN EN ISO 3386-1；但 60% 压缩进行 4 次。第 4 压缩在 PUR 泡沫 40% 变形时记录。 
2) 测定遵守 DIN EN ISO 1798，拉伸试样 A，但滑动速度较 100 毫米/分钟 
3) 测定遵守 PV 3410 
4) 测定遵守 DIN EN ISO 1856，方法 A，试样数量 = 5，压缩变形 50% 


第 3 页 
TL 526 07: 2005-01 
D 
 
 
5 
参考标准*) 
 
PV 3410 
PUR-Weichschaumstoff; Prüfmethoden （PUR 弹性泡沫；试验方法 – 
目前仅在德国适用） 
 
PV 3937 
PUR 弹性泡沫的氨排放；指示剂法 
 
TL 1010 
车辆内饰材料；可燃性，材料要求 
 
VW 011 55 
车辆供应零件；首次供应和更改的审批 
 
VW 501 05 
内饰面料；要求、质量规范、试验 
 
VW 501 80 
乘客舱内部件；排放情况 
 
VW 911 01 
车辆环境标准；车辆零件、材料、工作液；避免有害物质 
 
DIN 50014 
气候及其技术应用；标准大气 
 
DIN EN ISO 845 
泡沫塑料和橡胶 – 表观（体积）密度的测定 
 
DIN EN ISO 1798 
弹性泡沫聚合材料 – 击穿点抗张强度和延伸率的测定 
 
DIN EN ISO 1856 
弹性泡沫聚合材料 – 压缩形变的测定 
 
DIN EN ISO 3386-1 高分子材料、弹性蜂窝 – 压缩中的应力-应变特性的测定 – 第 1 部分：低密度材料 
 
VDA 260 
Bauteile von Kraftfahrzeugen – Kennzeichnung der Werkstoffe （汽车零部
件，材料的鉴定；仅在德国适用） 
 
 
 
 
 
 
 
 
 
 
 
 
 
 
 
 
 
 
 
 
 
 
 
 
 
 
 
 
 
 
 
 
 
 
 
 
 
 
*) 
在本节中，由于使用原来的标题，因此术语可能不统一。

File: 材料工程师/TL 52637-2004_CN.pdf.md
# TL 52637-2004_CN.pdf

分类号：55 35 1                                                                                                          2004 年4 月 
大众公司 
立柱内饰总成和门槛饰板 
材料要求 
TL 
526 37 
企业标准 
 
 
 
 
- 1 - 
关键词：立柱内饰、门槛饰条、立柱内饰总成 
 
 
1. 
目的和适用范围 
 
本供货技术条件规定了可用于安装的立柱内饰和门槛饰条成品件的材料要求。 
 
 
2. 
标识 
 
立柱内饰和门槛饰条按照TL 526 37。 
 
 
3 
要求 
 
 
3.1 
基本要求 
 
首批供货和更改的批准按照VW 011 55。 
 
排放性能按照VW 501 80 和Ingolstadt 实验室应用指导书-编号3211。 
 
大气曝晒试验按照VW 501 85。 
 
比色测定按照VW 501 90。 
 
有害物质的避免按照VW 911 01。 
 
燃烧特性按照TL 1010。 
 
要进行一次完整的试验，每种饰件颜色需要至少3 套汽车立柱内饰。如果数量不
一致，则需与实验室协商。 
 
在设计位于头部和膝部碰撞区域的部件时，必须满足“在出现碰撞事故时无碎片
飞溅”的要求。 
 
适用于头部气囊的立柱内饰须满足-350C 至+900C 的温度范围。 
 
 
3.2 
特性 
 
缺陷部位，如缩孔和裂纹，不得影响成品件的功能、可安装性和使用寿命。 
 


分类号：55 35 1                                                                                                          2004 年4 月 
大众公司 
立柱内饰总成和门槛饰板 
材料要求 
TL 
526 37 
企业标准 
 
 
 
 
- 2 - 
表面不得带有明显的缺陷。不得出现诸如装饰材料分离、装饰材料错位或装饰材
料翘曲、光斑和缩孔、粘胶剂渗出（表皮粘接而成的立柱内饰）、渗料（织物表
皮注射复合的立柱内饰）、折皱等外观缺陷。 
 
各边必须光洁无毛刺（可采用将边封住的修边工艺或包边）。粘接包边时应使用
聚酰胺基的熔料。 
 
表面覆盖料在被加压后不得出现残余变形（即压痕）。当表面覆盖料为织物时，
在使用过程不能够从布料中抽出单独的一根线。 
 
在老化（大气曝晒试验、气候温度存放、老化试验）后，表面覆盖料不得出现明
显可见的、超出允许公差范围的变化。 
 
 
3.3 
对人的亲和性 
 
饰件总成使用的材料不得损害人的身体健康，不允许出现诸如刺激皮肤或气味污
染（由甲醛、氨、苯乙烯或酚引起的）的现象。 
 
散发性部件所散发出的物质必须无毒性。 
 
 
3.4 
材料结构 
 
按照图纸。 
 
 
3.4.1 基材 
 
适用各自的材料供货技术条件（TL）（例如HCPP 按照TL 524 52）。 
 
 
3.4.2 带无纺布或泡沫的装饰材料 
 
适用各自的材料供货技术条件（TL）。 
 
 
3.5 
结构形式 
 
图纸中应清楚地说明各层结构。对于所使用的无纺布，应在图纸中说明其生产工
艺（例如水刺无纺布或针刺无纺布）。 
 
 
3.5.1 基材 


分类号：55 35 1                                                                                                          2004 年4 月 
大众公司 
立柱内饰总成和门槛饰板 
材料要求 
TL 
526 37 
企业标准 
 
 
 
 
- 3 - 
 
根据图纸，例如：高结晶度聚丙烯，按照TL 524 52。 
 
 
3.5.2 表层覆盖料 
 
根据图纸，例如：聚酯织物，100％ PET，按照TL 522 54-I，但不带泡沫层。 
 
表层覆盖料单位面积重量： 140  g/m2 
整个结构（表面覆盖料+无纺布粘合）的单位面积重量：300 g/m2。 
 
线细度：dtex 76 和dtex 33，按图纸 
 
也可采用其它装饰材料，例如：皮革、Alcantara 或PV。 
 
 
3.5.3 无纺布 
 
按照图纸，例如PET/PP-混合无纺布50:50 
 
无纺布种类： 
 
− 纯无纺布  
 
 
例如：PET 无纺布或PP－无纺布 
− 混合无纺布 
 
 
例如：聚酯/PP－无纺布 
− 带阻挡层的混合无纺布  
例如：带有粘胶成分的聚酯/PP－无纺布 
 
 
3.5.4 粘合剂 
 
按照图纸，例如：100％聚酯（PET）（20 ± 2）g/m2 
 
粘合剂类型： 
 
− 聚酰胺基的热熔性粘合剂（热塑粘合剂） 
− PUR 基的反应性粘合剂 
 
 
3.6 
按照VDA 260 的标识 
 
按照图纸 
 
例如：>PET，PET+PP，PP/PE< 
 
 


分类号：55 35 1                                                                                                          2004 年4 月 
大众公司 
立柱内饰总成和门槛饰板 
材料要求 
TL 
526 37 
企业标准 
 
 
 
 
- 4 - 
4 
对部件的要求 
 
 
4.1 
颜色和皮纹 
 
利用比色法与经过批准的原始样品进行比较（限于立柱的原始样品或工作样
品）。 
 
色感一致性按照VW 501 90。 
 
通过目测将皮纹或表面结构与经过批准的样品进行比较。 
 
 
4.2 
大气曝晒试验 
 
原则上，质量要求是一年大气曝晒试验且无抱怨。这项试验应仅由大众公司自己
进行。 
 
 
4.3 
气候交变试验 
 
按照PV2005，试验周期为20 个。试验应尽可能在安装状态下进行。 
 
形状或表面不得出现变化，表面结构也不得出现变化。 
 
对于注射复合或粘接复合的部件，不允许出现装饰材料局部脱落、气泡或翘曲。 
 
 
4.4 
高温性能 
 
按照DIN 53497，在+1000C 的温度下进行24 小时试验，或在+1100C 的温度下
进行48 小时试验（仅适用于ABS/PC 为基体材料的情况）。试验应尽可能在安
装状态下进行。 
 
形状或表面不得出现变化，表面结构也不得出现变化。 
 
对于注射复合或粘合表皮的部件，不允许出现装饰材料局部脱落、气泡或翘曲。 
 
 
4.5 
低温性能 
 
将成品件在（- 40 ± 2）0C 的温度下存放不少于（22 ± 2）小时。成品件在低温
下必须功能正常。不允许出现裂纹或类似损坏。 
 


分类号：55 35 1                                                                                                          2004 年4 月 
大众公司 
立柱内饰总成和门槛饰板 
材料要求 
TL 
526 37 
企业标准 
 
 
 
 
- 5 - 
 
4.6 
落球试验，按照PV 3905 
 
试验按照PV 3905。 
 
落下高度： 
 
− 对于注射复合或粘合表皮的部件： 
（45 ± 2）cm； 
− 对于注塑或深拉伸的部件： 
 
（23 ± 0.5）cm 
 
要求：无断裂，无裂纹 
 
 
4.7 
热老化试验 
 
在+1500C 的温度下试验400 小时（仅用于基材为聚乙烯的情况）。 
 
在（150 - 2）0C 的温度下进行持续循环空气高温存放试验。这项试验应优选地在
一个完整的成品件上进行。也允许在成品件切片上进行试验。如果试样上的任意
一个位置出现典型的PP 分解现象，那么就达到了脆化（材料变得易碎）。 
 
在这400 小时之内，基材表面结构不得出现变化。 
 
 
4.8 
色牢度 
 
 
4.8.1 阳光直接照射区域 
 
按照PV 1303 进行5 个周期的试验。 
 
表面变化：最大 ≥ 4 级灰色标度，按照DIN EN 20105-A02。 
 
 
4.8.2 阳光间接照射区域 
 
按照PV 1303 进行3 个周期的试验。 
 
表面变化：最大 ≥ 4 级灰色标度，按照DIN EN 20105-A02。 
 
 
4.9 
装饰材料的附着力 
 
在交货装态中以及在老化试验后（见表）满足以下要求： 


分类号：55 35 1                                                                                                          2004 年4 月 
大众公司 
立柱内饰总成和门槛饰板 
材料要求 
TL 
526 37 
企业标准 
 
 
 
 
- 6 - 
 
无纺布/泡沫和基体之间附着力以及无纺布/泡沫和表层覆盖料之间的附着力必须
在所有位置都均匀且良好。 
 
在将无纺布/泡沫的表层覆盖料从基体上撕下时，表层覆盖料和基体上应均有泡沫
残留物（＝无纺布/泡沫中的粘合断裂） 
 
表1 
序号 
剥离力，试样厚度为3 cm 
装饰材料附着力按照PV 2304 
单位 
要求 
1 
交货状态 
2 
在热存放后 
在+100 0C 下24 小时 
3 
在气候存放后 
在+55 0C 循环空气和95％相对湿度中48 小
时 
4 
在冷存放后 
在-40 0C 下24 小时 
N/3 cm 
≥ 25 
在试验中，如果试验值低于要求的最低值，那么只允许在粘合缝之外（例如：在
无纺布中）出现试样裂开的现象。 
 
 
4.10 耐刮擦性 
 
试验按照PV 3952（如果图纸有此要求）。 
 
要求 
 
DL（5 N 负载） 
 
 
 
≤ 0.5 
DL（10 N 负载） 
 
 
 
≤ 1.5 
 
 
5 
引用标准 
 
TL 1010 
 
内部装饰材料，燃烧性能；材料要求 
PV 1303 
 
非金属材料；汽车车厢内部件的照射试验 
PV 2005 
 
汽车内部件；气候交变强度试验 
PV 2034 
 
非金属表面组织；辊子剥离试验 
PV 3905 
 
有机材料；落球试验 
PV 3952 
 
内部空间塑料部件；耐刮擦性试验 
VW 011 55  
汽车外购件概论；首批供货和更改的批准 
VW 501 80  
车辆内舱构件排放性能 


分类号：55 35 1                                                                                                          2004 年4 月 
大众公司 
立柱内饰总成和门槛饰板 
材料要求 
TL 
526 37 
企业标准 
 
 
 
 
- 7 - 
VW 501 85  
车辆构件大气曝晒试验 
VW 501 90  
汽车内饰件比色测定 
VW 911 01  
汽车环保标准，汽车零件、材料、动力燃料、避免有害物质 
DIN 53497 
 塑料的检验；在没有外部机械应力条件下对热塑性模塑材料
成形件的热贮存试验 
DIN EN 20101-A02 纺织品；色牢度试验，第A02 部分：颜色变化评定用灰度标 
VDA 260 
 汽车部件，材料的标识 
应用指导书 3211，对汽车内厢、行李厢和奥迪公司汽车上的空气导管上的材料
和部件的排放性能（按照VW 501 80）的要求

File: 材料工程师/TL 52650-2001_CN.pdf.md
# TL 52650-2001_CN.pdf

 
 
“表面已修整”皮革 
 
材料要求 
 
TL 
526 50 
集团标准 
 
 
说明文字： 
皮革，天然皮革，车辆内饰 
D
 
 
 
1 
范围 
 
该标准说明用作车辆内饰件覆盖材料的“表面已修整”皮革的要求。 
 
 
2 
名称 
 
皮革依据 TL 526 50 
 
 
3 
定义 
 
“表面已修整”皮革依据技术供应规格定义如下： 
 
由天然材料制成的优质皮革因动物生活在野外会具有刺铁丝网、带刺灌木、咬虫和寄生虫引起的损
伤，包括动物粪便集中在颈部的某些不平整区域和部位，这些将影响到天然皮革的表面质量。 
 
通过在制造过程中研磨/抛光（400 到 600 目）皮革外表皮以及将喷涂指定外表皮组织作为一项进一
步的工艺而完成表面修整。 
 
 
4 
要求 
 
 
4.1 
一般要求 
 
首次供货批准及更正依据 VW 011 55。 
 
对生产相关的每个变动（例如在与鞣皮、抛光层、特殊表面处理和/或生产设备改变相关的程序步骤
中）均要求提交新样品并获得新销售许可证。 
 
对于 DESIGN 批准的销售许可证的获得，通常需要通过车内试验和制造可行性试验。 
 
避免有害物质依据 VW 911 01。 
排放习性依据 VW 501 80 
在皮革制造过程中，不可使用含 PCP 的辅助剂。 
 
整套试验需要一张皮。 
 
 
 
 
 
 
 
 
 
 
第 1 页，共 12 页 
责任人 
K-QS-31  
Wagner  
电话：-2 02 25 
标准 (EZTN, 1733) 
Wiesner  
电话： +49-5361-929064  Sobanski 
 
英文译本据信准确可靠。如有出入，以德文版本为准。 
Form FE 41 - 12.00 
使用前请检查该标准期号。
QUELLE: NOLIS 
分类编号 55 56 1 
2001 年 10 月 
 
 
 
 
 
 
 
 
 
 
 
 
 
 
 
 
 
 
 
 
 
 
 
 
 
 
 
 
 
 
 
 
 
 
 
 
 
 
 
 
 
 
 
 
 
 
 
 
 
 
 
 
 
 
 
 
 
 
 
 
 
 
 
 
 
 
 
 
 
 
 
 
 
 
机密。版权所有。未经大众汽车集团标准部的事先书面许可，不得传播或复制该文档的任何部分。 
合约方仅可通过主管采购部门获得该标准。 
© VOLKSWAGEN AG 


第 2 页 
TL 526 50: 2001-10 
D 
 
 
4.2 
外观 
 
动物皮革必须由来自家养牲畜的天然材料制成。 
 
为了对皮革进行美容修整的目的，皮革外表皮的细目研磨/抛光处理不得将外表皮的密封胶原质层完全
去除。当用 6x 放大倍数的放大镜观察外表皮时，应仍能辨识毛孔。对这些皮革进行抛光和压花后，
受损痕迹和不规则外表皮组织应不可见。 
 
应用无铬盐/重金属盐工艺完成鞣皮。 
 
皮革染料渗透必须完美，颜色应与皮革表面的颜色相似。 
 
抛光层（色素表面涂层）应含有基于聚亚安酯/聚丙烯酸酯的水性涂料系统。皮革的涂膜应该均匀、柔
软、不易褪色且具备良好的粘着性。 
 
背面应具有短纤维。 
 
用作面罩的皮革不应具有明显的缺陷。 
 
皮革最大偏差样品目录有助于评估表面特征。 
 
 
4.3 
预处理 
 
试验前，必须将试样置于 DIN 50,014 – 23/50-2 的标准环境中预处理至少 48 小时。 
 
 
4.4 
取样 
 
物理试验： 
依据 DIN 53 302-1 
 
化学试验： 
依据 DIN 53 302-2 
 
整个区域 A 在动物皮的纵向及横向方向（见图 1）也必须满足本标准中的物理机械特性。 
 
 
4.5 
材料 
 
各项要求见表 1。 
 
 
 
 
表 1 – 材料要求 
 
编号 
特性 
单位 
要求 
1 
厚度 
mm 
1.2 ± 0.2 
2 
单位面积重量依据 
DIN 53 326 
 
g/m2 
 
700 到 900 
3 
脂肪含量依据 DIN EN ISO 4048 
% 
7 到 12 
4 
PH 值依据 DIN EN 
ISO 4045  
差数 
 
≥ 3.5 
≤ 0.7 
 
5 
 
铬含量依据 DIN 53 309 
 
% 
 
≤ 0.10 


第 3 页
TL 526 50: 2001-10
D
 
4.6 
物理特性 
 
各项要求见表 2。 
 
 
 
 
表 2 – 材料要求 
 
编号 
特性 
单位 
要求 
1 
最大抗张强度依据 DIN 53 328 
试样 2 
 
 
N 
5 个试样的平均值 ≥ 120 
个值≥75
2 
断裂时的伸长率依据 DIN 53328  
样品 2 
 
 
% 
 
 
35 到 60 
3 
针孔撕裂强度依据 DIN 53 
331 心轴 
 
 
N 
 
≥ 60 
4 
撕裂扩张强度依据试验 5.1 
注释 
 
 
N 
 
≥ 150 
5 
伸长与恢复习性依据试验 5.2 注释 
 
 
5.1 
静态伸长率 
% 
≥ 8 
5.2 
永久性伸长率 
% 
≤ 5 
5.3 
断裂延伸率 
% 
≤ 45 
6 
抗挠刚度依据 PV 3903 
 
 
6.1 
外表皮侧底部 
N 
≤ 1.0 
6.2 
外表皮侧顶部 
N 
≤ 1.6 
7 
耐水性 
依据试验 5.3 注释 
 
外表皮侧无颜色变化或痕迹 
8 
外表皮侧耐汗性依据 EN ISO 105-
E04，渗色评估，碱性溶液 
 
灰度级 ≥ 4/5 依据 DIN EN 
20 105-A03。 
9 
持久折叠习性依据 DIN 53 351 及试验 
5.4 注释 
 
 
9.1 
室温下100,000 个折叠循环后的干燥
试验 
 
 
 
无可见龟裂 
9.2 
70° C/70% 水解试验后 
相对湿度：室温下 336 小时干燥： 
24 小时 3,000 折叠循环 
 
 
 
 
无可见龟裂 
9.3 
高温光照后依据 DIN 75 202，3 个周
期，10,000 个折叠循环 
 
不允许龟裂 
（参见验证条件 – 试验 5.5 注释） 
10 
水蒸汽渗透性依据 DIN 53 333 
 
mg/cm² x h
 
≥ 1.0 
11 
耐热性，在 100° C 机械循环空
气进行144 小时老化，颜色变化 
 
 
灰度级≥ 4 依据 DIN EN 
20 105-A02 
12 
高温色牢度/老化依据 DIN 75 202， 
3 个周期 
 
灰度级≥ 4 依据 DIN EN 
20 105-A02 
不允许色移。 


第 4 页 
TL 526 50: 2001-10 
D 
 
 
编号 
特性 
单位 
要求 
13 
抛光层粘合强度依据 PV 3354 
 
 
13.1 
收货状态 
 
 
13.1.1 
干燥 
N 
≥ 4 
13.1.2 
湿润（在水中老化 1 小时） 
N 
≥ 1.2 
13.2 
100,000 折叠周期后 
N 
≥ 3.5 
13.3 
高温光照后依据 DIN 75 202，3 个周期
 
N 
≥ 3.5 
14 
摩擦色牢度依据 
DIN EN ISO 11 640，在 10% 材料伸长
率和 10 N 载荷下 
 
 
 
灰度级依据 DIN EN 20 
105-A03 
14.1 
干燥/2,000 次冲击 
等级 
5 
14.2 
潮湿/500 次冲击 
等级 
≥ 4/5 
14.3 
碱性合成汗 (pH8)/ 
100 次冲击 
 
 
等级 
 
≥ 4/5 
14.4 
特殊沸点酒精依据 
DIN 51 631/ 类型 2 / 20 冲击 
 
 
等级 
 
≥ 4/5 
14.5 
中性皂（水溶液）/100 冲击 
等级 
≥ 4/5 
14.6 
乙醇/5 冲击 
等级 
≥ 4 
15 
磨损习性依据 DIN 53 109，n = 50/
分钟，摩擦轮 CS 10，10 N 载荷，
转数：500 
 
 
无可见表面损坏 
（未评估褶皱的形成） 
16 
收缩习性依据试验 5.6 注释 
 
 
16.1 
依据 120° C 机械循环空气168小时高
温老化 
 
 
% 
 
 
≤ 5 
16.2 
依据环境循环老化依据试验 5.7 注
释（湿热模拟） 
 
 
% 
 
 
≤ 8 
17 
斥灰性 
 
 
17.1 
斥油性依据附录 A.1 
等级 
≥ 4 
17.2 
斥油性依据附录 A.1，在依据第 15 
条的事先磨损试验之后 
 
 
等级 
 
≥ 2 
17.3 
水/乙醇滴试验依据附录 A.2 
等级 
≥ 4 


第 5 页
TL 526 50: 2001-10
D
 
编号 
特性 
单位 
要求 
18 
清洁习性 
 
应能用水打湿的布和基于中性皂的清
洁剂正常地清洁皮革。 
用石油醚打湿的布清洁时，应
无污点。 
 
燃烧习性依据美国条例 571 302 
 
依据 TL 1010（如果在图纸和/或销售
许可证中指定）。 
20 
耐热空气性依据试验 5.8 注释 
 
不允许皮革颜色变化 
 
 
 
 
 
 
 
 
 
 
 
 
 
 
19 
 
 
 
 
 
 
5 
试验注释 
 
 
5.1 
撕裂扩张强度 
 
依据 DIN 53 507 以 (80.0 x 20.0) mm 的尺寸进行撕裂扩张强度的测定，但在中心处切开一个长度为 
5.0 mm 的槽。 
依据 DIN 53 515，试样以自由夹紧长度 40 mm 夹紧，并使横槽正好处于拉力试验机上下卡夹之间的
中央处。 
预先加力 2 牛顿，横向速度为 100 毫米/分钟。 
测得的最大载荷即表示“撕裂扩张强度”。 
 
 
5.2 
伸长和恢复习性 
 
在依据 PV 3909 测定静态和永久性伸长时，从每张动物皮的区域 A（见图 1）中纵向和斜向取 5 个宽
度为 (50±1) mm 长度为 (190±10) mm 的平行试样。 
施加 50 牛顿的静态载荷。 
测量标之间的距离为 (100 ± 0.5) mm。用以下公式计算断裂延伸率： 
 
ZVR = 
永久性伸长  
 
x 100 % 
静态伸长 
  
 
“静态伸长”在加载 30 分钟后测定，“永久性伸长”在卸载后的 24 小时测定。 


第 6 页 
TL 526 50: 2001-10 
D 
 
 
 
图 1 – 动物皮区域细分 
 
 
5.3 
耐水性 
 
将 1 ml 淡化水滴入皮革的背面。在室温下干燥（约 4 小时）后进行评估。 
 
 
5.4 
永久性弯曲习性 
 
用 6x 放大倍数的放大镜评估龟裂的形成。 
 
 
5.5 
验证概念 
 
在龟裂在三个高温照射期和随后的 10,000 个折叠循环（挠度仪程序）后出现时的验证概念。 
 
试样依据图 2，从已经历三个高温光照期的皮革材料上取样，长度为 70 mm，首先将试样夹在挠度仪
中，然后进行弯曲试验。随后评估龟裂的形成。 然后，根据动物皮的方向，用钉平头钉器将相应皮革
条固定到 30 mm 宽的区域。在该区域的外表皮上，皮革条交叠 7 mm。 
 
从 45 mm 宽的区域分离后，对由此产生的新试样的中部依据表 2 第 14.3 条进行摩擦色牢度
试验。 
要求：毛毡渗色习性：灰度级  ≥ 4 
在摩擦区域无大面积的表层脱落 


第 7 页
TL 526 50: 2001-10
D
 
 
 
 
 
 
 
 
 
 
 
 
 
 
 
 
 
 
 
 
 
信息以 mm 为单位 
 
 
图 2 
 
 
5.6 
收缩习性 
 
试样见表 3 的尺寸：300 mm x 300 mm，测量表面： 
200 mm x 200 mm。 
 
为了测定直线收缩，在老化前后测量测量表面的边长和两条对角线的长度，用于这些差值计算边／对
角线收缩值，并用 6 个单独收缩值计算平均值。 
 
 
 
 
 
 
 
 
 
 
 
 
 
 
 
 
 
 
 
图 3 
 
 
5.7 
 环境循环老化（湿热模拟） 
 
在人工气候室中进行或中止老化。 
 
程序： 
在 (40 ± 2) °C 且 (90 ± 2) % 相对空气湿度时，老化 4 小时 
加热 2 小时至 120° 
在 (120 ± 2) °C 时，老化 4 小时 
冷却 2 小时至 40° 和 90% 相对湿度 
1 个循环（见表 4） 
12 小时 
总计： 
20 周期 = 240 小时 


第 8 页 
TL 526 50: 2001-10 
D 
 
 
 
 
 
 
 
 
 
 
 
 
 
 
 
 
 
 
 
 
 
 
 
 
 
 
 
 
 
 
 
 
相对湿度 
温度 
 
A = 152 g/cbm 绝对湿度 
S 湿度调节开启 
D 湿度调节关闭 
 
图 4 
 
 
5.8 
耐热空气性 
 
用热风装置（吹风器）向皮革试样（见图 5）吹热风 15 到 20 秒，喷嘴开口与皮革表面的距离为 100 到 
120 毫米。皮革表面的温度应为 120° C 到 140° C，可调热风风扇喷嘴开口处的温度约为 280° C。 
 
 
 
试验表面 
100 x 100 mm 
 
 
 
 
 
 
 
 
 
 
 
 
 
 
 
 
图 5 
试样尺寸 
200 x 200 mm 


第 9 页
TL 526 50: 2001-10
D
 
6 
参考标准 
 
TL 1010 
车辆内饰材料，燃烧习性；材料要求 VW 011 55 车辆供应零件 - 概述，
首次供应批准及更改  
VW 501 80 
车辆内饰部件，排放物 
VW 911 01 
车辆环境标准，避免有害物质 
 
PV 3354 
皮革；抛光层粘着强度 
 
PV 3903 
非金属面状组构；抗挠刚度的测定 
 
PV 3909 
非金属面状组构，静态和永久伸长率的测量 
 
DIN 50 014 
气候及其技术应用；标准气候 
 
DIN 51 631 
特殊沸点酒精；要求 
 
DIN 53 109 
纸和纸板的试验；用砂轮法进行磨损测定 
 
DIN 53 302-1 
皮革试验；取样；物理试验取样 
 
DIN 53 302-2 
皮革试验；化学试验取样 
 
DIN 53 309 
皮革试验；一氧化铬含量的测定 
 
DIN 53 326 
皮革试验，厚度的测定 
 
DIN 53 328 
皮革试验，拉伸试验 
 
DIN 53,331 
皮革试样，针孔撕裂强度的测定 
 
DIN 53 333 
皮革试验，人造革和纺织品，水蒸气渗透性的测定 
 
DIN 53 351 
试验皮革，人造皮及类似片料；永久弯曲习性（挠度仪法） 
 
DIN 53 507 
试验橡胶和人造橡胶；用条形试样测定人造橡胶的撕裂扩展强度 
 
DIN 53 515 
试验橡胶、人造橡胶和塑料薄片；用带切口的 Graves 角型试样测定撕裂扩张 
 
DIN 75 202 
机动车辆车内材料色牢度的测定，氙弧灯试验。 
 
DIN EN 20 105-A02 
纺织品；色牢度试验，第 A02 部分： 灰度，用于评估颜色变化 
 
DIN EN 20 105-A03 
纺织品；色牢度试验，第 A03 部分： 灰度，用于评估着色 
 
DIN EN ISO 105-E04 纺织品；色牢度试验，第 E04 部分：耐汗色牢度 
 
DIN EN ISO 11 640 
皮革，色牢度试验，耐来回摩擦循环色牢度 
 
DIN EN ISO 4045 
皮革 –  pH 的测定 
 
DIN EN ISO 4048 
皮革 – 二氯甲烷可溶物测定 
 
US 条例 571.302 德国条例 No. 302，车内材料可燃性 


第 10 页 
TL 526 50: 2001-10 
D 
 
 
A.1 
（规范性） 
斥油试验 (AATCC 118) 
 
 
A.1.1 
概念和目的 
 
该斥油试验目的在于用可提供低表面能的粉糠剂化学制品或其他化合物试验斥油抛光层的存在或其
效率。 
 
在该试验中，基质的抗湿性由一系列试验液测定。 
 
 
A.1.2 
定界和限制 
 
该试验法不能给出基质斥油性的绝对测量值。油渍的成分和粘度因素、材料的类型和采购、着色剂、
其他抛光剂等均能影响斥油性。 
 
 
A.1.3 
“斥油倾向”的定义 
 
斥油倾向即斥油性，它表示基质抗拒油性液体侵蚀的能力。 
 
 
A.1.4 
油类试验原理 
 
该试验使用一系列具有不同表面张力的试验液。 
 
将标准试验液滴置于基质表面上。然后观察这些液滴是否打湿基质。 
 
斥油等级由不打湿基质的试验液的最高数目确定。 
 
 
A.1.5 
设备和试验液 
 
- 
试验液（见表 A.1） 
- 
滴瓶 
- 
秒表 
 
 
A.1.6 
试样 
 
试样应至少具有 20 cm x 20 cm 的尺寸。 
 
 
A.1.7 
试验程序 
 
将待试验样品平放。 
 
从 1 号试验油开始，小心地将一滴直径约为 5 mm 的试验液小心地滴在试样的三个点上。这些点必须
至少相距 5 厘米。将试验液滴在试样上时，吸液管不可与试样接触。 
 
从大约 45° 的角度观察 30 秒钟。

File: 材料工程师/TL 52659-2007_CN.pdf.md
# TL 52659-2007_CN.pdf

D
英文译本据信准确可靠。如有出入，以德文版本为准。  
 
数字符号依据 ISO 实务（参见 VW 01000）。  
Form FE 41 - 01.05  
使用前请检查该标准期号。
QUELLE: NOLIS 
分类编号 55126 
2007 年 2 月  
 
永久性粘合至车内部件的 PVC（聚氯乙烯）人造皮和 
PVC 泡沫薄膜  
材料要求  
 
TL  
52659  
集团标准 
 
6 种类型：A, B, C, D, E, F 
说明文字： 
PVC，泡沫薄膜，PVC 泡沫薄膜，薄膜，衬料，仪表板，人造皮，车内饰件  
盖，泡沫人造皮，座椅，变速杆把手，罩，模压衬里，泡沫衬里， 
木质纤维模塑料，车门饰板，侧饰板 
 
前言  
 
为类型 A 采用了技术供应规格 TL 52207 的内容，为类型 B 采用了 TL 481（无索引），为类型 C 采用
了 TL 52336-A。  
 
 
1 
范围  
 
该 TL 标准为永久性粘合至车内部件的人造革和 PVC 泡沫薄膜规定了材料要求。  
 
 
 
2 
说明  
 
PVC 泡沫薄膜说明范例： 
PVC 泡沫薄膜依据 TL 52659-B  
 
PVC 人造革说明范例： 
PVC 人造革依据 TL 52659-E  
 
 
3 
要求 
 
 
3.1 
一般要求  
 
首次供货批准及更改依据大众汽车标准 VW 01155。 
排放习性依据 VW 50180。 
避免有害物质依据 VW 91101。  
 
燃烧习性依据 TL 1010。 
 
除本 TL 标准规定的要求之外，各部件的规格应在部件取样框架之内适用（例如，TL 496 用于车
门饰件）。无须对车辆进行单独试验；进行部件试验即可。 
 
 
 
 
 
 
 
 
 
 
 
技术负责人 
标准  
  
第 1 页，共 7 页  
K-GQL-1/4         Peters 
K-GQL-1     Schilling 博士 
E2TC/4    Ute Hager-Süß 
E2TC   Terlinden 
电话：+49-5361-9-28120  
 
电话： +49-5361-9-49035  
  
  
  
机密。版权所有。未经大众汽车集团标准部的事先许可，不得传播或复制本文档的任何部分。  
合同方仅能通过 B2B 供应商平台“www.vwgroupsupply.com”获得此标准。  
　© VOLKSWAGEN AG  
—  TL 52659-A  
PVC 泡沫薄膜，用于木质纤维模塑料制成的仪表板  
—  TL 52659-B  
PVC 泡沫薄膜，用于车门饰板  
—  TL 52659-C   
PVC 泡沫薄膜，用于车门饰板（薄膜表面或触感要求大大改善）  
—  TL 52659-D  
PVC 人造革，概述  
—  TL 52659-E  
PVC 人造革，用于车门饰板及侧饰板嵌件   
—  TL 52659-F  
PVC 人造革，用于座椅系统的泡沫衬里部件  


第 2 页 
TL 52659: 2007-02 
D 
 
3.2 
标记依据 VDA1  260 
 
>PVC< 
 
 
3.3 
预处理 
 
试验前，必须将试样置于 DIN 50014 – 23/50-2 指定的标准气候下预处理至少 24 小时。 
 
 
3.4 
测量结果的评估 
 
要求的数值适用于各项测量。 
 
 
3.5 
外观 
 
在粘合、深拉、背模压，背发泡和变形过程中，材料必须在恒定的加工条件下表现良好。此外，处于
已抛光状态下的泡沫薄膜在 -30 °C 到 +120 °C 的温度范围内必须保持稳定的形状并始终无龟裂，而
且，在依据 DIN 75220. A 进行光照模拟时，不允许出现色移。依据已许可的样品，允许光泽度变化。 
 
在后续加工步骤中，仅接受聚酯-PUR（聚氨酯）泡沫为人造革层压材料。 
 
 
3.6 
生理兼容性 
 
材料必须对生理无害，即不得包含刺激皮肤的物质。高温下释放的物质应无毒安全，如，增塑剂和稳
定剂。 
 
 
3.7 
材料 
 
塑化 PVC 和热稳定及 UV（紫外线）稳定型 PVC 依据已许可的样品。 
 
 
3.8 
设计和结构 
 
致密粒状外涂层；带均匀结构及孔径的泡沫层；底面封闭的薄膜。木理纹和色型必须均匀。材料必须
不含对高频可焊性和粘合硬化性产生负面影响的杂质和异物。当材料延伸后，颜色不应变化，材料在
展开后不应出现变形。应能对材料进行正确的加工，即依据装配工作条件。此外，不应从表面看到下
层的结构（书写效果）。 
 
 
3.9 
颜色和纹理 
 
依据规格 
 
 
4 
特性 
 
参见表 1。 
 
 
 
1 VDA = 德国汽车工业协会 


 
第 3 页 
TL 52659: 2007-02 
D 
 
表 1 
 
要求
编号 
特性 
单位 
TL 52659-A
TL 52659-B
TL 52659-C
TL 52659-D
TL 52659-E
TL 52659-F 
1 
颜色 
按要求
2 
厚度 
mm 
按图纸
3 
重量 
3.1 
单位面积重量参见章节 5.1 
g/cm2
1450 ± 100
950 ± 50
1075 ± 50
按图纸
3.2 
弹力聚酯纤维 – 针织物 
g/cm2 
— 
≥ 80 
4 
撕裂强度按 5 厘米样品宽带，参见章节 5.2 
4.1 
收货状态 
4.1.1 长度 
N 
≥ 60 
≥ 350 
4.1.2 宽度 
N 
≥ 250 
4.2 
在 +120 °C 高温下老化 168 小时后，关于机械循环空气，参见章节 5.3 
4.2.1 长度 
N 
± 15%，与 X 的收获状态相比 
4.2.2 宽度 
N 
± 15%，与 X 的收获状态相比 
5 
抗张强度参见章
节 5.2 
收货状态 
5.1 
长度 
N/mm2
≥ 4 
≥ 3 
5.2 
宽度 
N/mm2
≥ 4 
≥ 3 
6 
伸长率依据PV 3909 
6.1 
静态伸长率 
50 N 载荷 
6.1.1 长度 
% 
— 
≥ 10 
≥ 15 
— 
22 ± 5 
30 ± 5 
6.1.2 宽度 
% 
— 
≥ 15 
≥ 20 
— 
45 ± 12 
35 ± 10 
6.2 
永久性伸长率 
6.2.1 长度 
% 
≤ 3 
≤ 2 
≤ 3 
6.2.2 宽度 
% 
≤ 6 
≤ 2 
≤ 6 


 
要求
编号 
特性 
单位 
TL 52659-A
TL 52659-B
TL 52659-C
TL 52659-D
TL 52659-E
TL 52659-F 
7 
低温习性 
7.1 
落球试验依据 PV 3905 
-30 °C，落球高度 230 毫米 
 
试样无撕裂或断裂。 
7.2 
折弯试验依据 DIN EN 1876-1 
8 小时，在-30 °C 时 
（在装置中预处理试样） 
 
弯曲的边缘无龟裂。 
8 
薄膜中彩色颜料抵抗与挥发性胺发生反应的能力 
如试验规格 PV 3944 所指定 
 
无可见变红现象 
如 VW 50190 所指定，初始色 ∆a* 的变化≤ 2 E。 
9 
色牢度 
9.1 
在有光的情况下依据 PV 1303 
9.1.1 3 个曝光期 
 
灰度级 ≥ 4，依据 DIN EN 20105-A02。 
9.1.2 5 个曝光期 
 
灰度级 ≥ 4，依据 DIN EN 20105-A02。 
9.2 
在有水的情况下（滤纸试验） 
参见章节5.4
 
灰度级 5 依据 DIN EN 20105-A03；允许中间级 4 和 5。 
9.3 
在有清洁剂的情况下（滴液试验） 
参见章节5.5 和5.6 
 
灰度级 5 依据 DIN EN 20105-A03；允许中间级 4 和 5。 
9.4 
受到磨损时（Schopper 试验），面料 
参见章节 5.7 
9.4.1 在接触压力为 10 N 时，转动 1000 转后 
 
灰度级 5 依据 DIN EN 20105-A03；允许中间级 4 和 5。 
9.4.2 在接触压力为 20 N 时，转动 2,000 转后 
 
灰度级 5 依据 DIN EN 20105-A03；允许中间级 4 和 5。 
9.5 
高温习性 
在+120 °C 下进行 168 小时，机械循环空气
参见章节 5.3。 
 
薄膜应不会变硬变脆并不卷起；它不应出现不利变化。 
灰度级 3 D 依据 DIN EN 20105-A02；但无色移。 
 
第 4 页 
TL 52659: 2007-02 
D 


第 5 页
TL 52659: 2007-02
D
5 
Notes on testing 
 
 
 
 
5.I 
单位面积重量 
 
依据 DIN EN ISO 2286-2 在至少三个在卷的宽度之内进行取样的、面积为 100 cm2 的圆形样品上测
定总重量，为了测定外涂层的单位面积重量，用分切机去除约 1,5 毫米厚的一层。将得到的重量转化
为 1 m2 样品的重量。 
 
 
5.2 
撕裂强度和抗张强度 
 
抗张强度依据 DIN EN ISO 527-2，试验速率 v = 100 毫米/分钟。 
 
用标准试样（横向速度：100 毫米/分钟；试验装置夹具之间的距离：100 毫米）在最少三个平行于
路线取样的样品上测定撕裂强度。 
 
应在样卷的总宽度范围之内进行取样。未来避免样品在张力试验机的夹具处破裂，将与标准试样形状
相同的样板用作“肩”带（见图 1）。 
 
 
 
图 1 


第 6 页 
TL 52659: 2007-02 
D 
 
 
5.3 
高温习性 
 
DIN A4-尺寸2 的样品应以纵向和斜向方向平行于螺纹的方向进行取样。然后，用双冲压机对试样的两
个宽侧进行冲压，使 4 个孔距边缘约 25 毫米。这些孔用来容纳焊在园杆上的钩子（见图 2）。 
 
对于除类型 C 外的所有材料，将一个重 80 克的 6 毫米直径的园杆连接到每个试样的底端。 这将压
低垂直悬挂的切片。 
 
接着用机械循环空气在 +120 °C 下老化样品，样品彼此距离 50 毫米。在进行高温试验和随后依据 
DIN 50014—23/50-2 在标准气候下进行预处理后，从切片上取下撕裂及弯曲试验样品，见图 2（样
品形状在高温测试前绘制）。 
 
 
 
图 2 
 
 
5.4 
有水时的色牢度 
 
用大约 2 cm3 的去离子水打湿一个 (50 x 50) 毫米的样品，将其放置在滤纸 (Schleicher & Schüll, 
Blauband 5893) 和玻璃板之间，然后载荷 50 N 并持续一个小时。用 DIN EN 20105-A03 指定的灰
度评估滤纸渗色。 
 
 
5.5 
耐清洁剂性 
 
总结构中的表面材料必须对以下清洁剂具有抵抗力： 
— 
0,5 容积百分比的表面活性剂水溶液，例如，洗碗液 
— 
未稀释的含氨和酒精的清洁液（例如擦窗液） 
— 
石油醚（特殊沸点 II 依据 DIN 51631，+80 °C/+100 °C） 
— 
甲基化酒精依据 TL 52117 
— 
挥发性溶剂 - 阴离子表面活性剂，例如由 Klute 制造的“Hakutex 10” 
 
 
 
 
 
 
 
 
 
2 DIN A4 = 德国标准纸的尺寸 


Page 7
TL 52659: 2007-02
D
 
5.6 
滴液试验 
 
用滴管将 0.1 液体毫升滴到表面上。等待 10 分钟，使介质进入表面，然后，在 +60 °C 的机械循环
空气中使其干燥 30 分钟。 
在处理后的 24 小时进行评估。 
 
5.7 
磨损条件下的色牢度 
 
在 100 cm2, 的圆形人造革试样上用 ECE 棉布依据 DIN EN ISO 105-X12 进行磨损试验。 
试样弯曲 
5 mm 
磨损表面 
50 cm2 
荨麻织物试样的尺寸 
280 mm x 95 mm 
如 TL 380 所指定，用类似尺寸的毛毡垫将 ECE 棉布夹入试验机的夹具中。 
 
6 
参考标准3 
 
TL 380 
试验用毛毡；材料要求 
TL 1010 
车内材料；易燃性，材料要求 
TL 52117 
变性酒精；润滑油要求 
PV 1303 
非金属材料；乘客厢部件曝露试验 
PV 3905 
有机材料；落球试验 
PV 3909 
非金属面状组构；静态和永久伸长率的测量 
PV 3944 
PVC 遮阳板薄膜；胺变色 
VW 01155 
车辆供应零件；首次供应批准及更改 
VW 50180 
客厢中的部件，排放习性 
VW 50190 
车辆内饰部件；色度评估 
VW 91101 
车辆环境标准；车辆零件、材料、工作液；避免有害物质 
DIN 50014 
气候及其技术应用；标准大气 
DIN 51631 
 矿物油精 —  特殊沸点酒精 —  要求 
DIN 75220 
汽车部件在光照模拟装置中的老化 
DIN EN 1876-1 
橡胶或塑料涂层织物 —   低温试验 —   第 1 部分：弯曲试验 
DIN EN 20105-A02 
纺织品 —  色牢度试验 —  第 A02 部分：灰度，用于评估颜色变化 
DIN EN 20105-A03 
纺织品；色牢度试验，第 A03 部分：灰度，用于评估着色 
DIN EN ISO 105-X12 纺织品；色牢度试验；第 X12 部分：摩擦色牢度 
DIN EN ISO 527-2 
塑料制品 – 测定拉伸特性 – 第 2 部分：模压和挤压塑料的试验条件 
DIN EN ISO 2286-2 
橡胶或塑料涂层织物 — 测定滚动特性 —  第 2 部分：单位面积总质量、单位面
积涂层质量及单位面积基质质量测定法 
VDA 260 
机动车辆部件；材料的标记 
 
 
 
3在本节中，由于使用原来的标题，因此术语可能不统一。

File: 材料工程师/TL 527-2002_CN.pdf.md
# TL 527-2002_CN.pdf

 
Norm vor Anwendung auf Aktualität prüfen /使用前，请查看当前版本。
QUELLE: NOLIS 
Form FE 41 -12.00 
分类编号：55 117 
 
 
 
 
 
 
 
 
 
 
 
 
 
 
 
 
2002 年12 月 
大众汽车股份公司 
成品件用ABS 接枝聚合物 
材料要求 
TL 
527 
集团标准 
三种规格：无尾标、A、B 
 
关键词：ABS、座椅侧面内饰、散热器格栅、手套箱盖板 
D 
 
更改 
相对于1997 年11 月份版本的TL 527，作了以下更改： 
– 
对标准重新分节。 
– 
补充了VW 50185 标准。 
– 
修订了表1 与试验说明。 
 
以前的版本 
1962-02；1987-06；1997-11 
 
1 
适用范围 
本技术供货条件规定了由ABS 接枝聚合物制成的成品件（例如：座椅侧面内饰、散热器格栅、手套箱盖板）
的材料要求。 
备注：在阳光直接照射的汽车外部上的ABS 构建必须有相应的表面防护（例如：参照TL 211 要求进行油漆）。
 
2 
标记 
强冲击韧性规格的标记示例： 
ABS 根据TL 527 
 
3 
要求 
 
3.1 
基本要求 
首次供货与更改的批准按照VW 011 55 标准。 
散发特性按照VW 501 80 标准。 
耐风化性能按照VW 501 85 标准。 
避免有害物质按照VW 911 01 标准。 
对于一次完全的检验需要十个成品件，在散热器格栅中则需要五个成品件。 
 
3.2 
特性 
成品件表面与内部必须完全没有像流线、裂纹、缩孔等类似空缺位置和制造缺陷。只有当凹陷不影响功能与
外观和/或可安装性时，才允许在筋条与加强筋的安装范围内有凹陷。成品件必须可以保障无缺陷安装。在仓
储与使用后，不允许出现非抗静电的塑料所特有的积尘现象。 
 
后续第2 页至第5 页
专业负责/Responsibility 
K-QS-31  海塞   电话: -24850              沃尔法尔特博士 
标准化/Standards (EZTD, 1733) 
柯林茨女士  电话：+49-5361-9-48869        索班斯基
机密。保持所有权利。若没有大众集团标准部门事先书面同意不得传递和复制。只有通过主管的采购部门 
合同伙伴才能获得本标准。 
© 大众汽车股份公司 


 
第 2 页 
TL 527：2002-12 版 
D 
3.3 
人体兼容性 
所使用的材料必须在生理方面使人放心。其在较高的温度下散发的物质必须无毒害。 
 
3.4 
制造方法 
注塑法。 
 
3.5 
规格 
– 
TL 527，无尾标规格： 
ABS 接枝聚合物，高冲击韧性，适用于易于注塑的零件，例如：座椅侧面内饰 
– 
TL 527，规格A： 
ABS 接枝聚合物，耐热变形温度达90 °C，适用于形状与结构可以承受较高热负荷的零件，例如：散热器
格栅。 
– 
TL 527，规格B： 
ABS 接枝聚合物，耐热变形温度达100 °C，适用于安装位置要求提高材料耐热性能的部件，例如：手套箱
盖板。 
备注：在阳光直接照射的汽车外部上的ABS 构建必须有相应的表面防护（例如：参照TL 211 要求进行油漆）。 
 
3.6 
参照VDA 260 的标志 
所有的规格：>ABS< 
 
3.7 
预处理 
对于各试验所需的样品在试验前至少要在参照标准DIN 50 014-23/50-2 的标准气候条件下预处理48 小时。 
 
3.8 
要求的有效性 
所要求的数值适用于任何个别测量。 
 
3.9 
材料 
参见章节5.1。 
所有的规格：丙烯腈－丁二烯－苯乙烯接枝聚合物，抗静电。 
 
3.10 
色调 
参照图纸。 
 
 


 
 
第 3 页 
TL 527：2002-12 版 
D 
4 
特性要求 
参见表1。 
表1 
 
编号 
特性要求 
单位 
要求 
 
 
 
无尾标规格 
规格A 
规格 B 
1 
密度 
参照标准DIN 53 479，浮力法 
g/cm³ 
1.04 至 1.08 
1.04 至1.08 
1.04 至1.08
2 
布氏硬度 
参照标准DIN EN ISO 2039-1 与章节5.2
N/mm²
≥ 80 
≥ 90 
≥ 110 
3 
硬度 
参照标准DIN 53 505-D，测量时间3
秒（只有布氏硬度不可测量时，才适用
于此要求） 
肖氏D
77 ± 3 
78 ± 3 
79 ± 3 
4 
缺口冲击韧性 
参照标准DIN EN ISO 179-1 与章节5.3 
kJ/m² 
≥ 9 
≥ 7 
≥ 5 
5 
冲击强度 
参照标准DIN EN ISO 179-1 与章节5.4 
kJ/m² 
无断裂 
≥ 30 
≥ 18 
6 
耐热变形性能参照Vicat 
参照标准DIN EN ISO 306，在硅油中的方
法B50 
°C 
≥ 95 
≥ 100 
≥ 106 
7 
高温性能 
参照标准DIN 53 497 与章节5.5 
 
 
 
 
7.1 
存放温度 
 
 
 
 
7.1.1 
（90 ± 1）°C 无尾标的规格 
 
7.1.2 
（90 ± 1）°C 规格A 
 
7.1.3 
（100 ± 1）°C 规格B 
 
成品件既不允许具有脆化现象，也不允许形状、
颜色与表面有可见和/或有损功能的变化。 
8 
低温性能 
参照章节5.6 
 
在低温状态下，成品件必须保持功能完整，并且
无损伤。在加热至23 °C 后，其不允许出现裂纹
或其它损伤；特别要求参见图纸。 
9 
耐光性 
参照PV 1303 与章节5.7（本要求只适用于
汽车内部的可见部件或者是在图纸中所要
求的部件）。暴露周期的数量参照图纸。 
 
与交货状态相比，油漆过的表面不允许有变化，
例如：颜色变化、涂层粉化和/或裂纹现象。灰
色标度等级4 根据DIN EN 20 105-A02。 
10 
防火性能 
US-标准 571.302 
 
按照TL 1010 （若在图纸中和/或认可中有要求）
 


 
第 4 页 
TL 527：2002-12 版 
D 
5 
试验说明 
 
5.1 
材料 
采用红外线光谱进行鉴定试验。 
 
5.2 
布氏硬度 
其测量至少要在三个（20×20）毫米的试件上进行（每个试件测量两次），从单面作粒面处理的成品件上制造的
试件必须借助平面磨削仪去除粒面。这样产生的平面用作支承面。测量在未加工的背面进行，测量时间为十秒。 
 
5.3 
缺口冲击韧性 
按照DIN EN ISO 179-1 的冲击抗弯试验（较宽面上的冲击），但试验本体长（50±1）毫米，宽度（6±0.2）毫米，
厚度根据产品厚度（最大至4 毫米）；支座间隔（支承宽度）：40 毫米，试验仪器：摆式冲击试验机4J。 
试件较宽侧有一个0.8 毫米宽的缺口。缺口深度为试件厚度的1/3。缺口底部所形成的棱边，其圆半径必须 
<0.1 毫米。 
从单面作粒面处理的成品件上取下的试件应该在粒面处理的那一面进行冲击。 
 
5.4 
抗冲击韧性 
按照DIN EN ISO 179-1 的冲击抗弯试验（较宽面上的冲击），但试验本体长（50±1）毫米，宽度（6±0.2）毫米，
试验本体的厚度相当于产品厚度（最大达4 毫米）；支座间隔（支承宽度）：40 毫米，试验仪器：摆式冲击试验
机4J。 
从单面作粒面处理的成品件上取下的试件在放置到摆式冲击试验机的支座上时必须使得作过粒面处理的那一面
相对于摆锤。 
 
5.5 
高温特性 
热存放试验根据标准DIN 53 497 的方法B，在安装状态下至少于两个整件中进行；存放时间为（22±2）小时。 
 
5.6 
低温特性 
至少两个整件在空气中（-40±1）°C 进行存放，存放时间为（22±2）小时。 
 
5.7 
耐光性能 
如果在图纸中对光照周期数目未作规定，则适用于下列规定： 
– 在非阳光直接照射区域中的构件为三个光照周期 
– 在阳光直接照射区域中的构件为五个光照周期（例如：车门胸区） 
– 阳光强烈照射区域中的构件为十个光照周期（例如：后搁板） 


 
第 5 页 
TL 527：2002-12 版 
D 
 
 
6 
参考文献 
TL 211 
在外部塑料件上进行的油漆；要求 
TL 1010 
内部装备材料，防火性能；材料要求 
PV 1303 
非经书材料；汽车内舱构件的光照试验 
VW 501 80 
汽车配件概述，首次供货和规格的批准 
VW 501 85 
汽车零部件；耐风化性能 
VW 911 01 
汽车环境标准，汽车配件，材料，燃料；有害物质的避免 
DIN 50 014 
气候及其技术应用；标准气候 
DIN 53 479 
塑料和弹性体的试验；密度的测定 
DIN 53 497 
塑料的试验；在无外部的机械应力下，由热塑性的塑模材料制成的成型件的热存放试验 
DIN 53 505 
橡胶，弹性体和塑料的试验；按肖氏硬度A 和肖氏硬度D 的硬度试验 
DIN EN ISO 179-1 
塑料；测定Charpy——冲击韧性：第一部分：未配备仪表的冲击韧性试验 
DIN EN ISO 306 
塑料；热塑性塑料，测定Vicat——软化温度 
DIN EN ISO 2039-1 
塑料；测定硬度，第一部分，布氏硬度试验 
DIN EN 20 105-A02 
纺织品；不退色试验，A02 部分：评定颜色变化的灰色标度 
VDA 260 
机动车构件：材料的标记

File: 材料工程师/TL 527.pdf.md
# TL 527.pdf

QUELLE: NOLIS


Seite 2 
TL 527: 2002-12 
D 
3.3 
Humanverträglichkeit 
Die verwendeten Materialien müssen physiologisch unbedenklich sein. Bezüglich der bei höheren 
Temperaturen ausdünstenden Substanzen muss toxikologische Unbedenklichkeit bestehen. 
3.4 
Herstellung 
Spritzgießverfahren 
3.5 
Ausführungen 
─ 
TL 527, Ausführung ohne Index: 
ABS-Pfropfpolymerisat, hochschlagzäh, für leicht spritzbare Teile, z. B. Seitenverkleidung Sitz. 
─ 
TL 527, Ausführung A: 
ABS-Pfropfpolymerisat, wärmeformbeständig bis 90 °C, für Teile, die durch ihre Form und 
Konstruktion stärker in der Wärme belastet werden, z. B. Kühlerschutzgitter. 
─ 
TL 527, Ausführung B: 
ABS-Pfropfpolymerisat, wärmeformbeständig bis 100 °C, für Teile, deren Einbaulage eine er-
höhte Wärmeformbeständigkeit des Materials erfordert, z. B. Handschuhkastenklappe. 
ANMERKUNG Der Einsatz von ABS für Bauteile am Fahrzeugäußeren mit direkter Sonnenlichtein-
strahlung ist ohne entsprechenden Oberflächenschutz (z. B. Lackierung nach TL 211) nicht mög-
lich. 
3.6 
Kennzeichnung nach VDA 260 
Alle Ausführungen: >ABS< 
3.7 
Konditionierung 
Die für die einzelnen Prüfungen erforderlichen Proben sind vor den Prüfungen mindestens 48 h im 
Normalklima DIN 50 014-23/50-2 zu konditionieren. 
3.8 
Gültigkeit der Anforderungen 
Die geforderten Zahlenwerte gelten für jede Einzelmessung. 
3.9 
Werkstoff 
Siehe Abschnitt 5.1. 
Alle Ausführungen: Acrylnitril-Butadien-Styrol-Pfropfpolymerisat, antistatisch eingestellt. 
3.10 
Farbton 
Nach Zeichnung. 


Seite 3 
TL 527: 2002-12 
D 
4 
Eigenschaften 
Siehe Tabelle 1. 
Tabelle 1 
Nr. 
Eigenschaft 
Einheit 
Anforderung 
 
 
 
Ausf.o.Ind. 
Ausf. A 
Ausf. B 
1  
Dichte 
nach DIN 53 479, Auftriebsmethode 
g/cm³ 
1,04 bis 1,08 1,04 bis 1,08 1,04 bis 1,08 
2  
Kugeldruckhärte 
nach DIN EN ISO 2039-1 und 
Abschnitt 5.2 
N/mm² 
≥ 80 
≥ 90 
≥ 110 
3  
Härte 
nach DIN 53 505-D, Messzeit 3 s 
(Die Anforderung gilt nur, sofern die 
Kugeldruckhärte nicht messbar ist) 
Shore D 
77 ± 3 
78 ± 3 
79 ± 3 
4  
Kerbschlagzähigkeit 
nach DIN EN ISO 179-1 und 
Abschnitt 5.3 
kJ/m² 
≥ 9 
≥ 7 
≥ 5 
5  
Schlagzähigkeit 
nach DIN EN ISO 179-1 und 
Abschnitt 5.4 
kJ/m² 
Kein Bruch 
≥ 30 
≥ 18 
6  
Wärmeformbeständigkeit nach Vicat 
nach DIN EN ISO 306, Verfahren B50 
in Silikonöl 
°C 
≥ 95 
≥ 100 
≥ 106 
7  
Wärmeverhalten 
nach DIN 53 497 und Abschnitt 5.5 
 
 
 
 
7.1  
Lagerungstemperatur 
 
 
 
 
7.1.1  
(90 ± 1) °C Ausführung ohne Index 
 
7.1.2  
(90 ± 1) °C Ausführung A 
 
7.1.3  
(100 ± 1)°C Ausführung B 
 
Die Fertigteile dürfen weder eine Ver-
sprödung noch sichtbare und/oder die 
Funktion beeinträchtigende Veränderun-
gen der Form, Farbe und Oberfläche 
aufweisen. 
8  
Kälteverhalten 
nach Abschnitt 5.6 
 
Die Fertigteile müssen in der Kälte voll 
funktionsfähig und beschädigungsfrei 
bleiben. Sie dürfen auch nach Erwär-
mung auf 23 °C keine Risse oder andere 
Schäden aufweisen; besondere Anforde-
rungen siehe Zeichnung. 
9  
Lichtechtheit 
nach PV 1303 und Abschnitt 5.7 
(Anforderung gilt nur für sichtbare Teile 
im Fahrzeuginneren oder falls in der 
Zeichnung gefordert). Anzahl der Be-
lichtungsperioden nach Zeichnung. 
 
Die belichtete Oberfläche darf keine Ver-
änderung gegenüber dem Anlieferungs-
zustand wie z. B. Farbänderung, Krei-
dung und/oder Rissbildung aufweisen. 
Graumaßstabsstufe 4 nach  
DIN EN 20 105-A02. 
10  
Brennverhalten 
US-Vorschrift 571.302 
 
nach TL 1010 (falls in Zeichnung 
und/oder Freigabe gefordert) 


Seite 4 
TL 527: 2002-12 
D 
5 
Prüfungshinweise 
5.1 
Werkstoff 
Die Identitätsprüfung erfolgt infrarotspektroskopisch. 
5.2 
Kugeldruckhärte 
Die Messungen sind an mindestens drei (20 x 20) mm großen Probekörpern auszuführen (2 Mes-
sungen je Probe). Bei Proben, die aus einseitig genarbten Fertigteilen herausgearbeitet wurden, ist 
mit Hilfe eines Planschleifgerätes die Narbung zu entfernen. Die so geschaffene plane Fläche dient 
als Auflagefläche. Die Messung erfolgt auf der unbearbeiteten Rückseite. Messzeit 10 s. 
5.3 
Kerbschlagzähigkeit 
Schlagbiegeversuch (breitseitiger Schlag) nach DIN EN ISO 179-1, jedoch Probekörper Länge: 
(50 ± 1) mm, Breite: (6 ± 0,2) mm, Dicke entsprechend der Erzeugnisdicke (bis max. 4 mm); Wider-
lagerabstand (Stützweite): 40 mm, Prüfgerät Pendelschlagwerk 4 J. 
Die Proben werden breitseitig mit einer 0,8 mm breiten Kerbe versehen. Die Kerbtiefe beträgt 1/3 
der Probendicke. Die den Kerbgrund begrenzenden Kanten müssen einen Rundungshalbmesser 
von < 0,1 mm aufweisen. 
Aus einseitig genarbten Fertigteilen hergestellte Proben werden auf der genarbten Seite gekerbt. 
5.4 
Schlagzähigkeit 
Schlagbiegeversuch (breitseitiger Schlag) nach DIN EN ISO 179-1, jedoch Probekörper Länge: 
(50 ± 1) mm, Breite: (6 ± 0,2) mm, Dicke entsprechend der Erzeugnisdicke (bis max. 4 mm); Wider-
lagerabstand (Stützweite): 40 mm, Prüfgerät Pendelschlagwerk 4 J. 
Aus einseitig genarbten Fertigteilen hergestellte Proben sind so auf die Widerlager des Pendel-
schlagwerkes zu legen, dass die genarbte Seite gegen die Hammerschneide zeigt. 
5.5 
Wärmeverhalten 
Warmlagerungsversuch nach DIN 53 497, Verfahren B, an mindestens zwei kompletten Fertigtei-
len im eingebauten Zustand; Lagerungsdauer (22 + 2) h. 
5.6 
Kälteverhalten 
Lagerung von mindestens zwei kompletten Fertigteilen in Luft bei (-40 ± 1) °C; Lagerungsdauer 
(22 + 2) h. 
5.7 
Lichtechtheit 
Falls in der Zeichnung die Anzahl von Belichtungsperioden nicht definiert ist, gilt folgende Rege-
lung: 
─ 
3 Belichtungsperioden für Bauteile im Bereich indirekter Sonnenlichteinstrahlung. 
─ 
5 Belichtungsperioden für Bauteile im Bereich direkter Sonnenlichteinstrahlung (z. B. Türbrüs-
tung). 
─ 
10 Belichtungsperioden für Bauteile im Bereich höchster Sonnenlichteinstrahlung (z. B. Heck-
ablage). 


Seite 5 
TL 527: 2002-12 
D 
6 
Mitgeltende Unterlagen 
TL 211 
Lackierung auf Kunststoffaußenteilen; Anforderungen 
TL 1010 
Innenausstattungsmaterialien, Brennverhalten; Werkstoffanforderungen 
PV 1303 
Nichtmetallische Werkstoffe; Belichtungsprüfung für Bauteile des Fahrzeu-
ginnenraumes 
VW 011 55 
Fahrzeug-Zulieferteile allgemein; Genehmigung von Erstlieferung und Än-
derung 
VW 501 80 
Bauteile des Fahrzeuginnenraumes; Emissionsverhalten 
VW 501 85 
Fahrzeugbauteile, Freibewitterungsbeständigkeit 
VW 911 01 
Umweltnorm Fahrzeug, Fahrzeugteile, Werkstoffe, Betriebsstoffe; Schad-
stoffvermeidung 
DIN 50 014 
Klimate und ihre technische Anwendung; Normalklimate 
DIN 53 479 
Prüfung von Kunststoffen und Elastomeren; Bestimmung der Dichte 
DIN 53 497 
Prüfung von Kunststoffen; Warmlagerungsversuch an Formteilen aus ther-
moplastischen Formmassen ohne äußere mechanische Beanspruchung 
DIN 53 505 
Prüfung von Kautschuk, Elastomeren; Härteprüfung nach Shore A und D 
DIN EN ISO 179-1 
Kunststoffe; Bestimmung der Charpy-Schlagzähigkeit; Teil 1: Nicht instru-
mentierte Schlagzähigkeitsprüfung 
DIN EN ISO 306 
Kunststoffe; Thermoplaste, Bestimmung der Vicat-Erweichungstemperatur 
DIN EN ISO 2039-1 
Kunststoffe; Bestimmung der Härte, Teil 1: Kugeleindruckversuch 
DIN EN 20 105-A02 
Textilien; Farbechtheitsprüfungen, Teil A02: Graumaßstab zur Bewertung 
der Änderung der Farbe 
VDA 260 
Bauteile von Kraftfahrzeugen; Kennzeichnung der Werkstoffe

File: 材料工程师/TL 528-2006_CN.pdf.md
# TL 528-2006_CN.pdf

共 8  页 第 1 页 
 
           镀铬塑料件                    TL 
        材料要求                      528 
 
     
 
    3 种规格：A,B,C   
  
    
 
 
 
 
版本日期 
翻译 
日期 
译校 
日期 
打印/誊抄 
日期
校对 
2006.4 
许来清 
2007.6 
陈勇华 
2007.6 
黄惠芳 
2007.6 
佘文瑾
注意保密。未经上海大众汽车有限公司的书面同意，不得复制、外传。译文仅供参考。
 
关键词： 
塑料件，铬，镀铬 
 
更改 
相对于2000－07 的版本已作了下列更改： 
－ 全部修订 
 
以前的版本 
1965-01 ,1973-09,1979-01,1985-01,1986-06,1988-06,1993-06,2000-07 
 
1 
 
适用范围 
本标准规定了各种规格的镀铬塑料件表面的要求（见表1）。 
 
表1－规格 
规格 
使用特点 
塑料基体 例如1） 
A 
内部零件，适度的腐蚀应力 
ABS 按照TL527 无尾标 
ABS＋PC 按照TL52231
无尾标 
PC
＋
ABS
按
照
TL52231-A 
PA6 按照TL52288 
B 
外部零件，剧烈的腐蚀应力 
ABS 按照TL527 无尾标 
ABS＋PC 按照TL52231
无尾标 
PC
＋
ABS
按
照
TL52231-A 
PA6 按照TL52288 
C 
发动机舱零件（造型饰盖上），剧烈的腐蚀应力
和热负荷 
PC
＋
ABS
按
照
TL52231-A 
PA6 按照TL52288 
1）迄今塑料已在这些范围内通过了试验 
。 
 


 
 TL528:2006-04    
                                        共 8 页 第 2 页 
    
   
     
 
2       名称 
ABS 成品件的名称实例，作为内部零件使用的和镀铬处理的： 
              ABS 按照TL527，镀铬按照TL528-A 
 
3 
 
要求 
3.1  
基本要求 
首次供货和更改的批准按照VW 011 55。 
避免有害物质按照VW 911 01。 
进行完整的检测需要10 个成品件（视尺寸而定）。 
供货商必须向所有须试验的零件随机提供下列数据： 
a) 
零件号 
b) 
塑料件制造厂商、地点 
c) 
基底材料（塑料型号、制造厂商、制造厂商名称） 
d) 
电镀工厂和电镀装置、地点 
e) 
电镀日期 
f) 
塑料活化/金属喷涂法的类型（例如典型的胶态镀铬、离子镀铬、直接金属喷涂、光
亮镀铬、微孔、微小裂纹） 
g) 
零件安置在支架中 
h) 
色调 
 
 
3.2  
成型件 
3. 2.1 
 
基本材料 
由基质制造商作为电镀的塑料按照表1。对于其中有偏差的塑料种类需要采用必要的独特
的规定试验来进行基础试验。 
 
3. 2.2 
 
成型件 
这些零件无诸如裂纹或缩孔的缺陷，必须没有可能影响电镀覆盖层的粘附和外观的内应
力。注塑厂和/或电镀厂必须通过合适的质量保证措施来保证零件无应力。 
必须这样来布置浇冒口，将在高温负荷下缩孔的危险降低到最低，在电镀之前或之后去除
浇冒口时不发生表面可见的缺陷。 
必须避免毛刺。必须在设计上通过倒圆消除锐棱。 
 
3. 2.3 
 
表面特性 
表面必须光滑和无滑移线、裂纹、凹陷、刮痕或影响成品件外观的开裂。除此以外，此表
面必须绝对光洁和无油脂痕迹以及手汗。不允许使用分型剂，在涂层前，不允许对这些零
件进行机械抛光。电镀之前必须避免去毛刺。必须与各自的批准的专业部门商定偏差。 
 
3.3  
成品件 
成品件质量的责任由供货商承担。应当尽可能在设计、供货商、模具制造、有关结构和加
工的注塑和电镀工艺之间进行协调。如果出现如在表2 中第3 点描述的种类缺陷，则在
供应链的所有参加者的协商之下必须寻找所有工艺步骤中（模具设计、注塑和电镀）的原
因。 
 


 
 TL528:2006-04    
                                        共 8 页 第 3 页 
    
   
     
 
3.3.1 
表面特性 
在肉眼可见的范围内，这些零件必须无抛光刮痕的镜面光泽。必须这样选择电镀的接触构
件的位置，在已安装的状态下没有缺陷。涂层不允许有气孔、粗大的裂纹和其他缺陷以及
影响防腐或所描述外观的损坏情况。构件的光泽和颜色必须在测量技术方面和/或在外观
上与已认可的原型样品板和原型样件一致。必要时通过汽车生产厂家的质保部门来规定极
限样品。 
 
3.3.2 
粘结质量 
每层涂层必须与基本材料彼此间紧密粘附，且无气泡。 
在开始试验前，这些零件必须在室温下存放。 
 
3.3.3 
涂覆法 
当满足了供货条件的规定值时，应按照制造商选择的涂覆法进行涂覆。批量零件必须在涂
覆法和涂层厚度上符合所认可的首批样品。 
 
 
3.3.4 对所涂覆零件的工艺要求 
见表2。 
表2 
要  求 
编
号 
特性 
TL528-A 
TL528-B 
TL528-C 
1 
覆盖层 
覆盖层系统按照
DIN56960-1
，
DINEN1403,DIN125
40 
见第4.1 节 
PL/Cu20/Ni1
0b(或d 或s) 
/Crr(或b 或
mp 或mc) 
或 
PL/ 
Ni40d/Crr( 或
b 或mp 或
mc) 
 
PL/Cu25/Ni16.5b( 或
d
或) 
/Crmp(或mc) 
 
对于无关的表面只允许Crmp
（微孔镀铬） 
 
层厚、微型裂纹、微孔和指数差别的测量点与认可的专业部门商定后确定。 
1.1 
铜
层
厚
按
照
DINENISO2177 
≥20μm 
≥25μm 
1.2 
半光亮镍层厚按照
DINENISO2177
和
PV1065 
－ 
≥7.5μm 
1.3 
光亮镍层厚（在无光
表面的无光镍层厚）
按照DINENISO2177
和PV1065 
≥10μm 
≥7.5μm 
1.4 
微孔镍层厚按照
PV1065 
－ 
≥1.5μm 
1.5 
铬
层
厚
按
照
≥0.3μm 
Crmc:≥0.8μm 


 
 TL528:2006-04    
                                        共 8 页 第 4 页 
    
   
     
 
DINENISO2177 
Crmp:≥0.3μm~0.5μm 
1.6 
孔状镍/光亮镍（或无
光镍）的指数跳动按
照PV1065 
－ 
≥20 mV 
微孔镍必须比光亮镍高贵。 
 
1.7 
光亮镍（或无光镍）/
半光亮镍的指数跳动
按照PV1065 
－ 
≥100 mV 
半光亮镍必须比光亮镍高贵。 
 
1.8 
裂纹密度按照
PV1058 
气孔密度按照
PV1063 
－ 
Crmc:≥250～800 裂纹/cm 
Crmp:≥8000 气孔/cm2
层厚、微型裂纹、微孔和指数差别的偏差与认可的专业部门商定后确定。 
2 
整个结构的粘附强度 
2.1 
网格切割按照
DINENISO2409
（3mm）见第4.2 节 
有粘贴带轮廓，涂层没有剥离（Gt:0） 
2.2 
十字切割见第4.3 节 
有粘贴带轮廓，涂层没有剥离 
2.3 
相对剥壳阻力按照
DINEN1464 
试验速度：50mm/min 
试样宽：根据可能性
10mm~20mm，棱边
必须平整磨削 
最大力的平均值 
试验必须用于仲裁情况下。 
在测量由认可权的专业部门的仲裁样品时规定测
量条的位置。 
ABS/PC: ≥3.5N/cm 
ABS: ≥7N/cm 
3 
耐温性和耐气候交变性 
3.1 
在总成和作为零件中
的耐热变形 
ABS:6h 在＋100℃ 
ABS/PC:6h 在＋100℃ 
PA6:6h 在＋100℃ 
（或按照图纸） 
外观没有变化。必须满足表2 第2 节的粘贴要求。 
500h 在＋90℃时（如果只有图
纸中要求） 
240h 在＋110
℃时（或按照
图纸要求） 
3.2 
在循环空气炉中存放
之后的耐温性 
外观没有变化。必须满足表2 第2 节的粘贴要求。 
3.3 
气候交变试验 
3.3.
1 
在总成和作为零件中
按照PV1200（瞬时） 
8 次循环按照PV1200 
外观没有变化(如裂纹、气泡、孔、扭曲折痕、缩
孔)。必须满足表2 第2 节的粘贴要求。 
3.3.
2 
在总成和作为零件中
按照PV2005（长时） 
仅适用于在机械负载
的范围里的功能件
（如车门把手、制动
50 次循环按照PV2005 
外观没有变化(如裂纹、气泡、孔、扭曲折痕、缩
孔)。必须满足表2 第2 节的粘贴要求。 


 
 TL528:2006-04    
                                        共 8 页 第 5 页 
    
   
     
 
拉杆释放按钮、换挡
手柄的底板、收音机
旋纽等） 
4 
耐腐蚀性 
24h CASS,在
安装位置中
试验或者按
照与主管专
业部门的商
定 
48h CASS,在安装位置中试验
或者按照与主管专业部门的商
定 
4.1 
CASS
试验按照
DIN50021 
外观没有变化，在最佳的光照下评定60cm 的剥离
物时没有肉眼可辨的腐蚀。在评定之前必须去除粘
附的残盐。 
96h 气候交变
存放，然后
240 h SS 
96h 气候交变存放，然后480 h 
SS 
4.2 
气候交变存放按照
PV1200，接着喷盐雾
试验SS- 试验按照
DIN50021 
外观没有变化，在肉眼评定40cm 的剥离物时没有
腐蚀。在评定之前必须去除粘附的残盐。 
 
 
 
4 
 
试验说明 
 
4.1  
涂层系统 
缩写的定义： 
b＝高光亮镍 
d＝双镍或3 镍 
s＝无光/毛面镍 
mp＝微孔镀铬表面 
mc＝微裂纹镀铬表面 
 
 
4.2  
网格切割 
采用Cutter 刀片进行的涂层网格切割，例如（Edding Cutter M9，BLB Omnilab 公司）。
切割必须深至塑料基质，Tesa 4657（Tesa AG）作为胶带。必须注意锐利的、未损坏的
刀刃。 
 
4.3  
十字切割 
试验类似涂层网格切割（见第4.2 节），但是必须代替网格涂覆Andreas 十字。 


 
 TL528:2006-04    
                                        共 8 页 第 6 页 
    
   
     
 
5 
 
同时适用的资料 
 
 
 
 
 
 
 
 
 
 
 
 
 
 
 
 
 
 
 
 
 
 


 
 TL528:2006-04    
                                        共 8 页 第 7 页 
    
   
     
 
附件 A （作为信息） 
 
电镀塑料件的批量生产监控方法的建议： 
所要求标志的批量生产监控除了确保产品特殊的特性之外也有利于自身电镀过程的监控。因为在每天生产的
产品的多数方面一般情况下没有给出所有个别物品的最近的监控，可以汇总相同结构的方案（如字牌、饰条）
到产品总成。该产品总成的连续监控是供货商的任务。他拥有足够数量的抽检试样以规定的时间间隔进行试
验。必须记录结果。 
 
除了首件样品需要试验之外，以下产品特性经受了连续批量生产的监控： 
 
1 （最小）层厚按照DINENISO2177 
 
2  指数差别和镍层厚按照PV1065 
 
3  微孔数量（或在微裂的涂层上的微小裂纹）按照PV1063（或）PV1058 
 
4  耐腐蚀性按照DIN50021-CASS 
 
5  气候交变试验按照PV1200 
 
   或者作为快速试验 
 
   涂层粘附（温度冲击试验） 
   加热构件到＋110℃（在ABS 方面1h, ＋100℃）直至温度平衡，然后在水中（＋18±3）℃（涂层没有粘
附）急冷。 
 
 
 
 
 
 
 
 
 
 
 
 
 
 
 
 
 
 


 
 TL528:2006-04    
                                        共 8 页 第 8 页 
    
   
     
 
附件B （作为信息） 
 
供货商到试验件的数据： 
 
供货商 
 
零件号 
 
零件名称 
 
塑料件制造商 
 
基材（塑料类型、制造商、制造商名称） 
 
模具中模腔数量 
 
材料温度 
 
模具温度 
 
电镀运行和设备、地点 
 
电镀日期 
 
层厚结构 
 
塑料激活/金属喷涂方法的类型（如镀铬、经典胶态、离子喷涂、直接
金属喷涂；微裂纹、微孔的规格） 
 
在挂架上零件布置的草图（附间隔数据） 
 
对于开发零件：毛坯件状态（喷注日期、采取的优化措施） 
 
对于开发零件：镀铬过程的状态（喷注日期、采取的优化措施）
