Repository: kujaxr/obsidian-vault

File: 材料工程师/TL 726-2007_CN.pdf.md
# TL 726-2007_CN.pdf

 
英译本据信较准确。如有差异则以德文版为准。 
数字符号按 ISO 惯例执行。（见 VW 01000）。 
Form FE 41 - 09.06 
使用标准前查看其是否为当前发布标准。
QUELLE: NOLIS 
Klass.-Nr./分类号 57225 
2007 年 9 月 
 
变速器油 APl GL 4 SAE 75W/SAE 80W 
 
润滑剂要求 
 
Konzernnorm 
3 种类型：无索引、Y、Z 
TL 
726 
叙词： 
变速器油、润滑剂、油、变速器、手动变速器、SAE 75W, SAE 80W 
 
 
 
更改 
比照技术供应规范 TL 726: 2004-08 做出了以下更改： 
─ 
增补了类型 Z 和标准件号 
─ 
修订了标准 
 
 
过期发布号 
1961-03, 1968-06, 1972-02, 1973-03, 1975-01, 1976-11, 1980-07, 1980-12, 1981-05, 1982-04, 
1983-04, 1990-01, 1993-05, 1993-09, 1995-11, 1997-11, 2004-08 
 
 
1 
范围 
 
本标准包含润滑剂要求，适用于变速器油，所述变速器油主要用于长久加注于手动变速器和主变速器，
所述变速器具有直齿圆柱齿轮和锥齿轮。 
 
 
2 
描述 
 
具有摩擦改良剂的 SAE 75W 变速器油描述示例： 
变速器油，按 TL 726-Z 提供 
 
 
3 
要求 
 
 
3.1 
通用要求 
 
首次供应和更改的审批按 Volkswagen 标准 VW 01155 执行。 
有害物质的避免按 VW 91101。 
 
3.2 
类型 
 
技术，该技术基于具有添加剂的矿物油以改善粘度/温度特性和同步兼容性以及油耐磨损、氧化、
起沫、腐蚀的性能。 
 
 
3.3 
可混合性 
 
遵循本标准的变速器油应可无限制地以任何比例彼此混合。混合物本身也应符合本标准的要求。 
应就 50: 50 的混合比提供完备的文件。 
 
电子方法生成的文件不签字也真实有效 
 
 
 
 
 
 
Fachverantwortung/技术负责人 
Normung/标准 
共 4 页第 1 页 
K-GQL-3/2 
Fahl 博士 
K-GQL-3 
Beyersdorf 博士 
EKTC/4 
Hager-Süss 女士 
EKTC 
Terlinden 
电话：+49-5361-23564 
电话：+49-5361-9-49035 
 
机密。 版权所有。 本文件的任何部分如事先未经 Standards Department of the Volkswagen Group（大众集
团标准部）书面许可均不得进行传送或复制。  缔约方获得本标准的唯一渠道是 B2B 供应商平台 
"www.vwgroupsupply.com"。 
© VOLKSWAGEN AG 


第 2 页 
TL 726: 2007-09 
 
3.4 
工作温度范围 -40 至 +140 °C 
 
见表 1 
 
表 1 
 
1%的使用年限 
+130 °C 至 +140 °C 
9%的使用年限 
+110 °C 至 +130 °C 
90%的使用年限 
≤ +100 °C 
 
 
3.5 
保质期 
 
在 -20 °C 与 +50 °C 之间处于未开启的原包装中其保质期应 > 24 个月。批号应标示在容器上。 
 
 
3.6 
版本 
 
 
─ 
TL 726 
SAE 80W 
─ 
TL 726-Y 
SAE 75W 
─ 
TL 726-Z 
SAE 75W +摩擦改良剂 
 
3.7 
标准件号 
 
 
─ 
TL 726 
N 052 726 00 （不再使用） 
 
─ 
TL 726-Y 
直到 12/2006: N 052 726 Y0 
始于 01/2007: N 052 726 Y1 
─ 
TL 726-Z 
直到 12/2006: N 052 726 Z0 
始于 01/2007: N 052 726 Z1 
 
3.8 
备件号 
 
 
─ 
G 052 726 A1 
N 052 726 Y1 
─ 
G 055 726 A1 
N 052 726 Z1 
 
3.9 
技术审批（BMG） 
 
按此技术供应规范提供的材料须经技术审批 （BMG）。 
 
3.9.1 
负责部门 
 
Volkswagen AG（大众）： K-GQL-3/2 
EAGH 


第 3 页
TL 726: 2007-09
 
4 
放行程序 
 
为了在技术部门核准框架内实现实验室放行，润滑剂制造商应提供 10 升产品给 Volkswagen Group 
Laboratory（大众集团实验室），随附 VDA 首件检验报告和有关检验合格证书，各项要求见序号 6 至 
9 中表 3。为了实现技术部门放行，需要进行其他试验如功能试验和道路试验。做这些试验需要 1 000 
升材料。 
对首件试样进行混合，只允许使用经检查和放行的添加剂批货。为了在技术框架内进行首件检验，变速
器油供应商应提供 1 升按标准生产条件混合的成品，随附相关 VDA 首件检验报告。 
评定书自同意放行起 3 年后或在变速器油配方改变时自动失效。 
如果属定期交货或按照试验计划证明质量控制到位，则放行保持有效。每次交货，订货厂质量保证部都
应收到随附的生产试验合格证（DIN EN 10204）。生产试验合格证紧扣生产过程，填有报告编号以及
测定值，其依据是表 2 中的试验计划。根据表 2 编制的试验报告还应每年提交给 Volkswagen Group 
Laboratory。 
 
表 2 
 
试验 
每个交货批次  
（检查合格证） 
交付批货 
每年一次 
交付批货 
每 3 年 
实验室试验 
表 3，编号为 1、2、
5.1、5.2、6、7、9.1、
10.3、10.4 
表 3，编号为 1、2、
5、5.1 至 5.3、6 至 
10 
表 3，编号为 1、2、
5、5.1 至 5.7、6 至 
10 
蒸发损失 
 
 
表 4，编号为 1 
油纯度 
表 4，编号为 3 
表 4，编号为 3 
表 4，编号为 3 
腐蚀性能 
 
 
表 4，编号为 4 
氧化稳定性 
 
 
表 4，编号为 5.1、
5.2 
起泡行为 
表 4，编号为 6 
表 4，编号为 6 
表 4，编号为 6 
空气释放性 
 
表 4，编号为 7 
表 4，编号为 7 
剪切稳定性 
 
 
表 4，编号为 8 
稳态温度 
 
 
表 5，编号为 9.1 
 
供应商必须确保每个交货批次均符合本技术供应标准中规定的要求。每个补充批次应在用于混合该成品
前进行试验。如果变速器润滑剂供应商于不同时间从生产批次的总量中取去一个或一个以上独立分量并
将它们送交订货方或将它们储存，则每项分量应被标为其自身灌注批货，除生产报告编号外还要提供灌
注报告编号。 
桶装交货时，只允许使用洁桶。散装大宗交货，油罐在灌注前要适当清洗。 
更改配方、生产方法或产地以及供应商有变化时，均应告知 Volkswagen Group Laboratory、受影响工
厂的实验室和负责变速器研制的相关工程部；所述更改需要重新取样并需要更新书面放行。如果放行已
撤销，供应商应将此信息发送到 Volkswagen Group 的攸关方供应商。 
 
 
 
 
 
 
 
 
 
 


第 4 页 
TL 726: 2007-09 
 
5 
成分要求 
 
见表 3。 
 
表 3 
 
编号 
性能 
要求 
 
TL 726 
TL 726-Y 
TL 726-Z 
1 
颜色/外观 
按 ASTM D 6045 
无色 / 
<2,5/清澈 
无色 / 
<1,5/清澈 
无色 / 
<1,5/清澈 
2 
红外光谱 
按 DIN 51451 
按样品 
3 
添加剂 
按样品，见8.1 节
3.1 
添加剂含量 
3.1.1 基础产物或蒸馏塔底 (无 VM) 
(4,10 ± 0,1)% 
3.1.2 添加剂 (FM) 
- 
- 
(0,5 ± 0,05)%
3.2 
VM 类型和含量 
高分子碳氢化合物 (如 OCP, PAO, PIB) 
聚苯乙烯 (如 DSC, MSC) 
丙烯酸脂 (PAMA, 组合) 
按样品 ± 10% (聚合物含量和稀释剂) 
3.3 
PPD 类型和含量 
聚苯乙烯 (DSC, MSC), 蜡酚,  
萘, PIB, OCP, SIP, 
丙烯酸脂 (PAMA, 组合) 
按样品 ± 10% (聚合物含量和稀释剂) 
4 
基础油 
4.1 
类型和含量 
PAO, PIO, HC, 酯, M (CA, CP, CN) 
按样品 ± 10% 
4.2 
按 Volkswagen 环境标准 VW 
91101 
强制 
4.3 
PAH 含量按 VW 50550  
试验按  PV 1448 
强制 
4.4 
基础油粘度指数 (无 VM) 
按 DIN ISO 2909 
- 
> 80 
5 
元素 
(Ba, Zn, Ca, Na, K, Cr, Cu, Ni, Sn, Pb, Mo, 
B) 
< 10 mg/kg 每种元素均如此 
5.1 
磷 (P) 
按DIN 51363-2/3 
(0,071 ± 0,007)% 
5.2 
硫 (S) 
按 DIN EN ISO 14596 
(1,80 ± 0,30)% 
5.3 
氮 (N) 
按 ASTM D 3228-79 or, 如可取 
则按 ASTM D 5291 
(0,05 ± 0,01)% 
(0,07 ± 0,001)%
5.4 
氯 (Cl) 
按 DIN 51577-4/-5 
< 100 mg/kg 
5.5 
硅 (Si) 
按 DIN 51390-4 
- 
(样值 ± 20%) mg/kg 
5.6 
氟 (F) 
高温水解按 DIN 51723 
测定氟使用 
离子敏感电极按 DIN 38405-4 
 
(样值 ± 20%) mg/kg 


第 5 页
TL 726: 2007-09
 
 
编号 
性能 
要求 
 
TL 726 
TL 726-Y 
TL 726-Z 
5.7 
元素 
(Li, W) 
- 
≤ 10 mg/kg 每种元素均如此
6 
含水量 
按DIN 51777-2 
≤ 500 mg/kg 
7 
密度 
按DIN 51757 温度为 +15 °C 
按样品，单
位 kg/m3 
(880 ± 5) kg/m3 
8 
倾点 
按DIN ISO 3016 
≤ -26 
≤ -40 
9 
动力粘度 
9.1 
温度 -40 °C 
按DIN 51398 
- 
≤ 150 000 mPas 
10 
运动粘度按DIN 51562-1 
10.1 
温度 -30 °C 
- 
≤ 16 000 mm2/s 
10.2 
温度 -20 °C 
- 
≤ 3 000 mm2/s 
10.3 
温度 +40 °C 
按样品，单位mm²/s
10.4 
温度 +100 °C 
≥ 9,0 
≥ 6,0 
 
 
6 
性能要求 
 
见表 4。 
 
表 4 
 
编号 
性能 
要求 
 
TL 726 
TL 726-Y 
TL 726-Z 
1 
蒸发损失 
 按 DIN 51581-1 at +200 °C 
≤ 8 % 
2 
闪点 
按 DIN EN ISO 2592 
≥ 180 °C 
油纯度 
微粒计数按 ISO 4407 
3 
纯度等级 
按 ISO 4406 
- /20 / 16 
4 
腐蚀性 
按 PV 1425 
钢 
4.1 
钢号 
Max. 2 
铜 
牌号 
Max. 2 
4.2 
重量损失 
≤ 2,0 mg/cm2 
4.3 
油水混合物的污泥聚结 
不允许 
5 
氧化稳定性 
化学发光法分析按 PV 1476 
温度 190 °C 
5.1 
温度 220 °C 
 
按样品 
氧化试验按 CEC L-48-A-00/B  
(192 h; 5 l 空气/h; +140 °C; 100 ml) 
5.2 
试验完成后, 以下要求应得到满足：
5.2.1 吸墨纸斑点试验/滴液面积法 
无固态或粘性残留物 


第 6 页 
TL 726: 2007-09 
 
 
编号 
性能 
要求 
 
TL 726 
TL 726-Y 
TL 726-Z 
5.2.2 ∆ 粘度 
按 DIN 51562-1 温
度 +100 °C 
≤ 10 % 
5.2.3 ∆ TAN 
按 ASTM D 664 
规定单位 mgKOH/g 
6 
发泡行为按 ASTM D 892 
6.1 
新油 
6.1.1 温度 +25 °C，20 s 后 
≤ 20/0 ml 
6.1.2 温度 +95 °C，20 s 后 
≤ 50/0 ml 
6.2 
时效后按 CEC L-48-A-00/B  
(24 h 温度 +140 °C) 
6.2.1 温度 +25 °C，20 s 后 
≤ 20/0 ml 
按样品 
6.2.2 温度 +95 °C，20 s 后 
≤ 50/0 ml 
按样品 
7 
空气释放性，温度 +50 °C，按 DIN 51381
新油 
空气在油中分散度按 PV 1482 
0 min 后 (外推) 
≤3,0 体积百分比 
After 1 min 
≤2,5 体积百分比 
After 2 min 
≤1,8 体积百分比 
After 3 min 
≤1,2 体积百分比 
After 4 min 
≤1,0 体积百分比 
After 5 min 
≤0,8 体积百分比 
7.1 
0,2 体积百分比 after
≤ 9,0 min 
时效后按 CEC L-48-A-00/B (24 h at +140 °C) 
空气在油中分散度按 PV 1482 
0 min 后 (外推) 
≤ 3,0 体积百分比 
按样品 
1 min 后 
≤ 2,5 体积百分比 
按样品 
2 min 后 
≤ 1,8 体积百分比 
按样品 
3 min 后 
≤ 1,2 体积百分比 
按样品 
4 min 后 
≤ 1,0 体积百分比 
按样品 
5 min 后 
≤ 0,8 体积百分比 
按样品 
7.2 
0,2 体积百分比，一定时间后 
≤ 9,0 min 
按样品 
8 
剪切稳定性按 CEC L-45-A-99 (TRB/20 h)
8.1 
剪切后粘度 
按 DIN 51562-1 
≥ 5,7 mm2/s 
≥ 5,0 mm2/s 
8.2 
剪切损失 
≤ 5% 
≤ 20% 


第 7 页
TL 726: 2007-09
 
7 
功能要求 
 
见表 5。 
 
表 5 
 
编号 
性能 
要求 
 
TL 726 
TL 726-Y 
TL 726-Z 
1 
（与）橡胶材料的相容性 
(静态时效，短时间和长时间试验，每种情况分别进行)  
见 8.2 节 
拉伸试验 (相对变化率) 按 DIN 53504
橡胶 1 (ACM) 
橡胶 2 (AEM) 
橡胶 3 (HNBR) 
橡胶 4 (FKM) 
橡胶 5 (VMQ) 
橡胶 6 (FVMQ) 
1.1 
橡胶 7 (LSR) 
 
 
 
 
规定单位 % 
撕裂伸长率 (相对变化率) 按 DIN 53504
橡胶 1 (ACM) 
橡胶 2 (AEM) 
橡胶 3 (HNBR) 
橡胶 4 (FKM) 
橡胶 5 (VMQ) 
橡胶 6 (FVMQ) 
1.2 
橡胶 7 (LSR) 
 
 
 
 
规定单位 % 
重量变化 (相对变化率) 按 VW 2.8.1
橡胶 1 (ACM) 
橡胶 2 (AEM) 
橡胶 3 (HNBR) 
橡胶 4 (FKM) 
橡胶 5 (VMQ) 
橡胶 6 (FVMQ) 
1.3 
橡胶 7 (LSR) 
 
 
 
 
规定单位 % 
1.4 
破裂 
有待规定 
2 
（与）橡胶材料的相容性 (动力径向轴封试验)
试验的进行使用ACM 径向轴封，见8.3 节
2.1 
试验完成后, 以下要求应得到满足：
2.1.1 泄漏 
无 
2.1.2 密封唇口磨损 
≤ 0,4 mm 
2.1.3 径向力损失 
≤ 40% 
2.1.4 径向轴封集油变色 
微量、软质油残留物允许 
密封唇上裂口 
伸长率约为 50% 
elongation 
无 
2.1.5 
参见 VW 01150ff。有关情况未述及于本文中。
3 
（与）橡胶材料的相容性  
(静态时效，短时间和长时间试验，每种情况分别进行)  
见 8.4 节 
3.1 
缺口冲击强度 (相对变化率) 按 DIN EN ISO 179-1
聚合物 1 (PA66)
规定单位 % 
聚合物 2 (PBT-GF-30) 
≤ 55% 
 
聚合物 3 (PBT-GK-30) 
≤ 55% 


第 8 页 
TL 726: 2007-09 
 
 
编号 
性能 
要求 
 
TL 726 
TL 726-Y 
TL 726-Z 
断裂伸长率 (相对变化率)按 DIN EN ISO 527-1/-2
聚合物 1 (PA66) 
规定单位% 
聚合物 2 (PBT-GF-30) 
规定单位% 
3.2 
聚合物 3 (PBT-GF-30) 
≤ 5% 
拉伸强度 (相对变化率)按 DIN EN ISO 527-1/-2
聚合物 1 (PA66) 
规定单位% 
聚合物 2 (PBT-GF-30) 
规定单位% 
3.3 
聚合物 3 (PBT-GF-30) 
± 15% 
与密封剂的相容性 
100 h 接触时效按 PV 2046 
4 
Volkswagen 密封剂 
试样表面肉眼检查无变化 
与胶粘剂的相容性 
100 h 接触时效按 PV 2046 
Volkswagen 环氧树脂胶 
肉眼检查无变化
5 
参见 VW 01150ff。有关情况未述及于本文中。
6 
与止推垫圈符合材料的相容性 
按 PV 1471 
µ1 > µ2 ≥ µ3 
摩擦系数曲线，介于 µ1 与 µ3 之间 
始终 ≥ µ3 
6.1 
PPA-GF16 (PA6.6/6T/6I-GF16) 
温度 +100 °C 
6.2 
PA66 温度 100 °C 
 
≤ 0,25 摩擦起伏因素 
7 
（抗）点蚀承载-承载能力 
按样品
7.1 
FZG 点蚀试验 
PT C/9/90 
(至少应示出 3 个单值； 
应提交各曲线)
FE-8 滚动接触轴承试验 
分别 进行 2 次试验 (分别装 2 个轴承) 
应提供阻力矩/油温曲线 
磨损 
DIN 51819-3 –D- 7.5-100-80 
based on DIN 51819-3 
(滚动装置重量损失) 
7.2 
疲劳试验按 PV 1483 
 
 
 
有待规定 
8 
耐磨性 
8.1 
FZG 多级试验 
A10/16,6R/90 
按 FVA 243 
≥ 10 失效负载阶段 
8.2 
FZG 试验 
S-A10/16,6R/90 
按 FVA 243 
≥ 6 失效负载阶段 
FZG C/0.05:0.57/90:120/12 
按 FVA 377 (C/0.05/90:120/12) 
第 3 C/0.57/90/12 部分 
小齿轮磨损 
8.3 
轮磨损 
 
规定单位 mg 
9 
燃油经济性 
稳态温度按 PV 1454 
受试油品 
9.1 
Volkswagen 基准油 
见 8.5 节 
 
有待规定 


第 9 页
TL 726: 2007-09
 
 
编号 
性能 
要求 
 
TL 726 
TL 726-Y 
TL 726-Z 
损失系数 VG 
按 PV 1456 
见附件 A.1 
受试油品 
9.2 
Volkswagen 基准油 
见 8.5 节 
 
有待规定 
10 
同步行为，按 CEC L-66-T-99 
同步环用料 
按 TL 081 
黄铜螺丝 
同步环 
(单锥，第三齿轮) 
02A 311 269 A 
同步器齿毂总成 
(单锥，第三/四齿轮) 
02A 311 301 D 
分度轮 
(单锥，第三齿轮) 
02A 311 129 BE 
换档力 
500 N 
速度差 
1 100 rpm 
油温 
100 °C 
油流速 
1,5 l/min 
换档循环时间 
飞轮惯性矩 
0,014 kgm2 
所致次数（Number of shifts achieved）
有待规定 
磨损距离 
规定单位 mm 
10.1 
10 万次（shift）后摩擦系数 
有待规定 
同步环用料 
按 TL 084 
黄铜螺丝 
同步环 
(单锥，第三齿轮) 
02A 311 269 E 
同步器齿毂总成 
(单锥，第三/四齿轮) 
02A 311 301 D 
分度轮 
(单锥，第三齿轮) 
02A 311 129 BE 
换档力 
500 N 
速度差 
1 100 rpm 
油温 
100 °C 
油流速 
1,5 l/min 
换档循环时间 
12 min-1 
飞轮惯性矩 
0,014 kgm2 
所致次数
有待规定
磨损路径 
规定单位 mm 
10.2 
10 万次（shift）后摩擦系数 
有待规定 


第 10 页 
TL 726: 2007-09 
 
8 
试验须知 
 
 
8.1 
EP 添加剂类型 
 
放行添加剂： 
"Anglamol 99" 
Lubrizol GmbH 公司 
 
 
8.2 
与橡胶的相容性 
 
试样：S3A 按 DIN 53504，试样/油比率 1:80 按 PV 3323。试验条件： 
─ 
短时间试验 96 h；试验温度：+150 °C 
─ 
长时间试验 504 h；试验温度：+130 °C 
 
 
供应源： 
 
─ 
橡胶 1 (ACM) ： 
Freudenberg 70 ACM/121433
─ 
橡胶 2 (AEM) ： 
Bruss AEM 11618 
─ 
橡胶 3 (HNBR) ： 
Kaco HNBR 75178 
─ 
橡胶 4 (FKM) ： 
Parker FKM E-281 
─ 
橡胶 5 (VMQ) ： 
Dow Corning Q 5-8401 
─ 
橡胶 6 (FVMQ) ： 
Freudenberg 60 FVMQ 565 
─ 
橡胶 7 (LSR) ： 
GE-Bayer LSR 3286/50 
 
所用橡胶材料必须进行试验以便获得技术部门核准 (BMG)。 
评定应由 Volkswagen Group Laboratory 进行。 
 
 
8.3 
试验轴封为 ACM 径向轴封 
 
见表 6。 
 
表 6 
 
图号 
02M 409 189 C 
材料 
Freudenberg 70 ACM 121433 
编号 
6 
试验进行时间 
240 h (10 个周期)
径向跳动偏差 
≤ 0,15 mm 
同心度允差 
≤ 0,20 mm 
 
 
一个试验周期包括 3 个步骤，按表 7 执行。 
 
表 7 
 
步骤
编号 
试验时间 
h:min 
温度 
°C 
转速 
rpm 
转向 
1 
14:00 
+110 
2 000 
右或左 
2 
06:00 
+150 
2 000 
右或左 
3 
04:00 
+25 
0 
停止

File: 材料工程师/TL 766-2006_CN.pdf.md
# TL 766-2006_CN.pdf

英文版本据信较为准确。如果出现不一致，则以德语版本为准。 
按照 ISO 规范进行数字编号 （参见 VW 01000）。 
Form FE 41 - 01.06 
Norm vor Anwendung auf Aktualität prüfen / 使用前，请查看当前版本。
QUELLE: NOLIS 
分类编号 57311 
2006 年 5 月 
 
制动液 
材料要求 
 
 
集团标准 
3 种类型：X, Y, Z 
TL 
766 
关键词： 
制动液、制动器、液压油、乙二醇醚 
D 
 
 
 
更改 
比照技术供应规范 TL 766 做出如下更改： 
─ 
表 1 第 4.2 号的要求已经更改 
 
 
以前的发布号 
1969-11, 1972-04, 1973-03, 1975-01, 1976-11, 1977-09, 1979-01, 1980-09, 1982-04, 1982-09, 
1994-12, 2005-02 
 
 
1 
范围 
 
本 TL 标准规定乙二醇醚基液压制动液的材料要求。 
 
 
2 
描述说明 
 
质量等级 DOT 5.1 的制动液描述举例： 
 
制动液按 TL 766-Y  
 
 
3 
要求 
 
 
3.1 
一般要求 
 
对首次供应及更换进行的审批按大众标准 VW 011 55。 
有害物质的避免按 VW 911 01。 
制造商须将 10 升制动液送至大众集团实验室进行评估。 
 
制造商提交所需审批文件（由美国主管部门放行的试验机构颁发的试验合格证书）之前，放行的制动
液不可使用。 
 
如果放行已撤销，供应商应将此信息提供给大众集团相关零件供应商。 
 
本 TL 标准应与 TL 901“液压制动器；要求”以及 TL 901“液压制动器橡胶零件；材料要求”一同 
使用。 
 
无干扰波段，该波段位于近红外光谱范围之内（在线监视加液流程导致的波长为约 1930 nm 和 
约 1860 nm）。 
 
 
 
 
 
 
 
 
 
Fachverantwortung/负责人 
Normung/标准 (E2TC, 1733) 
第 1 页，共 9 页 
 
K-GQL-3/2 
Strassmann 
电话：+49-5361-9-25797 
Beyersdorf博士 
Frau Hager-Süß 电话：+49-5361-9-49035 Terlinden 
 
 
机密。版权所有。未经大众集团提前书面准许，本手册任何部分不得传播或复制。 
签约方仅能通过 B2B 供应商平台“www.vwgroupsupply.com”获得此标准。 
© 大众汽车股份公司 


第 2 页 
TL 766：2006-05 版 
D 
 
 
3.1.1 
噪声 
 
制动系统和液压离合器控制装置不得发出噪声（吱吱声、嘎吱声等）。 
 
 
3.2 
生产样品 
 
按照本 TL 标准所取材料应获得技术工程认可 (BMG)。 
 
 
3.2.1 
责任部门 
 
大众汽车股份公司： K-GQL-3 和 EFB/F 
 
 
3.3 
类型 
 
─ 
TL 766-X 
制动液按照 FMVSS 116 DOT 4 
─ 
TL 766-Y 
制动液按照 FMVSS 116 DOT 5.1 
─ 
TL 766-Z 
制动液按照 FMVSS 116 DOT 4 
 
 
3.4 
国家标准和要求 
 
发布本 TL 标准时曾考虑到美国法规 571.116 (FMVSS 116)。如果图纸中 TL 标准的编号标有文件
栏，则标有文件栏的各节属于强制性文件。 
 
此文件应存档 10 年。 
 
 
3.5 
颜色 
 
黄色 – 琥珀色 
 
 
3.6 
标准零件号 
 
─ 
TL 766-X 
N 052 766 X0 
─ 
TL 766-Y 
N 052 766 Y0 
─ 
TL 766-Z 
N 052 766 Z0 
 
 
3.7 
保质期 
 
未打开原厂包装、室温条件下（按照 DIN 50014，室温18 °C 至 28 °C）： 
 
比照本规范，储存 3 年内不得有任何偏差。在金属容器中储存。 


第 3 页
TL 766：2006-05 版
D
 
 
4 
性能要求 
 
参见表 1。 
表 1 
 
编号 
性能 
单位 
要求 
 
 
类型 X (DOT 4)
类型 Y 
(DOT 5.1) 
类型 Z (DOT 4)
1 
密度按 DIN 51757，
温度为20 °C 
g/cm³ 
按照样品 
2 
气相色谱指纹 
 
按照样品 
3 
粘度按 DIN 51562-1 
3.1 
40 °C 时 
mm²/s 
> 4,2 
3.2 
100 °C 时 
mm²/s 
> 1,5                    > 2,2                    > 1,5 
3.3 
-40 °C 时 
收货状态 < 0,15% 
H2O 
mm²/s 
< 1 100 
< 800 
< 700 
3.4 
-40 °C 时 (4,00% H 2O) 
mm²/s
按照样品
< 1 250                < 1 100 
4 
沸点按 DIN ISO 4925 
4.1 
平衡回流沸点 
°C 
> 250 
> 260 
> 265 
4.2 
湿沸点按 6.1 节 
°C 
> 163 
> 185 
> 175 
5 
制动液稳定性按 DIN ISO 4925 
5.1 
沸点温度下 
°C 
Ts=Ta-3-0,05(Ta-225) 
5.2 
化学稳定性 
°C 
Ts=Ta-3-0,05(Ta-225) 
6 
PH 值按 
DIN ISO 4925 
 
> 7,0 至 < 11,5 
7 
沉淀趋势 
 
不允许沉淀或胶化。 
8 
低温时的流量按 DIN ISO 4925 
8.1 
144 小时/-40 °C 
 
形成覆盖层 
 
不允许 
 
沉淀物 
 
不允许 
 
气泡上升时间 
s 
< 3 
8.2 
6 小时/-50 °C 
 
形成覆盖层 
 
不允许 
 
沉淀物 
 
不允许 
 
气泡上升时间 
s 
< 5 
9 
含水量按 DIN 51777-1 
9.1 
收货状态 
% 
≤ 0,15 
9.2 
添加至车辆时 
% 
≤ 0,20 
10 
耐水性 (3,5% H2O) 按 DIN ISO 4925 
10.1 
120 小时/-40 °C 
 
形成覆盖层 
 
不允许 
 
沉淀物 
 
不允许 
 
浑浊 
 
不允许 
 
气泡上升时间 
s 
< 3 
10.2 
24 小时/60 °C 
 
形成覆盖层 
 
不允许 
 
沉淀物 
Vol. % 
< 0,05 
 


第 4 页 
TL 766：2006-05 版 
D 
 
编号 
性能 
单位
要求
 
类型 X (DOT 4)
类型 Y 
(DOT 5.1) 
类型 Z (DOT 4)
11 
 互溶性按 DIN ISO 4925 
24 小时/-40 °C 
形成覆盖层 
 
不允许
沉淀物 
 
不允许
11.1 
浑浊 
 
不允许
24小时/60 °C 
形成覆盖层 
 
不允许
11.2 
沉淀物 
vol. %
< 0,05
12 
 SAE 相容性液的相容性按 FMVSS 116/S6.10(a)/(b)  
24小时/-40 °C 
形成覆盖层 
 
不允许
沉淀物 
 
不允许
12.1 
浑浊 
 
不允许
24小时/60 °C 
形成覆盖层 
 
不允许
12.2 
沉淀物 
vol.  %
< 0,05
 
腐蚀性 (100 °C，5% H 2O，360小时) 按 FMVSS 116 
装配顺序按 DIN ISO 4925 
SAE 金属试验片的重量变化 
锡 
mg/cm² 
< 0,2 
钢 
mg/cm² 
< 0,2 
铝 
mg/cm² 
< 0,1 
灰铸铁 
mg/cm² 
< 0,2 
黄铜 
mg/cm² 
< 0,4 
紫铜 
mg/cm² 
< 0,4 
13.1 
压铸锌按 DIN EN 1774 
mg/cm² 
< 0,2 
金属片外观 
点蚀 
 
不允许
13.2 
浸蚀 
 
不允许
制动液/水混合物外观 
胶化 
 
不允许
形成油泥 
 
不允许
晶状沉淀物 
 
不允许
沉淀物 
Vol. % 
< 0.05 
13.3 
pH 值 
 
>7,0 至< 11,5 
SAE SBR 试验杯状态 
溶解 
 
不允许
IRHD 值降低 
单位
<15
13.4 
底座直径的变化 
mm
< 1,0
14 
氧化稳定性按 DIN ISO 4925（168 小时/70 °C）
重量变化 
铝 
mg/cm² 
< 0,05 
14.1 
铸铁 
mg/cm² 
< 0,3 
14.2 
点蚀 
 
不允许
14.3 
粗糙 
 
不允许
14.4 
残留物 
 
不允许
15 
加水后的沸腾情况，见 6.2 节 
 
 
 
 
 
 
 
 
 
 
 
 
 
 
 
 
 
 
 
 
 
 
 
 
 
 
 
13 


第 5 页
TL 766：2006-05 版
D
 
编号 
性能 
单位
要求 
 
类型 X (DOT 4)
类型 Y 
(DOT 5.1) 
类型 Z (DOT 4)
收货状态 ≤ 0.15% H2O 
°C 
> 250 
> 260 
> 265 
1,00% H2O 
°C 
按照样品
按照样品 
按照样品
2,00% H2O 
°C 
按照样品
按照样品 
按照样品
3,00% H2O 
°C 
按照样品
按照样品 
按照样品
4,00% H2O 
°C 
按照样品
> 185 
> 175 
6,00% H2O 
°C 
按照样品
按照样品 
按照样品
8,00% H2O 
°C 
按照样品
按照样品 
按照样品
 
10,00% H2O 
°C 
按照样品
按照样品 
按照样品
-40 °C 时加水后粘度，见 6 .2 节
收货状态 ≤ 0,15% H2O 
mm²/s 
< 1100 
< 800 
< 700 
1,00% H2O 
mm²/s 
按照样品
按照样品 
按照样品
2,00% H2O 
mm²/s 
按照样品
按照样品 
按照样品
3,00% H2O 
mm²/s 
按照样品
按照样品 
按照样品
4,00% H2O 
mm²/s 
按照样品
<1250 
< 1100 
6,00% H2O 
mm²/s 
按照样品
按照样品 
按照样品
8,00% H2O 
mm²/s 
按照样品
按照样品 
按照样品
16 
10,00% H2O 
mm²/s 
按照样品
按照样品 
按照样品
相对湿度 81% 时，时效后的吸水性，见6.2 节
24 小时后 
% 
按照样品
< 1,0 
按照样品
48 小时后 
% 
按照样品
< 2,0 
按照样品
96 小时后 
% 
按照样品
< 3,5 
按照样品
168 小时后 
% 
按照样品
< 6,0 
按照样品
264 小时后 
% 
按照样品
< 8,0 
按照样品
17 
408 小时后 
% 
按照样品
<11,0 
按照样品
18 
对合成橡胶零件的影响 
18.1 
制动装置的合成橡胶零件  
试验对制动装置（如制动灯开关的皮碗、保护帽、
膜）合成橡胶零件的影响时，必须遵循 TL 630、 
TL 901、TL 522 10、TL 522 11、TL 522 12、 
TL 522 14  和 TL 523 79 规定的要求。 
18.2 
试验参照合成橡胶 
 
丁苯橡胶（75 SBR 845，由 Freudenberg 公司生产）按 VDA 675 304 
标准试样（偏差：S3A）在 (125 + 2) °C 温度下在制动液中时效 70 小时 
标准试样时效后的外观 
分解 
 
不允许 
粘附 
 
不允许 
起泡 
 
不允许 
18.2.1.1 
形成硬皮 
 
不允许 
18.2.1.2 时效后的 IRHD 变化 
单位 
+1 至 -12 
18.2.1.3 时效后的体积变化 
% 
2 至 10 
18.2.1.4 时效后的抗拉强度 
% 
+5 至 -30 
18.2.1.5 时效后的延伸率 
% 
0 至 -40 
 
 
 
 
 
 
 
 
 
 
 
 
 
 
 
 
 
 
 
 
 
 
 
 
 
 
 
 
 
 
 
 
 
 
 
 
 
 
 
 
 
 
 
 
 
 
 
 
 
18.2.1 


第 6 页 
TL 766：2006-05 版 
D 
 
编号 
性能 
单位 
要求 
类型 X (DOT 4) 
 类型 Y 
(DOT 5.1) 
 
 
类型 Z (DOT 4) 
18.2.2 
EPDM (RM-69) 
(125 + 2) °C 时，板料在制动液中时效 70 小时  
18.2.2.1 时效后的 RHD 变化按 
DIN ISO 4925， 
单位 
0 至 10 
18.2.2.2 试验材料时效后的外观 
分解 
不允许 
粘附 
不允许 
起泡 
不允许 
形成硬皮 
不允许 
18.2.2.3 时效后的体积变化 
% 
0 至 10 
 
18.2.3 
乙烯-丙二烯单体橡胶（75 EPDM 106035，由Freudenberg公司提供）按 VDA 675 304 
标准试样（偏差：S3A）在 150 °C 温度下在制动液中时效 336 小时
18.2.3.1 试验材料时效后的外观 
分解 
不允许 
粘附 
不允许 
起泡 
不允许 
形成硬皮 
不允许 
18.2.3.2 时效后的 RHD 变化按 
DIN ISO 4925， 
18.2.3.3 时效后的体积变化 
 
18.2.3.4 时效后的抗拉强度变化 
 
18.2.3.5 老化后的撕断伸长度变化 
单位 
+1 至 -8 
 
% 
1 至 8 
 
% 
+5 至 -25 
 
% 
0 至 -30 
 
19 
耐压试验按 FMVSS 116  
 
 
要求按“冲击特性”一节 
 
20 
发泡行为按 ASTM D 892  
20.1 
泡沫量 
ml 
< 50 
20.2 
崩解时间 
s 
< 10 
 
 
5 
制动液的运输容器 
 
 
5.1 
标记 
 
如果制动液装于罐中出售，则罐和标签必须符合 FMVSS 116 规范。 


第 7 页
TL 766：2006-05 版
D
 
 
5.2 
耐制动液性 
 
运输容器必须标明易受污染区域耐受抗制动液的能力。 
 
 
6 
试验说明 
 
 
6.1 
湿沸点 
 
FMVSS 116 中规定了基本方法。 
 
吸水需要使用以下仪器： 
─ 
干燥器，内径 250 mm，带取样盖 
─ 
干燥器板，6.3 节 – 图 1，直径 235 毫米 
─ 
4 SAE RM-49 腐蚀试验容器 
─ 
1 ml 带柱塞的量液移液管 
─ 
自然对流烘箱 
干燥器预处理，即在开始试验的前一天，加注 (450 ± 25) ml 蒸馏水并将其置于(50 ± 1) °C无试样烘箱
中。素瓷板将因此处于水分饱和状态。 
 
将有待进行试验的 350 ml 的制动液和 TEGME 试验液分别称重，并各自放入一个腐蚀试验容器中。开
始试验时，应将 TEGME 试验液的含水量调节至 0.5%。两个腐蚀试验容器中，其中一个盛放待试验制
动液，另外一个盛放 TEGME，然后将它们置于经预处理的干燥器的干燥器板上，使它们互相紧邻。应
该确保干燥板的中心孔未被堵塞。 
 
关闭干燥器之前，在每个试样上附加一个磁性搅拌器。然后将干燥器重新放入(50 ± 1) °C烘箱。 
 
从时效 10 小时后开始，每隔 2 小时应该将 1 ml 的 TEGME 试样取出，测定其含水量。取出前，应该
用移液管将 TEGME 搅拌均匀。应将移液管尖端放在干燥的干燥器上。应该将用此方法测定的含水量
列入含水量与时间的关系曲线图中，并将该含水量用于推测预测 3,7% 含水量的最终点。由此得到的时
效时间过后，将两种液体（待试验制动液和 TEGME）从干燥器中取出，并将它们置于磁性搅拌器上搅
拌均匀。这样即可测定每种液体的含水量。 
 
然后，可以根据沸点曲线图和测定的含水量查出沸点。 
 
 
6.2 
81% 相对湿度下时效后的含水量 
 
吸水按表 1 编号 16 进行，但是应在 (24 ± 0,5) °C 时进行，且试验所用 150 ml 制动液应含饱和硫酸铵
溶液 [(425 ± 25) g (NH4)2SO4 和125 ml 蒸馏水]。 
 
应避免阳光照射。 
 
试验后，应该根据沸点/水含量以及吸水/时效时间曲线图定出沸点与时效时间的关系曲线图。 
 
可根据收集的测量值内推恰切的测量点。 


第 8 页 
TL 766: 2006-05 
D 
 
 
6.3 
干燥板 
 
 
 
 
 
 
 
 
 
 
 
 
 
 
 
 
 
 
 
 
 
 
 
 
 
 
 
 
 
 
 
 
 
 
 
 
 
 
 
 
 
 
 
 
 
 
 
 
图 1 – 干燥板 
 
 
 
干燥板： 
 
直径 
 
 
239 mm 
 
 
1 个大孔： 
表面面积 
直径 
449 cm² 
 
22 mm 
 
 
105 个小孔 
表面面积 
直径 
4 cm² 
 
4 至 5 mm 
 
 
板厚度 
表面面积 
17 cm² 
 
10 至 11 mm 
虚线部分：未被烧杯覆盖部分 


第 9 页
TL 766: 2006-05
D
 
 
7 
引用标准1 
 
TL 630 
橡胶零件、液压制动器；材料要求 
 
TL 901 
液压制动器；要求 
 
TL 52210 
盘式制动器活塞环用 EPDM（乙烯-丙二烯单体橡胶）；材料要求 
 
TL 52211 
制动装置用 EPDM 内部零件；材料要求 
 
TL 52212 
制动装置保护盖用 EPDM；材料要求 
 
TL 52214 
Dämpfungshülse, Scheibenbremse; Werkstoffanforderungen（阻尼套管、盘
式制动器；材料要求 – 目前仅可在德国购得） 
 
TL 523 79 
带 EPDM 内层的制动软管；材料要求 
 
VW 011 55 
车辆供应零件；首次供应及更换的审批 
 
VW 911 01 
车辆的环境标准；车辆零件、材料、工作液；避免有害物质 
 
DIN 50014 
气候及技术应用；标准大气 
 
DIN 51562-1 
粘度测定法 – 通过使用乌别洛德黏度计来测量运动粘度 – 第 1 部分：粘度计
规格及测量程序 
 
DIN 51757 
矿物油及相关材料的试验；测定密度 
 
DIN 51777-1 
矿物油碳氢化合物和溶剂的试验；按照卡尔·费休法测定含水量；直接法 
 
DIN ISO 4925 
道路车辆 – 液压系统非石油基制动液的规格 
 
VDA 675 304 
合成橡胶 – Bauteile in Kraftfahrzeugen；Prüfverfahren zur Beständig- 
keitsprüfung，Einwirkung von Bremsflüssigkeiten（汽车中的合成橡胶部
件；阻力试验的试验程序、制动液的影响 – 目前仅在可德国购得） 
 
ASTM D 892 
润滑油发泡特性的标准试验方法 
 
FMVSS 116 
汽车制动液 
 
 
 
 
 
 
 
 
 
 
 
 
 
 
 
 
 
 
 
 
 
 
 
 
 
 
 
1 在本节中，由于使用原来的标题，因此术语可能不统一。

File: 材料工程师/TL 774-2008_CN.pdf.md
# TL 774-2008_CN.pdf

QUELLE: NOLIS 
 
 
集团标准 
TL 774 
发布号 2008-11 
 
分类号： 
57341 
叙词： 
冷却液添加剂、乙二醇、甘油、凝固点降低、沸点升高、腐蚀 
保护 
 
 
 
 
乙二醇基冷却液添加剂 
材料要求 
 
5 种类型：C, F, G, H, J 
 
 
过期发布号 
TL 774: 1973-05, 1974-07, 1975-10, 1976-06, 1977-06, 1979-09, 1980-12, 1982-04, 1983-12, 
1984-03, 1988-11, 1989-11, 1990-08, 1994-09, 1996-11, 1999-07, 2002-02, 2002-10, 2004-06, 
2005-10, 2008-06 
 
 
更改 
比照 TL 774 做出了以下更改： 2008-06: 
– 
I 型改成 J 型 
 
 
1 
范围 
 
本 TL (技术供应规范) 规定对乙二醇基和乙二醇/甘油基冷却液添加剂材料的要求。 
 
 
2 
描述 
 
紫冷却液添加剂描述示例： 
冷却液，按 TL 774-G 执行 
 
 
3 
 
3.1 
要求 
 
通用要求 
 
首次供应和更改的审批按 Volkswagen 标准 VW 01155 执行。 
有害物质的避免按 VW 91101。 
制造商须送 10 l（升）产品到 Operating Fluids Laboratory（工作液实验室）进行评估。 
 
 
 
使用标准前应检查其是否为当前发布的标准。 
电子方法生成的标准不签字也真实有效。 
英译本据信较准确。如有差异则以德文版为准。 
数字符号按 ISO 惯例执行。 
 
共 11 页第 1 页 
 
机密。版权所有。本文件的任何部分如事先未经 Standards Department of the Volkswagen Group（大众集团标准部）书面许可均不得进行传送或复制。  
 缔约方获得本标准的唯一渠道是 B2B 供应商平台 "www.vwgroupsupply.com"。 
© VOLKSWAGEN AG 
VWNORM-2007-10f 
技术负责人 
GQL-LB/2 
Jens Strassmann 
电话： +49-5361-9-25797 
GQL-LB 
Jörg Beyersdorf 博士 
 
标准部 
EKTC/4 Ute Hager-S 
EKTC 
电话：+49-5361-9-49035 
Manfred Terlinden 
 


第 2 页 
TL 774: 2008-11 
 
 
 
示出冷却剂/冷却剂添加剂混合物最重要物理性质的各图包含在内部工作文件夹 "Produktive 
Betriebsstoffe (用于生产的工作液)" 中。它们可从 Operating Fluids Laboratory 获得。 
 
 
3.2 
混溶性 
 
各类冷却液添加剂须能彼此相溶，与所有同类冷却液的混溶比例不受限制，功能特性不得有任何降低。 
 
 
3.3 
保质期 
 
 温度为 -30 °C ~ +50 °C 时处于未开启原包装中的保质期须 > 1 年。 
 
 
3.4 
 
3.4.1 
类型 
 
TL 774-C 
 
（适）用于所有发动机，包括轻合金发动机。蓝/绿色。 
 
 
3.4.2 
TL 774-F 
 
（适）用于所有发动机，包括全铝制发动机。紫色。 
 
 
3.4.3 
TL 774-G 
 
（适）用于所有发动机，包括全铝制发动机。紫色。 
 
 
3.4.4 
TL 774-H 
 
仅用于发动机磨合试验台。无色。 
 
 
3.4.5 
TL 774-J 
 
（适）用于所有发动机，包括全铝制发动机。紫色。 
 
 
3.5 
标准件号 
 
– 
TL 774-C，蓝/绿 
N 052 774 C0 
– 
TL 774-F，紫 
N 052 774 F0 
– 
TL 774-F，紫 
N 052 774 F1 (仅供 Porsche1)) 
– 
TL 774-G，紫 
N 052 774 G0 
 
– 
TL 774-G，紫 
N 052 774 G1 (混合物由 40% N 052 774 G0 和 60% 水
组成) 
– 
TL 774-H，无色 
N 052 774 H0 
– 
TL 774-J，紫 
N 052 774 J0 
 
 
 
 
 
 
1)  不得用于 Volkswagen Group 车辆， 因各种不同消泡剂组分所致。 


第 3 页
TL 774: 2008-11
 
 
 
3.6 
技术部门核准 (BMG) 
 
冷却器添加剂需技术部门核准才能使用。 
Volkswagen AG 责任部门： 
AG: 
GQL-LB/2 
 
 
4 
放行程序 
 
为了在技术部门核准框架内实现实验室放行，冷却剂供应商须提供 10 升在标准生产条件下生产的产
品，随附首件检验报告提交给 Volkswagen Operating Fluids Laboratory （大众工作液实验室）。为
了实现技术部门放行，需要进行其他试验如功能试验和道路试验。为此需要约 升冷却液添加剂。为了
得到技术部门核准，除实验室放行外，还需要进行台架试验以及道路试验（车队试验）。 
 
只允许经试验和核准的原始产品（甘油、添加剂等）用于首试样品的混合（如再混合）。 
 
评定书自同意放行起 3 年后或在冷却液添加剂配方改变时自动失效。 
 
如果属定期交货或按照试验计划证明质量控制到位，则放行保持有效。每次交货，订货厂质量保证部
都应收到随附的工厂试验合格证（按样）。工厂试验合格证包括生产和批号以及试验数值，其依据是
试验计划，如表 1。此外，根据表 2 编制的试验报告还应每年提交给 Volkswagen Operating Fluids 
Laboratory（大众工作液实验室） 。 
 
表 1 – 试验计划 
试验 
每批货（化验证书） 
批货，每 3 年 
实验室试验 
表 2，4号，5号；表 3， 
1号，3 号，5 号，6 号 
所有试验，按首样试验报告。 
 
 
供应商有责任确保每批货符合本技术供应规范中规定的要求。每一原始产品须在用于成品的混合之前
进行试验。如果冷却液添加剂供应商于不同时间从生产批次的总量中取去一个或一个以上独立分量并
将它们送交订货方或将它们储存，则每项分量须被标为其自身灌注批货，除生产报告编号外还要提供
批号。 
 
桶装交货时，只允许使用洁桶。集装箱容器交货，容器在灌注前要适当清洗。 
 
更改配方、生产方法或产地以及原始供应商有变化时，均应告知 Volkswagen Operating Fluids 
Laboratory 和责任工程部；所述更改需要重新取样检查并需要更新书面放行。如果放行已撤销，供
应商应将此信息发送到 Volkswagen Group 的攸关方供应商以及通过技术部门核准程序放行的产品
的所有重新标记用户。 


第 4 页 
TL 774: 2008-11 
 
 
5 
组分和颜色 
见表 2。 
表 2 
 
编号 性质 
单位 
要求 
 
          
TL 774-C TL 774-F 
TL 774-G 
TL 774-H TL 774-J 
1 
乙二醇 (1,2-乙二
醇) 
重量百
分比 
余量 
2 
 
甘油 (1,2,3-丙三醇) 
重量百
分比 
不允许 
20 
≥ 5 
3,5 ~ 5 
用硼砂用作唯一的缓蚀剂是不允许的。 
3 
 
缓蚀剂总量 
重量百
分比 
重金属 (如钼酸盐或钒酸盐) 也不允许作为缓蚀剂。 
4 
 
游离水 (不包括通过
结晶和反应产生的水) 
见 Section 7.1 
 
≤ 3 
≤ 5 
5 
 
硅酸盐 
测定途径： 
ICP-OES 
和/或 
AAS 
mg/l 
500 ~ 680 
以 SiO2 形
式计算, 包
括稳定
剂，其含
硅量 ≈ 
10% Si 
不允许 
400 ~ 500 
400 ~ 500
6 
硼砂 
 
- 
不允许 
7 
 
胺 
 
不允许 
8 
 
咪唑 
 
- 
不允许 
9 
 
磷酸盐 
 
不允许 
10 
亚硝酸盐 a) 
 
不允许 
11 
苦味物质 "Bi‐ trex"®  
25 
无 
25 
12 
颜色 
 
蓝-绿 
紫 
紫 
无色 
紫 
13 
染料 b) 
 
备选 
活性紫5 
(10 ± 1) 
ppm + 罗
丹明 
活性紫5 
(10 ± 1) 
ppm + 罗
丹明 
- 
活性紫5 
(10 ± 1) 
ppm + 罗
丹明 


第 5 页
TL 774: 2008-11
 
 
编号 性质 
单位 
要求 
          
TL 774-C TL 774-F
TL 774-G TL 774-H 
TL 774-J 
13 
染料 b) 
 
备选 
ne 5/(2 ~ 
3) ppm 
e 5/(2 ~  
3) ppm 
- 
e 5/(2 ~ 
3) ppm 
14 
 
气相缓蚀剂 
 
- 
- 
- 
所需添加
剂 
- 
a) 硝基芳烃也是不允许的。 
b) 所用染料须就温度而言是稳定的，并且不得使防蚀能力降低。 
6 
其他性能 
见表 3。 
表 3 
 
编号 
性质 
单位 
 
要求 
 
          
TL 774-C 
TL 774-F 
TL 774-G 
TL 774-H 
TL 774-J
1 
密度 d20 
按 DIN 51757 
kg/m3 
 
1.11 ~ 1.14 
1.11 ~ 
1.16 
2 
 
闪点 
按 
DIN EN ISO 2719 
°C 
 
≥ 110 
 
3 
折射率 nD 按 DIN 
51423-1 
 
 
1,425 ~ 1,438 
1,425 ~ 
1,445 
4 
 
沸点按 ASTM D 
1120 , 纯态 
°C 
 
170 ~ 185 
 
5 
储备碱度 (ml HCL, 
0,1 mol/l) 
 
≥ 11 
≥ 5,0 
 
6 
pH 值 
 
 
 
6.1 
蒸馏水中33% 体积
百分比 
 
 
7.7 ~ 8.5 
 
6.2 
 
蒸馏水中50% 体积
百分比 
 
≥ 7,5 
- 
 
7 
 
防蚀按 AS 
TM D 1384 和 Section 7.2 
 
7.1 
重金属 
 
 
 
7.1.1 
减重 
g/m2 
≤ 4 
≤ 3 
 
7.1.2 
用水清洗后增重 
g/m2 
缺数据
≤ 1 
 
7.2 
铝合金，见 Section 7.3 
 
 


第 6 页 
TL 774: 2008-11 
 
 
编号 
性质 
单位 
要求 
          
TL 774-C
TL 774-F
TL 774-G
TL 774-H 
TL 774-J
7.2.1 
减重 
g/m2 
≤ 2 
7.2.2 
用水清洗后增重 
g/m2 
缺数据
≤ 2 
8 
缝隙防蚀防护按 
PV 1432 
 
最大特征值 2 
8.1 
地面试验表面 
 
初始变色允许 
8.2 
工厂试验表面 
 
变色和初始发黑允许 
9 
起泡，见 Section 7.4 
10 
与漆的相容性按 
ASTM D 1882 
 
不允许形成斑点 
11 
 
硅酸盐稳定性 
按ASTM D 4340 
(又见 Section 7.5) 
并按PV 1426 
 
无絮凝现
象 
试验从略 
无絮凝现象 
12 
缓蚀剂稳定性按 
ASTM D 4340 (又见 
Section 7.5) 
 
缺数据
无絮凝现象 
13 
 
长期稳定性按 
ASTM D 4340 (见 
Section 7.5) 
 
缺数据 
物理性质
无重大 
变化 
14 
硬水稳定性按  
PV 1426 
 
无絮凝现象 
15 
 
腐蚀程度按 DIN 51360-2 浓度: 
15.1 
 
20% 体积百分比 
代码 
最大 3 
最大 4 
15.2 
40% 体积百分比 
代码 
最大 1 
最大 2 
16 
 
30 h 温度曲线见 
Section 7.6 最大
增加 
°C 
- 
≤ 10 


第 7 页
TL 774: 2008-11
 
6.1 
耐腐蚀和空蚀性能 
按以下指南，该指南出自Internal Combustion Engines Research Association（内燃机研究协会），
简称 FVV (德文缩写), 并按 Section 7.7。 
6.1.1 
振荡试验中的行为 
冷却液添加剂浓度为 20 和 40% 体积百分比。见表 4。 
表 4 
 
金属 
介质 
标准化减重 
   
TL 774-C 
TL 774-F
TL 774-G
TL 774-H 
TL 774-J 
铝 
新鲜 
≤ 1,2 
≤ 2,0 
灰铸铁 
新鲜 
≤ 0,10 
≤ 0,15 
标准化减重:  试验介质中减重  
10°dH 水中减重 
6.1.2     动态腐蚀试验 (Volkswagen 高温试验系统) 中的行为以及目测结果按 FVV 指南, 卷号. R 443 
(1986 年版) 
6.1.2.1     C 型 
关于浓度的情况见表 5。 
表 5 
 
冷却液添加剂的体积百分比： 
20 % 
40 % 
金属 
介质 
减重，单位 mg 
去离子水，新鲜 
≤ 50 
≤ 20 
铝 
水，10°dH，新鲜 
≤ 50 
≤ 20 
去离子水，新鲜 
≤ 40 
≤ 20 
灰铸铁 
水，10°dH，新鲜 
≤ 40 
≤ 20 
仅表面腐蚀允许，不允许点蚀。 
6.1.2.2     F 型, G 型, H 型和 J 型 
关于浓度的情况见表 6。 
表 6 
 
冷却液添加剂的体积百分比： 
20 % 
40 % 
金属 
介质 
减重，单位 mg 
去离子水，新鲜 
≤ 100 
≤ 40 
铝 
水，10°dH，新鲜 
≤ 80 
≤ 30 


第 8 页 
TL 774: 2008-11 
 
 
去离子水，新鲜 
≤ 80 
≤ 40 
灰铸铁 
水，10°dH，新鲜 
≤ 60 
≤ 30 
仅表面腐蚀允许，不允许点蚀。 
6.1.3 
用水清洗后动态腐蚀试验 (Volkswagen 高温试验系统) 中的行为 
6.1.3.1     F 型, G 型, H 型和 J 型 
关于浓度的情况见表 7。 
表 7 
 
冷却液添加剂的体积百分比： 
20 % 
40 % 
金属 
介质 
减重，单位 mg 
去离子水，新鲜 
≤ 20 
≤ 5 
铝 
水，10°dH，新鲜 
≤ 25 
≤ 10 
去离子水，新鲜 
≤ 20 
≤ 5 
灰铸铁 
水，10°dH，新鲜 
≤ 20 
≤ 10 
仅表面腐蚀允许，不允许点蚀。 
6.1.4 
反复动态腐蚀试验 (Volkswagen 高温试验系统)后的残余硅酸盐含量，仅适用于C 型, G 
型, H 型和 J 型 
冷却液添加剂浓度为 40% 体积百分比。 
FVV 高温试验用相同的液体但是用新的铝试样反复进行。第二次试验后，所测量的不是铝试样的腐蚀
量。此时，液体中的残余硅酸盐含量是决定性的。 
残余硅酸盐含量：按样品 
6.1.5 
空蚀 (knock chamber) 室中的行为，依据为 FVV 指南, 卷号. R 530 
(2005 年版) 
见表 8。 
表 8  
 
金属 
浓度 
减重，单位 mg/试样 
 
 
TL 774-C
TL 774-F
TL 774-G
TL 774-H 
TL 774-J
空蚀室试样 
20 体积百分比 
按样品 
试样包试样 
 
 


第 9 页
TL 774: 2008-11
 
 
金属 
浓度 
减重，单位 mg/试样 
 
 
TL 774-C
TL 774-F
TL 774-G 
TL 774-H 
TL 774-J 
空蚀室试样 
40 体积百分比 
按样品 
试样包试样 
 
 
                       
 
6.1.6 
腐蚀试验加热区段 (Volkswagen 高温试验系统, MHTA) 行为 
按 FVV 指南, 卷号 R 530 (2005 年版) 
6.1.6.1     用离子交换水进行试验，按 FVV 指南, 卷号 R 530 (2005 年版), 附件 A 1.1 
见表 9。 
表 9 
 
金属 
浓度 
减重，单位 mg/试样 
 
 
TL 774-C TL 774-F
TL 774-G
TL 774-H 
TL 774-J
热室试样 
40 体积百分比 
按样品  
试样包试样 
 
 
 
 
.2     用硬水进行试验，按 FVV 指南, 卷号 R 530 (2005 年版), 附件 A 1.2 
见表 10。 
表 10 
 
金属 
浓度 
减重，单位 mg/试样 
 
 
TL 774-C
TL 774-F
TL 774-G 
TL 774-H 
TL 774-J
热室试样 
40 体积百分比 
按样品  
试样包试样 
 
 
 
 
7 
试验说明 
7.1 
游离水 
测定按 Karl Fischer 法。 


第 10 页 
TL 774: 2008-11 
 
7.2 
防蚀 
有机缓蚀剂 (单/二羧酸) 在金属表面上形成通过化学清洗完全破坏的分子保护层。因此，金属表面在
化学清洗前必须用水来清洗。 
然后用丙酮将金属漂洗干净并使其在烘干柜中100 °C 下烘干 1 h。 
冷却后进行称重。 
在进行这种所谓水清洗处理后，其步骤照常（化学清洗和称重测定）。 
7.3 
铝合金 
AlSi6Cu4 将取代SAE 329 铝合金，前者按 TL 023 后者则按 ASTM D 1384 使用。 
ASTM 链接正在扩展中以便将以下铝合金包括在钢/铝侧：AlSi12; AlMn。 
为了用于 Audi（奥迪）发动机，按 TL 023 执行的铝合金正在被 AlSi10Mg (Cu) 取代。 
如果不对产品构成腐蚀，则变色是允许的， 
点蚀是不允许的。 
7.4 
起泡 
将50 ml 的水中体积百分比为33% 的冷却液添加剂在 100 ml 振动烧瓶中摇动 1 分钟。 
然后用相同的溶液，在 20 °C、80 °C、然后再次在 20 °C 下重复此试验。 
进行试验后，在 1 分钟后，立即测定泡沫量。 
7.5 
稳定性 
如脱离 ASTM D 4340, 则采用按以下文件执行的合成硬水：FVV 指南, 卷号 R 530 (2005 年版), 附件 
A 1.2。 
浓度为 40% 体积百分比。 
如脱离上述 ASTM 标准, 则试验时间增至 1 000 h 以便进行长期稳定性试验(仅适用于I 型)。 
7.6 
30 h 期间的温度曲线 
温度升高在 30 h 的试验期间不得超过 ℃，试验开始后 30 min 进行测量。 
例： 
30 分钟后 
147 °C 
30 h 后 
≤ 157 °C 
7.7 
耐腐蚀和空蚀性能 
试验步骤按 FVV 指南 (卷号 R 443, 1986)。

File: 材料工程师/TL 788-2007_CN.pdf.md
# TL 788-2007_CN.pdf

英译本据信较准确。如有差异则以德文版为准。 
数字符号按 ISO 惯例执行。（见 VW 01000）。 
Form FE 41 - 09.06  
使用标准前查看其是否为当前发布标准。
QUELLE: NOLIS 
Klass.-Nr./分类号 57122  
2007 年 3 月 
 
柴油 
 
燃油要求 
TL  
788  
 
Konzernnorm  
6 种类型：无标记, A, B, C, X, Y 
 
叙词： 
柴油、冬用柴油、柴油机。发动机、柴油机、燃油、出厂注满、  
初始磨合运行、生物柴油 
 
 
 
更改 
比照技术供应规范 TL 788 做出了以下更改： 
2006-04:  
—  
增补：车辆生产过程中用于出厂注满的柴油，无脂肪酸甲脂组分，最大硫含量为 15 mg/kg (Y 型)  
 
 
过期发布号 
1977-10, 1979-01, 1980-12, 1982-04, 1982-09, 1983-06, 1990-03, 1994-10, 1996-01, 2001-10,  
2003-04, 2004-10; 2006-04  
 
 
1 
范围  
 
本技术供应规范规定针对柴油的燃油要求。  
 
 
2 
定义  
 
下文描述的柴油由蒸馏烃基组成，包含改善质量用可溶于烃中的添加剂，对某些类型而言还包含脂肪
酸甲脂（生物柴油）添加剂。  
 
 
3 
描述  
 
按 DIN EN 590 执行、含添加剂但不含脂肪酸甲脂（生物柴油）组分的柴油描述示例  
 
柴油，按 TL 788-A 执行 
 
 
4 
要求  
 
 
4.1 
通用要求  
 
首次供应和更改的审批按 Volkswagen 标准 VW 01155 执行。 
有害物质的避免按 VW 91101。 
全部试验至少需要 2,5 l 油。柴油必须符合 DIN EN 590。 
到货状态的燃油用肉眼检查应外观清澈不浑浊。此外，第 4 节规定的要求必须得到满足。  
须备好生产厂的试验证明书（见附件 A）以便放行。 
 
 
 
 
 
 
Fachverantwortung/技术负责人  
Normung/标准  
  
共 10 页第 1 页  
K-GQL-3/1   Panzer  
K-GQL-3     Beyersdorf 博士 
EKTC/4        Hager-Süß 女士 
EKTC     Terlinden  
电话：+49-5361-9-24808  
电话：+49-5361-9-49035  
  
  
机密。版权所有。本文件的任何部分如事先未经 Standards Department of the Volkswagen Group（大众集团
标准部）书面许可均不得进行传送或复制。  缔约方获得本标准的唯一渠道是 B2B 供应商平台 
"www.vwgroupsupply.com"。 
© VOLKSWAGEN AG  


第  2 页 
TL 788: 2007-03 
 
燃油由位于 Wolfsburg 的 Volkswagen Group Laboratory（大众集团实验室）放行。放行在初始放行
之日起 36 个月失效，除非表明标准有效要求在那时得到满足。 
 
 
4.2 
使用法规和指南 
 
10th  BlmSchV  —     关于燃料质量的组成和标识的德国联邦排放法规的第十条法令。 
 
欧洲议会和理事会指令2003/17/EC，修订有关汽油和柴油燃料质量的指令98/70/EC 
 
 
4.3 
类型和标准件号 
 
用于汽车柴油机和用于供应工厂加油站和发动机试验台，采用三种不同类型：无标记, A, B 型。 
 
用于工厂中初始磨合运行，采用独立的 C 型。 
 
汽车生产过程中用于柴油机车的出厂注满，采用独立的类型：X, Y 型。 
 
标准件号应在交货传票和容器上注明。 
 
— 
TL 788 
— 
TL 788-A 
N 052 788 00 
N 052 788 01 
柴油按 DIN EN 590, 含添加剂 
柴油按 DIN EN 590, 含添加剂但不含脂肪酸甲脂（生物柴油）组
 
 
代号 “B0” 
— 
TL 788-B 
N 052 788 02 
柴油按 DIN EN 590, 含添加剂和规定的肪酸甲脂（生物柴油）含量
5%  (V/V), 代号 “B5” 
— 
TL 788-C 
N 052 788 C0 
用于发动机生产中初始磨合运行，按 DIN EN 590 具有添加剂且
润滑性得到改进 -  不得用于 汽车出厂注满。 
— 
TL 788-X 
N 052 788 X0 
用于车辆生产过程中出厂注满，无脂肪酸甲脂组分 
— 
TL 788-Y 
N 052 788 Y0 
用于车辆生产过程中出厂注满，无脂肪酸甲脂组分，最大含硫量
为 15 mg/kg。 
 
4.4 
保质期 
 
温度为 -20 °C ~ +30 °C 时处于未开启原包装中的保质期应 > 6 个月。 
 
 
4.5 
组分和性能 
 
 
4.5.1 
TL 788 
 
柴油按 DIN EN 590（含添加剂）。 
 
 
4.5.2 
TL 788-A 
 
柴油按 DIN EN 590（含添加剂）不含脂肪酸甲脂组分 
 
最大允许脂肪酸甲脂含量低于 0,2% 体积百分比。 


第  3 页
TL 788: 2007-03
 
4.5.3 
TL 788-B 
 
柴油按 DIN EN 590（含添加剂）含规定的肪酸甲脂含量。 
 
所要求的肪酸甲脂含量为 5,0% 体积百分比。 
 
 
4.5.4 
TL 788-C 
 
用于发动机的初始磨合运行的柴油按 DIN EN 590 执行具有添加剂且润滑性得到改进：WSD < 400 μm，
按 DIN EN ISO 12156-1. Max.（最大）5% (V/V) FAME。 
 
 
4.5.5 
TL 788-X 
 
用于汽车生产过程中柴油机车的出厂注满。 
 
包括纯烃、具有规定的浊点和更好的润滑性、整年用于出厂注满的柴油。 
 
关于此类的偏离特性值，见表 1。 
 
表 1 
 
编号 
性质 
要求 
1 
浊点 
按 DIN EN 23015 
≤ -14 °C 
2 
脂肪酸甲脂含量按 DIN EN 14078 
< 0,1% 体积百分比 
3 
润滑性 
按 DIN EN ISO 12156-1 执行温度为 60 °C 1) 
WSD 2) < 400 μm 
1) 
试验应在 > 30% 的相对湿度下进行。 
2) 
WSD = 磨斑直径 
 
 
4.5.6 
TL 788-Y 
 
用于汽车生产过程中柴油机车的出厂注满，类似于 TL 788-X，但最大硫含量为 15 mg/kg。 
 
 
4.6 
添加剂 
 
添加剂须为以下性能实现优化： 
— 
对喷油器的清洁作用 
— 
防蚀 
— 
防止起泡 
含硅量的数值范围应在试验证明书中注明。 
 
 
4.7 
特种类型“硫含量 < 350 mg/kg” 
 
在任何情况下，都应要求供应商提供通用型“硫含量 < 50 mg/kg”柴油，应优先选用此类。 
 
如果通用型无货，则特种类型“硫含量 < 350 mg/kg”的柴油可以在欧盟以外的工厂使用，或在由位于 
Wolfsburg 的 Volkswagen Group Laboratory（大众集团实验室）放行后维持使用 (按 TL 788, 2004-10)。 


第  4 页 
TL 788: 2007-03 
 
 
5 
引用标准* 
 
VW 01155 
汽车供应件；首次供应和更改的审批 
 
VW 91101 
汽车环保标准；汽车零件，材料，工作液；有害物质的避免 
 
DIN EN 590 
汽车燃料–柴油–要求和试验方法 
 
DIN EN 14078 
液化石油产品–中间馏出物中脂肪酸甲脂 (FAME) 的测定–红外光谱法 
 
DIN EN 23015 
石油产品–浊点的测定 
 
DIN EN ISO 12156-1 
柴油–使用高频往复装置 (HFRR) 进行润滑油的评定–第1部分：试验方法 
 
 
 
 
 
 
 
 
 
 
 
 
 
 
 
 
 
 
 
 
 
 
 
 
 
 
 
 
 
 
 
 
 
 
 
 
 
 
 
 
 
 
 
 
 
 
 
 
 
 
 
 
 
* 本节中，可能因使用原标题而存在术语不一致的情况。 


第  5 页
TL 788: 2007-03
 
 
附件 A (标准的) 
 
 
A.1 
柴油放行试验证明书按 TL 788 (N 052 788 00) 
 
所有试验均按 DIN EN 590。 
 
供应商 
公司 
地址 
电话号码 
标准件号 
 
N 052 788 00 
(应在交货传票和容器上注明) 
商品名称 
 
储罐运货 
 
性质 
单位 
收货状态下数值范围 要求 
十六烷值 
CN 
 
≥ 51,0 
十六烷值指数 
CI 
 
≥ 46,0 
15 °C 时的密度 
kg/m3 
 
820 ~ 845 
沸腾曲线 
10% 体积百分比点 
°C 
 
待规定 
50% 体积百分比点 
°C 
 
待规定 
90% 体积百分比点 
°C 
 
待规定 
95% 体积百分比点 
°C 
≤ 360 
250 °C 时采集的体积百分比 
Vol. %（体积百分比） 
≤ 65 
350 °C 时采集的体积百分比 
Vol. % 
 
≥ 85 
脂肪酸甲脂含量（按 
DIN EN 14078) 
Vol. % 
 
< 5 
40 °C 时的粘度 
mm2/s 
 
2.00 ~ 4.50 
过滤性极限值 CFPP*) Su/Tr/Wi 
°C 
/ 
/ 
± 0 ~ -20 
闪点 
°C 
 
> 55 
残炭 (自 10% 蒸馏残渣) 
% 重量百分比 
 
≤ 0,30 
硫含量 
mg/kg 
 
≤ 50 
水含量 
mg/kg 
 
≤ 200 
异物总量 
mg/kg 
 
< 24 
外观（肉眼评估） 
- 
 
清澈不浑浊 
硅含量 
mg/kg 
 
按样品 
灰分 
% 重量百分比 
 
≤ 0,01 
氧化稳定性 
g/m3 
 
≤ 25 
多环芳烃 
Vol. % 
 
≤ 11 
对铜的腐蚀作用 
腐蚀等级 
 
≤ 1 
润滑性“磨斑直径”(WSD) 
μm 
 
≤ 460 
复合添加剂 
描述 
 
按样品 
*) 气候相关要求; 见 DIN EN 590 
公司盖章 
日期 
姓名 
签名 
 
 
 
 


第  6 页 
TL 788: 2007-03 
 
 
A.2 
柴油放行试验证明书按 TL 788-A (N 052 788 01) 
 
所有试验均按 DIN EN 590。 
 
供应商 
公司 
地址 
电话号码 
标准件号 
 
N 052 788 01 
(应在交货传票和容器上注明) 
商品名称 
 
储罐运货 
 
性质 
单位 
收货状态下数值范围 要求 
十六烷值 
CN 
 
≥ 51,0 
十六烷值指数 
CI 
 
≥ 46,0 
15 °C 时的密度 
kg/m3 
 
820 ~ 845 
沸腾曲线 
10% 体积百分比点 
°C 
 
待规定 
50% 体积百分比点 
°C 
 
待规定 
90% 体积百分比点 
°C 
 
待规定 
95% 体积百分比点 
°C 
 
≤ 360 
250 °C 时采集的体积百分比 
Vol. % 
 
≤ 65 
350 °C 时采集的体积百分比 
Vol. % 
 
≥ 85 
脂肪酸甲脂含量（按 
DIN EN 14078) 
Vol. % 
 
< 0,2 
40 °C 时的粘度 
mm2/s 
 
2.00 ~ 4.50 
过滤性极限值 CFPP*) Su/Tr/Wi 
°C 
/ 
/ 
± 0 ~ -20 
闪点 
°C 
 
> 55 
残炭 (自 10% 蒸馏残渣) 
% 重量百分比 
 
≤ 0,30 
硫含量 
mg/kg 
 
≤ 50 
水含量 
mg/kg 
 
≤ 200 
异物总量 
mg/kg 
 
< 24 
外观（肉眼评估） 
- 
 
清澈不浑浊 
硅含量 
mg/kg 
 
按样品 
灰分 
% 重量百分比 
 
≤ 0,01 
氧化稳定性 
g/m3 
 
≤ 25 
多环芳烃 
Vol. % 
 
≤ 11 
对铜的腐蚀作用 
腐蚀等级 
 
≤ 1 
润滑性 “磨斑直径” (WSD) 
μm 
 
≤ 460 
复合添加剂 
描述 
 
按样品 
*) 气候相关要求; 见 DIN EN 590 
公司盖章 
日期 
姓名 
签名 
 
 
 
 


第  7 页
TL 788: 2007-03
 
 
A.3 
柴油放行试验证明书按 TL 788-B (N 052 788 02) 
 
所有试验均按 DIN EN 590。 
 
供应商 
公司 
地址 
电话号码 
标准件号 
 
N 052 788 02 
(应在交货传票和容器上注明) 
商品名称 
 
储罐运货 
 
性质 
单位 
收货状态下数值范围 要求 
十六烷值 
CN 
 
≥ 51,0 
十六烷值指数 
CI 
 
≥ 46,0 
15 °C 时的密度 
kg/m3 
 
820 ~ 845 
沸腾曲线 
10% 体积百分比点 
°C 
待规定 
50% 体积百分比点 
°C 
 
待规定 
90% 体积百分比点 
°C 
 
待规定 
95% 体积百分比点 
°C 
 
≤ 360 
250 °C 时采集的体积百分比 
Vol. % 
≤65
350 °C 时采集的体积百分比 
Vol. % 
≥ 85 
脂肪酸甲脂含量（按 
DIN EN 14078) 
Vol. % 
 
5 +0 / -1 
40 °C 时的粘度 
mm2/s 
 
2.00 ~ 4.50 
过滤性极限值 CFPP*) Su/Tr/Wi 
°C 
/ 
/ 
± 0 ~ -20 
闪点 
°C 
 
> 55 
残炭 (自 10% 蒸馏残渣) 
% 重量百分比 
 
≤ 0,30 
硫含量 
mg/kg 
 
≤ 50 
水含量 
mg/kg 
 
≤ 200 
异物总量 
mg/kg 
< 24 
外观（肉眼评估） 
- 
清澈不浑浊 
硅含量 
mg/kg 
按样品 
灰分 
% 重量百分比 
 
≤ 0,01 
氧化稳定性 
g/m3 
 
≤ 25 
多环芳烃 
Vol. % 
 
≤ 11 
对铜的腐蚀作用 
腐蚀等级 
 
≤ 1 
润滑性“磨斑直径”(WSD) 
μm 
 
≤ 460 
复合添加剂 
描述
按样品 
*) 气候相关要求; 见 DIN EN 590 
公司盖章 
日期
姓名
签名 
 
 
 
 


第  8 页 
TL 788: 2007-03 
 
 
A.4 
柴油放行试验证明书按 TL 788-C (N 052 788 C0) 
 
所有试验均按 DIN EN 590。 
 
供应商 
公司 
地址 
电话号码 
标准件号 
 
N 052 788 C0 
(应在交货传票和容器上注明) 
商品名称 
 
储罐运货 
 
性质 
单位 
收货状态下数值范围 要求 
十六烷值 
CN 
 
≥ 51,0 
十六烷值指数 
CI 
 
≥ 46,0 
15 °C 时的密度 
kg/m3 
820 ~ 845 
沸腾曲线 
10% 体积百分比点 
°C 
待规定 
50% 体积百分比点 
°C
待规定 
90% 体积百分比点 
°C
待规定 
95% 体积百分比点 
°C 
 
≤ 360 
250 °C 时采集的体积百分比 
Vol. % 
 
≤ 65 
350 °C 时采集的体积百分比 
Vol. % 
 
≥ 85 
脂肪酸甲脂含量（按 
DIN EN 14078) 
Vol. % 
 
< 5 
40 °C 时的粘度 
mm2/s 
2.00 ~ 4.50 
过滤性极限值 CFPP*) Su/Tr/Wi 
°C 
/ 
/ 
± 0 ~ -20 
闪点 
°C 
> 55 
残炭 (自 10% 蒸馏残渣) 
% 重量百分比 
 
≤ 0,30 
硫含量 
mg/kg 
 
≤ 50 
水含量 
mg/kg 
 
≤ 200 
异物总量 
mg/kg 
< 24 
外观（肉眼评估） 
- 
 
清澈不浑浊 
硅含量 
mg/kg
按样品 
灰分 
% 重量百分比 
 
≤ 0,01 
氧化稳定性 
g/m3 
 
≤ 25 
多环芳烃 
Vol. % 
 
≤ 11 
对铜的腐蚀作用 
腐蚀等级 
 
≤ 1 
润滑性“磨斑直径”(WSD) 
μm 
 
≤ 400 
复合添加剂 
描述
按样品 
*) 气候相关要求; 见 DIN EN 590 
公司盖章 
日期
姓名
签名 
 
 
 
 


第  9 页
TL 788: 2007-03
 
 
A.5 
柴油放行试验证明书按 TL 788-X (N 052 788 X0) 
 
所有试验均按 DIN EN 590。 
 
供应商 
公司 
地址 
电话号码 
标准件号 
 
N 052 788 X0 
(应在交货传票和容器上注明) 
商品名称 
 
储罐运货 
 
性质 
单位 
收货状态下数值范围 要求 
十六烷值 
CN 
 
≥ 51,0 
十六烷值指数 
CI 
 
≥ 46,0 
15 °C 时的密度 
kg/m3 
820 ~ 845 
沸腾曲线 
10% 体积百分比点 
°C 
待规定 
50% 体积百分比点 
°C
待规定 
90% 体积百分比点 
°C
待规定 
95% 体积百分比点 
°C 
 
≤ 360 
250 °C 时采集的体积百分比 
Vol. % 
 
≤ 65 
350 °C 时采集的体积百分比 
Vol. % 
 
≥ 85 
脂肪酸甲脂含量（按 
DIN EN 14078) 
Vol. % 
 
< 0,1 
40 °C 时的粘度 
mm2/s 
2.00 ~ 4.50 
过滤性极限值 CFPP*) Su/Tr/Wi 
°C 
/ 
/ 
± 0 ~ -20 
浊点 CP 
°C 
 
≤ -14 
闪点 
°C
> 55 
残炭 (自 10% 蒸馏残渣) 
% 重量百分比 
 
≤ 0,30 
硫含量 
mg/kg 
 
≤ 50 
水含量 
mg/kg 
 
≤ 200 
异物总量 
mg/kg 
< 24 
外观（肉眼评估） 
- 
 
清澈不浑浊 
硅含量 
mg/kg
按样品 
灰分 
% 重量百分比 
 
≤ 0,01 
氧化稳定性 
g/m3 
 
≤ 25 
多环芳烃 
Vol. % 
 
≤ 11 
对铜的腐蚀作用 
腐蚀等级 
 
≤ 1 
润滑性 “磨斑直径” (WSD) 
μm 
 
≤ 400 
复合添加剂 
描述
按样品 
*) 气候相关要求; 见 DIN EN 590 
公司盖章 
日期
姓名
签名 
 
 
 
 


第  10 页 
TL 788: 2007-03 
 
 
A.6 
柴油放行试验证明书按 TL 788-X (N 052 788 Y0) 
 
所有试验均按 DIN EN 590。 
 
供应商 
公司 
地址 
电话号码 
标准件号 
 
N 052 788 Y0 
(应在交货传票和容器上注明) 
商品名称 
 
储罐运货 
 
性质 
单位 
收货状态下数值范围 要求 
十六烷值 
CN 
 
≥ 51,0 
十六烷值指数 
CI 
 
≥ 46,0 
15 °C 时的密度 
kg/m3 
820 ~ 845 
沸腾曲线 
10% 体积百分比点 
°C 
待规定 
50% 体积百分比点 
°C
待规定 
90% 体积百分比点 
°C
待规定 
95% 体积百分比点 
°C 
 
≤ 360 
250 °C 时采集的体积百分比 
Vol. % 
 
≤ 65 
350 °C 时采集的体积百分比 
Vol. % 
 
≥ 85 
脂肪酸甲脂含量（按 
DIN EN 14078) 
Vol. % 
 
< 0,1 
40 °C 时的粘度 
mm2/s 
2.00 ~ 4.50 
过滤性极限值 CFPP*) Su/Tr/Wi 
°C 
/ 
/ 
± 0 ~ -20 
浊点 CP 
°C 
 
≤  -14 
闪点 
°C
> 55 
残炭 (自 10% 蒸馏残渣) 
% 重量百分比 
 
≤ 0,30 
硫含量 
mg/kg 
 
≤ 15 
水含量 
mg/kg 
 
≤ 200 
异物总量 
mg/kg 
< 24 
外观（肉眼评估） 
- 
 
清澈不浑浊 
硅含量 
mg/kg
按样品 
灰分 
% 重量百分比 
 
≤ 0,01 
氧化稳定性 
g/m3 
 
≤ 25 
多环芳烃 
Vol. % 
 
≤ 11 
对铜的腐蚀作用 
腐蚀等级 
 
≤ 1 
润滑性“磨斑直径”(WSD) 
μm 
 
≤ 400 
复合添加剂 
描述
按样品 
*) 气候相关要求; 见 DIN EN 590 
公司盖章 
日期
姓名
签名

File: 材料工程师/TL153_EN_2003-11-01.pdf.md
# TL153_EN_2003-11-01.pdf

Klass.-Nr. 50 22 3 
November 2003 
Zinc-Iron Coatings 
Requirements for Surface Protection 
TL 
153 
Konzernnorm 
 
 
Descriptors: 
zinc, iron, corrosion protection, surface protection 
 
Page  of  
Fachverantwortung/Responsibility 
Normung/Standards (EZTN, 1733) 
 
K-QS-32 Koeppen 
Tel:-25803 
Frau Dr. Hasse 
Tel:-42106 
Laudien 
Wiesner 
Tel: +49-5361-9.29064 
Sobanski 
 
 
Confidential. All rights reserved. No part of this document may be transmitted or reproduced without the prior written permission of a Standards Department of the Volkswagen Group. 
Parties to a contract can only obtain this standard via the responsible procurement department. 
 VOLKSWAGEN AG 
Norm vor Anwendung auf Aktualität prüfen / Check standard for current issue prior to usage. 
Form FE 41 - 12.00 
Changes 
The following changes have been made as compared to Technical Supply Specification 
TL 153, 1994-10: 
 
Introduction of Cr(VI)-free conversion layers on the basis of the End-of-Life Vehicles Directive 
of the European Union (see Table 2) 
 
Replacement of the surface protection types Ofl-r600, Ofl-r605, Ofl-r610, Ofl-r620 and Ofl-r630 
by Ofl-r301 and Ofl-r302 (among other things, replacement of the low-alloy zinc coatings 
with cobalt) 
 
Scope restricted (no longer applies to joining elements) 
 
Referenced standards updated 
 
Standard restructured 
Previous issues 
1992-10; 1993-10; 1994-10 
1 
Scope 
This TL standard specifies requirements for Cr(VI)-free passivated zinc-iron coatings on ferrous 
materials and steel parts with a tensile strength of Rm  1,000 MPa according to code letter r 
specified in Volkswagen standard VW 137 50.  
These low-alloy zinc-iron coatings shall preferably be used for steel parts that are subject to 
medium corrosive loads and thermal loads > 120 °C for brief periods only. They shall not be used 
for joining elements. The surface protection types according to TL 244 shall be used for 
electroplated coatings on joining elements. 
High-strength steel parts with a tensile strength of Rm > 1,000 MPa or a surface hardness of 
> 320 HV must not be coated with these alloy coatings. 
2 
Designation 
See VW 137 50, Section 2 
3 
Requirements 
3.1 
Surface protection types 
The surface protection types listed in Table 1 apply. 
 
The English translation is believed to be accurate. 
In case of discrepancies the German version shall govern. 


Page 2 
TL 153: 2003-11 
 
Table 1 
Protection class 
Characteristics and appearance 
Ofl-r301 
Zinc-iron coating, Cr(VI)-free passivated, silver up to iridescent 
appearance 
Ofl-r302 
Zinc-iron coating, Cr(VI)-free passivated and sealed, black appearance 
 
For the replacement of the invalid surface protection types containing Cr(VI), see Table 2. 
Table 2 
Surface protection type no longer 
permitted for new designs –  
contains Cr(VI) 
Replacement surface protection type 
prescribed for new designs –  
Cr(VI)-free 
Ofl-r600 
Ofl-r672 (TL 244) 
Ofl-r605 
Ofl-r677 (TL 244) 
Ofl-r610 
Ofl-r620 
Ofl-r630 
 
Ofl-r301or Ofl-r3021) 
1) If the component needs to have a black appearance. 
 
3.2 
General requirements 
Approval of first supply and changes according to VW 011 55. 
Avoidance of hazardous substances according to VW 911 01. 
10 finished parts are required for complete testing. 
Unless certain sections of a part that are marked in the drawing are excluded from the surface 
coating, the entire surface of the parts must comply with the required surface protection and display 
the prescribed properties. The coating shall have firm adherence to the base material. 
The production process and its control shall not impair the functional characteristics of the finished 
part. If, besides the corrosion protection, further functional surface characteristics such as 
paintability, compatibility with agents, vulcanizability, temperature behavior or electrical conductivity 
are required, part-specific tests or functional tests shall be performed. 
The post-treatments must not cause any impairments such as unsightly drop-like residues resulting 
from crystallization and/or formation of a film on the part surface. 
The protective coatings must not exhibit any pores, cracks, damage, or other flaws that impair the 
corrosion protection and/or specified appearance. The coatings shall firmly adhere to the base 
material; there shall be no flaking or cracks of the coating under elastic deformation. 
Given proper mounting, the coating shall not be damaged in a way that would lead to impairment of 
function and/or decrease of the specified corrosion protection. 
The surface treatment method shall be conducted so that damage by delayed hydrogen-induced 
brittle fractures can be ruled out. Verification by bracing test according to DIN 50969. 


Page 3 
TL 153: 2003-11 
 
3.3 
Base material 
See drawing. 
3.4 
Iron content (for first-sample tests only) 
Test according to Test Specification PV 1021. 
Requirement: 0.3% to 1.0%. 
3.5 
Electroplated coating thicknesses 
Test according to DIN EN ISO 1463, DIN EN ISO 2178 and DIN EN ISO 3497 (see Section 4). 
Requirement: 8 µm to 25 µm. 
3.6 
Adhesive strength 
Thermal shock test based on DIN EN ISO 2819. 
The specimen part is aged for 30 minutes at (220 ± 10) °C and then dipped in water at 
a temperature of 15 °C to 25 °C. 
Requirement: no flaking, no large-scale or bubble-shaped stripping of the coating. 
3.7 
Corrosion behavior 
The corrosion resistance of the coating must be ensured in the as-received condition and also after 
a 24-hour period of aging at elevated temperature (at 100 °C). These are minimum requirements 
and shall always be adhered to. 
Test according to DIN 50021-SS; evaluation according to DIN EN 12329. 
The test durations and requirements according to Table 3 apply to the evaluation of the passivation 
treatment layers and to their optional sealing. 
The following applies to the evaluation of the coating, its passivation treatment layers and sealing: 
 
 
No base metal corrosion after a test duration of 360 h. 
 
 
No zinc corrosion after the test durations specified in Table 3. 
 
Table 3 – Test durations and requirements for the evaluation of passivation treatment layer 
and sealing  
Test duration in h 
Protection 
class 
Barrel-
galvanized 
goods2) 
Rack-
galvanized 
goods 
Requirement 
Ofl-r301 
96 
168 
Ofl-r302 
120 
168 
No zinc corrosion after the prescribed test duration, 
minor optical change (“gray cast”) permissible 
2) Barrel-galvanized goods are small parts which cannot be coated as rack-galvanized goods because of their shape, and which 
therefore are coated as bulk goods. 
 


Page 4 
TL 153: 2003-11 
 
4 
Referenced standards 3) 
PV 1021 
Zinc-Iron Alloy Coatings; Determination of Iron Content by ICP 
VW 011 55 
Vehicle Supply Parts, General; Approval of First Supply and Changes 
VW 137 50 
Surface Protection of Metal Parts; Degrees of Protection, Codes, 
Requirements 
VW 911 01 
Environmental Standard for Vehicles; Vehicle Parts, Materials, Operating 
Fluids; Avoidance of Hazardous Substances 
DIN 50021 
Spray Tests with Different Sodium Chloride Solutions 
DIN 50969 
Testing of High-Strength Steel Building Elements for Resistance to 
Hydrogen-Induced Brittle Fracture and Advice on the Prevention of  such 
Fracture 
DIN EN 12329 
Corrosion Protection of Metals – Electrodeposited Coatings of Zinc with 
Supplementary Treatment on Iron and Steel 
DIN EN ISO 1463 
Metallic and Oxide Coatings – Measurement of Coating Thickness – 
Microscopical Method 
DIN EN ISO 2178 
Non-Magnetic Coatings on Magnetic Substrates – Measurement of Coating 
Thickness – Magnetic Method 
DIN EN ISO 2819 
Metallic Coatings on Metallic Substrates – Electrodeposited and Chemically 
Deposited Coatings – Review of Methods Available for Testing Adhesion 
DIN EN ISO 3497 
Metallic Coatings – Measurement of Coating Thickness – X-Ray 
Spectrometric Methods 
                                                
3)  In this section, terminological inconsistencies may occur as the original titles are used.
