Repository: kujaxr/obsidian-vault

File: 材料工程师/TL155de.pdf.md
# TL155de.pdf

QUELLE: NOLIS (Norm vor Anwendung auf Aktualität prüfen!/Check standard for current issue prior to usage)

File: 材料工程师/TL155de.txt.md
# TL155de.txt

QUELLE: NOLIS (Norm vor Anwendung auf Aktualit.t prfen!/Check standard for current issue prior to usage)

File: 材料工程师/TL194en.pdf.md
# TL194en.pdf

Klass.-Nr./Class. No 50 22 1 
April 2005 
Coating for Joining Elements 
when in Contact with Magnesium 
Surface Protection Requirements 
TL 194 
Konzernnorm 
 
 
Descriptors: 
coating, electrolytically zinc coated, corrosion protection, surface protection, 
magnesium, joining elements, zinc, zinc coating, CR(VI)-free 
 
 
Page 1 of 6 
Fachverantwortung/Responsibility 
Normung/Standards (I/EX-1) 
 
I/EC-35 
Mr. Gebhard  
Tel. +49-841-89-92412 
Tel. +49-841-89-30965 
Winkler 
 
 
Confidential. All rights reserved. No part of this document may be transmitted or reproduced without prior permission of a Standards Department of the Volkswagen Group. 
Parties to a contract can only obtain this standard via the B2B supplier platform “www.vwgroupsupply.com”. 
 VOLKSWAGEN AG 
Norm vor Anwendung auf Aktualität prüfen / Check standard for current issue prior to usage.
Form FE 41 - 01.05 
Changes 
The following changes have been made as compared to Technical Supply Specification TL 194, 
1999-05: 
─ 
Introduction of Cr(VI)-free conversion layers on the basis of the End-of-Life Vehicles Directive 
of the European Union 
─ 
Requirements adapted to the current surface protection systems 
─ 
Referenced standards updated 
─ 
Standard restructured 
─ 
Appendix added 
Previous issues 
1996-01; 1999-05 
1 
Scope 
This Technical Supply Specification (TL standard) specifies requirements for electrolytically 
deposited zinc coatings with additional Cr(VI)-free organic/inorganic non-metallic sealings on 
ferrous materials according to code letter c of Volkswagen standard VW 137 50, which are 
predominantly in contact with magnesium and therefore require surface protection that is tailored to 
the effects of magnesium. 
Coatings as specified in Technical Supply Specification TL 194 shall be used where heavy 
corrosion protection is required (protection class 6). They are not however permitted for joining 
elements ≥ Fk 10,9 or > 1000 MPa. 
2 
Description 
See VW 137 50, Section 2. 
3 
Requirements 
3.1 
Surface protection types 
The surface protection types listed in Table 1 apply. For the replacement of the invalid surface 
protection types containing Cr(VI) see Table 2. The released systems are listed in Appendix A.1. 
Table 1 
Protection 
type 
Characteristics/appearance 
Ofl-c696 
Unalloyed zinc coating, colorless Cr(VI)-free thick film passivation 
treatment and sealing 
Ofl-c697 
Unalloyed zinc coating, colorless Cr(VI)-free thick film passivation 
treatment and sealing with integrated sliding agent 
The English translation is believed to be accurate.In case of discrepancies the German version shall govern. 
Numerical notation according to ISO practice (see VW 01000). 
QUELLE: NOLIS


Page 2 
TL 194: 2005-04 
 
Table 2 
Surface protection type no longer 
permitted for new designs 
Contains Cr(VI) 
Replacement surface protection type 
required for new designs 
Cr (VI)-free 
c686 
c696 
c687 
c697 
3.2 
General requirements 
Approval of first supply and changes according to VW 011 55. 
Avoidance of hazardous substances according to VW 911 01. 
10 finished parts are required for complete testing. 
Unless certain sections of a part that are marked in the drawing are excluded from the surface 
coating, the entire surface of the parts must comply with the required surface protection type and 
display the prescribed properties. The coatings shall adhere firmly to the base material. 
Prior to coating, threaded parts shall exhibit tolerances corresponding to the coating thickness – 
metric internally threaded parts according to VW 116 24, metric external threads according to 
VW 116 27. After the coating process, the h-tolerance must not be exceeded for external threads 
and the H-tolerance must not be fallen below for internal threads. 
The production process and its control shall not impair the functional characteristics of the finished 
part. 
The protective coatings must not exhibit any pores, cracks, damage, or other flaws that impair the 
corrosion protection or specified appearance. 
Given proper mounting, the coating shall not be damaged in any way that would lead to impairment 
of function or of the specified corrosion protection. 
The surface treatment procedure shall be conducted so that damage by delayed hydrogen-induced 
brittle fractures can be ruled out. Verification by the bracing test according to DIN 50969 in the first-
sample test report. 
3.3 
Joining elements 
For screws, nuts and quick fastening elements, the test requirements with respect to base metal 
corrosion for the surface finishes listed below apply only to the head and wrench bearing surfaces; 
in the case of similar threaded and shaped parts, such as e.g. tap end studs, only for the face 
surfaces. 
The reduced requirements according to Section 5.2.2 apply to process-related weak spots of the 
coating on joining elements such as the shank and the thread. 
Furthermore, the specifications in DIN EN ISO 4042 concerning the maximum possible thickness of 
the electroplated coating in the threaded profile shall be taken into consideration. 
These reduced requirements also apply to quick fastening elements. 
The coefficients of friction are tested according to VW 011 29. 
For joining elements with metric thread, the seal with integrated sliding agent shall be used for 
standard applications. 
For further information see VW 011 10. 


Page 3 
TL 194: 2005-04 
 
4 
Structure, coating thickness 
4.1 
Structure 
4.1.1 
Substrate material 
According to drawing 
4.1.2 
Electrolyte 
Zinc coating shall be made from slightly acidic or alkaline electrolytes; the zinc layer must not be 
contaminated by incorporated iron. 
4.1.3 
Conversion layer 
Thick layer passivation is used to improve the corrosion resistance. 
The passivation treatment solution must not contain any Cr(VI) compounds in order to ensure that 
the resultant conversion layers are likewise Cr(VI)-free. 
4.1.4 
Sealing 
The seal shall be applied after passivation, either wet-on-wet or within 4 hours. 
The thickness of the layer structure can be increased slightly by the additional sealing, but this 
must not impair the functionality. 
Especially in those areas visible for the customer the outer appearance of the parts must not be 
impaired by strong color variations or iridescence. 
The post-treatments must not cause any impairments such as unsightly drop-like residues resulting 
from crystallization or formation of a film on the part surface. 
If besides the corrosion protection further functional surface characteristics (such as paintability, 
compatibility with agents, sliding properties, vulcanizability) are required, part-specific tests or 
functional tests shall be performed. 
4.2 
Electroplated coating thicknesses 
Testing according to DIN EN ISO 1463, DIN EN ISO 2178 and DIN EN ISO 3497. 
For requirements, see Table 3. 
Table 3 
Components of a general nature 
15 µm to 35 µm 
Threaded parts 
(Measuring point according to DIN EN ISO 4042) 
12 µm to 20 µm 


Page 4 
TL 194: 2005-04 
 
5 
Properties 
5.1 
Adhesive strength 
Thermal shock test based on DIN EN ISO 2819. 
The specimen part is aged for 30 minutes at 220 ± 10 °C and then dipped in water at a temperature 
of 15 to 25 °C. 
Requirement: no large-scale or bubble-shaped stripping of the zinc coating. 
5.2 
Corrosion behavior 
Testing according to DIN 50021-SS; evaluation according to DIN EN 12329. 
The corrosion resistance of the systems must be ensured in the as-received condition and also 
after a 24-hour period of aging at an elevated temperature of 120 °C. These are minimum 
requirements and shall always be adhered to. 
5.2.1 
Passivation treatment layer and sealing 
Test durations and requirements for the evaluation according to Table 4. 
Table 4 
Scope 
Test duration in h 
Requirement 
Barrel-galvanized goods1) 
192 
Rack-galvanized goods 
240 
No zinc corrosion after the prescribed 
test duration and only minor optical 
changes of a non-voluminous nature 
are permissible 
1)  Barrel-galvanized goods are small parts which cannot be coated as rack galvanized goods because of their shape, and which 
therefore are coated as bulk goods. 
5.2.2 
Zinc coatings including passivation treatment layers and sealing 
Testing according to DIN 50021-SS; evaluation according to DIN EN 12329. 
Test durations and requirements for the evaluation according to Table 5. 
Table 5 
Scope 
Test duration in h 
Requirement 
Barrel-galvanized goods1) 
600 
Rack-galvanized goods 
720 
Shank and threaded area 
of threaded fasteners 
480 
No base metal corrosion after the 
prescribed test duration 
1)  Barrel-galvanized goods are small parts which cannot be coated as rack galvanized goods because of their shape, and which 
therefore are coated as bulk goods. 
5.3 
Contact corrosion behavior 
Testing according to Test Specification PV 1201 


Page 5 
TL 194: 2005-04 
 
6 
Referenced standards1 
PV 1201 
Securing and Add-On Parts for Unit Housings Made from Magnesium Alloys; 
Test of Effect Causing Galvanic Corrosion 
VW 011 10 
Threaded Joints; Design, Assembly and Process Assurance 
VW 011 29 
Limit Values for Coefficients of Friction; Mechanical Joining Elements with 
Metric ISO Thread 
VW 011 55 
Vehicle Supply Parts; Approval of First Supply and Changes 
VW 116 24 
Metric ISO Threads; Limit Dimensions for 6G/6f Tolerance Zone, Male 6f 
Female 6G 
VW 116 27 
Thread Limit Dimensions for External Threads of Tolerance Class 6e; Metric 
ISO Threads 
VW 137 50 
Surface Protection of Metal Parts; Surface Protection Types, Codes 
VW 911 01 
Environmental Standard for Vehicles; Vehicle Parts, Materials, Operating 
Fluids; Avoidance of Hazardous Substances 
DIN 50021 
Salt Spray Testing 
DIN 50969 
Testing of High-Strength Steel Building Elements for Resistance to 
Hydrogen-Induced Brittle Fracture and Advice on the Prevention of Such 
Fracture 
DIN EN 12329 
Corrosion Protection of Metals - Electrodeposited Coatings of Zinc with 
Supplementary Treatment on Iron and Steel 
DIN EN ISO 1463 
Metallic and Oxide Coatings – Measurement of Coating Thickness – 
Microscopical Method 
DIN EN ISO 2178 
Non-Magnetic Coatings on Magnetic Substrates – Measurement of Coating 
Thickness – Magnetic Method 
DIN EN ISO 2819 
Metallic Coatings on Metallic Substrates - Electrodeposited and Chemically 
Deposited Coatings - Review of Methods Available for Testing Adhesion 
DIN EN ISO 3497 
Metallic Coatings – Measurement of Coating Thickness – X-Ray 
Spectrometric Methods 
DIN EN ISO 4042 
Fasteners – Electroplated Coatings 
                                                
1 In this Section, terminological inconsistencies may occur as the original titles are used. 


Page 6 
TL 194: 2005-04 
 
Appendix A (informative) 
A.1 
Released surface protection systems 
A.1.1 
Ofl. c696 
Zinklad MG by company MacDermid, 76694 Forst, Germany 
A.1.2 
Ofl. c697 
Zinklad MGL by company MacDermid, 76694 Forst, Germany 
A.2 
Released coating suppliers 
Company Leist Oberflächentechnik 
Breitzbachstr. 5 
36251 Bad Hersfeld, Germany 
Company Vollmerhaus Oberflächenveredelung GmbH 
Ebbetalstr. 28 
58840 Plettenberg, Germany 
Company GALFA Industriegalvanik GmbH 
Pflaumallee 4 
03238 Finsterwalde, Germany 
Company Kammin Metallveredelung KG 
Gutenbergstr. 3 
77948 Friesenheim, Germany

File: 材料工程师/TL211-CN.pdf.md
# TL211-CN.pdf

共  7 页 第 1 页 
 
外部塑料件涂装 
的要求                  TL211 
 
        
  
 
 
 
 
版本日期 
翻译 
日期 
译校 
日期 
打印/誊抄 
日期
校对 
2003.3 
李福帅 
2005.6 
陈勇华 
2005.6 
黄惠芳 
2005.6 
佘文瑾
注意保密。未经上海大众书面同意，不得外传、复制。译文仅供参考。 
   
资  料 
更改 
与2003 年2 月的版本相比较, 做了如下更改: 
——更正了章节6.2 粘贴带的说明 
 
以往版本 
74.11、1983-01、1989-07、1992-08、1992-09、1995-03、1995-10、1998-06、2003-02 
 
1 应用范畴 
该技术供货条件确定了对塑料件（车身附件，如保险杠、轮罩饰板、后导流板、行李箱盖及前
翼板等等）按配色表或特殊组合上底漆、单层和多层漆的要求。 
 
2 名称 
涂装按照TL211 
 
3 要求 
 
3.1 基本要求 
对首批供货的更改和批准按VW 011 55。 
避免有害物质按VW 911 01。 
如果为活化基质材料而必须采用某预处理方法，应该对该方法进行说明(比如喷焰、等离子预处
理等) 
涂层/漆层、以及补漆必须牢固附着于基体或第一层漆面上。供货商为所有待试件提供下列说明： 
 
1 基体材料说明（生产商名字及VDA－名称） 
2 色调 
3 漆料成分（确切的漆料说明、供应商） 
 例如 底漆:        2K-底漆 01 77008    公司 Akzo    20μm 
      面漆：       831646              公司 Herberts  22μm  
      清漆:        2K-清漆GP72-0113    公司 BASF    22μm 
4 涂装方 
5 涂装设备 
6 涂装地点 
7 涂装日期 


 
 TL211:2003-03    
                                        共 7 页 第 2 页 
    
   
     
 
 
3.2 光学性能和密着性 
 
零件整个表面外观匀称并满足图纸要求和认可样品的光泽和色调。 
不允许出现缩孔、粗大裂纹以及其它影响上述外观要求的缺陷。 
色调及光亮度的有关记录附于按PV 做的首次样品或开发试验样品中。 
3.3 大气曝露试验 
所有上漆的构件由VW 集团按照VW50185 进行大气曝露试验（1 年湿热和1 年干热）。 
由供货商负责解决试验过程中的抱怨及改进涂装系统。 
3.4 涂装工序 
对涂装工序涂装方和油漆生产商须取得一致。双方认可首次样品试验报告，亦即双方负责满足
其中的要求。 
该工序如下划分： 
油漆生产商了解如何达到标准要求，制订加工规程并在使用中提供技术支持。 
涂装方了解基体（塑料种类、品名）尽早检验其要求（也包括对预批量件试验：至少检验其附
着性）对油漆生产商提出的加工方法加以确认并要求提供帮助。 
3.5 预处理 
所有提供的试验用样品均须经预处理。 
7 天处于窄气温带(18-22°C)的室温下或50°C 置放48 小时。 
在每次单项试验前将零件在18 至28°C 进行预处理。 
4 对结构和层厚的要求 
4.1 概述 
仅在总体漆厚<150μm 时允许一次性补漆。 
补漆通常允许如下的色调组合： 
同色补漆 
所有色调都允许的第一道漆：黑色、深蓝色调、深灰色调(也带有金属漆或者珍珠效果色调) 
对于其他的色调组合遵循对应的品牌认可部门进行。 


 
 TL211:2003-03    
                                        共 7 页 第 3 页 
    
   
     
 
注意: 如因技术原因而需要更大的漆层厚度,各方应共同商定。TL211 的其它要求必须满足。 
例外: 仅上底漆的零件<50μm
1〕偏差只可按图纸中规定或另列的认可书。 
 
4.2 结构 
4.2.1 基体材料 
塑料按图 
4.2.2 头道底漆/中涂/高附着底漆1) 
如果规定(图纸或者认可或者颜色标准)或者工艺要求 
4.2.3 面层涂料、面漆或中间层涂料（通用型、金属漆、珍珠效果漆） 
底漆按照颜色标准或者特殊组合，不含镉或镉化合物。 
4.2.4 清漆层（因装饰或工艺方面的原因而需要） 
按认可样品，试验按红外光谱。 
4.3 涂料系统和层厚 
编号 系统 
底漆 
单层漆 
二层漆 
多层漆 
单层清漆 
二层清漆 
1. 
 3.3.1 总层厚 
10 至50 20 至40 
30 至90 
35 至135 
67 至165 
67 至165 
2. 
 3.3.2 高附着底漆 
2 至10 - 
2 至10 
2 至10 
2 至10 
3. 
 3.3.3 头道底漆/中涂 20 至50 - 
2 至10 
或 
20 至50 
20 至50 
20 至50 
20 至50 
4. 
 3.3.4 面层涂料 
- 
20 至40 
20 至40 
 
 
 
3.3.5 中间层涂料 
 
 
 
 
 
 
液体漆 
 
 
 
10 至35 
10 至35 
10 至35 
通用型金属漆 
 
 
 
15 至35 
15 至35 
15 至35 
金属漆 
 
 
 
10 至35 
10 至35 
10 至35 
5. 
 
珍珠效果漆 
 
 
 
10 至35 
10 至35 
10 至35 
6. 
 3.3.6 清漆 
 
 
20 至40
1) 
20 至40 
35 至45 
55 至70 
1)仅适用于带面漆/清漆而无头道底漆、中涂、高附着底漆的涂装体系的零件。 
 
 


 
 TL211:2003-03    
                                        共 7 页 第 4 页 
    
   
     
 
特性要求 
参见表格2。 
表格2 
编
号 
特性 
要求 
1 
单层和二层清漆和高亮外观特殊漆的光学特性 
1.1 
亮度按照DIN67 530,20° 
 
二层清漆 
>90 
 
单层清漆 
>90 
 
光亮通用型、珍珠效果和金属漆 
>90(有条件的-2 至-10) 
 
其他漆 
按照图纸或表面任务书LAH983018 
1.2 
颜色按照DIN5033-4, DIN6147, DIN6175-2(仅
适用首次样品和批量颜色) 
按照VW50195 
1.3 
结构 
测量系统：正波扫描，测量按照制造商说明 
 
二层清漆 
LW<5;SW<10 
 
单层清漆 
LW<7;SW<18 
 
光亮通用型、珍珠效果和金属漆 
LW<13;SW10 至13 
 
其他漆 
按照图纸或表面任务书LAH983018 
2 
附着性 
 
2.1 
用粘贴带按照DIN EN ISO2409 和章节6.2 做
涂层网格切割试验  
Gt0-1 
2.2 
在蒸气喷射试验中特性按PV 1503 
涂装无脱落 
3 
冷凝水恒定气候中的试验 
按DIN 50 017 KK， 
试验时间240h 
室温下进行30 分钟气候适应性处理 
1.  30 分钟后按DIN 53 209 
（允许m2g2）判断其起泡度。 
2．24h 后按DIN 53 209 
  判断其起泡度m0g0（油漆附着性 
  试验在先前起泡区域进行）。 
表格2 编号2 的要求也必须满足 
4 
温度交变试验性能按照PV2005A(零件)50 周期 
涂装表面无变化 
5 
温度交变试验性能 
 
5.1 
热存放 
在循环空气中存放240h 试验温度(90±2°C) 
室温下至少进行30 分钟气候适应性处理 
表格2 编号2 的要求也必须满足 
5.1.2 
冷存放 
热存放后用同一零件进行冷存放试验。 
试验时间 24h 
试验温度(－40±3°C) 
室温下至少进行30 分钟气候适应性处理 
表格2 编号2 的要求也必须满足 
5.2 
冷态性能存放时间 24h 
 
5.2.1 
(－40±3°C)下依据ISO 4532 进行 
冲击试验，参见章节6.3 
漆层无散落和裂纹 
6 
石击试验 
 
6.1 
按DIN55996-1 
特性值 2.0 


 
 TL211:2003-03    
                                        共 7 页 第 5 页 
    
   
     
 
6.2 
按PV1217 
要求见图纸 
7 
耐水蒸气性能 
要求见图纸 
8 
耐化学腐蚀性 按VDA 621－412 对照 
8.1 
FAM－试验燃油 
(试验A4.1.1Y) 
允许可逆的泡涨、24h 漆面无变化 
8.2 
超级无铅汽油 
按EN 228(试验A4.1.3Y) 
漆面无变化 
8.3 
柴油 
按 TL 788(试验A4.1.2X) 
漆面无变化 
8.4 
植物甲酯油提炼的柴油（PME） 
按 DIN 51 606(试验A4.1.Y) 
漆面无变化 
8.5 
发动机油 
按TL 521 73(试验A4.1.4) 
漆面无变化 
8.6 
制动液按 TL 766(试验A4.2.2Y,过滤器层) 
允许可逆的泡涨、24h 漆面无变化 
8.7 
冷却液按 TL774(试验A4.2.2X) 
漆面无变化 
8.8 
抛光剂参见章节6.5(零件号00V096318001) 
漆面无变化 
8.9 
沥青和焦油分离剂参见章节6.6 
漆面无变化 
8.10 
防腐剂和去防腐剂参见章节6.7 和6.8 
漆面无变化 
8.11 
KU 底漆稀释剂（例如：原装VW 硝基稀释剂
-L.ALV 015 002 15）10min (仅适用于底漆售后
服务件)参见章节6.9 
漆面无变化 
8.12 
底漆稀释剂(原装VW-ALV015003A5) 
室温下10min(仅用于上底漆的售后服务件) 
参见章节6.9 
漆面无变化 
8.13 
硅分离剂(原装VW-LSE020000A3) 10min (仅适
用于底漆售后服务件)参见章节6.9 
漆面无变化 
9 
模拟机油黑烟效应 
试验按VDA 621－408 
漆面无变化 
10 
耐光性及耐交变气候性能 
(短时试验) 
 
10.1 
湿热气候大气曝露 
按PV 3930(相当于佛罗里达) 
试验周期:1 年 
无可见的颜色和亮度的变化，参见章节6.10。 
按照表格2 编号2.1 的要求必须满足。 
10.2 
干热气候大气曝露 
按PV3929(相当于卡拉哈里/亚利桑那) 
试验周期:1 年 
无可见的颜色和亮度的变化，参见章节6.10。 
按照表格2 编号2.1 的要求必须满足。 
11 
清漆抗紫外线照射性能 
按PV 1502 试验 
(在规定的塑料上) 
试验周期:在弹性清漆上进行600h,如在 
EPDM 上 
清漆上无裂纹 
12 
大气试验中耐大气性能 
(大气曝露试验) 
(仅用于认可试验) 
12.1 
湿热气候大气曝露 
(佛罗里达/USA) 
试验周期:24 月 
试验按 VDA 621-403 
无肉眼可见的颜色变化 
也无漆面其它变化, 如裂纹、 
粉化或起泡。 
12.2 
干热气候大气曝露 
(卡拉哈里/亚利桑那) 
无肉眼可见的颜色变化 
也无漆面其它变化, 如裂纹、 


 
 TL211:2003-03    
                                        共 7 页 第 6 页 
    
   
     
 
试验周期:24 月 
粉化或起泡。 
 
6 试验说明 
所有不符合下列要求的零件部位,在图中相应地标出。 
零件在试验前按VDA 621-417 进行预处理。 
此文件中所提的室温按 DIN 50 014 指18 至21°C 的窄温度范围。 
 
6.1 底漆/中涂/附着性 
不允许将已经涂装面漆的零件用作仅上底漆的售后服务件。 
 
仅上底漆的塑料件只须满足表格2 编号2 至6 和8.11 至8.13 的要求。 
 
6.2 涂层网格切割试验 
涂层网格切割中切至金属基体时要细心切入，使切口划入基体，但不可过深。胶带(绝缘带4657)
在撕脱前必须牢固压在表面上。 
6.3 冲击试验 
冲击试验按ISO 4532，但以90N 规定力作用于底座上。 
6.4 耐水蒸气性能 
试件的上漆表面应距蒸汽水表面5cm 置放2min。 
6.5 抛光剂 
用棉团将抛光剂（漆－清洁剂 000 096 418 001）涂覆，晾干，接着拿棉花抛光。 
6.6 沥青和焦油 
将Esso 公司的5g Panmex-沥青“85/25”与清洗汽油搅成膏状，接着将膏涂覆在约3 直径的面
积上，经1 h 的作用时间后用沥青分离剂(Nr. 000 096 501A 001)将沥青膏从零件上除去。 
6.7 防腐剂 
1.防锈剂AKR 321 W 30（制造标号 W 550-2 Boeblingen 的Pfinders 公司或CA 66 D Duisburg 
的Caramda 公司）和 
2 丙烯酸盐放锈剂 AKR 318 A 20 (制造标号 Tempal KSL Dillenburg 的Rahm 化工公司)。 
6.8 去防腐剂 
将零件切面用防锈蜡浸入涂覆，室温下存放24h 在80°C 石油中搅动3min,冲掉蜡层。 
6.9 稀释剂和硅分离剂 
滤网(直径3.6cm,标记号08960，Seitz-过滤器厂，Bad Kreuznach)浸入商业通用的硝基稀释剂
或中硅分离剂(至其饱满吸入)，滴落多余的液体后将其覆于塑料件底漆上，并立即用例如佩特
里培养皿盖起。 
6.10 颜色和亮度变化 
所有漆层在测定前给予清洗。 


 
 TL211:2003-03    
                                        共 7 页 第 7 页 
    
   
     
 
黑色亚光漆用加入湿润剂（例如Pril）的清水清洗。 
通用型和金属漆用油漆清洗剂清洗(000 096 418 001)。 
7 参考文献

File: 材料工程师/TL211-EN-2009-10.pdf.md
# TL211-EN-2009-10.pdf

Paint Coatings on Exterior Plastic Parts
Requirements
Previous issues
TL 211: 1974-11, 1983-10, 1989-07, 1992-08, 1992-09, 1995-03, 1995-10, 1998-06, 2003-02,
2003-03, 2009-09
Changes
The following changes have been made as compared to TL 211: 2009-09:
–
Mistake in specification of the test duration in Table 2, No. 11.1 corrected
Scope
This Technical Supply Specification (TL standard) defines requirements for primer coat, single and
multi-layer paint coatings acc. to color standard or custom color combination chart on plastic parts
(body-mounted parts, e.g. bumper, wheel cover, rear spoiler, trunk lid, liftgate, fender, etc).
Description
Paint coat acc. to TL 211
Requirements
General requirements
Approval of first supply and changes acc. to Volkswagen standard VW 01155.
Avoidance of hazardous substances acc. to VW 91101.
1  
2  
3  
3.1  
Group Standard
TL 211
Issue 2009-10
Class. No.:
50243
Descriptors:
paint, paint coating, exterior plastic part, bumper, wheel cover, rear spoiler, trunk lid, liftgate, fender
Check standard for current issue prior to usage.
This electronically generated standard is authentic and valid without signature.
The English translation is believed to be accurate. In case of discrepancies the German version shall govern.
Numerical notation acc. to ISO practice.
Page 1 of 8
Technical responsibility
Standards Department
GQL-LP/2
Angela Kern
Tel.: +49-5361-9-28507
GQL-LP/2
Dr. Annett Schramm
GQL-LP
Dr. Roger Hillert
EKDV/4 Jürgen Wiesner
EKDV
Tel.: +49-5361-9-29064
Manfred Terlinden
Confidential. All rights reserved. No part of this document may be transmitted or reproduced without prior permission of a Standards Department of the Volkswagen Group.
Parties to a contract can only obtain this standard via the B2B supplier platform www.vwgroupsupply.com.
© Volkswagen Aktiengesellschaft
VWNORM-2008-12g


In case pretreatment is necessary to activate the substrate, the related method must be specified
(e.g. flame exposure, plasma treatment, etc.).
The coating/paint as well as potential refinishing paint must adhere firmly to the substrate or to the
original paint coat.
All areas of parts which are not subject to the requirements stated in this TL standard must be iden‐
tified as such in the drawing.
The supplier must provide the following information for all parts to be tested:
1.
Specification of the base material (manufacturer designation and VDA (German Association of
the Automotive Industry) designation)
2.
Color
3.
Paint structure (precise paint specifications, paint supplier), e.g.:
Primer coat: 2-component primer coat 01-79008, by XXX, 20 μm
Base coat: 831646, by XXX, 20 μm
Clear coat: 2-component clear coat GP72-0113, by XXX, 22 μm
4.
Paint shop worker
5.
Paint shop unit
6.
Paint shop
7.
Painting date
Appearance and haptic characteristics
The parts must exhibit a uniform appearance on their entire surface; they must conform to the drawing
requirements and to the released sample with respect to gloss and color.
Pores, coarse cracks and other flaws that adversely affect the specified appearance are not permis‐
sible.
Color and gloss level are to be documented in the first-sample test report or development sample
test report acc. to VW 50195.
Open-air weathering
All painted components in the Volkswagen Group are subjected to open-air weathering acc. to
VW 50185.
The supplier is obligated to remove the cause for complaints occurring during this test and to improve
the paint system.
Paint process
The paint process must be coordinated between the paint shop and the paint manufacturer. Both
parties confirm the first-sample test report, meaning that both are responsible for fulfilling the specified
requirements.
Responsibilities are broken down as follows:
–
The paint manufacturer provides information on the fulfillment of the requirements stipulated in
the Technical Supply Specification, processing guidelines, and support regarding the applied
paint method.
–
The paint shop provides information about the substrate (type of plastic material and commercial
name), checks the requirements as early as possible (this also applies to pre-series parts: at
3.2  
3.3  
3.4  
Page 2
TL 211: 2009-10


least for adhesion), confirms compliance with the processing guidelines of the paint manufacturer
and demands support regarding the applied paint method.
Conditioning
All samples delivered for testing must be pre-conditioned:
7 days at room temperature with narrow air temperature range (18 °C to 28 °C) or 48 h at 60 °C. The
tests are carried out after cooling down at room temperature for at least one hour.
Requirements on structure and paint coat thickness
General information
Only one single refinishing paint job is permissible, considering the total paint coat thickness of <
150 µm (in the case of piano lacquer, paint coat thickness according to release status or drawing).
In principle, the following color combinations are permissible for re-painting:
1.
First and second coat are of the same color
2.
Permissible first coats for all colors: black, dark blue shades, dark gray shades (also metallic or
pearlescent finishes)
Other color combinations must be agreed upon with the relevant release departments of each brand.
NOTE 1 If for technical reasons an increased total paint coat thickness is necessary, this must be
agreed upon by the parties involved. However, all other requirements stated in TL 211 must be ful‐
filled.
Exceptions: Only primed parts < 50 μm1). Deviations require a corresponding drawing entry or a
separate release.
Structure
Base material
Plastic acc. to drawing.
Primer coat/filler/primer surfacer1)
If specified (by drawing, release or color standard) or required for technical reasons (depending on
substrate).
Top coat or intermediate coat (solid color, metallic, pearlescent finish)
Base coat acc. to color standard or custom color combination chart, free of cadmium or cadmium
compounds.
Clear coat (if required for decorative or technical reasons)
Acc. to released sample, testing acc. to IR spectrum.
3.5  
4  
4.1  
4.2  
4.2.1  
4.2.2  
4.2.3  
4.2.4  
1)
Parts already coated with top coat must not be used for after-sales service parts that are only primed. Plastic parts which are only
primed must only fulfill the requirements specified in Table 2, no. 2 to 6 and 8.11 to 8.13.
Page 3
TL 211: 2009-10


Paint systems and paint coat thicknesses in µm
See Table 1.
Table 1
No. System
Primer coat
Single-layer
paint
Double-layer
paint
Multi-layer
paint
Single-layer pi‐
ano lacquer
Double-layer
piano lacquer
1
Total paint coat
thickness
2 to 50
20 to 40
22 to 90
32 to 125
47 to 130
67 to 165
2
Primer surfac‐
er/primer coat/
filler
2 to 50
–
2 to 50
2 to 50
2 to 50
2 to 50
3
Top coat
–
20 to 40
20 to 40
–
–
–
4
Intermediate coat
Solid color
–
–
–
15 to 35
15 to 35
15 to 35
Metallic/
pearlescent
–
–
–
10 to 35
10 to 35
10 to 35
5
Clear coat
–
–
20 to 40a)
20 to 40
35 to 45
55 to 80
a)
This only applies to parts with base coat/clear coat paint system without primer coat, filler or primer surfacer.
Property requirements
See Table 2.
Table 2
No.
Property
Requirement
1
Visual properties of single-layer and double-layer piano lacquer and special paint of high-gloss brilliant appearance
1.1
Gloss acc. to DIN EN ISO 2813
Double-layer piano lacquer
> 90
Single-layer piano lacquer
> 90
Brilliant solid color, pearlescent and metallic paints
> 85 (conditionally up to -5)
Other paints
Acc. to drawing or surface performance specifications
LAH 893 018
1.2
Color acc. to DIN 5033-4, DIN 6174, DIN 6175-2 (applies
to first samples and standard production colors only)
Acc. to VW 50195
1.3
Structure; measuring system: Wave-scan plus, measurement acc. to manufacturer’s specifications
Double-layer piano lacquer
LW < 5; SW < 10
Single-layer piano lacquer
LW < 7; SW < 18
Brilliant solid color, pearlescent and metallic paints
LW < 13; SW 10 to 30
Other paints
Acc. to drawing or surface performance specifications
LAH 893 018
4.3  
5  
Page 4
TL 211: 2009-10


No.
Property
Requirement
2
Adhesion
 
2.1
Cross-cut test acc. to DIN EN ISO 2409 a) with removal
of adhesive tape.
Cross-cut test characteristic value ≤ 1
2.2
Behavior in pressure washer test
acc. to Test Specification PV 1503
Delamination of the paint coat is not permitted.
3
Condensed water test in CH test atmosphere acc. to
DIN EN ISO 6270-2, test duration 240 h.
1. Evaluation after 30 min acc. to DIN EN ISO 4628-2,
degree of blistering 2 (S2) is still permissible.
2. Evaluation after 24 h acc. to DIN EN ISO 4628-2, de‐
gree of blistering 0 (S0). If blistering occurs earlier, testing
of paint adhesion is to be performed in that very area. The
requirements acc. to Table 2, consec. no. 2 must still be
complied with.
3. Visual changes to the paint surface are not permissible.
4
Environmental cycle test acc. to Test Specification
PV 1200, 20 cycles
Visible changes to the paint surface are not permissible.
5
Behavior in temperature cycle test
5.1
Aging at elevated temperature
Aging in recirculated air, 240 h at (+90 ± 2) °C followed
by at least 30 min of acclimatization at room temperature.
The requirements acc. to Table 2, consec. no. 2 must still
be complied with.
Visual changes to the paint surface are not permissible.
5.1.1
Low-temperature aging.
After aging at elevated temperature, the same specimens
are to be exposed to low-temperature aging. Test dura‐
tion 24 h, test temperature (-40 ± 2) °C followed by at least
30 min of acclimatization at room temperature.
The requirements acc. to Table 2, consec. no. 2 must still
be complied with.
Visual changes to the paint surface are not permissible.
5.2
Low-temperature behavior, aging duration 24 h
5.2.1
Impact test based on DIN ISO 4532 b), (-40 ± 3) °C
Chipping and cracks in the paint coat are not permissible.
6
Stone impact test
acc. to DIN EN ISO 20567-1, Method B
Characteristic value ≤ 2,0
7
Car wash resistance
Scratch resistance acc. to PV 3.3.3
VE ≥ 1
VR ≥ 1 after reflowc)
8
Resistance to chemicals with respect to
8.1
FAM test fuel acc. to DIN EN ISO 2812-3 (procedure with
absorbent material), 10 min at room temperature
Reversible swellings permissible, no visible changes to
the paint surface permissible after 24 h.
8.2
Super unleaded gasoline acc. to DIN EN 228 and
DIN EN ISO 2812-3 (procedure with absorbent material),
10 min at room temperature
Visible changes to the paint surface are not permissible.
8.3
Diesel fuel acc. to TL 788 and DIN EN ISO 2812-3 (pro‐
cedure with absorbent material), 1 h at room temperature
Visible changes to the paint surface are not permissible.
8.4
Diesel made from fatty acid methyl ester (FAME) acc. to
DIN EN 14214 and DIN EN ISO 2812-3 (procedure with
absorbent material), 1 h at room temperature
Visible changes to the paint surface are not permissible.
Page 5
TL 211: 2009-10


No.
Property
Requirement
8.5
Engine oil acc. to TL 52173 (Burmah Castrol oil code
A97075PBC) and DIN EN ISO 2812-4 (spotting method),
16 h at room temperature
Visible changes to the paint surface are not permissible.
8.6
Brake fluid acc. to TL 766 and DIN EN ISO 2812-3 (pro‐
cedure with absorbent material), 1 h at room temperature
Reversible swellings permissible, no visible changes to
the paint surface permissible after 24 h.
8.7
Coolant acc. to TL 774 and DIN EN ISO 2812-3 (proce‐
dure with absorbent material), 1 h at room temperature
Visible changes to the paint surface are not permissible.
8.8
Polishd) (commercially available, e.g. Sonax car polish)
Visible changes to the paint surface are not permissible.
8.9
Bitumen and tar removere)
Visible changes to the paint surface are not permissible.
8.10
Bird feces substitute (pancreatin) acc. to
DIN EN ISO 2812-4 (spotting method), 6 h at +45 °C in
oven, cleaned under running water, 2 h at +60 °C in oven
(regeneration)
Visible changes to the paint surface are not permissible
after cooling to room temperature.
8.11
Tree resin acc. to DIN EN ISO 2812-4 (spotting method),
6 h at +45 °C in oven, cleaned with petroleum ether in
warm condition, 2 h at +60 °C in oven (regeneration)
Visible changes to the paint surface are not permissible
after cooling to room temperature.
8.12
Preservative filmf)
Reversible swellings permissible, no visible changes to
the paint surface permissible after 24 h. Adhesive
residues after removal of the preservative film are not
permitted.
8.13
Commercially available nitrocellulose thinner (applies on‐
ly to primed after-sales service parts) acc. to
DIN EN ISO 2812-3 (procedure with absorbent material),
10 min at room temperature
Visible changes to the paint surface are not permissible.
9
Light and weather resistance (short-term tests)
9.1
Weathering in humid heat
acc. to PV 3930 
(corresponding to Florida)
test duration: 2 year cycles for replaceable add-on parts,
3 year cycles for body parts
Visible changes to color and gloss are not permissibleg).
The requirements acc. to Table 2, consec. no. 2.1 must
still be met.
9.2
Weathering in dry heat 
acc. to PV 3929 
(corresponding to Kalahari and Arizona) 
test duration: 2 year cycles for replaceable add-on parts,
3 year cycles for body parts
Visible changes to color and gloss are not permissibleg).
The requirements acc. to Table 2, consec. no. 2.1 must
still be met.
10
Resistance of the clear coat against UV radiation acc. to
PV 1502 (on the specified plastic), test duration: 1000 h
Formation of cracks in the clear coat is not permissible.
11
Weather resistance in nature (open-air weathering)
(Only for release testing)
Page 6
TL 211: 2009-10


No.
Property
Requirement
11.1
Weathering in humid heat
(Florida/USA) acc. to VDA 621-403, test duration:
24 months
Visible changes to the color and other changes to the
paintwork such as cracks, chalking or blistering are not
permitted.
11.2
Weathering in dry heat
(Kalahari, Arizona) acc. to VDA 621-403, test duration:
48 months
Visible changes to the color and other changes to the
paintwork such as cracks, chalking or blistering are not
permitted.
a)
Please take greater care than with metal substrate to ensure that the cuts made in the crosscut test do enter the substrate, however,
do not go too deep. Press the adhesive tape („Tesagewebeband 4657“ by Tesa) firmly onto the surface before removing it.
b)
Deviation: specified testing force 90 N and usage of a rigid support.
c)
Reference clear coat ALD096050, made by BASF, reference sheets can be obtained from PKP-L/C.
d)
Apply polish with a cellulose pad, let dry and then buff with cotton.
e)
5 g "industrial bitumen OX DE 85/25" by Esso, Hamburg, stirred with 5 ml petroleum ether to make a paste. Thoroughly cover an area
with a diameter of approx. 3 cm with this paste. After 1 h exposure period, the part is cleaned of the tar paste using tar remover
(commercially available, e.g. Sonax tar remover).
f)
The coating must be tested acc. to QP R015, Section 3.12 using the released transit protection materials used in standard production
(e.g. Bodygard 50530 by Tesa).
g)
All coatings must be cleaned prior to evaluation. Black matt paint coats are to be cleaned only with clear water with a commercially
available wetting agent (e.g. Pril) added, solid and metallic paint coats using commercially available polish.
Referenced documents
The following documents cited in this standard are necessary for application.
In this Section terminological inconsistencies may occur as the original titles are used.
Standards with the titles given in German are either only available in German or may be procured in
other languages from the institution issuing the standard.
PV 1200
Vehicle Parts; Testing of Resistance to Environmental Cycle Test
(+80/-40) °C
PV 1502
Clear Coat for Dual-Layer Metallic Paint Coatings; Testing for Resistance
to Cracking
PV 1503
Paint Coating of Metallic and Non-Metallic Materials; Pressure Washer
Test
PV 3.3.3
Paints and Varnishes; Scratch Resistance Testing of Clear Coats
PV 3929
Non-Metallic Materials; Weather Aging in Dry, Hot Climate
PV 3930
Non-Metallic Materials; Weathering in Moist, Hot Climate
QP R015
Self-Adhesive Film; Quality Requirements
TL 52173
Factory-Fill Engine Oil SAE 0W-30 with Fuel-Saving Properties for Ex‐
tended Oil Change Intervals; Requirements, Testing
TL 766
Brake Fluid; Material Requirements
TL 774
Ethylene Glycol-Based Coolant Additive; Material Requirements
TL 788
Diesel Fuel; Fuel Requirements
VW 01155
Vehicle Supply Parts; Approval of First Supply and Changes
VW 50185
Vehicle Parts; Resistance to Open-Air Weathering
VW 50195
Colorimetric Evaluation of Automobile Paint Coatings
6  
Page 7
TL 211: 2009-10


VW 91101
Environmental Standard for Vehicles; Vehicle Parts, Materials, Operating
Fluids; Avoidance of Hazardous Substances
DIN 5033-4
Colorimetry; spectrophotometric method
DIN 6174
Colorimetric evaluation of colour coordinates and colour differences ac‐
cording to the approximately uniform CIELAB colour space
DIN 6175-2
Tolerances for automotive paints - Part 2: Goniochromatic paints
DIN EN 14214
Automotive fuels - Fatty acid methyl esters (FAME) for diesel engines -
Requirements and test methods
DIN EN 228
Automotive fuels - Unleaded petrol - Requirements and test methods
DIN EN ISO 20567-1
Paints and varnishes - Determination of stone-chip resistance of coatings
- Part 1: Multi-impact testing
DIN EN ISO 2409
Paints and varnishes - Cross-cut test
DIN EN ISO 2812-3
Paints and varnishes - Determination of resistance to liquids - Part 3:
Method using an absorbent medium
DIN EN ISO 2812-4
Paints and varnishes - Determination of resistance to liquids - Part 4:
Spotting methods
DIN EN ISO 2813
Paints and varnishes - Determination of specular gloss of non-metallic
paint films at 20°, 60° und 85°
DIN EN ISO 4628-2
Paints and varnishes - Evaluation of degradation of coatings - Designation
of quantity and size of defects, and of intensity of uniform changes in ap‐
pearance - Part 2: Assessment of degree of blistering
DIN EN ISO 6270-2
Paints and varnishes - Determination of resistance to humidity - Part 2:
Procedure for exposing test specimens in condensation-water atmo‐
spheres
DIN ISO 4532
Vitreous and porcelain enamels - Determination of the resistance of enam‐
elled articles to impact - Pistol test
VDA 621-403
Anstrichtechnische Prüfungen; Prüfung der Wetterbeständigkeit im
Naturversuch (Freibewitterung)
Page 8
TL 211: 2009-10
