Repository: kujaxr/obsidian-vault

File: 材料工程师/TL214en.pdf.md
# TL214en.pdf

Klass.-Nr. 50 24 0 
December 2004 
Coating with Zinc-Dust Paint 
Surface Protection Requirements 
TL 
214 
Konzernnorm 
 
 
Descriptors: 
corrosion protection, surface protection, zinc-dust paint, leaf springs, 
brake drum, brake disc, brake disk, steel, cast 
 
Page 1 of 3 
Fachverantwortung/Responsibility 
Normung/Standards (EZTD, 1733) 
 
K-QS-32/2 
Koeppen 
Tel: 25803 
Laudien 
Dr. Eisenberg 
Wiesner 
Tel: +49-5361-9-29064 
Sobanski 
 
 
Confidential. All rights reserved. No part of this document may be transmitted or reproduced without the prior written permission of a Standards Department of the Volkswagen Group. 
Parties to a contract can only obtain this standard via the responsible procurement department. 
 VOLKSWAGEN AG 
Norm vor Anwendung auf Aktualität prüfen / Check standard for current issue prior to usage. 
Form FE 41 - 01.03 
Changes 
The following changes have been made as compared to Technical Supply Specification 
TL 214, 1996-09: 
─ 
Note for restricted usage removed, standard status changed to “valid” 
─ 
Surface protection redefined 
─ 
Standard completely revised 
Previous issues 
1974-10; 1979-05; 1984-08; 1996-09 
1 
Scope 
This Technical Supply Specification (TL standard) defines the requirements for zinc-dust paint on 
ferrous materials with the following degrees of protection: 
Ofl-y600 
Base coating, e.g. for leaf springs, 
Ofl-y650 
Heat-resistant zinc-dust paint, e.g. for elements of brake drums and brake discs that  
 
 
are at risk of corrosion. 
2 
Designation 
See Volkswagen standard VW 137 50, Section 2. 
3 
Requirements 
3.1 
General requirements 
Approval of first supply and changes according to VW 011 55. 
Avoidance of hazardous substances according to VW 911 01. 
For complete testing, three finished parts and, where required, six test panels that have been 
coated under standard production conditions are required. 
The coating shall exhibit the required surface protection, with the specified properties, over the 
entire surface. The coatings shall be free of pores, cracks, foreign matter inclusions, damage and 
other flaws that impair the corrosion protection and/or specified appearance. The layers must 
adhere firmly to the base material when the parts are used according to the specifications. 
The production process and its control shall not impair the functional characteristics of the finished 
part. If the coated parts are to be subsequently painted, the zinc-dust paint must be dried 
sufficiently beforehand. 
Given proper mounting, damage must not occur that would lead to an impairment of function and/or 
a reduction in the specified corrosion protection. 
The parts shall be conditioned for 144 h at room temperature before the tests. 
The English translation is believed to be accurate. 
In case of discrepancies the German version shall govern. 
QUELLE: NOLIS


Page 2 
TL 214: 2004-12 
 
3.2 
Color 
Gray. Other colors can be agreed. 
3.3 
Base material 
Steel according to drawing. 
3.4 
Pretreatment 
Degrease or sandblast. 
Phosphating is specified in the new specification of Ofl-y600. This does not apply to Ofl-y650 or 
Ofl-y600, which were defined before the publication of this standard. 
3.5 
Coating thickness 
Testing according to DIN EN ISO 2178 or DIN EN ISO 1463. 
Ofl-y600: 60 µm to 110 µm (in the area of roughness peaks > 30 µm), 
Ofl-y650: 30 µm to 50 µm (in the area of roughness peaks > 30 µm). 
3.6 
Composition 
Ofl-y600: ≥ 60% zinc dust in the dry paint film, 
Ofl-y650: ≥ 60% zinc dust in the dry paint film, whereby up to 7% of that can be replaced with Al. 
3.7 
Adhesion and brittleness 
Crosscut test according to DIN EN ISO 2409. 
≤ characteristic value 1. 
3.8 
Corrosion resistance 
Salt 
spray 
fog 
test 
according 
to 
DIN 50021-SS 
with 
scribing 
line 
according 
to 
DIN EN ISO 7253, Section 8.5. 
3.8.1 
Ofl-y600 
Test duration: 240 h.  
No base metal corrosion on the coated surfaces,  
corrosion grade according to DIN EN ISO 4628-3: Ri0, 
 
adhesion loss D ≤ 1.5 mm. 
3.8.2 
Ofl-y650 
Test duration: 120 h.  
For requirements see Section 3.8.1. 


Page 3 
TL 214: 2004-12 
 
4 
Referenced standards*) 
VW 011 55 
Vehicle Supply Parts; Approval of First Supply and Changes 
VW 137 50 
Surface Protection of Metal Parts; Degrees of Protection, Codes, 
Requirements 
VW 911 01 
Environmental Standard for Vehicles; Vehicle Parts, Materials, Operating 
Fluids; Avoidance of Hazardous Substances 
DIN 50021 
Spray Tests with Different Sodium Chloride Solutions 
DIN EN ISO 1463 
Metallic and Oxide Coatings – Measurement of Coating Thickness – 
Microscopical Method 
DIN EN ISO 2178 
Non-Magnetic Coatings on Magnetic Substrates – Measurement of Coating 
Thickness – Magnetic Method 
DIN EN ISO 2409 
Paints and Varnishes; Cross-Cut Test 
DIN EN ISO 4628-3 
Paints and Varnishes – Evaluation of Degradation of Coatings – 
Designation of Quantity and Size of Defects, and of Intensity of Uniform 
Changes in Appearance – Part 3: Assessment of Degree of Rusting 
DIN EN ISO 7253 
Paints and Varnishes – Determination of Resistance to Neutral Salt 
Spray (Fog) 
                                                
*) 
In this section, terminological inconsistencies may occur as the original titles are used.

File: 材料工程师/TL215DE.pdf.md
# TL215DE.pdf

Galvanische Chrom- und Nickel-Chrom-Überzüge auf Kolbenstangen
Oberflächenschutzanforderungen
4 Ausführungen: A, B, C, F
Frühere Ausgaben
TL 215: 1975-08, 1976-11, 1977-10, 1994-04, 1996-05, 2004-10
Änderungen
Gegenüber der TL 215: 2004-10 wurden folgende Änderungen vorgenommen:
–
Mitgeltende Unterlagen aktualisiert
Anwendungsbereich
Diese Norm legt Anforderungen an galvanisch abgeschiedene Chrom- und Nickel-Chrom-Überzüge
auf Kolbenstangen von Achs-, Feder- und Lenkungsdämpfern sowie Federbeinen fest.
Folgende Ausführungen werden unterschieden:
Ausführung A
vorzugsweise für Kolbenstangen von Achs-, Feder- und Lenkungsdämpfern
Ausführung B
vorzugsweise für Kolbenstangen von Federbeinen
Ausführung C
vorzugsweise für Kolbenstangen von Federbeinen (grundsätzlich für VW-in‐
terne Fertigung)
Ausführung F
vorzugsweise für Kolbenstangen von Lenkungsdämpfern
Bezeichnung
Bezeichnungsbeispiel für einen Nickel-Chrom-Überzug auf Kolbenstangen von Lenkungsdämpfern
(Ausführung F):
Oberflächenschutz nach TL 215-F
1  
2  
Konzernnorm
TL 215
Ausgabe 2009-03
Klass.-Nr.:
50221
Schlagwörter:
Korrosionsschutz, Oberflächenschutz, Nickel, Chrom, Kolbenstange
Norm vor Anwendung auf Aktualität prüfen.
Die elektronisch erzeugte Norm ist authentisch und gilt ohne Unterschrift.
Seite 1 von 3
Fachverantwortung
Normung
GQL-LM/2
Dr. Anja Hasse
Tel.: +49-5361-9-42106
GQL-LM/2
Günther Laudien
GQL-L
Dr. Stephan Eisenberg
EKTC/4 Jürgen Wiesner
EKTC
Tel.: +49-5361-9-29064
Manfred Terlinden
Vertraulich. Alle Rechte vorbehalten. Weitergabe oder Vervielfältigung ohne vorherige Zustimmung einer Normenabteilung des Volkswagen Konzerns nicht gestattet.
Vertragspartner erhalten die Norm nur über die B2B Lieferantenplattform „www.vwgroupsupply.com“.
© VOLKSWAGEN AG
VWNORM-2007-10f
QUELLE: NOLIS


Anforderungen
Grundsätzliche Anforderungen
Genehmigung von Erstlieferung und Änderung nach VW 01155.
Schadstoffvermeidung nach VW 91101.
Für eine vollständige Untersuchung sind ca. 10 Teile (je nach Größe) erforderlich.
Die verwendeten Überzüge dürfen keine Cr(VI)-Verbindungen enthalten.
Oberflächenbeschaffenheit
Die Kolbenstangen müssen auf der gesamten Oberfläche den geforderten Oberflächenschutz mit
den vorgeschriebenen Eigenschaften aufweisen. Wenn für Teilbereiche diese Anforderungen nicht
gelten sollen, so sind sie in der Zeichnung entsprechend zu kennzeichnen (siehe VW 13750, Ab‐
schnitt „Angaben in Zeichnungen“).
Aussehen, Funktion und Korrosionsbeständigkeit der Kolbenstangen und die Haftung der galvani‐
schen Überzüge dürfen nicht durch Poren, grobe Risse oder sonstige Fehler beeinträchtigt werden.
Die galvanisierten und bearbeiteten Kolbenstangen müssen frei von Flecken oder anderen Verfär‐
bungen sein.
Das Fertigungsverfahren muss derart ausgelegt und gesteuert sein, dass die Gebrauchseigenschaf‐
ten der Kolbenstangen sowie die Funktion der Dämpfersysteme nicht beeinträchtigt werden.
Durch fachgerechte Montage und geeignete Transportbedingungen ist sicherzustellen, dass die gal‐
vanischen Überzüge nicht beschädigt werden und/oder sich vom Grundwerkstoff lösen. Geringfügige
Beschädigungen bei der Montage dürfen vernachlässigt werden, wenn dadurch die Eigenschaften
nicht verschlechtert und die Funktion nicht beeinträchtigt wird.
Weitere Eigenschaften
Siehe Tabelle 1.
Tabelle 1
Nr.
Eigenschaft
Anforderung für Ausführung
A
B
C
F
1
Grundwerkstoff
nach Zeichnung
2
Aufbau der Überzüge
mikrorissiger Chromüberzug
rissarmer Chrom‐
überzug
Halbglanz-Nickel-
und mikrorissiger
Chromüberzug
3
Schichtdicke a)
(18 ± 8) µm
(17 ± 5) µm
Ni: ≥ 15 µm,
Cr: ≥ 10 µm
4
Rautiefe Rz nachVW 13705
< 1 µm
5
Risszahl (Chromrissdichte)
nach PV 1058
≥ 400 Risse/cm b)
≤ 200 Risse/cm
≥ 400 Risse/cm b)
6
Mikrohärte (Chromschicht)
HV0,05
≥ 900
≥ 800
≥ 900
7
Korrosionsbeständigkeit
3  
3.1  
3.2  
3.3  
Seite 2
TL 215: 2009-03


Nr.
Eigenschaft
Anforderung für Ausführung
A
B
C
F
7.1
Verhalten in der Salzsprüh‐
nebelprüfung, Prüfverfah‐
ren NSS nach
DIN EN ISO 9227, Prüfdau‐
er: 48 h c)
keine Grundmetallkorrosion und/oder Korrosionsaufbrüche d)
-
7.2
Verhalten im Corrodkote-
Korrosionstest in Anleh‐
nung an DIN EN ISO 4541,
Prüfdauer: 6 h
-
keine Grundmetall‐
korrosion und/oder
Korrosionsaufbrü‐
che d)
a)  Prüfung nach DIN EN ISO 1463 (Schiedsverfahren) oder DIN EN ISO 2177 und DIN EN ISO 3497.
b)  Wenn positive Ergebnisse aus der Fahr- und Funktionserprobung vorliegen, können auch kleinere Risszahlen in der jeweiligen Teile‐
zeichnung festgelegt werden.
c)  Es sind mindestens 5 Proben mit Schichtdicken aus dem unteren Toleranzbereich zu prüfen. Die Proben werden lotrecht in der Salz‐
sprühnebelkammer aufgehängt. Vor der Auswertung werden die Proben mit Wiener Kalk gereinigt.
d)  Blasen im galvanischen Überzug oder Lochfraß sind nicht zulässig.
Mitgeltende Unterlagen
Die folgenden in der Norm zitierten Dokumente sind zur Anwendung dieser Norm erforderlich:
PV 1058
Verchromte Oberflächen; Bestimmung des Chromrissnetzes
VW 01155
Fahrzeug-Zulieferteile; Genehmigung von Erstlieferung und Änderung
VW 13705
Geometrische Produktspezifikation; Technische Zeichnungen; Angabe
der Oberflächenbeschaffenheit
VW 13750
Oberflächenschutz für Metallteile; Schutzarten, Kurzzeichen
VW 91101
Umweltnorm Fahrzeug; Fahrzeugteile, Werkstoffe, Betriebsstoffe; Schad‐
stoffvermeidung
DIN EN ISO 1463
Metall- und Oxidschichten - Schichtdickenmessung - Mikroskopisches
Verfahren
DIN EN ISO 2177
Metallische Überzüge - Schichtdickenmessung - Coulometrisches Ver‐
fahren durch anodisches Ablösen
DIN EN ISO 3497
Metallische Schichten - Schichtdickenmessung - Röntgenfluoreszenz-
Verfahren
DIN EN ISO 4541
Metallische und andere anorganische Überzüge - Corrodkote-Korrosions‐
prüfung (CORR Test)
DIN EN ISO 9227
Korrosionsprüfungen in künstlichen Atmosphären - Salzsprühnebelprü‐
fungen
4  
Seite 3
TL 215: 2009-03

File: 材料工程师/TL216DE.pdf.md
# TL216DE.pdf

Korrosionsschutz an Gelenkwellen
Oberflächenschutzanforderungen
3 Ausführungen: A, B, C
Frühere Ausgaben
TL 216: 1974-11, 1983-10, 1989-01, 1993-09, 2003-10
Änderungen
Gegenüber der TL 216: 2003-10 wurden folgende Änderungen vorgenommen:
–
Fehler in Abschnitt 3.4 korrigiert
–
Mitgeltende Unterlagen aktualisiert
Anwendungsbereich
Diese TL legt die Oberflächenschutzanforderungen an Lackierungen auf Gelenkwellen in drei Aus‐
führungen fest:
Ausführung A: Pulverlackierung ohne Vorbehandlung,
Ausführung B: Zinkphosphatiert und anschließend lackiert,
Ausführung C: Zinkphosphatiert und anschließend pulverlackiert (als Ersatz für galvanisch abge‐
schiedenes Aluminium).
Bezeichnung
Z. B. Lackierung nach TL 216, Ausführung A.
Anforderungen
Grundsätzliche Anforderungen
Genehmigung von Erstlieferung und Änderung nach VW 01155.
1  
2  
3  
3.1  
Konzernnorm
TL 216
Ausgabe 2008-08
Klass.-Nr.:
50230
Schlagwörter:
Lack, Pulverlack, Lackierung, Gelenkwelle
Norm vor Anwendung auf Aktualität prüfen.
Die elektronisch erzeugte Norm ist authentisch und gilt ohne Unterschrift.
Seite 1 von 3
Fachverantwortung
Normung
GQL-LM/2
Sascha Große
Tel.: +49-5361-9-28506
GQL-LM/2
Günther Laudien
GQL-LM
Dr. Stephan Eisenberg
EKTC/4 Jürgen Wiesner
EKTC
Tel.: +49-5361-9-29064
Manfred Terlinden
Vertraulich. Alle Rechte vorbehalten. Weitergabe oder Vervielfältigung ohne vorherige Zustimmung einer Normenabteilung des Volkswagen Konzerns nicht gestattet.
Vertragspartner erhalten die Norm nur über die B2B Lieferantenplattform „www.vwgroupsupply.com“.
© VOLKSWAGEN AG
VWNORM-2007-10e
QUELLE: NOLIS


Schadstoffvermeidung nach VW 91101.
Für eine vollständige Untersuchung sind 3 Teile erforderlich.
Die Lackierung muss frei von Poren, Rissen und Fremdkörpereinschlüssen sein, die den Korrosi‐
onsschutz beeinträchtigen. Der Überzug muss auf dem Grundwerkstoff fest haften. Das Fertigungs‐
verfahren muss so ausgelegt und gesteuert sein, dass die Gebrauchseigenschaften des Fertigteils
nicht beeinträchtigt werden.
Aufbau und Schichtdicke
Siehe Tabelle 1.
Tabelle 1
 
Ausführung A
Ausführung B
Ausführung C
Vorbehandlung
keine
zinkphosphatiert
Beschichtung
Pulverlack
Lack
Pulverlack
Schichtdicke
> 60 μm
> 30 μm
60 bis 150 μm
Korrosionsbeständigkeit
Ausführung A
Geprüft wird 120 h mit dem Prüfverfahren NSS nach DIN EN ISO 9227 ohne Ritzspur.
Anforderung: Keine Grundmetallkorrosion.
Ausführung B
Geprüft wird 120 h mit dem Prüfverfahren NSS nach DIN EN ISO 9227 mit Ritzspur. Ausgewertet
wird nach DIN EN ISO 4628-8.
Anforderungen: Keine Grundmetallkorrosion, Enthaftung d ≤ 2,5 mm.
Ausführung C
Geprüft wird 30 Zyklen im Korrosionswechseltest (3-Phasentest) nach PV 1210 mit Ritzspur nach
DIN EN ISO 9227. Ausgewertet wird nach DIN EN ISO 4628-8.
Anforderungen: Keine Grundmetallkorrosion, Enthaftung d ≤ 2,5 mm.
Verhalten in der Kälte (nur für Ausführung C)
Prüfung: 24 h Lagerung bei (-40 ± 3) °C. Nach Ende der Lagerungszeit wird in der Kälte ein Schlag‐
versuch in Anlehnung an DIN ISO 4532 (mit 90 N Prüfkraft auf starrer Unterlage) durchgeführt.
Anforderung: Abplatzungen und Risse bis 3 mm ∅ sind zulässig. Durchschläge bis zum Grundma‐
terial dürfen auftreten.
3.2  
3.3  
3.3.1  
3.3.2  
3.3.3  
3.4  
Seite 2
TL 216: 2008-08


Mitgeltende Unterlagen
Die folgenden in der Norm zitierten Dokumente sind zur Anwendung dieser Norm erforderlich:
PV 1210
Karosserie und Anbauteile; Korrosionsprüfung
VW 01155
Fahrzeug-Zulieferteile; Genehmigung von Erstlieferung und Änderung
VW 91101
Umweltnorm Fahrzeug; Fahrzeugteile, Werkstoffe, Betriebsstoffe; Schad‐
stoffvermeidung
DIN EN ISO 4628-8
Beschichtungsstoffe - Beurteilung von Beschichtungsschäden - Bewer‐
tung der Menge und der Größe von Schäden und der Intensität von
gleichmäßigen Veränderungen im Aussehen - Teil 8: Bewertung der von
einem Ritz ausgehenden Enthaftung und Korrosion
DIN EN ISO 9227
Korrosionsprüfungen in künstlichen Atmosphären - Salzsprühnebelprü‐
fungen
DIN ISO 4532
Emails und Emaillierungen - Bestimmung des Widerstandes emaillierter
Gegenstände gegen Schlag - Schlagbolzen-Schlagversuch
4  
Seite 3
TL 216: 2008-08

File: 材料工程师/TL217-2002_C.pdf.md
# TL217-2002_C.pdf

共 7 页 第 1 页 
 
        锌镀层                       TL 
         表面保护要求                     217 
        
  
 
 
 
 
 
版本日期 
翻译 
日期 
译校 
日期 
打印 
日期 
校对 
资  料 
关键词： 
锌，防腐 
 
更改 
相对于TL217：2001-07 标准已作也下列更改： 
- 
修改了表格2 中的标题 
- 
已作了编辑上的修订 
 
以前版本 
1976-07；1979-05；1980-01；1983-02；1986-01；1987-06；1988-06；1989-11； 
1991-11；2001-07 
 
1 
 
适用范围 
现有标准规定了钢制件上电解离析出的锌镀层以及按VW 137 50 标准的字母标记c 的热
镀锌半成品制成零件的更改要求，但不是针对与镁接触的零件。当温度持续增加到大于
100℃时，这些锌镀层并不适合使用。 
 
2 
 
名称 
参见VW 137 50，第2 节。 
 
3 
 
要求 
3.1  
保护方式 
这些就是表格1 所提及的保护方式。替代失效的含Cr(VI)保护方式则详见表格2。 
对热镀锌的半成品的要求则详见DIN EN ISO 1461。 
表格1 
保护方式 
外观 
Ofl-c310，Olf-c610 
非合金锌镀层（任意电镀法），不进行后处理，银色光泽 
Ofl-c330，Olf-c630 
锌镀层（热镀锌），不进行后处理，银色光泽 
Ofl-c340，Olf-c640 
非合金锌镀层（任意电镀法），薄层钝化处理 
Ofl-c341，Olf-c641 
如c340 和c640，增加有机和无机涂层，银色光泽直至呈淡蓝的
虹彩色 
Ofl-c342，Olf-c642 
非合金锌镀层（任意电镀法），厚层钝化处理，呈淡蓝、淡绿、
淡红、淡黄的虹彩色 
Ofl-c343，Olf-c643 
如c342 和c642，增加有机和无机涂层，银色光泽，旦淡蓝、淡
红、淡黄的虹彩色 
Ofl-c347，Olf-c647 
如c342 和c642，但是另外采用润滑剂进行处理 
2002. 07 
吕福宝 
2003. 02 
陈勇华
2003. 02 
吕福宝 
2003. 02
黄惠芳 
   注意保密。未经上海大众书面同意，不得外传、复制。译文仅供参考。 
   上海大众汽车有限公司 


共 7 页 第 2 页 
 
      锌镀层                            TL 
  表面保护要求                         217 
 
 
表格2 
用于不再认可的保护方式结构 
含Cr(VI) 
用于预定的替代保护方式结构 
不含Cr(VI) 
[例外：99 年5 月出版的TL 194 则含Cr(VI) ) 
Ofl-c350 
Ofl-c342 
Ofl-c650 
Ofl-c642 
Ofl-c351 
Ofl-c343 
Ofl-c651 
Ofl-c643 
Ofl-c355 
Ofl-c347 
Ofl-c360 和Ofl-c660 
Ofl-t630，橄榄绿按TL 233 
Ofl-c683 
Ofl-c686 按TL 194 
（与镁接触的部件） 
Ofl-385 
Ofl-c687 按TL 194 
（与镁接触的连接元件） 
Ofl-c685 
Ofl-c687 按TL 194 
（与镁接触的连接元件） 
 
3.3  
基本要求 
首次供货和更改的批准按VW 011 55。 
避免有害物质按VW 911 01。 
进行一次完整的检测需要10 个成品件。 
假如在图纸中未明确标出零件的某些地方不作表面处理，那么在整个表面上零件必须具有
规定特性的表面保护。 
针对螺栓和快速紧固元件来说，下列所述试验要求仅适用于螺栓头和螺母，确切地说适用
于扳手着力平面。而在螺纹模制件和相似螺纹的模制件中，诸如双头螺栓，这些试验要求
仅适用于端面。 
针对由于生产过程薄弱区域而造成的诸如螺栓杆和螺纹等的连接元件涂层来说，则采用低
一级的耐抗性等级的试验要求。 
除此以外，必须考虑到DIN EN ISO 4042 中有关螺纹面上电镀层可能的最大厚度的数据。 
对于热镀锌和附加涂油的半成品的零件来讲，这些试验要求仅适用于锌层厚度和在（按
DIN 50 018-KFW 2.0S）SO2-试验中的耐抗性。 
对于那些由于制造原因而遭受损坏的地方，诸如弯曲半径，就要采用低一级的耐抗性等级
的试验要求。 
这些保护涂层不允许有影响防腐和/或规定外观的气孔、裂纹、损伤和其他缺陷。 
此外，涂层必须牢牢地附着在母材上，并且在发生微小变形时不允许剥落。 
在设计和控制制造工艺时必须注意不让成品件的使用性能受到影响。特别是必须通过对预
处理和热处理的恰当选择和组合，确保不发生氢脆变。 
如果应该使用与我方VW 137 50，第3.4 章节第1 段规定相违背的、用于高强度钢制件
的电解离析锌镀层（Rm > 1000 N/mm2），那么就必须在氰化槽或碱氰化槽内进行镀锌。 
   注意保密。未经上海大众书面同意，不得外传、复制。译文仅供参考。 
   上海大众汽车有限公司 
 
必须迅速在离析后，但至少在4 小时之内和在镀层进行后处理前进行所有的热处理，以避免


共 7 页 第 3 页 
 
      锌镀层                            TL 
  表面保护要求                         217 
 
 
氢脆变（详见DIN EN ISO 4042）。 
 
3.3  
适于油漆的锌镀层 
镀锌后没有直接进行表面处理的半成品的电镀锌镀层（例如从镀锌车间运输到油漆车间），
按照Ofl-c310 不允许进行钝化处理和磷化处理。 
对镀锌件的必要运输和仓储保护，例如用油，必须与油漆车间进行协商。 
在VW-集团公司下的一家工厂油漆时，运输保护和仓储保护必须符合质量标准QP A001。 
此外，锌镀层厚度较厚时，诸如在边缘区域，锌涂层也必须具有良好0 的附着强度。 
 
3.4  
不含Cr(VI)-的钝化层 
在电解离析的锌镀层中，相对于盐水和冷凝水，在技术上一般以钝化溶解液进行后处理，
以改善耐蚀性。 
如果已使用的钝化溶解液不含Cr(VI)-化合物，那么产生的转化涂层也不含Cr(VI)。 
涂层厚度约0.1μm 的透明和蓝色钝化层，亦称谓薄层钝化层，允许优先使用于乘客车厢
或行李箱内的零件，只要外观需要银色的话。若需要，还可以另外罩清漆。 
另外的防腐方法是通过称谓厚层钝化层（约0.5μm）而得到改善。鉴于其可视的现象图
（呈虹彩色），必须另外涂清漆，从而能适合于用户方可视的区域。 
 
3.5  
罩清漆的镀层 
罩一层清漆，把有机和/或无机材料涂到事先形成的转化涂层上，并且部分贮存。 
增加涂清漆，涂层结构的厚度可提高0.5μm 至2.0μm。 
与未罩清漆的涂层相比有下列优点： 
- 
提高耐蚀性（在锌镀层厚度未改变的情况下，延缓锌腐蚀和金属母体腐蚀） 
- 
改变了滑移性能（降低连接元件上的磨擦系数和其差异范围） 
- 
色泽（明显降低厚镀层钝化的虹彩，由此可改善视觉效果） 
 
3.6  
结构 
3.6.1 
母材 
材料按图纸 
 
3.6.2 
保护方式 / 外观 
详见表格1。 
 
3.7  
锌层厚度 
在不进行后处理（保护方式Ofl-c310 和Ofl-c610）的锌镀层中，可以考虑到当作锌镀层
厚度的间接标准的耐蚀性规定（按DIN 50 018 KFW2.0S），以进行分析评定（见表格3）。 
   注意保密。未经上海大众书面同意，不得外传、复制。译文仅供参考。 
   上海大众汽车有限公司 
 


共 7 页 第 4 页 
 
      锌镀层                            TL 
  表面保护要求                         217 
 
 
表格3 
保护方式 
试验周期 
要求 
Ofl-c310，Ofl-c330 
2 
Olf-c610，Ofl-c630 
5 
在规定的试验时间之后，母
体金属无腐蚀现象。 
 
选择方案是：须确定镀层的厚度，作为按照DIN 50 987，DIN EN ISO 1463，DIN EN ISO 
2177，DIN EN ISO 2178 或DIN EN ISO 2360 进行试验。 
 
表格4 
耐抗性等级 
普通类型的构件 
焊接件，如粗螺纹销 
3 
8 至35μm 
8 至14μm 
6 
15 至35μm 
15 至23μm 
 
3.8  
粘附强度 
温度突变-试验按照DIN EN ISO 2819。 
试验件在（220±10）℃下存放30 分钟，紧接着浸在温度从15℃至25℃的水中。 
要求：锌镀层没有气泡状或者大面积的剥落。 
 
3.9  
耐腐蚀性 
在供货状态下以及在120℃下热存放24 小时后，必须保证该镀层的耐腐蚀性。这些要求
就是最小的规定值，并且在任何情况下都必须遵守这些要求。 
 
3.9.1 钝化层和罩清漆 
按照DIN 50 021-SS 进行试验，按DIN 50 961 进行分析评定，试验时间和要求详见表格
5。 
 
表格5 
试验时间，小时 
保护方式 
鼓件 
车架件 
要求 
Ofl-c340，Ofl-c640 
6 
12 
Ofl-c341，Ofl-c641 
48 
72 
Ofl-c342，Ofl-c642，Ofl-c345，
Ofl-c647 
72 
96 
Ofl-c343，Ofl-c643 
96 
168 
在规定的试验时间后无锌
腐蚀现象 
 
3.9.2 
包括钝化层和清漆在内的锌镀层 
按照DIN 50 021-SS 进行试验，试验时间和要求详见表格6。 
   注意保密。未经上海大众书面同意，不得外传、复制。译文仅供参考。 
   上海大众汽车有限公司 
 


共 7 页 第 5 页 
 
      锌镀层                            TL 
  表面保护要求                         217 
 
 
表格6 
保护方式 
试验时间，小时 
要求 
Ofl-c310, Ofl-c330 
48 
Ofl-c340,Ofl-c610, Olf-c630 
96 
Ofl-c341 
144 
Ofl-c342, Ofl-c347, Olf0c640 
168 
Ofl-c343, 
Ofl0c641, 
Ofl-c642, Ofl-c647 
240 
Ofl-c643 
360 
在规定的试验时间后金属
母体无腐蚀 
和 
按照表格5，在试验时间后
无锌腐蚀 
 
4 
 
同时适用的资料 
 
   注意保密。未经上海大众书面同意，不得外传、复制。译文仅供参考。 
   上海大众汽车有限公司 
 
 


共 7 页 第 6 页 
 
      锌镀层                            TL 
  表面保护要求                         217 
 
 
附件 A（标准） 
A.1  
传统保护方式 
按照TL217 的以前版本，过去可以使用下列表格A.1 左栏所述的保护方式和公司内部仍
然有效的图纸部分。而表格右栏则列举了可替代使用的保护方式。 
假如有必要须对“传统失效保护方式”中的一种保护方式的质量进行检验，就必须应用
TL217：1991-11 的试验条件。 
 
表格A.1 
传统失效Ofl-保护方式 
替代保护方式 
Ofl-c150 
Ofl-c342 
Olf-c160 
Ofl-t630 橄榄绿按TL 233 
（但是不适用于接地） 
Ofl-c170 
Ofl-r671 选择型Ofl-t650） 
（但是不适用于接地） 
Ofl-c312 
Ofl-c342 
Ofl-c313 
Ofl-t630 橄榄绿按TL 233 
（但是不适用于接地） 
Ofl-c345 
Ofl-c347 
Ofl-c350 
Ofl-c342 
Ofl-c351 
Ofl-c343 
Ofl-c355 
Ofl-c347 
Olf-c360 
Ofl-t630 橄榄绿按TL 233 
（但是不适用于接地） 
Ofl-c370 
Ofl-t630 黑色按TL 233 
（但是不适用于接地） 
Ofl-c375 
Ofl-t630 黑色按TL 233 
（但是不适用于接地） 
Ofl-c380 
Ofl-t645 
（但是不适用于接地） 
Ofl-c382 
Ofl-c642 
Ofl-c383 
Ofl-c642 
Ofl-c385 
Ofl-c347 
Ofl-c390 
Ofl-t600，用于螺纹件Ofl-t645 
（但是不适用于接地） 
Ofl-c612 
Ofl-c342 
Ofl-c613 
Ofl-t630 橄榄绿按TL 233 
（但是不适用于接地） 
 
   注意保密。未经上海大众书面同意，不得外传、复制。译文仅供参考。 
   上海大众汽车有限公司 
 


共 7 页 第 7 页 
 
      锌镀层                            TL 
  表面保护要求                         217 
 
 
 
传统失效Ofl-保护方式 
替代保护方式 
Ofl-c645 
Ofl-c647 
Olf-c650 
Ofl-c642 
Ofl-c651 
Ofl-c643 
Ofl-c660 
Ofl-t630 橄榄绿按TL 233 
（但是不适用于接地） 
Ofl-c670 
Ofl-t630 黑色按TL 233 
（但是不适用于接地） 
Ofl-c675 
Ofl-t630 黑色按TL 233 
（但是不适用于接地） 
Ofl-c682 
Ofl-c642 
Ofl-c683 
Ofl-c686 按TL 194 
（与镁接触的构件） 
Ofl-c685 
Ofl-c687 按TL 194 
（与镁接触的连接元件） 
Olf-c690 
Ofl-t660，用于螺纹构件Ofl-t645 
（但是不适用于接地） 
 
 
   注意保密。未经上海大众书面同意，不得外传、复制。译文仅供参考。 
   上海大众汽车有限公司

File: 材料工程师/TL217_EN_2002-07-01 -Zinc Coatings.pdf.md
# TL217_EN_2002-07-01 -Zinc Coatings.pdf

Klass.-Nr 50 22 1 
July 2002 
Zinc Coatings 
Requirements for Surface Protection 
TL 
217 
Konzernnorm 
 
 
Descriptors: 
zinc, corrosion protection 
 
 
Page 1 of 8 
Fachverantwortung/Responsibility 
Normung/Standards (EZTN, 1733) 
 
K-QS-32 Koeppen 
Tel:-25803 
Frau Dr. Hasse 
Tel:-42106 
Laudien 
Wiesner 
Tel.: +49-5361-929064 
Sobanski 
Vertraulich. Alle Rechte vorbehalten. Weitergabe oder Vervielfältigung ohne vorherige schriftl. Zustimmung einer Normenabteilung des Volkswagen Konzerns nicht gestattet. 
Vertragspartner erhalten die Norm nur über die zuständige Beschaffungsabteilung. 
Confidential. All rights reserved. No part of this document may be transmitted or reproduced without the prior written permission of a Standards Department of the Volkswagen Group. 
Parties to a contract can only obtain this standard via the responsible procurement department. 
 VOLKSWAGEN AG 
Norm vor Anwendung auf Aktualität prüfen / Check standard for current issue prior to usage.
Form FE 41 - 12.00 
Changes 
The following changes have been made as compared to TL 217: 2001-07: 
─ 
Headline of table 2 corrected 
─ 
Editorially revised 
Previous issues 
1976-07; 1979-05; 1980-01; 1983-02; 1986-01; 1987-06; 1988-06; 1989-11; 1991-11; 2001-07 
1 
Scope 
This standard defines requirements for electrolytically deposited zinc coatings on steel parts as well 
as for parts made from hot-dip zinc-coated semifinished products according to code letter c of VW 
137 50, but not for contact with magnesium. The coatings are not suitable for lasting conditions of 
elevated temperatures > 100 °C. 
2 
Designation 
See VW 137 50, section 2. 
3 
Requirements 
3.1 Surface protection types 
The surface protection types listed in table 1 apply. For the replacement of the invalid surface 
protection types containing Cr(VI) see table 2. 
For requirements on hot-dip zinc-coated semifinished products see DIN EN ISO 1461. 
Table 1 
Surface 
protection type 
Appearance 
Ofl-c310, Ofl-c610 
Unalloyed zinc coating (electroplating procedure optional), 
without post-treatment, silvery luster 
Ofl-c330, Ofl-c630 
Zinc coating (hot-dip zinc-coated), without post-treatment, silvery luster 
Ofl-c340, Ofl-c640 
Unalloyed zinc coating (electroplating procedure optional), thin film 
passivation treatment 
Ofl-c341, Ofl-c641 
As for c340 and c640, with organic or inorganic sealing, silvery luster to pale 
bluish iridescence 
Ofl-c342, Ofl-c642 
Unalloyed zinc coating (electroplating procedure optional), thick film 
passivation treatment, bluish, greenish, reddish, yellowish iridescence 
Ofl-c343, Ofl-c643 
As for c342 and c642, with organic or inorganic sealing, silvery luster to pale 
bluish, reddish, yellowish iridescence 
Ofl-c347, Ofl-c647 
As for c342 and c642, but additionally treated with lubricant 
The English translation is believed to be accurate. In case
of discrepancies the German version shall govern. 


Page 2 
TL 217: 2002-07 
 
Table 2 
Surface protection type no longer permitted 
for new designs -  
contains Cr(VI) 
Replacement surface protection type 
prescribed for new designs -  
Cr(VI)-free 
[Exception: TL 194 version 05.99 contains 
Cr(VI)] 
Ofl-c350 
Ofl-c342 
Ofl-c650 
Ofl-c642 
Ofl-c351 
Ofl-c343 
Ofl-c651 
Ofl-c643 
Ofl-c355 
Ofl-c347 
Ofl-c360 and Ofl-c660 
Ofl-t630, olive-green according to TL 233 
Ofl-c683 
Ofl-c686 according to TL 194 
(components in contact with Mg) 
Ofl-c385 
Ofl-c687 according to TL 194 
(joining elements in contact with Mg) 
Ofl-c685 
Ofl-c687 according to TL 194 
(joining elements in contact with Mg) 
 
3.2 
General requirements 
Approval of first supply and changes according to VW 011 55. 
Avoidance of hazardous substances acc. to VW 911 01. 
10 finished parts are required for complete testing. 
Unless certain sections of parts that are marked in the drawing are excluded from the surface 
coating, the entire surface of the parts must comply with the required surface protection type and 
display the prescribed properties. 
In the case of screws and quick fastening elements the test specifications listed below only apply to 
the head and/or the wrench bearing surfaces, in the case of nuts they apply only to the face 
surfaces and/or wrench bearing surfaces. For threaded parts and similar molded parts, such as 
studs, the test requirements only apply to the face surfaces.  
The test requirements of the next protection class down apply to process-determined weak coating 
areas on joining elements such as shank and thread. 
Furthermore, the specifications in DIN EN ISO 4042 concerning the maximum possible thickness of 
electroplated coating in the threaded profile shall be taken into consideration. 
For parts made from hot-dip zinc-coated and additionally oiled semifinished products, the test 
requirements only apply to zinc coating thickness and to resistance in the SO2 test according to 
DIN 50 018- KFW 2.0S. 
For sections of parts that are damaged due to the manufacturing method, such as e.g. bend radii, 
the requirements of the next protection class down are applied. 
The protective coatings must exhibit no pores, cracks, damage or other flaws that impair corrosion 
protection and/or specified appearance. 
Further, the coatings shall exhibit firm adhesion to the base material and may not flake under slight 
deformation. 


Page 3 
TL 217: 2002-07 
 
The layout and control of the production process shall not impair the functional characteristics of 
the finished part. In particular, it shall be ensured, through the appropriate selection and 
combination of pretreatment and heat treatment, that no hydrogen-induced brittle fractures occur. 
If, contrary to our specifications in VW 137 50, section 3.4, paragraph 1, electrolytically deposited 
zinc coatings for high-strength steel parts with Rm > 1,000 N/mm² are used, these shall be zinc-
coated in a cyanide or alkaline cyanide-free bath. 
All heat treatments to avoid hydrogen-induced brittling must be performed as quickly as possible 
after depositing, however within 4 hours at least and before any further treatment of the coatings 
(see DIN EN ISO 4042). 
3.3 
Zinc coatings for paintwork 
Electroplated zinc coatings on semifinished products, the surface treatment of which is not 
completed immediately after the zinc coating process (e.g. dispatch from the zinc-coating plant to 
the painting plant) may not, according to Ofl-c310, display any passivation or phosphating. 
Any required transport or storage protection of zinc coated parts, e.g. by oiling, shall be agreed 
upon with the painting plant. 
Where painting is performed in a VW plant the transport or storage protection shall correspond to 
Quality Specification QP A001. 
In addition, the zinc coatings must display impeccable adhesive strength even at greater layer 
thicknesses, e.g. in the edge area. 
3.4 Cr(VI)-free passivation treatment layers 
In order to improve the corrosion resistance of electrolytically deposited zinc coatings to salt water 
and condensed water, a post-treatment in passivation solutions is technically standard. 
If the passivation treatment solution does not contain any Cr(VI) compounds, the resultant 
conversion layers are likewise Cr(VI)-free. 
Colorless and blue passivation treatments, so called thin film passivation treatments, with a layer 
thickness of approx. 0.1 µm are preferred for parts in the passenger and/or trunk compartment 
area, if a silver appearance is required. If required, they may also be sealed. 
The corrosion protection is further improved using what is called thick layer passivation treatments 
(approx. 0.5 µm). As a result of their visual appearance (iridescent), they must also be sealed, so 
that they are suitable for use in the area that is visible to the customer. 
3.5 
Coatings with sealing 
In the sealing process, organic and/or inorganic materials are applied to the previously formed 
conversion layers and partially included. 
The additional sealing can increase the thickness of the layer structure by 0.5 to 2.0 µm. 
This offers the following advantages over unsealed coatings: 
─ Increased corrosion resistance (delayed zinc and base metal corrosion with an unchanged zinc 
coating thickness) 
─ Change in the sliding properties (reduction of the friction coefficients and their variation ranges 
in joining elements) 
─ Color coding (the iridescence of the thick layer passivation treatments is significantly reduced, 
thus improving the appearance) 


Page 4 
TL 217: 2002-07 
 
3.6 
Structure 
3.6.1 
Base material 
Material according to the drawing. 
3.6.2 
Surface protection types/appearance 
See table 1. 
3.7 
Layer thickness 
For coatings without post-treatment (surface protection types Ofl-c310 and Ofl-c610) the 
determination of the corrosion resistance according to DIN 50 018 KFW2.0S can be used as an 
indirect measure for the layer thickness of the zinc coating (see table 3). 
Table 3 
Surface protection type 
Test cycles 
Requirement 
Ofl-c310, Ofl-c330 
2 
Ofl-c610, Ofl-c630 
5 
No base metal corrosion after 
the prescribed test duration 
 
Alternatively, the layer thickness shall be determined as a test according to DIN 50 987, DIN EN 
ISO 1463, DIN EN ISO 2177, DIN EN ISO 2178 or DIN EN ISO 2360. 
For requirements, see table 4. 
Table 4 
Protection type 
Components of a general 
nature 
Welded parts, e.g. coarse 
thread bolt 
3 
8 to 35 µm 
8 to 14 µm 
6 
15 to 35 µm 
15 to 23 µm 
 
3.8 
Adhesive strength 
Thermal shock test based on DIN EN ISO 2819. 
The specimen part is aged for 30 minutes at (220 ± 10) °C and then dipped in water at a 
temperature of 15 °C to 25 °C. 
Requirement: no large-scale or bubble-shaped stripping of the zinc coating. 
3.9 
Corrosion behavior 
The corrosion resistance of the systems must be ensured in the as-received condition and also 
after a 24-hour period of heat aging at 120 °C. These are minimum requirements and must always 
be adhered to. 


Page 5 
TL 217: 2002-07 
 
3.9.1 
Passivation treatment layers and sealing 
Test according to DIN 50 021-SS, evaluation according to DIN 50 961, test durations and 
requirements according to table 5. 
Table 5 
Test duration in h 
Surface protection type 
Barrel coated 
parts 
Rack-
galvanized 
goods 
Requirement 
Ofl-c340, Ofl-c640 
6 
12 
Ofl-c341, Ofl-c641 
48 
72 
Ofl-c342, Ofl-c642, Ofl-c345, 
Ofl-c647 
72 
96 
Ofl-c343, Ofl-c643 
96 
168 
No zinc corrosion after the 
prescribed test duration 
 
3.9.2 
Zinc coatings including passivation treatment layers and sealing 
Test according to DIN 50 021- SS, test durations and requirements according to table 6. 
Table 6 
Surface protection type 
Test duration in h 
Requirement 
Ofl-c310, Ofl-c330 
48 
Ofl-c340, Ofl-c610, Ofl-c630 
96 
Ofl-c341 
144 
Ofl-c342, Ofl-c347, Ofl-c640 
168 
Ofl-c343, Ofl-c641, Ofl-c642, 
Ofl-c647 
240 
Ofl-c643 
360 
No base metal corrosion after 
the prescribed test duration 
and 
no zinc corrosion after the test 
durations specified in table 5. 
 
4 
Referenced standards1 
QP A001 
Prelubes; Slushing Oils (general); Blank Washing Oils, Drawing Oils and 
Drawing Agents; Quality Requirements 
VW 011 55 
Vehicle Supply Parts – General; Approval of First Supply and Changes 
VW 137 50 
Surface Protection of Metal Parts; Surface Protection Types, Codes, 
Requirements 
VW 911 01 
Environmental Standard for Vehicles, Vehicle Parts, Materials, Fuels; 
Avoidance of Hazardous Substances 
DIN 50,018 
Testing in a Saturated Atmosphere in the Presence of Sulfur Dioxide 
                                                
1 In this section terminological inconsistencies may occur as the original titles are used. 


Page 6 
TL 217: 2002-07 
 
DIN 50,021 
Spray Tests With Different Sodium Chloride Solutions 
DIN 50,961 
Electroplated Coatings, Zinc Coatings on Ferrous Metals; Terms, Corrosion 
Test and Corrosion Resistance 
DIN 50,987 
Measuring of Layer Thicknesses; X-Ray Fluorescence Method of Measuring 
the Thickness of Layers 
DIN EN ISO 1461 
Zinc Coatings Applied to Steel using the Hot-Dip Method (Individual Zinc 
Coating); Requirements and Tests 
DIN EN ISO 1463 
Metallic and Oxide Coatings – Measurement of Coating Thickness; 
Microscopical Method 
DIN EN ISO 2177 
Metallic Coatings, Measurement of Coating Thickness, Coulometric Method by 
Anodic Dissolution 
DIN EN ISO 2178 
Non-Magnetic Coatings on Magnetic Substrates; Measurement of Coating 
Thickness; Magnetic Method 
DIN EN ISO 2360 
Nonconductive Coatings on Non-Magnetic Base Metals; Measurement of 
Coating Thickness; Eddy Current Test Method 
DIN EN ISO 2819 
Metallic Coatings on Metallic Base Materials; Electroplated and Chemical 
Coatings; Overview of the Methods Used To Test Adhesive Strength 
DIN EN ISO 4042 
Fasteners – Electroplated Coatings 


Page 7 
TL 217: 2002-07 
 
Appendix A (normative) 
A.1 
Traditional surface protection types 
The surface protection types listed below in the left-hand column of table A.1 were applicable in the 
past according to earlier issues of TL 217 and are part of drawings that continue to be valid 
internally. The surface protection types that are to be used as replacements are listed in the right-
hand column. 
If the quality of one of these “invalid traditional surface protection types“ has to be tested, the test 
conditions of TL 217: 1991-11 shall be used. 
Table A.1 
 
Invalid traditional surface protection types 
Replacement surface protection type 
Ofl-c150 
Ofl-c342 
Ofl-c160 
Ofl-t630 olive-green acc. to TL 233 
(however not for ground connection) 
Ofl-c170 
Ofl-r671 or Ofl-t650 
(however not for ground connection) 
Ofl-c312 
Ofl-c342 
Ofl-c313 
Ofl-t630 olive-green acc. to TL 233 
(however not for ground connection) 
Ofl-c345 
Ofl-c347 
Ofl-c350 
Ofl-c342 
Ofl-c351 
Ofl-c343 
Ofl-c355 
Ofl-c347 
Ofl-c360 
Ofl-t630 olive-green acc. to TL 233 
(however not for ground connection) 
Ofl-c370 
Ofl-t630 black acc. to TL 233 
(however not for ground connection) 
Ofl-c375 
Ofl-t630 black acc. to TL 233 
(however not for ground connection) 
Ofl-c380 
Ofl-t645 
(however not for ground connection) 
Ofl-c382 
Ofl-c642 
Ofl-c383 
Ofl-c642 
Ofl-c385 
Ofl-c347 
Ofl-c390 
Ofl-t600, 
for threaded parts Ofl-t645 
(however not for ground connection) 
Ofl-c612 
Ofl-c342 
Ofl-c613 
Ofl-t630 olive-green acc. to TL 233 
(however not for ground connection) 


Page 8 
TL 217: 2002-07 
 
Invalid traditional surface protection types 
Replacement surface protection type 
Olf-c645 
Ofl-c647 
Ofl-c650 
Ofl-c642 
Ofl-c651 
Ofl-c643 
Ofl-c660 
Ofl-t630 olive-green acc. to TL 233 
(however not for ground connection) 
Ofl-c670 
Ofl-t630 black acc. to TL 233 
(however not for ground connection) 
Ofl-c675 
Ofl-t630 black acc. to TL 233 
(however not for ground connection) 
Ofl-c682 
Ofl-c642 
Ofl-c683 
Ofl-c686 according to TL 194 
(components in contact with Mg) 
Ofl-c685 
Ofl-c687 according to TL 194 
(joining elements in contact with Mg) 
Ofl-c690 
Ofl-t600, 
for threaded parts Ofl-t645 (however not for 
ground connections)
