Repository: kujaxr/obsidian-vault

File: 材料工程师/TL226-c.pdf.md
# TL226-c.pdf

共 9 页 第 1 页 
 
汽车内饰材料上油漆的 
要  求                   TL 226        
 
     
 
        
  
 
 
 
 
 
版本日期
翻译 
日期
译校 
日期 
打印/誊抄
日期 
校对 
2003.11 
许来清 
2004.08
陈勇华 
2004.08 
佘文瑾 
2004.08
黄惠芳 
注意保密。未经上海大众书面同意，不得外传、复制。译文仅供参考。 
上海大众汽车有限公司 
资  料 
关键词：漆、涂装、内饰、胶头印刷、热压 
 
更改 
相对于TL 226:1998-11 作了以下更改： 
－ 更新油漆系统 
－ 更新同时适用的资料 
－ 完全修订了标准 
 
先前版本 
 
 
 
1 应用范围 
本TL 标准适用于安装于汽车内部的油漆、胶头印刷、热压和IMD－涂覆的（内部装
饰）金属和非金属材料。 
 
2 标记 
 
2.1 名称举例 
 
2.1.1 塑料涂层 
    2K－软性漆按照TL 226，S40±5 
    2K－密实漆按照TL 226，S40±5 
 
2.1.2 金属镀层： 
    粉末涂层装饰按照TL 226，涂层成分按照TL 256 
 
3 要求 
如果以下的有关确定组成部分或其范围的要求只是受到限制，或不被采用的话，必须
在图纸上给予相应的说明。 
 
 


 
 TL226:2003-11    
                                       共 9 页 第 2 页 
    
   
     
 
3.1 基本要求 
首次供货和更改的批准按照VW 011 55。 
避免有害物质按照VW 911 01。 
一个完整的试验要求至少有5 个具有一个总面积为
的成品或零件。 
 
       仅在允许范围内由于涂装，成品的性能和所要求的工艺参数有一些影响。 
  
       涂层/油漆，以及也可能是一个修理油漆必须附着在基础上和在首层油漆上。修理油
漆也要作这样的标记。 
 
       必须由供货商一同提供下列所有试验零件的说明： 
 
1. 基本材料说明（供货商名称和VDA－标记） 
2. 色调 
3. 预处理 
a） 清洁，例如用二甲基甲醇， 
b）表面活化，例如通过火焰清理， 
c） 进一步的表面处理。例如磷酸锌处理 
   4.  油漆结构（所有参数的定义） 
      例如2K－软性漆和密实漆 
      引物XYZ，颜色XYZ，批次XYZ， 
      底漆：XYZ，颜色XYZ，批次XYZ， 
      MV10:x，混合比例必须与符合油漆的（系统）认可标准， 
      用固化剂XYZ，颜色XYZ，批次XYZ， 
      油漆层，油漆层的质量认证 
5.  油漆装备 
6.  油漆地点 
7.  油漆日期 
 
3.2 外观和手感 
 
零件必须在总体表面上呈现出一种均匀的外观和符合图纸要求的以及认可样品的手
感、光亮和颜色要求。 
 
不允许有有损外观规定要求的气孔、裂纹、油漆流挂和其他缺陷。 
 
在首件样品的检验报告中，标准文献资料相关的颜色和光亮度按照VW 501 90。 
    
3.3 大气曝露试验 
 
大气曝露试验按照VW 501 85。 
 
由于在试验过程中产生的问题，供货商有责任消除弊端并改进油漆系统。 
 
 


 
 TL226:2003-11    
                                       共 9 页 第 3 页 
    
   
     
 
3.4 油漆程序 
 
油漆程序必须在油漆工和油漆制造商之间进行协调。双方在首次样品检验报告中对此
确认，也就是说，双方对满足上述要求均负有责任。 
 
   如下分工： 
   － 油漆供货商告知有关所满足的TL 要求，提供其加工规程和给出应用技术支持。 
   － 油漆告知有关基本信息（塑料型号和商品名称），尽可能早的检验要求（也适用预批量
零件：至少粘附性），确认油漆制造商遵守加工规程的情况和请求技术帮助。 
 
3.5 气候适应性预处理 
 
所有有待提供检验的样品必须进行气候适应性预处理： 
 
在室温下采用狭窄的空气温度范围（18～28）℃内存放7 天或在60℃内存放48 小时。 
 
每个单项检验后，零件必须至少做30 分钟的气候适应性预处理，以便进行目视评定。
按照第3.7 节和3.8 节检验必须执行1 小时的预处理（18～28）℃。纤维增强和滚珠增强
的或发泡构件必须在24 小时（18～28）℃下的预处理后进行检验。 
 
3.6 油漆系统 
见表1。 
表     1 
名称 
2K-装饰漆 
2K-软漆/2K-密实漆 
效果漆 
要求 
外观， 
 
 
 
 
 
激光记录， 
 
 
低密着性， 
声学 
外观， 
 
 
 
 
 
激光记录， 
 
 
高密着性 
声学 
特殊外观 
（特殊要求，例
如纺织，珠光效
果，金属效果，
手感效果）， 
IMD－方法
，胶
头印刷和热压滚
花， 
按批准书 
按批准书 
干燥涂层厚度S 
 
15～35 
35～90 
按批准书 
1）外观：颜色、光亮 
   手感：主观要求在柔软性上（触觉和效果） 
   声学：与非油漆构件对比改善相关的尖锐刺耳和其他噪声（主观评价） 
2） 如果从根本上改善了附着、激光功能、密着等问题，要求一个多层结构（底漆
或附加的清漆），那么在图中必须注明。在一个多层结构上为了各自补充油漆的
干燥层厚度使其厚度增加。对于金属漆结构参照图纸标注按第2.1 节。 
3） IMD－方法：内装饰（薄膜背层喷注） 
 


 
 TL226:2003-11    
                                       共 9 页 第 4 页 
    
   
     
 
3.7  初始状态中的附着和脆性 
    
3.7.1 涂层网格切割 
     检验按照DIN EN ISO 2409 有关突然拆除粘贴的胶粘带。胶粘带采用例如
Fa.Beierdorf透明胶带4657。 
 
    要求：Gt 0－1。 
 
3.7.2 十字切割（Andreaskreuz） 
    当由于几何形的基础在结构上可能没有涂层网格切割时，这时用十字切割方法。 
 
    检验：用粘贴胶粘带的十字切割。对于十字切割来说是用一个带有锋利的，薄的刀刃
的刀具，例如，带有梯形刀的安全刀具。 
 
    要求：在撕下胶粘带后，不允许有油漆颗粒附着在胶粘带上。 
 
3.8 
耐刮性能 
    检验按照PV 3952， 
    网格检验：检验体
，刮痕距离
，偏移负荷
 
    有关具有复杂几何结构和ZSB－结构： 
    检验用型号318 的Erichsen-硬度试棒
负荷和测试探针，按照DIN EN ISO 1518（探
针长度0.75 mm）。 
    要求：直至基本材料均无油漆的开裂现象。 
 
3.9 
散发性能 
    检验按照VW 501 80。 
     
    油漆的非金属材料的要求： 
    － 溶剂基础上的油漆系统：对于非油漆构件所要求的废气排除值允许超过
。 
    － 水基础上的油漆系统：对于非油漆构件所要求的废气排除值允许超过
。 
    － 有关油漆金属材料的要求：油漆构件不允许超过一个
值。 
 
3.10 耐热性 
 
3.10.1 高温存放 
      检验：在循环空气－保温箱中存放 
      － 在太阳非直接照射范围内的构件： 置放24 小时，置放温度
。 
   － 在太阳直接照射范围内的构件：（例如除霜口，仪表板上部范围）存放时间500 小
时，存放温度
。 
   － 在太阳照射过渡区内的构件（例如换气口），存放时间500 小时，存放温度
 
   要求：相对于供货状态无外观和手感的改变。必须同时满足第3.7 节和3.8 节的要求（注
意第3.5 节）。 


 
 TL226:2003-11    
                                       共 9 页 第 5 页 
    
   
     
 
3.10.2 气候交换试验 
    检验： 
    － AUDI：按照PV 1200 为96 小时。 
    － VW：按照PV 2005 为60 循环（中间值参照40 循环） 
    要求：相对于供货状态无明显改变。必须同时满足第3.7 节和3.8 节的要求（注意第
3.5 节）。 
 
3.11 气候性 
 
3.11.1 冷凝水稳定气候 
     检验按照DIN 50 017 KK，检验持续240 小时。 
 
     要求：30 分钟后进行评定：不允许形成气泡，
按照53 209。必须同时满足第
3.7 节和3.8 节的要求（注意第3.5 节）。 
 
 3.11.2 交变腐蚀测试（仅用于油漆的金属材料） 
 
      检验：按照PV 1210 为15 循环。在ZSB 中刮刻线按照DIN EN ISO 7253，第8.5 节
和DIN EN ISO 4628-8。 
 
      要求：无气泡形成，无整容式的腐蚀，无母体金属腐蚀。渗透性
，但
是不在
零件位置上。 
 
3.11.3 耐光性 
      检验按照PV 1303。周期数按照安装位置（见第4.1 节）。 
 
    要求：DIN EN 20 105-A02 灰度尺染色牢度评级4。其他外观可见的缺陷，例如色调
改变或裂纹形成均是不允许的。必须同时满足第3.7 节和3.8 节的要求（注意第3.5 节）。 
 
3.12 抗老化性 
 
3.12.1 水解存放 
     检验：在气候箱内相对空气湿度在
和
， 72 小时。 
 
    要求：无色调和手感改变。必须同时满足第3.7 节和3.8 节的要求（注意第3.5 节）。 
 
3.12.2 模拟阳光 
     检验按照DIN 75 220，在
后480 小时（20 循环） 
 
     要求：无色调和手感改变。必须同时满足第3.7 节和3.8 节的要求（注意第3.5 节）。 
 
3.13 耐磨损性能 
 
3.13.1 一般 
     检验按照PV 3906 和第4.2 节。 


 
 TL226:2003-11    
                                       共 9 页 第 6 页 
    
   
     
 
3.13.2 耐摩擦测量仪对干摩擦织物往复摩擦100 次 
     － 评定油漆表面：相对于供货状态无可见的改变，如油漆组织改变或退色导致的摩
擦痕迹。 
     － 评定摩擦织物：摩擦织物渗色符合DIN EN 20 105-A03 灰度尺染色牢度评级4。 
 
3.13.3 耐摩擦测量仪对湿摩擦织物往复摩擦100 次（水） 
      － 评定油漆表面：相对于供货状态无可见的改变，如油漆组织改变或退色导致的摩擦
痕迹。 
     － 评定摩擦织物：摩擦织物渗色符合DIN EN 20 105-A03 灰度尺染色牢度评级4。 
 
    注意：一个摩擦织物适用“湿”和“含有清洁剂”，至少在任何介质内置放1 分钟，和紧
接着快速在过滤纸之间擦干水分。 
 
3.13.4 耐摩擦测量仪对湿摩擦织物往复2000 次 
     有关高负荷范围内的构件（例如转向盘、操作手柄） 
     － 评定油漆表面：相对于供货状态无可见的改变，如油漆组织改变或退色导致的摩擦
痕迹。 
      － 评定摩擦织物：摩擦织物渗色符合DIN EN 20 105-A03 灰度尺染色牢度评级4。 
 
3.14 耐清洁剂和混合汗液 
 
3.14.1 试验介质 
     － 用
的活性水溶剂，例如
 
   － 含氨，酒精的水溶剂，例如“Ajax－车窗净化剂”，无稀释 
   － 清洗汽油（沸点范围II 按照DIN 51 631, 80/100℃） 
   － 酒精按照TL 521 17 
   － 试验介质“混合汗液”： 
      溶液A：
醋酸【配方：1 L 蒸馏水含
醋酸】 
      溶液B：氨水溶剂，即
【配方：
 
溶剂（25％）用蒸馏水稀释成
（实际为690 g）和添加
】 
 
3.14.2 液滴试验 
      检验：用一个移液管在表面滴
液滴，并在10 分钟作用持续时间后，
循
环后空气中干燥30 分钟。必须在加载后作24 小时表面评定。 
 
      要求：无油漆色调，光亮度和油漆结构的改变。只有当用一块湿抹布不能够抹去表
面上痕迹时，必须指出会有光亮度改变。 
 
3.14.3 耐磨性 
      检验：用一块含有清洁剂的摩擦织物往复摩擦10 次。见第3.13.1 节的注释。 
 
      要求： 
      － 评定油漆表面：无油漆色调，光亮度和油漆结构的改变。只有当用一块湿抹布不    


 
 TL226:2003-11    
                                       共 9 页 第 7 页 
    
   
     
 
能够抹去表面上痕迹时，必须指出会有光亮度改变。 
      － 评定摩擦织物：摩擦织物渗色符合DIN EN 20 105-A03 灰度尺染色牢度评级4。 
 
4  检验说明 
  
4.1 耐光性 
      检验单个构件（所油漆的材料）所需的周期次数： 
      － 在打开的行李箱中的衣帽架，内饰               10 个周期 GM 4 
      － 转向盘，车内后视镜                            6 个周期 GM 4 
      － 车门内饰，直接用薄膜或纺织物（扶手）          5 个周期 GM 4 
      － 直接受辐射的车柱内饰                          5 个周期 GM 4 
      － 间接受辐射的车柱内饰                          3 个周期 GM 4 
      － 座椅（缓冲材料）                              3 个周期 GM 4 
      － 仪表盘（总成和薄膜）                          5 个周期 GM 4 
      － 转向管柱内饰                                    3 个周期 GM 4 
      － 车门内饰，间接用薄膜或纺织品                  3 个周期 GM 4 
      － 车顶内饰（装饰方案的总成）                  2 个周期 GM 4 
      － 地毯，关闭的行李箱内的内饰                    2 个周期 GM 4 
      － 遮盖部件（例如在关闭的行李箱内的内饰）        2 个周期 GM 4 
      － 间接受辐射范围内的部件（例如车门内饰范围下的部件） 
                                                       3 个周期 GM 4 
 
4.2 磨损 
按照DIN EN ISO 105-X12，代替在耐摩擦测量仪上或具有同等价值的仪器支柱中同样
能够用带2 个支架的一个轻金属滚轮（见图1）。 
 
轻金属滚轮：     重量：      40 g 
                 直径：      20 mm 
                 长度：      52 mm 
 
支架：           重量：      11 g 
                 厚度：       5 mm 
                 宽度：      20 mm 
                 长度：      45 mm 
 
一个3 mm 厚的聚酯-PIR-泡沫材料（原始厚度：
）包覆在轻金属滚轮
上并且用摩擦介质进行加压，直到其相对运动被排除。 
 
必须如此按装轻金属滚轮，符合其支柱的支承力（900 g）。 
 


 
 TL226:2003-11    
                                       共 9 页 第 8 页 
    
   
     
 
                                        图   1  
 
 
 
 
 
 
 
 
 
 
 
 
 
 
 
 
 
 
 
 
 
 
 
 
 
 
 
 
 
 
 
 
 


 
 TL226:2003-11    
                                       共 9 页 第 9 页 
    
   
     
 
 
5 
同时适用的资料

File: 材料工程师/TL226_April.2006_Paint.pdf.md
# TL226_April.2006_Paint.pdf

Class. No. 50241 
April 2006 
Paint Coating on Materials 
Used in the Vehicle Interior Trim 
Requirements 
TL 
226 
Konzernnorm 
 
 
paint, paint coating, painting, paintwork, interior trim, tampon printing, heat seal, heat sealing, 
IMD, in-mold decoration, cubic print 
 
Page 1 of 10 
Fachverantwortung/Responsibility 
Normung/Standards (E2TC, 1733) 
 
 
 
K-GQL-1/3 
Kassner 
Tel.: -76941 
Frau Dr. Schramm 
Dr. Schilling 
Wiesner 
Tel.: +49-5361-9-29064 
Terlinden 
 
 
Confidential. All rights reserved. No part of this document may be transmitted or reproduced without prior permission of a Standards Department of the Volkswagen Group. 
Parties to a contract can only obtain this standard via the B2B supplier platform “www.vwgroupsupply.com”. 
 VOLKSWAGEN AG 
Norm vor Anwendung auf Aktualität prüfen / Check standard for current issue prior to usage. 
Form FE 41 - 01.06 
Changes 
The following changes have been made as compared to Technical Supply Specification TL 226, 
2003-11: 
─ 
Table 1 revised 
─ 
Section 2.1.1, description examples for coatings for plastic materials, modified 
─ 
Section 3.8 "Scratch resistance" revised 
─ 
Section 3.10.1 "Aging at elevated temperature" revised 
─ 
Section 3.15 "Cream resistance" added 
─ 
Referenced standards updated 
─ 
Standard restructured 
Changes as compared to the last issue are marked by a vertical bar on the side of the modified text 
block. 
Previous issues 
1981-02, 1986-12, 1995-01, 1995-10, 1998-11, 2003-11 
1 
Scope 
This Technical Supply Specification (TL standard) applies to painted, pad-printed, heat-sealed, in-
mold decorated (IMD) and cubic-printed metallic and non-metallic materials, which are used in the 
vehicle interior. 
2 
Description 
2.1 
Description examples 
2.1.1 
Coatings for plastic materials 
Two-pack decorative paint acc. to TL 226, S 15 to 30 µm 
Two-pack decorative haptic paint acc. to TL 226, S 30 to 50 µm 
2.1.2 
Coating for metals 
Powder top coat acc. to TL 226, layer structure acc. to TL 256 
The English translation is believed to be accurate .In case of discrepancies the German version shall govern. 
Numerical notation according to ISO practice (see VW 01000). 
QUELLE: NOLIS


Page 2 
TL 226: 2006-04 
 
3 
Requirements 
If the following requirements for specific components or parts of components do not apply 
completely or not at all, this shall be coordinated with the responsible engineering departments or a 
special note shall be given on the drawing. 
3.1 
General requirements 
Approval of first supply and changes acc. to Volkswagen standard VW 011 55. 
Avoidance of hazardous substances acc. to VW 911 01. 
At least 5 finished parts or parts with a total surface area of 0,5 m² are required for complete 
testing. 
The properties of the finished part or the specified mechanical characteristics, shall only be 
impaired by the paint coating to the extent defined permissible. 
The coating/paint as well as potential re-painting shall adhere firmly to the substrate or to the 
original paint coat. Areas of re-painting shall be marked. 
The supplier shall provide the following information for all parts under test: 
1. 
Specification of substrate material (manufacturer designation and VDA1 designation) 
2. 
Color 
3. 
Pretreatment 
a) Cleaning, e.g. using isopropanol 
b) Activation of the surface, e.g. by exposure to flame 
c) 
Other surface treatments, e.g. zinc phosphating 
4. 
Paint structure (definition of all parameters) 
e.g., two-pack soft-touch paint or haptic paint 
Primer XYZ, from XYZ Co., batch XYZ 
Base coat XYZ, from XYZ Co., batch XYZ 
MR 10:x, the mixture ratio shall correspond to the (system) release of the paint, 
with hardener XYZ, from XYZ Co., batch XYZ 
paint shop, auditing certificate for paint shop 
5. 
Type of painting apparatus 
6. 
Painting location 
7. 
Painting date 
3.2 
Appearance and haptic characteristics 
Parts shall exhibit a uniform appearance on their entire surface; they shall conform to the drawing 
requirements and to the released sample for haptic characteristics, gloss and color. 
Pores, cracks, runs and other flaws that adversely affect the specified appearance are not 
permissible. 
Color and degree of glossiness are documented in the first-sample test report acc. to VW 50190. 
3.3 
Open-air weathering 
Open-air weathering acc. to VW 50185. 
The supplier is obliged to remove the causes for complaints occurring during this test and to 
improve the paint system. 
                                                
1 VDA = German Association of the Automotive Industry 


Page 3 
TL 226: 2006-04 
 
3.4 
Paint process 
The paint process shall be coordinated between paint shop and paint manufacturer. Both parties 
will confirm the process in the first-sample test report, meaning that both are responsible for 
fulfilling the specified requirements. 
Responsibilities shall be distributed as follows: 
─ 
The paint manufacturer shall provide information on the fulfillment of requirements specified in 
the TL standard, provide processing guidelines and support regarding the applied paint 
method. 
─ 
The paint shop shall provide information on the substrate (plastic type and trade name), check 
the requirements as early as possible (also applies to pre-production series parts: at least 
adhesion), confirm compliance with the processing guidelines of the paint manufacturer, and 
ask for support regarding the applied paint method. 
3.5 
Conditioning 
All samples delivered for testing must be pre-conditioned: 
7 days at room temperature with narrow air temperature range (18 to 28) °C or 48 h at 60 °C. 
Before the beginning of the visual evaluation, the samples shall be conditioned for a minimum of 30 
min after completion of each individual test. Testing acc. to Sections 3.7 and 3.8 shall be performed 
after 1 h of conditioning at (18 bis 28) °C. Fiber- , ball-reinforced or foamed components shall be 
tested after 24 h of conditioning at (18 to 28) °C.  
3.6 
Paint systems 
See Table 1. 
Table 1 
Requirements 1) 
Paint systems 
Appearance 
Symbols 
Haptic 
characteristics 
Acoustic 
characteristics 
Dry film 
thickness S 
in µm 2) 
Two-pack 
decorative paint 
low 
15 to 30 
Two-pack 
decorative haptic 
paint 
high 
30 to 50 
Effect paint 
Acc. to release 
Acc. to release 
IMD method 
Cubic-print method 
Acc. to the 
original sample 
Laser inscription, 
pad printing,  
heat sealing 
Acc. to release 
Acc. to release 
Acc. to release 
1) 
Appearance: 
Color, gloss 
Haptic characteristics: 
Subjective requirements for soft touch (haptic perception or effects) 
Acoustic characteristics: Reduction of creaking, squeaking, or other noises as compared to unpainted components (subjective 
evaluation) 
2) 
If a multi-layer structure (primer or supplementary clear coat) is required for better adhesion, laser suitability, haptic 
characteristics, etc., this shall be noted on the drawing. In a multi-layer structure the dry film thickness of the supplementary 
coating adds to the total dry film thickness. In the case of metal coatings, structure acc. to drawing note acc. to Section 2.1. 
 


Page 4 
TL 226: 2006-04 
 
3.7 
Adhesion and brittleness in initial condition 
3.7.1 
Crosscut test 
Crosscut test acc. to DIN EN ISO 2409 with subsequent abrupt removal of adhesive tape. For 
example, type 4657 adhesive tape made by Beiersdorf Company may be used. 
Requirement: crosscut test value ≤ 1 
3.7.2 
Crosscut test (St. Andrew's cross) 
This test shall be performed whenever a normal crosscut test cannot be performed for reasons of 
component geometry. 
Test: Crosscut and subsequent removal of adhesive tape. For the crosscut test, a knife with a 
sharp, thin blade shall be used, e.g. a safety knife with trapezoidal blade. 
Requirement: 
─ 
No paint particles shall remain on the adhesive tape after the tape has been removed. 
3.8 
Scratch resistance 
Testing acc. to Test Specification PV 3952. 
Crosscut test: Device under test d = 1 mm; distance between scratches = 2 mm; deviating load 
= 20 N. 
For complex components or ASSY components: 
test e.g. with the Erichsen hardness tester, type 318, with a load of 10 N and a test needle acc. to 
Bosch (point: 0,75 mm) 
Requirements: 
─ 
No cracking (material removal) of the painting 
─ 
An indentation mark in the substrate material resulting from the load is permitted 
3.9 
Emission behavior 
Testing acc. to VW 50180. The following deviating requirements apply to the tests acc. to PV 3341 
contained in VW 50180 for painted non-metallic materials: 
─ 
Solvent-based paint systems: The emission values required for the non-painted components 
may be exceeded by 30 µgC/g. 
─ 
Water-based paint systems: The emission values required for the non-painted components 
may be exceeded by 10 µgC/g. 
─ 
Requirement for painted metallic materials: The emission values of the painted component 
shall not exceed a value of 20 µgC/g. 


Page 5 
TL 226: 2006-04 
 
3.10 
Temperature resistance 
3.10.1 
Aging at elevated temperature 
Test: Aging in mechanical circulation oven: 
─ 
Components exposed to indirect sunlight: aging duration 240 h; aging temperature (90 + 2) °C 
─ 
Components exposed to direct sunlight (e. g. defroster duct, upper area of dashboard): aging 
duration 500 h; aging temperature (120 + 2) °C 
─ 
Components in the transitional area of sunlight (e. g air outlet vents, steering wheels): aging 
duration 500 h; aging temperature (105 + 2) °C 
Requirements: 
─ 
No change of appearance and haptic characteristics compared to as-received condition 
─ 
The requirements acc. to Sections 3.7 and 3.8 shall also be met (note Section 3.5) 
3.10.2 
Environmental cycle test 
Test: 
─ 
Audi: 96 h acc. to PV 1200 
─ 
VW: 60 cycles acc. to PV 2005 (first evaluation after 40 cycles) 
Requirements: 
─ 
No visible change compared to as-received condition 
─ 
The requirements acc. to Sections 3.7 and 3.8 shall also be met (note Section 3.5) 
3.11 
Weather resistance 
3.11.1 
Condensated water constant climate 
Testing in test atmosphere CH acc. to DIN EN ISO 6270-2, test duration 240 h. The evaluation 
shall take place after 30 min acc. to DIN EN ISO 4628-2. 
Requirements: 
─ 
No blistering 
─ 
The requirements acc. to Sections 3.7 and 3.8 shall also be met (note Section 3.5). 
3.11.2 
Corrosion cycle test (only for painted metallic materials) 
Test: 15 cycles acc. to PV 1210; in ASSY with scratch line acc. to DIN EN ISO 7253, Section 8.5 
and DIN EN ISO 4628-8. 
Requirement: 
─ 
No blistering, no cosmetic corrosion, no base-metal corrosion 
─ 
Adhesion loss d ≤ 2,5 mm, but never > 5 mm 


Page 6 
TL 226: 2006-04 
 
3.11.3 
Lightfastness 
Test acc. to PV 1303. Number of cycles acc. to installation position (see Section 4.1). 
Requirements: 
─ 
Fastness grade 4 on the gray scale acc. to DIN EN 20105-A02 
─ 
Other visible defects, such as color change or cracking, are not permissible 
─ 
The requirements acc. to Sections 3.7 and 3.8 shall also be met (note Section 3.5) 
3.12 
Aging resistance 
3.12.1 
Hydrolysis aging 
Test: 72 h at (90 ± 2) °C and ≥ 96% relative humidity in climate chamber. 
Requirements: 
─ 
No changes in color or haptic characteristics 
─ 
The requirements acc. to Sections 3.7 and 3.8 shall also be met (note Section 3.5) 
3.12.2 
Sunlight simulation 
Test: 
─ 
Test acc. to DIN 75220, 2 cycles (= 480 h) acc. to D-IN1-T. 
Requirements: 
No changes in color or haptic characteristics 
─ 
No visual change of color and haptic characteristics compared to as-received condition 
─ 
The requirements acc. to Sections 3.7 and 3.8 shall also be met (note Section 3.5) 
3.12.3 
Abrasion behavior 
3.12.3.1 General 
Test acc. to PV 3906 and Section 4.2. 
3.12.3.2 100 crockmeter strokes against dry cloth 
─ 
Evaluation of paint-coated surface: No visible change compared to as-received condition, such 
as changes in paint-finish structure or traces of abrasion. 
─ 
Evaluation of rubbing cloth: Bleeding of rubbing cloth acc. to fastness grade 4 on the 
DIN EN 20105-A03 gray-scale. 
3.12.3.3 100 crockmeter strokes against moist cloth (water) 
─ 
Evaluation of paint-coated surface: No visible change compared to as-received condition, such 
as changes in paint-finish structure or traces of abrasion. 
─ 
Evaluation of rubbing cloth: Bleeding of rubbing cloth acc. to fastness grade 4 on the 
DIN EN 20105-A03 gray-scale. 
NOTE: Rubbing cloth can be considered "moist" or "soaked with cleaning agent" if it has been 
immersed in the respective medium for at least 1 min and then has been placed between filter 
paper for a short period of time. 


Page 7 
TL 226: 2006-04 
 
3.12.3.4 2000 crockmeter strokes against dry cloth 
Applies to components in heavily loaded areas (e. g. steering wheel or selector). 
─ 
Evaluation of paint-coated surface: No visible change compared to as-received condition, such 
as changes in paint-finish structure or traces of abrasion. 
─ 
Evaluation of rubbing cloth: Bleeding of rubbing cloth acc. to fastness grade 4 on the 
DIN EN 20 105-A03 gray-scale. 
3.13 
Resistance to cleaning agents and synthetic sweat 
3.13.1 
Test media 
─ 
0,5 vol. % aqueous solution of tenside solution, e.g., dishwashing liquid 
─ 
Ammoniacal alcoholic cleaning liquid (e.g. window cleaner), undiluted 
─ 
Petroleum ether (special boiling point II acc. to DIN 51631, 80/100 °C) 
─ 
Methylated spirit acc. to TL 52117 
─ 
Test media "synthetic sweat": 
Solution A: 0,75 vol % acetic acid (batch: add distilled water to 7,5 ml 100% acetic acid to yield 
1 l) 
Solution B: aqueous ammonia solution, i.e. 0,036 weight % with 0,5 weight % NaCl (batch: add 
distilled water to 1 g NH3 solution (25%) to yield 690,72 g (690 g in praxi) and add 3,47 g NaCl) 
3.13.2 
Drop test 
Test: 0,1 ml drops are applied to the surface using a pipette. After allowing a period of 10 min for 
the medium to work in, it is allowed to dry for 30 min at 60 °C in mechanically circulated air. The 
surface shall be evaluated 24 h after the treatment. 
Requirements: 
─ 
No change in paint color, degree of glossiness or paint-finish structure. 
─ 
Changes in degree of glossiness are to be stated only if they cannot be removed with a wet 
cloth. 
3.13.3 
Abrasion behavior 
Test: 10 crockmeter strokes with a rubbing cloth wet with cleaning agent. See note in Section 
3.13.1. 
Requirements: 
─ 
Evaluation of paint-coated surface: no change in paint color, degree of glossiness or paint-
finish structure. Changes in degree of glossiness are to be stated only if they cannot be 
removed with a wet cloth. 
─ 
Evaluation of rubbing cloth: bleeding of rubbing cloth acc. to fastness grade 4 on the 
DIN EN 20105-A03 gray-scale. 
3.14 
Cream resistance 
Testing acc. to PV 3964. 
Requirements for visual evaluation with respect to color, etc.: 
─ 
An increase in glossiness is permitted, changes of color or haptic characteristics are not 
permitted. 
─ 
The requirements acc. to Sections 3.7 and 3.8 shall also be met (note Section 3.5). 


Page 8 
TL 226: 2006-04 
 
4 
Notes on testing 
4.1 
Lightfastness 
Number of test exposure periods for the individual components (painted materials): 
─ 
Rear shelf, trim in open trunks 
10 cycles 
gray-scale 
level 4 
─ 
Steering wheel, interior mirror 
6 cycles 
gray-scale 
level 4 
─ 
Door trim paneling with film or textile material (upper edge 
molding) exposed to direct sunlight 
5 cycles 
gray-scale 
level 4 
─ 
Door trim paneling with film or textile material exposed to 
indirect sunlight 
3 cycles 
gray-scale 
level 4 
─ 
Pillar trim paneling, exposed to direct sunlight 
5 cycles 
gray-scale 
level 4 
─ 
Pillar trim paneling, exposed to indirect sunlight 
3 cycles 
gray-scale 
level 4 
─ 
Seats (upholstery cover material) 
3 cycles 
gray-scale 
level 4 
─ 
Dashboard (ASSY and film) 
5 cycles 
gray-scale 
level 4 
─ 
Steering column shroud 
3 cycles 
gray-scale 
level 4 
─ 
Molded headlining (ASSY with decorative variants) 
2 cycles 
gray-scale 
level 4 
─ 
Floor carpets, trim in closed trunks 
2 cycles 
gray-scale 
level 4 
─ 
Hidden components (e.g. trim in closed trunks) 
2 cycles 
gray-scale 
level 4 
─ 
Components exposed to indirect sunlight (e.g. components in 
lower door trim panel area) 
3 cycles 
gray-scale 
level 4 
4.2 
Abrasion 
A light alloy cylinder with two brackets can be used instead of the mandrel installed in the 
crockmeter acc. to DIN EN ISO 105-X12 or in a similar testing device (see Figure 1). 
Light alloy cylinder: 
Weight: 
40 g 
 
Diameter: 
20 mm 
 
Length: 
52 mm 
Brackets: 
Weight: 
11 g 
 
Thickness: 
5 mm 
 
Width: 
20 mm 
 
Length: 
45 mm 
A 3-mm-thick polyester PUR foam piece (gross density: 40 ± 5 kg/m3) is glued onto the light alloy 
cylinder. The plastic foam layer is covered with the abrading medium (similar to mandrel) in a way 
that prevents movements within the foam layer. 


Page 9 
TL 226: 2006-04 
 
The light alloy cylinder shall be mounted so that its contact force is identical to the contact force of 
the mandrel (900 g). 
 
Figure 1 
5 
Referenced standards2 
PV 1200 
Vehicle Parts; Testing of Resistance to Environmental Cycle Test (+80/-
40) °C 
PV 1210 
Body and Add-on Parts; Corrosion Test 
PV 1303 
Non-Metallic Materials; Exposure Test of Passenger Compartment 
Components 
PV 2005 
Vehicle Parts; Testing of Resistance to Environmental Cycle Test 
PV 3341 
Non-Metallic Materials in Automotive Interior Trim; Determination of 
Emission of Organic Compounds 
PV 3906 
Non-Metallic Planar Fabrics; Testing of Abrasion Behavior 
PV 3952 
Plastic Interior Components; Testing of Scratch Resistance 
PV 3964  
Surfaces in the Vehicle Interior; Test of Resistance to Creams and Lotions 
TL 52117 
Spirit, Denatured; Lubricant Requirements 
VW 01155 
Vehicle Supply Parts; Approval of First Supply and Changes 
VW 50180 
Components in Passenger Compartment; Emission Behavior 
VW 50185 
Vehicle Components; Resistance to Open Air Weathering 
VW 50190 
Components of the Vehicle Interior Trim; Colorimetric Evaluation 
VW 91101 
Environmental Standard for Vehicles; Vehicle Parts, Materials, Operating 
Fluids; Avoidance of Hazardous Substances 
DIN 51631 
Mineral Spirits – Special Boiling Point Spirits – Requirements 
DIN 75220 
Ageing of Automotive Components in Solar Simulation Units 
DIN EN 20105-A02 
Textiles – Tests for Colour Fastness – Part A02: Grey Scale for Assessing 
Change in Colour 
DIN EN 20105-A03 
Textiles; Tests for Colour Fastness - Part A03: Grey Scale for Assessing 
Staining 
DIN EN ISO 105-X12 Textiles; Tests for Colour Fastness – Part X12: Colour Fastness to Rubbing 
                                                
2 In this section terminological inconsistencies may occur as the original titles are used. 


Page 10 
TL 226: 2006-04 
 
DIN EN ISO 2409 
Paints and Varnishes – Cross-Cut Test 
DIN EN ISO 4628-2 
Paints and Varnishes – Evaluation of Degradation of Coatings; Designation 
of Quantity and Size of Defects, and of Intensity of Uniform Changes in 
Appearance – Part 2: Assessment of Degree of Blistering 
DIN EN ISO 6270-2 
Paints and Varnishes – Determination of Density to Humidity – Part 2: 
Procedure 
for 
Exposing 
Test 
Specimens 
in 
Condensation-Water 
Atmospheres 
DIN EN ISO 7253 
Paints and Varnishes – Determination of Resistance to Neutral Salt Spray 
(Fog)

File: 材料工程师/TL226_EN_2006-04-01.pdf.md
# TL226_EN_2006-04-01.pdf

Class. No. 50241 
April 2006 
Paint Coating on Materials 
Used in the Vehicle Interior Trim 
Requirements 
TL 
226 
Konzernnorm 
 
 
paint, paint coating, painting, paintwork, interior trim, tampon printing, heat seal, heat sealing, 
IMD, in-mold decoration, cubic print 
 
Page 1 of 10 
Fachverantwortung/Responsibility 
Normung/Standards (E2TC, 1733) 
 
 
 
K-GQL-1/3 
Kassner 
Tel.: -76941 
Frau Dr. Schramm 
Dr. Schilling 
Wiesner 
Tel.: +49-5361-9-29064 
Terlinden 
 
 
Confidential. All rights reserved. No part of this document may be transmitted or reproduced without prior permission of a Standards Department of the Volkswagen Group. 
Parties to a contract can only obtain this standard via the B2B supplier platform “www.vwgroupsupply.com”. 
 VOLKSWAGEN AG 
Norm vor Anwendung auf Aktualität prüfen / Check standard for current issue prior to usage. 
Form FE 41 - 01.06 
Changes 
The following changes have been made as compared to Technical Supply Specification TL 226, 
2003-11: 
─ 
Table 1 revised 
─ 
Section 2.1.1, description examples for coatings for plastic materials, modified 
─ 
Section 3.8 "Scratch resistance" revised 
─ 
Section 3.10.1 "Aging at elevated temperature" revised 
─ 
Section 3.15 "Cream resistance" added 
─ 
Referenced standards updated 
─ 
Standard restructured 
Changes as compared to the last issue are marked by a vertical bar on the side of the modified text 
block. 
Previous issues 
1981-02, 1986-12, 1995-01, 1995-10, 1998-11, 2003-11 
1 
Scope 
This Technical Supply Specification (TL standard) applies to painted, pad-printed, heat-sealed, in-
mold decorated (IMD) and cubic-printed metallic and non-metallic materials, which are used in the 
vehicle interior. 
2 
Description 
2.1 
Description examples 
2.1.1 
Coatings for plastic materials 
Two-pack decorative paint acc. to TL 226, S 15 to 30 µm 
Two-pack decorative haptic paint acc. to TL 226, S 30 to 50 µm 
2.1.2 
Coating for metals 
Powder top coat acc. to TL 226, layer structure acc. to TL 256 
The English translation is believed to be accurate .In case of discrepancies the German version shall govern. 
Numerical notation according to ISO practice (see VW 01000). 


Page 2 
TL 226: 2006-04 
 
3 
Requirements 
If the following requirements for specific components or parts of components do not apply 
completely or not at all, this shall be coordinated with the responsible engineering departments or a 
special note shall be given on the drawing. 
3.1 
General requirements 
Approval of first supply and changes acc. to Volkswagen standard VW 011 55. 
Avoidance of hazardous substances acc. to VW 911 01. 
At least 5 finished parts or parts with a total surface area of 0,5 m² are required for complete 
testing. 
The properties of the finished part or the specified mechanical characteristics, shall only be 
impaired by the paint coating to the extent defined permissible. 
The coating/paint as well as potential re-painting shall adhere firmly to the substrate or to the 
original paint coat. Areas of re-painting shall be marked. 
The supplier shall provide the following information for all parts under test: 
1. 
Specification of substrate material (manufacturer designation and VDA1 designation) 
2. 
Color 
3. 
Pretreatment 
a) Cleaning, e.g. using isopropanol 
b) Activation of the surface, e.g. by exposure to flame 
c) 
Other surface treatments, e.g. zinc phosphating 
4. 
Paint structure (definition of all parameters) 
e.g., two-pack soft-touch paint or haptic paint 
Primer XYZ, from XYZ Co., batch XYZ 
Base coat XYZ, from XYZ Co., batch XYZ 
MR 10:x, the mixture ratio shall correspond to the (system) release of the paint, 
with hardener XYZ, from XYZ Co., batch XYZ 
paint shop, auditing certificate for paint shop 
5. 
Type of painting apparatus 
6. 
Painting location 
7. 
Painting date 
3.2 
Appearance and haptic characteristics 
Parts shall exhibit a uniform appearance on their entire surface; they shall conform to the drawing 
requirements and to the released sample for haptic characteristics, gloss and color. 
Pores, cracks, runs and other flaws that adversely affect the specified appearance are not 
permissible. 
Color and degree of glossiness are documented in the first-sample test report acc. to VW 50190. 
3.3 
Open-air weathering 
Open-air weathering acc. to VW 50185. 
The supplier is obliged to remove the causes for complaints occurring during this test and to 
improve the paint system. 
                                                
1 VDA = German Association of the Automotive Industry 


Page 3 
TL 226: 2006-04 
 
3.4 
Paint process 
The paint process shall be coordinated between paint shop and paint manufacturer. Both parties 
will confirm the process in the first-sample test report, meaning that both are responsible for 
fulfilling the specified requirements. 
Responsibilities shall be distributed as follows: 
─ 
The paint manufacturer shall provide information on the fulfillment of requirements specified in 
the TL standard, provide processing guidelines and support regarding the applied paint 
method. 
─ 
The paint shop shall provide information on the substrate (plastic type and trade name), check 
the requirements as early as possible (also applies to pre-production series parts: at least 
adhesion), confirm compliance with the processing guidelines of the paint manufacturer, and 
ask for support regarding the applied paint method. 
3.5 
Conditioning 
All samples delivered for testing must be pre-conditioned: 
7 days at room temperature with narrow air temperature range (18 to 28) °C or 48 h at 60 °C. 
Before the beginning of the visual evaluation, the samples shall be conditioned for a minimum of 30 
min after completion of each individual test. Testing acc. to Sections 3.7 and 3.8 shall be performed 
after 1 h of conditioning at (18 bis 28) °C. Fiber- , ball-reinforced or foamed components shall be 
tested after 24 h of conditioning at (18 to 28) °C.  
3.6 
Paint systems 
See Table 1. 
Table 1 
Requirements 1) 
Paint systems 
Appearance 
Symbols 
Haptic 
characteristics 
Acoustic 
characteristics 
Dry film 
thickness S 
in µm 2) 
Two-pack 
decorative paint 
low 
15 to 30 
Two-pack 
decorative haptic 
paint 
high 
30 to 50 
Effect paint 
Acc. to release 
Acc. to release 
IMD method 
Cubic-print method 
Acc. to the 
original sample 
Laser inscription, 
pad printing,  
heat sealing 
Acc. to release 
Acc. to release 
Acc. to release 
1) 
Appearance: 
Color, gloss 
Haptic characteristics: 
Subjective requirements for soft touch (haptic perception or effects) 
Acoustic characteristics: Reduction of creaking, squeaking, or other noises as compared to unpainted components (subjective 
evaluation) 
2) 
If a multi-layer structure (primer or supplementary clear coat) is required for better adhesion, laser suitability, haptic 
characteristics, etc., this shall be noted on the drawing. In a multi-layer structure the dry film thickness of the supplementary 
coating adds to the total dry film thickness. In the case of metal coatings, structure acc. to drawing note acc. to Section 2.1. 
 


Page 4 
TL 226: 2006-04 
 
3.7 
Adhesion and brittleness in initial condition 
3.7.1 
Crosscut test 
Crosscut test acc. to DIN EN ISO 2409 with subsequent abrupt removal of adhesive tape. For 
example, type 4657 adhesive tape made by Beiersdorf Company may be used. 
Requirement: crosscut test value ≤ 1 
3.7.2 
Crosscut test (St. Andrew's cross) 
This test shall be performed whenever a normal crosscut test cannot be performed for reasons of 
component geometry. 
Test: Crosscut and subsequent removal of adhesive tape. For the crosscut test, a knife with a 
sharp, thin blade shall be used, e.g. a safety knife with trapezoidal blade. 
Requirement: 
─ 
No paint particles shall remain on the adhesive tape after the tape has been removed. 
3.8 
Scratch resistance 
Testing acc. to Test Specification PV 3952. 
Crosscut test: Device under test d = 1 mm; distance between scratches = 2 mm; deviating load 
= 20 N. 
For complex components or ASSY components: 
test e.g. with the Erichsen hardness tester, type 318, with a load of 10 N and a test needle acc. to 
Bosch (point: 0,75 mm) 
Requirements: 
─ 
No cracking (material removal) of the painting 
─ 
An indentation mark in the substrate material resulting from the load is permitted 
3.9 
Emission behavior 
Testing acc. to VW 50180. The following deviating requirements apply to the tests acc. to PV 3341 
contained in VW 50180 for painted non-metallic materials: 
─ 
Solvent-based paint systems: The emission values required for the non-painted components 
may be exceeded by 30 µgC/g. 
─ 
Water-based paint systems: The emission values required for the non-painted components 
may be exceeded by 10 µgC/g. 
─ 
Requirement for painted metallic materials: The emission values of the painted component 
shall not exceed a value of 20 µgC/g. 


Page 5 
TL 226: 2006-04 
 
3.10 
Temperature resistance 
3.10.1 
Aging at elevated temperature 
Test: Aging in mechanical circulation oven: 
─ 
Components exposed to indirect sunlight: aging duration 240 h; aging temperature (90 + 2) °C 
─ 
Components exposed to direct sunlight (e. g. defroster duct, upper area of dashboard): aging 
duration 500 h; aging temperature (120 + 2) °C 
─ 
Components in the transitional area of sunlight (e. g air outlet vents, steering wheels): aging 
duration 500 h; aging temperature (105 + 2) °C 
Requirements: 
─ 
No change of appearance and haptic characteristics compared to as-received condition 
─ 
The requirements acc. to Sections 3.7 and 3.8 shall also be met (note Section 3.5) 
3.10.2 
Environmental cycle test 
Test: 
─ 
Audi: 96 h acc. to PV 1200 
─ 
VW: 60 cycles acc. to PV 2005 (first evaluation after 40 cycles) 
Requirements: 
─ 
No visible change compared to as-received condition 
─ 
The requirements acc. to Sections 3.7 and 3.8 shall also be met (note Section 3.5) 
3.11 
Weather resistance 
3.11.1 
Condensated water constant climate 
Testing in test atmosphere CH acc. to DIN EN ISO 6270-2, test duration 240 h. The evaluation 
shall take place after 30 min acc. to DIN EN ISO 4628-2. 
Requirements: 
─ 
No blistering 
─ 
The requirements acc. to Sections 3.7 and 3.8 shall also be met (note Section 3.5). 
3.11.2 
Corrosion cycle test (only for painted metallic materials) 
Test: 15 cycles acc. to PV 1210; in ASSY with scratch line acc. to DIN EN ISO 7253, Section 8.5 
and DIN EN ISO 4628-8. 
Requirement: 
─ 
No blistering, no cosmetic corrosion, no base-metal corrosion 
─ 
Adhesion loss d ≤ 2,5 mm, but never > 5 mm 


Page 6 
TL 226: 2006-04 
 
3.11.3 
Lightfastness 
Test acc. to PV 1303. Number of cycles acc. to installation position (see Section 4.1). 
Requirements: 
─ 
Fastness grade 4 on the gray scale acc. to DIN EN 20105-A02 
─ 
Other visible defects, such as color change or cracking, are not permissible 
─ 
The requirements acc. to Sections 3.7 and 3.8 shall also be met (note Section 3.5) 
3.12 
Aging resistance 
3.12.1 
Hydrolysis aging 
Test: 72 h at (90 ± 2) °C and ≥ 96% relative humidity in climate chamber. 
Requirements: 
─ 
No changes in color or haptic characteristics 
─ 
The requirements acc. to Sections 3.7 and 3.8 shall also be met (note Section 3.5) 
3.12.2 
Sunlight simulation 
Test: 
─ 
Test acc. to DIN 75220, 2 cycles (= 480 h) acc. to D-IN1-T. 
Requirements: 
No changes in color or haptic characteristics 
─ 
No visual change of color and haptic characteristics compared to as-received condition 
─ 
The requirements acc. to Sections 3.7 and 3.8 shall also be met (note Section 3.5) 
3.12.3 
Abrasion behavior 
3.12.3.1 General 
Test acc. to PV 3906 and Section 4.2. 
3.12.3.2 100 crockmeter strokes against dry cloth 
─ 
Evaluation of paint-coated surface: No visible change compared to as-received condition, such 
as changes in paint-finish structure or traces of abrasion. 
─ 
Evaluation of rubbing cloth: Bleeding of rubbing cloth acc. to fastness grade 4 on the 
DIN EN 20105-A03 gray-scale. 
3.12.3.3 100 crockmeter strokes against moist cloth (water) 
─ 
Evaluation of paint-coated surface: No visible change compared to as-received condition, such 
as changes in paint-finish structure or traces of abrasion. 
─ 
Evaluation of rubbing cloth: Bleeding of rubbing cloth acc. to fastness grade 4 on the 
DIN EN 20105-A03 gray-scale. 
NOTE: Rubbing cloth can be considered "moist" or "soaked with cleaning agent" if it has been 
immersed in the respective medium for at least 1 min and then has been placed between filter 
paper for a short period of time. 


Page 7 
TL 226: 2006-04 
 
3.12.3.4 2000 crockmeter strokes against dry cloth 
Applies to components in heavily loaded areas (e. g. steering wheel or selector). 
─ 
Evaluation of paint-coated surface: No visible change compared to as-received condition, such 
as changes in paint-finish structure or traces of abrasion. 
─ 
Evaluation of rubbing cloth: Bleeding of rubbing cloth acc. to fastness grade 4 on the 
DIN EN 20 105-A03 gray-scale. 
3.13 
Resistance to cleaning agents and synthetic sweat 
3.13.1 
Test media 
─ 
0,5 vol. % aqueous solution of tenside solution, e.g., dishwashing liquid 
─ 
Ammoniacal alcoholic cleaning liquid (e.g. window cleaner), undiluted 
─ 
Petroleum ether (special boiling point II acc. to DIN 51631, 80/100 °C) 
─ 
Methylated spirit acc. to TL 52117 
─ 
Test media "synthetic sweat": 
Solution A: 0,75 vol % acetic acid (batch: add distilled water to 7,5 ml 100% acetic acid to yield 
1 l) 
Solution B: aqueous ammonia solution, i.e. 0,036 weight % with 0,5 weight % NaCl (batch: add 
distilled water to 1 g NH3 solution (25%) to yield 690,72 g (690 g in praxi) and add 3,47 g NaCl) 
3.13.2 
Drop test 
Test: 0,1 ml drops are applied to the surface using a pipette. After allowing a period of 10 min for 
the medium to work in, it is allowed to dry for 30 min at 60 °C in mechanically circulated air. The 
surface shall be evaluated 24 h after the treatment. 
Requirements: 
─ 
No change in paint color, degree of glossiness or paint-finish structure. 
─ 
Changes in degree of glossiness are to be stated only if they cannot be removed with a wet 
cloth. 
3.13.3 
Abrasion behavior 
Test: 10 crockmeter strokes with a rubbing cloth wet with cleaning agent. See note in Section 
3.13.1. 
Requirements: 
─ 
Evaluation of paint-coated surface: no change in paint color, degree of glossiness or paint-
finish structure. Changes in degree of glossiness are to be stated only if they cannot be 
removed with a wet cloth. 
─ 
Evaluation of rubbing cloth: bleeding of rubbing cloth acc. to fastness grade 4 on the 
DIN EN 20105-A03 gray-scale. 
3.14 
Cream resistance 
Testing acc. to PV 3964. 
Requirements for visual evaluation with respect to color, etc.: 
─ 
An increase in glossiness is permitted, changes of color or haptic characteristics are not 
permitted. 
─ 
The requirements acc. to Sections 3.7 and 3.8 shall also be met (note Section 3.5). 


Page 8 
TL 226: 2006-04 
 
4 
Notes on testing 
4.1 
Lightfastness 
Number of test exposure periods for the individual components (painted materials): 
─ 
Rear shelf, trim in open trunks 
10 cycles 
gray-scale 
level 4 
─ 
Steering wheel, interior mirror 
6 cycles 
gray-scale 
level 4 
─ 
Door trim paneling with film or textile material (upper edge 
molding) exposed to direct sunlight 
5 cycles 
gray-scale 
level 4 
─ 
Door trim paneling with film or textile material exposed to 
indirect sunlight 
3 cycles 
gray-scale 
level 4 
─ 
Pillar trim paneling, exposed to direct sunlight 
5 cycles 
gray-scale 
level 4 
─ 
Pillar trim paneling, exposed to indirect sunlight 
3 cycles 
gray-scale 
level 4 
─ 
Seats (upholstery cover material) 
3 cycles 
gray-scale 
level 4 
─ 
Dashboard (ASSY and film) 
5 cycles 
gray-scale 
level 4 
─ 
Steering column shroud 
3 cycles 
gray-scale 
level 4 
─ 
Molded headlining (ASSY with decorative variants) 
2 cycles 
gray-scale 
level 4 
─ 
Floor carpets, trim in closed trunks 
2 cycles 
gray-scale 
level 4 
─ 
Hidden components (e.g. trim in closed trunks) 
2 cycles 
gray-scale 
level 4 
─ 
Components exposed to indirect sunlight (e.g. components in 
lower door trim panel area) 
3 cycles 
gray-scale 
level 4 
4.2 
Abrasion 
A light alloy cylinder with two brackets can be used instead of the mandrel installed in the 
crockmeter acc. to DIN EN ISO 105-X12 or in a similar testing device (see Figure 1). 
Light alloy cylinder: 
Weight: 
40 g 
 
Diameter: 
20 mm 
 
Length: 
52 mm 
Brackets: 
Weight: 
11 g 
 
Thickness: 
5 mm 
 
Width: 
20 mm 
 
Length: 
45 mm 
A 3-mm-thick polyester PUR foam piece (gross density: 40 ± 5 kg/m3) is glued onto the light alloy 
cylinder. The plastic foam layer is covered with the abrading medium (similar to mandrel) in a way 
that prevents movements within the foam layer. 


Page 9 
TL 226: 2006-04 
 
The light alloy cylinder shall be mounted so that its contact force is identical to the contact force of 
the mandrel (900 g). 
 
Figure 1 
5 
Referenced standards2 
PV 1200 
Vehicle Parts; Testing of Resistance to Environmental Cycle Test (+80/-
40) °C 
PV 1210 
Body and Add-on Parts; Corrosion Test 
PV 1303 
Non-Metallic Materials; Exposure Test of Passenger Compartment 
Components 
PV 2005 
Vehicle Parts; Testing of Resistance to Environmental Cycle Test 
PV 3341 
Non-Metallic Materials in Automotive Interior Trim; Determination of 
Emission of Organic Compounds 
PV 3906 
Non-Metallic Planar Fabrics; Testing of Abrasion Behavior 
PV 3952 
Plastic Interior Components; Testing of Scratch Resistance 
PV 3964  
Surfaces in the Vehicle Interior; Test of Resistance to Creams and Lotions 
TL 52117 
Spirit, Denatured; Lubricant Requirements 
VW 01155 
Vehicle Supply Parts; Approval of First Supply and Changes 
VW 50180 
Components in Passenger Compartment; Emission Behavior 
VW 50185 
Vehicle Components; Resistance to Open Air Weathering 
VW 50190 
Components of the Vehicle Interior Trim; Colorimetric Evaluation 
VW 91101 
Environmental Standard for Vehicles; Vehicle Parts, Materials, Operating 
Fluids; Avoidance of Hazardous Substances 
DIN 51631 
Mineral Spirits – Special Boiling Point Spirits – Requirements 
DIN 75220 
Ageing of Automotive Components in Solar Simulation Units 
DIN EN 20105-A02 
Textiles – Tests for Colour Fastness – Part A02: Grey Scale for Assessing 
Change in Colour 
DIN EN 20105-A03 
Textiles; Tests for Colour Fastness - Part A03: Grey Scale for Assessing 
Staining 
DIN EN ISO 105-X12 Textiles; Tests for Colour Fastness – Part X12: Colour Fastness to Rubbing 
                                                
2 In this section terminological inconsistencies may occur as the original titles are used. 


Page 10 
TL 226: 2006-04 
 
DIN EN ISO 2409 
Paints and Varnishes – Cross-Cut Test 
DIN EN ISO 4628-2 
Paints and Varnishes – Evaluation of Degradation of Coatings; Designation 
of Quantity and Size of Defects, and of Intensity of Uniform Changes in 
Appearance – Part 2: Assessment of Degree of Blistering 
DIN EN ISO 6270-2 
Paints and Varnishes – Determination of Density to Humidity – Part 2: 
Procedure 
for 
Exposing 
Test 
Specimens 
in 
Condensation-Water 
Atmospheres 
DIN EN ISO 7253 
Paints and Varnishes – Determination of Resistance to Neutral Salt Spray 
(Fog)
