Repository: kujaxr/obsidian-vault

File: 材料工程师/TL227_EN_2004-04-01.pdf.md
# TL227_EN_2004-04-01.pdf

Klass.-Nr. 50 24 1 
April 2004 
Paint Coating of 
Zinc-Coated Metal Surfaces 
Requirements for Surface Protection 
TL 
227 
Konzernnorm 
 
 
Descriptors: 
corrosion protection, surface protection, paint, cathodic dip paint, KTL, zinc 
 
Page 1 of 4 
Fachverantwortung/Responsibility 
Normung/Standards (EZTD, 1733) 
 
K-QS-32 
Koeppen 
Tel: -25803 
Laudien 
Wiesner 
Tel: +49-5361-9-29064 
Sobanski 
 
 
Confidential. All rights reserved. No part of this document may be transmitted or reproduced without the prior written permission of a Standards Department of the Volkswagen Group. 
Parties to a contract can only obtain this standard via the responsible procurement department. 
 VOLKSWAGEN AG 
Norm vor Anwendung auf Aktualität prüfen / Check standard for current issue prior to usage. 
Form FE 41 - 01.03 
Changes 
The following changes have been made as compared to Technical Supply Specification 
TL 227, 1996-07: 
─ 
Standard restructured 
─ 
Referenced standards updated 
─ 
Yellow chromating removed and replaced with Cr(VI)-free passivation treatments 
Previous issues 
1980-11; 1986-12; 1992-07; 1995-12; 1996-07 
1 
Scope 
This TL standard defines the surface protection requirements for organic coatings (single-layer 
liquid paint or cathodic dip paint) on zinc-coated parts with the protection types 
Ofl-x632 for zinc coating of individual parts and 
Ofl-x633 for parts made of zinc-coated semifinished products. 
2 
Designation 
See Volkswagen standard VW 137 50, Section 2. 
If a cathodic dip paint is required, “KTL” (from German: kathodische Elektrotauchlackierung) must 
be added to the designation. 
Example: 
Ofl-x632 KTL 
3 
Requirements 
3.1 
General requirements 
Approval of first supply and changes according to VW 011 55. 
Avoidance of hazardous substances according to VW 911 01. 
Parts that are not painted immediately after zinc coating (e.g., in the case of shipping zinc-coated 
parts to the painting plant) shall not be phosphated or sealed and must correspond to protection 
type Ofl-c310, Ofl-c340, Ofl-c330 or Ofl-c630 according to TL 217. Any required transport or 
storage protection of zinc-coated parts, such as oiling, shall be agreed upon with the painting plant. 
If painting is carried out at a plant in the VW Group, the transport or storage protection shall 
correspond to Quality Specification QP A 001. 
Eight parts are required for complete testing. 
The English translation is believed to be accurate. 
In case of discrepancies the German version shall govern. 


Page 2 
TL 227: 2004-04 
 
3.2 
Conditioning 
If air-drying coating systems are used and/or the paint system is not burned in at elevated 
temperatures (> 60 °C), the components shall be conditioned for 24 hours at 60 °C before the test 
and then cooled to room temperature (18 to 28) °C. 
3.3 
Base material 
According to drawing. 
3.4 
Zinc coating 
For Ofl-x632 = According to DIN EN 10152 or 
 
Ofl-c310, in exceptional cases Ofl-c340 according to TL 217 1). 
For Ofl-x633 = According to DIN EN 10142, weight according to drawing or 
 
Ofl-c330 or Ofl-c630 according to TL 217. 
3.5 
Pretreatment 
For Ofl-x633 = zinc phosphated. 
For Ofl-x632 = zinc phosphated, in exceptional cases thin-layer passivated, free of Cr(VI). 
3.6 
Painting 
Single-layer liquid paint, alternatively cathodic dip paint. A paint structure based on alkyd resin 
is not permissible. 
3.7 
Color 
Black or according to drawing (according to color chart). 
3.8 
Paint coat thickness 
(15 to 50) µm for single-layer liquid paints, (15 to 35) µm for cathodic dip paints, or paint coat 
thickness deviating from this according to drawing. 
3.9 
Adhesion 
Crosscut test according to DIN EN ISO 2409. Requirement: < characteristic value 1. 
3.10 
Resistance to stone impact 
Test according to DIN 55996-1, Method B. If it is not possible to test the components, e.g. because 
of their geometry, a reference test is to be carried out on painted metal sheets. 
Requirement: max. characteristic value 2 (visual evaluation). 
 
____________ 
1) 
An electrolyte with the lowest possible amount of brighteners must be used for electroplating to ensure optimal adhesion. 


Page 3 
TL 227: 2004-04 
 
3.11 
Corrosion resistance 
3.11.1 
Corrosion cycle test 
Test according Test Specification PV 1210 with scribe mark according to DIN EN ISO 7253, 
Section 8.5, evaluation according to DIN EN ISO 4628-8. 
Requirements: 
─ 
after 5 cycles test duration: no base metal corrosion on cut edges and surface, 
─ 
after 15 cycles test duration: no blistering, no zinc corrosion; adhesion loss D on scribe mark 
and cut edges < 2.5 mm, 
─ 
after 30 cycles test duration: no base metal corrosion on the component surface outside the 
scribe mark (base metal corrosion on cut edges up to an adjacent zone of max. 2.5 mm 
permissible); crosscut test according to DIN EN ISO 2409: < characteristic value 1. 
3.11.2 
Resistance to moisture condensate constant climate 
Test according to DIN 50017-KK, test duration 240 h; the specimens are then acclimatized for 
30 minutes at (18 to 28) °C. 
Requirements: 
─ 
no 
blistering, 
no 
zinc 
corrosion; 
crosscut 
test 
according 
to 
DIN EN ISO 2409:  
< characteristic value 1. 
3.12 
Resistance to chemicals 
Test according to VDA 621-412, A; evaluation according to DIN EN ISO 4628-1, Table 3. For test 
media and requirements, see Table 1. 
Table 1  
No. 
Test medium 
Requirement 
 
 
Single-layer liquid paint 
Cathodic dip paint 
1 
For all parts 
1.1 
Premium unleaded gasoline acc. to DIN EN 228 
1.2 
Diesel fuel acc. to DIN EN 590 
1.3 
Fatty acid methyl ester acc. to DIN EN 14214 
2 
For exterior parts only  
Released sealant and sealant remover 
max. characteristic value 2, 
but max. characteristic value 
1 after 5 h resting period 
max. characteristic value 1 
3 
For engine compartment parts only 
3.1 
Factory-fill engine oil acc. to TL 521 07 
3.2 
Automatic transmission fluid acc. to TL 521 62 
3.3 
Central hydraulic system fluid acc. to TL 521 46 
max. characteristic value 1 
3.4 
Brake fluid acc. to TL 766 
3.5 
Coolant additive acc. to TL 774 
max. characteristic value 2, 
but max. characteristic value 
1 after 5 h resting period 
 
 


Page 4 
TL 227: 2004-04 
 
4 
Referenced standards2) 
PV 1210 
Body and Add-On Parts; Corrosion Test 
QP A 001 
Prelubes, Slushing Oils (general), Blank Washing Oils, Drawing Oils and 
Drawing Agents; Quality Requirements 
TL 217 
Zinc Coatings; Requirements for Surface Protection  
TL 766 
Brake Fluid; Material Requirements 
TL 774 
Ethylene Glycol-Based Coolant Additive; Material Requirements 
TL 521 07 
SAE 15W-40 Factory Fill Engine Oil; Lubricant Requirements 
TL 521 46 
Central Hydraulic System Fluid; Lubricant Requirements 
TL 521 62 
Factory-Fill-for-Life Automatic Transmission Fluid; Lubricant Requirements 
VW 011 55 
Vehicle Supply Parts, General; Approval of First Supply and Changes 
VW 137 50 
Surface Protection of Metal Parts; Degrees of Protection, Codes, 
Requirements 
VW 911 01 
Vehicle Environmental Standard; Vehicle Parts, Materials, Operating Fluids; 
Avoidance of Hazardous Substances 
VDA 621-412 
Tests for Coating Methods; Resistance to Chemicals of Motor Vehicle Paints 
(only available in German) 
DIN 50017 
Atmospheres and their Technical Application; Condensation Water Test 
Atmospheres 
DIN 55996-1 
Paints and Varnishes; Stone Chip Resistance Test for Coatings; Part 1: Multi 
Impact Test 
DIN EN 228 
Automotive Fuels; Unleaded Petrol; Requirements and Test Methods 
DIN EN 590 
Automotive Fuels; Diesel Fuel; Requirements and Test Methods 
DIN EN 10142 
Continuously Hot-Dip Zinc Coated Low Carbon Steel Strip and Sheet for 
Cold Forming – Technical Delivery Conditions 
DIN EN 10152 
Electrolytically Zinc Coated Cold Rolled Steel Flat Products – Technical 
Delivery Conditions 
DIN EN 14214 
Automotive Fuels; Fatty Acid Methyl Esters (FAME) for Diesel Engines; 
Requirements and Test Methods 
DIN EN ISO 2409 
Paints and Varnishes; Cross-Cut Test 
DIN EN ISO 4628-1 Paints and Varnishes – Evaluation of Degradation of Coatings – Designation 
of Quantity and Size of Defects, and of Intensity of Uniform Changes in 
Appearance – Part 1: General Introduction and Designation System 
DIN EN ISO 4628-8 Paints and Varnishes – Evaluation of Degradation of Coatings – Designation 
of Quantity and Size of Defects, and of Intensity of Uniform Changes in 
Appearance – Part 8: Evaluation of Corrosion Around a Scribe 
DIN EN ISO 7253 
Paints and Varnishes; Determination of Resistance to Neutral Salt Spray 
(Fog)  
                                                
2) In this section, terminological inconsistencies may occur as the original titles are used.

File: 材料工程师/TL233_EN_2003-11-01.pdf.md
# TL233_EN_2003-11-01.pdf

Klass.-Nr./Class. No. 50 22 3 
November 2003 
Non-Electrolytically Applied Zinc Flake 
Coatings with Top Coating 
Requirements for Surface Protection 
TL 233 
Konzernnorm 
 
 
Descriptors: 
corrosion protection, surface protection, zinc, aluminum, aluminium, flake, top 
coat, top coating, surface layer, zinc flake coating 
 
Page 1 of 7 
Fachverantwortung/Technical responsibility 
Normung/Standards (EZTD, 1733) 
 
K-QS-32 Koeppen 
Tel:-25803 
Frau Dr. Hasse 
Tel:-42106 
Laudien 
Wiesner 
Tel.: +49-5361-9-29064 
Sobanski 
 
 
Confidential. All rights reserved. No part of this document may be transmitted or reproduced without the prior written permission of a Standards Department of the Volkswagen Group. 
Parties to a contract can only obtain this standard via the responsible procurement department. 
 VOLKSWAGEN AG 
Norm vor Anwendung auf Aktualität prüfen / Check standard for current issue prior to usage. 
Form FE 41 - 12.00 
Changes 
The following changes have been made as compared to TL 233, 2003-09: 
─ 
Typographical mistakes corrected 
(Section 1, was = M6; Section 3.2, was VW 116 24) 
─ 
Examples changed in Section “Scope” (engine area deleted) 
Previous issues 
1982-09; 1983-02; 1991-05; 1992-06; 1993-11; 1998-02; 2003-09 
1 
Scope 
This standard defines the requirements for Cr(VI)-free, non-electrolytically applied surface 
protection types made of zinc and aluminum flakes (min. 75%) with an additional Cr(VI)-free top 
coating for ferrous materials.  
In contrast to the surface protection types acc. to TL 245, the surface protection types described in 
this standard consist of 2 layers forming a coating system; the functionality of the components, e.g. 
color and/or corrosion protection, is ensured by means of a closed organic top coating with a 
greater coating thickness. The layers are applied using the following methods: spray coating, spin 
coating, and electrostatic spray coating. The dip/spin coating method is especially suitable for small 
parts. 
The preferably black layer is used as corrosion protection (e.g. for chassis) and for components for 
which a high temperature load of up to 120 °C is likely in addition to an increased corrosion load. If 
a silver-color top coating is required, the coating shall preferably comply with TL 245. 
Since, with proper pretreatment, hydrogen-induced brittling can hardly be caused by this surface 
protection type, this coating can also be used as corrosion protection for hardened and high-
strength steel parts with tensile strength values = 1000 MPa or surface hardness values > 320 HV. 
The coating is not suitable for components that function as electric conductors (e.g. ground 
connections), and for threaded parts with metric ISO thread < M6 or multipoint socket force 
application acc. to VW 010 43 with a nominal size < 8 or with requirements for loosening torques at 
temperatures > 120 °C. 
2 
Designation 
See VW 137 50, Section 2. 
The English translation is believed to be accurate. 
In case of discrepancies the German version shall govern. 


Page 2 
TL 233: 2003-11 
 
3 
Requirements 
3.1 
Surface protection types 
The surface protection types listed in Table 1 apply. The released surface protection types are 
listed in Appendix A.1. 
Table 1  
Protection class 
Characteristics and appearance 
Ofl-t330 
Zinc flake coating with top coating containing lubricant, Cr(VI)-free, 
black1), medium corrosion protection; 
 
not for standard parts and exposed installation positions, but 
predominantly for drawing parts in the passenger compartment (e.g. seat 
belt buckle) 
Ofl-t350 
Zinc flake coating with top coating, Cr(VI)-free, black1), medium corrosion 
protection; 
 
not for threaded parts with metric ISO thread and parts in exposed 
installation positions, but predominantly for drawing parts in the passenger 
compartment (e.g. joining elements for door trim panels, such as tapping 
screws) 
Ofl-t630 
Zinc flake coating with top coating containing lubricant, Cr(VI)-free, 
black1); use in exposed installation positions, e. g. chassis;  
standard surface protection black1) for threaded parts with metric 
ISO thread as well as for drawing parts with tensile strength 
values = 1000 MPa or surface hardness values > 320 HV and 
special tribological requirements for the surface. 
Ofl-t650 
Zinc flake coating with top coating, Cr(VI)-free, black1); use in exposed 
installation positions, e.g. chassis (spring clips, clamps, speed nuts, etc.) 
1) A black top coating is usually applied. If, however, the coating is a color coating, this must be specified in the 
drawing (e.g. Ofl-t630, blue). 
 
3.2 
General requirements 
Approval of first supply and changes according to VW 011 55. 
Avoidance of hazardous substances according to VW 911 01. 
Design and process assurance acc. to VW 011 10. 
Approx. 20 parts (depending on size) are required for complete testing. For first-sample release of 
small parts, e.g. threaded joining elements, a test production of = 50 kg shall be performed. 
The coatings and coating materials applied must not contain any Cr(VI) compound. 
Unless certain sections of a part that are marked in the drawing are excluded from the surface 
coating, the entire surface of the parts must comply with the required surface protection type and 
display the prescribed properties.  
The protective coatings must not exhibit any pores, cracks, damage, or other flaws that impair the 
corrosion protection and/or specified appearance. The surface protection types shall firmly adhere 
to the base material; there shall be no flaking or cracks of the coating under elastic deformation. 


Page 3 
TL 233: 2003-11 
 
The coating must be free of flaws and excess material impairing the part’s function. VW 116 24 
(internal threads) and VW 116 27 (external threads) apply for metric ISO threads before coating, 
while VW 116 11 applies to metric ISO threads after coating. The coefficients of frictions specified 
in VW 011 29 must be complied with for joining elements with metric thread. 
The production process and its control shall not impair the functional characteristics of the finished 
part. 
With proper mounting, the coating shall not be damaged in a way that would result in impairment of 
function and/or decrease in the specified corrosion protection. 
Manufacturer, surface protection type, and coating method must be agreed upon for each 
component with the VW Central Laboratory (K-QS-32) and/or the AUDI test laboratories ((I/GQ-32 
and/or N/GQ-55). 
3.3 
Base material 
See drawing. 
3.4 
Pretreatment 
Bright metal surface, alternatively micro-crystalline zinc phosphating (1 to 3 g/m2) is permissible. 
Prior to coating, alkaline or mechanical cleaning shall always be carried out on hardened and high-
strength steel parts with a tensile strength > 1000 MPa. 
3.5 
Color 
Black or colored acc. to drawing. 
3.6 
Dry film 
3.6.1 
General 
Composition acc. to International Material Data System (IMDS). 
3.6.2 
Top coating 
Organic epoxy phenolic resin coating with approx. 3 to 5 weight percent lubricant (PTFE). 
3.6.3 
Top coating containing lubricant 
Organic epoxy phenolic resin coating with approx. 25 weight percent lubricant (PTFE). 
3.7 
Dry coat thickness 
Testing acc. to DIN EN ISO 1463, DIN EN ISO 2064, and DIN EN ISO 2178; measuring point 
position and tolerance zone position for threaded parts with metric ISO thread acc. to 
DIN EN ISO 4042. 


Page 4 
TL 233: 2003-11 
 
3.7.1 
Requirements for Ofl-t330 and Ofl-t350 
Minimum layer thickness 6 µm (zinc flake coating at least 3 µm). 
Maximum layer thickness 25 µm. 
3.7.2 
Requirements for Ofl-t630 and Ofl-t650 
Minimum layer thickness 10 µm (zinc flake coating at least 6 µm). 
Maximum layer thickness 25 µm. Thicker layers are permissible if higher corrosion protection 
requirements exist as compared to the basic requirements, for example, for spring clips (720 h 
resistance to salt spray fog acc. to DIN 50021-SS). 
3.8 
Adhesion and ductility 
3.8.1 
Crosscut test 
Procedure according to DIN EN ISO 2409, requirement: Gt 0 to 1 
3.8.2 
Tape test 
Procedure: Adhesive tape with an adhesive strength of (7 ± 1) N per 25 mm width is used for the 
adhesion test acc. to DIN EN ISO 10683. It shall be firmly pressed onto the specimen surface and 
then removed with a jerk-like motion perpendicular to the surface. There must be no large-surface 
removal of the coating. Small particles of the coating that adhere to the tape are permissible. 
3.8.3 
Ductility 
The coating shall not exhibit any flaking when springs expand or contract acc. to specifications or 
when spring washers are bent during assembly. 
3.9 
Corrosion behavior 
3.9.1 
Load in condensed water constant climate 
Test according to DIN 50017-KK. 
Requirement: No blisters or other signs of coating separation, no base metal corrosion after 240 h. 
After subsequent acclimatization for 24 h at (23 ± 2) °C, the requirements specified in Section 3.8 
shall still be fulfilled. 
3.9.2 
Resistance to salt spray fog with incision based on DIN EN ISO 7253 
Testing according to DIN 50021-SS. 
For threaded parts with metric ISO thread, the requirements only apply to head and/or wrench 
bearing surfaces; for nuts, only for face surfaces and wrench bearing surfaces. For threaded and 
similar molded parts, such as studs, the test requirements only apply to the face surfaces. 


Page 5 
TL 233: 2003-11 
 
Requirements: 
No surface changes (no gray cast) 
─ 
after 120 h (for all Ofl protection types) 
No base metal corrosion, no rust creep along incision 
─ 
after 240 h (for Ofl-t330 and Ofl-t350) 
─ 
after 480 h (for Ofl-t630 and Ofl-t650) 
3.10 
Resistance to chemicals (only for first-sample test) 
Test according to VDA 621-412, A; evaluation according to DIN 53230, Table 2; test fluids and 
requirements according to Table 2. 
Table 2  
No. 
Test fluid 
Requirement 
1 
For parts to be installed in the engine compartment 
1.1 
Gasoline premium unleaded according to 
DIN EN 228 
1.2 
Diesel fuel according to DIN EN 590 
1.3 
Vegetable oil methyl ester acc. to 
DIN V 51606 
1.4 
Factory-fill engine oil (1 h at 100 °C)  
acc. to TL 521 07 
1.5 
Automatic transmission oil acc. to TL 521 62 
1.6 
Central hydraulic system oil according to TL 
521 46 
No surface changes and no impairment 
of corrosion protection 
Corrosion class: max. 1 
2 
For parts to be installed outside the engine compartment 
2.1 
Brake fluid acc. to TL 766 
2.2 
Coolant acc. to TL 774 
Minor change permissible, but corrosion 
class after 5 h resting period: max. 1 
 
4 
Referenced standards1 
PV 1210 
Body and Add-On Parts, Corrosion Test 
TL 766 
Brake Fluid, Material Requirements 
TL 774 
Ethylene Glycol-Based Coolant Additive, Material Requirements 
TL 521 07 
SAE 15W-40 Factory Fill Engine Oil, Lubricant Requirements 
TL 521 46 
Central Hydraulic System Fluid; Lubricant Requirements 
VW 011 10 
Threaded Joints; Design, Assembly and Process Assurance 
VW 010 43 
Drive Shape for Threaded Parts; Multipoint Socket Profile 
VW 011 29  
Limit Values for Coefficients of Friction; Mechanical Joining Elements with 
Metric ISO Thread 
VW 011 55 
Vehicle Supply Parts, General; Approval of First Supply and Changes 
                                                
1 In this section terminological inconsistencies may occur as the original titles are used. 


Page 6 
TL 233: 2003-11 
 
VW 116 11 
Metric ISO Thread; Limit Dimensions with Surface Protection Layer for 
Medium Tolerance Class (6H/6g) 
VW 116 24 
Metric ISO Thread; Limit Dimensions for 6G/6f Tolerance Zone 
VW 116 27 
Thread Limit Dimension for External Threads of Tolerance Class 6e; Metric 
ISO Thread 
VW 137 50 
Surface Protection of Metal Parts; Degrees of Protection, Codes, 
Requirements 
VW 911 01 
Vehicle Environmental Standard; Vehicle Parts, Materials, Operating Fluids; 
Avoidance of Hazardous Substances 
VDA 621-412 
Tests for Coating Methods, Resistance to Chemicals of Automotive Paints 
DIN V 51606 
Liquid Fuels - Diesel Fuel from Vegetable Oil Methylester (PME), Minimum 
Requirements 
DIN 50017 
Atmospheres and their Technical Application; Condensation Water Test 
Atmospheres 
DIN 53230 
Testing of Paints, Varnishes and Similar Coating Materials; Scheme for the 
Evaluation of Tests 
DIN EN 228 
Automotive Fuels, Unleaded Petrol, Requirements and Test Methods 
DIN EN 590 
Automotive Fuels; Diesel; Requirements and Test Methods 
DIN EN ISO 1463 
Metallic and Oxide Coatings – Measurement of Coating Thickness; 
Microscopical Method 
DIN EN ISO 2178 
Non-Magnetic Coatings on Magnetic Substrates; Measurement of Coating 
Thickness; Magnetic Method 
DIN EN ISO 2064 
Metallic and Other Non-Organic Coatings - Definitions and Conventions 
Concerning the Measurement of Thickness 
DIN EN ISO 2409 
Paints and Varnishes, Crosscut Test 
DIN EN ISO 4042 
Fasteners – Electroplated Coatings 
DIN EN ISO 7253 
Paints and Varnishes - Determination of Resistance to Neutral Salt Spray 
(Fog) 
DIN EN ISO 10683 
Non-Electrolytically Applied Zinc Flake Coatings 


Page 7 
TL 233: 2003-11 
 
Appendix A (informative) 
Released surface protection systems 
Only the products DELTA-PROTEKT® KL100, DELTA-TONE® 9000, and DELTA-SEAL® GZ are 
released for threaded parts with metric ISO thread (see Table A.1). 
Table A.1 
 
Ofl-t630 
(for threaded parts with 
metric ISO thread) 
Ofl-t330 and Ofl-t630 
 
(for general components) 
Ofl-t350 and Ofl-t650 
 
(for general components) 
Basic layer 
DELTA-PROTEKT® 
KL100, company Dörken-
MKS-Systeme, 
DELTA-TONE® 9000, 
company Dörken-MKS-
Systeme 
DELTA-PROTEKT® KL100, company Dörken-MKS-
Systeme, 
DELTA-TONE® 9000, company Dörken-MKS-Systeme, 
Magni-Flake, company Magni Europe 
Top coating 
(optional design: 
black/colored) 
DELTA-SEAL® GZ, 
company Dörken-MKS-
Systeme 
DELTA-SEAL® GZ, company 
Dörken-MKS-Systeme, 
Magni-Top GZ, company 
Magni Europe 
DELTA-SEAL®, company 
Dörken-MKS-Systeme, 
Magni-Top, company Magni 
Europe

File: 材料工程师/TL239.pdf.md
# TL239.pdf

Klass.-Nr./Class. No. 50242 
June 2007 
Surface Protection of Alloy Wheels 
Requirements 
TL 
239 
Konzernnorm 
3 Types: B, C, D 
 
Descriptors: 
surface protection, alloy wheels, corrosion protection, multicoat paint, paint, 
wheel 
 
 
Page 1 of 9 
Fachverantwortung/Technical responsibility 
Normung/Standards 
 
 
K-GQL-2/2 Ackermann 
Tel: +49-5361-9-38255 
K-GQL-2/2   Mr. Laudien 
K-GQL-2   Dr. Eisenberg 
EKTC/4 
Mr. 
Wiesner 
Tel.: +49-5361-9-29064 
EKTC 
Terlinden 
 
 
Confidential. All rights reserved. No part of this document may be transmitted or reproduced without prior permission of a Standards Department of the Volkswagen Group. 
Parties to a contract can only obtain this standard via the B2B supplier platform “www.vwgroupsupply.com”. 
 VOLKSWAGEN AG 
Norm vor Anwendung auf Aktualität prüfen / Check standard for current issue prior to usage.
Form FE 41 - 01.06 
Changes 
The following changes have been made as compared to Technical Supply Specification TL 239, 
2007-03: 
─ 
PV 6607 removed 
Previous issues 
1987-01, 1987-03, 1992-04, 1995-11, 1996-02, 2000-03, 2005-02, 2007-03 
1 
Scope 
This standard specifies requirements for the following types of multicoat paints for decorative 
corrosion protection of cast and forged alloy wheels: 
TL 239, Type B 
for aluminum-look alloy wheels (e.g. wheels turned to give a polished 
finish, barrel-polished wheels) with clear coat, colored areas with 3-
coat paint finish 
TL 239, Type C 
for alloy wheels with 3-coat paint finish 
TL 239, Type D 
for alloy wheels with 4-coat paint finish for color W90 (royal silver) 
2 
Description 
Description example for surface protection of an alloy wheel that is turned to give a polished finish 
and painted 
Surface protection according to TL 239-B 
3 
Requirements 
3.1 
General requirements 
Approval of first supply and changes according to Volkswagen standard VW 01155. 
Avoidance of hazardous substances according to VW 91101. 
Five wheels are required for complete testing: three wheels for testing corrosion resistance, paint 
adhesion and visual properties; two wheels for testing lightfastness, weather fastness and 
resistance to chemicals in the case of new paint systems or changes in the composition. Paint 
systems can also be tested on plate material (170 mm x 60 mm x 5 mm). However, releases are 
always based on wheels manufactured under standard-production conditions. 
Parts must be artificially aged for 24 h at +60 °C if they are not yet one week old prior to the start of 
the tests. 
The English translation is believed to be accurate.In case of discrepancies the German version shall govern. 
Numerical notation according to ISO practice (see VW 01000). 
QUELLE: NOLIS


Page 2 
TL 239: 2007-06 
 
On principle, the tests according to Table 3 must be performed on the visible side of the wheel 
(face side); the test to determine the resistance to stone impact is performed on a spoke. Minimum 
requirements apply to the remaining areas of the wheel (Items 1.2.1 and 1.3.1 in Table 3 must be 
met). 
The adhesion suitability for adhesive weights must be tested according to Table 3 for the release of 
new paint systems. Moreover, the manufacturer must regularly monitor the adhesion suitability of 
the wheels. Alternative test methods can be used for this purpose. 
3.2 
Appearance 
On the front surface that is visible in as-installed condition, the parts shall have a uniform 
appearance in conformity with the drawing and the released sample. The visual appearance of the 
wheel surface must not be impaired by paint flaws, casting defects, mechanical flaws or rework. 
Pores, cracks, a mottled appearance, orange-peel effect or other flaws are not permissible. 
Maximum deviation samples will be defined in two-day production prior to introduction into standard 
production. 
3.3 
Structure 
See Table 1. 
Table 1  – Structure of surface protection 
Requirement 
No. Property 
Type B 
Type C 
Type D 
1 
Base material 
Aluminum alloy acc. to drawing 
2 
First pretreatment 1) 
Cr(VI)-free passivation treatment 
3 
Primer coat 1) 
Heavy-coat primer, gray, RAL 7004, 
Tolerance range: ∆L* +3,   ∆a* -1, ∆b* +1 (D65/45° circular/10°) 
4 
Clear coat 1) 
- 
transparent 
polyester powder 
paint 
5 
Base coat 1) 
Painted on the visible side; color acc. to drawing 
specification and color chart or special combination 
chart 
W90 
6 
Second pretreatment  
(after turning to give a 
polished finish or 
polishing) 1) 
Cr(VI)-free passivation 
treatment 
- 
- 
7 
Clear coat on the face 
side 1) 
Transparent acrylic 
powder paint or 
polyester powder paint 
and acrylic liquid paint 
Transparent acrylic 
powder paint or acrylic 
liquid paint 
Transparent acrylic 
liquid paint 
1) 
The materials used for pretreatment and painting shall be specified in the reports for technical engineering approval (BMG) and 
first-sample testing based on the surface data sheet (see Appendix A.2). 
 


Page 3 
TL 239: 2007-06 
 
3.4 
Coating thicknesses 
See Table 2. The test results of all specifications must be documented in the first-sample test 
report. 
The specified coating thickness values apply to the surface. Coating thickness values that fall 
below the minimum coating thickness due to the shape of the parts are permissible if the 
requirements in Table 3 are met. 
The total coating thickness is determined using the eddy current test method according to DIN EN 
ISO 2360. 
The individual coating thickness values are determined by means of microsection examinations 
using a reflected light microscope according to DIN EN ISO 1463. 
Alternatively, the thickness of the paint coats can be determined using the “paint borer” (e.g. type 
518) from Erichsen. 
 
Table 2 – Coating thickness values 
Requirement 
No. 
Property 
Type B 
Type C 
Type D 
1 
Total coating thickness 
1.1 
Visible area, face side of 
wheel 
≥ 80 µm 1) 
≥ 202 µm 
1.2 
Inner wheel side 2) 
≥ 30 µm 
1.3 
Rim well 2) 
≥ 30 µm 
1.4 
Lug seats and seating 
surfaces 
Free of paint 
1.5 
Hub hole 
Free of paint 
2 
Primer coat 
≥ 50 µm 1) 
≥ 80 µm 
3 
Intermediate clear coat (only 
Type D) 
- 
≥ 100 µm 
4 
Base coat 
Full base coat; depending on color, the 
coating thickness is as specified by the  
paint manufacturer 1) 3) 
W90: 
2 µm to 4 µm 
5 
Clear coat 
Acrylic powder 
paint 
≥ 60 µm 
or 
polyester powder 
paint 
≥ 50 µm 
and 
acrylic liquid paint 
≥ 20 µm 
Acrylic powder paint 
≥ 40 µm 
or 
acrylic liquid paint 
≥ 20 µm 
Acrylic liquid paint 
≥ 20 µm 
1) 
This does not apply to the surfaces that were turned to give a polished finish. 
2) 
Paint structure optional, preferably primer coat. 
3) 
Standard values for base coat thickness, see Appendix A.1. 
 


Page 4 
TL 239: 2007-06 
 
3.5 
Performance 
See Table 3. Reworked parts must also meet the requirements in Table 3. 
Table 3 – Performance 
No. 
Property 
Requirement 
1 
Corrosion resistance and paint adhesion 
1.1 
Initial condition 
1.1.1 
Adhesion and brittleness 
Crosscut test according to DIN EN ISO 2409 
≤ characteristic value 1 
1.1.2 
Test with simulated stone-impact stress 
according to DIN EN ISO 20567-1, method B 
(if necessary, decrease the test area with a 
template) 
≤ characteristic value 2 
1.2 
240 h CASS test according to DIN EN ISO 9227 
Evaluation of the surface 
Degree of blistering according to DIN EN ISO 
4628-2 
0 (S0) 
1.2.1 
Degree of rusting according to DIN EN ISO 
4628-3  
Ri 0  
Evaluation of the scribing line (created prior to the CASS test, preferably with a scratch stylus 
according to Sikkens, e.g. model 463 from Erichsen, width 1 mm) 
Adhesion loss according to DIN EN ISO 4628-8  
d ≤ 2,5 mm 
1.2.2 
Corrosion according to DIN EN ISO 4628-8 
c ≤ 2,5 mm 
1.2.3 
After CASS test: 30 minutes aging at room 
temperature, followed by crosscut test according 
to  
DIN EN ISO 2409 
≤ characteristic value 1 
1.3 
240 h in test atmosphere according to DIN EN ISO 6270-2 
Evaluation of the surface 
Degree of blistering according to DIN EN ISO 
4628-2 
0 (S0) 
1.3.1 
Degree of rusting according to DIN EN ISO 
4628-3  
Ri 0, no white or black spots 
1.3.2 
After CH test: 30 minutes aging at room 
temperature, followed by crosscut test according 
to  
DIN EN ISO 2409 
≤ characteristic value 1 
1.3.3 
Subsequently: steam jet test 
according to PV 1503-A, nozzle distance 15 cm 
No paint adhesion loss 
2 
Lightfastness and weather fastness 
2.1 
After 1 year cycle of weathering in humid heat 
according to PV 3930 
No color change 
2.2 
Subsequently: 30 minutes aging at room 
temperature, followed by crosscut test according 
to  
DIN EN ISO 2409 
≤ characteristic value 1 


Page 5 
TL 239: 2007-06 
 
No. 
Property 
Requirement 
2.3 
After 1 year cycle of weathering in dry, hot 
climate according to PV 3929 
No color change 
2.4 
Subsequently: 30 minutes aging at room 
temperature, followed by crosscut test according 
to  
DIN EN ISO 2409 
≤ characteristic value 1 
2.5 
Resistance of the clear coat to UV radiation, test 
according to PV 1502, duration 2 000 h 
No color change, no cracks 
3 
Resistance to chemicals acc. to VDA 621-412, Test A, with respect to 
3.1 
Diesel fuel acc. to DIN EN 590 
No color change 
3.2 
Premium unleaded gasoline according to  
DIN EN 228, 10 minutes at room temperature 
No change in the paint surface 
3.3 
Bitumen and tar remover 1) 
No change in the paint surface 
3.4 
Sealant and sealant remover (respectively 
approved agent) 2) 
No change in the paint surface 
4 
Visual properties 
4.1 
Visual evaluation acc. to DIN EN ISO 3668 
Acc. to color template 
4.2 
Colorimetric evaluation according to VW 501 95 
Acc. to color template 
5 
Adhesion of wheel weights 
Mean value from 5 measurements 3) 
Cleaning with special boiling point spirit 
After 4 h shear stress: ≥ 50 N/cm²  
After 24 h shear stress: ≥ 55 N/cm² 
Cleaning with dry cotton cloth 
After 4 h shear stress: ≥ 40 N/cm²  
After 24 h shear stress: ≥ 45 N/cm²  
The shear stress measured after 24 h must not 
be less than the value determined after 4 h. 
1) 
Bitumen and tar remover 
Mix 5 g Panmex bitumen “85/25” made by the ESSO company with 5 ml petroleum ether to yield a paste. Subsequently cover 
an area of the part under test with a diameter of approx. 30 mm with this paste. After an exposure period of 1 h, the covered 
area is cleaned of the tar paste with the tar cleaner (no. 000.096.052 C). 
2) 
Sealant and sealant remover 
One section is coated with sealant wax by immersion. After 24 h aging at room temperature, the wax coating is rinsed for 3 min 
in petroleum heated to +80 °C by keeping the part in motion during immersion. The standard production sealant application 
procedure and standard production sealant removal procedure can also be applied for testing. 
3) 
The test shall be performed with wheel weights 1K0.601.178.C or 1K0.601.178 D (supplier: Dionys Hofmann/Albstadt). 
The rim must be cleaned with special boiling point spirit according to DIN 51631-2 before the weights are adhered. Dry cleaning 
is to be performed with a clean fabric rag (cotton). The weights are to be positioned so that – during the pull-off test – the 
maximum force is reached before the weights touch the all-around bead of the adhesive surface limit. The weights shall be 
pressed on for 5 s with a force of 15 N (e.g. using a spring force measuring device). 
For the pull-off test, the wheel is mounted with the visible side facing down. After a waiting time of 4 h or 24 h (standard 
climate), the pull-off test shall be performed with a speed of v = 10 mm/min. 
NOTE: The limit values for shear stresses have been selected so that variations in the adhesive tape quality have been taken 
into consideration. This is intended to avoid a separate test of the adhesive weights.  
 


Page 6 
TL 239: 2007-06 
 
4 
Referenced standards* 
PV 1502 
Clear Coat in Dual Layer Metallic Paint Coatings; Test of Resistance to 
Cracking 
PV 1503 
Paint Coating of Metallic and Non-Metallic Materials; Steam Jet Test 
PV 3929 
Non-Metallic Materials; Weather Aging in Dry, Hot Climate 
PV 3930 
Non-Metallic Materials; Weathering in Moist, Hot Climate 
VW 01155 
Vehicle Supply Parts; Approval of First Supply and Changes 
VW 50195 
Colorimetric Evaluation of Automobile Paint Coatings 
VW 91101 
Environmental Standard for Vehicles; Vehicle Parts, Materials, Operating 
Fluids; Avoidance of Hazardous Substances 
VDA 621-412 
Anstrichtechnische 
Prüfungen; 
Chemikalienbeständigkeit 
von 
Kraftfahrzeug-Lackierungen (Tests for Coating Methods; Resistance to 
Chemicals of Motor Vehicle Paints; only available in German) 
DIN 51631 
Mineral Spirits – Special Boiling Point Spirits – Requirements 
DIN EN 228 
Automotive Fuels – Unleaded Petrol – Requirements and Test Methods 
DIN EN 590 
Automotive Fuels – Diesel – Requirements and Test Methods 
DIN EN ISO 1463 
Metallic and Oxide Coatings – Measurement of Coating Thickness –  
Microscopical Method 
DIN EN ISO 2360 
Non-Conductive Coatings on Non-Magnetic Electrically Conductive Basis 
Materials – Measurement of Coating Thickness –  Amplitude-Sensitive 
Eddy Current Method 
DIN EN ISO 2409 
Paints and Varnishes – Cross-Cut Test 
DIN EN ISO 3668 
Paints and Varnishes – Visual Comparison of the Colour of Paints 
DIN EN ISO 4628-2 
Paints and Varnishes – Evaluation of Degradation of Coatings – 
Designation of Quantity and Size of Defects, and of Intensity of Uniform 
Changes in Appearance – Part 2: Assessment of Degree of Blistering 
DIN EN ISO 4628-3 
Paints and Varnishes – Evaluation of Degradation of Coatings – 
Designation of Quantity and Size of Defects, and of Intensity of Uniform 
Changes in Appearance – Part 3: Assessment of Degree of Rusting 
DIN EN ISO 4628-8 
Paints and Varnishes – Evaluation of Degradation of Coatings – 
Designation of Quantity and Size of Defects, and of Intensity of Uniform 
Changes in Appearance – Part 8: Assessment of Degree of Delamination 
and Corrosion around a Scribe  
DIN EN ISO 6270-2 
Paints and varnishes – Determination of Resistance to Humidity – Part 2: 
Procedure 
for 
Exposing 
Test 
Specimens 
in 
Condensation-Water 
Atmospheres 
DIN EN ISO 9227 
Corrosion Tests in Artificial Atmospheres – Salt Spray Tests 
DIN EN ISO 20567-1 Paints and Varnishes – Determination of Stone-Chip Resistance of 
Coatings – Part 1: Multi-Impact Testing 
                                                
* In this Section, terminological inconsistencies may occur as the original titles are used. 


Page 7 
TL 239: 2007-06 
 
Appendix A (informative) 
A.1 
Base coat thickness depending on the color 
Color 
Desired coating thickness 
Z31 
20 µm 
Z17 
20 µm 
16Z 
10 µm 
8Z8 
7 µm 
QQ9 
5 µm 
Z49 
2 µm 
88Z 
2 µm 
1H7 
2 µm 
W90 
2 µm 
The desired coating thickness must at least be present in the surface. 


Page 8 
TL 239: 2007-06 
 
A.2 
Painting specifications for technical engineering approval and first-sample test 
1. 
Supplier 
1.2 
Address 
 
1.3 
Supplying plant 
 
1.4 
Contact person  
 
2. 
Wheel type 
2.1. 
Wheel designation 
 
2.2 
Alloy 
 
2.3 
Casting date 
 
2.4 
Painting date 
 
2.5 
Test according to type (TL 239-B,  
C or -D) 
 
2.6 
Total coating thickness  
 
2.6.1 
In visible area/wheel face side 
 
2.6.2 
Wheel inner side 
 
2.6.3 
Rim well 
 
3. 
Pretreatment 1 
3.1 
Supplier 
 
3.2 
Cr(VI)-free pretreatment 
 
4.  
Powder paint primer coat 
4.1 
Supplier 
 
4.2 
Paint designation 
 
4.3 
Oven circulating-air temperature [° C] 
 
4.4 
Oven stay time [min] 
 
4.5 
Coating thickness in visible area, spoke 
 
5. 
Clear coat as intermediate coating, only for base coat W90 
5.1 
Supplier 
 
5.2 
Paint designation 
 
5.3 
Oven circulating-air temperature [° C] 
 
5.4 
Oven stay time [min] 
 
5.5 
Coating thickness in visible area, spoke 
 


Page 9 
TL 239: 2007-06 
 
6. 
Base coat 
6.1 
Supplier 
 
6.2 
Paint designation  
 
6.3 
Color 
 
6.4 
Oven circulating-air temperature [° C] 
 
6.5 
Oven stay time [min] 
 
6.6 
Coating thickness in visible area, spoke 
 
7. 
Pretreatment 2 (omitted for types C and D) 
7.1 
Supplier  
 
7.2 
Cr(VI)-free pretreatment 
 
8. 
Clear coat 1 
8.1 
Supplier 
 
8.2 
Paint designation 
 
8.3 
Oven circulating-air temperature [° C] 
 
8.4 
Oven stay time [min] 
 
8.5 
Coating thickness in visible area, spoke 
 
9. 
Clear coat 2 
 
9.1 
Supplier 
 
9.2 
Paint designation  
 
9.3 
Oven circulating-air temperature [° C] 
 
9.4 
Oven stay time [min] 
 
9.5 
Coating thickness in visible area, spoke
