Repository: kujaxr/obsidian-vault

File: 材料工程师/TL239_March.2007_Surface Protection of Alloy Wheels.pdf.md
# TL239_March.2007_Surface Protection of Alloy Wheels.pdf

Klass.-Nr./Class. No. 50242 
March 2007 
Surface Protection of Alloy Wheels 
Requirements 
TL 
239 
Konzernnorm 
3 Types: B, C, D 
 
Descriptors: 
surface protection, alloy wheels, corrosion protection, multicoat paint, paint, 
wheel 
 
Page 1 of 9 
Fachverantwortung/Technical responsibility 
Normung/Standards 
 
 
K-GQL-2/2 Ackermann 
Tel: +49-5361-9-38255 
K-GQL-2/2   Mr. Laudien 
K-GQL-2   Dr. Eisenberg 
E2TC/4 
Mr. Wiesner 
Tel.: +49-5361-9-29064 
E2TC 
Terlinden 
Vertraulich. Alle Rechte vorbehalten. Weitergabe oder Vervielfältigung ohne vorherige Zustimmung einer Normenabteilung des Volkswagen Konzerns nicht gestattet. 
Vertragspartner erhalten die Norm nur über die B2B Lieferantenplattform „www.vwgroupsupply.com“. 
Confidential. All rights reserved. No part of this document may be transmitted or reproduced without prior permission of a Standards Department of the Volkswagen Group. 
Parties to a contract can only obtain this standard via the B2B supplier platform “www.vwgroupsupply.com”. 
 VOLKSWAGEN AG 
Norm vor Anwendung auf Aktualität prüfen / Check standard for current issue prior to usage. 
Form FE 41 - 01.06 
Changes 
The following changes have been made as compared to Technical Supply Specification TL 239, 
2005-02: 
─ 
Type D added 
─ 
Section 3.3 "Structure" supplemented 
─ 
Section 3.2 "Appearance" supplemented 
─ 
Table 3, “Performance” supplemented and updated 
─ 
Section 4, “Referenced standards” updated 
─ 
Appendix A.1 supplemented 
─ 
Appendix A.2 added 
Previous issues 
1987-01, 1987-03, 1992-04, 1995-11, 1996-02, 2000-03, 2005-02 
1 
Scope 
This standard specifies requirements for the following types of multicoat paints for decorative 
corrosion protection of cast and forged alloy wheels: 
TL 239, Type B 
for aluminum-look alloy wheels (e.g. wheels turned to give a polished 
finish, barrel-polished wheels) with clear coat, colored areas with 3-
coat paint finish 
TL 239, Type C 
 
for alloy wheels with 3-coat paint finish 
TL 239, Type D 
for alloy wheels with 4-coat paint finish for color W90 (royal silver) 
2 
Description 
Description example for surface protection of an alloy wheel that is turned to give a polished finish 
and painted: 
Surface protection according to TL 239-B 
3 
Requirements 
3.1 
General requirements 
Approval of first supply and changes according to Volkswagen standard VW 01155. 
Avoidance of hazardous substances according to VW 91101. 
Five wheels are required for complete testing: three wheels for testing corrosion resistance, paint 
adhesion and visual properties; two wheels for testing lightfastness, weather fastness and 
The English translation is believed to be accurate.In case of discrepancies the German version shall govern. 
Numerical notation according to ISO practice (see VW 01000). 
QUELLE: NOLIS


Page 2 
TL 239: 2007-03 
 
resistance to chemicals in the case of new paint systems or changes in the composition. Paint 
systems can also be tested on plate material (170 mm x 60 mm x 5 mm). However, releases are 
always based on wheels manufactured under standard-production conditions. 
Parts must be artificially aged for 24 h at +60 °C if they are not yet one week old prior to the start of 
the tests. 
On principle, the tests according to Table 3 must be performed on the visible side of the wheel 
(face side); the test to determine the resistance to stone impact is performed on a spoke. Minimum 
requirements apply to the remaining areas of the wheel (Items 1.2.1 and 1.3.1 in Table 3 must be 
met). 
The adhesion suitability for adhesive weights must be tested according to Table 3 for the release of 
new paint systems. Moreover, the manufacturer must regularly monitor the adhesion suitability of 
the wheels. Alternative test methods can be used for this purpose. 
3.2 
Appearance 
On the front surface that is visible in as-installed condition, the parts shall have a uniform 
appearance in conformity with the drawing and the released sample. The visual appearance of the 
wheel surface must not be impaired by paint flaws, casting defects, mechanical flaws or rework. 
Pores, cracks, a mottled appearance, orange-peel effect or other flaws are not permissible. 
Maximum deviation samples will be defined in two-day production prior to introduction into standard 
production. The requirements of Test Specification PV 6607 apply to wheels turned to give a 
polished finish. 
3.3 
Structure 
See Table 1. 
Table 1  – Structure of surface protection 
Requirement 
No.
Property 
Type B 
Type C 
Type D 
1 
Base material 
Aluminum alloy acc. to drawing 
2 
First pretreatment 1) 
Cr(VI)-free passivation treatment 
3 
Primer coat 1) 
Heavy-coat primer, gray, RAL 7004, 
Tolerance range: ∆L* +3,   ∆a* -1, ∆b* +1 (D65/45° circular/10°)  
4 
Clear coat 1) 
- 
Transparent polyester 
powder paint 
5 
Base coat 1) 
Painted on the visible side; color acc. to drawing 
specification and color chart or special combination 
chart 
W90 
6 
Second pretreatment  
(after turning to give a 
polished finish or 
polishing)  1) 
Cr(VI)-free passivation 
treatment 
- 
- 
7 
Clear coat on the face 
side 1) 
Transparent acrylic 
powder paint or polyester 
powder paint and acrylic 
liquid paint 
Transparent acrylic 
powder paint or acrylic 
liquid paint 
Transparent acrylic 
liquid paint 
1) 
The materials used for pretreatment and painting shall be specified in the reports for technical engineering approval (BMG) and 
first-sample testing based on the surface data sheet (see Appendix A.2). 
 


Page 3 
TL 239: 2007-03 
 
3.4 
Coating thicknesses 
See Table 2. The test results of all specifications must be documented in the first-sample test 
report. 
The specified coating thickness values apply to the surface. Coating thickness values that fall 
below the minimum coating thickness due to the shape of the parts are permissible if the 
requirements in Table 3 are met. 
The total coating thickness is determined using the eddy current test method according to DIN EN 
ISO 2360. 
The individual coating thickness values are determined by means of microsection examinations 
using a reflected light microscope according to DIN EN ISO 1463. 
Alternatively, the thickness of the paint coats can be determined using the “paint borer” (e.g. type 
518) from Erichsen. 
 
Table 2 – Coating thickness values 
Requirement 
No. 
Property 
Type B 
Type C 
Type D 
1 
Total coating thickness 
1.1 
Visible area, face side of 
wheel 
≥ 80 µm 1) 
≥ 202 µm 
1.2 
Inner wheel side 2) 
≥ 30 µm 
1.3 
Rim well 2) 
≥ 30 µm 
1.4 
Lug seats and seating 
surfaces 
Free of paint 
1.5 
Hub hole 
Free of paint 
2 
Primer coat 
≥ 50 µm 1) 
≥ 80 µm 
3 
Intermediate clear coat  
(only Type D) 
- 
≥ 100 µm 
4 
Base coat 
Full base coat; depending on color, the 
coating thickness is as specified by the  
paint manufacturer 1) 3) 
W90: 
2 µm to 4 µm 
5 
Clear coat 
Acrylic powder paint
≥ 60 µm 
or 
polyester powder 
paint 
≥ 50 µm 
and 
acrylic liquid paint 
≥ 20 µm 
Acrylic powder paint
≥ 40 µm 
or 
acrylic liquid paint 
≥ 20 µm 
Acrylic liquid paint 
≥ 20 µm 
1) 
This does not apply to the surfaces that were turned to give a polished finish. 
2) 
Paint structure as desired, preferably primer coat. 
3) 
Standard values for base coat thickness, see Appendix A.1. 
 


Page 4 
TL 239: 2007-03 
 
3.5 
Performance 
See Table 3. Reworked parts must also meet the requirements in Table 3. 
Table 3 – Performance 
No. 
Property 
Requirement 
1 
Corrosion resistance and paint adhesion 
1.1 
Initial condition 
1.1.1 
Adhesion and brittleness 
Crosscut test according to DIN EN ISO 2409 
≤ Characteristic value 1 
1.1.2 
Test with simulated stone-impact stress 
according to DIN EN ISO 20567-1, method B 
(if necessary, decrease the test area with a 
template) 
≤ Characteristic value 2 
1.2 
240 h CASS test according to DIN EN ISO 9227 
Evaluation of the surface 
Degree of blistering according to  
DIN EN ISO 4628-2 
0 (S0) 
1.2.1 
Degree of rusting according to  
DIN EN ISO 4628-3  
Ri 0  
Evaluation of the scribing line (created prior to the CASS test, preferably with a scratch stylus 
according to Sikkens, e.g. model 463 from Erichsen, width 1 mm) 
Adhesion loss according to DIN EN ISO 4628-8  
d ≤ 2,5 mm 
1.2.2 
Corrosion according to DIN EN ISO 4628-8 
c ≤ 2,5 mm 
1.2.3 
After CASS test: 30 minutes aging at room 
temperature, followed by crosscut test according 
to DIN EN ISO 2409 
≤ Characteristic value 1 
1.3 
240 h in test atmosphere according to DIN EN ISO 6270-2 
Evaluation of the surface 
Degree of blistering according to  
DIN EN ISO 4628-2 
0 (S0) 
1.3.1 
Degree of rusting according to  
DIN EN ISO 4628-3  
Ri 0, no white or black spots 
1.3.2 
After CH test: 30 minutes aging at room 
temperature, followed by crosscut test according 
to DIN EN ISO 2409 
≤ Characteristic value 1 
1.3.3 
Subsequently: steam jet test 
according to PV 1503-A, nozzle distance 15 cm 
No paint adhesion loss 
2 
Lightfastness and weather fastness 
2.1 
After 1 year cycle of weathering in humid heat 
according to PV 3930 
No color change 
2.2 
Subsequently: 30 minutes aging at room 
temperature, followed by crosscut test according 
to DIN EN ISO 2409 
≤ Characteristic value 1 
2.3 
After 1 year cycle of weathering in dry, hot 
climate according to PV 3929 
No color change 
 


Page 5 
TL 239: 2007-03 
 
Table 3 – Performance (continued) 
No. 
Property 
Requirement 
2.4 
Subsequently: 30 minutes aging at room 
temperature, followed by crosscut test according 
to DIN EN ISO 2409 
≤ Characteristic value 1 
2.5 
Resistance of the clear coat to UV radiation, test 
according to PV 1502, duration 2 000 h 
No color change, no cracks 
3 
Resistance to chemicals acc. to VDA 621-412, Test A, with respect to 
3.1 
Diesel fuel acc. to DIN EN 590 
No color change 
3.2 
Premium unleaded gasoline according to  
DIN EN 228, 10 minutes at room temperature 
No change in the paint surface 
3.3 
Bitumen and tar remover 1) 
No change in the paint surface 
3.4 
Sealant and sealant remover (respectively 
approved agent)  2) 
No change in the paint surface 
4 
Visual properties 
4.1 
Visual evaluation acc. to DIN EN ISO 3668 
Acc. to color template 
4.2 
Colorimetric evaluation according to VW 501 95 
Acc. to color template 
5 
Adhesion of wheel weights 
Mean value from 5 measurements 3) 
Cleaning with special boiling point spirit 
 
After   4 h shear stress: ≥ 50 N/cm²  
 
After 24 h shear stress: ≥ 55 N/cm² 
Cleaning with dry cotton cloth 
 
After   4 h shear stress: ≥ 40 N/cm²  
 
After 24 h shear stress: ≥ 45 N/cm²  
The shear stress measured after 24 h must not 
be less than the value determined after 4 h. 
1) 
Bitumen and tar remover 
Mix 5 g Panmex bitumen “85/25” made by the ESSO company with 5 ml petroleum ether to yield a paste. Subsequently cover an 
area of the part under test with a diameter of approx. 30 mm with this paste. After an exposure period of 1 h, the covered area is 
cleaned of the tar paste with the tar cleaner (no. 000.096.052 C). 
2) 
Sealant and sealant remover 
One section is coated with sealant wax by immersion. After 24 h aging at room temperature, the wax coating is rinsed for 3 min 
in petroleum heated to +80 °C by keeping the part i n motion during immersion. The standard production sealant application 
procedure and standard production sealant removal procedure can also be applied for testing. 
3) 
The test shall be performed with wheel weights 1K0.601.178.C or 1K0.601.178 D (supplier: Dionys Hofmann/Albstadt). 
The rim must be cleaned with special boiling point spirit according to DIN 51631-2 before the weights are adhered. Dry cleaning 
is to be performed with a clean fabric rag (cotton). The weights are to be positioned so that – during the pull-off test – the 
maximum force is reached before the weights touch the all-around bead of the adhesive surface limit. The weights shall be 
pressed on for 5 s with a force of 15 N (e.g. using a spring force measuring device). 
For the pull-off test, the wheel is mounted with the visible side facing down. After a waiting time of 4 h or 24 h (standard climate), 
the pull-off test shall be performed with a speed of v = 10 mm/min. 
NOTE: The limit values for shear stresses have been selected so that variations in the adhesive tape quality have been taken 
into consideration. This is intended to avoid a separate test of the adhesive weights.  
 


Page 6 
TL 239: 2007-03 
 
4 
Referenced standards1 
PV 1502 
Clear Coat in Dual Layer Metallic Paint Coatings; Test of Resistance to 
Cracking 
PV 1503 
Paint Coating of Metallic and Non-Metallic Materials; Steam Jet Test 
PV 3929 
Non-Metallic Materials; Weather Aging in Dry, Hot Climate 
PV 3930 
Non-Metallic Materials; Weathering in Moist, Hot Climate 
PV 6607 
Leichtmetallräder, glanzgedreht; Abnahmebedingungen (Alloy Wheels, 
Turned to Give a Polished Finish; Acceptance Conditions; currently only 
available in German) 
VW 01155 
Vehicle Supply Parts; Approval of First Supply and Changes 
VW 50195 
Colorimetric Evaluation of Automobile Paint Coatings 
VW 91101 
Environmental Standard for Vehicles; Vehicle Parts, Materials, Operating 
Fluids; Avoidance of Hazardous Substances 
VDA 621-412 
Anstrichtechnische 
Prüfungen; 
Chemikalienbeständigkeit 
von 
Kraftfahrzeug-Lackierungen (Tests for Coating Methods; Resistance to 
Chemicals of Motor Vehicle Paints; only available in German) 
DIN 51631 
Mineral Spirits – Special Boiling Point Spirits – Requirements 
DIN EN 228 
Automotive Fuels – Unleaded Petrol – Requirements and Test Methods 
DIN EN 590 
Automotive Fuels – Diesel – Requirements and Test Methods 
DIN EN ISO 1463 
Metallic and Oxide Coatings – Measurement of Coating Thickness –  
Microscopical Method 
DIN EN ISO 2360 
Non-Conductive Coatings on Non-Magnetic Electrically Conductive Basis 
Materials – Measurement of Coating Thickness –  Amplitude-Sensitive 
Eddy Current Method 
DIN EN ISO 2409 
Paints and Varnishes – Cross-Cut Test 
DIN EN ISO 3668 
Paints and Varnishes – Visual Comparison of the Colour of Paints 
DIN EN ISO 4628-2 
Paints and Varnishes – Evaluation of Degradation of Coatings – 
Designation of Quantity and Size of Defects, and of Intensity of Uniform 
Changes in Appearance – Part 2: Assessment of Degree of Blistering 
DIN EN ISO 4628-3 
Paints and Varnishes – Evaluation of Degradation of Coatings – 
Designation of Quantity and Size of Defects, and of Intensity of Uniform 
Changes in Appearance – Part 3: Assessment of Degree of Rusting 
DIN EN ISO 4628-8 
Paints and Varnishes – Evaluation of Degradation of Coatings – 
Designation of Quantity and Size of Defects, and of Intensity of Uniform 
Changes in Appearance – Part 8: Assessment of Degree of Delamination 
and Corrosion around a Scribe  
DIN EN ISO 6270-2 
Paints and varnishes – Determination of Resistance to Humidity – Part 2: 
Procedure 
for 
Exposing 
Test 
Specimens 
in 
Condensation-Water 
Atmospheres 
DIN EN ISO 9227 
Corrosion Tests in Artificial Atmospheres – Salt Spray Tests 
DIN EN ISO 20567-1 Paints and Varnishes – Determination of Stone-Chip Resistance of 
Coatings – Part 1: Multi-Impact Testing 
                                                
1 In this Section terminological inconsistencies may occur as the original titles are used. 


Page 7 
TL 239: 2007-03 
 
Appendix A (informative) 
A.1 
Base coat thickness depending on the color 
Color 
Desired coating thickness 
Z31 
20 µm 
Z17 
20 µm 
16Z 
10 µm 
8Z8 
7 µm 
QQ9 
5 µm 
Z49 
2 µm 
88Z 
2 µm 
1H7 
2 µm 
W90 
2 µm 
The desired coating thickness must at least be present in the surface. 


Page 8 
TL 239: 2007-03 
 
A.2 
Painting specifications for technical engineering approval and first-sample test 
 
1. 
Supplier 
1.2 
Address 
 
1.3 
Supplying plant 
 
1.4 
Contact person 
 
2. 
Wheel type 
2.1. 
Wheel designation 
 
2.2 
Alloy 
 
2.3 
Casting date 
 
2.4 
Painting date 
 
2.5 
Test according to type  
(TL 239-B, -C or -D) 
 
2.6 
Total coating thickness 
 
2.6.1 
 
In visible area/wheel face side 
 
2.6.2 
 
Inner wheel side 
 
2.6.3 
 
Rim well 
 
3. 
Pretreatment 1 
3.1 
Supplier 
 
3.2 
Cr(VI)-free pretreatment 
 
4.  
Powder paint primer coat 
4.1 
Supplier 
 
4.2 
Paint designation 
 
4.3 
Oven circulating-air temperature [° C] 
 
4.4 
Oven stay time [min] 
 
4.5 
Coating thickness in visible area, spoke 
 
5. 
Clear coat as intermediate coating, only for base coat W90 
5.1 
Supplier 
 
5.2 
Paint designation 
 
5.3 
Oven circulating-air temperature [° C] 
 
5.4 
Oven stay time [min] 
 
5.5 
Coating thickness in visible area, spoke 
 
 


Page 9 
TL 239: 2007-03 
 
 
6. 
Base coat 
6.1 
Supplier 
 
6.2 
Paint designation  
 
6.3 
Color 
 
6.4 
Oven circulating-air temperature [° C] 
 
6.5 
Oven stay time [min] 
 
6.6 
Coating thickness in visible area, spoke 
 
7. 
Pretreatment 2 (omitted for types C and D) 
7.1 
Supplier  
 
7.2 
Cr(VI)-free pretreatment 
 
8. 
Clear coat 1 
8.1 
Supplier 
 
8.2 
Paint designation 
 
8.3 
Oven circulating-air temperature [° C] 
 
8.4 
Oven stay time [min] 
 
8.5 
Coating thickness in visible area, spoke 
 
9. 
Clear coat 2 
 
9.1 
Supplier 
 
9.2 
Paint designation  
 
9.3 
Oven circulating-air temperature [° C] 
 
9.4 
Oven stay time [min] 
 
9.5 
Coating thickness in visible area, spoke

File: 材料工程师/TL241DE.pdf.md
# TL241DE.pdf

QUELLE: NOLIS


Seite 2 
TL 241: 2005-12 
 
Das Beschichtungsverfahren muss so ausgelegt und gesteuert sein, dass die Gebrauchs-
eigenschaften des Fertigteiles nicht beeinträchtigt werden. Beim Montagevorgang dürfen keine 
Beschädigungen der Beschichtung auftreten, die zu einer Funktionsbeeinträchtigung oder 
Minderung des vorgeschriebenen Korrosionsschutzes führen. 
2.2 
Material 
2.2.1 
Grundwerkstoff 
Stahlwerkstoff nach Zeichnung, gratfrei 
2.2.2 
Vorbehandlung 
Metallisch blank, Strahlen ist zulässig 
2.2.3 
Beschichtung 
2.2.3.1 Ausführung A 
Zn - Dickschichtphosphatierung (5 bis 15) µm 
2 x MoS2 - haltiges Schmiermittel (je Schicht (4 bis 9) µm; Beschichtung in der Zentrifuge) 
Kunststoffummantelt (ohne Entgraten) 
2.2.3.2 Ausführung B 
Zn - Dickschichtphosphatierung (5 bis 15) µm  
2 x MoS2 - haltiges Schmiermittel (je Schicht (4 bis 9) µm; Beschichtung in der Zentrifuge) 
2.3 
Korrosionsprüfung 
2.3.1 
Salzsprühnebelprüfung nach DIN 50 021-SS 
─ 
Nach 96 h: Eine optische Veränderung der Oberfläche ist nicht zulässig, vereinzelte 
Grundmetall-Korrosion ist nur an den Kanten erlaubt. 
─ 
Nach 240 h: Blasen, Grundmetallkorrosion und Unterwanderung bzw. optische Veränderung 
der Oberfläche sind nicht zulässig. 
2.3.2 
Prüfung im Kondenswasser - Konstant-Klima nach DIN EN ISO 6270-2 
Nach 240 h: Keine Blasen und Grundmetallkorrosion 
2.3.3 
Korrosionswechseltest nach PV 1210 
Nach 15 Prüfzyklen: Blasen, Grundmetallkorrosion und Unterwanderung bzw. optische 
Veränderung der Oberfläche sind nicht zulässig. 
2.3.4 
Klimawechseltest nach PV 1200 
Nach 10 Prüfzyklen: Kein Haftungsverlust bzw. Risse in der Beschichtung und keine optische 
Veränderung der Oberfläche zulässig 


Seite 3 
TL 241: 2005-12 
 
3 
Mitgeltende Unterlagen 
PV 1200 
Fahrzeugteile; Prüfung der Klimawechselfestigkeit (+80/-40) °C 
PV 1210 
Karosserie und Anbauteile; Korrosionsprüfung 
VW 011 55 
Fahrzeug-Zulieferteile; Genehmigung von Erstlieferung und Änderung 
VW 911 01 
Umweltnorm Fahrzeug - Fahrzeugteile, Werkstoffe, Betriebsstoffe; 
Schadstoffvermeidung 
DIN 50 021 
Sprühnebelprüfungen mit verschiedenen Natriumchlorid-Lösungen 
DIN EN ISO 6270-2 
Beschichtungsstoffe – Bestimmung der Beständigkeit gegen Feuchtigkeit – 
Teil 2: Verfahren zur Beanspruchung von Proben in 
Kondenswasserklimaten 


Seite 4 
TL 241: 2005-12 
 
 
Anhang A  
(informativ) 
 
A.1 
Bisher freigegebene Schutzsysteme 
 
A.1.1 
Phosphatierung 
Zn - Dickschichtphosphatierungen 
 
A.1.2 
MoS2 - haltige Schmiermittel 
Molykote® 3400A leadfree 
Klübertop® TM 06-111

File: 材料工程师/TL242.pdf.md
# TL242.pdf

QUELLE: NOLIS (Norm vor Anwendung auf Aktualität prüfen!/Check standard for current issue prior to usage)

File: 材料工程师/TL244C.pdf.md
# TL244C.pdf

                                                             共6 页 第 1 页 
 
             
        锌/镍－合金涂覆层                TL 
        表面保护要求                   244 
 
 
 
 
 
版本日期 
翻译 
日期 
译校 
日期 
打印/誊
抄 
日期 
校对 
2007.2 
孙元隆 
2007. 10
陈勇华
2007.10 
佘文瑾 
2007.10 
黄惠芳 
   注意保密。未经上海大众书面同意，不得外传、复制。译文仅供参考。 
  
 
 
关键词：锌，镍，钝化，封装，无铬含量（VI），防腐，表面保护 
 
更改 
相对于TL 244：2006－08 版本，已作了下列更改： 
- 
纠正了表1 的书写错误 
- 
更改了保护类型Ofl－r677 的特征 
- 
更新表3 
- 
更新共同适用资料 
 
以前的版本 
1987-10；1992－05；1993－11；1995－12；2002－05；2004－12；2006－08 
 
1 
适用范围 
本标准规定了抗拉强度为Rm≤1000 MPa（按VW 137 50 的特征字母r）的铁材料和钢制件
上的电解离析和无铬（含量）后处理的锌／镍合金涂覆层的要求。 
 
这些涂覆层特别适用于内部传动的连接元件，以避免附加的施力作用。 
 
这些当作坚固防腐层（稳定等级为6）的涂覆层，亦特别适用于除了腐蚀负荷增加和温度
负荷增加至150℃（例如：发动机室和刹车系统）外而期望的部件以及螺栓拧紧系统。银
色涂覆层特别适用于导电连接（接地线连接）。 
 
另外，鉴于其电化相容性，这些涂覆层尤其适用于与铝材料的连接，但不适用于与镁材料
的连接。 
 
2 
标识 
参见VW 137 50,第2 章节。 
 
3 
要求 
 
3.1 保护类型 


 
 TL 244:2007-02    
                                         共6 页 第 2 页 
    
   
     
 
适用表1 所列举的保护类型,以替换不再许可的保护类型,参见表2。 
表    1 
保护类型 
特性和外观 
Ofl - r642 
锌／镍－涂覆层，无铬（VI）钝化处理（外观为银色至淡蓝彩虹光） 
Ofl - r643 
锌／镍－涂覆层，无铬（VI）钝化处理,另外作封装处理（外观为
银色至淡蓝彩虹光） 
Ofl - r645 
同Ofl － r642，但是须另外按TL52132 作滑润剂处理 
Ofl - r6491）
锌／镍－涂覆层，银色，从弱酸电解质中离析，无铬（VI）钝化处
理, 另外作封装处理（银色，仅用于铸件，例如：制动钳） 
Ofl - r672 
锌－镍－涂覆层，从碱性电解质中离析，黑色无铬（VI）钝化处理 
Ofl - r673 
锌－镍－涂覆层，黑色无铬（VI）钝化处理，且另外作封装处理 
Ofl - r677 
同Ofl － r672，但是须另外按TL52132 作滑润剂处理 
1）如使用弱酸电解质，必须与K－GQL－2/2 和/或I/GQ－32 部门商定。 
 
表     2 
适用于不再认许的保护类型的新结构 
适用于预定的替换保护类型的新结构 
Ofl - r640 
Ofl - r643 
Ofl - r650 
Ofl - r642 
Ofl - r660 
Ofl - r642 
Ofl - r665 
Ofl - r645 
Ofl - r670 
Ofl - r6731）
Ofl - r675 
Ofl - r677 
1）预先规定Ofl － r672 用于按DIN 267－27 标准的微封闭的螺栓、按DIN 267－28 标
准夹紧涂装的螺栓和钢质白车身。 
 
3.2 基本要求 
抗拉强度Rm > 1000 MPa的高强度钢制件和表面硬度 > 370 HV的连接元件（例如：螺栓）
不允许配置这种合金涂覆层。而用于热塑塑料的板螺钉和螺栓不在此列。 
 
说明：采用封装的表面保护类型，可以影响油漆可涂覆性能。 
 
同样，由于其微裂性，这些涂覆层不适合于诸如空调装置的供气系统的密封元件。 
 
采用这种涂覆方法的部件，必须避免后来的塑性变形（卷边、挤压、弯曲），这是因为这
种情况会导致损害防腐性能，从而降低防腐耐抗性。 
 
首次供货和更改的认可按VW 011 55。 
 
避免有害物质按VW 911 01。 
 
进行一次完整的试验需要10 个成品件。 
 


 
 TL 244:2007-02    
                                         共6 页 第 3 页 
    
   
     
 
只要排除了没有确定的、且在图纸中已表明的表面涂覆层的部分位置，那么这些部分在整
个表面上必须具备所要求的、且具有规定性能的表面保护层。这些涂覆层必须紧紧地粘附
在基材上。 
 
生产方法的设计和控制，必须不影响成品件的使用性能。 
 
这些保护层不允许有气孔、裂纹、损坏和影响防腐层和/或外观规定的其他缺陷。 
 
在按技术要求装配时，不许损坏涂覆层，从而影响功能和/或降低防腐层规定。 
 
表面处理实施方法必须通过延迟脆裂（氢脆裂）从而避免损坏。可通过按DIN 50 969 的
初制样品试验报告内的张力试验予以证明。 
 
3.3 连接元件 
米制螺纹件在涂覆后外螺纹不得高于h－位置，内螺纹不得低于H－位置（参见VW 116 
11）。 
 
若是螺栓，下列提及的试验要求仅适用于头部和/或扳手面，若是螺母，仅适用于无螺纹
的螺母体部，若是快速紧固元件，仅适用于体部。若是螺纹零件和类似的螺纹型件，例如：
螺柱，试验要求仅仅适用于端面。 
 
对于连接元件如杆体和螺纹以及快速紧固元件在涂装过程中，由于受到薄弱环节条件的限
制，只得采用按第3.11 章节降低的要求。 
 
此外，必须考虑到DIN EN ISO 4042 中关于电镀涂覆层在螺纹型面可能的最大厚度说明。 
 
为了调整恒定的摩擦系数，按照TL 521 32，必须采用滑润剂对米制螺纹的连接元件进行
处理。摩擦系数的试验按VW 011 29 施行。 
 
3.4 锌／镍－涂覆方法 
从碱性电解质系统离析出的涂覆层，特别适用于几何形状复杂的部件。这些涂覆层通过整
个电流密度范围，而获得一种均匀的镍分布。 
 
除了Ofl - r649，所有描述的锌／镍涂覆层采用碱性电解质进行离析。而Ofl - r649 与
此相反采用弱酸性电解质进行离析。 
 
假如仅在不利的情况下可以直接采用碱性电解质进行离析，例如在铸件材料上，那么就允
许通过一种弱酸性锌电解质进行预镀锌离析来激活表面。然而，要采用这种2 层系统以及
所使用的电解质，必须与大众汽车股份有限公司的中心实验室（K-GQL-2/2）和/或奥迪
股份有限公司的试验室（I/GQ-32）进行磋商。 
 
3.5 无铬（VI）转化层 
在电解质离析的锌／镍－涂覆层中，为了改善对盐水和冷凝水的腐蚀耐抗性，采用钝化溶


 
 TL 244:2007-02    
                                         共6 页 第 4 页 
    
   
     
 
液进行后处理。 
所用的钝化溶液不得含有铬（VI）－化合物，从而能保证形成的转化层也无铬（VI）。 
 
3.6 后处理 
尤其对于客户视觉范围内的部件而言，因为要求由于色彩波动强烈（彩虹）不得影响部件
的外观，所以必须采用一种与保护类型有关的封装技术进行转化层后处理。这种后处理同
时增强了腐蚀防护。 
 
有机聚合物、无机保护层或者其他含有无机和/或有机润滑剂的混合物，均能用作封装材
料。 
 
由于添加了封装，使得微量增加了涂覆层结构厚度，但不许影响表面的功能。 
 
如果除了腐蚀防护以外还要求诸如可涂覆性、介质相容性、摩擦特性、螺栓拧紧特性、可
硫化性、温度特性、导电性等的其他功能性的表面性能，那么就必须按零件规格进行试验
或者进行功能性试验。 
 
由于后处理，微量的点状残留物由于结晶和/或形成薄膜绝不能对部件表面留下影响。 
 
3.7 基本材料 
参见图纸。 
 
3.8 镍含量 
当使用测量仪时，按照DIN EN ISO 3497，用X 射线荧光法进行试验。 
 
若是仲裁分析，试验按PV 1214 或PV 1216。 
 
对Ofl - r642，Ofl - r643，Ofl - r645，Ofl - r672，Ofl - r673 和Ofl - r677 的要求：
12％至15％， 
对Ofl - r649 的要求：                                       10％至18％。 
 
在特殊情况下，仅针对铸件而言（例如：制动钳），镍含量允许为12％至17％，如果涂
覆层采用碱性电解质离析的话。 
 
3.9 电镀涂覆层的涂层厚度 
试验按照DIN EN ISO 1463，DIN EN ISO 2178 和DIN EN ISO 3497（参见第4 章节） 
要求： 8μm 至25μm（用于一般类型的部件） 
 
 
8μm 至15μm（用于螺纹件，测量点按照DIN EN ISO 4042）。 
 
3.10 附着强度 
温度突变－试验按照DIN EN ISO 2819。 
 


 
 TL 244:2007-02    
                                         共6 页 第 5 页 
    
   
     
 
试件在（300±10）℃下存放30 分钟，紧接着浸入温度为15℃至25℃的水中。 
要求：锌涂覆层没有气泡状或大面积的剥落。 
 
3.11 腐蚀特性 
在供货状态下以及在120℃下热存放24 小时后必须保证系统的耐蚀性。这些要求是最低
要求的规定值，无论如何必须予以遵守。 
 
NSS 试验方法按DIN EN ISO 9227，评定按DIN EN 12 329。 
 
为了评定钝化涂层和封装层，适用表3 列出的试验时间和要求。 
 
为了评定包括钝化涂层和封装层在内的锌／镍－涂覆层，适用下面要求： 
 
－ 按TL 244 的所有防护类型中，母体金属在720 小时的试验时间后无腐蚀， 
 
－ 锌在表3 列出的试验时间后无腐蚀。 
 
为了评定拧紧元件和快速紧固元件的螺杆区域和螺纹区域，适用下面要求： 
 
－ 母体金属在480 小时的试验时间后无腐蚀。 
 
表3：评定钝化涂层和封装层的试验时间和要求 
试验时间，小时 
防护类型 
滚筒处理件
1）
挂架处理件 
要   求 
Ofl -r642 
Ofl－r672 
120 
96 
144 
－ 
Ofl -r649 
－ 
120 
Ofl -r643 
Ofl -r645 
Ofl -r673 
Ofl -r677 
144 
240 
240 
144 
－ 
锌在规定的试验时间后无腐蚀， 
外观上允许有无大面积现象的微
弱变化（“起灰翳”） 
1）  滚筒处理件的概念是指基于其几何面不能作为挂架处理件涂覆而只能作为散装物
件涂覆的小型零件。 
2）  对滚筒处理件没有作预先规定。 
 
4 
涂层厚度测量的试验说明 
如果按照DIN EN ISO 3497（例如：Helmut Fischer 股份有限公司生产的Fischerscope）
使用基于X 射线荧光测量法的涂覆厚度层测量仪，那么就可以同时测量涂层厚度和镍含
量。 
 
可以这样选择测量时间，即重复精密度小于或者等于镍的0.5 重量％。这种重复精密度
就是重复条件下的测量值的标准偏差（相同的观察者、相同的测量仪、具有相同测量部位


 
 TL 244:2007-02    
                                         共6 页 第 6 页 
    
   
     
 
的同一试样、前一测量和后一测量之间的时间间隔要短）。 
如采用按照DIN EN ISO 2178 的磁感应方法测量涂层厚度，用一个探针键控测量涂层的
厚度。若是粗糙表面的试样，必须在基准面上进行多次（至少5 次）单独测定。这种测量
结果是局部的涂层厚度。在定期的时间间隔内或者在一个测量系列之前，用试样对比方法
检验该测量仪。 
 
5 
同时适用的资料 
PV 1214 
 
   锌/镍-合金镀覆层；镍含量的测定 
PV 1216 
   锌/镍-合金镀覆层；采用  ICP-OES 测定镍含量 
TL 52132         螺纹用润滑剂；材料要求 
VW 01129        摩擦系数极限值；采用米制ISO 螺纹的机械连接元件 
   VW 01155        汽车一般供货商；首次供货和变动的批准 
   VW 11611        米制ISO 螺纹；公差级中级（6g/6H）防护层极限尺寸 
   VW 13750        金属件表面保护；防护类型，缩写符号，要求 
   VW 91101        汽车、汽车零件、材料、生产原料、避免有害物质环境标准 
   DIN 50969        高强度钢质部件抗氢感应脆裂强度 
   DIN EN 12329     在铁材料上采用附加处理法电镀锌镀覆层 
   DIN EN ISO 1463  金属层和氧化层；层厚测量；显微法  
   DIN EN ISO 2178  在磁性的母体金属上涂覆非磁性涂覆层；层厚测量；磁性法 
   DIN EN ISO 2819  在金属的母体金属上涂覆金属涂覆层；电化涂覆层；附着强度试验方
法概览 
   DIN EN ISO 3497  金属涂覆层；层厚测量；X 射线荧光测量法 
   DIN EN ISO 4042  连接元件；电镀涂覆层 
   DIN EN ISO 9227  人工气候腐蚀试验；盐雾喷射试验

File: 材料工程师/TL244_EN_2004-12-01 -Zinc Nickel Alloy Coatings.pdf.md
# TL244_EN_2004-12-01 -Zinc Nickel Alloy Coatings.pdf

Klass.-Nr. 50 22 3 
December 2004 
Zinc/Nickel Alloy Coatings 
Surface Protection Requirements 
TL 
244 
Konzernnorm 
 
 
Descriptors: 
zinc, nickel, passivation, sealing, chromium (VI)-free, corrosion protection, 
surface protection 
 
Page 1 of 6 
Fachverantwortung/Responsibility 
Normung/Standards (EZTD, 1733) 
 
K-QS-32/2 Koeppen 
Tel: -25803 
Laudien 
Dr. Eisenberg 
Wiesner 
Tel: +49-5361-9-29064 
Sobanski 
 
 
Confidential. All rights reserved. No part of this document may be transmitted or reproduced without the prior written permission of a Standards Department of the Volkswagen Group. 
Parties to a contract can only obtain this standard via the responsible procurement department. 
 VOLKSWAGEN AG 
Norm vor Anwendung auf Aktualität prüfen / Check standard for current issue prior to usage. 
Form FE 41 - 01.03 
Changes 
The following changes have been made as compared to Technical Supply Specification 
TL 244, 2002-05: 
 
Inclusion of surface protection type Ofl-r649 (for castings, e.g. brake calipers) 
 
Test durations in Table 3 redefined 
 
Referenced standards updated 
Previous issues 
1987-10; 1992-05; 1993-11; 1995-12; 2002-05 
1 
Scope 
This standard specifies requirements for electrolytically deposited and Cr(VI)-free post-treated 
zinc/nickel alloy coatings on ferrous materials and steel parts with a tensile strength 
Rm  1,000 MPa according to code letter “r” specified in Volkswagen standard VW 137 50. 
In particular, these coatings are also suitable for joining elements with internal drive to avoid 
the clogging of force-application sockets. 
These coatings, used as heavy-duty corrosion protection (protection class 6), are especially 
suitable for components and systems of threaded joints for which besides an increased corrosion 
load a temperature load of up to 150 °C (engine compartment or brake area) is to be expected, 
as well as for conducting connections (ground connections).  
Thanks to their electrochemical compatibility, they are also suited for use in contact with aluminum 
materials but not with magnesium materials. 
2 
Designation 
See VW 137 50, Section 2. 
3 
Requirements 
3.1 
Surface protection types 
The surface protection types listed in Table 1 apply. For replacement of surface protection types 
that are no longer permissible see Table 2. 
The English translation is believed to be accurate. 
In case of discrepancies the German version shall govern. 


Page 2 
TL 244: 2004-12 
 
Table 1 
Surface protection 
type 
Characteristics and appearance 
Ofl-r642 
Zinc/nickel coating, deposited from alkaline electrolytes, colorless 
Cr(VI)-free passivated (transparent to bluish iridescent appearance) 
Ofl-r643 
Zinc/nickel coating, deposited from alkaline electrolytes, colorless 
Cr(VI)-free passivated and additionally sealed (transparent to bluish 
iridescent appearance) 
Ofl-r645 
As for Ofl-r643, but with additional lubricant treatment 
 
(see VW 011 10) 
Ofl-r649 1) 
Zinc/nickel coating, deposited from weakly acidic electrolytes, colorless 
Cr(VI)-free passivated (only for castings, e.g. brake calipers) 
Ofl-r672 
Zinc/nickel coating, deposited from alkaline electrolytes, black Cr(VI)-free 
passivated 
Ofl-r673 
Zinc/nickel coating, deposited from alkaline electrolytes, black Cr(VI)-free 
passivated and additionally sealed 
Ofl-r677 
As for Ofl-r672, but with additional lubricant treatment 
 
(see VW 011 10) 
1) 
The use of weakly acidic electrolytes is to be coordinated with K-GQ-32 and/or with I/GQ-32 
 
Table 2 
Surface protection type no longer permitted 
for new designs 
Replacement surface protection type 
specified for new designs 
Ofl-r640 
Ofl-r643 
Ofl-r650 
Ofl-r642 
Ofl-r660 
Ofl-r642 
Ofl-r665 
Ofl-r645 
Ofl-r670 
Ofl-r672 
Ofl-r675 
Ofl-r677 
 
3.2 
General requirements 
High-strength steel parts with a tensile strength Rm > 1,000 MPa and joining elements (e.g. screws) 
with a surface hardness > 320 HV must not be coated with these alloy coatings.  
These coatings are also unsuitable for sealing elements on gas-carrying systems such as the 
air-conditioning system, because the coatings contain microcracks. 
Subsequent plastic deformation (flaring, pinching, bending) of components coated in this manner 
must be avoided, as this could damage the corrosion protection and thus reduce the 
part’s corrosion resistance. 
Approval of first supply and changes according to VW 011 55. 
Avoidance of hazardous substances according to VW 911 01. 
10 finished parts are required for complete testing. 


Page 3 
TL 244: 2004-12 
 
Unless certain sections of a part that are marked in the drawing are excluded from the surface 
coating, the entire surface of the parts must comply with the required surface protection type and 
display the prescribed properties. The coatings shall have adhere firmly to the base material. 
Prior to coating, threaded parts shall exhibit tolerances corresponding to the coating thickness – 
metric internally threaded parts according to VW 116 24 and metric external threads according to 
VW 116 27. After the coating process, the h-tolerance must not be exceeded for external threads 
and the H-tolerance must not be fallen below for internal threads. 
The production process and its control shall not impair the functional characteristics of the 
finished part. 
The protective coatings must not exhibit any pores, cracks, damage, or other flaws that impair 
the corrosion protection and/or specified appearance. 
Given proper mounting, no coating damage shall occur that would lead to impairment of function 
and/or decrease of the specified corrosion protection. 
The surface treatment procedure shall be conducted so that damage by delayed hydrogen-induced 
brittle fractures can be ruled out. Verification by tension testing according to DIN 50969 in the 
first sample test report. 
3.3 
Joining elements 
In the case of screws, bolts and quick fastening elements, the test requirements listed below only 
apply to the head and/or the wrench bearing surfaces; in the case of nuts they apply only to the nut 
body without threaded area. For threaded and similar shaped parts, such as studs, the 
test requirements only apply to the face surfaces. 
The reduced requirements according to Section 3.11 apply to process-related weak spots of 
the coating on joining elements such as the shank and the thread. 
Furthermore, the specifications in DIN EN ISO 4042 concerning the maximum possible thickness 
of the electroplated coating in the threaded profile shall be taken into consideration. 
These reduced requirements also apply to quick fastening elements. 
Joining elements with metric threads shall be treated with lubricants according to TL 521 32 
in order to ensure constant coefficients of friction. The coefficients of friction are tested according 
to VW 011 29. 
For further information see VW 011 10, Section 2. 
3.4 
Zinc/nickel coating process 
For components with geometrically complicated shapes the coatings deposited from alkaline 
systems are especially suitable. These layers display a uniform nickel distribution over the entire 
current-density range.  
If direct deposition from alkaline zinc/nickel electrolytes, e.g. on cast materials, is possible only 
under unfavorable conditions, the surface may be activated by deposition of a pre-zinc coating from 
a weakly acidic zinc electrolyte. The use of such a 2-layer system as well as the electrolytes used 
must be agreed upon by the VW Group Central Laboratory (K-QS-32) and/or the AUDI Group Test 
Laboratory (I/GQ-32). 


Page 4 
TL 244: 2004-12 
 
3.5 
Cr(VI)-free conversion layers 
In order to improve the corrosion resistance of electrolytically deposited zinc/nickel coatings to salt 
water and condensed water, a post-treatment in passivation treatment solutions is required. 
The passivation treatment solution must not contain any Cr(VI) compounds in order to ensure that 
the resultant conversion layers are likewise Cr(VI)-free. 
3.6 
Post-treatments 
As the outer appearance of the parts must not be impaired by strong color variations (iridescence), 
especially for parts in areas visible to the customer, a sealing post-treatment of the conversion 
layer must be performed depending on the surface protection type. This results also in an 
improvement of the corrosion protection.  
Organic polymers, inorganic protective layers or mixtures of the two, which can also contain 
inorganic and/or organic lubricants if necessary, can be used for sealing. 
The thickness of the layer structure can be increased slightly by the additional sealing, but this 
must not impair the functionality of the surface. 
If besides the corrosion protection further functional surface characteristics such as paintability, 
compatibility with agents, sliding properties, threading behavior, vulcanizability, temperature 
behavior or electrical conductivity are required, part-specific tests or functional tests shall be 
performed.  
The post-treatments must not cause any impairments such as unsightly drop-like residues resulting 
from crystallization and/or formation of a film on the part surface. 
3.7 
Base material 
See drawing. 
3.8 
Nickel content 
Testing according to Test Specification PV 1214 and/or PV 1216 (only for first-sample test). 
X-ray fluorescence test method using measurement devices based on DIN EN ISO 3497. 
Requirement for Ofl-r642, Ofl-r643, Ofl-r645, Ofl-r673 and Ofl-r677: 
12% to 16% 
Requirement for Ofl-r649: 
 
 
 
 
 
 
10% to 18%. 
In exceptional cases, exclusively for castings (e.g. brake caliper), a nickel content of 12% to 17% 
is permissible for deposits from an alkaline electrolyte system. 
3.9 
Electroplated coating thicknesses 
Testing according to DIN EN ISO 1463, DIN EN ISO 2178 and DIN EN ISO 3497 (see Section 4). 
Requirement:  8 µm up to 25 µm (for components of a general nature), 
 
 
 
8 µm up to 15 µm (for threaded parts, measuring point according to DIN EN ISO 4042). 


Page 5 
TL 244: 2004-12 
 
3.10 
Adhesive strength 
Thermal shock test based on DIN EN ISO 2819. 
The specimen part is aged for 30 minutes at (300 ± 10) °C and then dipped in water 
at a temperature of 15 °C to 25 °C. 
Requirement: no large-scale or bubble-shaped stripping of the zinc coating. 
3.11 
Corrosion behavior 
The corrosion resistance of the systems must be ensured in the as-received condition and also 
after a 24-hour period of aging at an elevated temperature of 120 °C. These are minimum 
requirements and shall always be adhered to. 
Testing according to DIN 50021-SS; evaluation according to DIN EN 12329. 
The test durations and requirements according to Table 3 apply to the evaluation of the passivation 
treatment layers and to their sealing. 
The following applies to the evaluation of the zinc/nickel coatings, their passivation treatment layers 
and sealing: 
 
no base metal corrosion after a test duration of 720 h for all surface protection types according 
to TL 244; 
 
no zinc corrosion after the test durations specified in Table 3. 
The following applies to the evaluation of the shank and thread areas of threaded and quick 
fastening elements: 
 
no base metal corrosion after a test duration of 480 h. 
 
Table 3 – Test durations and requirements for the evaluation of  
passivation treatment layers and sealing 
Test duration in h 
Surface 
protection 
type 
Barrel-
galvanized 
goods 1) 
Rack-
galvanize
d goods 
Requirement 
Ofl-r642, r649  
Ofl-r672, r677 
120 
144 
Ofl-r643, r645  
Ofl-r673 
144 
240 
No zinc corrosion after the prescribed test duration, 
minor optical changes (“gray cast”) of a non-
voluminous nature are permissible 
1) 
Barrel galvanized goods are small parts which cannot be coated as rack galvanized goods because of their shape, and which 
therefore are coated as bulk goods. 
4 
Note on testing for measurement of coating thickness 
A coating thickness measurement device based on the X-ray fluorescence measuring procedure 
according to DIN EN ISO 3497 (e.g. Fischerscope device of Helmut Fischer GmbH & Co., 
Germany) that allows the measurement of the coating thickness and the nickel content at the same 
time is used. 
Choose measuring duration so that repeat accuracy is lower than or equal to 0.5 weight percent 
nickel. Repeat accuracy is defined as the standard deviation of measuring values under repeat 
conditions (same observer, same equipment, same specimen with same measuring point, short 
intervals between measurements). 


Page 6 
TL 244: 2004-12 
 
Measurement of coating thickness is performed by means of the magnetic/inductive method 
according to DIN EN ISO 2178 applying a probe. For specimens with a rough surface, several 
individual measurements (at least 5) shall be performed on the reference surface. The measuring 
result indicates the local coating thickness. The measuring equipment shall be tested by 
comparative testing at regular intervals or prior to a measurement series. 
5 
Referenced standards*) 
PV 1214 
Zinc or Nickel Alloy Coatings; Determination of Nickel Content 
PV 1216 
Zinc or Nickel Alloy Coatings; Determination of Nickel Content Using 
ICP-OES 
TL 521 32 
Lubricant for Threaded Fastening Elements with Electrolytically Applied 
Coatings or those of Stainless Steel; Requirements 
VW 011 10 
Threaded Joints; Design, Assembly and Process Assurance 
VW 011 29 
Limit Values for Coefficients of Friction; Mechanical Joining Elements with 
Metric ISO Thread 
VW 011 55 
Vehicle Supply Parts; Approval of First Supply and Changes 
VW 116 24 
Metric ISO Thread; Limit Dimensions for 6G/6f Tolerance Zone, Male 6f 
Female 6G 
VW 116 27 
Thread Limit Dimension for External Threads of Tolerance Class 6e; 
Metric ISO Threads 
VW 137 50 
Surface Protection of Metal Parts; Degrees of Protection, Codes, 
Requirements 
VW 911 01 
Environmental Standard for Vehicles; Vehicle Parts, Materials, Operating 
Fluids; Avoidance of Hazardous Substances 
DIN 50021 
Spray Tests with Different Sodium Chloride Solutions 
DIN 50969 
Testing of High-Strength Steel Building Elements for Resistance to 
Hydrogen-Induced Brittle Fracture and Advice on the Prevention of Such 
Fracture 
DIN EN 12329 
Corrosion Protection of Metals – Electrodeposited Coatings of Zinc with 
Supplementary Treatment on Iron and Steel 
DIN EN ISO 1463 
Metallic and Oxide Coatings – Measurement of Coating Thickness; 
Microscopical Method 
DIN EN ISO 2178 
Non-Magnetic Coatings on Magnetic Substrates – Measurement of Coating 
Thickness – Magnetic Method 
DIN EN ISO 2819 
Metallic Coatings on Metallic Substrates – Electrodeposited and Chemically 
Deposited Coatings – Review of Methods Available for Testing Adhesion 
DIN EN ISO 3497 
Metallic Coatings – Measurement of Coating Thickness – X-Ray 
Spectrometric Methods 
DIN EN ISO 4042 
Fasteners – Electroplated Coatings 
                                                
*) 
In this section, terminological inconsistencies may occur as the original titles are used.
