Repository: kujaxr/obsidian-vault

File: 材料工程师/TL256_EN_2004-08-01.pdf.md
# TL256_EN_2004-08-01.pdf

Klass.-Nr. 50 23 2 
August 2004 
Powder Paint on Metal Surfaces 
Requirements for Surface Protection 
TL 
256 
Konzernnorm 
 
 
Descriptors: 
powder paint, surface protection, corrosion protection, paint, paintwork 
 
Page   
Fachverantwortung/Responsibility 
Normung/Standards (EZTD, 1733) 
 
K-QS-32 
Große 
Tel: -28506 
Laudien 
Dr. Eisenberg 
Wiesner 
Tel: +49-5361-9-29064 
Sobanski 
 
 
Confidential. All rights reserved. No part of this document may be transmitted or reproduced without the prior written permission of a Standards Department of the Volkswagen Group. 
Parties to a contract can only obtain this standard via the responsible procurement department. 
 VOLKSWAGEN AG 
Norm vor Anwendung auf Aktualität prüfen / Check standard for current issue prior to usage. 
Form FE 41 - 01.03 
Changes 
The following changes have been made as compared to Technical Supply Specification 
TL 256, 1999-06: 
 
Type A changed to surface protection type Ofl-x651 
 
Type B removed (replacement is TL 524 51) 
 
Specifications for pretreatment changed (Table 2, No. 4) 
 
Salt spray fog test removed 
 
Specifications for the corrosion cycle test changed (Table 2, No. 8.1) 
 
Referenced standards updated 
 
Standard restructured 
Previous issues 
1974-10; 1993-09; 1999-06 
1 
Scope 
This standard specifies the requirements for powder paints on pretreated components. It does not 
apply to decorative surfaces (see TL 524 51) or aluminum wheels (see TL 239). 
2 
Designation 
According to Volkswagen standard VW 137 50, Section 2. 
3 
Requirements 
3.1 
Protection types 
The surface protection types listed in Table 1 shall apply. 
Table 1 
Protection type 
Design 
Ofl-x650 
heavy protection with film- or layer-forming pretreatment 
Ofl-x651 
especially heavy protection with film or layer-forming pretreatment and 
primer coat (use in the visible area, for example) 
 
The English translation is believed to be accurate. 
In case of discrepancies the German version shall govern. 


Page 2 
TL 256: 2004-08 
 
3.2 
General requirements 
Approval of first supply and changes according to VW 011 55. 
Avoidance of hazardous substances according to VW 911 01. 
Ten parts are required for complete testing. 
3.3 
Weak spots 
Weak spots are edges of an area that was mechanically worked after coating for design reasons 
(in a zone of max. 2.5 mm width, starting from the edge of the unpainted surface). 
3.4 
Appearance 
The parts shall exhibit a uniform appearance on their entire surface, according to drawing and 
released sample. Pores, coarse cracks, and other flaws or damage that adversely affect 
the specified appearance are not permissible. The coating shall have firm adherence to the 
base material. 
3.5 
Further properties 
See Table 2. 
Table 2 
No. 
Property 
Requirement 
 
 
Ofl-x650 
Ofl-x651 
1 
Base material 
see drawing 
2 
IR spectrum of the powder paint 
acc. to sample * 
3 
Degree of glossiness 
degree of glossiness according to original 
sample or drawing specification 
4 
Pretreatment and primer coat 
4.1 
Steel 
zinc phosphated 
zinc phosphated 
and primed 
4.2 
Zinc 
passivated 
passivated  
and primed 
4.3 
Aluminum 
passivated 
passivated  
and primed 
4.4 
Copper 
- 
primed 
5 
Coating thickness 
5.1 
Primer coat 
- 
25 ± 5 µm 
5.2 
Powder paint 
 60 µm 
6 
Adhesion and brittleness 
(crosscut test acc. to DIN EN ISO 2409) 
Gt 0 to 1 
7 
Resistance to stone impact 
acc. to DIN 55996-1 
max. characteristic value 1 
* The IR samples must be presented by the supplier during the first sample tests. 
 
 


Page 3 
TL 256: 2004-08 
 
No. 
Property 
Requirement 
8 
Corrosion behavior 
8.1 
Corrosion cycle test 1) 
no blisters, no corrosion of base metal;
adhesion loss D  2.5 mm, but never > 5 mm 
8.2 
Test 
in 
the 
moisture-condensate 
constant climate 2) 
no blisters, no corrosion of base metal; the 
requirements of Section 3.5 and Table 2, No. 6 
must be fulfilled 
9 
Temperature resistance (temperature cycle test) 
9.1 
Aging at elevated temperature 3) 
9.2 
Aging at low temperature 4) 
requirements of Section 3.5 and Table 2, No. 6 
must be fulfilled 
10 
Impact test at low temperature 5) 
no chipping and no cracks of the coating; impact 
shall not reach base material 6) 
11 
Resistance to chemicals 7) 
11.1 
Premium unleaded gasoline  
acc. to DIN EN 228 
11.2 
Diesel fuel acc. to DIN EN 590 
11.3 
Respectively 
released 
sealant 
and 
sealant remover 
max. characteristic value 1 
1) 
60 cycles according to Test Specification PV 1210 with scribing line according to DIN EN ISO 7253, Section 8.5. Evaluation 
according to DIN EN ISO 4628-8. 
2) 
Test according to DIN 50017-KK, test duration 240 h; the specimens are then acclimatized for at least 30 minutes at (18 to 28) °C. 
3) 
240 h aging in the mechanical circulation oven at (+90 + 2) °C; the specimens are then acclimatized for at least 30 minutes 
at +(18 to 28) °C. 
4) 
After aging at elevated temperature (Table 2, No. 9.1), the same specimens are aged at low temperatures for 24 h at (-40 + 3) °C; 
next the specimens are acclimatized for at least 30 min at (+18 to 28) °C. Afterwards, these same specimens are tested according 
to Table 2, No. 10. 
5) 
Impact test after 24 h aging at (-40 + 3) °C on the basis of DIN EN ISO 4532, but with a specified test force of 90 N on 
a rigid substrate. 
6) 
In the case of stabilizers, impacts of up to 3 mm in diameter which extend down to the base material and are caused by the test 
method are permitted. 
7) 
Test according to VDA test sheet 621-412, test A; evaluation according to DIN EN ISO 4628-1, Table 3. 
 


Page 4 
TL 256: 2004-08 
 
4 
Referenced standards*) 
PV 1210 
Body and Add-on Parts; Corrosion Test 
VW 011 55 
Vehicle Supply Parts; Approval of First Supply and Changes 
VW 137 50 
Surface Protection of Metal Parts; Degrees of Protection, Codes, 
Requirements 
VW 911 01 
Environmental Standard for Vehicles; Vehicle Parts, Materials, Operating 
Fluids; Avoidance of Hazardous Substances 
VDA 621-412 
Anstrichtechnische Prüfungen, Chemikalienbeständigkeit von Kraftfahrzeug-
Lackierungen (Tests for Coating Methods, Resistance to Chemicals of 
Automotive Paints – only available in German) 
DIN 50017 
Atmospheres and Their Technical Application; Condensation Water Test 
Atmospheres 
DIN 55996-1 
Paints and Varnishes – Stone Chip Resistance Test for Coatings – Part 1: 
Multi Impact Test 
DIN EN 228 
Automotive Fuels – Unleaded Petrol – Requirements and Test Methods 
DIN EN 590 
Automotive Fuels – Diesel – Requirements and Test Methods 
DIN ISO 4532 
Vitreous and Porcelain Enamels – Determination of the Resistance 
of Enameled Articles to Impact – Pistol Test 
DIN EN ISO 2409 
Paints and Varnishes – Cross-Cut Test 
DIN EN ISO 4628-1 Paints and Varnishes – Evaluation of Degradation of Coatings – Designation 
of Quantity and Size of Defects, and of Intensity of Uniform Changes in 
Appearance – Part 1: General Introduction and Designation System 
DIN EN ISO 4628-8 Paints and Varnishes – Evaluation of Degradation of Coatings; Designation 
of Quantity and Size of Defects, and of Intensity of Uniform Changes in 
Appearance – Part 8: Evaluation of Corrosion around a Scribe 
DIN EN ISO 7253 
Paints and Varnishes – Determination of Resistance to Neutral Salt 
Spray (Fog) 
                                                
*) 
In this section, terminological inconsistencies may occur as the original titles are used.

File: 材料工程师/TL260_EN_2004-05-01.pdf.md
# TL260_EN_2004-05-01.pdf

Klass.-Nr. 50 23 4 
May 2004 
Paint Coating of Metal Surfaces 
Requirements for Surface Protection 
TL 
260 
Konzernnorm 
 
 
Descriptors: 
surface protection, corrosion protection, paint, metal surface 
 
Page 1 of 4 
Fachverantwortung/Responsibility 
Normung/Standards (EZTD, 1733) 
 
K-QS-32 
Koeppen 
Tel: -25803 
Laudien 
Wiesner 
Tel: +49-5361-9-29064 
Sobanski 
 
 
Confidential. All rights reserved. No part of this document may be transmitted or reproduced without the prior written permission of a Standards Department of the Volkswagen Group. 
Parties to a contract can only obtain this standard via the responsible procurement department. 
 VOLKSWAGEN AG 
Norm vor Anwendung auf Aktualität prüfen / Check standard for current issue prior to usage.
Form FE 41 - 01.03 
Changes 
The 
following 
changes 
have 
been 
made 
as 
compared 
to 
Technical 
Supply 
Specification TL 260, 1995-09: 
─ 
Standard restructured 
─ 
Referenced standards updated 
─ 
Ban on chromium (VI) and lead 
─ 
Changed requirements for weak points 
Previous issues 
1975-08; 1980-06; 1985-05; 1986-12; 1994-02; 1995-09 
1 
Scope 
This standard defines requirements for corrosion protection of black paint coatings on metal 
surfaces (code letter x in Volkswagen standard VW 137 50), e.g., for body parts. It does not apply 
to paint coatings on zinc-coated metal surfaces (see TL 227), to decorative protective varnishes 
(see TL 218) or to paint coatings on chassis parts that may form cavities (see TL 262). 
2 
Designation 
See VW 137 50, Section 2. 
3 
Requirements 
3.1 
Protection types 
The protection types listed in Table 1 apply. 
Table 1  
Protection type 
Characteristic 
Ofl-x010 
Commercial paintwork, permissible only after agreement with 
the Central Laboratory at Volkswagen AG (K-QS-32) and/or 
the Test Laboratory at Audi AG (I/GQ-32) and the responsible 
Design Engineering Department; 
no corrosion protection requirements. 
Ofl-x100, Ofl-x300, Ofl-x600 
Pretreatment not specified (not possible for manufacturing 
reasons), 
single-layer liquid paint according to any method, alternatively 
cathodic dip paint. 
Ofl-x130, Ofl-x330 
Zinc phosphated, Fe or Mn phosphated, 
single-layer liquid paint according to any method, alternatively 
cathodic dip paint. 
Ofl-x630 
Zinc phosphated, cathodic dip paint. 
The English translation is believed to be accurate. 
In case of discrepancies the German version shall govern. 


Page 2 
TL 260: 2004-05 
 
Protection type 
Characteristic 
Ofl-x631 
Zinc phosphated, dual layer painted (dip + spray painting) 
Ofl-x634 
Zinc phosphated, heavy coat cathodic dip paint or cathodic dip paint 
+ conventional dip paint (for very highly stressed parts, e.g., front 
end, engine compartment) 
3.2 
General requirements 
Approval of first supply and changes according to VW 011 55. 
Avoidance of hazardous substances according to VW 911 01. 
Eight parts or part sections are required for complete testing. 
The coatings used must be free of compounds containing chromium(VI) or lead.  
3.3 
Base material 
Material according to drawing 
3.4 
Protection types/appearance 
See Table 1. The color is always black unless otherwise specified in the drawing. 
3.5 
Conditioning 
If air-drying coating systems are used and/or no paint system baking process at elevated 
temperature (> 60 °C) will be carried out, the components shall be conditioned for 24 h at 60 °C 
before the tests. The specimens are then cooled to room temperature (18 to 28) °C according to 
DIN 50014. 
3.6 
Paint coat thickness 
See Table 2. For joining and contact surfaces, paint coat thickness limits may be necessary which 
are to be specified in the drawing. 
Table 2 
Protection type 
Paint coat thickness in µm 
Ofl-x100, Ofl-x130, Ofl-x300, Ofl-x330, Ofl-x600
15 to 50 (for liquid paint) 
 
> 12 (for cathodic dip paint) 
Ofl-x630 
15 to 35, in cavities ≥ 12 
Ofl-x631 
40 to 60 
Ofl-x634 
35 to 60, in cavities ≥ 20 
3.7 
Adhesion and brittleness 
Crosscut test according to DIN EN ISO 2409. Requirement: characteristic value 0 to 1. 
3.8 
Resistance to stone impact 
Test according to DIN 55996-1, method B with visual examination. Requirement: ≤ characteristic value 2. 


Page 3 
TL 260: 2004-05 
 
3.9 
Further characteristics 
See Table 3. 
Table 3  
No. 
Property 
Ofl-x100 
Ofl-x130 
Ofl-x300 
Ofl-x330
Ofl-x600 
Ofl-x630 
Ofl-x631 
Ofl-x634 
1 
Corrosion behavior 1) 
1.1 
After aging in salt spray fog according to DIN 50021-SS 
1.1.1 48 h without 
scribe mark 2) 
no blisters, no base 
metal corrosion 
- 
1.1.2 96 h without 
scribe mark 2) 
- 
no blisters, no base 
metal corrosion 
- 
1.1.3 240 h with scribe 
mark 2) 
- 
no blisters, 
no base 
metal 
corrosion, 
adhesion loss 
D ≤ 2.5 mm 
- 
1.2 
After corrosion cycle test according to Test Specification PV 1210 
1.2.1 5 cycles 
- 
surface, including edges, free of base metal corrosion 
1.2.2 30 cycles with 
scribe mark 2) 
- 
no blisters, no base metal corrosion, 
adhesion loss D  ≤ 2.5 mm 
- 
1.2.3 60 cycles with 
scribe mark 2) 
- 
no blisters, 
no base metal 
corrosion, 
adhesion loss 
D ≤ 2.5 mm 
1.3 
After aging in moisture condensate constant climate DIN 50017-KK 
1.3.1 72 h 3) 
no blisters, no base 
metal corrosion, the 
requirement according 
to Section 3.7 must be 
fulfilled 
- 
1.3.2 144 h 3) 
- 
no blisters, no base 
metal corrosion, the 
requirement according 
to Section 3.7 must be 
fulfilled 
- 
1.3.3 240 h 3) 
- 
no blisters, no base metal corrosion, the requirement 
according to Section 3.7 must be fulfilled 
2 
Resistance to chemicals acc. to VDA 621-412, test A, evaluation according to DIN EN ISO 4628-1, Table 3, with respect to 
2.1 
Premium 
unleaded gasoline 
acc. to  
DIN EN 228 
- 
max. characteristic value 2, but max. characteristic 
value 1 after 5 h resting period 
max. characteristic value 1 
2.2 
Diesel fuel acc. to 
DIN EN 590 
- 
max. characteristic value 2, but max. characteristic 
value 1 after 5 h resting period 
max. characteristic value 1 
2.3 
Factory-fill engine 
oil acc. to  
TL 521 07,  
1 h at 23 °C 4) 
- 
max. characteristic value 2, but max. characteristic 
value 1 after 5 h resting period 
max. characteristic value 1 
2.4 
Central hydraulic 
system fluid 
acc. to TL 521 46 
- 
max. characteristic value 2, but max. characteristic 
value 1 after 5 h resting period 
max. characteristic value 1 
2.5 
Brake fluid 
acc. to TL 766 5) 
- 
max. characteristic value 2, but max. characteristic value 1 after 5 h resting period 
2.6 
Coolant acc. to TL 774, type C 
2.6.1 1 h at 23 °C 4) 
- 
max. characteristic value 2, but max. characteristic value 1 after 5 h resting period 
2.6.2 24 h at 80 °C 6) 
- 
characteristic value 0 
1) The requirements of the next protection class down apply to surface areas on weld seams and design-related contact surfaces, 
including an adjacent zone of max. 2.5 mm starting from the weak point (surface/weld seam free of paint). 
2) Scribe mark acc. to DIN EN ISO 7253, Section 8.5 and DIN EN ISO 4628-8 
3) Then at least 30 min acclimatization at room temperature 
4) For engine compartment parts only 
5) For brake system parts only 
6) For parts carrying coolant only 


Page 4 
TL 260: 2004-05 
 
4 
Referenced standards*) 
PV 1210 
Body and Add-On Parts; Corrosion Test 
TL 766 
Brake Fluid; Material Requirements 
TL 774 
Ethylene Glycol-Based Coolant Additive; Material Requirements 
TL 521 07 
SAE 15W-40 Factory Fill Engine Oil; Lubricant Requirements 
TL 521 46 
Central Hydraulic System Fluid; Lubricant Requirements 
VW 011 55 
Vehicle Supply Parts, General; Approval of First Supply and Changes 
VW 137 50 
Surface Protection of Metal Parts; Degrees of Protection, Codes, 
Requirements 
VW 911 01 
Vehicle Environmental Standard; Vehicle Parts, Materials, Operating Fluids; 
Avoidance of Hazardous Substances 
VDA 621-412 
Tests for Coating Methods; Resistance to Chemicals of Motor Vehicle 
Paints (only available in German) 
DIN 50014 
Climates and Their Technical Application; Standard Atmospheres 
DIN 50017 
Climates and Their Technical Application; Condensation Water Test  
 
Atmospheres 
DIN 50021 
Spray Tests with Different Sodium Chloride Solutions 
DIN 55996-1 
Paints and Varnishes; Stone Chip Resistance Test for Coatings; Part 1: 
Multi Impact Test 
DIN EN 228 
Automotive Fuels – Unleaded Petrol – Requirements and Test Methods 
DIN EN 590 
Automotive Fuels – Diesel – Requirements and Test Methods 
DIN EN ISO 2409 
Paints and Varnishes; Cross-Cut Test 
DIN EN ISO 4628-1 
Paints and Varnishes – Evaluation of Degradation of Coatings– Designation 
of Quantity and Size of Defects, and of Intensity of Uniform Changes in 
Appearance – Part 1: General Introduction and Designation System 
DIN EN ISO 4628-8 
Paints and Varnishes – Evaluation of Degradation of Coatings; Designation 
of Quantity and Size of Defects and of Intensity of Uniform Changes in 
Appearance – Part 8: Evaluation of Corrosion Around a Scribe 
DIN EN ISO 7253 
Paints and Varnishes; Determination of Resistance to Neutral Salt Spray 
(Fog)  
                                                
*) In this section, terminological inconsistencies may occur as the original titles are used.

File: 材料工程师/TL292 EN(遮阳板PVC).pdf.md
# TL292 EN(遮阳板PVC).pdf

Klass.-Nr./Class. No 55 12 6 
April 2006 
PVC Film 
Material Requirements 
TL 
292 
Konzernnorm 
 
 
Descriptors: 
color metric, vehicle interior, color, PVC film, sun visor, trim 
D
 
Page 1 of 4 
Fachverantwortung/Technical Responsibility 
Normung/Standards Dept. (EZTD, 1733) 
 
I/GQ-325, Hr. Donaubauer, Tel. +49-841-89-90622 
I/EX-1, Hr. Winkler, Tel. +49-841-89-30965 
 
 
 
Confidential. All rights reserved. No part of this document may be transmitted or reproduced without the prior written permission of a Standards Department of the Volkswagen Group. 
Parties to a contract can only obtain this standard via the responsible procurement department. 
 VOLKSWAGEN AG 
Norm vor Anwendung auf Aktualität prüfen / Check standard for current issue prior to usage. 
Form FE 41 - 01.03 
Changes 
The following changes have been made as compared to Technical Supply Specification  
TL 292:1996-09: 
─ 
TL 292 completely revised and restructured 
─ 
Section 1.5 cadmium prohibition removed 
─ 
Sections 1.6 to 1.8 added 
─ 
Table 1 revised 
─ 
Section 4 other relevant documentation modified 
Previous issues 
AUN 781 02: 1959-05; 
TL 292: 1963-08, 1970-06, 1970-08, 1973-07, 1976-05, 1988-06, 1994-07, 1996-09 
Scope 
This Technical Supply Specification defines the material requirements on PVC film (e. g. for use on 
sun visors) in the vehicle interior. 
The PVC films shall comply with the legal requirements on flammability according to TL 1010. 
1 
General requirements 
Approval of first supply and changes according to VW 01155. 
Avoidance of hazardous substances according to VW 91101. 
Rounding of figures according to DIN 1333 
At least 2 m² of material are required for complete testing. 
Colorimetric evaluation according to VW 50190 and Application directive 3212 from Laboratory IN 
2 
Scope 
PVC film for trim parts and sun visors. 
3 
Types 
Color, grain and width according to order and basic sample. 
4 
Testing 
The samples shall be conditioned for at least 24 h in standard atmosphere acc. to 
DIN 50 014-23/50-2. 
The required numerical values apply for each individual measurement. 
The English translation is believed to be accurate.In case of discrepancies the German version shall govern. 
Numerical notation according to ISO practice (see VW 01000). 
QUELLE: NOLIS


Page 2 
TL 292: 2006-04 
D 
5 
Material data 
See Table 1. 
Table 1 – Material characteristics 
 
 
Unit 
Type A 
Type B 
Type C 
Type D 
5.1 
Material 
 
polyvinyl chloride (PVC soft) 
5.1.1 Thickness DIN 53 370 1) 
mm 
0,45 ± 0,05 
0,45 ± 0,05 
0,50 ± 0,05 
0,50 ± 0,05 
5.1.2 Weight per unit area 
g/m2 
>430 
>550 
>600 
>600 
5.2 
Characteristics 
 
5.2.1 Tear strength2) 
 
5.2.2 lengthwise 
Width 
N/5 cm 
>250 
>250 
>400 
>200 
5.2.3 crosswise 
Width 
N/5 cm 
>250 
>250 
>250 
>200 
5.3 
Elongation at break2) 
 
5.3.1 lengthwise 
% 
>200 
>200 
>200 
>200 
5.3.2 crosswise 
% 
>250 
>250 
- 
- 
5.4 
Rubbing fastness according 
to DIN EN ISO 105-X12 
Grey scale level 5 according to DIN EN 20105-A03, 
intermediate note 4,5 permissible 
5.5 
Light fastness 
 
5.5.1 3 cycles according to 
PV 1303 
Grey scale level ≥ 4 according to DIN EN 20105-A03, 
color shift is not permissible 
5.6 
Light fastness 
Sun visor film 
 
5.6.1 5 cycles according to 
PV 1303 
Grey scale level ≥ 4 according to DIN EN 20105-A03, 
color shift is not permissible 
5.7 
Fading behavior 3) 
 
5.7.1 Storage for 48 hours at 
115°C in atmosphere con-
taining amine in a closed 
container 
Required value: DE ≤ 1,0 
Color shift not permissible 
Deposit creation not permissible 
Evaluation performed acc. to colorimetric method with unloaded 
film section 
 
The test can also be per-
formed according to PV 3944 
upon agreement with the 
relevant laboratory. 
Required value: According to drawing or TL 
5.8 
Contact storage 
 
Footnotes see Section 6, Test notices 


Page 3 
TL 292: 2006-04 
D 
5.8.1 168 h at 110 °C 4) in a me-
chanical circulation oven with 
open-cell PUR hard foam or 
headliner sections corre-
sponding to the material com-
bination meeting in assem-
bling position 
Required value: DE ≤ 1,0 
Color shift not permissible 
Deposit creation not permissible 
Evaluation performed acc. to colorimetric method with unloaded 
film section 
5.9 
Elevated-temperature behav-
ior 48 h at 115 °C 
The parts must not show embrittling or visible changes or 
changes affecting function with regard to shape, color and sur-
face. Deposit creation not permissible 
For sun visor film, dimensional shrinkage of film < 3% 
5.10 
Behavior after environmental 
cycle test according to 
PV 1200, 8 cycles 
The test can be performed 
also according to PV 2005, 
8 cycles, upon agreement 
with the relevant laboratory. 
The parts must not show embrittling or visible changes or 
changes affecting function with regard to shape, color and sur-
face. Deposit creation not permissible 
For sun visor film, dimensional shrinkage of film < 3% 
5.11 
Low-temperature behavior 
24 h at -20°C according to 
PV 3905, fall height 300 mm5)
No cracking or breaking through ball drop in cold environment. 
5.12 
Emission behavior 
According to VW 501 80 and Application directive No. 3211  
Laboratory IN 
5.13 
Burning behavior 
according to TL 1010 
(if required in drawing or release) 
Footnotes see Section 6, Notes on testing 
 
6 
Notes on testing 
1) 
Measurement disk surface 1 cm2, contact force 1 N 
2) 
Determination in tensile test according to DIN 53354 at feeding speed of 300 mm/min and free 
fastening length (measurement length) of 100 mm 
3) 
Put 30 g of 0,1-weight-% amine solution (2 g 2-dimethylaminoethanole in 1998 g distilled wa-
ter) in a 1 l container tightly sealing. Fix a round sample of sun visor film of 35 mm diameter to 
a cord and hang it over the aminic solution. Care shall be taken that the sample does not im-
merse in the solution or is not sprinkled with it. The container shall be stored for 24 h at 115°C 
in a mechanical circulation oven. 
4) Test structure (from bottom to top) 
─ 
PUR hard foam board of 10 mm thickness or original headliner fragment (open-cell PUR, 
manufacturing date < 28 days) 150 mm x 150 mm 
─ 
PVC sun screen sheet 150 mm x 150 mm 
─ 
PUR hard foam board with a thickness of 10 mm or original headliner section (open-cell PUR, 
manufacturing date < 28 days) 150 mm x 150 mm 
─ 
Metal board 150 mm x 150 mm, weight 500 g 
5) The sheet is not tested in the compound. 


Page 4 
TL 292: 2006-04 
D 
7 
Referenced documents* 
Application directive 
No. 3211 of Laboratory IN 
Requirements on emission behavior according to VW 501 80 for ma-
terials and PV 3942 at parts of vehicle interior, in trunk and in air pip-
ing used in vehicles of AUDI AG. 
Application directive 
No. 3212 of Laboratory IN 
Requirements on colored interior parts used in vehicles of Audi AG. 
PV1303 
Non-Metallic Materials; Exposure Test of Passenger Compartment 
Components 
PV1200 
Vehicle Parts; Testing of Resistance to Environmental Cycle Test 
(+80/-40) °C 
PV2005 
Vehicle Parts; Testing of Resistance to Environmental Cycle Test 
PV 3905 
Organic Materials; Ball Drop Test 
PV 3944 
PVC Sun Visor Film; Amine Discoloration 
TL 1010 
Materials for Vehicle Interiors; Burning Behavior; Material Require-
ments 
VW 011 55 
Vehicle Supply Parts; Approval of First Supply and Changes 
VW 501 80 
Components in Passenger Compartment; Emission Behavior 
VW 501 90 
Components of the Vehicle Interior Trim; Colorimetric Evaluation 
VW 911 01 
Environmental Standard for Vehicles; Vehicle Parts, Materials, Oper-
ating Fluids; Avoidance of Hazardous Substances 
DIN 1333 
Presentation of Numerical Data 
DIN 50 014 
Climates and Their Technical Application; Standard Atmospheres 
DIN 53 354 
Tests of Leatherette; Elongation Test 
DIN 53 370 
Testing of Plastics Films - Determination of the Thickness by Me-
chanical Scanning 
DIN EN 20105-A02 
Textiles - Tests for Colour Fastness - Part A02: Grey Scale for As-
sessing Change in Colour (ISO 105-A02:1993) 
DIN EN 20105-A03 
Textiles - Tests for Colour Fastness - Part A02: Grey Scale for As-
sessing Staining (ISO 105-A03:1993); 
DIN EN ISO 105-X12 
Textiles - Tests for Colour Fastness - Part X12: Colour Fastness to 
Rubbing (ISO 105-X12:2001); 
                                               
* In this Section, terminological inconsistencies may occur as the original titles are used.

File: 材料工程师/TL487－2005E底布.pdf.md
# TL487－2005E底布.pdf

Klass.-Nr./Class. No. 55 28 0 
March 2005 
Knit Fabric 
Material Requirements 
TL 487 
Konzernnorm 
12 Types: without index, A, B, C, D, E, F, G, H, I, K, L 
 
Descriptors: 
Knit fabric, knit, polyamide, PA, polyethylene terephtalate, PET, polyester, PA-
knit, PET-knit, base knit fabric, upholstery fabric, compound padding 
D
 
Page 1 of 4 
Fachverantwortung/Technical responsibility 
Normung/Standards (EZTD, 1733) 
 
K-QS-31/5 Frau Pieper 
Tel.: -24202 
Dr. Schilling 
Frau Krenz Tel.: +49-5361-9-48869 
Sobanski 
 
 
Confidential. All rights reserved. No part of this document may be transmitted or reproduced without the prior permission of a Standards Department of the Volkswagen Group. 
Parties to a contract can only obtain this standard via the B2B supplier platform” www.vwgroupsupply.com”. 
 VOLKSWAGEN AG 
Check standard for current issue prior to usage. 
Form FE 41 - 01.05 
Changes 
The following changes have been made as compared to Technical Supply Specification TL 487, 
1995-11: 
 
Title changed 
 
Types C, D, E, F, G, H, I, K, L added 
 
Static and permanent elongation omitted 
Previous issues 
1973-01; 1976-06; 1978-07; 1981-08; 1983-02; 1983-04; 1988-08; 1995-11 
1 
Scope 
This technical supply specification specifies the material requirements for PA-knit and circular-
knitted fabric, used for example as base knit fabrics for compound padding. 
2 
Description 
Description example for a base knit fabric for compound padding with 14.0 mm foam lamination. 
PA-knit according to TL 487-A 
3 
Requirements 
3.1 
General requirements 
Approval of first supply and changes according to Volkswagen standard VW 011 55. 
Avoidance of hazardous substances according to VW 911 01. 
Emission behavior according to VW 501 80. 
The required minimum for complete testing is 1.5 m2. 
3.2 
Special requirements 
With constant processing conditions, the laminated types must allow proper processing. The 
material may not contain substances which could adversely affect high-frequency weldability and 
the bond stability, like textile finishes and/or foreign matter. 
The laminated knit fabrics and circular-knitted fabrics may not tear before the face fabric during 
testing of tear strength in the total structure. 
The knit fabrics and circular-knitted fabrics shall be distortion-free. 
The English translation is believed to be accurate. 
In case of discrepancies the German version shall govern. 
QUELLE: NOLIS


Page 2 
TL 487: 2005-03 
D 
3.3 
Types 
TL 487 
e. g., knit fabrics; as backing for compound padding 
TL 487-A 
e. g., knit fabrics; as backing for compound padding with 14.0 mm foam 
lamination 
TL 487-B 
e. g., knit fabrics; as backing for compound padding 
TL 487-C 
e. g., circular-knitted fabrics; as backing for compound padding 
TL 487-D 
e. g., circular-knitted fabrics; as backing for compound padding 
TL 487-E 
e. g., circular-knitted fabrics; as backing for compound padding 
TL 487-F 
e. g., warp-knit fabrics; as backing for compound padding 
TL 487-G 
e. g., warp-knit fabrics; as backing for compound padding 
TL 487-H 
e. g., circular-knitted fabrics; as backing for compound padding 
TL 487-I 
e. g., warp-knit fabrics; as backing for compound padding 
TL 487-K 
e. g., warp-knit fabrics; as backing for compound padding 
TL 487-L 
e. g., circular-knitted fabrics; as backing for compound padding 
3.4 
Conditioning 
Prior to testing, the specimens must be conditioned for at least 24 h in the DIN 50014 – 23/50-2 
standard climate. 
3.5 
Identification 
According to drawing. 
3.6 
Material 
TL 487 
polyamide, deep dull, undyed, dtex 44 f9 or 10; optionally 
polyester, white, dtex 50 f16 to 24 
TL 487-A 
polyamide, deep dull, undyed, dtex 44 f9 or 10; optionally 
polyester, white, dtex 50 f16 to 24 
TL 487-B 
polyester, white, dtex 50 f20 or 24 
TL 487-C 
polyester, white, dtex 76 f24 x 1 
TL 487-D 
polyester, white, dtex 76 f24 x 1 
TL 487-E 
polyester, white, dtex 76 f24 x 1 
TL 487-F 
polyester, white, dtex 76 f24 x 1 
TL 487-G 
polyester, white, dtex 76 f24 x 1 
TL 487-H 
polyester, white, dtex 76 f24 x 1 
TL 487-I 
polyester, white, dtex 84 f24 x 1 
TL 487-K 
polyamide, white, dtex 44 f28 x 1 
TL 487-L 
polyester, white, dtex 76 f24 x 1 


Page 3 
TL 487: 2005-03 
D 
4 
Properties 
See Fehler! Verweisquelle konnte nicht gefunden werden.. 
Table 1 
No. Property 
Unit 
Types 
 
 
 
without 
index 
A 
B 
C 
D 
E 
F 
H 
I 
K 
L 
1  
Weight per unit area 
see Section 5.1 
g/m2 
≥ 50 
45 ± 5 
≥ 50 
45 ± 5 
≥ 50 
45 ± 5 
2  
Knit density 
 
 
 
 
 
 
 
 
 
 
 
 
2.1 Course density 
per 10 
cm 
 160 
 210 
80 ± 4 
100 ± 5 
80 ± 4 
220 ± 10 
135 ± 7 
220 ± 10 
115 ± 10 
80 ± 4 
2.2 Wale density 
per 10 
cm 
 110 
 120 
135 ± 7 
120 ± 6 
125 ± 7 
95 ± 6 
90 ± 6 
95 ± 6 
110 ± 10 
120 ± 7 
3  
Tear strength 
see Section 5.2 
 
 
 
 
 
 
 
 
 
 
 
 
3.1 Warp; per 5 cm specimen 
width 
N 
≥ 150 
≥ 200 
≥ 150 
≥ 100 
≥ 150 
3.2 Weft; per 5 cm specimen 
width 
N 
≥ 200 
≥ 300 
≥ 150 
≥ 100 
≥ 150 
4  
Burning behavior 
acc. to US Regulation 
571.302 
 
Acc. to TL 1010 
(if specified in drawing and/or release) 
 
 


Page 4 
TL 487: 2005-03 
D 
5 
Notes on testing 
5.1 
Weight per unit area 
A minimum of five round specimens of 100 cm2 each shall be taken on the diagonal of the total 
width of the fabric. No individual specimen may be below the required minimum value. 
5.2 
Tear strength 
Determination of the tear strength in the strip tensile test acc. to DIN EN ISO 13934-1 at a traverse 
speed of 100 mm/min and a free clamping length (gage length) of 100 mm. The material is 
clamped between the leatherette-lined clamping jaws of the tensile test machine. Specimens torn 
in the area of the clamping jaws shall not be evaluated if the results are below the lowest individual 
value for an intact specimen. No individual value may fall below the minimum requirement. 
6 
Referenced standards1 
TL 1010 
Materials for Vehicle Interiors; Flammability, Material Requirements 
VW 011 55 
Vehicle Supply Parts; Approval of First Supply and Changes 
VW 501 80 
Components in Passenger Compartment; Emission Behavior 
VW 911 01 
Environmental Standard for Vehicles; Vehicle Parts, Materials, Operating 
Fluids; Avoidance of Hazardous Substances 
DIN 50014 
Climates and their Technical Application; Standard Atmospheres 
DIN EN ISO 13934-1 Textiles – Tensile Properties of Fabrics, Part 1: Determination of Maximum 
Force and Elongation at Maximum Force Using the Strip Method 
                                                
1 In this section terminological inconsistencies may occur as the original titles are used.

File: 材料工程师/TL52069.pdf.md
# TL52069.pdf

Klass.-Nr. 55 22 1
March 2004
PP Needle-Punched, Nonwoven Material,
Light Resistant
Material Requirements
TL
520 69
Konzernnorm
3 Types: without Index (O), A, B
Descriptors:
cover, nonwoven, needle-punched nonwoven, needle web, light resistant,
lining, luggage compartment, fine nonwoven, PP, polypropylene, SBR, styrene
butadiene rubber, PP+SBR
D
Page 1 of 7
Fachverantwortung/Responsibility
Normung/Standards (EZTD, 1733)
K-QS-31
Trowe
Tel. -25102
Dr. Vossen
Frau Krenz
Tel: +49-5361-9-48869
Sobanski
Confidential. All rights reserved. No part of this document may be transmitted or reproduced without the prior written permission of a Standards Department of the Volkswagen Group.
Parties to a contract can only obtain this standard via the responsible procurement department.
 VOLKSWAGEN AG
Norm vor Anwendung auf Aktualität prüfen / Check standard for current issue prior to usage.
Form FE 41 - 01.03
Changes
The following changes have been made as compared to Technical Supply Specification
TL 520 69, 1997-05:
─ 
Section 3.2 and Table 1 extended (shorn nonwoven fabric surface required)
─ 
Section 3.4 added
Previous issues
1979-01; 1983-02; 1988-08; 1991-02; 1993-07; 1997-05
1 
Scope
This Technical Supply Specification defines the material requirements for light resistant PP needle-
punched nonwoven material, e.g., for floor covering, luggage compartment covering.
2 
Designation
Example of designation for standard nonwoven fabric type:
PP needle-punched, nonwoven material according to TL 520 69
3 
Requirements
3.1 
Basic specifications
Approval of first supply and changes according to Volkswagen standard VW 011 55.
Emission behavior according to VW 501 80.
Avoidance of hazardous substances according to VW 911 01.
The required minimum for complete testing is 2 m2.
3.2 
Types
TL 520 69
Standard nonwoven type
TL 520 69-A
Fine nonwoven, shorn
TL 520 69-B
Fine nonwoven, shorn, reduced weight
The English translation is believed to be accurate.
In case of discrepancies the German version shall govern.
QUELLE: NOLIS


Page 2
TL 520 69: 2004-03
D
3.3 
Appearance
The nonwoven material shall not fray at the cut edges during processing and in later use.
The material must be flexible enough to conform to the curves (radii) inside the car without forming
cracks or folds.
The material must not become sticky either at room temperature or at +90 °C, and the
impregnation must not become brittle at temperatures down to -40 °C.
The material must also be resistant to mold fungus in a moist heat climate.
3.4 
Physiological compatibility
The nonwoven material must be physiologically safe and must not induce skin irritation (e.g., due to
fine fiber dust) or produce objectionable odors.
Substances that are emitted at elevated temperatures must be toxicologically safe.
3.5 
Identification according to VDA 260
Decorative nonwoven material: >PP+SBR<
Application of adhesive (where used): >PA<
3.6 
Identification
According to drawing.
3.7 
Conditioning
Prior to testing, the specimens must be conditioned for at least 48 h in the DIN 50014 − 23/50-2
standard climate.
3.8 
Evaluation of the measuring results
The required numerical values apply to each individual measurement.


Page 3
TL 520 69: 2004-03
D
4 
Properties
See Table 1
Table 1
No.
Property
Unit
Requirement
Type without
index
Type A
Type B
1
Material and structure
Nonwoven
made of 100%
polypropylene
fibers, spin dyed,
quality 1 a;
bonding using
needle-punching
and back
impregnation.
The top side must
exhibit a nappy
structure or a
fleecy character
according to the
original sample.
Nonwoven made of
100% polypropylene fibers in
6.7 dtex, spin dyed; bonding
using needle-punching and
back impregnation.
The surface must exhibit
a velour-type finish (dilour quality)
according to the original sample.
In order to avoid inhomogeneities
on the surface of the nonwoven
fabric-covered components,
the needle-punched nonwoven
surface must always be shorn.
The fiber material must be light-resistant,
so that sufficient resistance to color change
and abrasion is ensured.
Bleed-through of the bonding agent is not permitted.
1.1
Adhesive coating
-
-
The back
can be adhesive-
coated acc. to
the release.
2
Color and surface structure
Acc. to released sample
3
Weight per unit area,
see Section 5.1
3.1
Overall structure
(without adhesive)
g/m2
100
50
550+
−
100
50
470+
−
100
50
390+
−
3.2
Nonwoven fabric
g/m2
≥ 420
≥ 320
≥ 270
3.3
Back impregnation
g/m2
≥ 80
≥ 100
≥ 70
3.4
Adhesive coating of the back
g/m2
-
-
≥ 100
4
Thickness
mm
4.0 ± 0.5
2.5 ± 0.5
5
Tear strength
per 5 cm specimen width
5.1
Lengthwise
N
≥ 450
≥ 400
5.2
Crosswise
N
≥ 550
≥ 250
6
Elongation at tear,
see Section 5.2
6.1
Lengthwise
%
≥ 40
6.2
Crosswise
%
≥ 40


Page 4
TL 520 69: 2004-03
D
No.
Property
Unit
Requirement
Type without
index
Type A
Type B
7
Tear propagation strength
per 5 cm specimen width,
see Section 5.3
7.1
Lengthwise
N
≥ 40
7.2
Crosswise
N
≥ 40
8
Abrasion characteristics,
see Section 5.4
8.1
Behavior after 1,000 revolutions
8.1.1
Weight loss
g
≤ 0.18
≤ 0.20
8.1.2
Wear profile
The napped structure or fleece layer must not be
abraded down to the back coating at any point.
Uniform fading according to gray-scale level 2.5
as per DIN EN 20105-A02 is permissible.
9
Behavior after xenon arc light aging
acc. to Test Specification PV 1303
Exposure periods: 10
9.1
Colorfastness to light
Gray-scale level ≥ 4 acc. to DIN EN 20105-A02.
Color shift is not permitted.
9.2
Lightfastness
Abrasion behavior after
300 Crockmeter strokes
against dry rubbing cloth,
see Section 5.5
Practically no napping or fleece abrasion; slight
trace of abrasion corresponding to the original sample
is permissible.
Substrate material shall not be visible.
10
Colorfastness to water
10.1
Filter paper test,
see Section 5.6
Gray-scale level 5 acc. to DIN EN 20105-A03
10.2
Aging of a nonwoven strip half
submerged in deionized water
After one hour of water immersion and subsequent
drying, there must be no noticeable color change.
11
Colorfastness to abrasion
11.1
Rotary abrasion test,
see Section 5.7
Gray-scale level 5 acc. to DIN EN 20105-A03;
gray-scale level 4.5 is permissible.
11.2
Crockmeter test
acc. to PV 3906
20 strokes against
moist nettle cloth
Gray-scale level 5 acc. to DIN EN 20105-A03;
gray-scale level 4.5 is permissible.
12
Dimensional change after 1 h water
immersion followed by 24 h at +90 °C
aging in mechanically circulated air and
acclimatization,
see Section 5.8
12.1
Measured wet
12.1.1 Lengthwise
%
-0.5 to +0.5
12.1.2 Crosswise
%
-0.5 to +0.5
12.2
After aging at elevated
temperature and
acclimatization
12.2.1 Lengthwise
%
-1.0 to +1.0
12.2.2 Crosswise
%
-0.5 to +0.5


Page 5
TL 520 69: 2004-03
D
No.
Property
Unit
Requirement
Type without
index
Type A
Type B
13
Behavior upon treatment
with detergents
The material shall be cleanable with an aqueous
surfactant solution and with conventional organic
solvents, e.g., petroleum ether, without forming rings.
14
Behavior upon treatment
with petroleum ether,
see Section 5.9
After a surface of approx. 50 cm² has been saturated
with petroleum ether and the petroleum ether has
been allowed to evaporate, no ring shall remain
on the surface.
A color change must not appear on the unused
material during cleaning tests with a white cloth
saturated with petroleum ether, and there must
not be any bleeding on the cloth.
15
Burning behavior acc. to
US Regulation 571.302
according to TL 1010
(If required in drawing and/or release)
5 
Notes on testing
5.1 
Weight per unit area
Test according to DIN EN 29073-1 with 100-cm2 round specimens.
5.2 
Elongation at tear
Test according to DIN EN 29073-3; traverse speed v = 100 mm/min; free clamping length
(measurement length) 100 mm.
5.3 
Tear propagation strength
Test according to DIN 53859-4; traverse speed v = 100 mm/min; the mean value (ξ) of the
10 points of intersection in the load/displacement curve shall be designated as the tear propagation
strength.
5.4 
Abrasion characteristics
Test according to PV 3908, contact pressure 9.81 N.
5.5 
Abrasion behavior
Crockmeter test according to PV 3906.
At least 1 specimen shall be tested per direction after the xenon arc light aging; possible bleeding
of the rubbing cloth is not evaluated.
5.6 
Filter paper test
A piece of filter paper (Schleicher & Schüll Blauband 5893), previously immersed in deionized
water, shall be placed on a section of nonwoven fabric of approx. (50 x 50) mm; these together
shall then be loaded for 1 h with 5 kg between two glass plates.


Page 6
TL 520 69: 2004-03
D
5.7 
Rotary abrasion test
Round specimens of 100 cm2 shall be abraded against undyed nettle cloth with the Schopper
machine.
Specimen curvature
5 mm
Abrasion surface
50 cm2
Contact pressure
9.81 N
Revolutions
1000
Size of 
nettle cloth specimen
approx. (20 x 9.5) cm
The nettle cloth specimen shall be clamped into the holding fixture on the test machine together
with a similar size wool felt pad according to TL 380. Nettle cloth corresponding to ECE cotton
fabric according to DIN EN ISO 105-X12.
5.8 
Aging in water and at elevated temperatures
Test according to SAE J 883, but at +90 °C.
A nonwoven fabric section of at least (300 x 300) mm is aged in water for 1 h at room temperature;
after the water is allowed to drip off, it is dried for 24 h in mechanically circulated air at +90 °C and
subsequently acclimatized for 24 h in the DIN 50014 – 23/50-2 standard climate.
5.9 
Behavior upon treatment with petroleum ether
Special boiling point spirit according to DIN 51631-2


Page 7
TL 520 69: 2004-03
D
6 
Referenced standards*)
TL 380
Wool Felt for Testing Purposes; Material Requirements
TL 1010
Materials for Vehicle Interiors; Flammability, Material Requirements
PV 1303
Non-Metallic Materials; Exposure Test of Passenger Compartment
Components
PV 3906
Non-Metallic Planar Fabrics; Testing of Abrasion Behavior
PV 3908
Textiles, Carpets; Wear Resistance
VW 011 55
Vehicle Supply Parts, General; Approval of First Supply and Changes
VW 501 80
Components in Passenger Compartment; Emission Behavior
VW 911 01
Environmental Standard for Vehicles; Vehicle Parts, Materials, Operating
Fluids; Avoidance of Hazardous Substances
DIN 50014
Climates and their Technical Application; Standard Atmospheres
DIN 51631-2
Mineral Spirits – Special Boiling Point Spirits – Requirements
DIN 53859-4
Testing of Textiles; Tear Growth Test on Textile Fabrics, Nonwoven Textiles
DIN EN 20105-A02
Textiles – Tests for Colour Fastness – Part A02: Grey Scale for Assessing
Change in Colour
DIN EN 20105-A03
Textiles; Tests for Color Fastness, Part A03: Grey Scale for Assessing
Staining
DIN EN 29073-1
Textiles; Test Method for Nonwoven Fabrics; Part 1: Determination of Mass
Per Unit Area
DIN EN 29073-3
Textiles; Test Method for Nonwoven Fabrics; Part 3: Determination of
Tensile Strength And Elongation
DIN EN ISO 105-X12
Textiles; Tests for Color Fastness; Color Fastness to Rubbing
SAE J 883
Test Method For Determining Dimensional Stability
VDA 260
Bauteile von Kraftfahrzeugen; Kennzeichnung der Werkstoffe (Automotive
Components, Identification of Materials; only available in German)
                                                
*)
In this section, terminological inconsistencies may occur as the original titles are used.
