Repository: kujaxr/obsidian-vault

File: 材料工程师/TL52094.pdf.md
# TL52094.pdf

Klass.-Nr. 55 21 1
May 2001
Trim Panel Load Compartment
Material requirements
TL
520 94
Konzernnorm
13 Types: Without index, A, B, C, D, E, F, G, H, J, K, L, M
Descriptors:
trunk, trim panel, load compartment, wheel housing, floor mat, PP+SBR,
PET+SBR
D
Continued on pages 2 to 10
Fachverantwortung/Responsibility
Normung/Standards (EZTN, 1733)
K-QS-31
Frau Pieper
Tel:-2 42 02
Dr. Bembenek
Wiesner
Tel: +49-5361-929064
Sobanski
Vertraulich. Alle Rechte vorbehalten. Weitergabe oder Vervielfältigung ohne vorherige schriftl. Zustimmung einer Normenabteilung des Volkswagen Konzerns nicht gestattet.
Vertragspartner erhalten die Norm nur über die zuständige Beschaffungsabteilung.
Confidential. All rights reserved. No part of this document may be transmitted or reproduced without the prior written permission of a Standards Department of the Volkswagen Group.
Parties to a contract can only obtain this standard via the responsible procurement department.
 VOLKSWAGEN AG
Norm vor Anwendung auf Aktualität prüfen / Check standard for current issue prior to usage.
Form FE 41 - 12.00
Changes
The following changes have been made as compared to TL 520 94: 1999-06:
-  
Types K, L and M added
-  
Weight per unit area (table 1) changed
Previous issues
1980-09; 1982-06; 1983-04; 1987-12; 1992-10; 1993-04; 1999-06
1 
Scope
-  
Type without index
e.g., trunk floor mat
-  
Type A
e.g., wheel housing cover
-  
Type B
e.g., trunk lining
-  
Type C
e.g., trunk floor mat
-  
Type D
e.g., trunk lining
-  
Type E
e.g., trunk floor mat
-  
Type F
e.g., wheel housing trim and trunk lid
-  
Type G
e.g., trunk lid trim
-  
Type H
e.g., trunk floor mat
-  
Type J
e.g., wheel housing trim
-  
Type K
e.g., wheel housing trim
-  
Type L
e.g., rear panel lining, underside of rear shelf
-  
Type M
e.g., trunk floor mat
2 
Designation
Trim panel acc. to TL 520 94
3 
Requirements
3.1 
Basic specifications
Approval of first supply and changes according to VW 011 55.
Emission behavior acc. to VW 501 80
Avoidance of hazardous substances according to VW 911 01.
The required minimum for complete testing is 2.5 m2 or 4 molded parts.
The English translation is believed to be accurate. In case
of discrepancies the German version shall govern.
QUELLE: NOLIS


Page 2
TL 520 94: 2001-05
D
3.2 
Appearance
Surface structure and color acc. to original sample.
The material must be fray-proof, i.e., it must not fray or break out at the cut edges during process-
ing or in later use.
The latex backing must adhere uniformly to the needle-punched, nonwoven material, must not
loosen from the material without damage and must not crumble during driving operation.
The material must not adhere at room temperature or at elevated temperatures.
The material must be flexible in the temperature range from –40 to +90° C and adapt well to the
installation position.
3.3 
Physiological compatibility
The trim material must be physiologically safe and must not induce skin irritation, for example, or
objectionable odors.
3.4 
Color and type
Acc. to original sample.
3.5 
Identification
Acc. to VW 105 40–6.
3.6 
Conditioning
Prior to testing, the specimens must be conditioned for at least 24 h in the DIN 50 014 – 23/50–2
standard climate.
3.7 
Validity of requirements
The required numbers apply to each individual measurement.
3.8 
Material code
Type without index
>PP+SBR<, latex coating >SBR<
Type A
>PP+SBR<
Type B
>PP+PET+SBR< or >PET+SBR<
Type C
>PP+SBR<
Type D
>PP+AC<
Type E
>PP+SBR< or >PP+EVA<
Type F
>PP<
Type G
>PET+SBR<
Type H
>PP+SBR<
Type J
>PP+SBR<
Type K
>PP<
Type L
>PET+SBR<
Type M
>PP+SBR+PE+PET<


Page 3
TL 520 94: 2001-05
D
3.9 
Material and structure
3.9.1 
Type without index
Nonwoven material of 100% PP, spin-dyed, quality 1a; binding using needle-punching and back
impregnation; in addition, the nonwoven fabric is coated with a latex foam (waffle backing); the
back can, if required in the drawing, include an anti-slip coating acc. to the release.
3.9.2 
Type A
Nonwoven material of 100% PP; binding using needle-punching and back impregnation; a binder
that is stable in shape is used; the back can, if required in the drawing, include an anti-slip coating
acc. to the release; the nonwoven material can be bonded with a mixed-fiber hardened felt card-
board acc. to TL 524 13.
3.9.3 
Type B
Nonwoven material of 50% PP and 50% PET or alternatively 100% PET; alternatively 70%
PET/30% PP; binding using needle-punching and back impregnation; a binder that is stable in
shape is used; the back can, if required in the drawing, include an anti-slip coating acc. to the re-
lease; the nonwoven material can be bonded with a mixed-fiber hardened felt cardboard acc. to
TL 524 13.
3.9.4 
Type C
Nonwoven material of 100% PP; 6.7 dtex, 475 g/m² fiber insert, 200 g/m² binder, flat needle non-
woven fabric; binding using needle-punching and back impregnation; the back can, if required in
the drawing, include an anti-slip coating acc. to the release; the nonwoven material can be bonded
with a mixed-fiber hardened felt cardboard acc. to TL 524 13.
3.9.5 
Type D
Nonwoven material of 100% PP; 11 dtex, 450 g/m² fiber insert, 30 g/m² acrylate binder; dilour; the
nonwoven material must be used with a substrate that is stable in shape, such as TL 524 22 or
TL 524 48, for requirements, see drawing and/or release.
3.9.6 
Type E
Nonwoven material of 100% PP; 6.7 dtex, 300 g/m² fiber insert, 80 g/m² binder; dilour; the non-
woven material must be used with a substrate that is stable in shape, such as TL 524 22 or
TL 524 48; for requirements, see drawing and/or release.
3.9.7 
Type F
Nonwoven material of 100% PP; 6.7 dtex, 400 g/m² fiber insert, no binder; dilour; the nonwoven
material must be used with a substrate that is stable in shape, such as TL 524 22 or TL 524 48; for
requirements, see drawing and/or release.
3.9.8 
Type G
Nonwoven material of 100% PET; 6.7 dtex, 540 g/m² fiber insert, 60 g/m² laminating fleece; dilour;
the nonwoven material must be used with a substrate that is stable in shape, such as TL 524 22 or
TL 524 48; for requirements, see drawing and/or release.


Page 4
TL 520 94: 2001-05
D
3.9.9 
Type H
Nonwoven material of 100% PP; 11 dtex, 450 g/m² fiber insert, 80 g/m² binder; dilour; the non-
woven material must be used with a substrate that is stable in shape, such as TL 524 22 or
TL 524 48; for requirements, see drawing and/or release.
3.9.10 
Type J
Nonwoven material of 100% PP; 6.7 dtex, 400 g/m² fiber insert, 30 g/m² binder; dilour; the non-
woven material must be used with a substrate that is stable in shape, such as TL 524 22 or
TL 524 48; for requirements, see drawing and/or release.
3.9.11 
Type K
Nonwoven material of 100% PP; 6.7 dtex, 300 g/m² fiber insert, no binder; flat needle nonwoven
fabric; the nonwoven material must be used with a substrate that is stable in shape, such as
TL 524 22 or TL 524 48; for requirements, see drawing and/or release.
3.9.12 
Type L
Nonwoven material of 100% PET; approx. 30 % 6.7 dtex/70 % 11 to 13 dtex; 400 g/m² fiber insert;
200 g/m² SBR binder; smooth needle nonwoven fabric; the nonwoven material must be used with a
substrate that is stable in shape; for requirements, see drawing and/or release.
3.9.13 
Type M
Nonwoven material of 100% PP (as for type J); dilour; sheared; 6.7 dtex; 400 g/m² fiber insert;
200 g/m² SBR binder; 120 g/m² PE and 80 g/m² nonwoven cover. When this material is used with a
substrate with a stable shape, the requirements in the drawing and/or release apply.
3.10 
Weight per unit area
See table 1


Page 5
TL 520 94: 2001-05
D
Table 1 - weight per unit area in g/m²
Type
Requirement
Roll stock
Molded part
Fiber insert
Binder
Coating
Without index
850 ± 50
-
≥ 600
≥ 200
Latex
550 ± 5
A
850 ± 50
≥ 750
≥ 600
≥ 200
-
B
950 ± 50
≥ 750
≥ 500
≥ 400
-
C
725 ± 50
-
≥ 475
≥ 200
-
D
480 ± 50
-
450 ± 50
≥ 30
-
E
380 ± 20
-
300 ± 20
≥ 80
-
F
400 ± 20
-
400 ± 20
-
-
G
600 ± 30
-
540 ± 30
Laminating
nonwoven
≥ 60
-
H
530 ± 50
-
450 ± 50
≥ 80
-
J
380 ± 30
-
400 ± 30
≥ 30
-
K
300 ± 20
-
300 ± 20
-
-
L
600 ± 50
-
400 ± 20
≥ 170
-
M
750 ± 50
-
400 ± 30
≥ 170
PE ≥ 100,
nonwoven
cover
≥ 60
3.11 
Maximum tensile strength
See table 2, Notes on testing, see section 4.1.
Table 2 – maximum tensile strength in N
Type
Requirement
Length
Width
Without index
≥ 500
≥ 800
A
≥ 500
≥ 800
B
≥ 500
≥ 800
C
≥ 500
≥ 800
D
≥ 500
≥ 800
E
≥ 300
≥ 300
F
≥ 350
≥ 350
G
≥ 300
≥ 300
H
≥ 500
≥ 800
J
≥ 300
≥ 300


Page 6
TL 520 94: 2001-05
D
Type
Requirement
Length
Width
K
≥ 300
≥ 300
L
≥ 300
≥ 300
M
≥ 300
≥ 300
3.12 
Tear propagation strength
See table 3, Notes on testing, see section 4.2.
Table 3 - tear propagation strength in N
Type
Requirement
Length
Width
Without index
≥ 100
≥ 80
A
≥ 70
≥ 40
B
≥ 60
≥ 40
C
≥ 70
≥ 40
D
≥ 70
≥ 40
E
≥ 30
≥ 30
F
≥ 30
≥ 30
G
≥ 30
≥ 30
H
≥ 70
≥ 40
J
≥ 30
≥ 30
K
≥ 30
≥ 30
L
≥ 30
≥ 30
M
≥ 70
≥ 70
3.13 
Abrasion characteristics
Acc. to PV 3908, contact pressure 9.8 N; in types E, F and K, the test is performed on the ASSY; in
this case, the requirements to be met must be taken from the specific TLs.
3.13.1 
Wheel housing/tailgate/trunk lid/rear seat trim insert
(≥ 1000 revolutions)
Weight loss ≤ 0.20 g. The fleece layer must not be abraded down to the binder at any point. Fading
corresponding to gray-scale level ≥ 2.5 acc. to DIN EN 20 105–A02.


Page 7
TL 520 94: 2001-05
D
3.13.2 
Trunk floor insert (≥ 2000 revolutions)
Weight loss ≤ 0.25 g. The fleece layer must not be abraded down to the binder at any point. Fading
corresponding to gray-scale level ≥ 2.0 acc. to DIN EN 20 105–A02.
3.14 
Behavior after xenon arc light aging acc. to PV 1303
3.14.1 
When used in areas with high UV exposure, e.g., open trunk (variant)
3.14.1.1 
Colorfastness to light
10 exposure periods. When using tinted or heat-absorbing glass, 5 periods of exposure: Gray-scale
level ≥ 4 EN 20 105–A02; color shift is not permitted.
3.14.1.2 
Crockmeter test acc. to PV 3906 and section 4.3
30 strokes against dry rubbing cloth: practically no napping or fleece abrasion; slight trace of abra-
sion according to the original sample is permissible.
3.14.2 
When used in areas with little UV exposure, e.g., closed trunk
3.14.2.1 
Colorfastness to light
2 exposure periods: Gray-scale level ≥ 4 EN 20 105–A02; color shift is not permitted.
3.15 
Colorfastness against water (filter paper test)
Acc. to section 4.4: Gray-scale level ≥ 4.5 EN 20 105–A03.
3.16 
Colorfastness to abrasion
3.16.1 
Rotary abrasion test
Acc. to section 4.5: Gray-scale level ≥ 4.5 EN 20 105–A03.
3.16.2 
Crockmeter test
20 strokes against moist rubbing cloth: Gray-scale level ≥ 4.5 EN 20 105-A03.
3.17 
Test of dimensional stability under heat
16 h/+90° C mechanically circulated air: the material must not exhibit any deformation.
Does not apply to the type without index. In types E, F K, D, J and L, the test is performed on the
ASSY; in this case, the requirements to be met must be taken from the specific TLs.


Page 8
TL 520 94: 2001-05
D
3.18 
Dimensional change after aging in water
Acc. to section 4.6: Must show no noticeable distortions and no rolling up after aging.
3.18.1 
Measured wet
Length and width ≤ 0.5% with respect to initial condition.
3.18.2 
After aging at elevated temperature and subsequent acclimatization
Length ≤ 1.0% and width ≤ 0.5% with respect to initial condition.
3.19 
Testing for waviness and bulging due to water penetration
Acc. to section 4.7: after wetting and drying at room temperature, no waviness or bulging may oc-
cur.
3.20 
Behavior after aging at low temperature/ball-drop test
Acc. to PV 3905 and section 4.8: no tearing or breaking of the latex backing.
3.21 
Behavior upon treatment with detergent
The material must be washable with an aqueous surfactant solution and conventional organic sol-
vents, e.g., petroleum ether (special boiling point spirit II acc. to DIN 51 631, 80/100° C) without
forming a ring.
3.21.1 
Behavior with respect to petroleum ether
After petroleum ether has been allowed to evaporate from an already wetted nonwoven surface of
approx. 50 cm², there must be no ring formation. No color change may appear on the unused ma-
terial during cleaning tests with a white cloth saturated with petroleum ether, nor may bleeding of
the cloth occur.
3.22 
Burning behavior acc. to US Regulation 571.302
Acc. to TL 1010 (if specified in drawing and/or release).
4 
Notes on testing
4.1 
Maximum tensile strength
Acc. to DIN 53 857–1, page 2; traverse speed 100 mm/min; free clamping length (measurement
length) 100 mm.
4.2 
Tear propagation strength
Acc. to DIN 53 859–4, traverse speed 100 mm/min. Not only the peak values but also the entire
scatter range of the tear propagation strength are considered in the evaluation.
4.3 
Crockmeter test
A minimum of 1 specimen is exposed per orientation. Bleeding of the rubbing cloth is not evalu-
ated.


Page 9
TL 520 94: 2001-05
D
4.4 
Filter paper test
A piece of filter paper, previously immersed in deionized water (Schleicher & Schüll Blauband 589),
shall be placed on a section of nonwoven fabric of (50 x 50) mm; these together shall then be
loaded between two glass plates with 50 N for 60 min. The filter paper is evaluated for bleeding
based on the EN 20 105-A03 gray-scale level.
4.5 
Rotary abrasion test
Colorfastness to rubbing on 100 cm² round specimens of the nonwoven fabric after 1,000 revolu-
tions with the Schopper machine against undyed nettle cloth.
Specimen curvature
5 mm
Abrasion surface
50 cm²
Load
9.81 N
Specimen size
approx. 20 x 9.5 cm
The nettle cloth specimen (ECE cotton fabric acc. to EN ISO 105–X12) is clamped into the holding
fixture on the test machine together with a wool felt pad of the same size acc. to TL 380. The nettle
cloth is evaluated for bleeding using the EN 20 105–A03 gray scale.
4.6 
Dimensional change after aging in water
A nonwoven fabric section of at least 300 x 300 mm is aged in water for 1 h at room temperature,
and, after allowing the excess water to drip off, dried for 24 h at +90° C in mechanically circulated
air and subsequently acclimated for 24 h. If the part under test is a trim-wheel housing, type B, the
specimens must be taken from outside the locker area.
4.7 
Testing for waviness
A nonwoven fabric section of at least 500 x 500 mm is laid out flat. In the center of the specimen,
approx. 50 cm³ of water is applied to an area of approx. 100 x 100 mm.
4.8 
Ball drop test
Drop height 230 mm, without hardboard plate backing, striking the surface.
5 
Referenced standards
TL 380
Wool felt for testing purposes; material requirements
TL 524 13
Hardened felt for trim panels; material requirements
TL 524 22
Trim panels of tri-laminate; material requirements
TL 524 48
Natural fiber formed material, thermoplastically bonded; material require-
ments
PV 1303
Plastic films, planar fabrics, continuous xenon arc exposure
PV 3905
Organic materials; ball drop test
PV 3906
Non-metallic planar fabrics, abrasion behavior testing
PV 3908
Textiles, carpets, wear resistance
VW 011 55
Vehicle supply parts – general; approval of first supply and changes
VW 105 40–6
Vehicle parts; manufacturer code, identification using threads and tinting
VW 501 80
Vehicle interior components; emissions behavior
VW 911 01
Environmental standard for vehicles, vehicle parts, materials, fuels; avoid-
ance of hazardous substances


Page 10
TL 520 94: 2001-05
D
DIN 50 014
Climates and their technical application; standard climates
DIN 51 631
Special boiling point spirits; requirements
DIN 53 857–1
Testing textiles; simple strip tensile test on planar fabrics; fabric and web-
bing bands
DIN 53 859–4
Testing textiles; tear propagation test on textile planar fabrics, nonwovens
and similar nonwoven textile planar fabrics
DIN EN 20 105–A02
Textiles; tests for color fastness, part A02: gray scale for assessing change
in color
DIN EN 20 105–A03
Textiles; tests for colorfastness, part A03: gray scale for assessing staining
DIN EN ISO 105–X12 Textiles; tests for color fastness, part X12: color fastness to rubbing
US Regulation 571.302 Federal regulation no. 302, combustibility of materials of the interior trim

File: 材料工程师/TL52107.pdf.md
# TL52107.pdf

January 1997
3456 
SAE 15W-40 Factory Fill Engine Oil 
Lubricant Requirements 
TL 
521 07 
Zentralnorm 
 
57 22 1 
 
 
Page 1 of 5 
Responsibility 
K-GQLB 
Dr. Loock 
Panzer 
Standards Department 
Dicke 
© VOLKSWAGEN AG - SEAT S.A. - ŠKODA automobilova a.s. - AUDI AG 
Form FE 41 - 10 96 
 
 
Changes 
The following changes have been made as compared to the July 1993 issue: 
− revision of sections 2, 3 and 4 
Previous issues 
First issue: 
01.79 
last change: 
07.93 
1 
Scope 
This TL standard specifies requirements for factory-fill engine oil with corrosion 
inhibitors. 
2 
Requirements 
2.1 
Basic specifications 
Engine oils according to this TL standard offer optimum performance as factory-
fill oil for initial break-in operation of spark ignition and diesel engines, including 
engines with exhaust gas turbo-charging, and for regular service, provided that 
the oil change intervals specified in the owner's manual are followed. 
The release is valid for a period of 3 years. 
When the release is revoked the supplier is obliged to forward this information to 
the concerned parts suppliers of the VW Group. 
Approval of first supply and changes acc. to VW 011 55 "Vehicle Supply Parts - 
General". 
Avoidance of hazardous substances acc. to VW 911 01 "Vehicle Environmental 
Standard". 
Required for complete testing: 30 l 
2.2 
Standard part number 
N 052 107 00 no drawing 
2.3 
Shelf life in unopened original packaging 
At -20 to +50 oC 
> 12 months 
3 
Referenced Standards 
PV 1401 
PV 1419 
PV 1425 
PV 1431 
PV 1441 
PV 3323 
PV 3344 
PV 5106 
PV 9800 
VW 011 55 
VW 911 01 
VW 505 00 
VW 505 50 
DIN 51 361-2 
DIN 51 377 
DIN 51 382 
DIN 51 391-1 
DIN 51 391-3 
DIN 51 562-1 
DIN 51 575 
DIN 51 581 
DIN 51 757 
DIN 51 820-1 
DIN 53 504 
DIN ISO 3771 
CEC-L-36-A-90 
CEC-M-02-A-78 
CEC-L-14-A-78 
CEC-L-53-T-95 
CEC-PL-053 
CEC-RF-86-T-94 
CEC-RF-90-A-92 
CRC-Manual, No.12 
This electronically generated standard is authorized and valid without signature. 
June 2005 
Changes 
The following changes have been made as compared to the 
TL 521 07, 1997-01 issue:  
- Note for restricted usage added 
Do not use for new designs and drawing changes! 
Replaced by: - 
Normung/Standards (EZTD) 
Mrs. Hager-Süß 
Tel: +49-5361-9-49035 
Sobanski 
QUELLE: NOLIS


Page 2 
TL 521 07: 1997-01 
Requirements for composition and properties 
3.1 
IR spectrum 
Additive package 
acc. to DIN 51 820-1 
 
acc. to sample 
 
 
to be specified 
3.2 
Sulfated ash 
acc. to DIN 51 575 
% 
≤ 1.5 
3.3 
Zinc content 
acc. to DIN 51 391-1 
% 
acc. to sample 
3.4 
Phosphorus content 1) 
acc. to PV 1419 
% 
acc. to sample 
 
 
but ≥ 0.08 
3.5 
Magnesium content 
acc. to DIN 51 391-3 
% 
acc. to sample 
3.6 
Calcium content 
acc. to DIN 51 391-3 
% 
acc. to sample 
3.7 
Barium-containing additives 
 
not permissible 
3.8 
Basicity 
acc. to ISO 3771 
mgKOH/g 
acc. to sample 
3.9 
Polycyclic aromatic hydrocarbon (PAH) content acc. to VW 505 50 
3.10 
Density at 15 °C 
acc. to DIN 51 757 
g/cm³ 
acc. to sample 
3.11 
Viscosity 
3.11.1 at -15 °C 
acc. to DIN 51 377 
mPa ⋅ s 
≤ 3 500 
3.11.2 at +40 °C 
acc. to DIN 51 562-1 
mm²/s 
acc. to sample 
3.11.3 at +100 °C 
acc. to DIN 51 562-1 
mm²/s 
12.5 to 16.3 
3.11.4 at +150 °C 
acc. to CEC-L-36-A-90 
mPa ⋅ s 
> 3.5 
3.12 
Evaporation loss 
acc. to DIN 51 581 
% 
≤ 15 


 
Page 3 
TL 521 07: 1997-01 
3.13 
Corrosion 
3.13.1 Corrosivity 
acc. to PV 1425 
Steel 
Grade 
 
1 
Copper 
Grade 
 
2 
Weight loss 
% 
≤ 0.5 
3.13.2 Corrosion protection behavior 
acc. to PV 1401 
Corrosion grade 
 
1 
3.14 
Foreign matter 
acc. to PV 1441 
 
non-visible 
Particle size 
µm 
≤ 50, but 
 
 
max. 2 particles of 
 
 
50 to 70 µm/l 
4 
Functional requirements 2) 
4.1 
Anti-wear behavior 
acc. to PV 5106 
(tappet/camshaft wear test) 
4.1.1 Seizing wear 
 
not permissible 
4.1.2 Pitting 
µm 
on the tappet 
 
≤ 20 
on the cam 
 
≤ 20 
4.1.3 Wear 
µm 
on the tappet 
 
≤ 100 
(Σ of gaging points 2 to 6) 
on the cam 
 
≤ 75 
4.2 
Elastomer compatibility 3) 
acc. to PV 3344 
Test specimens 
acc. to DIN 53 504 
 
S3A 
Test duration 
h 
3 × 94 (± 2) 
Test temperature 
°C 
150 ±1 
Specimen/oil ratio 
acc. to PV 3323 
 
1 : 80 
4.2.1 Tensile stress at break 
acc. to DIN 53 504 
N/mm² 
≥ 8 
4.2.2 Elongation at tear 
acc. to DIN 53 504 
% 
≥ 160 


Page 4 
TL 521 07: 1997-01 
4.2.3 Formation of cracks 
 
not permissible 
(at 100 % elongation) 
(Evaluation of cracking after a period of 30 min at room temperature.) 
4.3 
Shear stability 
acc. to DIN 51 382, CEC-L-14-A-78, respectively 
(testing in Bosch pump) 
4.3.1 Viscosity after shearing 
acc. to DIN 51 562-1 
mm²/s 
≥ 12 
at 100 °C 
4.3.2 Shear loss 
% 
≤ 15 
4.4 
High-temperature deposits 
acc. to PV 9800 
(VW 1302 testing) 
Piston ring sticking 
 
not permissible 
Piston evaluation 
acc. to IP rating 
points 
≥ 70 
Wear (Σ) 
mg 
Piston rings 
≤ 
150 
Crankshaft bearing 
≤ 
100 
Camshaft bearing 
≤ 
30 
Connecting rod bearing 
≤ 
30 
4.5 
M 111 sludge test 4) 
acc. to CEC-L-53-T-95 
Testing in Mercedes Benz M 111 engine 
Fuel batch 5) 
 
to be specified 
Test fuel acc. to CEC-RF-86-T-94 
4.5.1 Piston ring sticking 
acc. to CEC-M-02-A-78 
 
to be specified 
4.5.2 Oil filter change 
 
not permissible 
4.5.3 Differential pressure on oil filter bar 
≤ 1.8 
4.5.4 Sludge evaluation 
acc. to CRC Manual No. 12 
Cylinder head cover 
points 
to be specified 
Cylinder head 
points 
to be specified 
Oil sump 
points 
to be specified 
Upper timing case cover 
points 
to be specified 
Lower timing case cover 
points 
to be specified 
_______________________________________________________________________ 
Mean value 5) 
points 
to be specified 


 
Page 5 
TL 521 07: 1997-01 
4.6 
Diesel engine properties 
acc. to PV 1431 
(Testing of piston cleanliness in 
VW 1.6/4-cylinder exhaust gas 
turbo-charged diesel engine with 
charge-air cooling) 
4.6.1 Test fuel 6) 
acc. to CEC-RF-90-A-92 
 
to be specified 
4.6.2 Piston cleanliness 
acc. to DIN 51 361-2 
 
≥ x  + s 
(The piston cleanliness achieved with the oil under test shall at least correspond to the RL 
148 mean value x  for this test stand plus the specific standard deviation. Approval procedure 
for test stands acc. to VW 505 00, section 5.) 
4.6.3 Piston ring sticking 
acc. to CEC-M-02-A-78 
 
not permissible 
5 
Notes on testing and explanations 
1) If the phosphorus content is ≥ 0.08 to 0.10 % P, functional and/or in-vehicle tests may be 
required for release. Type and scope of these tests shall be coordinated with the VW Central 
Laboratories. 
The specified P content of the oils refers to type ZnDDPanti-wear additives. 
2) Only necessary for sample testing. 
3) Source of supply for the test elastomer: 
FKM "SRE AK 6" 
Parker-Prädifa GmbH 
4) For the test runs use a fuel batch that has yielded a mean value of ≤ 8.5 points in the respective 
CEC team PL-053 inter-laboratory test using reference oil RL 140. Only results from test stands 
which have successfully taken part in the given valid inter-laboratory test of the CEC-PL 053 and 
for which the deviation in inter-laboratory testing with the RL 140 reference oil is not greater than 
the simple standard deviation from the mean value (x ± 1 s) shall be accepted for VW factory-fill 
engine oil releases. The CEC-PL 053 shall be informed of the validity of the inter-laboratory test for 
the VW factory-fill engine oil releases by the Central Laboratory (ZL). 
The test duration can be deduced from the currently valid CEC team PL 053 inter-laboratory test, 
depending on the severity of the fuel batch used. 
5) The requirement for the number of points to be attained with the oil under test (nK) on the 
respective test stand is deduced from the test stand value obtained with RL 140 (nPST RL 140) and 
the standard deviation (s) from the inter-laboratory test: 
nK = nPST RL 140 + 2 s. Since this would mean that unrealistically high requirements for the oil under 
test would be obtained mathematically on individual, approved test stands, the minimum 
requirement to be attained is ≥ 9.0 points. 
The same fuel batch approved by the CEC team PL 053 and the VW Central Laboratory (ZL) shall be 
used as the test fuel for the oil under test and reference oil. Any test conditions that may deviate 
from the specified test procedure are subject to prior approval by the VW Central Laboratory (ZL). 
6) The same fuel batch approved by the VW Central Laboratory (ZL) shall be used as the test fuel for 
the oil under test and reference oil. Sources of supply and fuel batch shall be stated in the test 
certificate.

File: 材料工程师/TL52107E.pdf.md
# TL52107E.pdf

January 1997
3456 
SAE 15W-40 Factory Fill Engine Oil 
Lubricant Requirements 
TL 
521 07 
Zentralnorm 
 
57 22 1 
 
 
Page 1 of 5 
Responsibility 
K-GQLB 
Dr. Loock 
Panzer 
Standards Department 
Dicke 
© VOLKSWAGEN AG - SEAT S.A. - ŠKODA automobilova a.s. - AUDI AG 
Form FE 41 - 10 96 
 
 
Changes 
The following changes have been made as compared to the July 1993 issue: 
− revision of sections 2, 3 and 4 
Previous issues 
First issue: 
01.79 
last change: 
07.93 
1 
Scope 
This TL standard specifies requirements for factory-fill engine oil with corrosion 
inhibitors. 
2 
Requirements 
2.1 
Basic specifications 
Engine oils according to this TL standard offer optimum performance as factory-
fill oil for initial break-in operation of spark ignition and diesel engines, including 
engines with exhaust gas turbo-charging, and for regular service, provided that 
the oil change intervals specified in the owner's manual are followed. 
The release is valid for a period of 3 years. 
When the release is revoked the supplier is obliged to forward this information to 
the concerned parts suppliers of the VW Group. 
Approval of first supply and changes acc. to VW 011 55 "Vehicle Supply Parts - 
General". 
Avoidance of hazardous substances acc. to VW 911 01 "Vehicle Environmental 
Standard". 
Required for complete testing: 30 l 
2.2 
Standard part number 
N 052 107 00 no drawing 
2.3 
Shelf life in unopened original packaging 
At -20 to +50 oC 
> 12 months 
3 
Referenced Standards 
PV 1401 
PV 1419 
PV 1425 
PV 1431 
PV 1441 
PV 3323 
PV 3344 
PV 5106 
PV 9800 
VW 011 55 
VW 911 01 
VW 505 00 
VW 505 50 
DIN 51 361-2 
DIN 51 377 
DIN 51 382 
DIN 51 391-1 
DIN 51 391-3 
DIN 51 562-1 
DIN 51 575 
DIN 51 581 
DIN 51 757 
DIN 51 820-1 
DIN 53 504 
DIN ISO 3771 
CEC-L-36-A-90 
CEC-M-02-A-78 
CEC-L-14-A-78 
CEC-L-53-T-95 
CEC-PL-053 
CEC-RF-86-T-94 
CEC-RF-90-A-92 
CRC-Manual, No.12 
This electronically generated standard is authorized and valid without signature. 
June 2005 
Changes 
The following changes have been made as compared to the 
TL 521 07, 1997-01 issue:  
- Note for restricted usage added 
Do not use for new designs and drawing changes! 
Replaced by: - 
Normung/Standards (EZTD) 
Mrs. Hager-Süß 
Tel: +49-5361-9-49035 
Sobanski 
QUELLE: NOLIS


Page 2 
TL 521 07: 1997-01 
Requirements for composition and properties 
3.1 
IR spectrum 
Additive package 
acc. to DIN 51 820-1 
 
acc. to sample 
 
 
to be specified 
3.2 
Sulfated ash 
acc. to DIN 51 575 
% 
≤ 1.5 
3.3 
Zinc content 
acc. to DIN 51 391-1 
% 
acc. to sample 
3.4 
Phosphorus content 1) 
acc. to PV 1419 
% 
acc. to sample 
 
 
but ≥ 0.08 
3.5 
Magnesium content 
acc. to DIN 51 391-3 
% 
acc. to sample 
3.6 
Calcium content 
acc. to DIN 51 391-3 
% 
acc. to sample 
3.7 
Barium-containing additives 
 
not permissible 
3.8 
Basicity 
acc. to ISO 3771 
mgKOH/g 
acc. to sample 
3.9 
Polycyclic aromatic hydrocarbon (PAH) content acc. to VW 505 50 
3.10 
Density at 15 °C 
acc. to DIN 51 757 
g/cm³ 
acc. to sample 
3.11 
Viscosity 
3.11.1 at -15 °C 
acc. to DIN 51 377 
mPa ⋅ s 
≤ 3 500 
3.11.2 at +40 °C 
acc. to DIN 51 562-1 
mm²/s 
acc. to sample 
3.11.3 at +100 °C 
acc. to DIN 51 562-1 
mm²/s 
12.5 to 16.3 
3.11.4 at +150 °C 
acc. to CEC-L-36-A-90 
mPa ⋅ s 
> 3.5 
3.12 
Evaporation loss 
acc. to DIN 51 581 
% 
≤ 15 


 
Page 3 
TL 521 07: 1997-01 
3.13 
Corrosion 
3.13.1 Corrosivity 
acc. to PV 1425 
Steel 
Grade 
 
1 
Copper 
Grade 
 
2 
Weight loss 
% 
≤ 0.5 
3.13.2 Corrosion protection behavior 
acc. to PV 1401 
Corrosion grade 
 
1 
3.14 
Foreign matter 
acc. to PV 1441 
 
non-visible 
Particle size 
µm 
≤ 50, but 
 
 
max. 2 particles of 
 
 
50 to 70 µm/l 
4 
Functional requirements 2) 
4.1 
Anti-wear behavior 
acc. to PV 5106 
(tappet/camshaft wear test) 
4.1.1 Seizing wear 
 
not permissible 
4.1.2 Pitting 
µm 
on the tappet 
 
≤ 20 
on the cam 
 
≤ 20 
4.1.3 Wear 
µm 
on the tappet 
 
≤ 100 
(Σ of gaging points 2 to 6) 
on the cam 
 
≤ 75 
4.2 
Elastomer compatibility 3) 
acc. to PV 3344 
Test specimens 
acc. to DIN 53 504 
 
S3A 
Test duration 
h 
3 × 94 (± 2) 
Test temperature 
°C 
150 ±1 
Specimen/oil ratio 
acc. to PV 3323 
 
1 : 80 
4.2.1 Tensile stress at break 
acc. to DIN 53 504 
N/mm² 
≥ 8 
4.2.2 Elongation at tear 
acc. to DIN 53 504 
% 
≥ 160 


Page 4 
TL 521 07: 1997-01 
4.2.3 Formation of cracks 
 
not permissible 
(at 100 % elongation) 
(Evaluation of cracking after a period of 30 min at room temperature.) 
4.3 
Shear stability 
acc. to DIN 51 382, CEC-L-14-A-78, respectively 
(testing in Bosch pump) 
4.3.1 Viscosity after shearing 
acc. to DIN 51 562-1 
mm²/s 
≥ 12 
at 100 °C 
4.3.2 Shear loss 
% 
≤ 15 
4.4 
High-temperature deposits 
acc. to PV 9800 
(VW 1302 testing) 
Piston ring sticking 
 
not permissible 
Piston evaluation 
acc. to IP rating 
points 
≥ 70 
Wear (Σ) 
mg 
Piston rings 
≤ 
150 
Crankshaft bearing 
≤ 
100 
Camshaft bearing 
≤ 
30 
Connecting rod bearing 
≤ 
30 
4.5 
M 111 sludge test 4) 
acc. to CEC-L-53-T-95 
Testing in Mercedes Benz M 111 engine 
Fuel batch 5) 
 
to be specified 
Test fuel acc. to CEC-RF-86-T-94 
4.5.1 Piston ring sticking 
acc. to CEC-M-02-A-78 
 
to be specified 
4.5.2 Oil filter change 
 
not permissible 
4.5.3 Differential pressure on oil filter bar 
≤ 1.8 
4.5.4 Sludge evaluation 
acc. to CRC Manual No. 12 
Cylinder head cover 
points 
to be specified 
Cylinder head 
points 
to be specified 
Oil sump 
points 
to be specified 
Upper timing case cover 
points 
to be specified 
Lower timing case cover 
points 
to be specified 
_______________________________________________________________________ 
Mean value 5) 
points 
to be specified 


 
Page 5 
TL 521 07: 1997-01 
4.6 
Diesel engine properties 
acc. to PV 1431 
(Testing of piston cleanliness in 
VW 1.6/4-cylinder exhaust gas 
turbo-charged diesel engine with 
charge-air cooling) 
4.6.1 Test fuel 6) 
acc. to CEC-RF-90-A-92 
 
to be specified 
4.6.2 Piston cleanliness 
acc. to DIN 51 361-2 
 
≥ x  + s 
(The piston cleanliness achieved with the oil under test shall at least correspond to the RL 
148 mean value x  for this test stand plus the specific standard deviation. Approval procedure 
for test stands acc. to VW 505 00, section 5.) 
4.6.3 Piston ring sticking 
acc. to CEC-M-02-A-78 
 
not permissible 
5 
Notes on testing and explanations 
1) If the phosphorus content is ≥ 0.08 to 0.10 % P, functional and/or in-vehicle tests may be 
required for release. Type and scope of these tests shall be coordinated with the VW Central 
Laboratories. 
The specified P content of the oils refers to type ZnDDPanti-wear additives. 
2) Only necessary for sample testing. 
3) Source of supply for the test elastomer: 
FKM "SRE AK 6" 
Parker-Prädifa GmbH 
4) For the test runs use a fuel batch that has yielded a mean value of ≤ 8.5 points in the respective 
CEC team PL-053 inter-laboratory test using reference oil RL 140. Only results from test stands 
which have successfully taken part in the given valid inter-laboratory test of the CEC-PL 053 and 
for which the deviation in inter-laboratory testing with the RL 140 reference oil is not greater than 
the simple standard deviation from the mean value (x ± 1 s) shall be accepted for VW factory-fill 
engine oil releases. The CEC-PL 053 shall be informed of the validity of the inter-laboratory test for 
the VW factory-fill engine oil releases by the Central Laboratory (ZL). 
The test duration can be deduced from the currently valid CEC team PL 053 inter-laboratory test, 
depending on the severity of the fuel batch used. 
5) The requirement for the number of points to be attained with the oil under test (nK) on the 
respective test stand is deduced from the test stand value obtained with RL 140 (nPST RL 140) and 
the standard deviation (s) from the inter-laboratory test: 
nK = nPST RL 140 + 2 s. Since this would mean that unrealistically high requirements for the oil under 
test would be obtained mathematically on individual, approved test stands, the minimum 
requirement to be attained is ≥ 9.0 points. 
The same fuel batch approved by the CEC team PL 053 and the VW Central Laboratory (ZL) shall be 
used as the test fuel for the oil under test and reference oil. Any test conditions that may deviate 
from the specified test procedure are subject to prior approval by the VW Central Laboratory (ZL). 
6) The same fuel batch approved by the VW Central Laboratory (ZL) shall be used as the test fuel for 
the oil under test and reference oil. Sources of supply and fuel batch shall be stated in the test 
certificate.
