Repository: kujaxr/obsidian-vault

File: 材料工程师/TL52117.pdf.md
# TL52117.pdf

Klass.-Nr. 57 25 4 
August 2004 
Lubricant for Threaded Fastening Elements with 
Electrolytically Applied Coatings 
or those of Stainless Steel 
Requirements 
TL 
521 32 
Konzernnorm 
 
 
Descriptors: 
lubricant, electrolytically zinc coated, Cr(VI)-free, stainless steel, 
threaded fastening element, screw, bolt, coefficient of friction 
 
Page   
Fachverantwortung/Responsibility 
Normung/Standards (EZTD, 1733) 
 
2-NQ-HK4 
Dr. Maikowski 
Tel: -4533 
Frau Hager-Süß Tel: +49-5361-9-49035 
Sobanski 
 
 
Confidential. All rights reserved. No part of this document may be transmitted or reproduced without the prior written permission of a Standards Department of the Volkswagen Group. 
Parties to a contract can only obtain this standard via the responsible procurement department. 
 VOLKSWAGEN AG 
Norm vor Anwendung auf Aktualität prüfen / Check standard for current issue prior to usage. 
Form FE 41 - 01.03 
Changes 
The following changes have been made as compared to Technical Supply Specification 
TL 521 32, 1986-01: 
 
Standard restructured 
 
Content revised 
Previous issues 
1986-01 
1 
Scope 
This Technical Supply Specification stipulates the requirements for lubricants in electrolytically 
produced zinc and zinc alloy systems – Cr(VI)-free – for metric threaded fastening elements with 
surface protection types according to Volkswagen standard VW 137 50 and for joining elements 
made from stainless, high-alloyed chromium steel. 
2 
Designation 
Lubricant according to TL 521 32 
3 
Requirements 
3.1 
General requirements 
Approval of first supply and changes according to VW 011 55. 
Avoidance of hazardous substances according to VW 911 01. 
When fastening, the lubricant coating must 
 
reduce the coefficient of friction (total friction coefficient range µtot = 0.09 to 0.15; 
see VW 011 29) and 
 
narrow the scatter range. 
as compared to untreated threaded fastening elements. 
The lubricant coating must be suitable for Cr(VI)-free zinc coatings and must not itself 
contain Cr(VI). 
In order to check the coating (Yes/No statement), a UV inhibitor must be contained as an indicator. 
3.2 
Standard part number 
N 052 132 00 
The English translation is believed to be accurate. 
In case of discrepancies the German version shall govern. 
QUELLE: NOLIS


Page 2 
TL 521 32: 2004-08 
 
3.3 
Type 
Water-dispersed synthetic polymers (PE suspension) that, after application and drying, produce 
a friction film/layer that is resistant to handling (commercial products include, for example, 
Microgleit DF 911/DF 921 
produced 
by 
the 
Microgleit company, 
Gleitmo 605/625 
from 
Fuchs Lubritec or Torque’N’Tension Control Fluid from the MacDermid company). 
Note: The properties of the products differ in part and must be tested for the relevant application 
with respect to the friction coefficients to be achieved. Special influences such as threading 
speeds, counter layers and operational temperatures of the joining elements in contact must be 
taken into consideration. 
Thus, for example, Microgleit DF 911, Gleitmo 605 and T’N’T Control Fluid are particularly suited 
for coating galvanized joining elements. Gleitmo 625 and Microgleit DF 921 are preferred for 
stainless steel joining elements; the coefficient-of-friction-reducing effect is particularly strong here. 
The coating medium must be silicone-free and must not contain any substances that would 
require it to be labeled as hazardous to health (Xn) according to the Hazardous Substances 
Regulation. 
3.4 
Requirements for the lubricant coating process 
 
It must be ensured that no residues of chromic acid, chromic solutions or other acid residues 
can enter into the lubricant coating bath. 
 
A process-sure, even wetting of the surface with lubricant shall be guaranteed. 
Before the lubricant is applied, the parts to be coated should be dry and warmed slightly 
(approx. 40 °C to 50 °C; not above 75 °C). The temperature of the coating medium must not 
drop below 20 °C during the coating process (optimal: 25 °C to 35 °C; not above 75 °C). 
 
The coating medium is generally supplied as a concentrate. The mixing ratio of the coating 
medium concentrate and water must be selected such that the required friction coefficients are 
achieved and maintained. Empirical standard value: 1 part coating medium to 3 parts water 
(e.g., for Microgleit DF 911, Gleitmo 605 or Torque’N’Tension Control Fluid). 
 
The bath concentration shall be tested by determining the dry residue or using a refractometer, 
and documented. 
 
The bath must be checked (pH value) in accordance with the specifications of the coating 
medium manufacturer (frequency: minimum 1 x per shift/day, taking into consideration the 
specified limit values). 
 
Coated threaded parts should preferably be dried in a through-type system, but a centrifugal 
system is also possible. Drying must be performed at a speed suited to the parts spectrum and 
with the application of heat. The exact settings (speed, temperature, filling quantity) are to be 
determined by the coating operator in cooperation with the coating medium manufacturer, and 
documented. Here, the maximum permitted temperature for the coating system must be 
observed, e.g., max. 90 °C for Cr(VI)-free passivation treatments. 
 
In order to avoid the risk of condensation, the parts shall be packed in a dry state and only 
after reaching ambient (room) temperature. 
 
The efficacy of the lubricant coating with respect to the friction coefficients of the threaded 
fastening elements is to be checked in coordination with the accepting factory. 
Note: If elements that have already been coated with lubricant are coated once again, this can yield 
different friction coefficients than for the first coating. 


Page 3 
TL 521 32: 2004-08 
 
4 
Referenced standards*) 
VW 011 29 
Limit Values for Coefficients of Friction; Mechanical Joining Elements with Metric 
ISO Thread 
VW 011 55 
Vehicle Supply Parts; Approval of First Supply and Changes 
VW 137 50 
Surface Protection of Metal Parts; Degrees of Protection, Codes, Requirements 
VW 911 01 
Environmental Standard for Vehicles; Vehicle Parts, Materials, Operating Fluids; 
Avoidance of Hazardous Substances 
                                                
*) 
In this section, terminological inconsistencies may occur as the original titles are used.

File: 材料工程师/TL52132E.pdf.md
# TL52132E.pdf

Klass.-Nr. 57 25 4 
August 2004 
Lubricant for Threaded Fastening Elements with 
Electrolytically Applied Coatings 
or those of Stainless Steel 
Requirements 
TL 
521 32 
Konzernnorm 
 
 
Descriptors: 
lubricant, electrolytically zinc coated, Cr(VI)-free, stainless steel, 
threaded fastening element, screw, bolt, coefficient of friction 
 
Page   
Fachverantwortung/Responsibility 
Normung/Standards (EZTD, 1733) 
 
2-NQ-HK4 
Dr. Maikowski 
Tel: -4533 
Frau Hager-Süß Tel: +49-5361-9-49035 
Sobanski 
 
 
Confidential. All rights reserved. No part of this document may be transmitted or reproduced without the prior written permission of a Standards Department of the Volkswagen Group. 
Parties to a contract can only obtain this standard via the responsible procurement department. 
 VOLKSWAGEN AG 
Norm vor Anwendung auf Aktualität prüfen / Check standard for current issue prior to usage. 
Form FE 41 - 01.03 
Changes 
The following changes have been made as compared to Technical Supply Specification 
TL 521 32, 1986-01: 
 
Standard restructured 
 
Content revised 
Previous issues 
1986-01 
1 
Scope 
This Technical Supply Specification stipulates the requirements for lubricants in electrolytically 
produced zinc and zinc alloy systems – Cr(VI)-free – for metric threaded fastening elements with 
surface protection types according to Volkswagen standard VW 137 50 and for joining elements 
made from stainless, high-alloyed chromium steel. 
2 
Designation 
Lubricant according to TL 521 32 
3 
Requirements 
3.1 
General requirements 
Approval of first supply and changes according to VW 011 55. 
Avoidance of hazardous substances according to VW 911 01. 
When fastening, the lubricant coating must 
 
reduce the coefficient of friction (total friction coefficient range µtot = 0.09 to 0.15; 
see VW 011 29) and 
 
narrow the scatter range. 
as compared to untreated threaded fastening elements. 
The lubricant coating must be suitable for Cr(VI)-free zinc coatings and must not itself 
contain Cr(VI). 
In order to check the coating (Yes/No statement), a UV inhibitor must be contained as an indicator. 
3.2 
Standard part number 
N 052 132 00 
The English translation is believed to be accurate. 
In case of discrepancies the German version shall govern. 
QUELLE: NOLIS


Page 2 
TL 521 32: 2004-08 
 
3.3 
Type 
Water-dispersed synthetic polymers (PE suspension) that, after application and drying, produce 
a friction film/layer that is resistant to handling (commercial products include, for example, 
Microgleit DF 911/DF 921 
produced 
by 
the 
Microgleit company, 
Gleitmo 605/625 
from 
Fuchs Lubritec or Torque’N’Tension Control Fluid from the MacDermid company). 
Note: The properties of the products differ in part and must be tested for the relevant application 
with respect to the friction coefficients to be achieved. Special influences such as threading 
speeds, counter layers and operational temperatures of the joining elements in contact must be 
taken into consideration. 
Thus, for example, Microgleit DF 911, Gleitmo 605 and T’N’T Control Fluid are particularly suited 
for coating galvanized joining elements. Gleitmo 625 and Microgleit DF 921 are preferred for 
stainless steel joining elements; the coefficient-of-friction-reducing effect is particularly strong here. 
The coating medium must be silicone-free and must not contain any substances that would 
require it to be labeled as hazardous to health (Xn) according to the Hazardous Substances 
Regulation. 
3.4 
Requirements for the lubricant coating process 
 
It must be ensured that no residues of chromic acid, chromic solutions or other acid residues 
can enter into the lubricant coating bath. 
 
A process-sure, even wetting of the surface with lubricant shall be guaranteed. 
Before the lubricant is applied, the parts to be coated should be dry and warmed slightly 
(approx. 40 °C to 50 °C; not above 75 °C). The temperature of the coating medium must not 
drop below 20 °C during the coating process (optimal: 25 °C to 35 °C; not above 75 °C). 
 
The coating medium is generally supplied as a concentrate. The mixing ratio of the coating 
medium concentrate and water must be selected such that the required friction coefficients are 
achieved and maintained. Empirical standard value: 1 part coating medium to 3 parts water 
(e.g., for Microgleit DF 911, Gleitmo 605 or Torque’N’Tension Control Fluid). 
 
The bath concentration shall be tested by determining the dry residue or using a refractometer, 
and documented. 
 
The bath must be checked (pH value) in accordance with the specifications of the coating 
medium manufacturer (frequency: minimum 1 x per shift/day, taking into consideration the 
specified limit values). 
 
Coated threaded parts should preferably be dried in a through-type system, but a centrifugal 
system is also possible. Drying must be performed at a speed suited to the parts spectrum and 
with the application of heat. The exact settings (speed, temperature, filling quantity) are to be 
determined by the coating operator in cooperation with the coating medium manufacturer, and 
documented. Here, the maximum permitted temperature for the coating system must be 
observed, e.g., max. 90 °C for Cr(VI)-free passivation treatments. 
 
In order to avoid the risk of condensation, the parts shall be packed in a dry state and only 
after reaching ambient (room) temperature. 
 
The efficacy of the lubricant coating with respect to the friction coefficients of the threaded 
fastening elements is to be checked in coordination with the accepting factory. 
Note: If elements that have already been coated with lubricant are coated once again, this can yield 
different friction coefficients than for the first coating. 


Page 3 
TL 521 32: 2004-08 
 
4 
Referenced standards*) 
VW 011 29 
Limit Values for Coefficients of Friction; Mechanical Joining Elements with Metric 
ISO Thread 
VW 011 55 
Vehicle Supply Parts; Approval of First Supply and Changes 
VW 137 50 
Surface Protection of Metal Parts; Degrees of Protection, Codes, Requirements 
VW 911 01 
Environmental Standard for Vehicles; Vehicle Parts, Materials, Operating Fluids; 
Avoidance of Hazardous Substances 
                                                
*) 
In this section, terminological inconsistencies may occur as the original titles are used.

File: 材料工程师/TL52146E.pdf.md
# TL52146E.pdf

Klass.-Nr. 57 31 8 
November 2002 
Central Hydraulic System Fluid 
Lubricant Requirements 
TL 
521 46 
Konzernnorm 
 
 
Descriptors: 
central hydraulic system fluid, power steering, automatic level control, 
hydraulic brake booster 
 
 
Page 1 of 9 
Fachverantwortung/Responsibility 
Normung/Standards (EZTN, 1733) 
 
K-QS-33 
Engelen 
Tel:-23013 
Frau Hager-Süß Tel: +49-5361-9-49035 
Sobanski 
Vertraulich. Alle Rechte vorbehalten. Weitergabe oder Vervielfältigung ohne vorherige schriftl. Zustimmung einer Normenabteilung des Volkswagen Konzerns nicht gestattet. 
Vertragspartner erhalten die Norm nur über die zuständige Beschaffungsabteilung. 
Confidential. All rights reserved. No part of this document may be transmitted or reproduced without the prior written permission of a Standards Department of the Volkswagen Group. 
Parties to a contract can only obtain this standard via the responsible procurement department. 
 VOLKSWAGEN AG 
Norm vor Anwendung auf Aktualität prüfen / Check standard for current issue prior to usage.
Form FE 41 - 12.00 
Changes 
The following changes have been made as compared to TL 521 46: 1990-03: 
─ 
Standard restructured 
─ 
VW 911 01 added 
─ 
Referenced standards updated 
Previous issues 
1989-02, 1990-03 
1 
Scope 
This standard specifies the lubricant requirements for central hydraulic system fluid. 
2 
Designation 
Central hydraulic system fluid according to TL 521 46 
3 
Requirements 
3.1 
General requirements 
Approval of first supply and changes according to VW 011 55. 
Avoidance of hazardous substances according to VW 911 01. 
2 l must be delivered to the VW Central Laboratories for evaluation. 
In addition, test certificates must be submitted for the specified requirements. 
Other tests, such as function tests, road trials and manufacturing feasibility tests are required for an 
evaluation. 100 l are required for this. 
The evaluation statement automatically expires 3 years after granting release or when the central 
hydraulic system fluid formulation is changed. With regular deliveries and quality control records 
according to section 4.4, the release remains. 
VW Central Laboratories must be informed of changes to the formulation, which require a new 
sample and written release. 
If the release is revoked, the supplier must forward this information to the concerned parts 
suppliers of the VW Group. 
The English translation is believed to be accurate. In case
of discrepancies the German version shall govern. 
QUELLE: NOLIS


Page 2 
TL 521 46: 2002-11 
 
3.2 
Type 
This central hydraulic system fluid is a special hydraulic fluid based on synthetic and mineral oils 
with ash-free additives to improve the viscosity, coefficient of friction, wear protection, oxidation 
protection, foam protection and corrosion protection. 
Central hydraulic system fluids according to this technical supply specification display optimal 
performance in power steering systems (power steering, automatic level control, hydraulic brake 
boosters). 
3.3 
Miscibility 
Central hydraulic system fluids according to this specification must be miscible with one another in 
any ratio without limitation. The mixtures must also correspond to all requirements of this 
specification. The documentation must be provided for a mixing ratio of 50:50. 
3.4 
Service temperature range (- 40 to + 140°C) 
See table 1. 
Table 1 
Time 
Temperature 
1 % of the service life 
120 to 140°C 
9 % of the service life 
100 to 120°C 
90% of the service life 
≤ 100°C 
3.5 
Shelf life 
Shelf life in unopened original packaging is greater than 24 months at -20°C to + 50°C. 
3.6 
Standard part number 
─ 
N 052 146 00 
─ 
N 052 146 01 
3.7 
Spare parts number 
G 002 000 / A7/ A8 
3.8 
Technical engineering approval 
The material according to this TL is subject to technical engineering approval. 
3.9 
Responsible department 
Volkswagen AG: 
EFVA and K-QS-33  Audi AG: 
 I/EF-41 and N/GQ-553 
3.10 
First-sample test 
For mixing a first sample, the supplier provides the Quality Assurance Department of the ordering 
plant with 2 liters of the end product mixed according to production conditions with a VDA first 
sample test report. 


Page 3 
TL 521 46: 2002-11 
 
This report must contain the results according to sections 5 to 7. 
The first-sample release is issued by the Quality Assurance Department of the ordering plant. 
3.11 
Manufacturing batch testing 
If the oil supplier mixes a certain quantity of the finished product, this total quantity is designated as 
a manufacturing batch and given a manufacturing report number. 
The supplier shall provide VW with 2 liters of the mixed end product and the test reports according 
to section 3.10. 
The manufacturing batch release occurs after the release cycle (Appendix A) by the quality control 
department of the oil supplier. 
If different manufacturing batches (max. 2) are stored in one tank and the shipment is taken from 
this tank, both manufacturing batch numbers and fill report numbers (section 3.10) are to be given 
on the delivery slip. 
3.12 
Delivery batch 
If the oil supplier removes one or more separate partial quantities from the total quantity of a 
manufacturing batch at different times and delivers them to the ordering party or stores them, each 
partial quantity is designated as its own fill batch and given a fill report number in addition to the 
manufacturing report number. 
When delivering in drums, only clean drums must be used. For bulk deliveries, the tank car shall be 
cleaned before filling. 
The Quality Assurance Department of the ordering plant receives a plant testing certificate 
(DIN EN 10 204) with each shipment. The plant testing certificate includes the manufacturing and 
fill report numbers as well as the test values according to the testing schedule per section 3.10. 
3.13 
Test plan 
See table 2. 
Table 2 
Tests 
Manufacturing batches 
Delivery batch 
Laboratory tests 
Table 3 
No. 1, no. 2 and 
no. 4 *) to no. 7 and no. 8 
Table 3 
No. 1, no. 2 and 
no. 4 *) to no. 7 and no. 8 
Evaporation loss 
Table 4, No. 1 *) 
 
Oil purity 
Table 4, No. 3 
Table 4, No. 3 
Oxidation stability 
Table 4, No. 5 *) 
 
Foaming behavior 
Table 4, No. 6 *) 
 
Air release property 
Table 4, No. 7 *) 
 
*) These tests must be performed 1 x per year. 
 


Page 4 
TL 521 46: 2002-11 
 
4 
Requirements for composition, density and viscosity 
See table 3. 
Table 3 
No. 
Property 
Unit 
Requirement 
1 
Appearance / color  
acc. to ASTM D 6045 
 
Clear / green 
Coloring with petrol green, 0.005% 
2 
IR spectrum 
acc. to DIN 51 451 
 
acc. to sample 
3 
Base oils 
3.1 
Type and content 
(CA, CP, CN) 
% 
to be specified 
3.2 
Compliance with VW environmental 
standard VW 911 01 
% 
to be specified 
3.3 
PAH content per 
VW 505 50 and PV 1448 
% 
to be specified 
3.4 
Viscosity index of the base oil 
(without VII) 
acc. to DIN ISO 2909 
% 
to be specified 
4 
Elements 
(Mg, Ca, Ba, Zn, B, N, P, S, Cl) 
X-ray spectrum of the total oil 
% 
to be specified 
 
acc. to sample 
5 
Water content 
acc. to DIN 51 777-1 
mg/kg 
≤ 500 
6 
Density 
acc. to DIN 51 757 
g/cm3 
acc. to sample 
7 
Pour point 
acc. to DIN ISO 3016 
°C 
≤ -50 
8 
Kinematic viscosity according to DIN 51 562-1 
8.1 
for 100°C 
mm2/s 
≥ 6.0 
8.2 
for 40°C 
mm2/s 
acc. to sample 
8.3 
for -40°C 
mm2/s 
≤ 1100 (N 052 146 00) 
≤ 1400 (N 052 146 01) 
5 
Characteristics requirements 
See table 4. 
Table 4 
No. 
Property 
Unit 
Requirement 
1 
Evaporation loss according to DIN 51 581 
1.1 
for 100°C 
% 
≤ 1.5 
1.2 
for 150°C 
% 
≤ 7.0 
2 
Flash point 
 
acc. to DIN EN ISO 2592 
°C 
≥ 150 
3 
Oil purity 
Microscopic particle count 
acc. to DIN ISO 4407 
Purity class acc. to ISO 4406 
 
16 / 12 
4 
Corrosivity per PV 1425 


Page 5 
TL 521 46: 2002-11 
 
No. 
Property 
Unit 
Requirement 
4.1 
Steel 
 
 
 
Grade 
 
max. 1 
4.2 
Copper 
 
 
 
Grade 
 
max. 1 
 
Weight loss 
mg/cm² 
≤ 2.0 
4.3 
Sludge formation of the oil-water 
mixture 
 
Not permissible 
5 
Oxidation stability according to CEC-L-48-A-00 
(96 h; 5 l air/h; 140°C; 100 ml) 
 
After testing is completed, the following requirements must be met: 
5.1 
Blotter-spot test / drippage area 
 
no solid or adhesive residues 
5.2 
∆ Viscosity 
acc. to DIN 51 562-1 
at 100°C 
% 
≤ 5 
5.3 
∆ TAN 
acc. to ASTM D 664 
mgKOH/g to be specified 
6 
Foaming behavior according to ASTM D 892 
6.1 
New oil 
 
 
 
at 25°C / after 10 s 
ml 
≤ 50 / 0 
 
at 95°C / after 20 s 
ml 
≤ 100 / 0 
6.2 
After aging according to CEC-L-48-A-00 
(24 h / 140°C) 
 
at 25°C / after 10 s 
ml 
≤ 50 / 0 
 
at 95°C / after 20 s 
ml 
≤ 100 / 0 
7 
Air release property according to DIN 51 381 
at 50°C 
 
After aging according to CEC-L-48-A-00 
(24 h / 140°C) 
 
Air-in-oil dispersion (requirements based on DIN 51 381) 
 
After 0 min (extrapolated) 
Vol. % 
≤ 2.5 
 
after 1 min 
Vol. % 
≤ 2.0 
 
after 2 min 
Vol. % 
≤ 1.0 
 
after 3 min 
Vol. % 
≤ 0.2 
8 
Shear stability (20 h) 
per CEC-L-45-A-99 
8.1 
Viscosity after shearing 
acc. to DIN 51 562-1 
mm2/s 
≥ 5.0 
8.2 
Shear loss 
% 
≤ 25 
6 
Functional requirements 
6.1 
Elastomer compatibility (behavior as compared with reference elastomers) 
Requirements and tests according to VW 2.8.1-P. 


Page 6 
TL 521 46: 2002-11 
 
6.2 
Plastic compatibility 
Requirements and tests according to TL 534 or TL 520 62 (expansion tank made of PA 6 or 
PA 6.6). 
6.3 
Anti-wear behavior (SRV test) see section 7.2 
─ 
Wear volumes 
≤ 0.35 mm³ 
─ 
Permanent Hertzian stress 
≥ 75% 
─ 
Coefficient of friction 
Static coefficient of friction (or µ max.) 
min. 
to be specified 
max. 
to be specified 
Ø 
≤ 0.120 mm 
Running 
quiet, no seizing 
─ 
Dynamic coefficient of friction 
at a sliding speed of 120 mm/s 
≤ 0.085 
6.4 
Pumpability at -45°C 
Testing according to PV 1460. 
─ 
Oil under test 
≥ 90% of reference oil 
─ 
Reference oil (section 7.5) 
to be specified 
7 
Notes on testing, explanations 
The requirement "according to sample" is a quality specification of a released sample. 
The requirement "to be specified" is for the general information of the sample presented, from 
which a concrete requirement can be derived later. 
7.1 
Standard reference elastomers 
─ 
NBR 28 
Bayer AG 
─ 
ACM 7503 
Elring Dichtungswerke GmbH 
─ 
FKM AK6 
─ 
Vamac NS 87 Nb/58 
─ 
Hypalon 18A/181 
Parker-Prädifa GmbH 
─ 
Therban N73 
 
7.2 
SRV standard wear test 
See table 5. 
Table 5 
1 
Test procedure 
 
Test apparatus 
Translatory oscillation tester per  
DIN 51 834-1 
 
Type of contact 
Point, oscillating 
 
Oscillating specimen 
Ball - ∅ 10 mm, material 100 Cr 6 


Page 7 
TL 521 46: 2002-11 
 
 
Static specimen 
Specimen 100 Cr 6 
SRV order no. 291.150.05 
 
Load, run-in 5 min 
100 N 
 
Load, continuation 115 min 
200 N 
 
Oscillation distance 
1,000 µm 
 
Frequency 
50 Hz 
 
Temperature 
90°C 
2 
The volume of wear is calculated from the wear pattern on the ball using the usual 
geometric methods. 
 
To calculate the permanent Hertzian stress, the 200 N load on the surface is referred to 
the wear pattern (mm²) and expressed as a % of Pmax (2,741 N/mm²). 
7.3 
Reference oil 
“Pentosin CHF 11 S” 
Deutsche Pentosin GmbH 
8 
Referenced standards 
TL 534 
Polyamide 6 – Finished Parts; Material Requirements 
TL 520 62 
PA 6.6, Glass Fiber Reinforced, for Finished Parts, Material Requirements 
PV 1425 
Lubricating Oils; Testing the Corrosivity 
PV 1448 
Lubricants; PAH Determination 
PV 1460 
Lubricating Oils; Test of Pumpability at Low Temperatures (Haldex Pump 
Test) 
VW 011 55 
Vehicle Supply Parts - General, Approval of First Supply and Changes 
VW 505 50 
Polycyclic Aromatic Hydrocarbons; Pollutant Limitations 
VW 911 01 
Environmental Standard For Vehicles, Vehicle Parts, Materials, Fuels; 
Avoidance of Hazardous Substances 
VW 2.8.1 
Rubber; Material Requirements and Testing 
DIN 51 381 
Testing Lubricating Oils, Regulator Oils and Hydraulic Fluids; Determining 
the Air Release Property 
DIN 51 451 
Testing Mineral Oil Products and Related Products; Infrared Spectrometric 
Analysis, General Working Basics 
DIN 51 562-1 
Viscosimetry, 
Measurement 
of 
the 
Kinematic 
Viscosity 
with 
the 
"Ubbelohde"-Type Viscosimeter 
DIN 51 581 
Lubricant Testing; Determining the Evaporation Loss of Lubricating Oils 
(Per Noack) 
DIN 51 757 
Testing of Mineral Oils and Related Substances; Determination of Density 
DIN 51 777-1 
Testing Mineral Oil Hydrocarbons and Solvents; Determining the Water 
Content according to Karl-Fischer, Direct Method 
DIN 51 834-1 
Lubricant Testing; Tribological Tests in the Translatory Oscillation Tester; 
Part 1: General Working Basics 
DIN EN 10 204 
Metallic Products; Types of Testing Certificates 
DIN EN ISO 2592 
Petroleum Products; Determination of Flash and Fire Points; Cleveland 
Open Cup Method 


Page 8 
TL 521 46: 2002-11 
 
DIN ISO 2909 
Mineral Oil Products; Calculating the Viscosity Index from the Kinematic 
Viscosity 
DIN ISO 3016 
Mineral Oil Products; Determining the Pour Point 
ISO 4406 
Hydraulic Power Fluid; Fluids; Method for Coding Level of Contamination by 
Solid Particles 
ISO 4407 
Hydraulic Power Fluid; Fluid Contamination; Determination of Particulate 
Contamination by the Counting Method using a Microscope 
ASTM D 664 
Standard Test Method for Acid Number of Petroleum Products by 
Potentiometric Titration 
ASTM D 892 
Standard Test Method for Foaming Characteristics of Lubricating Oils 
ASTM D 6045 
Standard Test Method for Color of Petroleum Products by the Automatic 
Tristimulus Method 
CEC L-45-A-99 
Viscosity Shear Stability Of Transmission Lubricants (Taper Roller Bearing 
Rig) 
CEC L-48-A-00 
Oxidation Stability of Lubricating Oils used in Automotive Transmissions by 
Artificial Aging (Laboratory Test) 


Page 9 
TL 521 46: 2002-11 
 
Annex A 
(informative) 
A.1 
Release cycle 
Designation: ............................................................................................................................ 
Origin: 
............................................................................................................................ 
Ident. data: 
Additive batch:..................................................................................................... 
 
Manufacturing batch:........................................................................................... 
 
Delivery slip no.:.................................................................................................. 
 
Quantity [t]:.......................................................................................................... 
 
Examinations acc. to TL 521 46 
 
 
Result 
 
 
 
 
 
 
 
 
 
 
 
Laboratory tests according to table 3, 
no. 1 / no. 2 / no. 4 to 7 
no. 8 
OK (  ) 
tol. (  ) 
not OK (  ) see report 
of.................. 
Evaporation loss acc. to  
table 4, no. 1 
OK (  ) 
tol. (  ) 
not OK (  ) see report 
of.................. 
Oil purity acc. to  
table 4, no. 3 
OK (  ) 
tol. (  ) 
not OK (  ) see report 
of.................. 
Oxidation stability acc. to  
table 4, no. 5 
OK (  ) 
tol. (  ) 
not OK (  ) see report 
of.................. 
Foaming behavior acc. to  
table 4, no. 6 
OK (  ) 
tol. (  ) 
not OK (  ) see report 
of.................. 
Air release property acc. to  
table 4, no. 7 
OK (  ) 
tol. (  ) 
not OK (  ) see report 
of.................. 
 
 
 
 
 
 
 
 
 
 
 
OK: 
Result lies within the limit values 
Release is recommended 
Tol.: 
Result with low, still tolerable 
limit value deviations 
 
Release is recommended 
not OK.: 
Result lies outside the limit values 
Release is not recommended 
 
Release 
yes (  ) 
no (  ) 
 
 
 
Date 
Signature, central hydraulic system fluid supplier

File: 材料工程师/TL52162.pdf.md
# TL52162.pdf

Klass.-Nr. 57 22 5
June 2003
Factory-Fill-for-Life Automatic
Transmission Fluid
Lubricant Requirements
TL
521 62
Konzernnorm
2 Types: Without Index, X
Descriptors:
factory-fill-for-life ATF, automatic transmission, transmission fluid, ATF
Page 1 of 32
Fachverantwortung/Responsibility
Normung/Standards (EZTD, 1733)
K-QS-33
Engelen
Tel: -23013
Frau Hager-Süß Tel: +49-5361-9-49035
Sobanski
Vertraulich. Alle Rechte vorbehalten. Weitergabe oder Vervielfältigung ohne vorherige schriftl. Zustimmung einer Normenabteilung des Volkswagen Konzerns nicht gestattet.
Vertragspartner erhalten die Norm nur über die zuständige Beschaffungsabteilung.
Confidential. All rights reserved. No part of this document may be transmitted or reproduced without the prior written permission of a Standards Department of the Volkswagen Group.
Parties to a contract can only obtain this standard via the responsible procurement department.
 VOLKSWAGEN AG
Norm vor Anwendung auf Aktualität prüfen / Check standard for current issue prior to usage.
Form FE 41 - 01.03
Changes
The following changes have been made as compared to TL 521 62: 2002-02:
─ 
Type X added
─ 
Note for restricted usage removed
─ 
Standard restructured
Previous issues
1995-03, 2002-02
1 
Scope
This standard contains the lubricant requirements for transmission fluids, primarily for automatic
transmissions for life filling.
2 
Designation
Factory-fill-for-life ATF according to TL 521 62 or
low viscosity ATF according to TL 521 62-X
3 
Definitions
The following term is used in this standard:
3.1 
ATF
Automatic Transmission Fluid
4 
Requirements
4.1 
General requirements
Approval of first supply and changes according to VW 011 55.
Avoidance of hazardous substances according to VW 911 01.
The manufacturer must deliver 10 l to the VW Central Laboratories for evaluation.
In addition, test certificates must be submitted for the specified requirements.
Other tests, such as function tests and road trials are required for an evaluation. 200 l are required
for this.
The English translation is believed to be accurate.
In case of discrepancies the German version shall govern.
QUELLE: NOLIS


Page 2
TL 521 62: 2003-06
The evaluation statement automatically expires 3 years after the release is granted or when the
transmission oil formulation is changed. With regular deliveries and quality control verifications ac-
cording to the testing schedule in section 5.5, the release stands.
A first-sample test report shall be submitted 1 x per year.
VW Central Laboratories must be informed of changes to the formulation, the manufacturing
method and relocation of the production location in writing, which require a new sampling check
and written release.
If the release is revoked, the supplier must forward this information to the concerned parts suppli-
ers of the VW Group.
4.2 
Type
ATF Dexron® III technology on the basis of mineral oils or unconventional and synthetic hydrocar-
bons, with additives to improve the coefficient of friction, viscosity/temperature behavior, wear pro-
tection, oxidation protection, foaming and corrosion protection behavior.
A summary of the Dexron® III test report shall be submitted.
4.3 
Miscibility
Factory-fill-for-life automatic transmission fluids (ATF) according to this specification must be mis-
cible with one another in any ratio without restriction. The mixtures must also correspond to all re-
quirements of this specification.
The verification must be provided for a mixing ratio of 50 : 50.
4.4 
Service temperature range (–40°C to +170°C)
See Table 1.
Table 1
1 % of the service life
+140°C to +170°C
9 % of the service life
+120°C to +140°C
90 % of the service life
< +120°C
4.5 
Service life suitability
The factory-fill-for-life ATF must ensure the operation of the transmission for the entire service life
without being changed or supplemented. The specified service life corresponds to a distance of
150,000 km with the permissible gross vehicle weight and a trailer share of 10 %.
4.6 
Shelf life
Shelf life in unopened original packaging is  24 months at –20°C to +50°C. The batch number
must be given on the label.
4.7 
Types
─ 
TL 521 62
(factory-fill-for-life ATF)
─ 
TL 521 62-X
(low-viscosity ATF)


Page 3
TL 521 62: 2003-06
4.8 
Standard part numbers
─ 
TL 521 62
N 052 162 00
─ 
TL 521 62-X
N 052 162 X0
4.9 
Spare part number
G 052 162 A1 / A2
4.10 
Production sample
The material according to this TL is subject to technical engineering approval.
4.10.1 Responsible department
Volkswagen AG:
EAGA
K-QS-33
Audi AG:
I/EA-43
5 
Release procedure
5.1 
Additive batch testing
If the additive supplier mixes a certain quantity of the finished additive package, this total quantity is
designated as an additive batch and given an additive batch number.
Each additive batch must be tested prior to use for mixing the end product. Testing of the additive
batch and documentation of the results are performed by the supplier of the factory-fill-for-life ATF
according to section 5.5.
The additive batch is released after the release cycle (Appendix A.1) by the Quality Control De-
partment of the ATF supplier.
5.2 
First-sample test
For mixing a first sample, only a checked and released additive batch may be used (section 5.1).
The supplier of the factory-fill-for-life ATF provides 0.5 liter of the end product mixed under stan-
dard production conditions to the Quality Assurance Department of the ordering plant with an As-
sociation of German Automotive Industry (VDA) first-sample test report.
This report must contain the results according to sections 6 to 10.
The first-sample release is issued by the Quality Assurance Department of the ordering plant.
5.3 
Manufacturing batch testing
If the supplier of the factory-fill-for-life ATF mixes a certain quantity of the finished product, this total
quality is designated as a manufacturing batch and given a manufacturing report number.
For mixing a manufacturing batch, only a checked and released additive batch may be used (sec-
tion 5.1).
Testing of the manufacturing batch and documentation of the results is performed by the supplier of
the factory-fill-for-life ATF according to section 5.5.


Page 4
TL 521 62: 2003-06
The manufacturing batch release occurs after the release cycle (Appendix A.1) by the Quality As-
surance Department of the factory-fill-for-life ATF supplier.
If different manufacturing batches (max. 2) are stored in one tank and the shipment is taken from
this tank, both manufacturing batch numbers (section 5.4) are to be given on the delivery slip.
5.4 
Delivery batch
If the supplier of the factory-fill-for-life ATF removes one or more separate partial quantities from
the total quantity of a manufacturing batch at different times and delivers them to the ordering party
or stores them, each partial quantity is designated as its own fill batch and given a fill report num-
ber in addition to the manufacturing report number.
When delivering in drums, only clean drums must be used. For bulk deliveries, the tank car shall be
cleaned before filling.
The Quality Assurance Department of the ordering plant receives a plant testing certificate
(DIN EN 10 204) with each shipment. The plant testing certificate includes the manufacturing and
fill report numbers as well as the test values according to section 5.5.
5.5 
Test plan
See Table 2.
Table 2
Tests
Additive batches
Manufacturing
batches
Delivery batch
Laboratory tests
Table 3, No. 1,
No. 2 and No. 5
Table 3, No. 1,
No. 2 and No. 5 to
No. 10
Table 3, No. 1,
No. 2 and No. 5 to
No. 10
Pumpability
Table 3, No. 12*)
Chemical luminescence analysis
Table 4, No. 5.1*)
Foaming behavior
Table 4, No. 6
Air release property
Table 4, No. 7
Steady-state temperature
Table 5, No. 6.1*)
DKA coefficient of friction behavior
(5 HP-18)
Friction disk 1056 277 036
Friction coefficient test (SO 500)
Section 9.1.1*)
DKA coefficient of friction behavior
(5 HP-30)
Friction disk 1055 271 053
Friction coefficient test (SO 3,000)
Section 9.1.1*)
Section 9.1.1*)
DKA coefficient of friction behavior
(5 HP-24)
Friction disk 1058 270 029
Friction coefficient test (SO 3,000)
Section 9.1.2
Section 9.1.2**)
DKA coefficient of friction behavior
(VW AG 4)
Friction disk 095.323.241 A
Endurance test (SO 15,000)
Section 9.1.3*)
ZF regulated converter clutch -
override test
Section 9.2
Section 9.2
*)
These tests must be performed 1 x per year.
**)
These tests are performed on each manufacturing batch.


Page 5
TL 521 62: 2003-06
6 
Requirements for composition, density and viscosity
See Table 3.
Table 3
No.
Property
Unit
Requirement
1
Color / appearance
acc. to ASTM D 6045
 3.5 / colorless, clear
2
IR spectrum
acc. to DIN 51 451
acc. to sample
3
Additive type
acc. to sample, see section 10.1
3.1
Additive content
%
acc. to sample
4
Base oils
4.1
Type and content
(CA, CP, CN)
%
to be specified
4.2
Compliance with VW environmental
standard VW 911 01
to be specified
4.3
PAH content acc. to VW 505 50
per PV 1448
to be specified
4.4
Viscosity index of the base oil
acc. to DIN ISO 2909
─ 
TL 521 62
─ 
TL 521 62-X
 110
 145
5
Elements
(Mg, Ca, Ba, Zn, B, N, P, S, Cl)
to be specified
5.1
Calcium (Ca)
acc. to DIN 51 391-2
─ 
TL 521 62
─ 
TL 521 62-X
%
0.0030 ± 0.0005
0.060 ± 0.010
5.2
Boron (B)
acc. to BAA 202 or PV 1442
─ 
TL 521 62
─ 
TL 521 62-X
%
0.014 ± 0.003
0.0135 ± 0.0015
5.3
Nitrogen (N)
acc. to ASTM D 3228
─ 
TL 521 62
─ 
TL 521 62-X
%
0.10 ± 0.01
0.105 ± 0.010
5.4
Phosphorous (P)
acc. to DIN 51 363-2
─ 
TL 521 62
─ 
TL 521 62-X
%
0.030 ± 0.005
0.040 ± 0.005
5.5
Sulfur (S)
acc. to DIN EN ISO 14596
─ 
TL 521 62
─ 
TL 521 62-X
%
0.015 ± 0.005
0.20 ± 0.05
6
Water content
acc. to PV 1459
mg/kg
 750
7
Density at +15°C
acc. to DIN 51 757
kg/m³
acc. to sample


Page 6
TL 521 62: 2003-06
No.
Property
Unit
Requirement
8
Pour point
acc. to DIN ISO 3016
─ 
TL 521 62
─ 
TL 521 62-X
°C
max. –50
max. –55
9
Dynamic viscosity
9.1
at –40°C
acc. to DIN 51 398
─ 
TL 521 62
─ 
TL 521 62-X
mPas
 20,000
 10,000
9.2
at –25°C
acc. to DIN 51 377
─ 
TL 521 62
─ 
TL 521 62-X
mPas
 2,500
 1,500
10
Kinematic viscosity
acc. to DIN 51 562-1
10.1
at +40°C
mm²/s
acc. to sample
10.2
at +100°C
─ 
TL 521 62
─ 
TL 521 62-X
mm²/s
7.40 ± 0.30
5.65 ± 0.15
11
Viscosity index
acc. to DIN ISO 2909
─ 
TL 521 62
─ 
TL 521 62-X
 165
 145
12
HTHS viscosity
acc. to CEC-L-36-A-90
─ 
TL 521 62
─ 
TL 521 62-X
mPas
 2.8
 2.4
13
Pumpability at –40°C (Voil / Roil)
acc. to PV 1460
─ 
TL 521 62
─ 
TL 521 62-X
cm³/s
to be specified
20 % better than VW reference oil,
section 11.4
7 
Characteristics requirements
See Table 4.
Table 4
No.
Property
Unit
Requirement
1
Evaporation loss at 200°C
acc. to DIN 51 581
%
 10
2
Flash point
acc. to DIN ISO 2592
°C
 200
Oil purity
Microscopic particle count
acc. to ISO 4407
3
Purity class
acc. to ISO 4406
19 / 15


Page 7
TL 521 62: 2003-06
No.
Property
Unit
Requirement
4
Corrosivity
acc. to PV 1425
Steel
4.1
Grade
max. 1
Copper
Grade
max. 1
4.2
Weight loss
mg/cm²
 2.0
4.3
Sludge formation of the oil-water mix-
ture
not permissible
5
Oxidation stability
Chemical luminescence analysis
acc. to PV 1476
at 190°C
s
 750
5.1
at 220°C
s
 90
Oxidation test
acc. to CEC-L-48-A-97/B
(192 h; 5 l air/h; +170°C; 100 ml)
5.2
After testing is completed, the following requirements must be met:
5.2.1
Blotter-spot test / drippage area
no solid or sticky residues
5.2.2
 viscosity at +100°C
acc. to DIN 51 562-1
%
 15
5.2.3
 TAN
acc. to ASTM D 664
mgKOH/g to be specified
6
Foaming behavior
acc. to ASTM D 892
6.1
New oil
6.1.1
at +25°C / after 20 s
ml
 20 / 0
6.1.2
at +95°C / after 20 s
ml
 50 / 0
6.2
after aging
per CEC-L-48-A-97/B
(24 h at +140°C)
6.2.1
at +25°C / after 20 s
ml
 20 / 0
6.2.2
at +95°C / after 20 s
ml
 50 / 0
7
Air release property at +50°C
acc. to DIN 51 381
after aging 
per CEC-L-48-A-97/B
(24 h at +140°C)
Air-in-oil dispersion
(requirements based on
DIN 51 381)
TL 521 62
TL 521 62-X
after 0 min (extrapolated)
Vol. %
 2.5
after 1 min
Vol. %
 2.0
after 2 min
Vol. %
 1.5
after 3 min
Vol. %
 1.2
0.2 volume percent after
min
 8


Page 8
TL 521 62: 2003-06
No.
Property
Unit
Requirement
8
Shear stability
acc. to CEC-L-45-A-99
Viscosity after shearing
acc. to DIN 51 562-1
mm²/s
 6.5
 5.2
8.1
Shear loss
%
 15
 10
HTHS viscosity
acc. to CEC-L-36-A-90
after mechanical shearing
acc. to CEC-L-45-A-99
mPa.s
 2.50
 2.2
8.2
Shear loss
%
to be specified
to be specified
8 
Functional requirements
See Table 5.
Table 5
No.
Property
Unit
Requirement
1
Elastomer compatibility
(static inclusion tests)
see section 9.2
Tensile strength
acc. to DIN 53 504
Relative change
Test elastomer 1
%
± 25
Test elastomer 2
%
± 0 to –50
Test elastomer 3 (test temperature +100°C) %
± 0 to –50
Test elastomer 4
%
± 0 to –50
1.1
Test elastomer 5
%
± 30
Elongation at tear
acc. to DIN 53 504
Relative change
Test elastomer 1
± 30
Test elastomer 2
± 0 to –50
Test elastomer 3 (test temperature +100°C)
± 0 to –50
Test elastomer 4
± 0 to –30
1.2
Test elastomer 5
± 35
1.3
Cracks at 100 % elongation
not permissible
2
Elastomer compatibility
(dynamic radial shaft seal tests)
Test run with ACM radial shaft seal
see section 9.3
2.1
After testing is completed, the following requirements must be met:
2.1.1
Leakage
none
2.1.2
Sealing lip wear
mm
 0.4
2.1.3
Radial force loss
%
 30
2.1.4
Oil deposits and discoloration of the
radial shaft seal
slight, soft oil residues
permissible
Cracks on the sealing lip
at ~ 50 % elongation
none
2.1.5
Refer to VW 011 50 and following for unspecified information


Page 9
TL 521 62: 2003-06
No.
Property
Unit
Requirement
3
Compatibility at 100°C with respect to
thrust washer composite material
acc. to PV 1471
µ1 > µ2  µ3
Coefficient of friction between µ1 and µ3
always  µ3
4
Pitting load-bearing capacity (FZG pit-
ting test)
acc. to PT C/9/90
─ 
TL 521 62
─ 
TL 521 62-X
h
h
(3 trials / individual values must be
indicated)
 120
 250
Gray stippiness
Oil under test
better than VW reference oil
section 9.4
4.1
Profiles
must be submitted
5
Limit of load capacity
(FZG test A/16.6/90)
acc. to DIN 51 354-2
─ 
TL 521 62
─ 
TL 521 62-X
SKS
SKS
10
 11
6
Fuel economy
6.1
Steady-state temperature
acc. to PV 1454
─ 
TL 521 62
─ 
TL 521 62-X
to be specified
> 5 °C better than VW reference oil
section 9.4
6.2
Loss coefficient VG
acc. to PV 1456
─ 
TL 521 62
─ 
TL 521 62-X
to be specified
5 % better than VW reference oil
section 9.4
9 
Functional requirements / friction behavior
9.1 
DKA friction coefficient test
─ 
TL 521 62
The friction coefficient tests are performed on two selected clutches from the transmissions
5 HP-18 and 5 HP-30 from Zahnradfabrik Friedrichshafen (ZF) and on one clutch from the VW
transmission VW AG 4.
─ 
TL 521 62-X
The friction coefficient tests are performed on the clutch from the transmission 5 HP-24 from
Zahnradfabrik Friedrichshafen (ZF).
9.1.1 
Transmission 5 HP-18 (TL 521 62)
9.1.1.1 Specimen parts 5 HP-18, clutches F/G
─ 
Friction disk
ZF no.
1056 277 036 / SD 1798 BM
─ 
Steel disk
ZF no.
1056 377 003
The special reference batches specified by ZF shall be used. The batch numbers of the friction and
steel disk batches used shall be specified on the test report.


Page 10
TL 521 62: 2003-06
9.1.1.2 Measuring dynamic, static and quasi-static friction values
─ 
Short coefficient of friction test, measurement at shift operation:
10, 20, 50, 100, 200, 300, 400, 500
─ 
Coefficient of friction test, measurement at shift operation:
10, 20, 50, 100, 200, 300, 400, 500, 1,000, 2,000, 3,000
─ 
Long coefficient of friction test, measurement at shift operation:
10, 20, 50, 100, 200, 300, 400, 500, 1,000, 2,000, .... 10,000
The thickness of the friction disks shall be measured according to ZF-PRA 0000 700 875 before
and after the test.
9.1.1.3 Test conditions at 100 % load (note on testing 10.8)
See Table 6.
Table 6
Testing
parameters
Unit
Short coefficient
of friction test
Coefficient of
friction test
Long coefficient
of friction test
Speed
rpm
2 330
Disk pressure
N/mm²
0.80
Specific work
J/mm²
0.60
Number of friction
surfaces
8
Shift frequency
h-1
120
Closing time
s
5
Spec. oil flow rate
mm³/mm²/s
0.75
Oil flow rate
l/min
1.0
Oil feed -
temperature
°C
80 ± 3
Number of shift
operations (NS)
500 or to con-
stancy of the coef-
ficient of friction,
see section 10.5
3,000
10,000
Total release
clearance
mm
1.4
9.1.1.4 Influence of oil temperature and surface pressure on the friction coefficient
A special temperature/pressure test (T/P test) is performed according to section 10.9 to establish
the influence of oil temperature and surface pressure on the friction coefficient.
