Repository: kujaxr/obsidian-vault

File: 材料工程师/TL52162E.pdf.md
# TL52162E.pdf

QUELLE: NOLIS


Seite 2 
TL 521 62: 2003-06 
 
Die Beurteilungsaussage erlischt automatisch 3 Jahre nach Erteilung der Freigabe sowie bei Ände-
rung der Formulierung der Getriebeöle. Bei regelmäßigen Lieferungen und Nachweisen der Quali-
tätskontrolle gemäß Prüfplan Abschnitt 5.5 bleibt die Freigabe bestehen. 
Ein Erstmusterprüfbericht ist 1 x pro Jahr vorzulegen. 
Änderungen der Formulierung, des Herstellungsverfahrens und Verlagerung des Produktionsortes 
sind den VW-Zentrallaboratorien schriftlich mitzuteilen und machen eine erneute Bemusterung und 
schriftliche Freigabe erforderlich. 
Bei Entzug der Freigabe ist der Lieferant verpflichtet, diese Information an betroffene Teile-
Lieferanten des VW-Konzerns weiterzugeben. 
4.2 
Typ 
ATF Dexron® III-Technologie auf Basis von Mineralölen bzw. unkonventionellen und synthetischen 
Kohlenwasserstoffen, mit Additiven zur Verbesserung des Reibwert-, Viskosität/Temperatur-, Ver-
schleißschutz-, Oxidationsschutz-, Schaum- und Korrosionsschutzverhaltens. 
Eine Zusammenfassung des Test-Reports der Dexron® III-Tests ist vorzulegen. 
4.3 
Mischbarkeit 
Erstbetriebs-Lebensdauer-ATF (ATF) dieser Spezifikation müssen ohne Einschränkung in jedem 
Verhältnis miteinander mischbar sein. Die Mischungen müssen ebenfalls allen Anforderungen die-
ser Spezifikation entsprechen. 
Der Nachweis hat bei einem Mischungsverhältnis von 50 : 50 zu erfolgen. 
4.4 
Temperatur-Einsatzbereich (-40 °C bis +170 °C) 
Siehe Tabelle 1. 
Tabelle 1 
1 % der Lebensdauer 
+140 °C bis +170 °C 
9 % der Lebensdauer 
+120 °C bis +140 °C 
90 % der Lebensdauer 
< +120 °C 
4.5 
Lebensdauereignung 
Das Erstbetriebs-Lebensdauer-ATF muss die Funktion des Getriebes während der gesamten Le-
bensdauer ohne Wechsel oder Ergänzung sicherstellen. Die geforderte Lebensdauer entspricht 
einer Fahrstrecke von 150.000 km mit zulässigem Fahrzeuggesamtgewicht und 10 % Anhängeran-
teil bei max. Anhängerlast. 
4.6 
Lagerfähigkeit 
In nicht angebrochener Originalverpackung beträgt die Lagerfähigkeit bei –20 °C bis +50 °C  
≥ 24 Monate. Die Chargennummer ist auf dem Gebinde zu führen. 
4.7 
Ausführungen 
─ 
TL 521 62 
(Erstbetriebs-Lebensdauer-ATF) 
─ 
TL 521 62-X 
(Low-Viscosity-ATF) 


Seite 3 
TL 521 62: 2003-06 
 
4.8 
Normteil-Nummer 
─ 
TL 521 62 
N 052 162 00 
─ 
TL 521 62-X 
N 052 162 X0 
4.9 
Ersatzteil-Nummer 
G 052 162 A1 / A2 
4.10 
Baumuster 
Das Material nach dieser TL ist baumustergenehmigungspflichtig. 
4.10.1 
Verantwortliche Abteilung 
Volkswagen AG: 
EAGA 
K-QS-33 
Audi AG: 
I/EA-43 
5 
Freigabeablauf 
5.1 
Additivchargenprüfung 
Wird beim Additivlieferanten eine bestimmte Menge des fertigen Additivpaketes aufgemischt, so 
wird diese Gesamtmenge als Additivcharge bezeichnet und mit einer Additivchargennummer ge-
kennzeichnet. 
Jede Additivcharge muss vor Verwendung für die Aufmischung des Endproduktes geprüft werden. 
Die Überprüfung der Additivcharge und Dokumentation der Ergebnisse erfolgt durch den Lieferan-
ten des Erstbetriebs-Lebensdauer-ATF nach Abschnitt 5.5. 
Die Additivchargenfreigabe erfolgt nach Freigabeumlauf (Anhang A.1) durch die Abteilung Quali-
tätssicherung des ATF-Lieferanten. 
5.2 
Erstmusterprüfung 
Für die Aufmischung des Erstmusters darf nur eine geprüfte und freigegebene Additivcharge ver-
wendet werden (Abschnitt 5.1) 
Der Lieferant des Erstbetriebs-Lebensdauer-ATF stellt der Qualitätssicherung des bestellenden 
Werkes 0,5 Liter des nach Serienbedingungen aufgemischten Endproduktes mit einem VDA-
Erstmusterprüfbericht zur Verfügung. 
Dieser Bericht muss die Ergebnisse nach Abschnitt 6 bis 10 enthalten. 
Die Erstmusterfreigabe erfolgt durch die Abteilung Qualitätssicherung des bestellenden Werkes. 
5.3 
Herstellchargenprüfung 
Wird beim Lieferanten des Erstbetriebs-Lebensdauer-ATF eine bestimmte Menge des fertigen 
Endproduktes aufgemischt, so wird diese Gesamtmenge als Herstellcharge bezeichnet und mit 
einer Herstellberichtsnummer gekennzeichnet. 
Für die Aufmischung einer Herstellcharge darf nur eine geprüfte und freigegebene Additivcharge 
verwendet werden (Abschnitt 5.1). 


Seite 4 
TL 521 62: 2003-06 
 
Die Überprüfung der Herstellcharge und Dokumentation der Ergebnisse erfolgt durch den Lieferan-
ten des Erstbetriebs-Lebensdauer-ATF nach Abschnitt 5.5. 
Die Herstellchargenfreigabe erfolgt nach Freigabeumlauf (Anhang A.1) durch die Abteilung Quali-
tätssicherung des Lieferanten des Erstbetriebs-Lebensdauer-ATF. 
Werden verschiedene Herstellchargen (max. 2) in einem Tank bevorratet und wird aus diesem 
Tank die Lieferung entnommen, so sind auf dem Lieferschein beide Herstellchargennummern (Ab-
schnitt 5.4) anzugeben. 
5.4 
Liefercharge 
Werden beim Lieferanten des Erstbetriebs-Lebensdauer-ATF aus der Gesamtmenge einer Her-
stellcharge eine oder mehrere zeitlich von einander getrennte Teilmengen entnommen und an den 
Besteller ausgeliefert oder zwischengelagert, so wird jede Teilmenge als eigene Abfüllcharge be-
zeichnet und zusätzlich zur Herstellberichtsnummer mit einer Abfüllberichtsnummer gekennzeich-
net. 
Bei Anlieferung als Fassware sind nur saubere Fässer zu verwenden. Bei Bulkanlieferungen ist der 
Tankwagen vor Befüllung zu reinigen. 
Bei jeder Lieferung erhält die Qualitätssicherung des bestellenden Werkes ein Werksprüfzeugnis 
(DIN EN 10 204). Das Werksprüfzeugnis umfasst die Herstell- und Abfüllberichtsnummer sowie 
Prüfwerte nach Abschnitt 5.5. 
5.5 
Prüfplan 
Siehe Tabelle 2. 
Tabelle 2 
Prüfungen 
Additivchargen 
Herstellchargen 
Liefercharge 
Laboruntersuchungen 
Tabelle 3, Nr. 1, 
Nr. 2 und Nr. 5 
Tabelle 3, Nr. 1,  
Nr. 2 und Nr. 5 
bis Nr.10 
Tabelle 3, Nr. 1, 
Nr. 2 und Nr. 5 
bis Nr.10 
Pumpbarkeit 
 
Tabelle 3, Nr. 12*) 
 
Chemilumineszenz-Analyse 
Tabelle 4, Nr. 5.1*)  
 
Schaumverhalten 
 
Tabelle 4, Nr. 6 
 
Luftabscheidevermögen 
 
Tabelle 4, Nr. 7 
 
Beharrungstemperatur 
 
Tabelle 5, Nr. 6.1*)  
DKA-Reibwertverhalten (5 HP-18) 
Belaglamelle 1056 277 036 
Reibwerttest (SZ 500) 
Abschnitt 9.1.1*) 
 
 
DKA-Reibwertverhalten (5 HP-30) 
Belaglamelle 1055 271 053 
Reibwerttest (SZ 3.000) 
Abschnitt 9.1.1*) 
Abschnitt 9.1.1*) 
 
DKA-Reibwertverhalten (5 HP-24) 
Belaglamelle 1058 270 029 
Reibwerttest (SZ 3.000) 
Abschnitt 9.1.2 
Abschnitt 9.1.2**) 
 
DKA-Reibwertverhalten (VW AG 4) 
Belaglamelle 095.323.241 A 
Dauertest (SZ 15.000) 
 
Abschnitt 9.1.3*) 
 
ZF GWK-Test 
Abschnitt 9.2 
Abschnitt 9.2 
 
*) 
Die Untersuchungen müssen 1 x pro Jahr durchgeführt werden. 
**) 
Die Untersuchungen erfolgen an jeder Herstellcharge. 


Seite 5 
TL 521 62: 2003-06 
 
6 
Anforderungen an Zusammensetzung, Dichte und Viskosität 
Siehe Tabelle 3. 
Tabelle 3 
Nr. 
Eigenschaft 
Einheit Anforderung 
1 
Farbe / Aussehen 
 
nach ASTM D 6045 
 
≤ 3,5 / ungefärbt, klar 
2 
IR-Spektrum 
nach DIN 51 451 
 
nach Muster 
3 
Additive-Typ 
 
nach Muster siehe Abschnitt 10.1 
3.1 
Additive-Gehalt 
% 
nach Muster 
4 
Grundöle 
4.1 
Art und Gehalt 
(CA, CP, CN) 
% 
ist anzugeben 
4.2 
Einhaltung VW-Umweltnorm  
VW 911 01 
 
ist anzugeben 
4.3 
PAH-Gehalt nach VW 505 50 
gemäß PV 1448 
 
ist anzugeben 
4.4 
Viskositätsindex des Basisöles 
nach DIN ISO 2909 
─ 
TL 521 62 
─ 
TL 521 62-X 
 
 
 
≥ 110 
≥ 145 
5 
Elemente 
(Mg, Ca, Ba, Zn, B, N, P, S, Cl) 
 
sind anzugeben 
5.1 
Calcium (Ca) 
nach DIN 51 391-2  
─ 
TL 521 62 
─ 
TL 521 62-X 
% 
 
 
0,0030 ± 0,0005 
0,060 ± 0,010 
5.2 
Bor (B) 
nach BAA 202, wahlweise PV 1442 
─ 
TL 521 62 
─ 
TL 521 62-X 
% 
 
 
0,014 ± 0,003 
0,0135 ± 0,0015 
5.3 
Stickstoff (N) 
nach ASTM D 3228 
─ 
TL 521 62 
─ 
TL 521 62-X 
% 
 
 
0,10 ± 0,01 
0,105 ± 0,010 
5.4 
Phosphor (P) 
nach DIN 51 363-2 
─ 
TL 521 62 
─ 
TL 521 62-X 
% 
 
 
0,030 ± 0,005 
0,040 ± 0,005 
5.5 
Schwefel (S) 
nach DIN EN ISO 14596 
─ 
TL 521 62 
─ 
TL 521 62-X 
% 
 
 
0,015 ± 0,005 
0,20 ± 0,05 
6 
Wassergehalt 
nach PV 1459 
mg/kg 
≤ 750 
7 
Dichte bei +15 °C 
nach DIN 51 757 
kg/m³ 
 
nach Muster 
 
 
 
 
 
 
 
 
 
 
 
 


Seite 6 
TL 521 62: 2003-06 
 
Nr. 
Eigenschaft 
Einheit Anforderung 
8 
Pour Point 
nach DIN ISO 3016 
─ 
TL 521 62 
─ 
TL 521 62-X 
°C 
 
 
max. –50 
max. –55 
9 
Dynamische Viskosität 
9.1 
bei -40 °C 
nach DIN 51 398 
─ 
TL 521 62 
─ 
TL 521 62-X 
mPas 
 
 
≤ 20 000 
≤ 10 000 
9.2 
bei -25 °C 
nach DIN 51 377 
─ 
TL 521 62 
─ 
TL 521 62-X 
mPas 
 
 
≤ 2 500 
≤ 1 500 
10 
Kinematische Viskosität 
nach DIN 51 562-1 
10.1 
bei +40 °C 
mm²/s 
nach Muster 
10.2 
bei +100 °C 
─ 
TL 521 62 
─ 
TL 521 62-X 
mm²/s 
 
7,40 ± 0,30 
5,65 ± 0,15 
11 
Viskositätsindex 
nach DIN ISO 2909 
─ 
TL 521 62 
─ 
TL 521 62-X 
 
 
 
≥ 165 
≥ 145 
12 
HTHS-Viskosität 
nach CEC-L-36-A-90 
─ 
TL 521 62 
─ 
TL 521 62-X 
mPas 
 
 
≥ 2,8 
≥ 2,4 
13 
Pumpbarkeit bei –40 °C (VÖl / RÖl) 
nach PV 1460 
─ 
TL 521 62 
─ 
TL 521 62-X 
cm³/s 
 
 
ist anzugeben 
20 % besser als VW-Referenzöl 
Abschnitt 11.4 
7 
Anforderungen an die Eigenschaften 
Siehe Tabelle 4. 
Tabelle 4 
Nr. 
Eigenschaft 
Einheit Anforderung 
1 
Verdampfungsverlust bei +200 °C 
nach DIN 51 581 
% 
≤ 10 
2 
Flammpunkt 
nach DIN ISO 2592 
°C 
≥ 200 
Ölreinheit 
Mikroskopische Partikelzählung 
 
nach ISO 4407 
3 
Reinheitsklasse 
nach ISO 4406 
 
19 / 15 
 
 
 
 


Seite 7 
TL 521 62: 2003-06 
 
Nr. 
Eigenschaft 
Einheit Anforderung 
4 
Korrosivität 
nach PV 1425 
Stahl 
4.1 
Kennziffer 
 
max. 1 
Kupfer 
Kennziffer 
 
max. 1 
4.2 
Gewichtsverlust 
mg/cm² ≤ 2,0 
4.3 
Schlammbildung des Öl-Wasser-
Gemisches 
 
nicht zulässig 
5 
Oxidationsbeständigkeit 
Chemilumineszenz-Analyse 
nach PV 1476 
bei 190 °C 
s 
≥ 750 
5.1 
bei 220 °C 
s 
≥ 90 
Oxidationstest 
nach CEC-L-48-A-97/B 
(192 h; 5 l Luft/h; +170 °C; 100 ml) 
5.2 
Nach Abschluss der Prüfung müssen folgende Bedingungen erfüllt werden: 
5.2.1 
Blotter-Spot-Test / Auftropfbereich 
 
keine festen oder klebrigen Rück-
stände 
5.2.2 
∆ Viskosität bei +100 °C 
nach DIN 51 562-1 
% 
≤ 15 
5.2.3 
∆ TAN 
nach ASTM D 664 
mgKOH/g ist anzugeben 
6 
Schaumverhalten 
nach ASTM D 892 
6.1 
Neuöl 
6.1.1 
bei +25 °C / nach 20 s 
ml 
≤ 20 / 0 
6.1.2 
bei +95 °C / nach 20 s 
ml 
≤ 50 / 0 
6.2 
nach Alterung 
gemäß CEC-L-48-A-97/B 
(24 h bei +140°C) 
6.2.1 
bei +25 °C / nach 20 s 
ml 
≤ 20 / 0 
6.2.2 
bei +95 °C / nach 20 s 
ml 
≤ 50 / 0 
7 
Luftabscheidevermögen bei +50 °C 
nach DIN 51 381 
nach Alterung  
 
gemäß CEC-L-48-A-97/B 
 
(24 h bei +140 °C) 
Luft-in-Öl-Dispersion 
(Anforderungen in Anlehnung an  
DIN 51 381) 
 
TL 521 62 
TL 521 62-X 
nach 0 min (extrapoliert) 
Vol.-% 
≤ 2,5 
nach 1 min 
Vol.-% 
≤ 2,0 
nach 2 min 
Vol.-% 
≤ 1,5 
nach 3 min 
Vol.-% 
≤ 1,2 
 
0,2 Vol.-% nach 
min 
≤ 8 
 
 
 
 
 
 


Seite 8 
TL 521 62: 2003-06 
 
Nr. 
Eigenschaft 
Einheit Anforderung 
8 
Scherstabilität 
nach CEC-L-45-A-99 
Viskosität nach Scherung 
nach DIN 51 562-1 
mm²/s 
≥ 6,5 
≥ 5,2 
8.1 
Scherverlust 
% 
≤ 15 
≤ 10 
HTHS-Viskosität 
nach CEC-L-36-A-90 
nach mechanischer Scherung 
nach CEC-L-45-A-99 
mPa.s 
≥ 2,50 
≥ 2,2 
8.2 
Scherverlust 
% 
ist anzugeben 
ist anzugeben 
8 
Funktionelle Anforderungen 
Siehe Tabelle 5. 
Tabelle 5 
Nr. 
Eigenschaft 
Einheit Anforderung 
1 
Elastomerverträglichkeit 
(Statische Einlagerungsteste) 
siehe Abschnitt 9.2 
Zugfestigkeit 
nach DIN 53 504 
relative Änderung 
Prüfelastomer 1 
% 
± 25 
Prüfelastomer 2 
% 
± 0 bis -50 
Prüfelastomer 3 (Prüftemperatur +100 °C) 
% 
± 0 bis -50 
Prüfelastomer 4 
% 
± 0 bis -50 
1.1 
Prüfelastomer 5 
% 
± 30 
Reißdehnung 
nach DIN 53 504 
 
relative Änderung 
Prüfelastomer 1 
 
± 30 
Prüfelastomer 2 
 
± 0 bis -50 
Prüfelastomer 3 (Prüftemperatur + 100 °C)  
± 0 bis -50 
Prüfelastomer 4 
 
± 0 bis -30 
1.2 
Prüfelastomer 5 
 
± 35 
1.3 
Rissbildung bei 100 % Dehnung 
 
nicht zulässig 
2 
Elastomerverträglichkeit 
(dynamische RWDR-Teste) 
Prüflauf mit ACM-RWDR 
siehe Abschnitt 9.3 
2.1 
Nach Abschluss der Prüfung müssen folgende Bedingungen erfüllt werden: 
2.1.1 
Undichtigkeit 
 
keine 
2.1.2 
Dichtlippenverschleiß 
mm 
≤ 0,4 
2.1.3 
Radialkraftverlust 
% 
≤ 30 
2.1.4 
Ölablagerung und Verfärbung des 
RWDR 
 
geringe, weiche Ölrückstände 
zulässig 
Rissbildung an der Dichtlippe  
bei ~ 50 % Dehnung 
 
keine 
2.1.5 
Nicht spezifizierte Angaben siehe VW 011 50 ff 
 
 
 
 


Seite 9 
TL 521 62: 2003-06 
 
Nr. 
Eigenschaft 
Einheit Anforderung 
3 
Verträglichkeit bei 100 °C gegenüber 
Anlaufscheiben-Verbundwerkstoff 
nach PV 1471 
 
µ1 > µ2 ≥ µ3 
Reibwertverlauf zwischen µ1 bis µ3 
stets ≥ µ3 
4 
Pittingtragfähigkeit (FZG-Pittingtest) 
nach PT C/9/90 
─ 
TL 521 62 
─ 
TL 521 62-X 
 
 
h 
h 
(3 Versuche / Einzelwerte sind 
anzugeben) 
≥ 120 
≥ 250 
Graufleckigkeit 
Versuchsöl 
 
besser als VW-Referenzöl 
Abschnitt 9.4 
4.1 
Profilschriebe 
 
sind vorzulegen 
5 
Grenzbeanspruchbarkeit 
(FZG-Test A/16,6/90) 
nach DIN 51 354-2 
─ 
TL 521 62 
─ 
TL 521 62-X 
 
 
 
SKS 
SKS 
 
 
 
≥10 
≥ 11 
6 
Fuel Economy 
6.1 
Beharrungstemperatur 
nach PV 1454 
─ 
TL 521 62 
─ 
TL 521 62-X 
 
 
 
ist anzugeben 
> 5 °C besser als VW-Referenzöl 
Abschnitt 9.4 
6.2 
Verlustgrad VG 
nach PV 1456 
─ 
TL 521 62 
─ 
TL 521 62-X 
 
 
 
ist anzugeben 
5 % besser als VW-Referenzöl 
Abschnitt 9.4 
9 
Funktionelle Anforderungen / Reibverhalten 
9.1 
DKA-Reibwerttest 
─ 
TL 521 62 
 
Die Reibwerteste werden an zwei ausgewählten Kupplungen der Getriebe 5 HP-18 und  
5 HP-30 der Fa. Zahnradfabrik Friedrichshafen (ZF) und an einer Kupplung des VW-Getriebes 
VW AG 4 durchgeführt. 
─ 
TL 521 62-X 
 
Die Reibwerteste werden an der Kupplung des Getriebes 5 HP-24 der Fa. Zahnradfabrik 
Friedrichshafen (ZF) durchgeführt. 
9.1.1 
Getriebe 5 HP-18 (TL 521 62) 
9.1.1.1 Prüfteile 5 HP-18, Kupplungen F/G 
─ 
Belaglamelle 
ZF-Nr. 
1056 277 036 / SD 1798 BM 
─ 
Stahllamelle 
ZF-Nr. 
1056 377 003 
Es sind die von ZF benannten speziellen Referenzchargen zu verwenden. Die Chargennummern 
der verwendeten Belag- und Stahllamellenchargen sind auf dem Versuchsprotokoll anzugeben. 
 


Seite 10 
TL 521 62: 2003-06 
 
9.1.1.2 Messung dynamische, Abreiss- und quasistische Reibwerte 
─ 
Reibwertkurztest Messung bei Schaltzahl: 
 
10, 20, 50, 100, 200, 300, 400, 500 
─ 
Reibwerttest Messung bei Schaltzahl:  
10, 20, 50, 100, 200, 300, 400, 500, 1000, 2000, 3000 
─ 
Reibwertdauertest Messung bei Schaltzahl: 
 
10, 20, 50, 100, 200, 300, 400, 500, 1000, 2000, .... 10 000 
Die Dickenmessung der Belaglamellen ist nach ZF-PRA 0000 700 875 vor Versuchsbeginn und 
nach Versuchsende durchzuführen. 
9.1.1.3 Prüfbedingungen bei 100 % Last (Prüfungshinweis 10.8) 
Siehe Tabelle 6. 
Tabelle 6 
Prüfparameter 
Einheit 
Reibwert-
Kurztest 
Reibwerttest 
Reibwert-
Dauertest 
Drehzahl 
min-1 
2 330 
Lamellenpressung N/mm² 
0,80 
Spez. Arbeit 
J/mm² 
0,60 
Reibflächenzahl 
 
8 
Schalthäufigkeit 
h-1 
120 
Schließzeit 
s 
5 
Spez. Öldurchsatz mm³/mm²/s 
0,75 
Öldurchsatz 
L/min 
1,0 
Ölzulauftemperatur °C 
80 ± 3 
Schaltzahl (SZ) 
 
500 bzw. bis Reib-
wertkonstanz, sie-
he Abschnitt 10.5 
3 000 
10 000 
Gesamtlüftspiel 
mm 
1,4 
 
9.1.1.4 Einfluss des Reibwertes von der Öltemperatur und der Flächenpressung 
Zur Ermittlung der Abhängigkeit des Reibwertes von der Öltemperatur und der Flächenpressung 
wird ein spezieller Temperatur-Pressungs-Test (T-P-Test) gemäß Abschnitt 10.9 gefahren. 
9.1.1.5 Reibwerttoleranzen 
─ 
Dynamischer Reibwert 
Schaltzahl 
10 bis 10 000 
 
Schaltungsanfang, siehe Abschnitt 11.7 
 
0,120 bis 0,150  
Schaltungsende, siehe Abschnitt 11.6 
 
0,120 bis 0,150  
Reibwertdifferenz innerhalb einer Schaltung 
 
≤ 0,020 
─ 
Abreissreibwert 
0,130 bis 0,170 
─ 
Quasistatischer Reibwert 
0,090 bis 0,130

File: 材料工程师/TL52165.pdf.md
# TL52165.pdf

QUELLE: NOLIS (Norm vor Anwendung auf Aktualität prüfen!/Check standard for current issue prior to usage)

File: 材料工程师/TL52165E.pdf.md
# TL52165E.pdf

QUELLE: NOLIS (Norm vor Anwendung auf Aktualität prüfen!/Check standard for current issue prior to usage)

File: 材料工程师/TL52171E.pdf.md
# TL52171E.pdf

 
Group Standard 
TL 52171
2008-02
Class. No.: 
57225 
Descriptors:  
special transmission oil, API GL 4/5 SAE 70W-75W; synthetic transmission fluid, manual transmission 
 
Check standard for current issue prior to usage. 
Page 1 of 15 
The English translation is believed to be accurate. In case of discrepancies the German version shall govern. 
Numerical notation acc. to ISO practice 
This electronically generated standard is authentic and valid without signature. 
Technical Responsibility 
Standards 
GQL-LB/2 
Dr. Jörg Fahl 
Tel.: +49-5361-9-23564
GQL-LB 
Dr. Jörg Beyersdorf 
EKTC/4 Ute Hager-Süß 
Tel.: +49-5361-9-49035 
EKTC 
Manfred Terlinden 
Confidential. All rights reserved. No part of this document may be transmitted or reproduced without the prior permission of a Standards department within the Volkswagen 
Group. 
Contract partners shall obtain the standard only through the B2B supplier platform www.vwgroupsupply.com. 
© VOLKSWAGEN AG 
 
vwnorm-2007-07 
 
 
 
Special Transmission Oil API GL 4/5 SAE 70W-75W 
Lubricant Requirements 
 
Previous issues 
TL 52171: 1997-11, 2000-06, 2000-12, 2007-02 
Changes 
The following changes have been made as compared to Technical Supply Specification TL 52171: 
2007-02: 
─ 
Table 2: Laboratory tests, foaming behavior, oil purity and droplet size distribution changed 
─ 
Table 3: No. 5, No. 5.6, No. 5.7, No. 6 (measuring method), No. 7 and No. 8 changed 
─ 
Table 4: No. 1, No. 2 and No. 5 changed 
─ 
Table 5: No. 10 changed 
1 
Scope 
This Technical Supply Specification contains the lubricant requirements for synthetic transmission 
fluids for life filling in manual transmissions under high load. 
2 
Description 
Special transmission oil API GL 4/5 SAE 70W-75W according to TL 52171 
3 
Requirements 
3.1 
General requirements 
Approval of first supply and changes according to Volkswagen standard VW 01155. 
Avoidance of hazardous substances according to VW 91101. 
QUELLE: NOLIS


Page 2 
TL 52171: 2008-02 
 
3.2 
Type 
Transmission oils for optimum transmission performance in manual transmissions during winter 
and summer operation. 
Synthetic oil-based technology with additives to improve viscosity/temperature behavior and 
synchronous compatibility as well as the ability of the oil to protect against wear, oxidation, foaming 
and corrosion. 
3.3 
Miscibility 
Transmission oils according to this specification shall be miscible with one another in any ratio 
without limitation. The mixtures themselves shall also comply with all requirements of this 
specification. 
Conformity evidence is based on a mixing ratio of 50 : 50. 
3.4 
Service temperature range (-40 to +160) °C 
See Table 1. 
Table 1 
1% of service life 
+140 °C to +160 °C 
9% of service life 
+110 °C to +140 °C 
90% of service life 
≤ +110 °C 
3.5 
Shelf life 
Shelf life in unopened original packaging between -20 °C and +50 °C shall be > 24 months. The 
batch number shall be given on the container. 
3.6 
Standard part number 
N 052 171 00 
N 052 171 01 
3.7 
Spare part number 
G 052 171 A1 / A2 
3.8 
Technical engineering approval (BMG) requirement 
The material according to this Technical Supply Specification is subject to technical engineering 
approval (BMG). 
3.8.1 
Responsible departments 
Volkswagen AG: 
GQL-LB/2 
EAGH 
EAGD 
 
 


Page 3 
TL 52171: 2008-02 
 
4 
Release procedure 
For a laboratory release within the framework of technical engineering release testing, the lubricant 
manufacturer shall provide 10 l of lubricant to the Operating fluids laboratory along with a VDA 
(German Association of the Automotive Industry) first-sample test report and the related test 
certificates for the requirements specified in Sections 6 to 9. Other tests, such as function tests and 
road trials are required for technical engineering release. These require 5 000 l of material. 
Only a tested and released additive batch may be used for blending in the first sample. For the 
first-sample test, the supplier of the transmission oil shall provide 10 l of the end product (mixed 
according to standard-production conditions) to the Quality Assurance department of the plant 
placing the order, and 1 l to the Operating Fluids Laboratory; samples are to be accompanied by a 
VDA first-sample test report. 
The evaluation statement automatically expires 3 years after release has been granted or when the 
formulation of the transmission oils is changed. 
The release shall remain in effect given regular deliveries and verification of quality control 
according to test schedule. The Quality Assurance department of the ordering plant shall receive a 
plant testing certificate (DIN EN 10204) with each delivery. The plant testing certificate 
encompasses the manufacturing and fill report numbers as well as the test values according to the 
test schedule in Table 2. A test report according to Table 2 shall also be submitted to the Operating 
Fluids Laboratory every year. 
Table 2 
Tests 
Each delivery batch 
(certificate of analysis)
One delivery batch 
per year 
Delivery batch 
every 3 years 
Laboratory tests 
Table 3, No. 1, No. 2, 
No. 5, Nos. 5.1 to 5.7, 
No. 6, No. 7, No. 9.1, 
No. 10.3, No. 10.4 
Table 3, No. 1, No. 2, 
No. 5, Nos. 5.1 to 5.8, 
Nos. 6 to 10 
Table 3, No. 1, No. 2, 
No. 5, Nos. 5.1 to 
5.9, Nos. 6 to 10 
Evaporation loss 
 
 
Table 4, No. 1 
Oil purity 
Table 4, No. 3 
Table 4, No. 3 
Table 4, No. 3 
Corrosion behavior 
 
 
Table 4, No. 4 
Oxidation stability 
 
Table 4, No. 5.2 
Table 4, No. 5.2 
Foaming behavior 
Table 4, No. 6.1 
Table 4, No. 6  
Table 4, No. 6 
Air release property 
 
Table 4, No. 8 
Table 4, No. 8 
Droplet size distribution  
Table 4, No. 7 
Table 4, No. 7 
Shear stability 
 
 
Table 4, No. 9 
 
The supplier is obliged to ensure that each delivery batch meets the requirements specified in this 
Technical Supply Specification. Each additive batch shall be tested prior to use for blending in the 
end product. If the supplier of the transmission lubricant removes one or more separate partial 
quantities from the total quantity of a manufacturing batch at different times and delivers them to 
the ordering party or stores them, each partial quantity shall be designated as its own fill batch and 
given a fill report number in addition to the manufacturing report number. 
When delivering in drums, only clean drums shall be used. For bulk deliveries, the tanker shall be 
cleaned suitably before filling. 
Changes in the formulation, the manufacturing method, the upstream supplier or the manufacturing 
location shall be communicated to the Operating Fluids Laboratory, to the laboratories of the 
affected plants, and to the relevant engineering department responsible for transmission 
development; they necessitate new sampling and a new written release. If the release is revoked, 


Page 4 
TL 52171: 2008-02 
 
the supplier shall forward this information to the concerned parts suppliers of the Volkswagen 
Group. 
5 
Requirements for composition, density and viscosity 
See Table 3. 
Table 3 
No. 
Property 
Requirement 
1 
Color/appearance 
acc. to ASTM D 6045 
< 3,0/clear 
2 
IR spectrum 
acc. to DIN 51451 
According to sample 
3 
Additives 
According to sample, see Section 8.1 
3.1 
Additive content (without VM) 
(7,10 ± 0,1)% 
3.2 
VM type and content 
high molecular-weight hydrocarbons (e.g. 
OCP, PAO, PIB)  
polystyrenes (e.g. DSC, MSC)  
acrylates (PAMA, combinations) 
According to sample ± 10% (polymer content 
and diluent) 
3.3 
PPD type and content 
polystyrenes (DSC, MSC), wax phenols, 
naphthalene, PIB, OCP, SIP,  
acrylates (PAMA, combinations) 
According to sample ± 10% (polymer content 
and diluent) 
4 
Base oils 
4.1 
Type and content 
PAO, HC, ester, M (CA, CP, CN) 
According to sample ± 10% 
4.2 
Compliance with Volkswagen  
environmental standard VW 91101 
Mandatory 
4.3 
PAH content acc. to VW 50550 
testing acc. to Test Specification PV 1448 
Mandatory 
4.4 
Viscosity index of the base oil (without VM)
acc. to DIN ISO 2909 
≥ 100 
5 
Elements 
(Ba, Zn, Ca, Na, Cr, Cu, Ni, Sn, Pb) 
< 10 mg/kg each 
5.1 
Phosphorus (P) 
acc. to DIN 51363-2/3 
(0,038 ± 0,005)% 
5.2 
Sulfur (S) 
acc. to DIN EN ISO 14596 
(0,7 ± 0,1)% 
5.3 
Nitrogen (N) 
acc. to ASTM D 3228 or, alternatively, 
ASTM D 5291 
(0,12 ± 0,01)% 
5.4 
Boron (B)  
acc. to DIN 51443-2 
(130 ± 30) mg/kg 
5.5 
Chlorine (Cl) 
based on DIN ISO 15597 
(< 50) mg/kg 
5.6 
Silicon (Si) 
based on DIN 51396-1 and DIN 51390-4 
(10 ± 3) mg/kg 
5.7 
Molybdenum (Mo) 
acc. to DIN 51379-2 or DIN 51396-1 
(240 ± 40) mg/kg 
 
 
 


Page 5 
TL 52171: 2008-02 
 
No. 
Property 
Requirement 
5.8 
Fluorine (F) 
Pyrohydrolysis based on DIN 51723 
Determination of fluoride using an ion-
sensitive electrode based on DIN 38405-4 
(According to sample ± 20%) mg/kg  
5.9 
Elements  
(K, Li, W) 
≤ 10 mg/kg each 
6 
Water content 
IR acc. to DIN 51451 
≤ 500 mg/kg 
7 
Density 
acc. to DIN EN ISO 12185 
at +15 °C 
(850 ± 5) kg/m3 
8 
Pour point 
acc. to DIN ISO 3016 
Max. -54 °C 
9 
Dynamic viscosity 
9.1 
At -40 °C  
acc. to DIN 51398 
≤ 8 000 mPas 
9.2 
At -20 °C 
either according to DIN 51377 or 
ASTM D 5293 
≤ 1 000 mPas 
10 
Kinematic viscosity based on DIN 51562-1 or ASTM D 445 
10.1 
At -30 °C 
≤ 3 000 mm2/s 
10.2 
At -20 °C 
≤ 1 200 mm2/s 
10.3 
At +40 °C 
According to sample in mm2/s 
10.4 
At +100 °C 
≥ 6,0 mm2/s 
6 
Required properties 
See Table 4. 
Table 4 
No. 
Property 
Requirement 
1 
Evaporation loss 
acc. to ASTM D 5800 
at +200 °C 
≤ 5% 
2 
Flash point 
acc. to DIN EN ISO 2592 
≥ 210 °C 
Oil purity 
Microscopic particle count acc. to ISO 4407 
3 
Purity class 
acc. to ISO 4406 
- / 20 / 16 
4 
Corrosivity acc. to PV 1425 
Steel 
4.1 
Grade 
Max. 1 
Copper 
Grade 
Max. 1 
4.2 
Weight loss 
≤ 2,0 mg/cm2 
4.3 
Sludge formation of the oil-water mixture 
Not permissible 
 
 
 
 


Page 6 
TL 52171: 2008-02 
 
No. 
Property 
Requirement 
5 
Oxidation stability 
Chemical luminescence analysis acc. to PV 1476 
At 190 °C 
5.1 
At 220 °C 
According to sample 
Oxidation test acc. to CEC L-48-A-00/B 
(192 h; 5 l air/h; +150 °C; 100 ml) 
5.2 
After testing is completed, the following requirements shall be met: 
5.2.1 
Blotter-spot test/drippage area 
No solid or sticky residues 
5.2.2 
Δ Viscosity 
acc. to DIN 51562-1 
at +100 °C 
≤ 20% 
5.2.3 
Δ TAN  
acc. to ASTM D 664 
To be specified in mgKOH/g 
6 
Foaming behavior acc. to ASTM D 892 
6.1 
New oil 
6.1.1 
At +25 °C, after 20 s 
≤ 20/0 ml 
6.1.2 
At +95 °C, after 20 s 
≤ 50/0 ml 
6.2 
After aging acc. to CEC-L-48-A-00 
(24 h at +140 °C) 
6.2.1 
At +25 °C, after 20 s 
≤ 20/0 ml 
6.2.2 
At +95 °C, after 20 s 
≤ 50/0 ml 
Droplet size distribution 
microscopic count 
Droplets of size ≤ 5 µm  
Droplets of size ≤ 8 µm 
Droplets of size ≥ 10 µm 
7 
Droplets of size ≥ 100 µm 
According to sample 
Air release property at +50 °C acc. to DIN 51381 
After aging acc. to CEC-L-48-A-00/B 
(24 h at +140 °C) 
Air-in-oil dispersion (PV 1482) 
After 0 min (extrapolated) 
≤ 3,0 volume percent 
After 1 min 
≤ 2,5 volume percent 
After 2 min 
≤ 1,8 volume percent 
After 3 min 
≤ 1,2 volume percent 
After 4 min 
≤ 1,0 volume percent 
After 5 min 
≤ 0,8 volume percent 
8 
0,2 volume percent after 
≤ 9,0 min 
9 
Shear stability acc. to CEC L-45-A-99 (TRB/20 h) 
9.1 
Viscosity after shearing 
acc. to DIN 51562-1 
≥ 5,7 mm2/s 
9.2 
Shear loss 
≤ 5 % 
 


Page 7 
TL 52171: 2008-02 
 
7 
Functional requirements 
See Table 5. 
Table 5 
No. 
Property 
Requirement 
1 
Elastomer compatibility 
(static aging in short-term test and long-term test) 
see Section 8.2 
Tensile strength (relative change) acc. to DIN 53504 
Elastomer 1 (ACM) 
± 15% 
Elastomer 2 (AEM) 
± 15% 
Elastomer 3 (HNBR) 
To be specified in % 
Elastomer 4 (FKM) 
To be specified in % 
Elastomer 5 (VMQ) 
To be specified in % 
Elastomer 6 (FVMQ) 
To be specified in % 
1.1 
Elastomer 7 (LSR) 
To be specified in % 
Elongation at tear (relative change) acc. to DIN 53504 
Elastomer 1 (ACM) 
± 30% 
Elastomer 2 (AEM) 
± 25% 
Elastomer 3 (HNBR) 
To be specified in % 
Elastomer 4 (FKM) 
To be specified in % 
Elastomer 5 (VMQ) 
To be specified in % 
Elastomer 6 (FVMQ) 
To be specified in % 
1.2 
Elastomer 7 (LSR) 
To be specified in % 
Weight change (relative change) according to VW 2.8.1 
Elastomer 1 (ACM) 
-2 to +6% 
Elastomer 2 (AEM) 
-2 to +15% 
Elastomer 3 (HNBR) 
-2 to +8% 
Elastomer 4 (FKM) 
-2 to +10% 
Elastomer 5 (VMQ) 
To be specified in % 
Elastomer 6 (FVMQ) 
To be specified in % 
1.3 
Elastomer 7 (LSR) 
To be specified in % 
1.4 
Cracking 
To be specified 
2 
Elastomer compatibility (dynamic radial shaft seal tests) 
Test run with ACM radial shaft seal, see Section 8.3 
2.1 
After testing is completed, the following requirements shall be met: 
2.1.1 
Leakage 
None 
2.1.2 
Sealing lip wear 
≤ 0,4 mm 
2.1.3 
Radial force loss 
≤ 40% 
2.1.4 
Oil deposits and discoloration of the radial 
shaft seal 
Slight, soft oil residues permissible 
Cracks on the sealing lip  
at ~ 50% elongation 
None 
2.1.5 
Refer to VW 01150ff. for information not specified herein. 
3 
Polymer compatibility 
(static aging in short-term test and long-term test) 
see Section 8.4 
Notched impact strength (relative change) acc. to DIN EN ISO 179-1 
3.1 
Polymer 1 (PA66) 
To be specified in % 


Page 8 
TL 52171: 2008-02 
 
No. 
Property 
Requirement 
Polymer 2 (PBT-GF-30) 
≤ 55% 
 
Polymer 3 (PBT-GK-30) 
≤ 55% 
Elongation at break (relative change) acc. to DIN EN ISO 527-1/-2 
Polymer 1 (PA66) 
To be specified in % 
Polymer 2 (PBT-GF-30) 
≤ 55% 
3.2 
Polymer 3 (PBT-GK-30) 
≤ 55% 
Tensile strength (relative change) acc. to DIN EN ISO 527-1/-2 
Polymer 1 (PA66) 
Polymer 2 (PBT-GF-30) 
3.3 
Polymer 3 (PBT-GK-30) 
± 15% 
Compatibility with sealing compounds 
100 h contact aging acc. to PV 2046 
4 
Volkswagen sealing compound 
No changes according to visual evaluation of 
the sealing surfaces 
Compatibility with adhesive 
100 h contact aging acc. to PV 2046 
Volkswagen epoxy resin adhesive 
No changes according to visual evaluation 
5 
Refer to VW 01150ff. for information not specified herein. 
Compatibility with one-piece thrust washer 
material 
acc. to PV 1471 
µ1 > µ2 ≥ µ3 
friction coefficient profile between µ1 and µ3 
always ≥ µ3 
PPA-GF16 (PA6.6/6T/6I-GF16) 
at +100 °C 
≤ 0,20 stick-slip factor 
6 
PA66 at 100 °C 
≤ 0,25 stick-slip factor 
7 
Pitting strength 
FZG pitting test 
PT C/9/90 
According to sample 
7.1 
 
(at least 3 individual values shall be indicated; 
profiles shall be submitted) 
FE-8 rolling-contact bearing test 
2 tests each (with 2 bearings each) 
Drag torque and oil temperature curves shall 
be provided 
Wear test 
DIN 51819-3 - D - 7,5/100-80 
Based on DIN 51819-3 
(weight loss, roller set) 
≤ 25 mg 
7.2 
Fatigue test according to PV 1483 
≥ 200 h 
8 
Wear strength 
8.1 
FZG staged test 
A10/16,6R/90 
acc. to FVA 243 
≥ 12 fail load stage 
8.2 
FZG step test 
S-A10/16,6R/90  
acc. to FVA 243 
≥ 7 fail load stage 
FZG C/0.05:0.57/90:120/12 
acc. to FVA 377 (C/0.05/90:120/12) 
Part 3 C/0.57/90/12 
Pinion wear 
8.3 
Wheel wear 
≤ 20 mg 
 
 


Page 9 
TL 52171: 2008-02 
 
No. 
Property 
Requirement 
9 
Fuel economy 
Steady-state temperature acc. to PV 1454 
Oil under test 
Better than reference oil 
9.1 
Volkswagen reference oil 
see Section 8.5 
To be specified 
Loss coefficient VG 
acc. to PV 1456 
See Appendix A.1 
Oil under test 
Better than reference oil 
9.2 
Volkswagen reference oil 
see Section 8.5 
To be specified 
10 
Synchronous behavior, based on CEC L-66-T-99 
Material for synchronizer ring 
acc. to TL 081 
Brass thread 
Synchronizer ring 
(single cone, 3rd gear) 
02A.311.269.A 
ASSY synchronizer hub 
(single cone, 3rd/4th gear) 
02A.311.301.D 
Indexing wheel 
(single cone, 3rd gear) 
02A.311.129.BE 
Shifting force 
500 N 
Speed differential 
1 100 rpm 
Oil temperature 
100 °C 
Oil flow rate 
1,5 l/min 
Shift cycle time 
12 rpm 
Inertia moment of the flywheel 
0,014 kgm2 
Number of gear shifts achieved 
To be specified 
Wear distance 
To be specified in mm 
10.1 
Coefficient of friction after 100 000 shifts 
To be specified 
Material for synchronizer rings 
acc. to TL 084 
Brass thread 
Synchronizer ring 
(single cone, 3rd gear) 
02A.311.269.E 
ASSY synchronizer hub 
(single cone, 3rd/4th gear) 
02A.311.301.D 
Indexing wheel 
(single cone, 3rd gear) 
02A.311.129.BE 
Shifting force 
500 N 
Speed differential 
1 100 rpm 
Oil temperature 
100 °C 
Oil flow rate 
1,5 l/min 
Shift cycle time 
12 rpm 
Inertia moment of the flywheel 
0,014 kgm2 
Number of gear shifts achieved 
≥ 100 000 
Wear distance 
< 0,4 mm 
10.2 
Coefficient of friction after 100 000 shifts 
> 0,08 
 
 
 
 
 
 
 
 
 


Page 10 
TL 52171: 2008-02 
 
No. 
Property 
Requirement 
Material for synchronizer ring 
acc. to TL 183 
Carbon 
Synchronizer ring 
(dual cone, 3rd gear) 
Angle 
02M.311.269.N 
 
7° 30' ± 10' 
ASSY synchronizer hub and outer ring 
(dual cone, 3rd/4th gear) 
02M.311.301.F and 02M.311.279.E 
Indexing wheel and inner ring 
(dual cone, 3rd gear) 
TAB.001.809.AD and 02M.311.277.G 
Shifting force 
1 000 N 
Speed differential 
1 100 rpm 
Oil temperature 
100 °C 
Oil flow rate 
1,5 l/min 
Shift cycle time 
12 rpm 
Inertia moment of the flywheel 
0,024 kgm2 
Number of gear shifts achieved 
To be specified 
Wear distance 
To be specified in mm 
10.3 
Coefficient of friction after 100 000 shifts 
To be specified 
Material for synchronizer ring 
acc. to TL 185 
Mo 
Synchronizer ring 
(single cone, 3rd gear) 
02J.311.269.E 
ASSY synchronizer hub 
(single cone, 3rd/4th gear) 
02A.311.301.D 
Indexing wheel 
(single cone, 3rd gear) 
02A.311.129.BE 
Shifting force 
700 N 
Speed differential 
1 100 rpm 
Oil temperature 
100 °C 
Oil flow rate 
1,5 l/min 
Shift cycle time 
12 rpm 
Inertia moment of the flywheel 
0,014 kgm2 
Number of gear shifts achieved 
To be specified 
Wear distance 
To be specified in mm 
10.4 
Coefficient of friction after 100 000 shifts 
To be specified 
Synchronizer ring material 
scatter sinter 
HSK 45 
Synchronizer ring 
(single cone, 3rd gear) 
Angle 
02T.311.269.K 
 
6° 30' ± 10' 
ASSY synchronizer hub 
(single cone, 3rd/4th gear) 
02T.311.301.D 
Indexing wheel 
(single cone, 3rd gear) 
02T.311.129.AG 
Shifting force 
700 N 
Speed differential 
1 100 rpm 
Oil temperature 
100 °C 
Oil flow rate 
1,5 l/min 
10.5 
Shift cycle time 
12 rpm
