Repository: kujaxr/obsidian-vault

File: 材料工程师/TL52212.pdf.md
# TL52212.pdf

Klass.-Nr. 55 16 5 
February 2004 
EPDM for Protective Caps in Brake Units 
Material Requirements 
TL 
522 12 
Konzernnorm 
2 Types: Without Index (= O), A 
 
Descriptors: 
EPDM, ethylene propylene diene rubber, rubber, elastomer, 
protective cap, brake unit, brake cylinder, floating caliper 
 
Page 1 of 7 
Fachverantwortung/Responsibility 
Normung/Standards (EZTD, 1733) 
 
K-QS-31 
Schulz 
Tel: -24365 
Frau Krenz Tel: +49-5361-9-48869 
Sobanski 
 
 
Confidential. All rights reserved. No part of this document may be transmitted or reproduced without the prior written permission of a Standards Department of the Volkswagen Group. 
Parties to a contract can only obtain this standard via the responsible procurement department. 
 VOLKSWAGEN AG 
Norm vor Anwendung auf Aktualität prüfen / Check standard for current issue prior to usage. 
Form FE 41 - 01.03 
Changes 
The following changes have been made as compared to Technical Supply Specification 
TL 522 12, 1996-09: 
─ 
Standard for determining the ignition residue updated 
Previous issues 
1983-10; 1996-09 
1 
Scope 
This Technical Supply Specification stipulates the material requirements for rubber parts that only 
come into contact with brake fluid when a leak occurs, e.g. protective caps for brake master 
cylinders, drum brakes (wheel brake cylinders) and floating calipers. 
2 
Designation 
Protective cap according to TL 522 12 
3 
Requirements 
3.1 
General requirements 
Approval of first supply and changes according to Volkswagen standard VW 011 55. 
Avoidance of hazardous substances according to VW 911 01. 
40 finished parts and one DIN A4*) test panel are required for complete testing. 
3.2 
Design 
TL 522 12 
Rubber parts that do not come into contact with grease or mounting paste according 
to TL 521 50. 
TL 522 12-A Rubber parts that come into contact with grease or mounting paste according 
to TL 521 50. 
                                                
*) German standard size acc. to the German Institute for Standardization (DIN) 
The English translation is believed to be accurate. 
In case of discrepancies the German version shall govern. 
QUELLE: NOLIS


Page 2 
TL 522 12: 2004-02 
 
3.3 
Specifications 
The supplier shall deliver the finished parts in appropriate bags bearing the following information: 
a) Designation 
b) VW drawing number (if present) 
c) 
Supplier drawing number 
d) Material quality code of the supplier 
e) Raw material supplier (if present) 
3.4 
Identification according to VDA 260 
>EPDM< 
3.5 
Marking 
Permanent marking. 
3.6 
Evaluation of the measuring results 
The required numerical values apply to each individual measurement. 
3.7 
Material 
EPDM 
Acc. to released sample. 
3.8 
Appearance 
The parts must be fully and properly vulcanized and have a flawless surface appearance. Flaws 
such as tackiness, score marks, dents, pimples, blisters, laminations, irregularities, inclusions, 
cracks, damage, etc. are not permissible. 
3.9 
Ignition residue according to Test Specification PV 3927 
Content and color according to sample. 


Page 3 
TL 522 12: 2004-02 
 
4 
Properties of the elastomer 
See Table 1. 
Table 1 
No. 
Property 
Unit 
Requirement 
 
 
 
Type without 
index 
Type A 
1 
Density acc. to DIN 53479 
g/cm3 
acc. to sample, 
deviations acc. to VW 2.8.1 
2 
Hardness acc. to DIN 53505 
 
Protective 
caps,  
general 
Protective 
caps, floating 
caliper 
Protective 
caps,  
general 
Protective 
caps, floating 
caliper 
2.1 
As-received condition 
Shore A
55 ± 5 
60 ± 5 
55 ± 5 
60 ± 5 
2.2 
After aging at elevated temperature, 
see Section 6.1 
Shore A
0 to +7 as compared to as-received 
condition 
2.3 
After aging in brake fluid, 
see Section 6.2 
Shore A
-6 to +1 as compared to as-received 
condition 
2.4 
After aging in lubricant, 
see Section 6.3 
Shore A
- 
-6 to +1 as 
compared to as-
received condition 
3 
Change in volume 
 
 
 
3.1 
After aging in brake fluid 
see Section 6.2 
% 
-4 to +6 
3.2 
After aging in lubricant, 
see Section 6.3 
% 
- 
-1 to +6 
4 
Tensile strength  
acc. to DIN 53504, 
see Section 6.4 
 
 
 
4.1 
As-received condition 
N/mm2 
≥ 12 
4.2 
After aging at elevated temperature, 
see Section 6.1 
N/mm2 
≥ 12 
4.3 
After aging in brake fluid, 
see Section 6.2 
N/mm2 
≥ 10 
4.4 
After aging in lubricant, 
see Section 6.3 
N/mm2 
- 
≥ 10 
5 
Elongation at tear  
acc. to DIN 53504, 
see Section 6.4 
 
Protective 
caps,  
general 
Protective 
caps, floating 
caliper 
Protective 
caps,  
general 
Protective 
caps, floating 
caliper 
5.1 
As-received condition 
% 
≥ 500 
≥ 250 
≥ 500 
≥ 250 
5.2 
After aging at elevated temperature, 
see Section 6.1 
% 
≥ 400 
≥ 200 
≥ 400 
≥ 200 
5.3 
After aging in brake fluid, 
see Section 6.2 
% 
≥ 400 
≥ 200 
≥ 400 
≥ 200 
5.4 
After aging in lubricant, 
see Section 6.3 
% 
- 
- 
≥ 400 
≥ 200 
6 
Stress value acc. to DIN 53504 
at 100% elongation, 
see Section 6.4 
As-received condition 
 
 
 
N/mm2 
Protective caps, 
general 
 
≥ 1.5 
Protective caps, 
floating caliper 
 
≥ 2.0 
 
 
 
 
 
 


Page 4 
TL 522 12: 2004-02 
 
No. 
Property 
Unit 
Requirement 
 
 
 
Type without 
index 
Type A 
7 
Evaluation 
 
 
 
7.1 
After aging at elevated temperature, 
see Section 6.1 
 
The parts must not exhibit any signs 
of disintegration. Flaws such 
as brittleness, tackiness or blistering 
are not permissible. 
No cracks must occur when bent 
or folded manually. 
7.2 
After aging in brake fluid, 
see Section 6.2 
 
The parts must not exhibit any signs 
of disintegration. Flaws such as 
brittleness, tackiness or blistering 
are not permissible. 
No cracks must occur when bent 
or folded manually. 
7.3 
After aging in lubricant, 
see Section 6.3 
 
The parts must not exhibit any signs 
of disintegration. Flaws such as 
brittleness, tackiness or blistering 
are not permissible. 
No cracks must occur when bent 
or folded manually. 
8 
Low-temperature resistance, 
see Section 6.5 
 
The parts must still exhibit elastic 
behavior after the test period has ended.
9 
Ozone resistance 
 
 
 
9.1 
At 0.50 ppm ozone concentration 
 
The parts must not exhibit any cracks 
or other damage when inspected visually 
(magnifying glass/2x enlargement) 
after the test period has ended. 
9.2 
At 2 ppm ozone concentration 
according to VW 2.8.1, 
see Section 6.6 
 
The parts, mounted the same way as 
in normal operation, must not exhibit any 
cracks after the test period has ended. 
10 
Corrosion behavior acc. to VW 2.8.1 
 
No black discoloration, no aggressive 
behavior with respect to electrolytic 
copper; slight oxidation tint is 
permissible. 
11 
Weight change 
 
 
 
11.1 
After aging at elevated temperature, 
see Section 6.7 
% 
0 to -1.5 
12 
Extractable ingredients content, 
see Section 6.8 
% 
≤ 10 
 


Page 5 
TL 522 12: 2004-02 
 
5 
Properties of the test panels 
See Table 2. 
Table 2 
No. 
Property 
Unit 
Requirement 
 
 
 
Type without 
index 
Type A 
1 
Low-temperature resistance, 
see Section 6.5 
 
 
1.1 
Hardness acc. to DIN 53505 
Shore A
≤ 92 
2 
Rebound resilience  
acc. to DIN 53512 
% 
≥ 50 
3 
Permanent deformation  
acc. to PV 3307 
 
 
3.1 
After aging at elevated temperature, 
see Section 6.9 
% 
≤ 65 
4 
Tear propagation strength  
acc. to DIN 53515 
N/mm 
≥ 14 
 
6 
Notes on testing 
The glass vessels required for the tests can be acquired from the Society of Automotive 
Engineers, Inc., 400 Commonwealth Drive, Warrendale, PA 15096, USA. 
6.1 
Aging at elevated temperature 
S3A standard specimens according to DIN 53504 as well as 3 finished parts (for Shore A hardness 
and evaluation) are aged for 166 h in the mechanical circulation oven according to DIN 53508. 
Measurements are performed 30 min after removal. 
Test temperatures: 
Protective caps for brake master cylinders: 
 
+100 °C 
Protective caps for drum brakes and floating calipers: 
+140 °C 
6.2 
Aging in brake fluid 
S3A standard specimens according to DIN 53504 as well as 3 finished parts or finished part 
sections (for Shore A hardness and evaluation) up to 5.7 ml in total volume are aged for 70 h in 
75 ml of the standard production brake fluid released by Volkswagen. 
For this purpose, tightly closable glass vessels with approx. 250 ml volume and 50 mm diameter 
according to ISO 4927 shall be used. After the test is over, the rubber parts are conditioned in the 
vessel at (23 ± 5) °C for 60 to 90 min. Subsequently, the specimen s shall be removed from the 
liquid, rinsed briefly (max. 10 s) in isopropyl alcohol or ethyl alcohol and dried with a clean, fiber-
free cloth. The measurements shall be performed within 60 min after the specimens have been 
rinsed in alcohol. 
Test temperatures: 
Protective caps for brake master cylinders: 
 
+100 °C 
Protective caps for drum brakes and floating calipers: 
+140 °C 


Page 6 
TL 522 12: 2004-02 
 
6.3 
Aging in lubricant 
S3A standard specimens according to DIN 53504 are aged for 70 h in lubricant according to 
TL 521 50. 
The total volume of the standard specimens aged in a vessel to the volume of the test fluid shall be 
in the ratio 1 : (80 ± 5) (see PV 3323); measurements are performed 30 min after removal from the 
lubricant. 
Test temperatures: 
Protective caps for brake master cylinders: 
 
+100 °C 
Protective caps for drum brakes and floating calipers: 
+140 °C 
6.4 
Tensile strength and elongation at tear 
Testing is performed with S3A standard specimens according to DIN 53504. 
The tensile strength of the aged standard specimen shall be based on its cross section before 
aging; the elongation at tear shall be based on its condition after aging. 
6.5 
Low-temperature resistance 
Aging for 144 h at -40 °C to -43 °C. Load applicati ons and measurements take place in the cold 
chamber. 
6.6 
Ozone resistance 
Ozone concentration:  
(50 ± 5) pphm 
Test temperature: 
 
(40 ± 2) °C 
Test duration:  
 
(70 ± 2) h 
The specimen parts shall be mounted the same way as in normal operation and aged at room 
temperature in this state for (22 ± 1) h. The tests in the ozone device shall then be performed. 
6.7 
Change in weight after aging at elevated temperature 
The finished part is suspended and aged for 94 h in the natural convection oven according 
to DIN 53508. It is weighed 30 min after removal. 
Test temperatures: 
Protective caps for brake master cylinders: 
 
+100 °C 
Protective caps for drum brakes and floating calipers: 
+140 °C 
6.8 
Extractable ingredients 
For each determination, one finished part or finished part section with a weight of up to 1.0 g shall 
be extracted for 8 h with n-hexane, then left for 16 h at room temperature in the system (extractor 
without solvent) and then extracted again for a further 8 h. After 30 to 60 min airing at room 
temperature, the specimens shall be dried for 48 h at +80°C in the natural convection oven 
according to DIN 53508. 


Page 7 
TL 522 12: 2004-02 
 
6.9 
Permanent deformation 
Test duration:  
 
 
 
 
 
22 h 
Test temperatures: 
Protective caps for brake master cylinders: 
 
+100 °C 
Protective caps for drum brakes and floating calipers: 
+140 °C 
7 
Referenced standards*) 
TL 521 50 
Polyethylene Glycol Based Lithium Complex Grease; Lubricant Requirements 
PV 3307 
Elastomer Components; Plastic and Elastic Deformability 
PV 3323 
Test Vessels and Specimen Holders for Aging Standard Specimens 
PV 3927 
Thermogravimetric 
Analysis 
for 
Plastics 
and 
Elastomers; 
Determination: 
Plasticizers, Carbon Black. 
VW 2.8.1 
Elastomers; Material Requirements and Testing 
VW 011 55 
Vehicle Supply Parts, General; Approval of First Supply and Changes 
VW 911 01 
Environmental Standard for Vehicles; Vehicle Parts, Materials, Operating Fluids; 
Avoidance of Hazardous Substances 
DIN 53479 
Testing of Plastics and Elastomers; Determination of Density 
DIN 53504 
Testing of Rubber; Determination of Tensile Strength at Break, Tensile Stress at 
Yield, Elongation at Break and Stress Values in a Tensile Test 
DIN 53505 
Testing of Rubber – Shore A and Shore D Hardness Test 
DIN 53508 
Testing of Rubber – Accelerated Ageing 
DIN 53512 
Testing of Rubber – Determination of Rebound Resilience (Schob pendulum) 
DIN 53515 
Testing of Rubber and Elastomers and Plastic Foils; Tear Propagation Test Using 
the Graves Angle Specimen with Incision 
DIN ISO 4927 Road Vehicles; Elastomeric Boots for Drum Type Hydraulic Brake Wheel Cylinders 
using a Non-Petroleum Base Hydraulic Brake Fluid (Service Temperature 120 °C 
maximum) 
VDA 260 
Bauteile von Kraftfahrzeugen; Kennzeichnung der Werkstoffe (Automotive 
Components, Identification of Materials; only available in German) 
                                                
*) 
In this section, terminological inconsistencies may occur as the original titles are used.

File: 材料工程师/TL52316.pdf.md
# TL52316.pdf

Klass.-Nr. 55 16 5 
June 2004 
EPDM Seals, Radiator 
Material Requirements 
TL 
523 16 
Konzernnorm 
2 Types: A, B 
 
Descriptors: 
EPDM, ethylene propylene diene rubber, seal, EPDM seal, radiator, heat 
exchanger, sealing washer, coolant system, cooling system 
 
Page   
Fachverantwortung/Responsibility 
Normung/Standards (EZTD, 1733) 
 
K-QS-31 
Dr. Oeffner 
Tel: -36831 
Peterka 
Frau Krenz Tel: +49-5361-9-48869 
Sobanski 
 
 
Confidential. All rights reserved. No part of this document may be transmitted or reproduced without the prior written permission of a Standards Department of the Volkswagen Group. 
Parties to a contract can only obtain this standard via the responsible procurement department. 
 VOLKSWAGEN AG 
Norm vor Anwendung auf Aktualität prüfen / Check standard for current issue prior to usage. 
Form FE 41 - 01.03 
Changes 
The following changes have been made as compared to Technical Supply Specification 
TL 523 16, 1999-12: 
 
Coolant additive changed  
 
Referenced standards updated 
Previous issues 
1989-07; 1999-12 
1 
Scope 
This TL standard specifies the material requirements for EPDM seals for radiators, heat 
exchangers and seals/sealing washers in the cooling system. 
Temperature range: -35 °C to +150 °C 
2 
Designation 
Sample designation for type A: 
EPDM seal according to TL 523 16-A 
3 
Requirements 
3.1 
General requirements 
Approval of first supply and changes according to Volkswagen standard VW 011 55. 
Avoidance of hazardous substances according to VW 911 01. 
A total of 15 finished parts and 2 test plates, DIN A5 format, 2 mm thick, are required for complete 
testing. 
3.2 
Types 
According to drawing; deviating requirements called out in drawings take precedence over this 
TL standard. 
3.3 
Color 
Black. 
The English translation is believed to be accurate. 
In case of discrepancies the German version shall govern. 
QUELLE: NOLIS


Page 2 
TL 523 16: 2004-06 
 
3.4 
Evaluation of the measuring results 
The required numerical values apply to each individual measurement. 
3.5 
Material 
>EPDM<, peroxide cured 
3.6 
Appearance 
Finished parts must be fully vulcanized, have a flawless surface and be free of defects. 
4 
Properties 
See Table 1. 
Table 1 
No. 
Property 
Unit 
Requirement 
 
 
 
Type A 
Type B 
1 
Thermogravimetry acc. to 
Test Specification PV 3927 
 
acc. to sample 
2 
Density acc. to VW 2.8.1 
g/cm3 
acc. to sample 
3 
Hardness acc. to DIN 53505 
 
 
 
3.1 
As-received condition 
Shore A
50 ± 5 
60 ± 5 
3.2 
after aging at elevated temperature 
see Section 5.1 
 
 
 
 
94 h at +150 °C 
Shore A
0 to +6 as compared to  
as-received condition 
 
336 h at +150 °C 
Shore A
0 to +8 as compared to  
as-received condition 
3.3 
after coolant aging 
see Section 5.2 
 
 
 
 
94 h at +150 °C 
Shore A ± 3 as compared to as-received condition
 
504 h at +150 °C 
Shore A ± 5 as compared to as-received condition
4 
Tensile strength acc. to DIN 53504 
 
 
 
4.1 
As-received condition 
N/mm² 
≥ 10 
≥ 12 
4.2 
after aging at elevated temperature 
see Section 5.1 
 
 
 
 
94 h at +150 °C 
N/mm² 
≥ 10 
≥ 12 
 
336 h at +150 °C 
N/mm² 
≥ 10 
≥ 12 
4.3 
after coolant aging 
see Section 5.2 
 
 
 
 
94 h at +150 °C 
N/mm² 
≥ 10 
≥ 12 
 
504 h at +150 °C 
N/mm² 
≥ 9 
≥ 10 


Page 3 
TL 523 16: 2004-06 
 
 
No. 
Property 
Unit 
Requirement 
5 
Elongation at tear acc. to DIN 53504 
 
 
 
5.1 
As-received condition 
% 
≥ 350 
≥ 250 
5.2 
after aging at elevated temperature 
see Section 5.1 
 
 
 
 
94 h at +150 °C 
% 
≥ 300 
≥ 200 
 
336 h at +150 °C 
% 
≥ 280 
≥ 180 
5.3 
after coolant aging 
see Section 5.2 
 
 
 
 
94 h at +150 °C 
% 
≥ 350 
≥ 250 
 
504 h at +150 °C 
% 
≥ 250 
≥ 200 
6 
Stress value acc. to DIN 53504 at 100% elongation 
 
6.1 
As-received condition 
N/mm² 
≥ 1.2 
≥ 2.0 
6.2 
after aging at elevated temperature 
acc. to Section 5.1 
 
 
 
 
94 h at +150 °C 
N/mm² 
≥ 1.2 
≥ 2.0 
 
336 h at +150 °C 
N/mm² 
≥ 1.2 
≥ 2.0 
6.3 
after coolant aging 
acc. to Section 5.2 
 
 
 
 
94 h at +150 °C 
N/mm² 
≥ 1.0 
≥ 1.5 
 
504 h at +150 °C 
N/mm² 
≥ 1.0 
≥ 2.0 
7 
Weight change 
 
 
 
7.1 
after coolant aging 
see Section 5.2 
 
 
 
 
94 h at +150 °C 
% 
0 to +3.0 
 
504 h at +150 °C 
% 
0 to +3.0 
7.2 
after oil aging 
see Section 5.3 
22 h at +100 °C 
% 
< 130 
8 
Permanent deformation after aging at 
elevated temperature 
see Section 5.4 
22 h at +150 °C 
 
 
 
8.1 
50% compression acc. to PV 3307 
% 
≤ 60 
8.2 
40% compression acc. to PV 3330 
% 
≤ 50 
9 
Behavior in cold air acc. to VW 2.8.1 
see Section 5.5 
Manual bending test 
22 h at -35 °C 
 
No cracks, no fractures 
10 
Corrosion behavior acc. to VW 2.8.1 
 
No black discoloration, no aggressive 
behavior on electrolytic copper; slight 
oxidation tint permissible. 


Page 4 
TL 523 16: 2004-06 
 
 
No. 
Property 
Unit 
Requirement 
11 
Tear propagation strength acc. to 
DIN 53507-A 
 
 
 
11.1 
As-received condition 
N/mm 
≥ 4.0 
11.2 
after aging at elevated temperature 
see Section 5.1 
 
 
 
 
94 h at +150 °C 
N/mm 
≥ 3.0 
 
336 h at +150 °C 
N/mm 
≥ 3.5 
11.3 
after coolant aging 
see Section 5.2 
 
 
 
 
94 h at +150 °C 
N/mm 
≥ 3.0 
 
504 h at +150 °C 
N/mm 
≥ 3.5 
 
5 
Notes on testing 
Due to the different shapes of the radiator and heat exchanger seals, S3A standard specimens are 
taken from radiator seals and S3 standard specimens from the heat exchanger seals, each 
according to DIN 53504. 
5.1 
Aging at elevated temperature 
Standard specimens are aged in a mechanical circulation oven according to DIN 53508. 
Measurements are taken 15 min after removal. 
5.2 
Coolant aging 
Standard specimens are aged in an autoclave in a coolant mixture (50 volume percent de-ionized 
water and 50 volume percent coolant additive according to TL 774, type F) at +150 °C. The fluid 
volume must be 150 to 180 times the specimen volume. 
The specimens are subsequently cooled to 23 ± 2 °C in the test fluid and measured. 
5.3 
Oil aging 
Test part sections are aged in reference engine oil C.20 (Cecilia 20, by the company Mobil) 
according to TL 521 85. The fluid volume must be 80 ± 5 times the specimen volume. 
Test containers and specimen holders according to PV 3323. Measurements taken 30 min after 
removal from the test medium. 
5.4 
Permanent deformation 
Due to the shape of the component, the values for heat exchanger seals must be determined on 
test plates (2 mm thick) according to PV 3307 with 50% compression. For sealing washers or 
similar components, the permanent deformation is carried out according to PV 3330 with 40% 
compression. 
5.5 
Behavior in air at low temperature 
Test plate sections 15 mm wide and approx. 100 mm long are aged in cold air. 


Page 5 
TL 523 16: 2004-06 
 
5.6 
Tear propagation strength 
Due to the shape of the component, the values must be determined on test plates (2 mm thick) 
according to PV 3307. 
6 
Referenced standards*) 
TL 774 
Ethylene Glycol-Based Coolant Additive; Material Requirements 
TL 521 85 
Reference Engine Oil C.20 SAE 5W-40, Compatibility Testing Engine-Oil Elastomer 
Materials; Requirements, Testing 
PV 3307 
Elastomer Components; Plastic and Elastic Deformability 
PV 3323 
Test Vessels and Specimen Holders for Aging Standard Specimens 
PV 3330 
Elastomer O-Ring Seals; Compression Set (Permanent Deformation) 
PV 3927 
Thermogravimetric Analysis for Plastics and Elastomers; Determination: Plasticizers, 
Carbon Black 
VW 2.8.1 
Elastomers; Material Requirements and Testing 
VW 011 55 
Vehicle Supply Parts; Approval of First Supply and Changes 
VW 911 01 
Environmental Standard for Vehicles; Vehicle Parts, Materials, Operating Fluids; 
Avoidance of Hazardous Substances 
DIN 53504 
Testing of Rubber; Determination of Tensile Strength at Break, Tensile Stress at 
Yield, Elongation at Break and Stress Values in a Tensile Test 
DIN 53505 
Testing of Rubber – Shore A and Shore D Hardness Test 
DIN 53507 
Testing Rubber and Elastomers; Determination of Tear Strength of Elastomers, 
Trouser Test Piece 
DIN 53508 
Testing of Rubber – Accelerated Ageing 
                                                
*) 
In this section, terminological inconsistencies may occur as the original titles are used.

File: 材料工程师/TL52361.pdf.md
# TL52361.pdf

Klass.-Nr./Class. No. 55 16 3 
November 2005 
Coolant Hoses with 
Aramide Reinforcement 
Material Requirements and Functional Requirements 
TL 
523 61 
Konzernnorm 
 
 
Descriptors: 
coolant hose, hose, aramide, elastomer, rubber, elastomer compound, coolant 
system, cooling system 
 
Page 1 of 7 
Fachverantwortung/Responsibility 
Normung/Standards (EZTD, 1733) 
 
K-GQL-1/3 Dr. Oeffner 
Tel.: +49-5361-9-36831 
Dr. Schilling 
Frau Krenz Tel.: +49-5361-9-48869 
Sobanski 
 
 
Confidential. All rights reserved. No part of this document may be transmitted or reproduced without prior permission of a Standards Department of the Volkswagen Group. 
Parties to a contract can only obtain this standard via the B2B supplier platform “www.vwgroupsupply.com”. 
 VOLKSWAGEN AG 
Norm vor Anwendung auf Aktualität prüfen / Check standard for current issue prior to usage. 
Form FE 41 - 01.05 
Changes 
The following changes have been made as compared to Technical Supply Specification  
TL 523 61: 2005-10: 
─ 
Table 1, No. 7.4: Elongation at tear after aging in diesel fuel lowered from ≥ 120 % to ≥ 100 % 
─ 
Table 1, No. 11.4: Tear propagation strength after aging in diesel fuel removed 
Previous issues 
1990-09; 1993-01; 1994-04; 1995-09; 1998-02; 1999-10; 2002-03; 2003-03; 2005-10 
1 
Scope 
This Technical Supply Specification defines requirements for elastomer compounds used for hoses 
in the coolant circuit. The hoses are suitable for the temperatures occurring in the coolant system (-
40 °C to +150 °C; up to +160 °C for brief periods).  In addition, the hoses are available with an 
inside layer stabilized against electrochemical corrosion. 
2 
Description 
Description example for a coolant hose with aramide reinforcement: 
Coolant hose acc. to TL 523 61 
Description example for a coolant hose with inside layer additionally stabilized against 
electrochemical corrosion (from German "elektrochemische Korrosion"): 
Coolant hose acc. to TL 523 61-elko 
3 
Requirements 
3.1 
General requirements 
Approval of first supply and changes according to Volkswagen standard VW 011 55. 
Avoidance of hazardous substances according to VW 911 01. 
For complete testing of greater-size types 10 finished parts are necessary, 20 finished parts for 
smaller-size types. 
The English translation is believed to be accurate. 
In case of discrepancies the German version shall govern. 
QUELLE: NOLIS


Page 2 
TL 523 61: 2005-11 
 
3.2 
Appearance 
The hose inside surface must be free of defects and must not exhibit any unevenness. Flaws, such 
as blisters or inclusions, in the total structure are not permissible. 
The hoses shall be free of stains, bleached areas, crystalline deposits and gray cast. 
The individual layers shall exhibit proper bonding even after they have been exposed to the fluids. 
The hoses shall be free of parting agents and soiling, such as elastomer particles and fibers. 
3.3 
Type 
According to drawing; deviating requirements called out in drawings take precedence over this TL 
standard. 
3.4 
Operating pressure range 
0 bar to 2.4 bar over-pressure according to the drawing. 
3.5 
Color 
Black. 
3.6 
Material 
3.6.1 
Structure 
─ 
Inside layer: The layer thickness shall be 60 to 70 % of the overall wall thickness. 
─ 
Reinforcement 
─ 
Outside layer 
3.6.2 
Materials 
─ 
Inside layer: >EPDM<, optionally >EPM< (peroxide crosslinked) 
─ 
Reinforcement: Aramide (knitted) 
─ 
Outside layer: >EPDM<, optionally >EPM< (peroxide crosslinked) 
4 
Material properties 
See Table 1. Specimen preparation see Section 7.1. 
Table 1 
No. Property 
Unit 
Requirement 
 
 
 
Inside layer 
Outside layer 
1 
Thermogravimetry  
acc. to VDA 675 135 and PV 3927 
 
Acc. to sample 
2 
Density 
acc. to DIN EN ISO 1183-1 and VW 2.8.1 
 
Acc. to sample 
3 
Pyrolysis GC/MS acc. to PV 3935 
 
Acc. to sample 
 
 
 
 
 
 


Page 3 
TL 523 61: 2005-11 
 
No. Property 
Unit 
Requirement 
 
 
 
Inside layer 
Outside layer 
4 
Zinc content 
Determination acc. to disintegration method
(sulfuric/nitric acid); the Zn concentration is 
measured using AAS or ICP 
% 
< 0.02 
5 
Hardness acc. to VDA 675 202 
 
 
 
5.1 
As-received condition 
Shore A
65 ± 5 
5.2 
After aging at elevated temperature, 
96 h at +160 °C 
see Section 5.2 
Shore A
– 
0 to +6 
compared to as-
received condition
5.3 
After coolant aging 
96 h at +160 °C 
see Section 7.3 
Shore A
-5 to +2 
– 
5.4 
After aging in diesel fuel 
46 h at (23 ± 2)° C 
see Section 7.4 
Shore A
– 
0 to -25 
compared to as-
received condition
6 
Tensile strength acc. to VDA 675 205 
 
 
 
6.1 
As-received condition 
N/mm2 
≥ 10.0 
6.2 
After aging at elevated temperature, 
96 h at +160 °C 
see Section 7.2 
N/mm2 
– 
≥ 8.0 
6.3 
After coolant aging 
96 h at +160 °C 
see Section 7.3 
N/mm2 
≥ 9.0 
– 
6.4 
After aging in diesel fuel 
46 h at (23 ± 2)° C 
see Section 7.4 
N/mm2 
– 
≥ 5 
7 
Elongation at tear acc. to VDA 675 205 
 
 
 
7.1 
As-received condition 
% 
300 to 550 
7.2 
After aging at elevated temperature, 
96 h at +160 °C 
see Section 7.2 
% 
– 
≥ 250 
7.3 
After coolant aging 
96 h at +160 °C 
see Section 7.3 
% 
≥ 250 
– 
7.4 
After aging in diesel fuel 
46 h at (23 ± 2)° C 
see Section 7.4 
% 
– 
≥ 100 
8 
Stress value acc. to VDA 675 205 
at 100% elongation 
As-received condition 
N/mm2 
≥ 3.0 
9 
Weight change 
 
 
 
9.1 
After coolant aging 
96 h at +160 °C 
see Section 7.3 
% 
± 4.0 
– 
9.2 
After aging in diesel fuel 
46 h at (23 ± 2)° C 
see Section 7.4 
 
– 
≤ 125 
 
 
 
 
 
 
 


Page 4 
TL 523 61: 2005-11 
 
No. Property 
Unit 
Requirement 
 
 
 
Inside layer 
Outside layer 
10 
Determination of residues acc. to PV 3339 
After coolant aging 
96 h at +160 °C 
see Section 7.3 
% 
≤ 0.04 
– 
11 
Tear propogation strength based on  
DIN ISO 34-1, method A 
see Section 7.5 
 
 
 
11.1 As-received condition 
N/mm 
≥ 4 
11.2 After aging at elevated temperature, 
96 h at +160 °C 
see Section 7.2 
N/mm 
≥ 4 
11.3 After coolant aging 
96 h at +160 °C 
see Section 7.3 
N/mm 
≥ 4 
12 
Electrochemical resistance of the inside 
layer (for TL 523 61-elko only) 
DSM testing at 50 % elongation, coolant 
G12+/water (50:50), voltage: 10 V, time: 10 
days, temperature: +100 °C 
 
No cracking, and 
90 % of the initial 
elongation at tear 
acc. to 
VDA 675 205 
– 
 
5 
Finished part properties 
See Table 2. 
Table 2 
No. 
Property 
Unit 
Requirement 
1 
Odor 
 
No objectionable intrinsic odor. 
2 
Ozone resistance acc. to VW 2.8.1 
see Section 7.6 
 
Free of cracks 
3 
Cold-air behavior 
Bending test acc. to PV 3304 
22 h at -40 °C 
 
Elastic, no cracks and no fractures 
4 
Permanent deformation acc. to PV 3307 
and VDA 675 218 
see Section 7.7 
 
During aging, the specimen shall not 
tear in the area around the edge of the 
ram. 
 
After aging at elevated temperature, 
22 h at +160 °C 
% 
≤ 75 
5 
Delamination resistance acc. to 
VDA 675 226 per mm specimen width 
see Section 7.8 
 
The lowest peak force shown in the 
diagram shall meet this requirement. 
5.1 
As-received condition 
N 
≥ 2.5 
5.2 
After coolant aging 
96 h at +160 °C 
see Section 7.3 
N 
≥ 2.0 
5.3 
After aging in diesel fuel 
46 h at (23 ± 2)° C 
see Section 7.4 
N 
≥ 0.5 
 


Page 5 
TL 523 61: 2005-11 
 
6 
Functional requirements 
6.1 
Pressure pulse test 
6.1.1 
Pulsating pressure test 
Number of pulse cycles 
 
Destructive testing 
Ntran > 180,000 load cycles 
slog ≤ 0.15 
Standard production testing 
Ntran > 150,000 load cycles without failure 
Number of specimens 
8 each 
Pressurizing fluid 
100 % coolant additive acc. to TL 774-D 
Test pressure 
ρ = (1.25 ± 1.15) bar over-pressure 
Temperature of the fluid 
TM = (135 - 5) °C 
Test chamber temperature 
TCh = 85 + 5 °C 
Pulsating pressure frequency 
f = (1.0 ± 0.5) Hz 
6.1.2 
Static long-term test 
For hoses with PP or PA components. 
Test temperature 
To = (135 -5) °C 
Internal test pressure 
ρ = 2 bar over-pressure 
Pressurizing fluid 
Coolant : water = 60 : 40 
 
Cool down to room temperature for 1 h every 170 hrs, raise temperature again to To, check for leak 
tightness. 
Determine residual load carrying capacity after t = 1,500 h. 
(Pulsating pressure test up to fracture, desired values Ntran - 2s ≥ 30,000 load cycles). 
7 
Notes on testing 
7.1 
Specimen preparation 
For specimen preparation, the coolant hose is cut into inside and outside layer using a bandknife 
splitting machine. 
7.2 
Aging at elevated temperature 
S3A standard specimens acc. to VDA 675 205 which have been removed from the outside layer of 
the coolant hose are aged in a mechanical circulation oven acc. to DIN 53508. 
Measurements are performed 30 minutes after removal. 
7.3 
Coolant aging 
S3A standard specimens acc. to VDA 675 205, which have been taken from the inside layer of the 
coolant hose, are aged in an autoclave for 94 hrs at +160 °C in test fluid which consists of 50 
volume percent de-ionized water and 50 volume percent coolant additive acc. to TL 774-D. 
The fluid volume shall be 150 times to 180 times the specimen volume. The specimens are cooled 
down to room temperature in the test fluid and subsequently measured. 


Page 6 
TL 523 61: 2005-11 
 
7.4 
Aging in diesel fuel 
The specimens are aged for 46 hrs at (23 ± 2) °C in standard diesel fuel (e.g. Haltermann Co., 
A20/NP II) with 5 volume percent rapeseed oil methyl ester added, optionally in diesel fuel acc. to 
TL 788-B. The liquid volume shall be (80 ± 5) times the specimen volume. Test containers and 
specimen holders according to PV 3323 shall be used. 
After completion of the aging period, the specimens shall be removed and any fluid shall be wiped 
off immediately by means of filter paper. The weight change in the specimens shall be measured 1 
minute later, followed by the tensile strength, elongation at tear, and hardness test. 
7.5 
Tear propagation strength 
The test shall be performed in deviation from DIN ISO 34-1, method A concerning the following 
aspects: 
─ 
Specimen thickness: 
≥ 1 mm 
In the case of coolant aging, proceed acc. to Section 7.3. The volumetric ratio of fluid to specimen 
can be ignored. 
7.6 
Ozone resistance 
Hose sections (as hose ring) of 20 mm width are compressed with a cock with screwed shank until 
the inner surfaces touch, then they are aged in this condition. The specimens shall be brought into 
an ozone climate chamber 15 min after mounting the clamp. 
7.7 
Permanent deformation 
The specimens shall be prepared by cutting with a reinforced circular cutter acc. to DIN 53516 from 
the finished part ends, going from the hose inside layer to the hose outside layer. The hose outside 
layer shall face downwards in the specimen holder. 
Unevenness in the hose outer layer shall be ground plane in the area which is to be measured. 
7.8 
Delamination resistance 
The test shall be performed in deviation from DIN 53530 concerning the following aspects: 
─ 
Specimen width:  
20 mm 
─ 
Specimen removal: 
in longitudinal direction of the hose 
─ 
Evaluation: 
 
Specification of xmin., xmax., arithmetic mean value, standard deviation 
The hose section shall be clamped into the specimen holder with the outside layer facing 
downwards. 
In the case of coolant aging, proceed acc. to Section 7.3. The volumetric ratio of fluid to specimen 
can be ignored. 


Page 7 
TL 523 61: 2005-11 
 
8 
Referenced standards1 
TL 774 
Ethylene Glycol-Based Coolant Additive; Material Requirements 
TL 788 
Diesel Fuel, Fuel Requirements 
PV 3304 
Fuel Hoses; Testing Low Temperature Resistance and Diffusion Strength 
PV 3307 
Elastomer Components; Plastic and Elastic Deformability 
PV 3323 
Test Vessels and Specimen Holders for Aging Standard Specimens 
PV 3339 
Coolant Hoses; Determining Residues 
PV 3927 
Thermogravimetric Analysis for Plastics and Elastomers; Determination: 
Plasticizers, Carbon Black 
PV 3935 
Plastics and Elastomers; Pyrolytic Gas Chromatography/Mass Spectrometry 
VW 2.8.1 
Elastomers; Material Requirements and Testing 
VW 011 55 
Vehicle Supply Parts; Approval of First Supply and Changes 
VW 911 01 
Environmental Standard for Vehicles; Vehicle Parts, Materials, Operating 
Fluids; Avoidance of Hazardous Substances 
DIN 53508 
Testing of Rubber – Accelerated Ageing 
DIN 53516 
Testing of Rubber and Elastomers; Determination of Abrasion Resistance 
DIN 53530 
Testing of Organic Materials; Separation Test on Fabric Plies Bonded 
Together 
DIN ISO 34-1 
Rubber, Vulcanized or Thermoplastic - Determination of Tear Strength - Part 1: 
Trouser, Angle and Crescent Test Pieces 
DIN EN ISO 1183-1 Plastics – Methods for Determining the Density of Non-Cellular Plastics – Part 
1: Immersion Method, Liquid Pyknometer Method and Titration Method 
VDA 675 135 
Elastomer-Bauteile in Kraftfahrzeugen, Prüfverfahren zur Identifikation, 
Thermogravimetrie, TGA (Elastomer Components in Motor Vehicles; Test 
Methods for Identification; Thermogravimetry, TGA – only available in German) 
VDA 675 202 
Elastomer-Bauteile 
in 
Kraftfahrzeugen; 
Prüfverfahren 
zur 
Eigenschaftsbestimmung; Shore A und D (Elastomer Components in Motor 
Vehicles; Test Methods for Determination of Properties; Shore A and D – only 
available in German) 
VDA 675 205 
Elastomer-Bauteile 
in 
Kraftfahrzeugen; 
Prüfverfahren 
zur 
Eigenschaftsbestimmung; 
Spannungs-Dehnungs-Verhalten; 
Zugversuch 
(Elastomer Components in Motor Vehicles; Test Methods for Determination of 
Properties; Stress-Strain Behavior; Tensile Test – only available in German) 
VDA 675 218 
Elastomer-Bauteile 
in 
Kraftfahrzeugen; 
Prüfverfahren 
zur 
Eigenschaftsbestimmung; Kriechen und Relaxation; Plastische und elastische 
Verformung (Elastomer Components in Motor Vehicles; Test Methods for 
Determination of Properties; Creep and Relaxation; Plastic and Elastic 
Deformation – only available in German) 
VDA 675 226 
Elastomer-Bauteile 
in 
Kraftfahrzeugen, 
Prüfverfahren 
zur 
Eigenschaftsbestimmung, Trennversuche, Trennversuch Gewebe-Elastomer 
(Rubber Components in Motor Vehicles; Test Methods for Determination of 
Properties; Separating Tests, Woven Fabric Rubber Separating Test – only 
available in German) 
                                                
1 In this Section, terminological inconsistencies may occur as the original titles are used.

File: 材料工程师/TL52379.pdf.md
# TL52379.pdf

Klass.-Nr. 55 16 9 
October 2004 
Brake Hoses with EPDM Inside Layer 
Material Requirements 
TL 
523 79 
Konzernnorm 
 
 
Descriptors: 
brake hose, hose, EPDM, ethylene propylene diene elastomer, CR, 
chlorophrene rubber 
 
Page 1 of 7 
Fachverantwortung/Responsibility 
Normung/Standards (EZTD, 1733) 
 
K-QS-31/1 
H. Schulz   Tel: -24365 
Peterka 
Frau Krenz Tel: +49-5361-948869 
Sobanski 
 
 
Confidential. All rights reserved. No part of this document may be transmitted or reproduced without the prior written permission of a Standards Department of the Volkswagen Group. 
Parties to a contract can only obtain this standard via the responsible procurement department. 
 VOLKSWAGEN AG 
Norm vor Anwendung auf Aktualität prüfen / Check standard for current issue prior to usage. 
Form FE 41 - 01.03 
Changes 
The following changes have been made as compared to Technical Supply Specification 
TL 523 79, 2003-04: 
 
Table 1 No. 10.1.1 Resistance to delamination reduced to  2.5 
 
Referenced standards updated 
Previous issues 
1991-05; 2003-04 
1 
Scope 
This TL standard specifies the material requirements for brake pressure hoses with EPDM 
inside layer. 
2 
Designation 
Brake hose according to TL 523 79 
3 
Requirements 
3.1 
General requirements 
Approval of first supply and changes according to Volkswagen standard VW 011 55. 
Avoidance of hazardous substances according to VW 911 01. 
20 finished parts and 2 test panels (2 mm thick) are required for complete testing. 
3.1.1 
Appearance 
The braided inserts are embedded in elastomer. The elastomer covering shall not have any sulfur 
deposits. The inner elastomer hose consists of material that does not form any deposits.  
The individual layers shall exhibit proper bonding. 
3.2 
Design 
According to drawing; deviating requirements called out in drawings take precedence over this 
TL standard. 
3.3 
Identification 
Permanent marking, according to drawing. 
The English translation is believed to be accurate. 
In case of discrepancies the German version shall govern. 
QUELLE: NOLIS


Page 2 
TL 523 79: 2004-10 
 
3.4 
Identification according to VDA 260 
e.g. >CR, EPDM< 
3.5 
Evaluation of the measuring results 
The required numerical values apply to each individual value. 
3.6 
Structure and material 
From inside outward: 
 
Hose inside layer of EPDM elastomer, 
 
2 braided inserts of rayon, alternatively aramide, 
 
Outside layer of CR elastomer. 
3.7 
Outside layer and finished parts 
See Table 1 and Section 4.1 
Table 1 
No. 
Property 
Unit 
Requirement 
1
Ignition residue acc. to 
Test Specification PV 3927 
% 
Content acc. to sample, 
deviations acc. to VW 2.8.1 
2
Density acc. to DIN 53479 
g/cm3 
Acc. to sample, 
deviations acc. to VW 2.8.1 
3
Microhardness acc. to DIN ISO 48 
see Sections 4.1 and 4.2 
 
 
3.1
As-received condition 
IHRD 
58 ± 5 
3.2
After aging at elevated temperature 
see Section 4.3 
IHRD 
0 to +18 as compared to as-received 
condition 
3.3
After aging in engine oil 
see Section 4.4 
IHRD 
+2 to -10 as compared to as-received 
condition 
4
Weight change 
 
 
4.1
After aging in engine oil 
see Section 4.4 
% 
-5 to +10 
5
Tensile strength acc. to DIN 53504 
see Section 4.1 
 
 
5.1
As-received condition 
N/mm2 
 16.0 
5.2
After aging at elevated temperature 
see Section 4.3 
N/mm2 
 16.0 
5.3
After aging in engine oil 
see Section 4.4 
N/mm2 
 16.0 
6
Elongation at tear acc. to DIN 53504 
see Section 4.1 
 
 
6.1
As-received condition 
% 
 250 
6.2
After aging at elevated temperature 
see Section 4.3 
% 
 200 
6.3
After aging in engine oil 
see Section 4.4 
% 
 200 


Page 3 
TL 523 79: 2004-10 
 
No. 
Property 
Unit 
Requirement 
7
Corrosion behavior acc. to VW 2.8.1 
see Section 4.1 
 
No black discoloration on electrolytic 
copper; slight oxidation tint is permissible. 
8
Low-temperature resistance 
see Section 4.5 
 
 
8.1
As-received condition 
 
No cracks, no fractures 
8.2
After aging at elevated temperature 
see Section 4.6 
 
No cracks, no fractures 
9
Ozone resistance 
see Section 4.12 
 
 
9.1
At 0.5 ppm ozone concentration 
see Section 4.12.1 
 
No cracks with 7 X magnification 
9.2
At 2 ppm ozone concentration 
see Section 4.12.2 
 
No cracks 
10
Water permeability acc. to PV 3315 
after 500 h aging 
 
% 
 
 3.0 
11
Resistance to delamination 
acc. to DIN 53530 
 
 
11.1
As-received condition 
11.1.1 Inside layer from fabric/fabric/outside 
layer 
N/mm 
 2.5 
11.1.2 Inside layer/fabric from fabric/outside 
layer 
N/mm 
 1.2 
11.1.3 Outside layer from fabric/ 
fabric/inside layer 
N/mm 
 1.5 
 
3.8 
Hose core (plate material) 
See Table 2. 
Table 2 
No. 
Properties 
Unit 
Requirement 
1
Ignition residue acc. to PV 3927 
% 
Content acc. to sample, 
deviations acc. to VW 2.8.1 
2
Density acc. to DIN 53479 
g/cm3 
Acc. to sample, 
deviations acc. to VW 2.8.1 
3
Hardness acc. to DIN 53505 
 
 
3.1
As-received condition 
Shore A 77 ± 5 
3.2
Aging at elevated temperature 
see Section 4.7 
Shore A 0 to +4 as compared to as-received 
condition 
3.3
After aging in brake fluid 
see Section 4.8 
 
 
3.3.1
Short-term test 
Shore A -7 to +1 as compared to as-received 
condition 
3.3.2
Long-term test 
Shore A -8 to +1 as compared to as-received 
condition 
 
 
 
 
 


Page 4 
TL 523 79: 2004-10 
 
No. 
Properties 
Unit 
Requirement 
4
Change in volume 
 
 
4.1
After aging in brake fluid 
see Section 4.8 
 
 
4.1.1
Short-term test 
% 
+1 to +8 
4.1.2
Long-term test 
% 
+1 to +9 
5
Tensile strength acc. to DIN 53504 
 
 
5.1
As-received condition 
N/mm2 
 16.0 
5.2
After aging at elevated temperature 
see Section 4.7 
N/mm2 
 16.0 
5.3
After aging in brake fluid 
see Section 4.8 
 
 
5.3.1
Short-term test 
N/mm2 
 15.0 
5.3.2
Long-term test 
N/mm2 
 13.0 
6
Elongation at tear acc. to DIN 53504 
 
 
6.1
As-received condition 
% 
 250 
6.2
Aging at elevated temperature 
see Section 4.7 
% 
 200 
6.3
After aging in brake fluid 
see Section 4.8 
 
 
6.3.1
Short-term test 
% 
 200 
6.3.2
Long-term test 
% 
 200 
7
Evaluation 
 
 
7.1
After aging at elevated temperature 
see Section 4.7 
 
No signs of disintegration; no tackiness; 
no cracks may occur during compression 
7.2
After aging in brake fluid 
see Section 4.8 
 
No signs of disintegration; no tackiness; 
no cracks may occur during compression 
8
Deposits after aging in brake fluid 
see Section 4.8 
 
Only a light deposit may occur in the test 
fluid after the aging periods. The severity 
of the deposit shall be classified as follows:
none – traces – light – significant – heavy 
9
Stress value acc. to DIN 53504 at 100% elongation 
9.1
As-received condition 
N/mm2 
 4.0 
10
Low-temperature resistance 
see Section 4.9 
 
 
10.1
Long-term test 
 
 
10.1.1 Hardness acc. to DIN 53505 
Shore A max. 94 
11
Rebound resilience acc. to DIN 53512 % 
 40.0 
12
Permanent deformation 
acc. to PV 3307 
 
 
12.1
After aging at elevated temperature 
see Section 4.10 
% 
 65.0 
13
Tear propagation strength 
acc. to DIN ISO 34-1 
N/mm 
 14.0 
14
Extractable ingredients content 
see Section 4.11 
% 
 6.0 
15
Corrosion behavior 
see Section 4.1 
 
No black discoloration on electrolytic 
copper; slight oxidation tint is permissible. 


Page 5 
TL 523 79: 2004-10 
 
4 
Notes on testing 
4.1 
Outside layer and finished parts 
For testing, the hose outside layer is separated from the finished part by means of a belt stripping 
machine. 
4.2 
Microhardness 
Specimens (thickness  0.9 mm) of approx. 30 mm in length and approx. 7 mm in width shall be 
prepared from the elastomer layer. The measurements are performed on the inside surface. In the 
event of impurities, the specimens shall be cleaned with a dry cloth. 
The mean value from three individual values, each measured on a different specimen, shall be 
indicated in the test report. 
The change in microhardness after aging at elevated temperature is determined on the same 
specimen as in the as-received condition (see Table 1 No. 3.1). 
4.3 
Aging at elevated temperature of the outside layer and finished parts 
S3A standard specimens according to DIN 53504 shall be aged for 94 h at +110 °C in a natural 
convection oven according to DIN 53508. Measurements are taken 30 min after removal. 
4.4 
Aging in engine oil 
S3A standard specimens are aged 46 h at +70 °C in Reference Engine Oil C.20 SAE 5W-40 
according to TL 521 85. Measurements are taken 30 min after removal. 
4.5 
Mandrel bending test at low temperature 
The hose shall be kept straight and, together with a mandrel that is 76 mm in diameter, shall be 
aged for 72 h at -54 °C to -57 °C in the cold chamber. Next the hose is wound at least 180° around 
the mandrel at this temperature within (3 to 5) seconds. 
The test apparatus according to VDA 675 254 is used for this. 
4.6 
Low temperature resistance after aging at elevated temperature  
Finished parts shall be aged for 8 hours at +120 °C in a natural convection oven according to  
DIN 53508. The hoses are then acclimatized for 6 h at room temperature (23 ± 2) °C. The finished 
parts are then aged for 48 h at -46 °C to -48 °C in the cold chamber. 
4.7 
Aging at elevated temperature of the hose core 
166 h aging at +120 °C in a mechanical circulation oven according to DIN 53508. Measurements 
are performed 30 min after removal. 


Page 6 
TL 523 79: 2004-10 
 
4.8 
Aging in brake fluid 
Maximum four specimen parts, up to 5.7 ml total volume, are aged 70 h at +120 °C in 75 ml of a 
standard production brake fluid released by Volkswagen. To do this, tightly closable glass 
containers with approx. 250 ml volume and 50 mm diameter shall be used according to 
DIN ISO 4928. After the test is over, the elastomer parts are conditioned in the container at 
(23 ± 5) °C for 60 min to 90 min. Subsequently, the specimens shall be removed from the liquid, 
rinsed briefly (max. 10 s) in isopropyl alcohol or ethyl alcohol and dried with a clean, fiber-free 
cloth. The measurements are performed within 60 min after the specimens have been rinsed 
in alcohol. 
The test duration for the long-term test is 1006 h. 
4.9 
Hardness measurement at low temperature 
The measurements are carried out in cold air. 
4.10 
Permanent deformation after aging at elevated temperature 
22 h aging at +120 °C in a natural convection oven according to DIN 53508. 
4.11 
Extractable ingredients content 
For each determination, one test part section is extracted for 8 h with n-hexane, then left for 16 h at 
room temperature in the system (extractor without solvent) and then again extracted for 
a further 8 h. 
After 30 to 60 min airing at room temperature, the specimens shall be dried for 48 h at +80 °C in 
a natural convection oven according to DIN 53508. 
4.12 
Ozone resistance 
The brake hoses shall be wound 360° around a cylinder; the cylinder diameter must be 8 times the 
nominal outer diameter of the brake hose. The assembled specimens shall be aged for 24 h 
at room temperature. Then testing is carried out in the ozone climate chamber. 
4.12.1 
At 0.5 ppm ozone concentration 
Test temperature: 
(40 ± 3) °C 
Test duration:  
72 h 
4.12.2 
At 2.0 ppm ozone concentration according to VW 2.8.1 
Force is applied over a radius of r = 40 mm. 


Page 7 
TL 523 79: 2004-10 
 
5 
Referenced standards*) 
TL 521 85 
Reference Engine Oil C.20 SAE 5W-40, Compatibility Testing Engine-Oil 
Elastomer Materials; Requirements, Testing 
PV 3307 
Elastomer Bauteile; Plastische und elastische Verformbarkeit (Elastomer 
Components, Plastic and Elastic Deformability – currently only available in 
German) 
PV 3315 
Brake Hoses, Test of Diffusive Behavior 
PV 3927 
Thermogravimetric Analysis for Plastics and Elastomers; Determination: 
Plasticizers, Carbon Black 
VW 2.8.1 
Elastomers; Material Requirements and Testing 
VW 011 55 
Vehicle Supply Parts, General; Approval of First Supply and Changes 
VW 911 01 
Environmental Standard for Vehicles; Vehicle Parts, Materials, Operating 
Fluids; Avoidance of Hazardous Substances 
DIN 53479 
Testing of Plastics and Elastomers; Determination of Density 
DIN 53504 
Testing of Rubber; Determination of Tensile Strength at Break, Tensile Stress 
at Yield, Elongation at Break and Stress Values in a Tensile Test 
DIN 53505 
Testing of Rubber – Shore A and Shore D Hardness Test 
DIN 53508 
Testing of Rubber – Accelerated Ageing 
DIN 53512 
Testing of Rubber – Determination of Rebound Resilience (Schob Pendulum) 
DIN 53530 
Testing of Organic Materials; Separation Test on Fabric Plies Bonded 
Together 
DIN ISO 34-1 
Rubber, Vulcanized or Thermoplastic – Determination of Tear Strength – 
Part 1: Trouser, Angle and Crescent Test Pieces 
DIN ISO 48 
Rubber, Vulcanized or Thermoplastic – Determination of Hardness (Hardness 
between 10 IRHD and 100 IRHD) 
DIN ISO 4928 
Road Vehicles; Elastomeric Cups and Seals for Cylinders for Hydraulic 
Braking Systems Using a Non-Petroleum Base Hydraulic Brake Fluid (Service 
Temperature 120 °C max.) 
VDA 260 
Bauteile von Kraftfahrzeugen; Kennzeichnung der Werkstoffe (Automotive 
Components; Identification of Materials – currently only available in German) 
VDA 675 254 
Elastomer-Bauteile in Kraftfahrzeugen; Prüfverfahren zur Eigenschafts-
bestimmung, Temperatureinfluss, Biegebeanspruchung in Kälte (Elastomer 
Components in Motor Vehicles; Test Methods for Determination of Properties; 
Temperature Influence, Bending Stress at Low Temperatures – only available 
in German) 
                                                
*) 
In this section, terminological inconsistencies may occur as the original titles are used.
