Repository: kujaxr/obsidian-vault

File: 材料工程师/TL52442(2006-11-01,EN).pdf.md
# TL52442(2006-11-01,EN).pdf

Klass.-Nr./Class. No. 55331 
November 2006 
Dilours Floor Covering 
Material Requirements 
TL 
52442 
Konzernnorm 
3 Types: without Index / A / B 
 
Descriptors: 
floor covering, dilours, nonwoven fabric 
D 
 
Page 1 of 9 
Fachverantwortung/Technical responsibility 
Normung/Standards 
K-GQL-1/5 
Trowe 
Dr. Schilling 
Tel: +49-5361-9-25102 
 
E2TC/4 
Mrs. Hager-Süß 
Tel: +49-5361-9-49035 
E2TC 
Mr. Terlinden 
 
 
Confidential. All rights reserved. No part of this document may be transmitted or reproduced without prior permission of a Standards Department of the Volkswagen Group. 
Parties to a contract can only obtain this standard via the B2B supplier platform www.vwgroupsupply.com. 
 VOLKSWAGEN AG 
Norm vor Anwendung auf Aktualität prüfen / Check standard for current issue prior to usage.
Form FE 41 - 09.06 
Changes 
The following changes have been made as compared to Technical Supply Specification TL 52442, 
1997-12: 
! 
Type B added 
! 
Volkswagen standards VW 50185 and VW 50190 added 
! 
Low-temperature tests changed to -30 °C (instead of -40 °C) 
! 
Lightfastness requirements increased to 3 exposure periods 
! 
Referenced standards updated 
Previous issues 
1997-12 
1 
Scope 
This TL standard specifies the material requirements for shape-retaining floor coverings made of 
two-layer nonwoven fabric. 
2 
Description 
Description example for floor covering with weight-reduced nonwoven fabric substrate: 
Floor covering according to TL 52442-B 
3 
Requirements 
3.1 
General requirements 
Approval of first supply and changes according to VW 01155. 
Emission behavior according to VW 50180. Odor testing shall be performed according to variants 
C2 and C3. 
Resistance to open-air weathering acc. to VW 50185. 
Colorimetric evaluation according to VW 50190. 
Avoidance of hazardous substances according to VW 91101. 
Required minimum part quantity for complete testing: 5 molded parts. 
The specified values apply to each individual measurement. 
The English translation is believed to be accurate. In case of discrepancies the German version shall govern.
Numerical notation acc. to ISO practice (see VW 01000).
QUELLE: NOLIS


Page 2 
TL 52442: 2006-11 
D 
3.2 
Appearance 
The composite molded part shall maintain its dimensional and functional integrity during 
transportation, storage, installation and subsequent service in the temperature range from -30 °C to 
+90 °C as well as under climatic conditions of +55 °C and 95% relative humidity. 
Delamination is not permitted. 
The material shall be processible by cutting, i.e. it must not fray at the edges during processing 
(stamping, cutting) or in later use. 
The material shall be resistant to mold fungus in a moist heat climate. 
The system structure shall be high-frequency weldable, i.e., it must not contain substances or 
foreign matter that will adversely affect the HF weldability or the durability of the weld. 
The surface of the molded parts shall exhibit a fleecy character according to the original sample. 
3.3 
Installation characteristics 
The molded carpet part must fit the contours of the vehicle interior (floor) without tearing or 
wrinkling; hollow areas are not permitted. 
3.4 
Physiological compatibility 
The material must be physiologically safe; i.e., it must not induce skin irritation or produce 
objectionable odors. 
Substances that are emitted at elevated temperatures shall be toxicologically safe. 
3.5 
Conditioning 
Prior to testing, the specimens must be conditioned for at least 24 h in the DIN 50014 - 23/50-2 
standard climate. 
3.6 
Marking 
According to VW 10540-1. 
3.7 
Types 
! 
TL 52442 
PP dilours with nonwoven fabric substrate 
! 
TL 52442-A 
PET dilours with nonwoven fabric substrate 
! 
TL 52442-B 
PET dilours with weight-reduced nonwoven fabric substrate 
3.8 
Marking according to VDA 260 
Decorative nonwoven layer: 
! 
TL 52442 
> PP < 
! 
TL 52442-A, TL 52442-B 
> PET < 
Nonwoven substrate layer: 
! 
all types 
> CO+PP+PET < 
Protective film: 
! 
all types 
> PP+EVA < 


Page 3 
TL 52442: 2006-11 
D 
3.9 
Material and structure 
3.9.1 
Decorative nonwoven layer 
! 
TL 52442 
Needle-punched, nonwoven material from spin-dyed 
polypropylene fibers, 
11 decitex, affixed thermomechanically 
SBR-free backing on acrylate base. 
! 
TL 52442-A, TL 52442-B 
Needle-punched, nonwoven material from spin-dyed polyester 
fibers, 
11 decitex, affixed thermomechanically 
SBR-free backing on acrylate base. 
3.9.2 
Nonwoven substrate layer 
All types: 
Mixed fiber nonwoven material made of mechanically torn cotton fibers with polypropylene and 
polyester fused fiber texture acc. to release. 
3.9.3 
Laminating aid 
The individual layers are bonded using a laminating aid (adhesive) acc. to release. 
3.9.4 
Protective film 
PP protective film acc. to TL 52419. 
4 
Properties 
See Table 1. 
The minimum requirements apply both to roll stock and to specimens from the flat floor area of the 
molded carpets. 
Table 1 
No. 
Property 
Unit 
Requirement 
 
TL 52442 
TL 52442-A 
TL 52442-B 
1 
Total thickness 
mm 
6,0 ± 0,5 
5,5 ± 0,5 
2 
Weight per unit area 
see Section 5.1 
2.1 
Unmolded semi-finished product (roll stock) 
2.1.1 
Weight of decorative 
nonwoven material 
g/m2 
500 ± 50 
560 ± 60 
2.1.2 
Bonding of fibers 
g/m2 
30 ± 5 
80 ± 5 
2.1.3 
Substrate felt 
g/m2 
800 ± 80 
600 ± 60 
500 ± 50 
2.1.4 
Laminating aid 
g/m2 
125 ± 25 
80± 5 
2.2 
Molded part 
g/m2 
> 1100 
> 950 
> 850 
3 
Coverage in the molding 
area 
 
Fiber distribution density largely uniform; the 
substrate nonwoven material must not be visible 
due to "cratering" (patchiness). 


Page 4 
TL 52442: 2006-11 
D 
No. 
Property 
Unit 
Requirement 
 
TL 52442 
TL 52442-A 
TL 52442-B 
4 
Tear strength 
see Section 5.2 
In as-received condition 
Length 
N 
> 600 
4.1 
Width 
N 
> 700 
After aging in water for 2 h 
Length 
N 
> 500 
4.2 
Width 
N 
> 600 
Tear propagation strength 
see Section 5.3 
Length 
N 
> 80 
5 
Width 
N 
> 50 
> 70 
6 
Adhesion 
of decorative material 
acc. to PV 2034, peel 
force based on 5 cm 
specimen width 
N 
> 25 
7 
Wear characteristics 
7.1 
Rotary abrasion test after 2500 revolutions (Schopper abrasion machine test) 
see Section 5.4 
The fleecy layer must not be abraded down to the 
substrate material (nonwoven substrate layer) at 
any point. 
Uniform fading according to gray scale level 
> 2,5 
> 3,5 
7.1.1 
Visual appearance 
 
according to DIN EN 20 105-A02 is permissible. 
7.1.2 
Weight loss 
g 
< 0,5 
7.2 
Abrasion resistance acc. to DIN EN ISO 5470-1 
see Section 5.5 
The fleecy layer must not be abraded down to the 
substrate material (nonwoven substrate layer) at 
any point. 
Uniform fading according to gray scale level 
> 2,5 
> 3,5 
7.2.1 
Visual appearance 
 
according to DIN EN 20 105-A02 is permissible. 
7.2.2 
Weight loss 
 
To be determined 
7.3 
Treading wheel test acc. to DIN EN 1963 after 1000 double turns 
7.3.1 
Visual appearance 
 
Acc. to released sample, i.e., no fiber tufting or 
pilling; noticeable running marks permissible. 
7.3.2 
Weight loss 
g/m2 
< 15 
8 
Colorfastness to 
abrasion 
see Section 5.6 
 
Gray-scale level > 4,5 
acc. to DIN EN 20105-A03 
9 
Colorfastness to light 
xenon light exposure 
test acc. to PV 1303 
exposure periods: 3 
 
Gray-scale level > 4,0 
acc. to DIN EN 20105-A02. 
Color shift is not permitted. 


Page 5 
TL 52442: 2006-11 
D 
No. 
Property 
Unit 
Requirement 
 
TL 52442 
TL 52442-A 
TL 52442-B 
10 
Behavior after aging cycles 
see Section 5.7 
10.1 
After aging at elevated temperature 
 16 h at +90 °C in mechanical circulation oven 
10.1.1 
Visual appearance 
 
The molded part must retain its shape and must not 
exhibit distortions such as bulging, hollowed areas, 
deformation or rolled edges. 
The welded PP protective film must exhibit no 
waviness or tacky surfaces. Loosening of the 
welded seam is not permitted. 
Dimensional change 
Length 
% 
-1,5 to ± 0 
-1,0 to ± 0 
10.1.2 
Width 
% 
-1,5 to ± 0 
-1,0 to ± 0 
10.2 
After 1h of aging in water and subsequent aging at elevated temperature 
16 h at +90 °C 
see Section 5.8 
Dimensional change, measured when wet 
Length 
% 
+1,5 to ± 0 
+1,0 to ± 0 
10.2.1 
Width 
% 
+1,5 to ± 0 
+1,0 to ± 0 
Dimensional change, after aging at elevated temperatures and acclimatization 
Length 
% 
-1,5 to ± 0 
-1,0 to ± 0 
10.2.2 
Width 
% 
-1,5 to ± 0 
-1,0 to ± 0 
10.2.3 
Visual appearance 
 
See Table 1 No. 10.1.1. 
10.3 
After environmental aging for 
48 h at +55 °C and 95% relative humidity 
Dimensional change 
Length 
% 
+1,5 to ± 0 
+1,0 to ± 0 
10.3.1 
Width 
% 
+1,5 to ± 0 
+1,0 to ± 0 
10.3.2 
Visual appearance 
 
See Table 1 No. 10.1.1. 
10.4 
After environmental cycle test 
20 cycles according to PV 2005, type A 
Dimensional change 
Length 
% 
+1,5 to -1,5 
+1,0 to -1,0 
10.4.1 
Width 
% 
+1,5 to -1,5 
+1,0 to -1,0 
10.4.2 
Visual appearance 
 
See Table 1 No. 10.1.1. 
10.5 
After low-temperature aging 
24 h at -30 °C 
10.5.1 
Ball drop test acc. to 
PV 3905 
and Section 5.9 
 
No cracking of the impregnation. 
10.5.2 
Bending behavior 
see Section 5.10 
 
No delamination of the bond. 
11 
Testing for waviness 
and bulging due to water 
see Section 5.11 
 
After wetting and subsequent drying, no waviness 
or bulging must occur. 
12 
Compressibility and recovery behavior acc. to DIN 54316 
12.1 
Compressibility 
mm 
> 2,3 
12.2 
Indentation depth after 
release of force 
mm 
< 3,0 
13 
Behavior upon treatment  
The material shall be washable with an aqueous 


Page 6 
TL 52442: 2006-11 
D 
No. 
Property 
Unit 
Requirement 
 
TL 52442 
TL 52442-A 
TL 52442-B 
with detergents 
surfactant solution and conventional organic 
solvents, e.g., petroleum ether, without forming 
rings. 
13.1 
Behavior with respect to 
petroleum ether 
see Section 5.12 
 
After petroleum ether has been used to wet an area 
of approx. 50 cm2 and then allowed to evaporate, 
there must be no color change on the top side, and 
there must be no staining on the rubbing cloth. 
14 
Behavior with respect to mold fungus growth 
see Section 5.13 
14.1 
In as-received condition  
No mold fungus growth within 20 days. 
14.2 
At +40 °C and 100 % 
relative humidity 
 
No mold fungus growth within 20 days. 
15 
Burning behavior acc. to 
US Regulation 571.302 
 
According to TL 1010 (if specified in drawing and/or 
release). 
16 
Additional general requirements for ASSY molded parts 
16.1 
Appearance in as-received condition 
16.1.1 
Visual appearance 
 
The fiber bond shall be uniform; the surface of the 
molded parts shall correspond to the original 
sample. 
There shall be a complete fiber covering even in the 
molded areas; the impregnation must not be visible 
due to impermissible cratering (patchiness). 
16.1.2 
Dimensional 
appearance 
 
Dimensions and tolerances acc. to drawing and 
gage. 
16.1.3 
Hollowed area 
evaluation according to 
PV 3953 
 
Hollowed areas are not permitted. 
16.1.4 
Bending stiffness  
acc. to PV 3954 
N 
10 ± 3 
16.2 
Behavior after aging at elevated temperature 
 16 h at +90 °C in mechanical circulation oven 
16.2.1 
Visual appearance 
 
See Table 1 No. 10.1.1. 
Dimensional and shape stability acc. to released 
condition; distortions or rolled edges are not 
permitted. 
The welded protective film must not become wavy 
and must not exhibit any tacky areas. 
Loosening of the welded seam is not permitted. 
16.2.2 
Hollowed area 
evaluation according to 
PV 3953 
 
Category II hollowed areas (max. 5 mm) are 
permissible. 
16.3 
Behavior after 
environmental aging for 
48 h at +55 °C and 95% 
relative humidity 
Visual appearance 
 
See Table 1 No. 10.1.1. 
16.4 
Behavior after 
environmental cycle test 
20 cycles acc. to PV 
2005, type A 
Visual appearance 
 
See Table 1 No. 10.1.1. 
 


Page 7 
TL 52442: 2006-11 
D 
5 
Notes on testing 
5.1 
Weight per unit area 
Testing acc. to DIN EN 29073-1 with at least 5 round specimens measuring 100 cm2. Specimens 
distributed over the width of the roll or molded part. 
5.2 
Tear strength 
Testing acc. to DIN EN ISO 13934-1; traverse speed 100 mm/min, free clamping length 100 mm. 
5.3 
Tear propagation strength 
Testing acc. to DIN EN ISO 13937-2, traverse speed 100 mm/min. Evaluation acc. to PV 2034. 
5.4 
Rotary abrasion test 
Testing acc. to PV 3908 with a pressure force of 9,81 N. 
5.5 
Abrasion resistance 
Determination of the abrasion resistance (Taber abrader test) with grinding wheels type H18 and 
an attached weight of 1 000 g, number of cycles 1 000. 
5.6 
Colorfastness to abrasion 
Colorfastness to rubbing on round specimens measuring 100 cm2 with the Schopper machine 
against undyed nettle cloth (ECE cotton nettle cloth according to DIN EN ISO 105-X12) after 1 000 
revolutions. 
! 
Specimen curvature 
5 mm 
! 
Abrasion surface 
50 cm2 
! 
Contact pressure 
9,81 N 
! 
Size of nettle cloth specimen approx. 200 mm x 95 mm 
The rubbing cloth is clamped into the holding fixture on the test machine together with a similar size 
wool felt pad acc. to TL 380. 
5.7 
Behavior after aging 
Testing for shape stability is preferably performed in simulated as-installed position with a 
specimen support device (support core). 
Measuring points: flat floor area acc. to specification. 
5.8 
Aging in water and subsequent aging at elevated temperature 
Test acc. to SAE J883, but at +90 °C. 
A nonwoven fabric section of at least 300 mm x 300 mm is aged in water for 1 hour at room 
temperature; after the water is allowed to drip off, it is dried for 16 h at 90 °C and then conditioned 
for 24 h in the DIN 50014  23/50-2 standard climate. 


Page 8 
TL 52442: 2006-11 
D 
5.9 
Ball-drop test 
Impact on surface from a drop height of 230 mm, without wood fiberboard support. 
5.10 
Bending behavior 
Manual bending around a bending angle of 180°; specimen width approx. 50 mm. 
5.11 
Behavior upon treatment with water 
Approx. 50 cm3 water is applied to the center of an approx. 100 x 100 mm area of a flat carpet 
section that measures at least 300 x 300 mm. 
The specimen is subsequently dried at room temperature (23 ± 2) °C. 
5.12 
Behavior upon treatment with petroleum ether 
Special boiling point spirit II acc. to DIN 51631; +80/+100 °C. 
5.13 
Behavior with view to mold fungus growth 
A specimen of 50 x 100 mm is aged at room temperature in a vessel with 1 l capacity (test vessel 
acc. to PV 3900). 
A second test vessel is filled with approx. 50 ml of water. 
A specimen with the same dimensions is placed in the test vessel so that the lower edge of the 
specimen is approx. 20 mm above the water surface. 
This can be achieved by suspending the specimen in the vessel or attaching it to a spacer. 
6 
Referenced standards1 
PV 1303 
Non-Metallic Materials; Exposure Test of Passenger Compartment 
Components 
PV 2005 
Vehicle Parts; Testing of Resistance to Environmental Cycle Test 
PV 2034 
Non-Metallic Planar Fabrics; Peel Test 
PV 3900 
Components in Passenger Compartment; Odor Test 
PV 3905 
Organic Materials; Ball Drop Test 
PV 3908 
Textiles, Carpets; Wear Resistance 
PV 3953 
Floor Covering ASSYs; Determination and Evaluation of Hollowed Areas 
PV 3954 
Floor Covering ASSYs, Determining Flexural Rigidity 
TL 380 
Wool Felt for Testing Purposes; Material Requirements 
TL 1010 
Materials for Vehicle Interiors; Flammability, Material Requirements 
TL 52419 
Polypropylene Film for Scuff Guard 
VW 01155 
Vehicle Supply Parts; Approval of First Supply and Changes 
VW 10540-1 
Manufacturers Code for Vehicle Parts 
VW 50180 
Components in Passenger Compartment; Emission Behavior 
VW 50185 
Vehicle Components; Resistance to Open Air Weathering 
                                                
1 In this Section, terminological inconsistencies may occur as the original titles are used. 


Page 9 
TL 52442: 2006-11 
D 
VW 50190 
Components of the Vehicle Interior Trim; Colorimetric Evaluation 
VW 91101 
Environmental Standard for Vehicles; Vehicle Parts, Materials, Operating 
Fluids; Avoidance of Hazardous Substances 
DIN 50014 
Climates and their Technical Application; Standard Atmospheres 
DIN 51631 
Mineral Spirits  Special Boiling Point Spirits  Requirements 
DIN 54316 
Testing of Textiles; Determination of Thickness Loss of Textile Floor 
Coverings at Static Load 
DIN EN 1963 
Textile Floor Coverings - Tests Using the Lisson Tretrad Machine 
DIN EN 20105-A02 
Textiles; Tests for Colour Fastness  Part A02: Grey Scale for Assessing 
Change in Colour 
DIN EN 20105-A03 
Textiles; Tests for Colour Fastness - Part A03: Grey Scale for Assessing 
Staining 
DIN EN 29073-1 
Textiles; Test Method for Nonwovens; Part 1: Determination of Mass per 
Unit Area 
DIN EN ISO 105-X12 Textiles; Tests for Colour Fastness; Part X12: Colour Fastness to Rubbing 
DIN EN ISO 5470-1 
Rubber- or Plastics-Coated Fabrics; Determination of Abrasion Resistance - 
Part 1: Taber Abrader  
DIN EN ISO 13934-1 Textiles; Tensile Properties of Fabrics, Part 1: Determination of Maximum 
Force and Elongation at Maximum Force Using the Strip Method 
DIN EN ISO 13937-2 Textiles; Tear Properties of Fabrics, Part 2: Determination of Tear Force of 
Trouser-Shaped Test Specimens (Single Tear Method) 
VDA 260 
Motor Vehicle Components; Marking of Materials 
SAE J883 
Test Method for Determining Dimensional Stability of Automotive Textile 
Materials

File: 材料工程师/TL52449EN.pdf.md
# TL52449EN.pdf

QUELLE: NOLIS (Norm vor Anwendung auf Aktualität prüfen!/Check standard for current issue prior to usage)

File: 材料工程师/TL52454EN.pdf.md
# TL52454EN.pdf

Belt Webbing for Seat Belts
Material Requirements
7 Types: without Index (O), A, B, C, D, E, F, G
Previous issues
TL 52454: 1996-03, 1999-06, 2000-04, 2008-04
Changes
The following changes have been made as compared to TL 52454: 2008-04:
–
Basic requirements revised
Scope
This standard defines the requirements for belt webbing for safety belts.
Description
Description example for a calendered belt webbing for 3-point seat belts:
PET according to TL 52454-D
Requirements
General requirements
Approval of first supply and changes according to Volkswagen standard VW 01155.
Emission behavior acc. to VW 50180, and VW 50179 (Audi).
Avoidance of hazardous substances according to VW 91101.
For a complete examination, at least 40 m of belt webbing or belt ASSYs containing the same overall
belt length are required.
The ends of the belt webbing must be processed in such a way as to protect them against fraying.
1  
2  
3  
3.1  
Group Standard
TL 52454
Issue 2008-06
Class. No.:
55541; 8FM61
D
Descriptors:
belt webbing, seat belt, 3-point seat belt, lap belt
Check standard for current issue prior to usage.
This electronically generated standard is authentic and valid without signature.
The English translation is believed to be accurate. In case of discrepancies the German version shall govern.
Numerical notation acc. to ISO practice.
Page 1 of 7
Technical responsibility
Standards department
GQL-LP/2
Stefanie Pieper
Tel.: +49-5361-9-24202
GQL-LP
Dr. Roger Hillert
EKTC/4 Ute Hager-Süß
EKTC
Tel.: +49-5361-9-49035
Manfred Terlinden
Confidential. All rights reserved. No part of this document may be transmitted or reproduced without prior permission of a Standards Department of the Volkswagen Group.
Parties to a contract can only obtain this standard via the B2B supplier platform "www.vwgroupsupply.com".
© VOLKSWAGEN AG
VWNORM-2007-10e
QUELLE: NOLIS


In addition, the requirements acc. to TL 471, TL 82500 and TL 82501 must be complied with.
Sections marked with a documentation bar are subject to mandatory documentation. The documents
shall be archived for 15 years.
Types
TL 52454
Application: e.g., 3-point seat belt, spin-dyed: black, round edge with monofilament weft thread; cal‐
endered, without post-treatment (chemical softening agent).
TL 52454-A
Application: e.g., 3-point seat belt, piece-dyed: color according to original sample; round edge with
monofilament weft thread; calendered, with post-treatment (chemical softening agent).
TL 52454-B
Application: e.g., lap belt (retractor); piece-dyed: color according to original sample; without round
edge, without monofilament weft thread, without post-treatment (chemical softening agent); thin de‐
sign.
TL 52454-C
Application: e.g., lap belt (static, no retractor); piece-dyed: color according to original sample; round
edge with monofilament weft thread; not calendered, without post-treatment (chemical softening
agent).
TL 52454-D
Application: e.g., 3-point seat belt, piece-dyed: color according to original sample; round edge with
monofilament weft thread; calendered, without post-treatment (chemical softening agent).
TL 52454-E
Application: e.g., 3-point seat belt with belt tensioner and force limiter; spin-dyed: black; round edge;
thin design.
TL 52454-F
Application: e.g., 3-point seat belt with belt tensioner and force limiter; piece-dyed: color according
to original sample, round edge; with chemical softening agent; thin design.
TL 52454-G
Application: e.g., 3-point seat belt, piece-dyed: color according to original sample; without round edge;
without monofilament weft thread; calendered, with post-treatment (chemical softening agent).
Marking according to VDA 260
> PET <
3.2  
3.2.1  
3.2.2  
3.2.3  
3.2.4  
3.2.5  
3.2.6  
3.2.7  
3.2.8  
3.3  
Page 2
TL 52454: 2008-06
D


Evaluation of measurement results
The required numerical values apply to each individual measurement.
Conditioning
Prior to testing, the specimens must be conditioned for at least 24 h at (23 ± 2) °C and 63 (+ 4 / - 3)
% relative humidity.
Specimens for No. 7 and No. 8 in Table 1 must also be conditioned as described above after they
have undergone the respective loadings.
Material requirements
See Table 1.
Table 1
No.
Property
Unit
Requirement
1
Material
 
100% polyester
2
Yarn characteristics
 
According to original sample
3
Type of weave
 
5-strip pattern
4
Sewing thread
 
Material and yarn fiber type same as the cor‐
responding belt webbing material
5
Thickness
5.1
As-received condition
Type without index, A, D
mm
≤ 1,26
Type B
mm
≤ 1,10
Type C
mm
1,30 to 1,50
Type E, F
mm
≤ 1,15
Type G
mm
≤ 1,3
┌6┐
Tear strength, elongation
6.1
Tear strength in as-received condition
see Section 4.1
Type without index, A, C, D, G kN
≥ 28,0
Type B
kN
≥ 26,7
Type E, F
kN
≥ 25,00
6.2
Belt webbing width
Under 9,81 kN load
mm
≥ 46
Unloaded
mm
47 ± 1
Tolerances of belt webbing width according to
standard production drawing
6.3
Elongation at 11,1 kN
see Section 4.2
3.4  
3.5  
3.6  
Page 3
TL 52454: 2008-06
D


No.
Property
Unit
Requirement
6.3
Type without index, A, C, D
%
13,0 ± 1,0
Type B
%
6,5 to 11,0
Type E, F
%
13,0 ± 1,0
Type G
%
10,0 ± 1,25
7
Resistance to abrasion
see Section 4.3
7.1
Hexagonal rod test
%
≥ 75
7.2
Buckle abrasion test
%
≥ 85
┌8┐
Resistance to light exposure
Tear strength as compared to as-received condition
8.1
Carbon arc
see Section 4.4
%
≥ 75
8.2
High-temperature light expo‐
sure
seeSection 4.5
%
9
Behavior after aging at elevated temperature, 24 h at +90 °C in mechanical circulation
oven, see Section 4.6
Tear strength as compared to
as-received condition
%
≥ 80
┌10┐
Behavior after aging at low temperature
see Section 4.7
Tear strength as compared to
as-received condition
%
≥ 75
┌11┐
Behavior after exposure to water
see Section 4.8
Tear strength as compared to
as-received condition
%
≥ 75
12
Colorfastness
┌12.1┐
To abrasion
see Section 4.9
12.1.1
With wet testing cloth
 
> Class 4
12.1.2
With dry testing cloth
 
12.2
To staining
┌12.2.1┐
With multi-fiber webbing
specimen, see Section 4.10
 
> Class 4
12.2.2
Filter paper test
see Section 4.11
 
Gray-scale level 5 acc. to DIN EN 20105-A03
12.3
To light
┌12.3.1┐
Carbon arc
see Section 4.4
 
> class 4
Page 4
TL 52454: 2008-06
D


No.
Property
Unit
Requirement
12.3.2
High-temperature light expo‐
sure acc. to PV 1303
4 cycles
 
Gray-scale level ≥ 4 according
toDIN EN 20105-A02
┌13┐
Burning behavior
 
acc. to TL 1010 (if required in drawing and/or
release).
14
Bending stiffness acc. to PV 3903 (specimen size 20 x belt webbing width) transverse
stiffness n, as-received condition
14.1
TL 52454 and TL 52454-A
Length
N
0,5 to 2,0
Width
N
0,2 to 1,2
14.2
TL 52454-B, -C, -D, -E, -F, -G
Length
N
1,5 to 2,5
Width
N
0,5 to 1,2
Notes on testing
Tear strength
According to U.S. Regulation 571.209, Section S 5.1 (b) and ECE Regulation No. 16, Section 7.4.2.
Elongation
According to U.S. Regulation 571.209, Section S 5.1 (c).
Abrasion
According to U.S. Regulation 571.209, Section S 5.1 (d).
Carbon-arc
According to U.S. Regulation 571.209, Section S 5.1 (e) and ASTM G 23-93.
High-temperature light exposure
According to ECE regulation No. 16, Section 7.4.1.2, maximum tensile force after xenon arc light
aging according to DIN EN ISO 105-B02. The belt webbing must be exposed to the light until the blue
scale level has changed to an extent that corresponds to the contrast of gray-scale level 4 acc. to
DIN EN 20105-A02. This effect is achieved after 2 high-temperature light exposure cycles according
to PV 1303.
Aging at elevated temperature
The seat belt webbing must be attached in the forced ventilation oven in a free-hanging manner using
yarn made from the same material as the belt webbing.
4  
4.1  
4.2  
4.3  
4.4  
4.5  
4.6  
Page 5
TL 52454: 2008-06
D


Low-temperature aging
According to ECE Regulation No. 16, Section 7.4.1.3.
Aging in water
According to ECE Regulation No. 16, Section 7.4.1.5.
Abrasion
According to U.S. Regulation 571.209, Section 5.2 (g), AATCC 8-1981.
Multi-fiber webbing specimen
According to U.S. Regulation 571.209, Section 5.1 (h), AATCC 107-1981.
Filter paper test
A specimen of approximately 25 cm2 is wetted with 2 cm3 of deionized water, placed between filter
papers (Schleicher & Schüll, "Blauband 589") and 2 glass plates, and loaded with a weight of 5 kg
for 1 h. The filter paper bleeding is evaluated according to the DIN EN 20105-A03 gray-scale level.
Referenced documents
The following documents cited in this standard are necessary for application.
In this Section terminological inconsistencies may occur as the original titles are used.
PV 1303
Non-metallic Materials; Exposure Test of Passenger Compartment Com‐
ponents
PV 3903
Nichtmetallische Flächengebilde; Messung der Biegesteifigkeit (only avail‐
able in German)
TL 1010
Materials for Vehicle Interiors; Burning Behavior; Material Requirements
TL 471
ASSY Seat-belt Systems and Height Adjustment; Material Requirements
and Functional Requirements
TL 82500
Rückhaltesystem, Gurtaufroller; Anforderungen und Prüfungen (only
available in German)
TL 82501
Seat-Belt Tensioner Restraint System; Requirements and Tests
VW 01155
Vehicle Supply Parts; Approval of First Supply and Changes
VW 50179
Emissionsverhalten bei Bauteilen im Fahrzeuginnenraum (only available
in German)
VW 50180
Components in the Passenger Compartment; Emission Behavior
VW 91101
Environmental Standard for Vehicles; Vehicle Parts, Materials, Operating
Fluids; Avoidance of Hazardous Substances
DIN EN 20105-A02
Textiles - Tests for colour fastness - Part A02: Grey scale for assessing
change in colour (ISO 105-A02:1993); German version EN 20105-
A02:1994
4.7  
4.8  
4.9  
4.10  
4.11  
5  
Page 6
TL 52454: 2008-06
D


DIN EN 20105-A03
Textiles - Tests for colour fastness - Part A03: Grey scale for assessing
staining (ISO 105-A03:1993); German version EN 20105-A03:1994
DIN EN ISO 105-B02
Textiles - Tests for colour fastness - Part B02: Colour fastness to artificial
light: Xenon arc fading lamp test (ISO 105-B02:1994 + Amd. 1:1998 +
Amd. 2:2000); German version EN ISO 105-B02:1999 + A1:2002
VDA 260
Bauteile von Kraftfahrzeugen - Kennzeichnung der Werkstoffe (only avail‐
able in German)
Page 7
TL 52454: 2008-06
D
