Repository: kujaxr/obsidian-vault

File: 材料工程师/TL52480.pdf.md
# TL52480.pdf

QUELLE: NOLIS (Norm vor Anwendung auf Aktualität prüfen!/Check standard for current issue prior to usage)

File: 材料工程师/TL52602EN.pdf.md
# TL52602EN.pdf

Klass.-Nr./Class. No. 55211 
March 2007 
Polyurethane Foamed Plastic  
for Interior Trim 
Material Requirements 
TL 
52602 
Konzernnorm 
Type A 
 
Descriptors: 
polyurethane, foamed plastic, interior trim, PUR, sound absorption, spring-
mass system, resistance to hydrolysis 
D 
 
Page 1 of 5 
Fachverantwortung/Technical responsibility 
Normung/Standards 
 
K-GQL-1/5 
Trowe 
K-GQL-1 
Dr. Schilling 
EKTC/4 Ms. Hager-Süß 
EKTC 
Terlinden 
Tel.: +49-5361-9-25105 
Tel.: +49-5361-9-49035 
 
 
 
Confidential. All rights reserved. No part of this document may be transmitted or reproduced without prior permission of a Standards Department of the Volkswagen Group. 
Parties to a contract can only obtain this standard via the B2B supplier platform www.vwgroupsupply.com. 
 VOLKSWAGEN AG 
Norm vor Anwendung auf Aktualität prüfen / Check standard for current issue prior to usage.
Form FE 41 - 09.06 
Changes 
The following changes have been made as compared to Technical Supply Specification TL 52602, 
2001-03: 
! 
Volkswagen standard VW 50185 added 
! 
Low-temperature tests changed to -30 °C (instead of -40 °C) 
! 
Compression test and requirements revised 
! 
Referenced standards updated 
Previous issues 
2001-03 
1 
Scope 
This Technical Supply Specification defines the basic requirements for PUR foamed plastic for 
back-foaming floor carpets and acoustic sound damping systems in the spring-mass system for 
interior trim and components. 
! 
TL 52602-A 
e.g. for damping, dash panel - interior 
2 
Description 
Polyurethane foamed plastic acc. to TL 52602 -A 
3 
Requirements 
3.1 
General requirements 
Approval of first supply and changes according to Volkswagen standard VW 01155. 
Emission behavior according to VW 50180. Odor testing shall be performed according to variants 
C2 and C3. 
Resistance to open-air weathering according to VW 50185. 
Avoidance of hazardous substances according to VW 91101. 
Required minimum for complete testing: 3 parts. 
The specified values apply to each individual measurement. 
The English translation is believed to be accurate. In case of discrepancies the German version shall govern.
Numerical notation acc. to ISO practice (see VW 01000).
QUELLE: NOLIS


Page 2 
TL 52602: 2007-03 
D 
3.2 
Appearance 
The hydrolysis-resistant PUR foamed plastic must foam uniformly and largely free of voids. 
Deviations from the shrinkage cavitation requirements must be approved by the lead engineering 
department and the responsible laboratory. 
On principle no processing problems must occur on the assembly line as a result of the respective 
foam structure and existing shrinkage cavitation (e.g. through tearing or tear propagation of the 
foam surface). 
Adhesive equipment may be required according to the drawing. 
Amine emissions of the foamed plastic system used must correspond to the indicator method acc. 
to Test Specification PV 3937. 
The molded parts must maintain their dimensional and functional integrity during transportation, 
storage, assembly, and subsequent service in the temperature range from -30 ºC to +90 ºC as well 
as under climatic conditions of +55 ºC and 95 % relative humidity. 
3.3 
Physiological compatibility 
The material components must be physiologically safe and must not induce skin irritation or 
objectionable odors, for example. 
Substances which are emitted at elevated temperatures shall be toxicologically safe. 
3.4 
Types 
! 
Type A 
molded foam in the spring-mass system 
3.5 
Marking according to VDA 260 (Specification by the German Association of the 
Automotive Industry) 
> PUR < 
3.6 
Conditioning 
The examinations must not begin before 72 h after foaming. 
Prior to testing, the specimens must be conditioned for at least 24 h in the DIN 50014 - 23/50-2 
standard climate. 
4 
Property requirements 
See Table 1. 
Table 1 
No. 
Property 
Unit 
Requirement 
1 
Material 
 
Sound-insulating (absorbent) 
polyether-PUR soft foam, reduced 
amine 
2 
Gross density 
see Section 5.1 
kg/m3 
65 ± 5 
3 
Compression stress 
see Section 5.2 
3.1 
Compression test on specimens acc. to PV 3919 
As-received condition 
1st compression 
KPa 
< 10 
4th compression 
KPa 
< 10 
3.1.1 
10th compression 
KPa 
To be determined 


Page 3 
TL 52602: 2007-03 
D 
No. 
Property 
Unit 
Requirement 
Aging at elevated temperature 
96 h at +125 °C 
1st compression 
KPa 
< 12 
4th compression 
KPa 
< 12 
3.1.2 
10th compression 
KPa 
To be determined 
Moisture aging acc. to DIN EN ISO 2440 
see Section 5.3 
3 cycles 
1st compression 
 
4th compression 
 
3.1.3 
10th compression 
 
At least 50 % of as-received condition 
3.2 
Compression test on components, non-destructive 
see Section 5.4 
3.2.1 
As-received condition 
 
3.2.2 
Aging at elevated temperature 
96 h at +125 °C 
 
3.2.3 
Moisture aging acc. to  
DIN EN ISO 2440 
see Section 5.3 
3 cycles 
 
See drawing 
4 
Thickness reduction 
see Sections 5.2 and 5.5 
As-received condition 
After 4th compression 
% 
< 8 
4.1 
After 10th compression 
% 
To be determined 
Aging at elevated temperature 
96 h at +125 °C 
4th compression 
% 
< 8 
4.2 
10th compression 
% 
To be determined 
Moisture aging acc. to DIN EN ISO 2440 
see Section 5.3 
3 cycles 
4. Compression 
% 
< 10 
4.3 
10. Compression 
% 
To be determined 
5 
Tensile strength 
see Section 5.6 
5.1 
As-received condition 
KPa 
> 50 
5.2 
Aging at elevated temperature 
96 h at +125 °C 
KPa 
> 30 
5.3 
Moisture aging acc. to  
DIN EN ISO 2440 
see Section 5.3 
3 cycles 
KPa 
> 25 
6 
Elongation at break 
see Section 5.6 
6.1 
As-received condition 
% 
> 70 
6.2 
Aging at elevated temperature 
96 h at +125 °C 
% 
> 60 
6.3 
Moisture aging acc. to  
DIN EN ISO 2440 
see Section 5.3 
3 cycles 
% 
> 60 


Page 4 
TL 52602: 2007-03 
D 
No. 
Property 
Unit 
Requirement 
7 
Amine emission 
acc. to PV 3937 
 
No red discoloration of the reference 
film 
8 
Burning behavior 
 
Acc. to TL 1010 
(if specified in drawing and/or release) 
9 
Adhesive strength 
(if required) 
see Section 5.7 
 
see drawing 
5 
Notes on testing 
The specimens required to determine the mechanical/technological characteristic data are taken 
from the molded parts (components). 
The minimum foam thickness is 10 mm. 
The required component-specific specimen-removal points and measurement ranges for non-
destructive testing shall be stipulated and presented in the corresponding component drawing. 
5.1 
Gross density 
Testing according to DIN EN ISO 845. 
The preferred specimen dimensions are (70 x 70 x 30) mm. 
5.2 
Compression stress 
Compression stress test acc. to DIN EN ISO 3386-1 at 40 % deformation (thickness reduction) 
taking into consideration PV 3919. 
Evaluations are performed for 
! 
components in the area of application without direct crush stress: 
1st and 4th compression 
! 
components in the area of application of direct crush stress: 
1st, 4th and 
10th compression 
Aged parts are measured directly after removal. 
5.3 
Moisture aging 
The following is defined as a cycle under this test procedure: 
5 h aging at +120 °C and 100 % relative humidity or saturated steam with subsequent drying for 
3 h at + 70 °C. 
5.4 
Compression test 
Non-destructive component testing acc. to PV 3919, Section 4.4.3. 
For measurement ranges and requirements see component drawing. 
5.5 
Thickness gaging 
The difference between the measured initial thickness and the thickness before the 4th and 10th 
compression is used as the dimension for the thickness reduction after loading. 
The test is performed based on PV 3919. 
Requirements apply to specimen and component testing. 
 


Page 5 
TL 52602: 2007-03 
D 
5.6 
Tensile strength 
The test is performed in consideration of DIN EN ISO 1798, but with a specimen based on tensile 
specimen A (e.g., with Zwick punching tool No. 8722). 
! 
Total length: 
103 mm 
! 
Specimen thickness: 
10 mm 
! 
Web width: 
10 mm 
! 
Measuring length: 
30 mm 
The use of dimensionally modified specimens due to the geometric conditions on the component is 
permissible in coordination with the responsible test laboratory. 
The test is performed with a traverse speed of 100 mm/min. 
5.7 
Adhesive strength 
The adhesive strength is determined in the form of shear force determination. 
Specimens with the dimensions (50 x 50 x 20) mm are placed between two dip-primed test panels 
of (50 x 100) mm. 
The specimen with the non-adhesive surface is affixed to a test panel using double-sided adhesive 
tape. 
The specimen is pressed on for 1 min with 10 N in the area where the sheets overlap (25 cm2) 
Next, the protruding test panel ends are clamped in a tensile test machine. 
The shear force is determined with a test speed of 25 mm/min. 
The test panels used must be free of grease and cleaned, e.g. with ethanol. 
6 
Referenced standards* 
PV 3919 
Nonwoven Fabric Damping; Compression Stress Determination 
PV 3937 
Amine Emissions from PUR Flexible Foam; Indicator Method 
TL 1010 
Materials for Vehicle Interiors; Flammability, Material Requirements 
VW 01155 
Vehicle Supply Parts; Approval of First Supply and Changes 
VW 50180 
Components in Passenger Compartment; Emission Behavior 
VW 50185 
Vehicle Components; Resistance to Open Air Weathering 
VW 91101 
Environmental Standard for Vehicles; Vehicle Parts, Materials, Operating 
Fluids; Avoidance of Hazardous Substances 
DIN 50014 
Climates and their Technical Application  Standard Atmospheres 
DIN EN ISO 845 
Cellular Plastics and Rubbers  Determination of Apparent (Bulk) Density 
DIN EN ISO 1798 
Flexible Cellular Polymeric Materials  Determination of Tensile Strength 
and Elongation at Break 
DIN EN ISO 2440 
Flexible and Rigid Cellular Polymeric Materials - Accelerated Ageing Tests 
DIN EN ISO 3386-1 
Polymeric Materials, Cellular Flexible  Determination of Stress-Strain 
Characteristic in Compression  Part 1   Low-Density Materials 
                                                
* In this Section, terminological inconsistencies may occur as the original titles are used.

File: 材料工程师/TL527de.pdf.md
# TL527de.pdf

QUELLE: NOLIS


Seite 2 
TL 527: 2002-12 
D 
3.3 
Humanverträglichkeit 
Die verwendeten Materialien müssen physiologisch unbedenklich sein. Bezüglich der bei höheren 
Temperaturen ausdünstenden Substanzen muss toxikologische Unbedenklichkeit bestehen. 
3.4 
Herstellung 
Spritzgießverfahren 
3.5 
Ausführungen 
─ 
TL 527, Ausführung ohne Index: 
ABS-Pfropfpolymerisat, hochschlagzäh, für leicht spritzbare Teile, z. B. Seitenverkleidung Sitz. 
─ 
TL 527, Ausführung A: 
ABS-Pfropfpolymerisat, wärmeformbeständig bis 90 °C, für Teile, die durch ihre Form und 
Konstruktion stärker in der Wärme belastet werden, z. B. Kühlerschutzgitter. 
─ 
TL 527, Ausführung B: 
ABS-Pfropfpolymerisat, wärmeformbeständig bis 100 °C, für Teile, deren Einbaulage eine er-
höhte Wärmeformbeständigkeit des Materials erfordert, z. B. Handschuhkastenklappe. 
ANMERKUNG Der Einsatz von ABS für Bauteile am Fahrzeugäußeren mit direkter Sonnenlichtein-
strahlung ist ohne entsprechenden Oberflächenschutz (z. B. Lackierung nach TL 211) nicht mög-
lich. 
3.6 
Kennzeichnung nach VDA 260 
Alle Ausführungen: >ABS< 
3.7 
Konditionierung 
Die für die einzelnen Prüfungen erforderlichen Proben sind vor den Prüfungen mindestens 48 h im 
Normalklima DIN 50 014-23/50-2 zu konditionieren. 
3.8 
Gültigkeit der Anforderungen 
Die geforderten Zahlenwerte gelten für jede Einzelmessung. 
3.9 
Werkstoff 
Siehe Abschnitt 5.1. 
Alle Ausführungen: Acrylnitril-Butadien-Styrol-Pfropfpolymerisat, antistatisch eingestellt. 
3.10 
Farbton 
Nach Zeichnung. 


Seite 3 
TL 527: 2002-12 
D 
4 
Eigenschaften 
Siehe Tabelle 1. 
Tabelle 1 
Nr. 
Eigenschaft 
Einheit 
Anforderung 
 
 
 
Ausf.o.Ind. 
Ausf. A 
Ausf. B 
1  
Dichte 
nach DIN 53 479, Auftriebsmethode 
g/cm³ 
1,04 bis 1,08 1,04 bis 1,08 1,04 bis 1,08 
2  
Kugeldruckhärte 
nach DIN EN ISO 2039-1 und 
Abschnitt 5.2 
N/mm² 
≥ 80 
≥ 90 
≥ 110 
3  
Härte 
nach DIN 53 505-D, Messzeit 3 s 
(Die Anforderung gilt nur, sofern die 
Kugeldruckhärte nicht messbar ist) 
Shore D 
77 ± 3 
78 ± 3 
79 ± 3 
4  
Kerbschlagzähigkeit 
nach DIN EN ISO 179-1 und 
Abschnitt 5.3 
kJ/m² 
≥ 9 
≥ 7 
≥ 5 
5  
Schlagzähigkeit 
nach DIN EN ISO 179-1 und 
Abschnitt 5.4 
kJ/m² 
Kein Bruch 
≥ 30 
≥ 18 
6  
Wärmeformbeständigkeit nach Vicat 
nach DIN EN ISO 306, Verfahren B50 
in Silikonöl 
°C 
≥ 95 
≥ 100 
≥ 106 
7  
Wärmeverhalten 
nach DIN 53 497 und Abschnitt 5.5 
 
 
 
 
7.1  
Lagerungstemperatur 
 
 
 
 
7.1.1  
(90 ± 1) °C Ausführung ohne Index 
 
7.1.2  
(90 ± 1) °C Ausführung A 
 
7.1.3  
(100 ± 1)°C Ausführung B 
 
Die Fertigteile dürfen weder eine Ver-
sprödung noch sichtbare und/oder die 
Funktion beeinträchtigende Veränderun-
gen der Form, Farbe und Oberfläche 
aufweisen. 
8  
Kälteverhalten 
nach Abschnitt 5.6 
 
Die Fertigteile müssen in der Kälte voll 
funktionsfähig und beschädigungsfrei 
bleiben. Sie dürfen auch nach Erwär-
mung auf 23 °C keine Risse oder andere 
Schäden aufweisen; besondere Anforde-
rungen siehe Zeichnung. 
9  
Lichtechtheit 
nach PV 1303 und Abschnitt 5.7 
(Anforderung gilt nur für sichtbare Teile 
im Fahrzeuginneren oder falls in der 
Zeichnung gefordert). Anzahl der Be-
lichtungsperioden nach Zeichnung. 
 
Die belichtete Oberfläche darf keine Ver-
änderung gegenüber dem Anlieferungs-
zustand wie z. B. Farbänderung, Krei-
dung und/oder Rissbildung aufweisen. 
Graumaßstabsstufe 4 nach  
DIN EN 20 105-A02. 
10  
Brennverhalten 
US-Vorschrift 571.302 
 
nach TL 1010 (falls in Zeichnung 
und/oder Freigabe gefordert) 


Seite 4 
TL 527: 2002-12 
D 
5 
Prüfungshinweise 
5.1 
Werkstoff 
Die Identitätsprüfung erfolgt infrarotspektroskopisch. 
5.2 
Kugeldruckhärte 
Die Messungen sind an mindestens drei (20 x 20) mm großen Probekörpern auszuführen (2 Mes-
sungen je Probe). Bei Proben, die aus einseitig genarbten Fertigteilen herausgearbeitet wurden, ist 
mit Hilfe eines Planschleifgerätes die Narbung zu entfernen. Die so geschaffene plane Fläche dient 
als Auflagefläche. Die Messung erfolgt auf der unbearbeiteten Rückseite. Messzeit 10 s. 
5.3 
Kerbschlagzähigkeit 
Schlagbiegeversuch (breitseitiger Schlag) nach DIN EN ISO 179-1, jedoch Probekörper Länge: 
(50 ± 1) mm, Breite: (6 ± 0,2) mm, Dicke entsprechend der Erzeugnisdicke (bis max. 4 mm); Wider-
lagerabstand (Stützweite): 40 mm, Prüfgerät Pendelschlagwerk 4 J. 
Die Proben werden breitseitig mit einer 0,8 mm breiten Kerbe versehen. Die Kerbtiefe beträgt 1/3 
der Probendicke. Die den Kerbgrund begrenzenden Kanten müssen einen Rundungshalbmesser 
von < 0,1 mm aufweisen. 
Aus einseitig genarbten Fertigteilen hergestellte Proben werden auf der genarbten Seite gekerbt. 
5.4 
Schlagzähigkeit 
Schlagbiegeversuch (breitseitiger Schlag) nach DIN EN ISO 179-1, jedoch Probekörper Länge: 
(50 ± 1) mm, Breite: (6 ± 0,2) mm, Dicke entsprechend der Erzeugnisdicke (bis max. 4 mm); Wider-
lagerabstand (Stützweite): 40 mm, Prüfgerät Pendelschlagwerk 4 J. 
Aus einseitig genarbten Fertigteilen hergestellte Proben sind so auf die Widerlager des Pendel-
schlagwerkes zu legen, dass die genarbte Seite gegen die Hammerschneide zeigt. 
5.5 
Wärmeverhalten 
Warmlagerungsversuch nach DIN 53 497, Verfahren B, an mindestens zwei kompletten Fertigtei-
len im eingebauten Zustand; Lagerungsdauer (22 + 2) h. 
5.6 
Kälteverhalten 
Lagerung von mindestens zwei kompletten Fertigteilen in Luft bei (-40 ± 1) °C; Lagerungsdauer 
(22 + 2) h. 
5.7 
Lichtechtheit 
Falls in der Zeichnung die Anzahl von Belichtungsperioden nicht definiert ist, gilt folgende Rege-
lung: 
─ 
3 Belichtungsperioden für Bauteile im Bereich indirekter Sonnenlichteinstrahlung. 
─ 
5 Belichtungsperioden für Bauteile im Bereich direkter Sonnenlichteinstrahlung (z. B. Türbrüs-
tung). 
─ 
10 Belichtungsperioden für Bauteile im Bereich höchster Sonnenlichteinstrahlung (z. B. Heck-
ablage). 


Seite 5 
TL 527: 2002-12 
D 
6 
Mitgeltende Unterlagen 
TL 211 
Lackierung auf Kunststoffaußenteilen; Anforderungen 
TL 1010 
Innenausstattungsmaterialien, Brennverhalten; Werkstoffanforderungen 
PV 1303 
Nichtmetallische Werkstoffe; Belichtungsprüfung für Bauteile des Fahrzeu-
ginnenraumes 
VW 011 55 
Fahrzeug-Zulieferteile allgemein; Genehmigung von Erstlieferung und Än-
derung 
VW 501 80 
Bauteile des Fahrzeuginnenraumes; Emissionsverhalten 
VW 501 85 
Fahrzeugbauteile, Freibewitterungsbeständigkeit 
VW 911 01 
Umweltnorm Fahrzeug, Fahrzeugteile, Werkstoffe, Betriebsstoffe; Schad-
stoffvermeidung 
DIN 50 014 
Klimate und ihre technische Anwendung; Normalklimate 
DIN 53 479 
Prüfung von Kunststoffen und Elastomeren; Bestimmung der Dichte 
DIN 53 497 
Prüfung von Kunststoffen; Warmlagerungsversuch an Formteilen aus ther-
moplastischen Formmassen ohne äußere mechanische Beanspruchung 
DIN 53 505 
Prüfung von Kautschuk, Elastomeren; Härteprüfung nach Shore A und D 
DIN EN ISO 179-1 
Kunststoffe; Bestimmung der Charpy-Schlagzähigkeit; Teil 1: Nicht instru-
mentierte Schlagzähigkeitsprüfung 
DIN EN ISO 306 
Kunststoffe; Thermoplaste, Bestimmung der Vicat-Erweichungstemperatur 
DIN EN ISO 2039-1 
Kunststoffe; Bestimmung der Härte, Teil 1: Kugeleindruckversuch 
DIN EN 20 105-A02 
Textilien; Farbechtheitsprüfungen, Teil A02: Graumaßstab zur Bewertung 
der Änderung der Farbe 
VDA 260 
Bauteile von Kraftfahrzeugen; Kennzeichnung der Werkstoffe

File: 材料工程师/TL630.pdf.md
# TL630.pdf

QUELLE: NOLIS (Norm vor Anwendung auf Aktualität prüfen!/Check standard for current issue prior to usage)

File: 材料工程师/TL726E.pdf.md
# TL726E.pdf

Klass.-Nr./Class. No. 57225 
September 2007 
Transmission Oil APl GL 4 SAE 75W/SAE 80W 
Lubricant Requirements 
TL 
726 
Konzernnorm 
3 types: without index, Y, Z 
 
Descriptors: 
transmission oil, lubricant, oil, transmission, manual transmission, SAE 75W,  
SAE 80W 
 
Page 1 of 14 
Fachverantwortung/Technical Responsibility 
Normung/Standards 
 
EKTC/4 
Ms. Hager-Süss 
EKTC 
Terlinden 
K-GQL-3/2 
Dr. Fahl 
K-GQL-3 
Dr. Beyersdorf 
Tel.: +49-5361-23564 
Tel.: +49-5361-9-49035 
 
 
 
Confidential. All rights reserved. No part of this document may be transmitted or reproduced without the prior permission of a Standards Department of the Volkswagen Group. 
Contract partners shall obtain this standard only through the B2B supplier platform “www.vwgroupsupply.com”. 
 VOLKSWAGEN AG 
Norm vor Anwendung auf Aktualität prüfen/Check standard for current issue prior to usage. 
Form FE 41 - 09.06 
Changes 
The following changes have been made as compared to Technical Supply Specification  
TL 726: 2004-08: 
─ 
Type Z and standard part numbers added 
─ 
Standard revised 
Previous issues 
1961-03, 1968-06, 1972-02, 1973-03, 1975-01, 1976-11, 1980-07, 1980-12, 1981-05, 1982-04, 
1983-04, 1990-01, 1993-05, 1993-09, 1995-11, 1997-11, 2004-08 
1 
Scope 
The present standard contains the lubricant requirements for transmission fluids, primarily for 
manual transmissions and axle drives with spur gear teeth and bevel gears for life filling. 
2 
Description 
Description example for SAE 75W transmission oil with friction modifier: 
Transmission oil acc. to TL 726-Z 
3 
Requirements 
3.1 
General requirements 
Approval of first supply and changes according to Volkswagen standard VW 01155. 
Avoidance of hazardous substances according to VW 91101. 
3.2 
Type 
Technology based on mineral oil with additives to improve viscosity/temperature behavior and 
synchronous compatibility as well as the ability of the oil to protect against wear, oxidation, foam 
and corrosion. 
3.3 
Miscibility 
Transmission oils in compliance with this standard shall be miscible with one another in any ratio 
without limitation. The mixtures themselves shall also correspond to all requirements of this 
standard. 
Documentation shall be provided for a mixing ratio of 50: 50. 
 
 
This electronically generated standard is authentic and valid without signature. 
The English translation is believed to be accurate.In case of discrepancies the German version shall govern. 
Numerical notation according to ISO practice (see VW 01000). 
QUELLE: NOLIS


Page 2 
TL 726: 2007-09 
 
3.4 
Service temperature range (-40 to +140) °C 
See Table 1. 
Table 1 
1% of service life 
+130 °C to +140 °C 
9% of service life 
+110 °C to +130 °C 
90% of service life 
≤ +100 °C 
3.5 
Shelf life 
Shelf life in unopened original packaging between -20 °C and +50 °C shall be > 24 months. The 
batch number shall be indicated on the container. 
3.6 
Version 
─ 
TL 726 
SAE 80W 
─ 
TL 726-Y 
SAE 75W 
─ 
TL 726-Z 
SAE 75W + friction modifier 
3.7 
Standard part number 
─ 
TL 726 
N 052 726 00 (no longer used) 
─ 
TL 726-Y 
Until 12/2006: N 052 726 Y0 
Starting from 01/2007: N 052 726 Y1 
─ 
TL 726-Z 
Until 12/2006: N 052 726 Z0 
Starting from 01/2007: N 052 726 Z1 
3.8 
Spare part number 
─ 
G 052 726 A1 
N 052 726 Y1 
─ 
G 055 726 A1 
N 052 726 Z1 
3.9 
Technical engineering approval (BMG) 
The material according to this Technical Supply Specification is subject to technical engineering 
approval (BMG). 
3.9.1 
Responsible departments 
Volkswagen AG: 
K-GQL-3/2 
EAGH 


Page 3 
TL 726: 2007-09 
4 
Release procedure 
For a laboratory release within the framework of technical engineering release, the lubricant 
manufacturer shall provide 10 l to the Volkswagen Group Laboratory along with a VDA first-sample 
test report and the related test certificates for the requirements specified in Table 3 Nos. 6 to 9. 
Other tests, such as function tests and road trials are required for technical engineering release. 
These require 1 000 l of material. 
For mixing a first sample, only a checked and released additive batch may be used. For the 
first-sample test within the framework of technical engineering release, the supplier of the 
transmission oil shall provide 1 l of the end product mixed according to the standard production 
conditions along with the associated VDA first-sample test report. 
The evaluation statement automatically expires 3 years after release has been granted or when the 
formulation of the transmission oils is changed. 
The release shall remain in effect given regular deliveries and justification of quality control 
according to test schedule. The Quality Assurance department of the ordering plant shall receive a 
plant testing certificate (DIN EN 10204) with each delivery. The plant testing certificate 
encompasses the manufacturing and fill report numbers as well as the test values according to the 
test schedule in Table 2. A test report according to Table 2 is also to be submitted to the 
Volkswagen Group Laboratory every year. 
Table 2 
Tests 
Each delivery batch 
(certificate of 
analyses) 
Delivery batch 
once per year 
Delivery batch 
every 3 years 
Laboratory tests 
Table 3, No. 1, No. 2, 
No. 5.1, No. 5.2, No. 
6, No. 7, No. 9.1, No. 
10.3, No. 10.4 
Table 
3, 
No. 
1, 
No. 2, No. 5, No. 5.1 
to No. 5.3, No. 6 to 
No. 10 
Table 
3, 
No. 
1, 
No. 2, No. 5, No. 5.1 
to No. 5.7, No. 6 to 
No. 10 
Evaporation loss 
 
 
Table 4, No. 1 
Oil purity 
Table 4, No. 3 
Table 4, No. 3 
Table 4, No. 3 
Corrosion behavior 
 
 
Table 4, No. 4 
Oxidation stability 
 
 
Table 4, No. 5.1, 
No. 5.2 
Foaming behavior 
Table 4, No. 6 
Table 4, No. 6 
Table 4, No. 6 
Air release properties 
 
Table 4, No. 7 
Table 4, No. 7 
Shear stability 
 
 
Table 4, No. 8 
Steady-state temperature 
 
 
Table 5, No. 9.1 
 
The supplier must ensure that each delivery batch meets the requirements specified in this 
Technical Supply Specification. Each additive batch shall be tested prior to use for mixing the end 
product. If the supplier of the transmission lubricant removes one or more separate partial 
quantities from the total quantity of a manufacturing batch at different times and delivers them to 
the ordering party or stores them, each partial quantity shall be designated as its own fill batch and 
given a fill report number in addition to the manufacturing report number. 
When delivering in drums, only clean drums shall be used. For bulk deliveries, the tanker shall be 
cleaned suitably before filling. 
Changes to the formulation, the manufacturing method, or to the production location as well as any 
change in the supplier shall be communicated to the Volkswagen Group Laboratory, to the 
laboratories of the affected plants, and to the relevant engineering department responsible for 
transmission development; they require new sampling and a new written release. If the release is 


Page 4 
TL 726: 2007-09 
 
revoked, the supplier shall forward this information to the concerned parts suppliers of the 
Volkswagen Group. 
5 
Composition requirements 
See Table 3. 
Table 3 
No. 
Property 
Requirement 
 
TL 726 
TL 726-Y 
TL 726-Z 
1 
Color/appearance  
acc. to ASTM D 6045 
Colorless / 
<2,5/clear 
Colorless / 
<1,5/clear 
Colorless / 
<1,5/clear 
2 
IR spectrum 
acc. to DIN 51451 
According to sample 
3 
Additives 
According to sample, see Section 8.1 
3.1 
Additive content 
3.1.1 Base product (without VM) 
(4,10 ± 0,1)% 
3.1.2 Additives (FM) 
- 
- 
(0,5 ± 0,05)% 
3.2 
VM type and content 
high molecular hydrocarbons (e.g. OCP, 
PAO, PIB)  
polystyrenes (e.g. DSC, MSC)  
acrylates (PAMA, combinations) 
According to sample ± 10% (polymer content 
and diluent) 
3.3 
PPD type and content 
polystyrenes (DSC, MSC), wax phenols, 
naphthalene, PIB, OCP, SIP,  
acrylates (PAMA, combinations) 
According to sample ± 10% (polymer content 
and diluent) 
4 
Base oils 
4.1 
Type and content 
PAO, PIO, HC, ester, M (CA, CP, CN)  
According to sample ± 10% 
4.2 
Compliance with Volkswagen  
environmental standard VW 91101 
Mandatory 
4.3 
PAH content acc. to VW 50550 
test acc. to PV 1448 
Mandatory 
4.4 
Viscosity index of the base oil (without VM) 
acc. to DIN ISO 2909 
- 
> 80 
5 
Elements 
(Ba, Zn, Ca, Na, K, Cr, Cu, Ni, Sn, Pb, Mo, 
B) 
< 10 mg/kg each 
5.1 
Phosphorus (P) 
acc. to DIN 51363-2/3 
(0,071 ± 0,007)% 
5.2 
Sulfur (S) 
acc. to DIN EN ISO 14596 
(1,80 ± 0,30)% 
5.3 
Nitrogen (N) 
acc. to ASTM D 3228-79 or, if preferred 
based on ASTM D 5291 
(0,05 ± 0,01)% 
(0,07 ± 0,001)%
5.4 
Chlorine (Cl) 
based on DIN 51577-4/-5 
< 100 mg/kg 
5.5 
Silicon (Si) 
acc. to DIN 51390-4 
- 
(sample value ± 20%) mg/kg
5.6 
Fluorine (F) 
Pyrohydrolysis based on DIN 51723 
Determination of fluoride using an ion-
sensitive electrode based on DIN 38405-4 
 
(sample value ± 20%) mg/kg


Page 5 
TL 726: 2007-09 
No. 
Property 
Requirement 
 
TL 726 
TL 726-Y 
TL 726-Z 
5.7 
Elements  
(Li, W) 
- 
≤ 10 mg/kg each 
6 
Water content 
acc. to DIN 51777-2 
≤ 500 mg/kg 
7 
Density 
acc. to DIN 51757 
at +15 °C 
According to 
sample in 
kg/m3 
(880 ± 5) kg/m3 
8 
Pour point 
acc. to DIN ISO 3016 
≤ -26 
≤ -40 
9 
Dynamic viscosity 
9.1 
At -40 °C 
acc. to DIN 51398 
- 
≤ 150 000 mPas 
10 
Kinematic viscosity acc. to DIN 51562-1 
10.1 
At -30 °C 
- 
≤ 16 000 mm2/s 
10.2 
At -20 °C 
- 
≤ 3 000 mm2/s 
10.3 
At +40 °C 
According to sample in mm²/s 
10.4 
At +100 °C 
≥ 9,0 
≥ 6,0 
6 
Properties requirements 
See Table 4. 
Table 4 
No. 
Property 
Requirement 
 
TL 726 
TL 726-Y 
TL 726-Z 
1 
Evaporation loss 
acc. to DIN 51581-1 
at +200 °C 
≤ 8 % 
2 
Flash point 
acc. to DIN EN ISO 2592 
≥ 180 °C 
Oil purity 
Microscopic particle count acc. to ISO 4407 
3 
Purity class 
acc. to ISO 4406 
- /20 / 16 
4 
Corrosivity  
acc. to PV 1425 
Steel 
4.1 
Grade 
Max. 2 
Copper 
Grade 
Max. 2 
4.2 
Weight loss 
≤ 2,0 mg/cm2 
4.3 
Sludge binding of the oil-water mixture 
Not permissible 
5 
Oxidation stability 
Chemical luminescence analysis acc. to PV 1476 
At 190 °C 
5.1 
At 220 °C 
According to sample 
Oxidation test acc. to CEC L-48-A-00/B 
(192 h; 5 l air/h; +140 °C; 100 ml) 
5.2 
After testing is completed, the following requirements shall be met: 
5.2.1 Blotter-spot test/drip area 
No solid or sticky residues 


Page 6 
TL 726: 2007-09 
 
No. 
Property 
Requirement 
 
TL 726 
TL 726-Y 
TL 726-Z 
5.2.2 ∆ Viscosity 
acc. to DIN 51562-1 
at +100 °C 
≤ 10 % 
5.2.3 ∆ TAN 
acc. to ASTM D 664 
To be specified in mgKOH/g 
6 
Foaming behavior acc. to ASTM D 892 
6.1 
New oil 
6.1.1 At +25 °C, after 20 s 
≤ 20/0 ml  
6.1.2 At +95 °C, after 20 s 
≤ 50/0 ml  
6.2 
After aging acc. to CEC L-48-A-00/B 
(24 h at +140 °C) 
6.2.1 At +25 °C, after 20 s 
≤ 20/0 ml 
According to 
sample 
6.2.2 At +95 °C, after 20 s 
≤ 50/0 ml 
According to 
sample 
7 
Air release property at +50 °C acc. to DIN 51381 
New oil 
Air-in-oil dispersion acc. to PV 1482 
 
After 0 min (extrapolated) 
≤ 3,0 volume percent 
After 1 min 
≤ 2,5 volume percent 
After 2 min 
≤ 1,8 volume percent 
After 3 min 
≤ 1,2 volume percent 
After 4 min 
≤ 1,0 volume percent 
After 5 min 
≤ 0,8 volume percent 
7.1 
0,2 volume percent after 
≤ 9,0 min 
After aging acc. to CEC L-48-A-00/B 
(24 h at +140 °C) 
Air-in-oil dispersion acc. to PV 1482 
After 0 min (extrapolated) 
≤ 3,0 volume percent 
According to 
sample 
After 1 min 
≤ 2,5 volume percent 
According to 
sample 
After 2 min 
≤ 1,8 volume percent 
According to 
sample 
After 3 min 
≤ 1,2 volume percent 
According to 
sample 
After 4 min 
≤ 1,0 volume percent 
According to 
sample 
After 5 min 
≤ 0,8 volume percent 
According to 
sample 
7.2 
0,2 volume percent after  
≤ 9,0 min 
According to 
sample 
8 
Shear stability acc. to CEC L-45-A-99 (TRB/20 h) 
8.1 
Viscosity after shearing 
acc. to DIN 51562-1 
≥ 5,7 mm2/s 
≥ 5,0 mm2/s 
8.2 
Shear loss 
≤ 5% 
≤ 20% 
 


Page 7 
TL 726: 2007-09 
7 
Functional requirements 
See Table 5. 
Table 5 
No. 
Property 
Requirement 
 
TL 726 
TL 726-Y 
TL 726-Z 
1 
Elastomer compatibility 
(static aging, short-term and long-term test in each case) 
See Section 8.2 
Tensile strength (relative change) acc. to DIN 53504 
Elastomer 1 (ACM) 
Elastomer 2 (AEM) 
Elastomer 3 (HNBR) 
Elastomer 4 (FKM) 
Elastomer 5 (VMQ) 
Elastomer 6 (FVMQ) 
1.1 
Elastomer 7 (LSR) 
To be indicated in % 
Elongation at tear (relative change) acc. to DIN 53504 
Elastomer 1 (ACM) 
Elastomer 2 (AEM) 
Elastomer 3 (HNBR) 
Elastomer 4 (FKM) 
Elastomer 5 (VMQ) 
Elastomer 6 (FVMQ) 
1.2 
Elastomer 7 (LSR) 
To be indicated in % 
Weight change (relative change) acc. to VW 2.8.1 
Elastomer 1 (ACM) 
Elastomer 2 (AEM) 
Elastomer 3 (HNBR) 
Elastomer 4 (FKM) 
Elastomer 5 (VMQ) 
Elastomer 6 (FVMQ) 
1.3 
Elastomer 7 (LSR) 
To be indicated in % 
1.4 
Cracking 
To be specified 
2 
Elastomer compatibility (dynamic radial shaft seal tests) 
Test run with ACM radial shaft seal, see Section 8.3 
2.1 
After testing is completed, the following requirements shall be met: 
2.1.1 Leakage 
None 
2.1.2 Sealing lip wear 
≤ 0,4 mm 
2.1.3 Radial force loss 
≤ 40% 
2.1.4 Oil deposits and discoloration of the radial 
shaft seal 
Slight, soft oil residues permissible 
Cracks on the sealing lip 
at ~ 50% elongation 
None 
2.1.5 
Refer to VW 01150ff. for information not specified herein. 
3 
Polymer compatibility 
(static aging, short-term and long-term test in each case) 
See Section 8.4 
3.1 
Notched impact strength (relative change) acc. to DIN EN ISO 179-1 
Polymer 1 (PA66) 
To be indicated in % 
Polymer 2 (PBT-GF-30) 
≤ 55% 
 
Polymer 3 (PBT-GK-30) 
≤ 55% 


Page 8 
TL 726: 2007-09 
 
No. 
Property 
Requirement 
 
TL 726 
TL 726-Y 
TL 726-Z 
Elongation at break (relative change) acc. to DIN EN ISO 527-1/-2 
Polymer 1 (PA66) 
To be indicated in % 
Polymer 2 (PBT-GF-30) 
To be indicated in % 
3.2 
Polymer 3 (PBT-GF-30) 
≤ 5% 
Tensile strength (relative change) acc. to DIN EN ISO 527-1/-2 
Polymer 1 (PA66) 
To be indicated in % 
Polymer 2 (PBT-GF-30) 
To be indicated in % 
3.3 
Polymer 3 (PBT-GF-30) 
± 15% 
Compatibility with sealing compounds 
100 h contact aging acc. to PV 2046 
4 
Volkswagen sealing compound 
No changes based on visual evaluation of the 
sealing surfaces 
Compatibility with adhesive 
100 h contact aging acc. to PV 2046 
Volkswagen epoxy resin adhesive 
No changes based on visual evaluation 
5 
Refer to VW 01150ff. for information not specified herein. 
6 
Compatibility with thrust washer composite 
material 
acc. to PV 1471 
µ1 > µ2 ≥ µ3 
Friction coefficient profile between µ1 and µ3
always ≥ µ3 
6.1 
PPA-GF16 (PA6.6/6T/6I-GF16) 
at +100 °C 
6.2 
PA66 at 100 °C 
≤ 0,25 friction oscillation factor 
7 
Pitting load-carrying capacity 
According to sample 
7.1 
FZG pitting test 
PT C/9/90 
(at least 3 individual values shall be indicated; 
profiles shall be submitted) 
FE-8 rolling contact bearing test 
2 tests each (with 2 bearings each) 
Drag torque and oil temperature curves shall 
be provided 
Wear test 
DIN 51819-3 –D- 7.5-100-80 
based on DIN 51819-3  
(roller set weight loss) 
7.2 
Fatigue test according to PV 1483 
To be specified 
8 
Wear resistance 
8.1 
FZG multistage test 
A10/16,6R/90 
acc. to FVA 243 
≥ 10 fail load stage 
8.2 
FZG test 
S-A10/16,6R/90 
acc. to FVA 243 
≥ 6 fail load stage 
FZG C/0.05:0.57/90:120/12 
acc. to FVA 377 (C/0.05/90:120/12) 
Part 3 C/0.57/90/12 
Pinion wear 
8.3 
Wheel wear 
To be specified in mg 
9 
Fuel economy 
Steady-state temperature acc. to PV 1454 
Oil under test 
9.1 
Volkswagen reference oil 
see Section 8.5 
To be specified 


Page 9 
TL 726: 2007-09 
No. 
Property 
Requirement 
 
TL 726 
TL 726-Y 
TL 726-Z 
Loss coefficient VG 
acc. to PV 1456 
See Appendix A.1 
Oil under test 
9.2 
Volkswagen reference oil 
see Section 8.5 
To be specified 
10 
Synchronous behavior, based on CEC L-66-T-99 
Material for synchronizer ring 
acc. to TL 081 
Brass thread 
Synchronizer ring 
(single cone, 3rd gear) 
02A 311 269 A 
Synchronizer hub ASSY 
(single cone, 3rd/4th gear) 
02A 311 301 D 
Indexing wheel 
(single cone, 3rd gear) 
02A 311 129 BE 
Shifting force 
500 N 
Speed differential 
1 100 rpm 
Oil temperature 
100 °C 
Oil flow rate 
1,5 l/min 
Shift cycle time 
 
Inertia moment of the flywheel 
 
0,014 kgm2 
Number of shifts achieved 
To be specified 
Wear distance 
To be specified in mm 
10.1 
Coefficient of friction after 100 000 shifts 
To be specified 
Material for synchronizer ring 
acc. to TL 084 
Brass thread 
Synchronizer ring 
(single cone, 3rd gear) 
02A 311 269 E 
Synchronizer hub ASSY 
(single cone, 3rd/4th gear) 
02A 311 301 D 
Indexing wheel 
(single cone, 3rd gear) 
02A 311 129 BE 
Shifting force 
500 N 
Speed differential 
1 100 rpm 
Oil temperature 
100 °C 
Oil flow rate 
1,5 l/min 
Shift cycle time 
12 min-1 
Inertia moment of the flywheel 
0,014 kgm2 
Number of shifts achieved 
To be specified 
Wear path 
To be specified in mm 
10.2 
Coefficient of friction after 100 000 shifts 
To be specified 


Page 10 
TL 726: 2007-09 
 
8 
Notes on testing 
8.1 
EP additive type 
Released additives: 
"Anglamol 99" 
Lubrizol GmbH 
8.2 
Elastomer compatibility 
Test specimens: S3A according to DIN 53504, test specimen/oil ratio 1:80 according to PV 3323. 
Test conditions: 
─ 
Short-term test 96 h; test temperature: +150 °C 
─ 
Long-term test 504 h; test temperature: +130 °C 
 
Sources of supply: 
─ 
Elastomer 1 (ACM): 
Freudenberg 70 ACM/121433 
─ 
Elastomer 2 (AEM): 
Bruss AEM 11618 
─ 
Elastomer 3 (HNBR): 
Kaco HNBR 75178 
─ 
Elastomer 4 (FKM): 
Parker FKM E-281 
─ 
Elastomer 5 (VMQ): 
Dow Corning Q 5-8401 
─ 
Elastomer 6 (FVMQ): 
Freudenberg 60 FVMQ 565 
─ 
Elastomer 7 (LSR): 
GE-Bayer LSR 3286/50 
 
The elastomer materials used must be tested in order to achieve technical engineering approval 
(BMG). 
The evaluation shall be performed by the Volkswagen Group Laboratory. 
8.3 
Test run with ACM radial shaft seals 
See Table 6. 
Table 6 
Drawing number 
02M 409 189 C 
Material 
Freudenberg 70 ACM 121433 
Number 
6 
Running time 
240 h (10 cycles) 
Radial runout deviation 
≤ 0,15 mm 
Coaxiality tolerance 
≤ 0,20 mm 
 
One test cycle consists of 3 steps, according to Table 7. 
Table 7 
Step 
no. 
Test time 
h:min 
Temperature 
°C 
Speed 
rpm 
Direction of 
rotation 
1 
14:00 
+110 
2 000 
Right or left 
2 
06:00 
+150 
2 000 
Right or left 
3 
04:00 
+25 
0 
Standstill

File: 材料工程师/TL766.pdf.md
# TL766.pdf

Klass.-Nr. 57311 
Mai 2006 
Brake Fluid 
Material Requirements 
TL 
766 
Konzernnorm 
3 Types: X, Y, Z 
 
Descriptors: 
brake fluid, brake, hydraulic fluid, glycol ether 
D
 
Page 1 of 9 
Fachverantwortung/Responsibility 
Normung/Standards (E2TC, 1733) 
 
 
 
K-GQL-3/2 Strassmann 
Tel: +49-5361-9-25797 
Dr. Beyersdorf 
Frau Hager-Süß Tel: +49-5361-9-49035 
Terlinden 
 
 
Confidential. All rights reserved. No part of this document may be transmitted or reproduced without prior permission of a Standards Department of the Volkswagen Group. 
Parties to a contract can only obtain this standard via the B2B supplier platform “www.vwgroupsupply.com”. 
 VOLKSWAGEN AG 
Norm vor Anwendung auf Aktualität prüfen / Check standard for current issue prior to usage. 
Form FE 41 - 01.06 
Changes 
The following changes have been made as compared to Technical Supply Specification TL 766, 
2005-02: 
─ 
Requirements in Table 1, No. 4.2 changed 
Previous issues 
1969-11, 1972-04, 1973-03, 1975-01, 1976-11, 1977-09, 1979-01, 1980-09, 1982-04, 1982-09, 
1994-12, 2005-02 
1 
Scope 
This TL standard specifies the material requirements for hydraulic brake fluid on glycol ether basis. 
2 
Description 
Description example for quality grade DOT 5.1 brake fluid: 
Brake fluid according to TL 766-Y 
3 
Requirements 
3.1 
General requirements 
Approval of first supply and changes according to Volkswagen standard VW 011 55. 
Avoidance of hazardous substances according to VW 911 01. 
The manufacturer must deliver 10 l to the Group Laboratory for evaluation. 
Released brake fluids cannot be employed until the manufacturer submits the required approval 
documents (test certificate from a test institute released by the US authorities). 
If the release is revoked, the supplier shall forward this information to the concerned parts suppliers 
of the Volkswagen Group. 
This TL standard shall be used in combination with TL 901 "Hydraulic Brakes; Requirements" and 
TL 630 "Rubber Parts, Hydraulic Brakes; Material Requirements". 
No interfering bands within the near IR spectrum (at approximately 1 930 nm and approximately 
1 860 nm due to online monitoring of the filling process). 
The English translation is believed to be accurate.In case of discrepancies the German version shall govern. 
Numerical notation according to ISO practice (see VW 01000). 
QUELLE: NOLIS


Page 2 
TL 766: 2006-05 
D 
3.1.1 
Noise 
The units of the brake system and the hydraulic clutch control may not create noises (squeaking, 
creaking, etc.). 
3.2 
Production sample 
The material according to this TL standard is subject to technical engineering approval (BMG). 
3.2.1 
Responsible departments 
Volkswagen AG: 
K-GQL-3 and EFB/F 
3.3 
Types 
─ 
TL 766-X 
brake fluid according to FMVSS 116 DOT 4 
─ 
TL 766-Y 
brake fluid according to FMVSS 116 DOT 5.1 
─ 
TL 766-Z 
brake fluid according to FMVSS 116 DOT 4 
3.4 
National standards and requirements 
US regulation 571.116 (FMVSS 116) was taken into consideration when this TL standard was is-
sued. Those sections marked with a documentation bar are subject to mandatory documentation if 
the number of the TL standard is also marked with a documentation bar in the drawing. 
The documents shall be kept on file for 10 years. 
3.5 
Color 
yellow – amber 
3.6 
Standard part numbers 
─ 
TL 766-X 
N 052 766 X0 
─ 
TL 766-Y 
N 052 766 Y0 
─ 
TL 766-Z 
N 052 766 Z0 
3.7 
Shelf life 
At room temperature in unopened original packaging (room temperature 18 °C to 28 °C according 
to DIN 50014): 
There must be no deviations as compared to the specifications given here after a storage period of 
3 years. Storage in metal containers. 


Page 3 
TL 766: 2006-05 
D 
4 
Property requirements 
See Table 1. 
Table 1 
No. 
Property 
Unit 
Requirement 
 
Type X (DOT 4)
Type Y 
(DOT 5.1) 
Type Z (DOT 4)
1 
Density acc. to 
DIN 51757 at 20 °C 
g/cm³ 
acc. to sample 
2 
Gas chromatographic 
fingerprint 
 
acc. to sample 
3 
Viscosity acc. to DIN 51562-1 
3.1 
at 40 °C 
mm²/s 
> 4,2 
3.2 
at 100 °C 
mm²/s 
> 1,5 
> 2,2 
> 1,5 
3.3 
at -40 °C 
as-received condition 
< 0,15% H2O 
mm²/s 
< 1 100 
< 800 
< 700 
3.4 
at -40 °C (4,00% H 2O) 
mm²/s 
acc. to sample 
< 1 250 
< 1 100 
4 
Boiling points acc. to DIN ISO 4925 
4.1 
ERBP 
°C 
> 250 
> 260 
> 265 
4.2 
Wet boiling point 
acc. to Section 6.1 
°C 
> 163 
> 185 
> 175 
5 
Brake fluid stability acc. to DIN ISO 4925 
5.1 
at boiling temperature 
°C 
Ts=Ta-3-0,05(Ta-225) 
5.2 
chemical stability 
°C 
Ts=Ta-3-0,05(Ta-225) 
6 
pH value 
acc. to DIN ISO 4925 
 
> 7,0 to < 11,5 
7 
Deposit tendency 
 
No deposits or gelling permissible. 
8 
Flow capacity at low temperatures acc. to DIN ISO 4925 
144 h/-40 °C 
Coating formation 
 
not permissible 
Precipitation 
 
not permissible 
8.1 
Air bubble rising time 
s 
< 3 
6 h/-50 °C 
Coating formation 
 
not permissible 
Precipitation 
 
not permissible 
8.2 
Air bubble rising time 
s 
< 5 
9 
Water content acc. to DIN 51777-1 
9.1 
as-received condition 
% 
≤ 0,15 
9.2 
when filling into vehicle 
% 
≤ 0,20 
10 
Water tolerance (3,5% H2O) acc. to DIN ISO 4925 
120 h/-40 °C 
Coating formation 
 
not permissible 
Precipitation 
 
not permissible 
Clouding 
 
not permissible 
10.1 
Air bubble rising time 
s 
< 3 
24 h/60 °C 
Coating formation 
 
not permissible 
10.2 
Precipitation 
Vol. % 
< 0,05 


Page 4 
TL 766: 2006-05 
D 
No. 
Property 
Unit 
Requirement 
 
Type X (DOT 4)
Type Y 
(DOT 5.1) 
Type Z (DOT 4)
11 
Miscibility acc. to DIN ISO 4925 
24 h/-40 °C 
Coating formation 
 
not permissible 
Precipitation 
 
not permissible 
11.1 
Clouding 
 
not permissible 
24 h/60 °C 
Coating formation 
 
not permissible 
11.2 
Precipitation 
Vol. % 
< 0,05 
12 
Compatibility with SAE compatibility fluid acc. to FMVSS 116/S6.10(a)/(b) 
24 h/-40 °C 
Coating formation 
 
not permissible 
Precipitation 
 
not permissible 
12.1 
Clouding 
 
not permissible 
24 h/60 °C 
Coating formation 
 
not permissible 
12.2 
Precipitation 
Vol. % 
< 0,05 
13 
Corrosivity (360 h at 100 °C and 5% H 2O) acc. to FMVSS 116 
Assembly sequence acc. to DIN ISO 4925 
Weight change of the SAE metal test strips 
Tin 
mg/cm² 
< 0,2 
Steel 
mg/cm² 
< 0,2 
Aluminum 
mg/cm² 
< 0,1 
Gray cast iron 
mg/cm² 
< 0,2 
Brass 
mg/cm² 
< 0,4 
Copper 
mg/cm² 
< 0,4 
13.1 
Die-cast zinc acc. to 
DIN EN 1774 
mg/cm² 
< 0,2 
Appearance of the metal strips 
Pitting 
 
not permissible 
13.2 
Etching 
 
not permissible 
Appearance of the brake fluid/water mixture 
Gelling 
 
not permissible 
Sludge formation 
 
not permissible 
Crystalline deposits 
 
not permissible 
Precipitation 
Vol. % 
< 0,05 
13.3 
pH value 
 
>7,0 to < 11,5 
State of SAE SBR test cup 
Dissolution 
 
not permissible 
Decrease of IRHD value 
units 
<15 
13.4 
Change of base diameter mm 
< 1,0 
14 
Oxidation stability acc. to DIN ISO 4925 (168 h/70 °C) 
Weight change 
Aluminum 
mg/cm² 
< 0,05 
14.1 
Cast iron 
mg/cm² 
< 0,3 
14.2 
Pitting 
 
not permissible 
14.3 
Roughing 
 
not permissible 
14.4 
Residue 
 
not permissible 
15 
Boiling profile with water added, see Section 6.2 


Page 5 
TL 766: 2006-05 
D 
No. 
Property 
Unit 
Requirement 
 
Type X (DOT 4)
Type Y 
(DOT 5.1) 
Type Z (DOT 4)
As-received 
condition ≤ 0,15% H2O 
°C 
> 250 
> 260 
> 265 
1,00% H2O 
°C 
acc. to sample 
acc. to sample 
acc. to sample 
2,00% H2O 
°C 
acc. to sample 
acc. to sample 
acc. to sample 
3,00% H2O 
°C 
acc. to sample 
acc. to sample 
acc. to sample 
4,00% H2O 
°C 
acc. to sample 
> 185 
> 175 
6,00% H2O 
°C 
acc. to sample 
acc. to sample 
acc. to sample 
8,00% H2O 
°C 
acc. to sample 
acc. to sample 
acc. to sample 
 
10,00% H2O 
°C 
acc. to sample 
acc. to sample 
acc. to sample 
Viscosity at -40 °C with water added, see Section 6 .2 
As-received 
condition ≤ 0,15% H2O 
mm²/s 
< 1100 
< 800 
< 700 
1,00% H2O 
mm²/s 
acc. to sample 
acc. to sample 
acc. to sample 
2,00% H2O 
mm²/s 
acc. to sample 
acc. to sample 
acc. to sample 
3,00% H2O 
mm²/s 
acc. to sample 
acc. to sample 
acc. to sample 
4,00% H2O 
mm²/s 
acc. to sample 
<1250 
< 1100 
6,00% H2O 
mm²/s 
acc. to sample 
acc. to sample 
acc. to sample 
8,00% H2O 
mm²/s 
acc. to sample 
acc. to sample 
acc. to sample 
16 
10,00% H2O 
mm²/s 
acc. to sample 
acc. to sample 
acc. to sample 
Water absorption after aging at 81% relative humidity, see Section 6.2 
after 24 h 
% 
acc. to sample 
< 1,0 
acc. to sample 
after 48 h 
% 
acc. to sample 
< 2,0 
acc. to sample 
after 96 h 
% 
acc. to sample 
< 3,5 
acc. to sample 
after 168 h 
% 
acc. to sample 
< 6,0 
acc. to sample 
after 264 h 
% 
acc. to sample 
< 8,0 
acc. to sample 
17 
after 408 h 
% 
acc. to sample 
<11,0 
acc. to sample 
18 
Effect on elastomer parts 
18.1 
Elastomer parts for brake 
units 
 
When testing for effects upon elastomer parts of the 
brake units (e.g. cups, protective caps, membranes 
for brake light switches), the requirements as 
specified in TL 630, TL 901, TL 522 10, TL 522 11, 
TL 522 12, TL 522 14 and TL 523 79 must be 
observed. 
18.2 
Testing on reference elastomers 
18.2.1 
Styrene butadiene rubber (75 SBR 845 by company Freudenberg) acc. to VDA 675 304
Standard test specimens (deviation: S3A) are aged in brake fluid for 70 h at (125 + 2) °C
Appearance of the standard test specimens after aging 
Decomposition 
 
not permissible 
Tackiness 
 
not permissible 
Blistering 
 
not permissible 
18.2.1.1 
Crust formation 
 
not permissible 
18.2.1.2 IRHD change after aging units 
+1 to -12 
18.2.1.3 Volume change after 
aging 
% 
2 to 10 
18.2.1.4 Tensile strength after 
aging 
% 
+5 to -30 
18.2.1.5 Elongation at tear after 
aging 
% 
0 to -40 


Page 6 
TL 766: 2006-05 
D 
No. 
Property 
Unit 
Requirement 
 
Type X (DOT 4)
Type Y 
(DOT 5.1) 
Type Z (DOT 4)
18.2.2 
EPDM (RM-69) 
Aging of the plate material in brake fluid for 70 h at (125 + 2) °C 
18.2.2.1 IRHD change after aging 
acc. to DIN ISO 4925 
units 
0 to 10 
Appearance of the test material after aging 
Decomposition 
 
not permissible 
Tackiness 
 
not permissible 
Blistering 
 
not permissible 
18.2.2.2
Crust formation 
 
not permissible 
18.2.2.3 Volume change after 
aging 
% 
0 to 10 
18.2.3 
EPDM rubber (75 EPDM 106035 by company Freudenberg) acc. to VDA 675 304 
Standard test specimens (deviation: S3A) are aged in brake fluid for 336 h at 150 °C 
Appearance of the test material after aging 
Decomposition 
 
not permissible 
Tackiness 
 
not permissible 
Blistering 
 
not permissible 
18.2.3.1
Crust formation 
 
not permissible 
18.2.3.2 IRHD change after aging 
acc. to DIN ISO 4925 
units 
+1 to -8 
18.2.3.3 Volume change after 
aging 
% 
1 to 8 
18.2.3.4 Change of tensile 
strength after aging 
% 
+5 to -25 
18.2.3.5 Change of elongation at 
tear after aging 
% 
0 to -30 
19 
Pressure resistance test acc. to FMVSS 116 
Requirements acc. to Section "Stroking properties" 
20 
Foaming behavior acc. to ASTM D 892 
20.1 
Amount of foam 
ml 
< 50 
20.2 
Disintegration time 
s 
< 10 
5 
Transport containers for brake fluid 
5.1 
Marking 
If brake fluid is placed on the market prefilled into canisters, the canisters including their labels 
must comply with the specifications of FMVSS 116. 


Page 7 
TL 766: 2006-05 
D 
5.2 
Resistance to brake fluid 
Transport containers must display resistance to brake fluid in the areas subject to contamination. 
6 
Notes on testing 
6.1 
Wet boiling point 
The basic method is defined in FMVSS 116. 
The following devices are required for water absorption: 
─ 
Desiccators, inner diameter 250 mm, with lid for sampling 
─ 
Desiccator plates, Section 6.3 – Figure 1, diameter 235 mm 
─ 
4 SAE RM-49 corrosion test containers 
─ 
1-ml measuring pipette with plunger 
─ 
Natural convection oven 
The desiccator is preconditioned, i.e. is filled with (450 ± 25) ml of distilled water and placed in the 
oven without specimens at (50 ± 1) °C 1 day prior t o beginning testing. The unglazed porcelain 
plate will thus become saturated with water. 
350 ml of the brake fluid to be tested and, respectively, of TEGME test fluid are weighed into one 
corrosion test container each. The TEGME test fluid shall be adjusted to 0,5% water content at the 
start of testing. Two corrosion test containers, one containing the brake fluid to be tested and one 
containing TEGME, are then placed upon the desiccator plate of the preconditioned desiccator next 
to one another. The central hole of the plate shall remain unobstructed. 
Before the desiccator is closed, a magnetic stirrer is added to each of the specimens. The desicca-
tor is then placed back into the oven at (50 ± 1) °C. 
Beginning after 10 h of aging, 1 ml of the TEGME specimen shall be removed every 2 h and its 
water content determined. Before removal, the TEGME shall be homogenized by stirring with the 
pipette. The pipette tips shall be placed in a dry desiccator. The water contents determined in this 
manner shall be entered in a diagram in relation to time and used for the extrapolation of the pre-
sumed final point of 3,7% water. After the aging period resulting from this, the two fluids (the brake 
fluid to be tested and the TEGME) are removed from the desiccator and placed upon a magnetic 
agitator for homogenization with the magnetic stirrer. Subsequently, the water content of each fluid 
is determined. 
After this, the boiling point is read from the boiling profile curve and the determined water content. 
6.2 
Water content after aging at 81% relative humidity 
Water absorption is carried out according to Table 1 No. 16, however, at (24 ± 0,5) °C and with 
150 ml of test fluid consisting of saturated ammonium sulfate solution [(425 ± 25) g (NH4)2SO4 and 
125 ml of distilled water]. 
Exposure to sun radiation shall be avoided. 
After the test, the diagram of boiling point in relation to aging period shall be determined from the 
boiling point/water content and water absorption/aging period diagrams. 
The exact measurement points can be interpolated from the measurement values gathered. 


Page 8 
TL 766: 2006-05 
D 
6.3 
Desiccator plate 
 
Figure 1 – Desiccator plate 
Desiccator plate: 
∅ 
239 mm 
 
Surface 
449 cm² 
1 large hole: 
∅ 
22 mm 
 
Surface 
4 cm² 
105 small holes. 
∅ 
4 to 5 mm 
 
Surface 
17 cm² 
Plate thickness 
 
10 to 11 mm 
Dashed area: area not covered by the beaker 


Page 9 
TL 766: 2006-05 
D 
7 
Referenced standards1 
TL 630 
Rubber Parts, Hydraulic Brakes; Material Requirements 
TL 901 
Hydraulic Brakes; Requirements 
TL 52210 
EPDM for Piston Rings in Disc Brakes; Material Requirements 
TL 52211 
EPDM Interior Parts for Brake Units; Material Requirements 
TL 52212 
EPDM for Protective Caps in Brake Units; Material Requirements 
TL 52214 
Dämpfungshülse, Scheibenbremse; Werkstoffanforderungen (Damping 
Sleeve, Disc Brake; Material Requirements – currently only available in 
German) 
TL 523 79 
Brake Hoses with EPDM Inside Layer; Material Requirements 
VW 011 55 
Vehicle Supply Parts; Approval of First Supply and Changes 
VW 911 01 
Environmental Standard for Vehicles; Vehicle Parts, Materials, Operating 
Fluids; Avoidance of Hazardous Substances 
DIN 50014 
Climates and Their Technical Application; Standard Atmospheres 
DIN 51562-1 
Viscosimetry – Measurement of Kinematic Viscosity by Means of the Ubbe-
lohde Viscometer – Part 1: Viscometer Specification and Measurement 
Procedure 
DIN 51757 
Testing of Mineral Oils and Related Materials; Determination of Density 
DIN 51777-1 
Testing of Mineral Oil Hydrocarbons and Solvents; Determination of Water 
Content According to Karl Fischer; Direct Method 
DIN ISO 4925 
Road Vehicles – Specification of Non-Petroleum Base Brake Fluids for Hy-
draulic Systems 
VDA 675 304 
Elastomer-Bauteile in Kraftfahrzeugen; Prüfverfahren zur Beständig-
keitsprüfung, Einwirkung von Bremsflüssigkeiten (Elastomer Components in 
Motor Vehicles; Test Procedure for Resistance Test, Effect of Brake Fluids 
– currently only available in German) 
ASTM D 892 
Standard Test Method for Foaming Characteristics of Lubricating Oils 
FMVSS 116 
Motor Vehicle Brake Fluid 
                                                
1 In this Section, terminological inconsistencies may occur as the original titles are used.
