Repository: kujaxr/obsidian-vault

File: 材料工程师/TL766E.pdf.md
# TL766E.pdf

Klass.-Nr. 57311 
Mai 2006 
Brake Fluid 
Material Requirements 
TL 
766 
Konzernnorm 
3 Types: X, Y, Z 
 
Descriptors: 
brake fluid, brake, hydraulic fluid, glycol ether 
D
 
Page 1 of 9 
Fachverantwortung/Responsibility 
Normung/Standards (E2TC, 1733) 
 
 
 
K-GQL-3/2 Strassmann 
Tel: +49-5361-9-25797 
Dr. Beyersdorf 
Frau Hager-Süß Tel: +49-5361-9-49035 
Terlinden 
 
 
Confidential. All rights reserved. No part of this document may be transmitted or reproduced without prior permission of a Standards Department of the Volkswagen Group. 
Parties to a contract can only obtain this standard via the B2B supplier platform “www.vwgroupsupply.com”. 
 VOLKSWAGEN AG 
Norm vor Anwendung auf Aktualität prüfen / Check standard for current issue prior to usage. 
Form FE 41 - 01.06 
Changes 
The following changes have been made as compared to Technical Supply Specification TL 766, 
2005-02: 
─ 
Requirements in Table 1, No. 4.2 changed 
Previous issues 
1969-11, 1972-04, 1973-03, 1975-01, 1976-11, 1977-09, 1979-01, 1980-09, 1982-04, 1982-09, 
1994-12, 2005-02 
1 
Scope 
This TL standard specifies the material requirements for hydraulic brake fluid on glycol ether basis. 
2 
Description 
Description example for quality grade DOT 5.1 brake fluid: 
Brake fluid according to TL 766-Y 
3 
Requirements 
3.1 
General requirements 
Approval of first supply and changes according to Volkswagen standard VW 011 55. 
Avoidance of hazardous substances according to VW 911 01. 
The manufacturer must deliver 10 l to the Group Laboratory for evaluation. 
Released brake fluids cannot be employed until the manufacturer submits the required approval 
documents (test certificate from a test institute released by the US authorities). 
If the release is revoked, the supplier shall forward this information to the concerned parts suppliers 
of the Volkswagen Group. 
This TL standard shall be used in combination with TL 901 "Hydraulic Brakes; Requirements" and 
TL 630 "Rubber Parts, Hydraulic Brakes; Material Requirements". 
No interfering bands within the near IR spectrum (at approximately 1 930 nm and approximately 
1 860 nm due to online monitoring of the filling process). 
The English translation is believed to be accurate.In case of discrepancies the German version shall govern. 
Numerical notation according to ISO practice (see VW 01000). 
QUELLE: NOLIS


Page 2 
TL 766: 2006-05 
D 
3.1.1 
Noise 
The units of the brake system and the hydraulic clutch control may not create noises (squeaking, 
creaking, etc.). 
3.2 
Production sample 
The material according to this TL standard is subject to technical engineering approval (BMG). 
3.2.1 
Responsible departments 
Volkswagen AG: 
K-GQL-3 and EFB/F 
3.3 
Types 
─ 
TL 766-X 
brake fluid according to FMVSS 116 DOT 4 
─ 
TL 766-Y 
brake fluid according to FMVSS 116 DOT 5.1 
─ 
TL 766-Z 
brake fluid according to FMVSS 116 DOT 4 
3.4 
National standards and requirements 
US regulation 571.116 (FMVSS 116) was taken into consideration when this TL standard was is-
sued. Those sections marked with a documentation bar are subject to mandatory documentation if 
the number of the TL standard is also marked with a documentation bar in the drawing. 
The documents shall be kept on file for 10 years. 
3.5 
Color 
yellow – amber 
3.6 
Standard part numbers 
─ 
TL 766-X 
N 052 766 X0 
─ 
TL 766-Y 
N 052 766 Y0 
─ 
TL 766-Z 
N 052 766 Z0 
3.7 
Shelf life 
At room temperature in unopened original packaging (room temperature 18 °C to 28 °C according 
to DIN 50014): 
There must be no deviations as compared to the specifications given here after a storage period of 
3 years. Storage in metal containers. 


Page 3 
TL 766: 2006-05 
D 
4 
Property requirements 
See Table 1. 
Table 1 
No. 
Property 
Unit 
Requirement 
 
Type X (DOT 4)
Type Y 
(DOT 5.1) 
Type Z (DOT 4)
1 
Density acc. to 
DIN 51757 at 20 °C 
g/cm³ 
acc. to sample 
2 
Gas chromatographic 
fingerprint 
 
acc. to sample 
3 
Viscosity acc. to DIN 51562-1 
3.1 
at 40 °C 
mm²/s 
> 4,2 
3.2 
at 100 °C 
mm²/s 
> 1,5 
> 2,2 
> 1,5 
3.3 
at -40 °C 
as-received condition 
< 0,15% H2O 
mm²/s 
< 1 100 
< 800 
< 700 
3.4 
at -40 °C (4,00% H 2O) 
mm²/s 
acc. to sample 
< 1 250 
< 1 100 
4 
Boiling points acc. to DIN ISO 4925 
4.1 
ERBP 
°C 
> 250 
> 260 
> 265 
4.2 
Wet boiling point 
acc. to Section 6.1 
°C 
> 163 
> 185 
> 175 
5 
Brake fluid stability acc. to DIN ISO 4925 
5.1 
at boiling temperature 
°C 
Ts=Ta-3-0,05(Ta-225) 
5.2 
chemical stability 
°C 
Ts=Ta-3-0,05(Ta-225) 
6 
pH value 
acc. to DIN ISO 4925 
 
> 7,0 to < 11,5 
7 
Deposit tendency 
 
No deposits or gelling permissible. 
8 
Flow capacity at low temperatures acc. to DIN ISO 4925 
144 h/-40 °C 
Coating formation 
 
not permissible 
Precipitation 
 
not permissible 
8.1 
Air bubble rising time 
s 
< 3 
6 h/-50 °C 
Coating formation 
 
not permissible 
Precipitation 
 
not permissible 
8.2 
Air bubble rising time 
s 
< 5 
9 
Water content acc. to DIN 51777-1 
9.1 
as-received condition 
% 
≤ 0,15 
9.2 
when filling into vehicle 
% 
≤ 0,20 
10 
Water tolerance (3,5% H2O) acc. to DIN ISO 4925 
120 h/-40 °C 
Coating formation 
 
not permissible 
Precipitation 
 
not permissible 
Clouding 
 
not permissible 
10.1 
Air bubble rising time 
s 
< 3 
24 h/60 °C 
Coating formation 
 
not permissible 
10.2 
Precipitation 
Vol. % 
< 0,05 


Page 4 
TL 766: 2006-05 
D 
No. 
Property 
Unit 
Requirement 
 
Type X (DOT 4)
Type Y 
(DOT 5.1) 
Type Z (DOT 4)
11 
Miscibility acc. to DIN ISO 4925 
24 h/-40 °C 
Coating formation 
 
not permissible 
Precipitation 
 
not permissible 
11.1 
Clouding 
 
not permissible 
24 h/60 °C 
Coating formation 
 
not permissible 
11.2 
Precipitation 
Vol. % 
< 0,05 
12 
Compatibility with SAE compatibility fluid acc. to FMVSS 116/S6.10(a)/(b) 
24 h/-40 °C 
Coating formation 
 
not permissible 
Precipitation 
 
not permissible 
12.1 
Clouding 
 
not permissible 
24 h/60 °C 
Coating formation 
 
not permissible 
12.2 
Precipitation 
Vol. % 
< 0,05 
13 
Corrosivity (360 h at 100 °C and 5% H 2O) acc. to FMVSS 116 
Assembly sequence acc. to DIN ISO 4925 
Weight change of the SAE metal test strips 
Tin 
mg/cm² 
< 0,2 
Steel 
mg/cm² 
< 0,2 
Aluminum 
mg/cm² 
< 0,1 
Gray cast iron 
mg/cm² 
< 0,2 
Brass 
mg/cm² 
< 0,4 
Copper 
mg/cm² 
< 0,4 
13.1 
Die-cast zinc acc. to 
DIN EN 1774 
mg/cm² 
< 0,2 
Appearance of the metal strips 
Pitting 
 
not permissible 
13.2 
Etching 
 
not permissible 
Appearance of the brake fluid/water mixture 
Gelling 
 
not permissible 
Sludge formation 
 
not permissible 
Crystalline deposits 
 
not permissible 
Precipitation 
Vol. % 
< 0,05 
13.3 
pH value 
 
>7,0 to < 11,5 
State of SAE SBR test cup 
Dissolution 
 
not permissible 
Decrease of IRHD value 
units 
<15 
13.4 
Change of base diameter mm 
< 1,0 
14 
Oxidation stability acc. to DIN ISO 4925 (168 h/70 °C) 
Weight change 
Aluminum 
mg/cm² 
< 0,05 
14.1 
Cast iron 
mg/cm² 
< 0,3 
14.2 
Pitting 
 
not permissible 
14.3 
Roughing 
 
not permissible 
14.4 
Residue 
 
not permissible 
15 
Boiling profile with water added, see Section 6.2 


Page 5 
TL 766: 2006-05 
D 
No. 
Property 
Unit 
Requirement 
 
Type X (DOT 4)
Type Y 
(DOT 5.1) 
Type Z (DOT 4)
As-received 
condition ≤ 0,15% H2O 
°C 
> 250 
> 260 
> 265 
1,00% H2O 
°C 
acc. to sample 
acc. to sample 
acc. to sample 
2,00% H2O 
°C 
acc. to sample 
acc. to sample 
acc. to sample 
3,00% H2O 
°C 
acc. to sample 
acc. to sample 
acc. to sample 
4,00% H2O 
°C 
acc. to sample 
> 185 
> 175 
6,00% H2O 
°C 
acc. to sample 
acc. to sample 
acc. to sample 
8,00% H2O 
°C 
acc. to sample 
acc. to sample 
acc. to sample 
 
10,00% H2O 
°C 
acc. to sample 
acc. to sample 
acc. to sample 
Viscosity at -40 °C with water added, see Section 6 .2 
As-received 
condition ≤ 0,15% H2O 
mm²/s 
< 1100 
< 800 
< 700 
1,00% H2O 
mm²/s 
acc. to sample 
acc. to sample 
acc. to sample 
2,00% H2O 
mm²/s 
acc. to sample 
acc. to sample 
acc. to sample 
3,00% H2O 
mm²/s 
acc. to sample 
acc. to sample 
acc. to sample 
4,00% H2O 
mm²/s 
acc. to sample 
<1250 
< 1100 
6,00% H2O 
mm²/s 
acc. to sample 
acc. to sample 
acc. to sample 
8,00% H2O 
mm²/s 
acc. to sample 
acc. to sample 
acc. to sample 
16 
10,00% H2O 
mm²/s 
acc. to sample 
acc. to sample 
acc. to sample 
Water absorption after aging at 81% relative humidity, see Section 6.2 
after 24 h 
% 
acc. to sample 
< 1,0 
acc. to sample 
after 48 h 
% 
acc. to sample 
< 2,0 
acc. to sample 
after 96 h 
% 
acc. to sample 
< 3,5 
acc. to sample 
after 168 h 
% 
acc. to sample 
< 6,0 
acc. to sample 
after 264 h 
% 
acc. to sample 
< 8,0 
acc. to sample 
17 
after 408 h 
% 
acc. to sample 
<11,0 
acc. to sample 
18 
Effect on elastomer parts 
18.1 
Elastomer parts for brake 
units 
 
When testing for effects upon elastomer parts of the 
brake units (e.g. cups, protective caps, membranes 
for brake light switches), the requirements as 
specified in TL 630, TL 901, TL 522 10, TL 522 11, 
TL 522 12, TL 522 14 and TL 523 79 must be 
observed. 
18.2 
Testing on reference elastomers 
18.2.1 
Styrene butadiene rubber (75 SBR 845 by company Freudenberg) acc. to VDA 675 304
Standard test specimens (deviation: S3A) are aged in brake fluid for 70 h at (125 + 2) °C
Appearance of the standard test specimens after aging 
Decomposition 
 
not permissible 
Tackiness 
 
not permissible 
Blistering 
 
not permissible 
18.2.1.1 
Crust formation 
 
not permissible 
18.2.1.2 IRHD change after aging units 
+1 to -12 
18.2.1.3 Volume change after 
aging 
% 
2 to 10 
18.2.1.4 Tensile strength after 
aging 
% 
+5 to -30 
18.2.1.5 Elongation at tear after 
aging 
% 
0 to -40 


Page 6 
TL 766: 2006-05 
D 
No. 
Property 
Unit 
Requirement 
 
Type X (DOT 4)
Type Y 
(DOT 5.1) 
Type Z (DOT 4)
18.2.2 
EPDM (RM-69) 
Aging of the plate material in brake fluid for 70 h at (125 + 2) °C 
18.2.2.1 IRHD change after aging 
acc. to DIN ISO 4925 
units 
0 to 10 
Appearance of the test material after aging 
Decomposition 
 
not permissible 
Tackiness 
 
not permissible 
Blistering 
 
not permissible 
18.2.2.2
Crust formation 
 
not permissible 
18.2.2.3 Volume change after 
aging 
% 
0 to 10 
18.2.3 
EPDM rubber (75 EPDM 106035 by company Freudenberg) acc. to VDA 675 304 
Standard test specimens (deviation: S3A) are aged in brake fluid for 336 h at 150 °C 
Appearance of the test material after aging 
Decomposition 
 
not permissible 
Tackiness 
 
not permissible 
Blistering 
 
not permissible 
18.2.3.1
Crust formation 
 
not permissible 
18.2.3.2 IRHD change after aging 
acc. to DIN ISO 4925 
units 
+1 to -8 
18.2.3.3 Volume change after 
aging 
% 
1 to 8 
18.2.3.4 Change of tensile 
strength after aging 
% 
+5 to -25 
18.2.3.5 Change of elongation at 
tear after aging 
% 
0 to -30 
19 
Pressure resistance test acc. to FMVSS 116 
Requirements acc. to Section "Stroking properties" 
20 
Foaming behavior acc. to ASTM D 892 
20.1 
Amount of foam 
ml 
< 50 
20.2 
Disintegration time 
s 
< 10 
5 
Transport containers for brake fluid 
5.1 
Marking 
If brake fluid is placed on the market prefilled into canisters, the canisters including their labels 
must comply with the specifications of FMVSS 116. 


Page 7 
TL 766: 2006-05 
D 
5.2 
Resistance to brake fluid 
Transport containers must display resistance to brake fluid in the areas subject to contamination. 
6 
Notes on testing 
6.1 
Wet boiling point 
The basic method is defined in FMVSS 116. 
The following devices are required for water absorption: 
─ 
Desiccators, inner diameter 250 mm, with lid for sampling 
─ 
Desiccator plates, Section 6.3 – Figure 1, diameter 235 mm 
─ 
4 SAE RM-49 corrosion test containers 
─ 
1-ml measuring pipette with plunger 
─ 
Natural convection oven 
The desiccator is preconditioned, i.e. is filled with (450 ± 25) ml of distilled water and placed in the 
oven without specimens at (50 ± 1) °C 1 day prior t o beginning testing. The unglazed porcelain 
plate will thus become saturated with water. 
350 ml of the brake fluid to be tested and, respectively, of TEGME test fluid are weighed into one 
corrosion test container each. The TEGME test fluid shall be adjusted to 0,5% water content at the 
start of testing. Two corrosion test containers, one containing the brake fluid to be tested and one 
containing TEGME, are then placed upon the desiccator plate of the preconditioned desiccator next 
to one another. The central hole of the plate shall remain unobstructed. 
Before the desiccator is closed, a magnetic stirrer is added to each of the specimens. The desicca-
tor is then placed back into the oven at (50 ± 1) °C. 
Beginning after 10 h of aging, 1 ml of the TEGME specimen shall be removed every 2 h and its 
water content determined. Before removal, the TEGME shall be homogenized by stirring with the 
pipette. The pipette tips shall be placed in a dry desiccator. The water contents determined in this 
manner shall be entered in a diagram in relation to time and used for the extrapolation of the pre-
sumed final point of 3,7% water. After the aging period resulting from this, the two fluids (the brake 
fluid to be tested and the TEGME) are removed from the desiccator and placed upon a magnetic 
agitator for homogenization with the magnetic stirrer. Subsequently, the water content of each fluid 
is determined. 
After this, the boiling point is read from the boiling profile curve and the determined water content. 
6.2 
Water content after aging at 81% relative humidity 
Water absorption is carried out according to Table 1 No. 16, however, at (24 ± 0,5) °C and with 
150 ml of test fluid consisting of saturated ammonium sulfate solution [(425 ± 25) g (NH4)2SO4 and 
125 ml of distilled water]. 
Exposure to sun radiation shall be avoided. 
After the test, the diagram of boiling point in relation to aging period shall be determined from the 
boiling point/water content and water absorption/aging period diagrams. 
The exact measurement points can be interpolated from the measurement values gathered. 


Page 8 
TL 766: 2006-05 
D 
6.3 
Desiccator plate 
 
Figure 1 – Desiccator plate 
Desiccator plate: 
∅ 
239 mm 
 
Surface 
449 cm² 
1 large hole: 
∅ 
22 mm 
 
Surface 
4 cm² 
105 small holes. 
∅ 
4 to 5 mm 
 
Surface 
17 cm² 
Plate thickness 
 
10 to 11 mm 
Dashed area: area not covered by the beaker 


Page 9 
TL 766: 2006-05 
D 
7 
Referenced standards1 
TL 630 
Rubber Parts, Hydraulic Brakes; Material Requirements 
TL 901 
Hydraulic Brakes; Requirements 
TL 52210 
EPDM for Piston Rings in Disc Brakes; Material Requirements 
TL 52211 
EPDM Interior Parts for Brake Units; Material Requirements 
TL 52212 
EPDM for Protective Caps in Brake Units; Material Requirements 
TL 52214 
Dämpfungshülse, Scheibenbremse; Werkstoffanforderungen (Damping 
Sleeve, Disc Brake; Material Requirements – currently only available in 
German) 
TL 523 79 
Brake Hoses with EPDM Inside Layer; Material Requirements 
VW 011 55 
Vehicle Supply Parts; Approval of First Supply and Changes 
VW 911 01 
Environmental Standard for Vehicles; Vehicle Parts, Materials, Operating 
Fluids; Avoidance of Hazardous Substances 
DIN 50014 
Climates and Their Technical Application; Standard Atmospheres 
DIN 51562-1 
Viscosimetry – Measurement of Kinematic Viscosity by Means of the Ubbe-
lohde Viscometer – Part 1: Viscometer Specification and Measurement 
Procedure 
DIN 51757 
Testing of Mineral Oils and Related Materials; Determination of Density 
DIN 51777-1 
Testing of Mineral Oil Hydrocarbons and Solvents; Determination of Water 
Content According to Karl Fischer; Direct Method 
DIN ISO 4925 
Road Vehicles – Specification of Non-Petroleum Base Brake Fluids for Hy-
draulic Systems 
VDA 675 304 
Elastomer-Bauteile in Kraftfahrzeugen; Prüfverfahren zur Beständig-
keitsprüfung, Einwirkung von Bremsflüssigkeiten (Elastomer Components in 
Motor Vehicles; Test Procedure for Resistance Test, Effect of Brake Fluids 
– currently only available in German) 
ASTM D 892 
Standard Test Method for Foaming Characteristics of Lubricating Oils 
FMVSS 116 
Motor Vehicle Brake Fluid 
                                                
1 In this Section, terminological inconsistencies may occur as the original titles are used.

File: 材料工程师/TL774.pdf.md
# TL774.pdf

Ethylene Glycol-Based Coolant Additive
Material Requirements
5 Types: C, F, G, H, J
Previous issues
TL 774: 1973-05, 1974-07, 1975-10, 1976-06, 1977-06, 1979-09, 1980-12, 1982-04, 1983-12,
1984-03, 1988-11, 1989-11, 1990-08, 1994-09, 1996-11, 1999-07, 2002-02, 2002-10, 2004-06,
2005-10, 2008-06
Changes
The following changes have been made as compared to TL 774: 2008-06:
–
Type I changed to type J
Scope
This TL (technical supply specification) specifies the material requirements for ethylene glycol-based
and ethylene glycol/glycerin-based coolant additives.
Description
Example of a violet coolant additive:
Coolant additive acc. to TL 774-G
Requirements
General requirements
Approval of first supply and changes according to Volkswagen standard VW 01155.
Avoidance of hazardous substances according to VW 91101.
The manufacturer must deliver 10 l to the Operating Fluids Laboratory for evaluation.
1  
2  
3  
3.1  
Group Standard
TL 774
Issue 2008-11
Class. No.:
57341
Descriptors:
coolant additive, cthylene glycol, glycerin, freezing point depression, boiling point elevation, corrosion
protection
Check standard for current issue prior to usage.
This electronically generated standard is authentic and valid without signature.
The English translation is believed to be accurate. In case of discrepancies the German version shall govern.
Numerical notation acc. to ISO practice.
Page 1 of 11
Technical responsibility
Standards department
GQL-LB/2
Jens Strassmann
Tel.: +49-5361-9-25797
GQL-LB
Dr. Jörg Beyersdorf
EKTC/4 Ute Hager-Süß
EKTC
Tel.: +49-5361-9-49035
Manfred Terlinden
Confidential. All rights reserved. No part of this document may be transmitted or reproduced without prior permission of a Standards Department of the Volkswagen Group.
Parties to a contract can only obtain this standard via the B2B supplier platform "www.vwgroupsupply.com".
© VOLKSWAGEN AG
VWNORM-2007-10f
QUELLE: NOLIS


Diagrams showing the most important physical properties of coolant/coolant additive mixtures are
contained in the in-house working folder "Produktive Betriebsstoffe" (Operating Fluids Used in Pro‐
duction). They may be obtained from the Operating Fluids Laboratory.
Miscibility
The coolant additives of the respective types must be miscible with each other in any ratio with all
coolants of the same type without any degradation of the functional characteristics.
Shelf life
Shelf life in unopened original packaging must be > 1 year at -30 °C to +50 °C.
Types
TL 774-C
For all engines, including light alloy engines. Blue-green color.
TL 774-F
For all engines, including all-aluminum engines. Violet color.
TL 774-G
For all engines, including all-aluminum engines. Violet color.
TL 774-H
Only for engine run-in test benches. Colorless.
TL 774-J
For all engines, including all-aluminum engines. Violet color.
Standard part numbers
–
TL 774-C, blue-green
N 052 774 C0
–
TL 774-F, violet
N 052 774 F0
–
TL 774-F, violet
N 052 774 F1 (only for Porsche1))
–
TL 774-G, violet
N 052 774 G0
–
TL 774-G, violet
N 052 774 G1 (mixture consisting of 40% N 052 774 G0
and 60% water)
–
TL 774-H, colorless
N 052 774 H0
–
TL 774-J, violet
N 052 774 J0
3.2  
3.3  
3.4  
3.4.1  
3.4.2  
3.4.3  
3.4.4  
3.4.5  
3.5  
1)  Must not be used in Volkswagen Group vehicles due to different antifoam components.
Page 2
TL 774: 2008-11


Technical engineering approval (BMG)
Coolant additives are subject to engineering approval.
Responsible department for Volkswagen
AG:
GQL-LB/2
Release procedure
For a laboratory release within the framework of technical engineering approval, the coolant manu‐
facturer must submit 10 liters of the product manufactured under standard production conditions along
with the first-sample test report to the Volkswagen Operating Fluids Laboratory. Other tests, such as
function tests and road trials, are required for technical engineering release. Approx. 200 liters of
coolant concentrate are required for this. In order to receive technical engineering approval, engine
bench tests as well as a road test (fleet test) are necessary, in addition to the laboratory release.
Only tested and approved pre-products (glycols, additives, etc.) must be used for blending of the first
sample (e.g. re-blend).
The evaluation statement automatically expires 3 years after the release is granted or when the
coolant additive formulation is changed.
The release will remain in effect given regular deliveries and verification of quality control according
to the test schedule. The quality assurance department of the ordering plant will receive a plant testing
certificate (acc. to sample) with each delivery. The plant testing certificate includes the manufacturing
and batch number as well as the test values according to the test schedule in compliance with
Table 1. In addition, the Volkswagen Operating Fluids Laboratory must be provided with a test report
according to Table 1 each year.
Table 1 – Test plan
Tests
Each delivery batch (certificate
of analysis)
Delivery batch every 3 years
Laboratory tests
Table 2, no. 4, no. 5; Table 3, no.
1, no. 3, no. 5, no. 6
All tests acc. to the first-sample
test report.
The supplier is obliged to ensure that each delivery batch meets the requirements specified in this
Technical Supply Specification. Each pre-product must be tested prior to use for blending of the end
product. If the supplier of the coolant additive removes one or more separate partial quantities from
the total quantity of a manufacturing batch at different times and delivers them to the ordering party
or stores them, each partial quantity must be designated as its own fill batch and given a batch
number, in addition to the manufacturing report number.
When delivering in drums, only clean drums must be used. With container deliveries, the containers
must be appropriately cleaned prior to filling.
If there are changes to the formulation, the manufacturing method, the production location, or with
the pre-supplier, the Volkswagen Operating Fluids Laboratory and the responsible engineering de‐
partment must be notified; these changes necessitate new sampling checks and a new written
release. If the release is revoked, the supplier is responsible for forwarding this information to the
concerned parts suppliers of the Volkswagen Group as well as any re-brand users of the product
released by the technical engineering approval process.
3.6  
4  
Page 3
TL 774: 2008-11


Composition and color
See Table 2.
Table 2
No.
Property
Unit
Requirement
 
TL 774-C
TL 774-F
TL 774-G
TL 774-H
TL 774-J
1
Ethylene glycol
(1,2-ethanediol)
Weight
percent
Balance
2
Glycerin
(1,2,3-propanetriol)
Weight
percent
Not permitted
20
3
Corrosion inhibitors
total
Weight
percent
≥ 5
3,5 to 5
The use of borax as the sole corrosion inhibitor is not per‐
mitted.
Heavy metals (such as molybdates or vanadates) are also
not permitted as inhibitors.
4
Free water (not in‐
cluding water pro‐
duced by crystalliza‐
tion and reaction)
See Section 7.1
 
≤ 3
≤ 5
5
Silicates
Determination by:
ICP-OES
and/or
AAS
mg/l
500 to 680
calculated
as SiO2 ,
including
a stabiliz‐
er contain‐
ing ≈ 10%
Si
Not per‐
mitted
400 to 500
400 to 500
6
Borax
 
-
Not permitted
7
Amines
 
Not permitted
8
Imidazol
 
-
Not permitted
9
Phosphates
 
Not permitted
10
Nitrite a)
 
Not permitted
11
Bitter substance "Bi‐
trex"®
 
25
Without
25
12
Color
 
Blue-
green
Violet
Violet
Colorless
Violet
13
Dye b)
 
Optional
Remazol
brilliant vi‐
olet 5R
(10 ±
1) ppm +
Rhodami
Remazol
brilliant vi‐
olet 5R
(10 ±
1) ppm +
Rhodamin
-
Remazol
brilliant vi‐
olet 5R
(10 ±
1) ppm +
Rhodamin
5  
Page 4
TL 774: 2008-11


No.
Property
Unit
Requirement
 
TL 774-C
TL 774-F
TL 774-G
TL 774-H
TL 774-J
13
Dye b)
 
Optional
ne 5/(2 to
3) ppm
e 5/(2 to
3) ppm
-
e 5/(2 to
3) ppm
14
Vapor phase inhibitor  
-
-
-
Additive
required
-
a)  Nitro aromatics are also not permitted.
b)  The dye used must be stable with regard to temperature and must not degrade the corrosion protection.
Further properties
See Table 3.
Table 3
No.
Property
Unit
Requirement
 
TL 774-C
TL 774-F
TL 774-G
TL 774-H
TL 774-J
1
Density d20
acc. to DIN 51757
kg/m3
1,11 to 1,14
1,11 to
1,16
2
Flash point
acc. to
DIN EN ISO 2719
°C
≥ 110
3
Refractive index nD
acc. to
DIN 51423-1
 
1,425 to 1,438
1,425 to
1,445
4
Boiling point acc. to
ASTM D 1120 ,
undiluted
°C
170 to 185
5
Reserve alkalinity
(ml HCL, 0,1 mol/l)
 
≥ 11
≥ 5,0
6
pH value
6.1
33 volume percent
in distilled water
 
7,7 to 8,5
6.2
50 volume percent
in distilled water
 
≥ 7,5
-
7
Corrosion protection acc. to ASTM D 1384 and Section 7.2
7.1
Heavy metals
7.1.1
Weight loss
g/m2
≤ 4
≤ 3
7.1.2
Weight increase af‐
ter cleaning with
water
g/m2
NA
≤ 1
7.2
For aluminum alloys, see Section 7.3
6  
Page 5
TL 774: 2008-11


No.
Property
Unit
Requirement
 
TL 774-C
TL 774-F
TL 774-G
TL 774-H
TL 774-J
7.2.1
Weight loss
g/m2
≤ 2
7.2.2
Weight increase af‐
ter cleaning with
water
g/m2
NA
≤ 2
8
Protection against
crevice corrosion
acc. to PV 1432
 
Maximum characteristic value 2
8.1
Ground test sur‐
face
 
Beginning discoloration permissible
8.2
Milled test surface
 
Discoloration and beginning blackening permissible.
9
For foam formation, see Section 7.4
10
Paint compatibility
acc. to
ASTM D 1882
 
No formation of spots
11
Silicate stability
acc. to
ASTM D 4340 (also
see Section 7.5)
and acc. to
PV 1426
 
No floccu‐
lation
Test omit‐
ted
No flocculation
12
Inhibitor stability
acc. to
ASTM D 4340 (also
see Section 7.5)
 
NA
No flocculation
13
Long-term stability
acc. to
ASTM D 4340 (see
Section 7.5)
 
NA
No signifi‐
cant
changes
in the
physical
properties
14
Hard water stability
acc. to PV 1426
 
No flocculation
15
Degree of corrosion acc. to DIN 51360-2
Concentration:
15.1
20 volume percent
Code
number
Max. 3
Max. 4
15.2
40 volume percent
Code
number
Max. 1
Max. 2
16
Temperature pat‐
tern for 30 h
See Section 7.6
Max. increase
°C
-
≤ 10
Page 6
TL 774: 2008-11


Corrosion behavior and cavitation behavior
Acc. to the guidelines set by the Internal Combustion Engines Research Association, hereinafter
referred to as FVV (German abbreviation), and acc. to Section 7.7.
Behavior in the oscillation test
Concentrations are 20 and 40 volume percent of the coolant additive. See Table 4.
Table 4
Metal
Medium
Standardized weight loss
 
TL 774-C
TL 774-F
TL 774-G
TL 774-H
TL 774-J
Aluminum
Fresh
≤ 1,2
≤ 2,0
Gray cast iron
Fresh
≤ 0,10
≤ 0,15
Standardized weight loss:
Weight loss in the test medium
Weight loss in water with 10°dH
Behavior in the dynamic corrosion test (Volkswagen elevated-temperature test system) as
well as visual findings according to FVV guidelines, Vol. R 443 (1986 edition)
Type C
For concentration, see Table 5.
Table 5
Volume percent of coolant additive:
20 %
40 %
Metal
Medium
Weight loss in mg
Aluminum
Deionized water, fresh
≤ 50
≤ 20
Water, 10°dH, fresh
≤ 50
≤ 20
Gray cast iron
Deionized water, fresh
≤ 40
≤ 20
Water, 10°dH, fresh
≤ 40
≤ 20
Only surface corrosion permissible, no pitting corrosion.
Types F, G, H, and J
For concentration, see Table 6.
Table 6
Volume percent of coolant additive:
20 %
40 %
Metal
Medium
Weight loss in mg
Aluminum
Deionized water, fresh
≤ 100
≤ 40
Water, 10°dH, fresh
≤ 80
≤ 30
6.1  
6.1.1  
6.1.2  
6.1.2.1  
6.1.2.2  
Page 7
TL 774: 2008-11


Gray cast iron
Deionized water, fresh
≤ 80
≤ 40
Water, 10°dH, fresh
≤ 60
≤ 30
Only surface corrosion permissible, no pitting corrosion.
Behavior in the dynamic corrosion test (Volkswagen elevated-temperature test system)
after cleaning with water
Types F, G, H, and J
For concentration, see Table 7.
Table 7
Volume percent of coolant additive:
20 %
40 %
Metal
Medium
Weight loss in mg
Aluminum
Deionized water, fresh
≤ 20
≤ 5
Water, 10°dH, fresh
≤ 25
≤ 10
Gray cast iron
Deionized water, fresh
≤ 20
≤ 5
Water, 10°dH, fresh
≤ 20
≤ 10
Only surface corrosion permissible, no pitting corrosion.
Residual silicate content after repeat dynamic corrosion test (Volkswagen elevated-tem‐
perature test system), types C, G, H, and J only
The concentration is 40 volume percent of the coolant additive.
The FVV elevated-temperature test is repeated with the same liquid but with a new Al specimen. After
the second test, it is not the corroded amount of the Al specimen that is measured. In this case, the
residual silicate content in the liquid is decisive.
Residual silicate content: According to sample
Behavior in the cavitation chamber (knock chamber) acc. to FVV guidelines, Vol. R 530
(2005 edition)
See Table 8.
Table 8
Metal
Concentration
Weight loss, mg/specimen
TL 774-C
TL 774-F
TL 774-G
TL 774-H
TL 774-J
Cavitation cham‐
ber specimens
20 volume
percent
According to sample
Specimen pack‐
age specimens
6.1.3  
6.1.3.1  
6.1.4  
6.1.5  
Page 8
TL 774: 2008-11


Metal
Concentration
Weight loss, mg/specimen
TL 774-C
TL 774-F
TL 774-G
TL 774-H
TL 774-J
Cavitation cham‐
ber specimens
40 volume
percent
According to sample
Specimen pack‐
age specimens
Behavior in the corrosion test with heat phase (FVV elevated-temperature test, MHTA)
acc. to FVV guidelines, Vol. R 530 (2005 edition)
Test with ion-exchanged water acc. to FVV guidelines, Vol. R 530 (2005 edition), Appendix
A 1.1
See Table 9.
Table 9
Metal
Concentration
Weight loss, mg/specimen
TL 774-C
TL 774-F
TL 774-G
TL 774-H
TL 774-J
Hot chamber
specimens
40 volume
percent
According to sample
Specimen pack‐
age specimens
Test with synthetically hard water acc. to FVV guidelines, Vol. R 530 (2005 edition), Ap‐
pendix A 1.2
See Table 10.
Table 10
Metal
Concentration
Weight loss, mg/specimen
TL 774-C
TL 774-F
TL 774-G
TL 774-H
TL 774-J
Hot chamber
specimens
40 volume
percent
According to sample
Specimen pack‐
age specimens
Notes on testing
Free water
Determination acc. to Karl Fischer.
6.1.6  
6.1.6.1  
6.1.6.2  
7  
7.1  
Page 9
TL 774: 2008-11


Corrosion protection
The organic corrosion protection inhibitors (mono/dicarboxylic acids) form molecular protective layers
on the metal surface which are completely destroyed by chemical cleaning. Therefore, the metal
surface must be cleaned with water prior to chemical cleaning.
The metal is then rinsed off with acetone and dried in a drying cabinet for 1 h at 100 °C.
It is subsequently weighed (after cooling).
After this so-called water cleaning treatment, the procedure is as usual (chemical cleaning and weight
determination).
Aluminum alloys
AlSi6Cu4 according to TL 023 will replace the SAE 329 Al alloy used according to ASTM D 1384.
The ASTM chain is being expanded to include the following aluminum alloys on the steel/aluminum
side: AlSi12; AlMn.
For use in Audi engines, the Al alloy according to TL 023 is being replaced by AlSi10Mg (Cu).
Discoloration is permissible, provided it does not represent corrosion products.
Pitting is not permissible.
Foam formation
50 ml of a 33 volume percent coolant additive in distilled water is shaken for 1 minute in a 100 ml
shaking flask.
Using the same solution, this test is subsequently repeated at 20 °C, 80 °C, and again at 20 °C.
The amount of foam is determined immediately after testing and after 1 minute.
Stability
Deviating from ASTM D 4340, synthetically hard water according to FVV guidelines, Vol. R 530 (2005
edition), Appendix A 1.2, is used.
The concentration is 40 volume percent.
Deviating from the aforementioned ASTM standard, the testing time is increased to 1 000 h for the
test of long-term stability (type I only).
Temperature pattern over 30 h
Temperature increase must not exceed 10 ℃ over a testing period of 30 h, with the measurement
30 min after the testing start.
Example:
After 30 min
147 °C
After 30 h
≤ 157 °C
Corrosion behavior and cavitation behavior
Test procedure acc. to FVV guidelines (Vol. R 443, 1986).
7.2  
7.3  
7.4  
7.5  
7.6  
7.7  
Page 10
TL 774: 2008-11
