Repository: kujaxr/obsidian-vault

File: 材料工程师/TL774E.pdf.md
# TL774E.pdf

Ethylene Glycol-Based Coolant Additive
Material Requirements
5 Types: C, F, G, H, J
Previous issues
TL 774: 1973-05, 1974-07, 1975-10, 1976-06, 1977-06, 1979-09, 1980-12, 1982-04, 1983-12,
1984-03, 1988-11, 1989-11, 1990-08, 1994-09, 1996-11, 1999-07, 2002-02, 2002-10, 2004-06,
2005-10, 2008-06
Changes
The following changes have been made as compared to TL 774: 2008-06:
–
Type I changed to type J
Scope
This TL (technical supply specification) specifies the material requirements for ethylene glycol-based
and ethylene glycol/glycerin-based coolant additives.
Description
Example of a violet coolant additive:
Coolant additive acc. to TL 774-G
Requirements
General requirements
Approval of first supply and changes according to Volkswagen standard VW 01155.
Avoidance of hazardous substances according to VW 91101.
The manufacturer must deliver 10 l to the Operating Fluids Laboratory for evaluation.
1  
2  
3  
3.1  
Group Standard
TL 774
Issue 2008-11
Class. No.:
57341
Descriptors:
coolant additive, cthylene glycol, glycerin, freezing point depression, boiling point elevation, corrosion
protection
Check standard for current issue prior to usage.
This electronically generated standard is authentic and valid without signature.
The English translation is believed to be accurate. In case of discrepancies the German version shall govern.
Numerical notation acc. to ISO practice.
Page 1 of 11
Technical responsibility
Standards department
GQL-LB/2
Jens Strassmann
Tel.: +49-5361-9-25797
GQL-LB
Dr. Jörg Beyersdorf
EKTC/4 Ute Hager-Süß
EKTC
Tel.: +49-5361-9-49035
Manfred Terlinden
Confidential. All rights reserved. No part of this document may be transmitted or reproduced without prior permission of a Standards Department of the Volkswagen Group.
Parties to a contract can only obtain this standard via the B2B supplier platform "www.vwgroupsupply.com".
© VOLKSWAGEN AG
VWNORM-2007-10f
QUELLE: NOLIS


Diagrams showing the most important physical properties of coolant/coolant additive mixtures are
contained in the in-house working folder "Produktive Betriebsstoffe" (Operating Fluids Used in Pro‐
duction). They may be obtained from the Operating Fluids Laboratory.
Miscibility
The coolant additives of the respective types must be miscible with each other in any ratio with all
coolants of the same type without any degradation of the functional characteristics.
Shelf life
Shelf life in unopened original packaging must be > 1 year at -30 °C to +50 °C.
Types
TL 774-C
For all engines, including light alloy engines. Blue-green color.
TL 774-F
For all engines, including all-aluminum engines. Violet color.
TL 774-G
For all engines, including all-aluminum engines. Violet color.
TL 774-H
Only for engine run-in test benches. Colorless.
TL 774-J
For all engines, including all-aluminum engines. Violet color.
Standard part numbers
–
TL 774-C, blue-green
N 052 774 C0
–
TL 774-F, violet
N 052 774 F0
–
TL 774-F, violet
N 052 774 F1 (only for Porsche1))
–
TL 774-G, violet
N 052 774 G0
–
TL 774-G, violet
N 052 774 G1 (mixture consisting of 40% N 052 774 G0
and 60% water)
–
TL 774-H, colorless
N 052 774 H0
–
TL 774-J, violet
N 052 774 J0
3.2  
3.3  
3.4  
3.4.1  
3.4.2  
3.4.3  
3.4.4  
3.4.5  
3.5  
1)  Must not be used in Volkswagen Group vehicles due to different antifoam components.
Page 2
TL 774: 2008-11


Technical engineering approval (BMG)
Coolant additives are subject to engineering approval.
Responsible department for Volkswagen
AG:
GQL-LB/2
Release procedure
For a laboratory release within the framework of technical engineering approval, the coolant manu‐
facturer must submit 10 liters of the product manufactured under standard production conditions along
with the first-sample test report to the Volkswagen Operating Fluids Laboratory. Other tests, such as
function tests and road trials, are required for technical engineering release. Approx. 200 liters of
coolant concentrate are required for this. In order to receive technical engineering approval, engine
bench tests as well as a road test (fleet test) are necessary, in addition to the laboratory release.
Only tested and approved pre-products (glycols, additives, etc.) must be used for blending of the first
sample (e.g. re-blend).
The evaluation statement automatically expires 3 years after the release is granted or when the
coolant additive formulation is changed.
The release will remain in effect given regular deliveries and verification of quality control according
to the test schedule. The quality assurance department of the ordering plant will receive a plant testing
certificate (acc. to sample) with each delivery. The plant testing certificate includes the manufacturing
and batch number as well as the test values according to the test schedule in compliance with
Table 1. In addition, the Volkswagen Operating Fluids Laboratory must be provided with a test report
according to Table 1 each year.
Table 1 – Test plan
Tests
Each delivery batch (certificate
of analysis)
Delivery batch every 3 years
Laboratory tests
Table 2, no. 4, no. 5; Table 3, no.
1, no. 3, no. 5, no. 6
All tests acc. to the first-sample
test report.
The supplier is obliged to ensure that each delivery batch meets the requirements specified in this
Technical Supply Specification. Each pre-product must be tested prior to use for blending of the end
product. If the supplier of the coolant additive removes one or more separate partial quantities from
the total quantity of a manufacturing batch at different times and delivers them to the ordering party
or stores them, each partial quantity must be designated as its own fill batch and given a batch
number, in addition to the manufacturing report number.
When delivering in drums, only clean drums must be used. With container deliveries, the containers
must be appropriately cleaned prior to filling.
If there are changes to the formulation, the manufacturing method, the production location, or with
the pre-supplier, the Volkswagen Operating Fluids Laboratory and the responsible engineering de‐
partment must be notified; these changes necessitate new sampling checks and a new written
release. If the release is revoked, the supplier is responsible for forwarding this information to the
concerned parts suppliers of the Volkswagen Group as well as any re-brand users of the product
released by the technical engineering approval process.
3.6  
4  
Page 3
TL 774: 2008-11


Composition and color
See Table 2.
Table 2
No.
Property
Unit
Requirement
 
TL 774-C
TL 774-F
TL 774-G
TL 774-H
TL 774-J
1
Ethylene glycol
(1,2-ethanediol)
Weight
percent
Balance
2
Glycerin
(1,2,3-propanetriol)
Weight
percent
Not permitted
20
3
Corrosion inhibitors
total
Weight
percent
≥ 5
3,5 to 5
The use of borax as the sole corrosion inhibitor is not per‐
mitted.
Heavy metals (such as molybdates or vanadates) are also
not permitted as inhibitors.
4
Free water (not in‐
cluding water pro‐
duced by crystalliza‐
tion and reaction)
See Section 7.1
 
≤ 3
≤ 5
5
Silicates
Determination by:
ICP-OES
and/or
AAS
mg/l
500 to 680
calculated
as SiO2 ,
including
a stabiliz‐
er contain‐
ing ≈ 10%
Si
Not per‐
mitted
400 to 500
400 to 500
6
Borax
 
-
Not permitted
7
Amines
 
Not permitted
8
Imidazol
 
-
Not permitted
9
Phosphates
 
Not permitted
10
Nitrite a)
 
Not permitted
11
Bitter substance "Bi‐
trex"®
 
25
Without
25
12
Color
 
Blue-
green
Violet
Violet
Colorless
Violet
13
Dye b)
 
Optional
Remazol
brilliant vi‐
olet 5R
(10 ±
1) ppm +
Rhodami
Remazol
brilliant vi‐
olet 5R
(10 ±
1) ppm +
Rhodamin
-
Remazol
brilliant vi‐
olet 5R
(10 ±
1) ppm +
Rhodamin
5  
Page 4
TL 774: 2008-11


No.
Property
Unit
Requirement
 
TL 774-C
TL 774-F
TL 774-G
TL 774-H
TL 774-J
13
Dye b)
 
Optional
ne 5/(2 to
3) ppm
e 5/(2 to
3) ppm
-
e 5/(2 to
3) ppm
14
Vapor phase inhibitor  
-
-
-
Additive
required
-
a)  Nitro aromatics are also not permitted.
b)  The dye used must be stable with regard to temperature and must not degrade the corrosion protection.
Further properties
See Table 3.
Table 3
No.
Property
Unit
Requirement
 
TL 774-C
TL 774-F
TL 774-G
TL 774-H
TL 774-J
1
Density d20
acc. to DIN 51757
kg/m3
1,11 to 1,14
1,11 to
1,16
2
Flash point
acc. to
DIN EN ISO 2719
°C
≥ 110
3
Refractive index nD
acc. to
DIN 51423-1
 
1,425 to 1,438
1,425 to
1,445
4
Boiling point acc. to
ASTM D 1120 ,
undiluted
°C
170 to 185
5
Reserve alkalinity
(ml HCL, 0,1 mol/l)
 
≥ 11
≥ 5,0
6
pH value
6.1
33 volume percent
in distilled water
 
7,7 to 8,5
6.2
50 volume percent
in distilled water
 
≥ 7,5
-
7
Corrosion protection acc. to ASTM D 1384 and Section 7.2
7.1
Heavy metals
7.1.1
Weight loss
g/m2
≤ 4
≤ 3
7.1.2
Weight increase af‐
ter cleaning with
water
g/m2
NA
≤ 1
7.2
For aluminum alloys, see Section 7.3
6  
Page 5
TL 774: 2008-11


No.
Property
Unit
Requirement
 
TL 774-C
TL 774-F
TL 774-G
TL 774-H
TL 774-J
7.2.1
Weight loss
g/m2
≤ 2
7.2.2
Weight increase af‐
ter cleaning with
water
g/m2
NA
≤ 2
8
Protection against
crevice corrosion
acc. to PV 1432
 
Maximum characteristic value 2
8.1
Ground test sur‐
face
 
Beginning discoloration permissible
8.2
Milled test surface
 
Discoloration and beginning blackening permissible.
9
For foam formation, see Section 7.4
10
Paint compatibility
acc. to
ASTM D 1882
 
No formation of spots
11
Silicate stability
acc. to
ASTM D 4340 (also
see Section 7.5)
and acc. to
PV 1426
 
No floccu‐
lation
Test omit‐
ted
No flocculation
12
Inhibitor stability
acc. to
ASTM D 4340 (also
see Section 7.5)
 
NA
No flocculation
13
Long-term stability
acc. to
ASTM D 4340 (see
Section 7.5)
 
NA
No signifi‐
cant
changes
in the
physical
properties
14
Hard water stability
acc. to PV 1426
 
No flocculation
15
Degree of corrosion acc. to DIN 51360-2
Concentration:
15.1
20 volume percent
Code
number
Max. 3
Max. 4
15.2
40 volume percent
Code
number
Max. 1
Max. 2
16
Temperature pat‐
tern for 30 h
See Section 7.6
Max. increase
°C
-
≤ 10
Page 6
TL 774: 2008-11


Corrosion behavior and cavitation behavior
Acc. to the guidelines set by the Internal Combustion Engines Research Association, hereinafter
referred to as FVV (German abbreviation), and acc. to Section 7.7.
Behavior in the oscillation test
Concentrations are 20 and 40 volume percent of the coolant additive. See Table 4.
Table 4
Metal
Medium
Standardized weight loss
 
TL 774-C
TL 774-F
TL 774-G
TL 774-H
TL 774-J
Aluminum
Fresh
≤ 1,2
≤ 2,0
Gray cast iron
Fresh
≤ 0,10
≤ 0,15
Standardized weight loss:
Weight loss in the test medium
Weight loss in water with 10°dH
Behavior in the dynamic corrosion test (Volkswagen elevated-temperature test system) as
well as visual findings according to FVV guidelines, Vol. R 443 (1986 edition)
Type C
For concentration, see Table 5.
Table 5
Volume percent of coolant additive:
20 %
40 %
Metal
Medium
Weight loss in mg
Aluminum
Deionized water, fresh
≤ 50
≤ 20
Water, 10°dH, fresh
≤ 50
≤ 20
Gray cast iron
Deionized water, fresh
≤ 40
≤ 20
Water, 10°dH, fresh
≤ 40
≤ 20
Only surface corrosion permissible, no pitting corrosion.
Types F, G, H, and J
For concentration, see Table 6.
Table 6
Volume percent of coolant additive:
20 %
40 %
Metal
Medium
Weight loss in mg
Aluminum
Deionized water, fresh
≤ 100
≤ 40
Water, 10°dH, fresh
≤ 80
≤ 30
6.1  
6.1.1  
6.1.2  
6.1.2.1  
6.1.2.2  
Page 7
TL 774: 2008-11


Gray cast iron
Deionized water, fresh
≤ 80
≤ 40
Water, 10°dH, fresh
≤ 60
≤ 30
Only surface corrosion permissible, no pitting corrosion.
Behavior in the dynamic corrosion test (Volkswagen elevated-temperature test system)
after cleaning with water
Types F, G, H, and J
For concentration, see Table 7.
Table 7
Volume percent of coolant additive:
20 %
40 %
Metal
Medium
Weight loss in mg
Aluminum
Deionized water, fresh
≤ 20
≤ 5
Water, 10°dH, fresh
≤ 25
≤ 10
Gray cast iron
Deionized water, fresh
≤ 20
≤ 5
Water, 10°dH, fresh
≤ 20
≤ 10
Only surface corrosion permissible, no pitting corrosion.
Residual silicate content after repeat dynamic corrosion test (Volkswagen elevated-tem‐
perature test system), types C, G, H, and J only
The concentration is 40 volume percent of the coolant additive.
The FVV elevated-temperature test is repeated with the same liquid but with a new Al specimen. After
the second test, it is not the corroded amount of the Al specimen that is measured. In this case, the
residual silicate content in the liquid is decisive.
Residual silicate content: According to sample
Behavior in the cavitation chamber (knock chamber) acc. to FVV guidelines, Vol. R 530
(2005 edition)
See Table 8.
Table 8
Metal
Concentration
Weight loss, mg/specimen
TL 774-C
TL 774-F
TL 774-G
TL 774-H
TL 774-J
Cavitation cham‐
ber specimens
20 volume
percent
According to sample
Specimen pack‐
age specimens
6.1.3  
6.1.3.1  
6.1.4  
6.1.5  
Page 8
TL 774: 2008-11


Metal
Concentration
Weight loss, mg/specimen
TL 774-C
TL 774-F
TL 774-G
TL 774-H
TL 774-J
Cavitation cham‐
ber specimens
40 volume
percent
According to sample
Specimen pack‐
age specimens
Behavior in the corrosion test with heat phase (FVV elevated-temperature test, MHTA)
acc. to FVV guidelines, Vol. R 530 (2005 edition)
Test with ion-exchanged water acc. to FVV guidelines, Vol. R 530 (2005 edition), Appendix
A 1.1
See Table 9.
Table 9
Metal
Concentration
Weight loss, mg/specimen
TL 774-C
TL 774-F
TL 774-G
TL 774-H
TL 774-J
Hot chamber
specimens
40 volume
percent
According to sample
Specimen pack‐
age specimens
Test with synthetically hard water acc. to FVV guidelines, Vol. R 530 (2005 edition), Ap‐
pendix A 1.2
See Table 10.
Table 10
Metal
Concentration
Weight loss, mg/specimen
TL 774-C
TL 774-F
TL 774-G
TL 774-H
TL 774-J
Hot chamber
specimens
40 volume
percent
According to sample
Specimen pack‐
age specimens
Notes on testing
Free water
Determination acc. to Karl Fischer.
6.1.6  
6.1.6.1  
6.1.6.2  
7  
7.1  
Page 9
TL 774: 2008-11


Corrosion protection
The organic corrosion protection inhibitors (mono/dicarboxylic acids) form molecular protective layers
on the metal surface which are completely destroyed by chemical cleaning. Therefore, the metal
surface must be cleaned with water prior to chemical cleaning.
The metal is then rinsed off with acetone and dried in a drying cabinet for 1 h at 100 °C.
It is subsequently weighed (after cooling).
After this so-called water cleaning treatment, the procedure is as usual (chemical cleaning and weight
determination).
Aluminum alloys
AlSi6Cu4 according to TL 023 will replace the SAE 329 Al alloy used according to ASTM D 1384.
The ASTM chain is being expanded to include the following aluminum alloys on the steel/aluminum
side: AlSi12; AlMn.
For use in Audi engines, the Al alloy according to TL 023 is being replaced by AlSi10Mg (Cu).
Discoloration is permissible, provided it does not represent corrosion products.
Pitting is not permissible.
Foam formation
50 ml of a 33 volume percent coolant additive in distilled water is shaken for 1 minute in a 100 ml
shaking flask.
Using the same solution, this test is subsequently repeated at 20 °C, 80 °C, and again at 20 °C.
The amount of foam is determined immediately after testing and after 1 minute.
Stability
Deviating from ASTM D 4340, synthetically hard water according to FVV guidelines, Vol. R 530 (2005
edition), Appendix A 1.2, is used.
The concentration is 40 volume percent.
Deviating from the aforementioned ASTM standard, the testing time is increased to 1 000 h for the
test of long-term stability (type I only).
Temperature pattern over 30 h
Temperature increase must not exceed 10 ℃ over a testing period of 30 h, with the measurement
30 min after the testing start.
Example:
After 30 min
147 °C
After 30 h
≤ 157 °C
Corrosion behavior and cavitation behavior
Test procedure acc. to FVV guidelines (Vol. R 443, 1986).
7.2  
7.3  
7.4  
7.5  
7.6  
7.7  
Page 10
TL 774: 2008-11

File: 材料工程师/TL788.pdf.md
# TL788.pdf

Klass.-Nr./Class. No. 57122 
March 2007 
Diesel Fuel 
Fuel Requirements 
TL 
788 
Konzernnorm 
6 Types: without index, A, B, C, X, Y 
 
Descriptors: 
diesel fuel, winter diesel fuel, diesel engine, engine, diesel, fuel, factory fill, 
initial break-in operation, biodiesel 
 
 
Page 1 of 10 
Fachverantwortung/Technical responsibility 
Normung/Standards 
 
EKTC/4 
Ms. Hager-Süß 
EKTC 
Terlinden 
K-GQL-3/1 Panzer 
K-GQL-3 
Dr. Beyersdorf 
Tel.: +49-5361-9-24808 
Tel.: +49-5361-9-49035 
 
 
 
Confidential. All rights reserved. No part of this document may be transmitted or reproduced without prior permission of a Standards Department of the Volkswagen Group. 
Parties to a contract can only obtain this standard via the B2B supplier platform “www.vwgroupsupply.com”. 
 VOLKSWAGEN AG 
Norm vor Anwendung auf Aktualität prüfen / Check standard for current issue prior to usage.
Form FE 41 - 09.06 
Changes 
The following changes have been made as compared to Technical Supply Specification TL 788, 
2006-04: 
─ 
Added: Diesel fuel for factory filling during vehicle production, without fatty acid methyl ester 
components and with a maximum sulfur content of 15 mg/kg (type Y) 
Previous issues 
1977-10, 1979-01, 1980-12, 1982-04, 1982-09, 1983-06, 1990-03, 1994-10, 1996-01, 2001-10, 
2003-04, 2004-10; 2006-04 
1 
Scope 
This Technical Supply Specification defines the fuel requirements of diesel fuel. 
2 
Definition 
The diesel fuels described in the following consist of a distilled hydrocarbon base and contain 
additives which are soluble in hydrocarbons for quality improvement as well as, for certain types, 
fatty acid methyl ester (biodiesel) additives. 
3 
Description 
Description example for diesel fuel according to DIN EN 590, including additives, but without fatty 
acid methyl ester (biodiesel) components 
Diesel fuel acc. to TL 788-A 
4 
Requirements 
4.1 
General requirements 
Approval of first supply and changes according to Volkswagen standard VW 01155. 
Avoidance of hazardous substances according to VW 91101. 
At least 2,5 l are required for complete testing. 
Diesel fuels must comply with DIN EN 590. 
In as-received condition, the fuels shall look clear and free of turbidity when visually inspected. 
Furthermore, the requirements stated in Section 4 must be met. 
A manufacturer’s test certificate (see Appendix A) must be prepared for release. 
The English translation is believed to be accurate.In case of discrepancies the German version shall govern. 
Numerical notation according to ISO practice (see VW 01000). 
QUELLE: NOLIS


Page 2 
TL 788: 2007-03 
 
A fuel is released by the Volkswagen Group Laboratory in Wolfsburg. The release expires 36 
months after the original release date unless it is again demonstrated that the requirements of the 
standard valid at that time are met. 
4.2 
Applicable laws and directives 
10th BlmSchV – Tenth ordinance of the German Federal Emissions Law concerning the 
composition and identification of fuel quality. 
Directive 2003/17/EC of the European Parliament and of the Council amending Directive 98/70/EC 
on the quality of gasoline and diesel fuels. 
4.3 
Types and standard part numbers 
For operation of vehicle diesel engines and for supply of in-plant gas stations and engine test 
benches with three different types: without index, A, B. 
For initial break-in operation in the plants building engines, with a separate type C. 
For factory filling of vehicles with diesel engines during vehicle production, with separate types: X, 
Y. 
The standard part number shall be stated on the delivery slip and on containers. 
─ 
TL 788 
N 052 788 00 
Diesel fuel according to DIN EN 590, including additive 
─ 
TL 788-A 
N 052 788 01 
Diesel fuel according to DIN EN 590, including additive but 
without fatty acid methyl ester (biodiesel) components, code 
"B0" 
─ 
TL 788-B 
N 052 788 02 
Diesel fuel according to DIN EN 590, including additive and 
defined fatty acid methyl ester (biodiesel) content of 5% (V/V), 
code "B5" 
─ 
TL 788-C 
N 052 788 C0 
For the initial break-in operation in engine production according 
to DIN EN 590 with additive and with improved lubricity - not to 
be used for the vehicle factory-fill. 
─ 
TL 788-X 
N 052 788 X0 
For factory filling during vehicle production, without fatty acid 
methyl ester components 
─ 
TL 788-Y 
N 052 788 Y0 
For factory filling during vehicle production, without fatty acid 
methyl ester components with maximum sulfur content of 
15 mg/kg. 
4.4 
Shelf life 
Shelf life in unopened original packaging between -20 °C and +30 °C shall be > 6 months. 
4.5 
Composition and properties 
4.5.1 
TL 788 
Diesel fuel according to DIN EN 590 (including additive). 
4.5.2 
TL 788-A 
Diesel fuel according to DIN EN 590 (including additive) without fatty acid methyl ester 
components. 
The maximum permissible fatty acid methyl ester content lies below 0,2 volume percent. 


Page 3 
TL 788: 2007-03 
 
4.5.3 
TL 788-B 
Diesel fuel according to DIN EN 590 (including additive) with defined fatty acid methyl ester 
content. 
Required fatty acid methyl ester content is 5,0 volume percent. 
4.5.4 
TL 788-C 
Diesel fuel for the initial break-in operation of engines according to DIN EN 590 with additive and 
with improved lubricity of WSD < 400 µm according to DIN EN ISO 12156-1. Max. 5% (V/V) FAME. 
4.5.5 
TL 788-X 
For factory filling of vehicles with diesel engines during vehicle production. 
Diesel fuel comprising pure hydrocarbons with defined cloud point and improved lubricity for factory 
filling throughout the year. 
For deviating characteristic values for this type see Table 1. 
Table 1 
No. 
Property 
Requirement 
1 
Cloud point 
acc. to DIN EN 23015 
≤ -14 °C 
2 
Fatty acid methyl ester content 
acc. to DIN EN 14078 
< 0,1 Vol. % 
3 
Lubricity 
acc. to DIN EN ISO 12156-1 at 60 °C 1) 
WSD 2) < 400 µm 
1) 
The test shall be performed at a relative humidity of > 30%. 
2) 
WSD = wear scar diameter 
4.5.6 
TL 788-Y 
For factory filling of vehicles with diesel engines during vehicle production similar to TL 788-X, but 
with maximum sulfur content of 15 mg/kg. 
4.6 
Additives 
Additives must be optimized for the following properties: 
─ 
cleaning effect on injectors 
─ 
corrosion protection 
─ 
prevention of foaming 
The value range of the silicon content shall be stated in the test certificate. 
4.7 
Special type “sulfur content < 350 mg/kg” 
In any case, the general "sulfur content < 50 mg/kg" type shall be requested from the supplier; this 
type is to be preferred. 
In plants outside the European Union the special type “sulfur content < 350 mg/kg” may be used or 
remain in use (corresponding to TL 788, 2004-10) after release by the Volkswagen Group 
Laboratory in Wolfsburg in special cases, i.e. if the general type is unavailable. 


Page 4 
TL 788: 2007-03 
 
5 
Referenced standards* 
VW 01155 
Vehicle Supply Parts; Approval of First Supply and Changes 
VW 91101 
Environmental Standard for Vehicles; Vehicle Parts, Materials, Operating 
Fluids; Avoidance of Hazardous Substances 
DIN EN 590 
Automotive Fuels – Diesel – Requirements and Test Methods 
DIN EN 14078 
Liquid Petroleum Products – Determination of Fatty Acid Methyl Esters 
(FAME) in Middle Distillates – Infrared Spectroscopy Method 
DIN EN 23015 
Petroleum Products – Determination of Cloud Point 
DIN EN ISO 12156-1 
Diesel Fuel – Assessment of Lubricity Using the High-Frequency 
Reciprocating Rig (HFRR) – Part 1: Test method 
                                                
* In this Section, terminological inconsistencies may occur as the original titles are used. 


Page 5 
TL 788: 2007-03 
 
Appendix A (normative) 
A.1 
Release test certificate for diesel fuel according to TL 788 (N 052 788 00) 
All tests according to DIN EN 590. 
Supplier 
Company 
Address 
Tel. no. 
Standard part number 
N 052 788 00 
(shall be stated in delivery slip and on containers) 
Trade name 
 
Shipment as of tank storage 
 
Property 
Unit 
Value range in as-
received condition 
Requirement 
Cetane number 
CN 
 
≥ 51,0 
Cetane index 
CI 
 
≥ 46,0 
Density at 15 °C 
kg/m3 
 
820 to 845 
Boiling profile 
 
10 volume percent point 
°C 
 
To be specified 
 
50 volume percent point 
°C 
 
To be specified 
 
90 volume percent point 
°C 
 
To be specified 
 
95 volume percent point 
°C 
 
≤ 360 
Volume percent collected at 250 °C 
Vol. % 
 
≤ 65 
Volume percent collected at 350 °C 
Vol. % 
 
≥ 85 
Fatty acid methyl ester content (acc. to 
DIN EN 14078) 
Vol. % 
 
< 5 
Viscosity at 40 °C 
mm2/s 
 
2,00 to 4,50 
Filterability limit value CFPP*) Su/Tr/Wi 
°C 
          /           / 
±0 to -20 
Flash point 
°C 
 
> 55 
Carbon residue (from 10% distillation residue) 
Weight % 
 
≤ 0,30 
Sulfur content 
mg/kg 
 
≤ 50 
Water content 
mg/kg 
 
≤ 200 
Total foreign matter 
mg/kg 
 
< 24 
Appearance (visual evaluation) 
- 
 
Clear and free of 
turbidity 
Silicon content 
mg/kg 
 
Acc. to sample 
Ash content 
Weight % 
 
≤ 0,01 
Oxidation stability 
g/m3 
 
≤ 25 
Polycyclic aromatic hydrocarbons 
Vol. % 
 
≤ 11 
Corrosion effect on copper 
Corrosion grade 
 
≤ 1 
Lubricity “wear scar diameter” (WSD) 
µm 
 
≤ 460 
Additive package 
Description 
 
Acc. to sample 
*) climatically dependent requirements; see DIN EN 590 
Company stamp 
Date 
Name 
Signature 
 
 
 
 
 


Page 6 
TL 788: 2007-03 
 
A.2 
Release test certificate for diesel fuel according to TL 788-A (N 052 788 01) 
All tests according to DIN EN 590. 
Supplier 
Company 
Address 
Tel. no. 
Standard part number 
N 052 788 01 
(shall be stated in delivery slip and on containers) 
Trade name 
 
Shipment as of tank storage 
 
Property 
Unit 
Value range in as-
received condition 
Requirement 
Cetane number 
CN 
 
≥ 51,0 
Cetane index 
CI 
 
≥ 46,0 
Density at 15 °C 
kg/m3 
 
820 to 845 
Boiling profile 
 
10 volume percent point 
°C 
 
To be specified 
 
50 volume percent point 
°C 
 
To be specified 
 
90 volume percent point 
°C 
 
To be specified 
 
95 volume percent point 
°C 
 
≤ 360 
Volume percent collected at 250 °C 
Vol. % 
 
≤ 65 
Volume percent collected at 350 °C 
Vol. % 
 
≥ 85 
Fatty acid methyl ester content (acc. to 
DIN EN 14078) 
Vol. % 
 
< 0,2 
Viscosity at 40 °C 
mm2/s 
 
2,00 to 4,50 
Filterability limit value CFPP*) Su/Tr/Wi 
°C 
           /           / 
±0 to -20 
Flash point 
°C 
 
> 55 
Carbon residue (from 10% distillation residue) 
Weight % 
 
≤ 0,30 
Sulfur content 
mg/kg 
 
≤ 50 
Water content 
mg/kg 
 
≤ 200 
Total foreign matter 
mg/kg 
 
< 24 
Appearance (visual evaluation) 
- 
 
clear and free of 
turbidity 
Silicon content 
mg/kg 
 
Acc. to sample 
Ash content 
Weight % 
 
≤ 0,01 
Oxidation stability 
g/m3 
 
≤ 25 
Polycyclic aromatic hydrocarbons 
Vol. % 
 
≤ 11 
Corrosion effect on copper 
Corrosion grade 
 
≤ 1 
Lubricity “wear scar diameter” (WSD) 
µm 
 
≤ 460 
Additive package 
Description 
 
Acc. to sample 
*) climatically dependent requirements; see DIN EN 590 
Company stamp 
Date 
Name 
Signature 
 
 
 
 
 


Page 7 
TL 788: 2007-03 
 
A.3 
Release test certificate for diesel fuel according to TL 788-B (N 052 788 02) 
All tests according to DIN EN 590. 
Supplier 
Company 
Address 
Tel. no. 
Standard part number 
N 052 788 02 
(shall be stated in delivery slip and on containers) 
Trade name 
 
Shipment as of tank storage 
 
Property 
Unit 
Value range in as-
received condition 
Requirement 
 
Cetane number 
CN 
 
≥ 51,0 
Cetane index 
CI 
 
≥ 46,0 
Density at 15 °C 
kg/m3 
 
820 to 845 
Boiling profile 
 
10 volume percent point 
°C 
 
To be specified 
 
50 volume percent point 
°C 
 
To be specified 
 
90 volume percent point 
°C 
 
To be specified 
 
95 volume percent point 
°C 
 
≤ 360 
Volume percent collected at 250 °C 
Vol. % 
 
≤ 65 
Volume percent collected at 350 °C 
Vol. % 
 
≥ 85 
Fatty acid methyl ester content (acc. to 
DIN EN 14078) 
Vol. % 
 
5 +0 / -1 
Viscosity at 40 °C 
mm2/s 
 
2,00 to 4,50 
Filterability limit value CFPP*) Su/Tr/Wi 
°C 
          /           / 
±0 to -20 
Flash point 
°C 
 
> 55 
Carbon residue (from 10% distillation residue) 
Weight % 
 
≤ 0,30 
Sulfur content 
mg/kg 
 
≤ 50 
Water content 
mg/kg 
 
≤ 200 
Total foreign matter 
mg/kg 
 
< 24 
Appearance (visual evaluation) 
- 
 
clear and free of 
turbidity 
Silicon content 
mg/kg 
 
Acc. to sample 
Ash content 
Weight % 
 
≤ 0,01 
Oxidation stability 
g/m3 
 
≤ 25 
Polycyclic aromatic hydrocarbons 
Vol. % 
 
≤ 11 
Corrosion effect on copper 
Corrosion grade 
 
≤ 1 
Lubricity “wear scar diameter” (WSD) 
µm 
 
≤ 460 
Additive package 
Description 
 
Acc. to sample 
*) climatically dependent requirements; see DIN EN 590 
Company stamp 
Date 
Name 
Signature 
 
 
 
 
 


Page 8 
TL 788: 2007-03 
 
A.4 
Release test certificate for diesel fuel according to TL 788-C (N 052 788 C0) 
All tests according to DIN EN 590. 
Supplier 
Company 
Address 
Tel. no. 
Standard part number 
N 052 788 C0 
(shall be stated in delivery slip and on containers) 
Trade name 
 
Shipment as of tank storage 
 
Property 
Unit 
Value range in as-
received condition 
Requirement 
Cetane number 
CN 
 
≥ 51,0 
Cetane index 
CI 
 
≥ 46,0 
Density at 15 °C 
kg/m3 
 
820 to 845 
Boiling profile 
 
10 volume percent point 
°C 
 
To be specified 
 
50 volume percent point 
°C 
 
To be specified 
 
90 volume percent point 
°C 
 
To be specified 
 
95 volume percent point 
°C 
 
≤ 360 
Volume percent collected at 250 °C 
Vol. % 
 
≤ 65 
Volume percent collected at 350 °C 
Vol. % 
 
≥ 85 
Fatty acid methyl ester content (acc. to 
DIN EN 14078) 
Vol. % 
 
< 5 
Viscosity at 40 °C 
mm2/s 
 
2,00 to 4,50 
Filterability limit value CFPP*) Su/Tr/Wi 
°C 
          /           / 
±0 to -20 
Flash point 
°C 
 
> 55 
Carbon residue (from 10% distillation residue) 
Weight % 
 
≤ 0,30 
Sulfur content 
mg/kg 
 
≤ 50 
Water content 
mg/kg 
 
≤ 200 
Total foreign matter 
mg/kg 
 
< 24 
Appearance (visual evaluation) 
- 
 
clear and free of 
turbidity 
Silicon content 
mg/kg 
 
Acc. to sample 
Ash content 
Weight % 
 
≤ 0,01 
Oxidation stability 
g/m3 
 
≤ 25 
Polycyclic aromatic hydrocarbons 
Vol. % 
 
≤ 11 
Corrosion effect on copper 
Corrosion grade 
 
≤ 1 
Lubricity “wear scar diameter” (WSD) 
µm 
 
≤ 400 
Additive package 
Description 
 
Acc. to sample 
*) climatically dependent requirements; see DIN EN 590 
Company stamp 
Date 
Name 
Signature 
 
 
 
 
 


Page 9 
TL 788: 2007-03 
 
A.5 
Release test certificate for diesel fuel according to TL 788-X (N 052 788 X0) 
All tests according to DIN EN 590. 
Supplier 
Company 
Address 
Tel. no. 
Standard part number 
N 052 788 X0 
(shall be stated in delivery slip and on containers) 
Trade name 
 
Shipment as of tank storage 
 
Property 
Unit 
Value range in as-
received condition 
Requirement 
Cetane number 
CN 
 
≥ 51,0 
Cetane index 
CI 
 
≥ 46,0 
Density at 15 °C 
kg/m3 
 
820 to 845 
Boiling profile 
 
10 volume percent point 
°C 
 
To be specified 
 
50 volume percent point 
°C 
 
To be specified 
 
90 volume percent point 
°C 
 
To be specified 
 
95 volume percent point 
°C 
 
≤ 360 
Volume percent collected at 250 °C 
Vol. % 
 
≤ 65 
Volume percent collected at 350 °C 
Vol. % 
 
≥ 85 
Fatty acid methyl ester content (acc. to 
DIN EN 14078) 
Vol. % 
 
< 0,1 
Viscosity at 40 °C 
mm2/s 
 
2,00 to 4,50 
Filterability limit value CFPP*) Su/Tr/Wi 
°C 
          /           / 
±0 to -20 
Cloud point CP 
°C 
 
≤ -14 
Flash point 
°C 
 
> 55 
Carbon residue (from 10% distillation residue) 
Weight % 
 
≤ 0,30 
Sulfur content 
mg/kg 
 
≤ 50 
Water content 
mg/kg 
 
≤ 200 
Total foreign matter 
mg/kg 
 
< 24 
Appearance (visual evaluation) 
- 
 
clear and free of 
turbidity 
Silicon content 
mg/kg 
 
Acc. to sample 
Ash content 
Weight % 
 
≤ 0,01 
Oxidation stability 
g/m3 
 
≤ 25 
Polycyclic aromatic hydrocarbons 
Vol. % 
 
≤ 11 
Corrosion effect on copper 
Corrosion grade 
 
≤ 1 
Lubricity “wear scar diameter” (WSD) 
µm 
 
≤ 400 
Additive package 
Description 
 
Acc. to sample 
*) climatically dependent requirements; see DIN EN 590 
Company stamp 
Date 
Name 
Signature 
 
 
 
 
 


Page 10 
TL 788: 2007-03 
 
A.6 
Release test certificate for diesel fuel according to TL 788-X (N 052 788 Y0) 
All tests according to DIN EN 590. 
Supplier 
Company 
Address 
Tel. no. 
Standard part number 
N 052 788 Y0 
(shall be stated in delivery slip and on containers) 
Trade name 
 
Shipment as of tank storage 
 
Property 
Unit 
Value range in as-
received condition 
Requirement 
Cetane number 
CN 
 
≥ 51,0 
Cetane index 
CI 
 
≥ 46,0 
Density at 15 °C 
kg/m3 
 
820 to 845 
Boiling profile 
 
10 volume percent point 
°C 
 
To be specified 
 
50 volume percent point 
°C 
 
To be specified 
 
90 volume percent point 
°C 
 
To be specified 
 
95 volume percent point 
°C 
 
≤ 360 
Volume percent collected at 250 °C 
Vol. % 
 
≤ 65 
Volume percent collected at 350 °C 
Vol. % 
 
≥ 85 
Fatty acid methyl ester content (acc. to 
DIN EN 14078) 
Vol. % 
 
< 0,1 
Viscosity at 40 °C 
mm2/s 
 
2,00 to 4,50 
Filterability limit value CFPP*) Su/Tr/Wi 
°C 
          /           / 
±0 to -20 
Cloud point CP 
°C 
 
≤ -14 
Flash point 
°C 
 
> 55 
Carbon residue (from 10% distillation residue) 
Weight % 
 
≤ 0,30 
Sulfur content 
mg/kg 
 
≤ 15 
Water content 
mg/kg 
 
≤ 200 
Total foreign matter 
mg/kg 
 
< 24 
Appearance (visual evaluation) 
- 
 
Clear and free of 
turbidity 
Silicon content 
mg/kg 
 
Acc. to sample 
Ash content 
Weight % 
 
≤ 0,01 
Oxidation stability 
g/m3 
 
≤ 25 
Polycyclic aromatic hydrocarbons 
Vol. % 
 
≤ 11 
Corrosion effect on copper 
Corrosion grade 
 
≤ 1 
Lubricity “wear scar diameter” (WSD) 
µm 
 
≤ 400 
Additive package 
Description 
 
Acc. to sample 
*) climatically dependent requirements; see DIN EN 590 
Company stamp 
Date 
Name 
Signature

File: 材料工程师/TL788E.pdf.md
# TL788E.pdf

Klass.-Nr./Class. No. 57122 
March 2007 
Diesel Fuel 
Fuel Requirements 
TL 
788 
Konzernnorm 
6 Types: without index, A, B, C, X, Y 
 
Descriptors: 
diesel fuel, winter diesel fuel, diesel engine, engine, diesel, fuel, factory fill, 
initial break-in operation, biodiesel 
 
 
Page 1 of 10 
Fachverantwortung/Technical responsibility 
Normung/Standards 
 
EKTC/4 
Ms. Hager-Süß 
EKTC 
Terlinden 
K-GQL-3/1 Panzer 
K-GQL-3 
Dr. Beyersdorf 
Tel.: +49-5361-9-24808 
Tel.: +49-5361-9-49035 
 
 
 
Confidential. All rights reserved. No part of this document may be transmitted or reproduced without prior permission of a Standards Department of the Volkswagen Group. 
Parties to a contract can only obtain this standard via the B2B supplier platform “www.vwgroupsupply.com”. 
 VOLKSWAGEN AG 
Norm vor Anwendung auf Aktualität prüfen / Check standard for current issue prior to usage.
Form FE 41 - 09.06 
Changes 
The following changes have been made as compared to Technical Supply Specification TL 788, 
2006-04: 
─ 
Added: Diesel fuel for factory filling during vehicle production, without fatty acid methyl ester 
components and with a maximum sulfur content of 15 mg/kg (type Y) 
Previous issues 
1977-10, 1979-01, 1980-12, 1982-04, 1982-09, 1983-06, 1990-03, 1994-10, 1996-01, 2001-10, 
2003-04, 2004-10; 2006-04 
1 
Scope 
This Technical Supply Specification defines the fuel requirements of diesel fuel. 
2 
Definition 
The diesel fuels described in the following consist of a distilled hydrocarbon base and contain 
additives which are soluble in hydrocarbons for quality improvement as well as, for certain types, 
fatty acid methyl ester (biodiesel) additives. 
3 
Description 
Description example for diesel fuel according to DIN EN 590, including additives, but without fatty 
acid methyl ester (biodiesel) components 
Diesel fuel acc. to TL 788-A 
4 
Requirements 
4.1 
General requirements 
Approval of first supply and changes according to Volkswagen standard VW 01155. 
Avoidance of hazardous substances according to VW 91101. 
At least 2,5 l are required for complete testing. 
Diesel fuels must comply with DIN EN 590. 
In as-received condition, the fuels shall look clear and free of turbidity when visually inspected. 
Furthermore, the requirements stated in Section 4 must be met. 
A manufacturer’s test certificate (see Appendix A) must be prepared for release. 
The English translation is believed to be accurate.In case of discrepancies the German version shall govern. 
Numerical notation according to ISO practice (see VW 01000). 
QUELLE: NOLIS


Page 2 
TL 788: 2007-03 
 
A fuel is released by the Volkswagen Group Laboratory in Wolfsburg. The release expires 36 
months after the original release date unless it is again demonstrated that the requirements of the 
standard valid at that time are met. 
4.2 
Applicable laws and directives 
10th BlmSchV – Tenth ordinance of the German Federal Emissions Law concerning the 
composition and identification of fuel quality. 
Directive 2003/17/EC of the European Parliament and of the Council amending Directive 98/70/EC 
on the quality of gasoline and diesel fuels. 
4.3 
Types and standard part numbers 
For operation of vehicle diesel engines and for supply of in-plant gas stations and engine test 
benches with three different types: without index, A, B. 
For initial break-in operation in the plants building engines, with a separate type C. 
For factory filling of vehicles with diesel engines during vehicle production, with separate types: X, 
Y. 
The standard part number shall be stated on the delivery slip and on containers. 
─ 
TL 788 
N 052 788 00 
Diesel fuel according to DIN EN 590, including additive 
─ 
TL 788-A 
N 052 788 01 
Diesel fuel according to DIN EN 590, including additive but 
without fatty acid methyl ester (biodiesel) components, code 
"B0" 
─ 
TL 788-B 
N 052 788 02 
Diesel fuel according to DIN EN 590, including additive and 
defined fatty acid methyl ester (biodiesel) content of 5% (V/V), 
code "B5" 
─ 
TL 788-C 
N 052 788 C0 
For the initial break-in operation in engine production according 
to DIN EN 590 with additive and with improved lubricity - not to 
be used for the vehicle factory-fill. 
─ 
TL 788-X 
N 052 788 X0 
For factory filling during vehicle production, without fatty acid 
methyl ester components 
─ 
TL 788-Y 
N 052 788 Y0 
For factory filling during vehicle production, without fatty acid 
methyl ester components with maximum sulfur content of 
15 mg/kg. 
4.4 
Shelf life 
Shelf life in unopened original packaging between -20 °C and +30 °C shall be > 6 months. 
4.5 
Composition and properties 
4.5.1 
TL 788 
Diesel fuel according to DIN EN 590 (including additive). 
4.5.2 
TL 788-A 
Diesel fuel according to DIN EN 590 (including additive) without fatty acid methyl ester 
components. 
The maximum permissible fatty acid methyl ester content lies below 0,2 volume percent. 


Page 3 
TL 788: 2007-03 
 
4.5.3 
TL 788-B 
Diesel fuel according to DIN EN 590 (including additive) with defined fatty acid methyl ester 
content. 
Required fatty acid methyl ester content is 5,0 volume percent. 
4.5.4 
TL 788-C 
Diesel fuel for the initial break-in operation of engines according to DIN EN 590 with additive and 
with improved lubricity of WSD < 400 µm according to DIN EN ISO 12156-1. Max. 5% (V/V) FAME. 
4.5.5 
TL 788-X 
For factory filling of vehicles with diesel engines during vehicle production. 
Diesel fuel comprising pure hydrocarbons with defined cloud point and improved lubricity for factory 
filling throughout the year. 
For deviating characteristic values for this type see Table 1. 
Table 1 
No. 
Property 
Requirement 
1 
Cloud point 
acc. to DIN EN 23015 
≤ -14 °C 
2 
Fatty acid methyl ester content 
acc. to DIN EN 14078 
< 0,1 Vol. % 
3 
Lubricity 
acc. to DIN EN ISO 12156-1 at 60 °C 1) 
WSD 2) < 400 µm 
1) 
The test shall be performed at a relative humidity of > 30%. 
2) 
WSD = wear scar diameter 
4.5.6 
TL 788-Y 
For factory filling of vehicles with diesel engines during vehicle production similar to TL 788-X, but 
with maximum sulfur content of 15 mg/kg. 
4.6 
Additives 
Additives must be optimized for the following properties: 
─ 
cleaning effect on injectors 
─ 
corrosion protection 
─ 
prevention of foaming 
The value range of the silicon content shall be stated in the test certificate. 
4.7 
Special type “sulfur content < 350 mg/kg” 
In any case, the general "sulfur content < 50 mg/kg" type shall be requested from the supplier; this 
type is to be preferred. 
In plants outside the European Union the special type “sulfur content < 350 mg/kg” may be used or 
remain in use (corresponding to TL 788, 2004-10) after release by the Volkswagen Group 
Laboratory in Wolfsburg in special cases, i.e. if the general type is unavailable. 


Page 4 
TL 788: 2007-03 
 
5 
Referenced standards* 
VW 01155 
Vehicle Supply Parts; Approval of First Supply and Changes 
VW 91101 
Environmental Standard for Vehicles; Vehicle Parts, Materials, Operating 
Fluids; Avoidance of Hazardous Substances 
DIN EN 590 
Automotive Fuels – Diesel – Requirements and Test Methods 
DIN EN 14078 
Liquid Petroleum Products – Determination of Fatty Acid Methyl Esters 
(FAME) in Middle Distillates – Infrared Spectroscopy Method 
DIN EN 23015 
Petroleum Products – Determination of Cloud Point 
DIN EN ISO 12156-1 
Diesel Fuel – Assessment of Lubricity Using the High-Frequency 
Reciprocating Rig (HFRR) – Part 1: Test method 
                                                
* In this Section, terminological inconsistencies may occur as the original titles are used. 


Page 5 
TL 788: 2007-03 
 
Appendix A (normative) 
A.1 
Release test certificate for diesel fuel according to TL 788 (N 052 788 00) 
All tests according to DIN EN 590. 
Supplier 
Company 
Address 
Tel. no. 
Standard part number 
N 052 788 00 
(shall be stated in delivery slip and on containers) 
Trade name 
 
Shipment as of tank storage 
 
Property 
Unit 
Value range in as-
received condition 
Requirement 
Cetane number 
CN 
 
≥ 51,0 
Cetane index 
CI 
 
≥ 46,0 
Density at 15 °C 
kg/m3 
 
820 to 845 
Boiling profile 
 
10 volume percent point 
°C 
 
To be specified 
 
50 volume percent point 
°C 
 
To be specified 
 
90 volume percent point 
°C 
 
To be specified 
 
95 volume percent point 
°C 
 
≤ 360 
Volume percent collected at 250 °C 
Vol. % 
 
≤ 65 
Volume percent collected at 350 °C 
Vol. % 
 
≥ 85 
Fatty acid methyl ester content (acc. to 
DIN EN 14078) 
Vol. % 
 
< 5 
Viscosity at 40 °C 
mm2/s 
 
2,00 to 4,50 
Filterability limit value CFPP*) Su/Tr/Wi 
°C 
          /           / 
±0 to -20 
Flash point 
°C 
 
> 55 
Carbon residue (from 10% distillation residue) 
Weight % 
 
≤ 0,30 
Sulfur content 
mg/kg 
 
≤ 50 
Water content 
mg/kg 
 
≤ 200 
Total foreign matter 
mg/kg 
 
< 24 
Appearance (visual evaluation) 
- 
 
Clear and free of 
turbidity 
Silicon content 
mg/kg 
 
Acc. to sample 
Ash content 
Weight % 
 
≤ 0,01 
Oxidation stability 
g/m3 
 
≤ 25 
Polycyclic aromatic hydrocarbons 
Vol. % 
 
≤ 11 
Corrosion effect on copper 
Corrosion grade 
 
≤ 1 
Lubricity “wear scar diameter” (WSD) 
µm 
 
≤ 460 
Additive package 
Description 
 
Acc. to sample 
*) climatically dependent requirements; see DIN EN 590 
Company stamp 
Date 
Name 
Signature 
 
 
 
 
 


Page 6 
TL 788: 2007-03 
 
A.2 
Release test certificate for diesel fuel according to TL 788-A (N 052 788 01) 
All tests according to DIN EN 590. 
Supplier 
Company 
Address 
Tel. no. 
Standard part number 
N 052 788 01 
(shall be stated in delivery slip and on containers) 
Trade name 
 
Shipment as of tank storage 
 
Property 
Unit 
Value range in as-
received condition 
Requirement 
Cetane number 
CN 
 
≥ 51,0 
Cetane index 
CI 
 
≥ 46,0 
Density at 15 °C 
kg/m3 
 
820 to 845 
Boiling profile 
 
10 volume percent point 
°C 
 
To be specified 
 
50 volume percent point 
°C 
 
To be specified 
 
90 volume percent point 
°C 
 
To be specified 
 
95 volume percent point 
°C 
 
≤ 360 
Volume percent collected at 250 °C 
Vol. % 
 
≤ 65 
Volume percent collected at 350 °C 
Vol. % 
 
≥ 85 
Fatty acid methyl ester content (acc. to 
DIN EN 14078) 
Vol. % 
 
< 0,2 
Viscosity at 40 °C 
mm2/s 
 
2,00 to 4,50 
Filterability limit value CFPP*) Su/Tr/Wi 
°C 
           /           / 
±0 to -20 
Flash point 
°C 
 
> 55 
Carbon residue (from 10% distillation residue) 
Weight % 
 
≤ 0,30 
Sulfur content 
mg/kg 
 
≤ 50 
Water content 
mg/kg 
 
≤ 200 
Total foreign matter 
mg/kg 
 
< 24 
Appearance (visual evaluation) 
- 
 
clear and free of 
turbidity 
Silicon content 
mg/kg 
 
Acc. to sample 
Ash content 
Weight % 
 
≤ 0,01 
Oxidation stability 
g/m3 
 
≤ 25 
Polycyclic aromatic hydrocarbons 
Vol. % 
 
≤ 11 
Corrosion effect on copper 
Corrosion grade 
 
≤ 1 
Lubricity “wear scar diameter” (WSD) 
µm 
 
≤ 460 
Additive package 
Description 
 
Acc. to sample 
*) climatically dependent requirements; see DIN EN 590 
Company stamp 
Date 
Name 
Signature 
 
 
 
 
 


Page 7 
TL 788: 2007-03 
 
A.3 
Release test certificate for diesel fuel according to TL 788-B (N 052 788 02) 
All tests according to DIN EN 590. 
Supplier 
Company 
Address 
Tel. no. 
Standard part number 
N 052 788 02 
(shall be stated in delivery slip and on containers) 
Trade name 
 
Shipment as of tank storage 
 
Property 
Unit 
Value range in as-
received condition 
Requirement 
 
Cetane number 
CN 
 
≥ 51,0 
Cetane index 
CI 
 
≥ 46,0 
Density at 15 °C 
kg/m3 
 
820 to 845 
Boiling profile 
 
10 volume percent point 
°C 
 
To be specified 
 
50 volume percent point 
°C 
 
To be specified 
 
90 volume percent point 
°C 
 
To be specified 
 
95 volume percent point 
°C 
 
≤ 360 
Volume percent collected at 250 °C 
Vol. % 
 
≤ 65 
Volume percent collected at 350 °C 
Vol. % 
 
≥ 85 
Fatty acid methyl ester content (acc. to 
DIN EN 14078) 
Vol. % 
 
5 +0 / -1 
Viscosity at 40 °C 
mm2/s 
 
2,00 to 4,50 
Filterability limit value CFPP*) Su/Tr/Wi 
°C 
          /           / 
±0 to -20 
Flash point 
°C 
 
> 55 
Carbon residue (from 10% distillation residue) 
Weight % 
 
≤ 0,30 
Sulfur content 
mg/kg 
 
≤ 50 
Water content 
mg/kg 
 
≤ 200 
Total foreign matter 
mg/kg 
 
< 24 
Appearance (visual evaluation) 
- 
 
clear and free of 
turbidity 
Silicon content 
mg/kg 
 
Acc. to sample 
Ash content 
Weight % 
 
≤ 0,01 
Oxidation stability 
g/m3 
 
≤ 25 
Polycyclic aromatic hydrocarbons 
Vol. % 
 
≤ 11 
Corrosion effect on copper 
Corrosion grade 
 
≤ 1 
Lubricity “wear scar diameter” (WSD) 
µm 
 
≤ 460 
Additive package 
Description 
 
Acc. to sample 
*) climatically dependent requirements; see DIN EN 590 
Company stamp 
Date 
Name 
Signature 
 
 
 
 
 


Page 8 
TL 788: 2007-03 
 
A.4 
Release test certificate for diesel fuel according to TL 788-C (N 052 788 C0) 
All tests according to DIN EN 590. 
Supplier 
Company 
Address 
Tel. no. 
Standard part number 
N 052 788 C0 
(shall be stated in delivery slip and on containers) 
Trade name 
 
Shipment as of tank storage 
 
Property 
Unit 
Value range in as-
received condition 
Requirement 
Cetane number 
CN 
 
≥ 51,0 
Cetane index 
CI 
 
≥ 46,0 
Density at 15 °C 
kg/m3 
 
820 to 845 
Boiling profile 
 
10 volume percent point 
°C 
 
To be specified 
 
50 volume percent point 
°C 
 
To be specified 
 
90 volume percent point 
°C 
 
To be specified 
 
95 volume percent point 
°C 
 
≤ 360 
Volume percent collected at 250 °C 
Vol. % 
 
≤ 65 
Volume percent collected at 350 °C 
Vol. % 
 
≥ 85 
Fatty acid methyl ester content (acc. to 
DIN EN 14078) 
Vol. % 
 
< 5 
Viscosity at 40 °C 
mm2/s 
 
2,00 to 4,50 
Filterability limit value CFPP*) Su/Tr/Wi 
°C 
          /           / 
±0 to -20 
Flash point 
°C 
 
> 55 
Carbon residue (from 10% distillation residue) 
Weight % 
 
≤ 0,30 
Sulfur content 
mg/kg 
 
≤ 50 
Water content 
mg/kg 
 
≤ 200 
Total foreign matter 
mg/kg 
 
< 24 
Appearance (visual evaluation) 
- 
 
clear and free of 
turbidity 
Silicon content 
mg/kg 
 
Acc. to sample 
Ash content 
Weight % 
 
≤ 0,01 
Oxidation stability 
g/m3 
 
≤ 25 
Polycyclic aromatic hydrocarbons 
Vol. % 
 
≤ 11 
Corrosion effect on copper 
Corrosion grade 
 
≤ 1 
Lubricity “wear scar diameter” (WSD) 
µm 
 
≤ 400 
Additive package 
Description 
 
Acc. to sample 
*) climatically dependent requirements; see DIN EN 590 
Company stamp 
Date 
Name 
Signature 
 
 
 
 
 


Page 9 
TL 788: 2007-03 
 
A.5 
Release test certificate for diesel fuel according to TL 788-X (N 052 788 X0) 
All tests according to DIN EN 590. 
Supplier 
Company 
Address 
Tel. no. 
Standard part number 
N 052 788 X0 
(shall be stated in delivery slip and on containers) 
Trade name 
 
Shipment as of tank storage 
 
Property 
Unit 
Value range in as-
received condition 
Requirement 
Cetane number 
CN 
 
≥ 51,0 
Cetane index 
CI 
 
≥ 46,0 
Density at 15 °C 
kg/m3 
 
820 to 845 
Boiling profile 
 
10 volume percent point 
°C 
 
To be specified 
 
50 volume percent point 
°C 
 
To be specified 
 
90 volume percent point 
°C 
 
To be specified 
 
95 volume percent point 
°C 
 
≤ 360 
Volume percent collected at 250 °C 
Vol. % 
 
≤ 65 
Volume percent collected at 350 °C 
Vol. % 
 
≥ 85 
Fatty acid methyl ester content (acc. to 
DIN EN 14078) 
Vol. % 
 
< 0,1 
Viscosity at 40 °C 
mm2/s 
 
2,00 to 4,50 
Filterability limit value CFPP*) Su/Tr/Wi 
°C 
          /           / 
±0 to -20 
Cloud point CP 
°C 
 
≤ -14 
Flash point 
°C 
 
> 55 
Carbon residue (from 10% distillation residue) 
Weight % 
 
≤ 0,30 
Sulfur content 
mg/kg 
 
≤ 50 
Water content 
mg/kg 
 
≤ 200 
Total foreign matter 
mg/kg 
 
< 24 
Appearance (visual evaluation) 
- 
 
clear and free of 
turbidity 
Silicon content 
mg/kg 
 
Acc. to sample 
Ash content 
Weight % 
 
≤ 0,01 
Oxidation stability 
g/m3 
 
≤ 25 
Polycyclic aromatic hydrocarbons 
Vol. % 
 
≤ 11 
Corrosion effect on copper 
Corrosion grade 
 
≤ 1 
Lubricity “wear scar diameter” (WSD) 
µm 
 
≤ 400 
Additive package 
Description 
 
Acc. to sample 
*) climatically dependent requirements; see DIN EN 590 
Company stamp 
Date 
Name 
Signature 
 
 
 
 
 


Page 10 
TL 788: 2007-03 
 
A.6 
Release test certificate for diesel fuel according to TL 788-X (N 052 788 Y0) 
All tests according to DIN EN 590. 
Supplier 
Company 
Address 
Tel. no. 
Standard part number 
N 052 788 Y0 
(shall be stated in delivery slip and on containers) 
Trade name 
 
Shipment as of tank storage 
 
Property 
Unit 
Value range in as-
received condition 
Requirement 
Cetane number 
CN 
 
≥ 51,0 
Cetane index 
CI 
 
≥ 46,0 
Density at 15 °C 
kg/m3 
 
820 to 845 
Boiling profile 
 
10 volume percent point 
°C 
 
To be specified 
 
50 volume percent point 
°C 
 
To be specified 
 
90 volume percent point 
°C 
 
To be specified 
 
95 volume percent point 
°C 
 
≤ 360 
Volume percent collected at 250 °C 
Vol. % 
 
≤ 65 
Volume percent collected at 350 °C 
Vol. % 
 
≥ 85 
Fatty acid methyl ester content (acc. to 
DIN EN 14078) 
Vol. % 
 
< 0,1 
Viscosity at 40 °C 
mm2/s 
 
2,00 to 4,50 
Filterability limit value CFPP*) Su/Tr/Wi 
°C 
          /           / 
±0 to -20 
Cloud point CP 
°C 
 
≤ -14 
Flash point 
°C 
 
> 55 
Carbon residue (from 10% distillation residue) 
Weight % 
 
≤ 0,30 
Sulfur content 
mg/kg 
 
≤ 15 
Water content 
mg/kg 
 
≤ 200 
Total foreign matter 
mg/kg 
 
< 24 
Appearance (visual evaluation) 
- 
 
Clear and free of 
turbidity 
Silicon content 
mg/kg 
 
Acc. to sample 
Ash content 
Weight % 
 
≤ 0,01 
Oxidation stability 
g/m3 
 
≤ 25 
Polycyclic aromatic hydrocarbons 
Vol. % 
 
≤ 11 
Corrosion effect on copper 
Corrosion grade 
 
≤ 1 
Lubricity “wear scar diameter” (WSD) 
µm 
 
≤ 400 
Additive package 
Description 
 
Acc. to sample 
*) climatically dependent requirements; see DIN EN 590 
Company stamp 
Date 
Name 
Signature
