Repository: kujaxr/obsidian-vault

File: 材料工程师/TL82526de.pdf.md
# TL82526de.pdf

QUELLE: NOLIS


 
ARBEITSKREIS-LASTENHEFT 
Dezember 2004 
 
WORKING COMMITTEE SPECIFICATION BOOK 
December 2004 
 
Fahrwerksgelenke 
Suspension joints 
Anforderungen und Prüfungen / Requirements and testing 
 
AK-LH 14 
 
 
Inhalt 
 
1 
Anwendungsbereich und Zweck 
1.1 
Zweck 
1.2 
Geltungsbereich 
 
2 
Begriffe / Weitere Vorschriften 
 
3 
Ziele 
 
4 
Anforderungen 
4.1 
Allgemeine Anforderungen 
 
4.2 
Rißfreiheit 
4.3 
Oberfläche 
4.4 
Anforderungen an die Gelenkbeweg- 
 
lichkeit 
4.5 
Prüfung der Gelenkbeweglichkeit 
4.6 
Gelenkverschleißprüfung 
 
4.7 
Dichtheitsprüfung der Gelenke 
 
4.8 
Quasistatische Festigkeit 
4.9 
Betriebslasten-Nachfahrversuch bzw. 
 
Betriebslastenversuch 
 
4.10 Einstufen-Dauerschwingversuch 
 
4.11 Rückläuferteile aus Fahrversuchen 
 
5 
Ziel-Werte 
5.1 
Umweltverträglichkeit / Recycling 
5.2 
Qualität 
5.3 
Kosten 
5.4  
Gewicht 
5.5  
Termine 
 
6 
Freigaben / Änderungen 
 
7 
Geheimhaltung 
 
Beiblatt 1:  Notwendige Zeichnungseinträge 
Beiblatt 2:  Liste der Prüfrichtlinien Gelenkver-
 
schleißprüfung 
Beiblatt 3:  Temperaturkollektiv 
Beiblatt 4: Testplan (Beispiel) 
 
Contents 
 
1 
Scope of Application and Purpose 
1.1 
Purpose 
1.2  
Scope of application 
 
2 
Terms / additional specifications 
 
3 
Objectives 
 
4 
Requirements 
4.1 
General requirements 
 
4.2 
Freedom from cracking 
4.3 
Surface 
4.4 
Requirements with respect to joint mova- 
 
bility 
4.5 
Testing of joint movability 
4.6 
Testing of joint wear 
 
4.7 
Leakage test of the joints 
 
4.8 
Quasistatic strength 
4.9 
Operating load simulation test or operating 
 
load test 
 
4.10 Single-stage endurance test 
 
4.11 Refused parts from driving tests 
 
5 
Target values 
5.1 
Environmental compliance / recycling 
5.2 
Quality 
5.3  
Cost 
5.4  
Weight 
5.5 
Scheduling 
 
6 
Releases / changes 
 
7 
Confidentiality 
 
Supplement 1: required drawing entries 
Supplement 2:  List of test guidelines „Joint wear 
test“ 
Supplement 3:  Temperature collective 
Supplement 4: Test plan (example) 
 
Fortsetzung Seite 2 bis 28 
Continued on pages 2 through 28 
AK-LH : Arbeitskreis - Lastenheft  
Arbeitskreis der Firmen: Audi AG, Bayerische Motoren Werke AG, Daim-
lerChrysler AG, Porsche AG, Volkswagen AG 
AK-LH : Working Committee Technical  Specification 
Working committee of the following companies: Audi AG, Bayerische Mo-
toren Werke AG, DaimlerChrysler AG, Porsche AG, Volkswagen AG 
No guarantee can be given with respect to this translation. In all cases the latest German-language version of the original document 
will be considered authoritative. 


AK-LH 14 
Fahrwerksgelenke 
Dezember  / December 2004 
Suspension joints 
Arbeitskreis /  Working Committee AUDI   BMW   DaimlerChrysler   Porsche   Volkswagen 
Blatt 2 von 34 
 
 
Page 2 of 34 
 
0 
Änderungsdokumentation 
0 
Change documentation 
 
lfd.
Nr 
Ä-Nr. 
NRCL No. 
Kurzbeschreibung 
Brief description 
Datum 
Date 
Name 
Name 
a 
- - - 
Erstfassung 
First edition 
10.98 
Dr. Brune / BMW 
b 
- - - 
deutsch / englische Fassung 
German / English version 
07.99 
Völkl 
c 
- - - 
Änderungen / Überarbeitung nach den 
AK-Treffen 2004/12; 
Teilnehmer des Arbeitskreises 
Audi: 
H. Meier,  H. Schmidhammer, 
Dr. Tunker; 
BMW: 
H. Engelmohr; 
DaimlerChrysler: H. Klebig, Dr. von Min-
den, H. Schmid; 
Porsche: H. Salber 
Volkswagen: H. Amelung, H. Gorgas, 
H.Tschachschal; 
ZF Lemförder: H. Rossol, H. Speckmann 
TRW: 
H. Bodden, H. Bitzer, H. Schif-
fer; 
Changes / revisions after AK meeting 
2004/12; 
Participants of the AK committee 
Audi: 
H. Meier,  H. Schmidhammer, 
Dr. Tunker; 
BMW: 
H. Engelmohr; 
DaimlerChrysler: H. Klebig, Dr. von Min-
den, H. Schmid; 
Porsche: H. Salber 
Volkswagen: H. Amelung, H. Gorgas, 
H.Tschachschal; 
ZF Lemförder: H. Rossol, H. Speckmann 
TRW: H. Bodden, H. Bitzer, H. Schiffer 
12.04 
Amelung, Gorgas 
VW AG 
 
 
 
 
 
 
 
 
 
 
 
 
 
 
 
 
 
 
 
 
 
 
 
 
 
 
 
 
 
 
 
 
 
 
 
 
 
 
 
 
 
 
 
 
 
 
 
 
 
 
 
 
 
 
 
 
 
 
 
 
 
 
 
 
 
 
 
 
 
 
 
 
 
 
 
 
 
 
 
 
 
 
 


AK-LH 14 
Fahrwerksgelenke 
Dezember  / December 2004 
Suspension joints 
Arbeitskreis /  Working Committee AUDI   BMW   DaimlerChrysler   Porsche   Volkswagen 
Blatt 3 von 34 
 
 
Page 3 of 34 
 
 
1 
Anwendungsbereich und Zweck 
 
1 
Scope of application and purpose 
1.1 
Zweck 
1.1 
Purpose 
Dieses Lastenheft stellt eine Zusammenfassung der 
zur Freigabe von Gelenken für Lenkgestänge sowie 
Lenker und Streben an Fahrwerkskomponenten 
notwendigen Funktions- und Betriebsfestigkeitsver-
suche dar. Das Ziel ist eine eigenverantwortliche 
Anlieferung des komplett vorgeprüften Lieferumfan-
ges des Lieferanten. Hierzu ist ein abgestimmter 
Prüfplan zwischen dem Automobilzulieferer und 
dem Automobilhersteller zu erstellen (beispielhaft 
Beiblatt 4: Design Verification Plan DVP). 
This specification book represents a summary of the 
functional and operating strength tests required for 
release of joints for steering linkages and for links  
and struts on suspension components. The objec-
tive is the delivery of a completely pre-tested deliv-
ery package by the supplier under his own authority. 
This requires the compilation of a test plan which 
has been coordinated between the supplier and the 
vehicle manufacturer (Example: Supplement 4: De-
sign Verification Plan DVP).  
Alternative Prüfverfahren sind nur dann zulässig, 
wenn die Korrelation hergestellt wurde. 
Alternative testing procedures are only permitted if 
the correlation has been demonstrated. 
 
1.2 
Geltungsbereich 
 
1.2 
Scope of application 
Das Lastenheft ist Teil der Zeichnung. Es gilt für alle 
Gelenke, die einen entsprechenden Hinweis in der 
Zeichnung aufweisen und die für den Straßenein-
satz ausgelegt sind. Bei anderen Einsatzbereichen 
sind ggf. Anpassungen vorzunehmen. Dieses Las-
tenheft beschreibt die Art und den technischen Um-
fang der Prüfungen zur Designvalidierung (DV) und 
Prozessverifizierung (PV) von Fahrwerksgelenken. 
Das Gesamtprogramm zur Designverifikation und 
Prozessverifizierung ist modular aufgebaut, eine 
Reihenfolge der Prüfung wird nicht vorgegeben. 
The specification book is an integral part of the 
drawing. It applies to all joints which bear a corre-
sponding reference on the drawing and which are 
designed for operation on the road. In case of other 
fields of operation adaptations may be required. 
This specification book describes the type and the 
technical scope of the tests for design validation 
(DV) and process verification (PV) of suspension 
joints. The overall program for design verification 
and process verification has a modular structure, 
a sequence for testing is not specified. 
 
2 
Begriffe / Weitere Vorschriften 
 
2 
Terms / additional specifications 
Falls bei einer im Lastenheft angeführten Anforde-
rung nur die Bemerkung "lt. Zchg." (laut Zeichnung) 
steht, so ist der benötigte Zahlenwert der Zeichnung 
zu entnehmen. Sind in der Zeichnung diesbezüglich 
keine Angaben, so entfällt die Anforderung. Bei 
unterschiedlichen Anforderungen in der Zeichnung 
und dem Lastenheft ist der Zeichnungseintrag ver-
bindlich. 
If only the remark "acc. to drawing" (according to 
drawing) appears for a requirement listed in the 
specification book, the necessary numerical value is 
to be taken from the drawing. If no stipulations are 
made in the drawing with respect to this, the re-
quirement is disregarded. In the event of differing 
requirements in the drawing and the Specification 
book, the drawing entry is authoritative. 
Die in diesem Lastenheft "lt. Zchg." angeführten 
Anforderungen sind als Checkliste im Beiblatt 1 zu 
AK-LH 14 zusammengefasst. Dieses Lastenheft ist 
bei jeder Designvalidierung und Prozessverifizie-
rung für Fahrwerksgelenke anzuwenden. Weitere 
Prüfungen können nach Absprache zwischen Zulie-
ferer und Automobilhersteller durchgeführt werden. 
Requirements in this specification book which ap-
pear as "acc. to drawing" are summarized in the 
form of a checklist in Supplementary Sheet 1 for  
AK-LH 14. Application of this specification book is 
mandatory for any design validation und process 
verification of suspension joints. Further test may be 
performed after coordination between the supplier 
and the vehicle manufacturer.  
 
Designvalidierung (DV): 
 
Ziel der Prüfungen zur Designvalidierung ist der 
Nachweis von Produkteigenschaften an Prüflin-
gen, die nicht auf Serienwerkzeugen erstellt sein 
müssen. 
 
Design validation (DV): 
 
The objective of design validation is to substantiate 
product properties on test specimens, which  
do not have to be produced on series tools. 


AK-LH 14 
Fahrwerksgelenke 
Dezember  / December 2004 
Suspension joints 
Arbeitskreis /  Working Committee AUDI   BMW   DaimlerChrysler   Porsche   Volkswagen 
Blatt 4 von 34 
 
 
Page 4 of 34 
 
 
Prozessverifizierung (PV): 
 
Ziel der Prüfungen zur Prozessverifizierung ist der 
Nachweis der Prozessfähigkeit an Prüflingen, die 
unter Serienbedingungen (Serienwerkzeug / Se-
rienprozess) erzeugt werden. 
 
 
Process verification (PV): 
 
The objective of the tests for process verification is 
to prove the process capability on test specimens 
which have been produced under series conditions 
(series tool / series process). 
 
 
Bei den im Lastenheft genannten Kugelgelenken 
(inkl. Sonderbauform Hohlzapfengelenk) wird unter-
schieden zwischen 
For the ball joints appearing in this specification 
book (including the specially designed hollow pin 
joint), a distinction is made among the following: 
- 
Gelenk mit überwiegend radialer Belastung (Ra-
dialkugel- / Zapfengelenk) 
- 
Gelenk mit überwiegend axialer Belastung (Axi-
algelenk) 
- 
Gelenk mit radialer und axialer Belastung 
- 
Joint with predominantly radial load subjection 
 
(radial ball / pin joint) 
- 
Joint with predominantly axial load subjection 
 
 
(axial joint) 
- 
Joint with radial and axial load subjection 
 
Fra
Fax
Fax
Fra
radiale
Belastung
radial
loading
axiale
Belastung
axial
loading
radiale u. axiale
Belastung
radial and axial
loading
 
 
Bild 1: 
Definition Kugelgelenk nach Belastungs-
 
richtung 
Fig. 1: 
Definition of ball joint according to direction 
 
of load subjection 
 
Zitierte Normen und andere Unterlagen: 
 
Standards and other documents cited: 
DIN 4768 
 
Ermittlung der Rauheitskenngrößen Ra, Rz, 
Rmax mit elektrischen Tastschnittgeräten; Beg-
riffe, Meßbedingungen 
DIN 4768 
 
Determination of roughness parameters Ra, 
Rz, Rmax by means of electrical stylus instru-
ments; terms, measuring conditions 
VDA „Qualitätskontrolle in der Automobilindustrie„ 
Band 1 – Dokumentationspflichtige Teile bei 
Automobilherstellern und deren Zulieferanten 
- Durchführung der Dokumentation 
VDA "Quality Control in the Automotive Industry" 
Volume 1 - Parts subject to mandatory docu-
mentation by automobile manufacturers and 
their suppliers - procedure for documentation 
VDA-Empfehlung 260 - Kraftfahrzeuge -  
Kennzeichnung von Bauteilen aus polymeren 
Werkstoffen. 
VDA Recommendation 260 - Motor vehicles - 
 
Identification marking of components made of 
polymer materials. 
EU-Richtlinie Altfahrzeuge 2000/53/EG 
 
 
EC end-of-life vehicle directive 2000/53/ECe 
LBF-Bericht Nr. FB-191 
Standardisierte Lastabläufe für Bauteile von 
PKW-Radaufhängungen 
LBF-report No. FB-191 
Standardized load processes for suspen-
sion components of motorcars 
 


AK-LH 14 
Fahrwerksgelenke 
Dezember  / December 2004 
Suspension joints 
Arbeitskreis /  Working Committee AUDI   BMW   DaimlerChrysler   Porsche   Volkswagen 
Blatt 5 von 34 
 
 
Page 5 of 34 
 
3 
Ziele 
3 
Objectives 
Die Einhaltung der Termin-, Qualitäts-, Kosten- und 
Gewichtsziele ist mit höchster Priorität zu verfolgen. 
Adherence to objectives with respect to scheduling, 
quality, cost and weight are to be pursued as a mat-
ter of utmost priority. 
Beiblatt 4 zeigt die durchzuführenden Prüfungen. 
Alle Prüflinge müssen die jeweiligen Prüfungen im 
vollen Umfang bestehen. Näheres ist in den einzel-
nen Prüfungsdefinitionen geregelt. Darüber hinaus-
gehende Prüfungen sowie der Entfall einzelner Prü-
fungen können zwischen Automobilhersteller und 
Automobilzulieferer vereinbart werden und werden 
in dem Prüfplan festgelegt (Beiblatt 4). 
Supplement 4 shows the tests to be performed. All 
specimens must pass the respective tests to the full 
extent. More detailed information is specified in the 
test definitions. Tests beyond the specified scope 
and the deletion of individual tests may be defined 
between the vehicle manufacturer and the supplier 
and will be defined in the test plan (Supplement 4). 
 
 
 
4 
Anforderungen 
 
4 
Requirements 
4.1 
Allgemeine Anforderungen 
4.1 
General requirements 
Prüflasten: 
Die Größe der aufzubringen-
den Prüflasten zur Designvali-
dierung und Prozessverifizie-
rung werden von dem Automo-
bilhersteller geliefert. 
Test loads 
The magnitude of the test 
loads to be applied for de-
sign validation and process 
verification are specified by 
the vehicle.manufacturer 
Kennzeichnung: 
(s.a. Pkt. 5.1) 
lt. Zchg. 
Identification marking: (see also subsection 5.1) 
 
 
acc. to drawing 
Betriebstemperatur: dauernd 
lt. Zchg. 
 
kurzzeitig 
lt. Zchg. 
Operating temperature: Continuous acc. to drawing 
 
Short-term acc. to drawing´ 
Prüftemperatur: 
falls keine anders lautenden 
Angaben angeführt sind, gilt 
Raumtemperatur 
 
RT = (23± 3)°C 
Test temperature: 
Unless specified otherwise, 
the following room tempe-
rature applies 
 
 
RT = (23 ± 3) °C 
Fettfüllung der Gelenke 
(Menge und Qualität): 
lt. Zchg. 
Grease filling of the joints 
(Volume and quality) 
 
acc. to drawing 
Zapfen und Bohrung entfettet und frei von Verunrei-
nigungen (z.B. Lack) 
Pin and bore degreased and free from  
contaminations (e.g. paint) 
Lack auf dem Dichtungsbalg darf keinen negativen 
Einfluss auf den Balgwerkstoff und die Gelenkfunk-
tion haben. 
Paint on the sealing bellows shall have no negative 
effect on the bellows material or the function of the 
joint. 
Beim Einbau der Prüfteile sind die entsprechenden 
Vorschriften zu berücksichtigen. 
The appropriate specifications are to be taken into 
account when installing the test parts. 
Der Dichtungsbalg (bzw. Dichtungsbalgwerkstoff) ist 
entsprechend der am Einbauort auftretenden me-
chanischen, thermischen und chemischen Belas-
tungen zu prüfen. 
The sealing bellows (sealing bellows material) is to 
be tested in accordance with those mechanical, 
thermal and chemical loads occurring at the installa-
tion location. 
 


AK-LH 14 
Fahrwerksgelenke 
Dezember  / December 2004 
Suspension joints 
Arbeitskreis /  Working Committee AUDI   BMW   DaimlerChrysler   Porsche   Volkswagen 
Blatt 6 von 34 
 
 
Page 6 of 34 
 
Entwicklungsprozess (DV):  Toleranzgrenzen 
ent-
sprechend Zeichnungsangaben (Grenzmuster). 
Development process (DV): Tolerance limits accord-
ing to drawing specifications (limiting sample). 
Fertigungsprozess (PV):  
Toleranzgrenzen eines 
repräsentativen Fertigungsloses. 
Manufacturing process (PV): Tolerance limits of a 
representative manufactured batch. 
Die angegebenen Prüfteilemengen sind Richtwerte 
und in der Entwicklungsphase zwischen dem Liefe-
ranten und dem Automobilhersteller abzustimmen. 
Die vereinbarte Anzahl ist im Prüfplan (Beiblatt 4) 
festzuhalten. 
The specified partial quantities for the tests are 
guide values and must be harmonized between the 
supplier and the vehicle manufacturer in the devel-
opment phase. The agreed number must be re-
corded in the test plan (Supplement 4). 
 
4.2 
Rissfreiheit 
 
4.2 
Freedom from cracks 
Die Rissfreiheit ist für jeden Zapfen und jedes Ge-
häuse sicherzustellen. 
Freedom from cracks must be ensured for every pin 
and joint. 
 
4.3 
Oberfläche 
 
4.3 
Surface 
Falls in der Zeichnung keine anderslautenden Anga-
ben, gelten folgende Werte für die Oberflächen-
rauhigkeit (Rauhtiefe Rz nach DIN 4768): 
Unless specified otherwise in the drawing, the fol-
lowing values apply with respect to surface rough-
ness, (surface roughness Rz as per DIN 4768): 
Oberfläche der Kugeln und Kugelzapfen  Rz ≤ 10 µm 
Surface of the balls and ball pins 
Rz ≤ 10 µm 
 


AK-LH 14 
Fahrwerksgelenke 
Dezember  / December 2004 
Suspension joints 
Arbeitskreis /  Working Committee AUDI   BMW   DaimlerChrysler   Porsche   Volkswagen 
Blatt 7 von 34 
 
 
Page 7 of 34 
 
4.4 
Anforderungen an die Gelenk-
beweglichkeit 
4.4 
Requirements with respect to joint 
movability 
Im Anlieferzustand sind nachfolgende Anforderun-
gen zu erfüllen:  
(von RT abweichende Prüfungen lt. Zchg.) 
The following requirements are to be satisfied in the 
as-delivered condition: 
(Tests deviating from RT acc. to drawing) 
 
Prüfumfang 
Scope of testing 
Kurzzeichen 
Symbol 
Einheit 
Unit 
Anforderung 
Requirements 
Losbrechmoment (Haftreibung) 
Prüfung siehe 4.5.1 
Breakaway moment (static friction) 
see subs. 4.5.1 for test  
 
Drehung / Rotation 
 
Kippen / Tilting 
 
 
MdL 
MkL 
 
 
Nm 
Nm 
 
 
lt. Zchg  
acc. to drawing 
Bewegungswiderstandsmoment 
(Gleitreibung) 
Prüfung siehe 4.5.2 
Resistance against motion moment 
(scovering friction) 
see subs. 4.5.2 for test 
 
Drehung / Rotation 
 
Kippen / Tilting 
 
 
 
 
Md 
Mk 
 
 
 
 
Nm 
Nm 
 
 
 
 
lt. Zchg  
acc. to drawing 
Federweg  
Prüfung siehe 4.5.3 
Spring travel 
see subs. 4.5.3 for test 
 
radial / radial 
 
axial / axial 
 
 
sra 
sax 
 
 
mm 
mm 
lt. Zchg  
acc. to drawing 
Elastizität 
Prüfung siehe (4.5.3) 
Elasticity 
see subs. 4.5.3 for test 
 
radial / radial 
 
axial / axial 
 
 
∆sra 
∆sax 
 
 
mm 
mm 
 
 
lt. Zchg  
acc. to drawing 
minimale Steifigkeit 
Prüfung siehe (4.5.3) 
minimum stiffness 
see subs. 4.5.3 for test 
 
radial / radial 
 
axial / axial 
 
 
cmin, ra 
cmin, ax 
 
 
kN/mm 
kN/mm 
*) 
Kippwinkel für Zapfengelenk 
Prüfung siehe 4.5.4 
Tilting angle for pin joint 
see subs. 4.5.4 for test 
 
K-
 
 
-° 
lt. Zchg  
acc. to drawing 
 
*) Es ist generell eine hohe Steifigkeit anzustreben, 
der Mindestwert im flachsten Kurvenabschnitt be-
trägt ¼ des Quotienten aus Prüfkraft (Schwingbrei-
te) und zulässigem Federweg. Freies Spiel im Ge-
lenk ist generell unzulässig! 
*)  as a rule, a high stiffness must be striven for, the 
minimum value in the flattest curve section is ¼ of 
the quotient from test force (oscillation range) and 
permitted spring deflection. Free play in the joint is 
not allowed. 
 


AK-LH 14 
Fahrwerksgelenke 
Dezember  / December 2004 
Suspension joints 
Arbeitskreis /  Working Committee AUDI   BMW   DaimlerChrysler   Porsche   Volkswagen 
Blatt 8 von 34 
 
 
Page 8 of 34 
 
4.5 
Prüfung der Gelenkbeweglichkeit 
4.5 
Testing of joint movability 
Die Messungen der Momente erfolgen mit Dich-
tungsbalg, der in Einbauhöhe (Konus- / Kegel-
nennmaß) zu fixieren ist. 
The measurements of the moments are performed 
with fitted sealing bellows, fixed in installation height 
(nominal diameter of cone / taper).  
Beim Aufbringen von Kräften, Momenten, Verschie-
bungen und Verdrehungen sind vorgeschriebene 
Richtungen exakt einzuhalten. Prüfungen finden in 
Nulllage oder ausgehend von der Nulllage statt 
(Nulllage nach Darstellung in Zeichnung). 
The specified directions are to be complied with 
precisely when applying the forces, moments, dis-
placement and torsion. The tests take place in the 
zero position or beginning from the zero position 
(zero position as portrayed in the drawing). 
Die Gelenkfunktion darf bei der Gehäuseeinspan-
nung gegenüber dem Fahrzeugeinbauzustand nicht 
verändert sein (Quetschung). Die Anforderungen 
müssen unabhängig von Dreh- bzw. Kipprichtung 
erfüllt werden. 
The function of the joint shall not change when the 
housing is clamped as compared to the installed 
state in the vehicle (crushing). The requirements 
must be fulfilled irrespective of the direction of rota-
tion or tilting. 
Es ist der Ort der Krafteinleitung und der Wegauf-
nahme anzugeben (Zapfen; Gehäuse). 
The location of force introduction and travel re-
cording are to be specified (pin; housing). 
 
a) Drehen / Rotation
b) Kippen / Tilting
 
 
Bild 2: Prüfung der Gelenkbeweglichkeit am Bei-
spiel Radialkugelgelenk 
Fig. 2: Test of joint movability using the radial ball 
joint as an example 
 
4.5.1 Losbrechmoment (Ermittlung) 
 
4.5.1 Breakaway moment (determination) 
Vorbereitung: 
Preparation: 
Um eine vollständige Befettung der Gelenke zu ge-
währleisten, werden sie folgendermaßen vorkondi-
tioniert:  
The following preparatory activities are to be carried 
out in order to ensure complete greasing of the 
joints: 
Kugelgelenk: 
- 5 Kippbewegungen über den gesamten Schwenk-
bereich aus der Nullage heraus 
Ball joint: 
- 5 tilting motions over the entire swiveling range 
from the zero position 
- 5 taumelnde Drehungen um die Hauptachse 
(360°) bis zum maximalen Kippwinkel. Eine 
Derhung des Zapfens um die Zapfenachse ist 
nicht erforderlich. 
- 5 tumbling rotations around the main axis (360°) 
up to maximum tilting angle. Rotation of the pin 
around the pin axis is not necessary. 
Zapfengelenk: 
- einmalige Drehung um 360°. 
Pin joint: 
- The motion to be carried out is a one-time rotation 
by 360°. 


AK-LH 14 
Fahrwerksgelenke 
Dezember  / December 2004 
Suspension joints 
Arbeitskreis /  Working Committee AUDI   BMW   DaimlerChrysler   Porsche   Volkswagen 
Blatt 9 von 34 
 
 
Page 9 of 34 
 
Ermittlung: 
Determination: 
Vor der Messung sind die Prüflinge ≥ 24 h unbelas-
tet bei der geforderten Temperatur zu lagern. Wird 
die Zeitspanne geändert, so muss die Korrelation 
zur geforderten Zeitspanne hergestellt sein. 
Prior to measuring the test specimens must be 
stored for ≥ 24 h at the required temperature profile 
and without a load applied. If the storage period is 
changed a correlation to the required period must 
be established. 
Anschließend werden die Losbrechmomente der 
Gelenke ab der Stellung „Nulllage“ ermittelt. 
Thereafter, the breakaway moments of the joints 
from the “zero position” are determined. 
Die Messgeschwindigkeit beträgt 10°/s.  
The measurin g speed is 10°/s. 
 
4.5.2 Bewegungswiderstandsmoment  
(Ermittlung) 
 
4.5.2 Resistance against motion moment  
(determination) 
Kugelgelenk: 
Bewegungsgeschwindigkeit wie unter 4.5.1. 
Ball joint:  
Motion speed as under subsection 4.5.1. 
Wenn in der Zeichnung nicht anders angegeben, 
wird das Bewegungswiderstandsmoment ohne zu-
sätzliche Lastbeaufschlagung ermittelt. 
Unless specified differently in the drawing, resis-
tance against motion moment is determined without 
additional load subjection. 
Um eine vollständige Befettung der Gelenke zu 
gewährleisten, sind die unter Pkt. 4.5.1 beschriebe-
nen Vorbereitungen zu treffen. 
The preparatory activities described under subsec-
tion 4.5.1 are to be carried out in order to ensure 
complete greasing of the joints. 
Anschließend sind 5 Drehbewegungszyklen von  
± 30° um die Zapfenachse durchzuführen. Der fünf-
te Bewegungszyklus wird aufgezeichnet. Der Ver-
lauf der Hystereseflanken (Reibmoment über Dreh-
winkel) wird durch zwei parallele Geraden angenä-
hert, Abb. 3. Der Abstand dieser Parallelen auf der 
Y-Achse beschreibt dann den doppelten Betrag des 
aufzunehmenden Reibmoments. Dieser Wert muss 
innerhalb der in der Zeichnung vorgegebenen Tole-
ranzgrenze liegen. Die Schwankung entlang der 
Parallelen darf am einzelnen Gelenk nicht größer 
als ± 0,6 Nm sein. 
Five rotational movement cycles of ± 30° are then to  
be carried out around the pin axis. The fifth motion 
cycle is recorded. Progression of the hysteresis 
edges (moment of friction as a function of rotational 
angle) is approximated by means of two parallel 
straight lines, Fig. 3. The distance between these 
two parallel lines on the Y-axis then describes twice 
the amount of the moment of friction to be recorded. 
This value must lie within the tolerance limit speci-
fied in the drawing. Fluctuation along the parallel 
lines shall not be greater than ± 0.6 Nm on the indi-
vidual joint. 
Die Drehmoment-/Drehwinkelkurve ist über den 
gesamten Drehbereich aufzuzeichnen. 
The torque/rotational angle curve must be recorded 
for the entire range of rotation.  
Der Auswertebereich beträgt ± 25°. 
The analysis range is ± 25°.
