Repository: kujaxr/obsidian-vault

File: 材料工程师/TL_211.091001-C.pdf.md
# TL_211.091001-C.pdf

Klass. –Nr. 50 24 3 
 
 
 
 
 
 
   
      2009 年10 月 
 
塑料外装件的喷漆技术 
材料技术要求 
TL 
211 
标准中心 
 
 50 24 3 
 
共  8  页   第  1 页 
 
翻译 
金喆民 
日期 
2009.12.18 
校对 
刘文武 
日期 
2009.12.18 
打字 
 
日期 
 
 
关键字：油漆、喷漆、塑料外饰件、保险杠、车轮装饰罩盖、行李箱盖扰流板、行李箱盖、
挡泥板 
 
早期版本 
1974-11, 1983-10, 1989-07, 1992-08, 1992-09, 1995-03, 1995-10, 1998-06, 2003-02, 
2003-03, 2009-09 
 
更改 
相对于2009 年9 月版TL211 做出以下变更： 
——对表2 第11.1 项的试验持续时间的错误说明进行更正 
 
1 
适用范围 
 
本供货条款适用于按照色板或特殊颜色匹配要求生产的喷涂底漆、单层漆及多层漆的塑料件
（车身零件，例如：保险杠、车轮装饰罩盖、行李箱盖扰流板、行李箱盖、挡泥板等）。 
 
2 
标记法 
 
喷漆按照TL 211 
   
3 
技术要求 
 
3.1 基本技术要求 
 
首次供货及更改的认可，按VW 011 55。 
 
避免有害物质，按VW 911 01。 
 
为了活化基材材料，预处理是必不可少的，但应该予以说明（例如：火焰处理、等离子前处
理等）。 
 
镀层/喷漆，比如有可能存在返工喷涂，必须在基材上进行，就是说在第一遍喷涂的漆层基础
上有牢固的结合力。 
 
所有的本TL标准不适用的零件部位，必须在图纸上明确标明。 
 
对于所有试验样件，供应商必须提供以下信息： 
1. 关于基材的说明（如：生产厂家和VDA-标示等） 
2. 标准色板色号 
3. 油漆层结构（准确的油漆牌号、油漆供应商等），例如： 
   底漆：2K（双组分）-流体 01-79008，XXX公司，20μm 
   色漆：831646，XXX公司，20μm 
   清漆：2K（双组分）-清漆，GP72-0113，XXX公司，22μm 


 
塑料外装件的喷漆技术 
材料技术要求 
TL 
211 
标准中心 
 
共  8 页    第  2  页 
 
4. 喷涂厂家 
5. 喷涂设备 
6. 喷涂地点 
7. 喷涂时间 
 
3.2  外观及手感 
 
零件必须整个表面呈现出均匀的外观，光泽和颜色必须像认可样件一样符合图纸的要求。 
 
针孔、粗大的裂纹及其他所有影响外观的缺陷都是不允许的。 
 
按照VW 50195 的要求，在首批样品报告，特别是开发阶段样品试验报告中注明颜色和光泽
等级。 
 
3.3   大气曝晒 
 
所有喷漆零部件必须按照德国大众康采恩集团VW 50185 标准的要求进行大气曝晒试验。 
 
所有大气曝晒试验中出现的抱怨，供应商有责任对这些抱怨进行整改及优化油漆系统。 
 
3.4  喷漆过程 
 
喷漆过程应由喷漆件供应商和油漆生产商共同确定。双方应共同确定首批试验报告，也就是
说，双方应共同承担满足上述技术要求的责任。 
具体说明如下： 
——  油漆生产商必须通报，对TL 标准的满足情况，针对相应规定提供生产操作规程，提
供生产技术支持。 
——  油漆喷涂供应商必须通报基础信息（塑料牌号和供应商名称等），尽可能早的开始按
照要求进行检验（同样适用于预批量零件：至少要进行附着力检验），确认油漆生产
商提供的生产操作规程内容，并提出生产技术支持需求。 
 
3.5   试验前预处理 
   
提交进行试验的所有样品必须进行预处理： 
 
在空气温度范围为18℃~28℃的室温下存放7 天，或者60℃处理48 h。后续试验，样件必
须降温至室温。 
 
4 
油漆结构和涂层厚度要求 
 
4.1   总则 
 
在保证油漆涂层厚度不超过150μm 的条件下（钢琴漆外观状态必须与认可状态一致，比如
图纸），允许进行一次返工补漆喷涂。 
原则上，满足以下颜色匹配要求允许返工喷漆： 
1.  每种颜色只允许在本颜色零件上返工 


 
塑料外装件的喷漆技术 
材料技术要求 
TL 
211 
标准中心 
 
共  8 页    第  3  页 
 
2.  以下所有颜色允许在第一次喷漆的基础上返工：黑色、深蓝色调、深灰色调（包括添加
金属粉或珠光粉）。 
 
当出现颜色匹配有偏离时，必须与负责认可的部门一起对油漆牌号进行调整。 
 
注释1：如果由于技术原因必须达到很高的油漆层总厚度，需要由喷涂供应商和油漆生产商
双方协商解决。TL211 标准中的其余要求必须满足。 
 
特殊情况：只有底漆层的零件涂层厚度要求 < 50μm 1）。偏离只允许出现在有图纸说明或特
殊认可的情况下。 
 
4.2 涂层结构 
 
4.2.1   基材 
 
按照图纸选择塑料。 
 
4.2.2   底漆 / 中涂 / 附着性底漆1） 
 
按照书面规定（图纸或认可要求或颜色标准等）或技术要求（参考基材性能）。 
 
4.2.3   装饰性油漆或者面漆或者混合效果漆（单色漆，金属漆，珠光效果漆） 
 
色漆按照颜色标准或特殊颜色匹配要求选择，不能含镉元素或镉元素化合物。 
 
4.2.4   清漆涂层（一般由于装饰性目的或技术要求） 
 
参照认可样件，使用红外光谱仪进行分析。 
 
1）只有表层喷漆但不在售后使用的零件可以只喷涂一层底漆。只喷涂单层底漆的塑料件只需要满足表2
中第2 至第6 项、第8.11 项和第8.13 项。 
 
4.3   油漆系统及涂层厚度，单位为微米（μm） 
 
见表1。 
表1 
编
号 
油漆系
统 
只有底
漆 
单层油
漆系统 
双层油
漆系统 
多层油
漆系统 
单层钢琴
漆系统 
双层钢琴
漆系统 
1 
总涂层
厚度 
2 至50 
20 至40 
22 至90 
 
32 至125 
47 至130 
67 至165 
2 
附着性
底漆/ 底
漆/中涂 
2 至50 
— 
2 至50 
2 至50 
2 至50 
2 至50 
3 
装饰性
油漆 
— 
20 至40 
20 至40 
— 
— 
— 
混合效果油漆 
4 
单色漆 
— 
— 
— 
15 至35 
15 至35 
15 至35 


 
塑料外装件的喷漆技术 
材料技术要求 
TL 
211 
标准中心 
 
共  8 页    第  4  页 
 
金属漆
或珠光
效果漆 
— 
— 
— 
10 至35 
 
10 至35 
 
10 至35 
 
5 
清漆 
— 
— 
20
至
40 a） 
20 至40 
35 至45 
 
55 至80 
 
a）仅适用于只有清漆和色漆、没有底漆、中涂和粘附性底漆的油漆体系， 
 
5 
其他性能 
见表2。 
 
表2 
 
编号 
性能 
要求 
1 
单层和双层钢琴漆及高光泽要求宝石外观特殊油漆的光学性能要求 
1.1 
光泽按DIN EN ISO 2813 
 
 
双层钢琴漆 
> 90 
 
单层钢琴漆 
> 90 
 
有光泽的单色漆、珠光效果漆及金属
漆 
> 85 （-5 以内可以偏差） 
 
特殊油漆 
按照图纸或表面防护负荷手册
LAH893018 
1.2 
颜色按照DIN 5033-4，DIN 6174，
DIN 6175-2（仅适用于首批样件和批
量生产的颜色） 
按照VW 50195 
结构；测量系统：Wave-scan plus，按照生产商的说明书进行测量 
双层钢琴漆 
LW< 5；SW < 10 
单层钢琴漆 
LW< 7；SW < 18 
有光泽的单色漆、珠光效果漆及金属
漆 
LW< 13；SW 10 至30 
1.3 
特殊油漆 
按照图纸或表面防护负荷手册
LAH893018 
2 
附着性 
 
2.1 
网格切割按照DIN EN ISO 2409ª
），
用胶带扯下 
网格切割值 ≤ 1 
2.2 
蒸汽喷射试验按照PV 1503 标准 
油漆脱落是不允许的 


 
塑料外装件的喷漆技术 
材料技术要求 
TL 
211 
标准中心 
 
共  8 页    第  5  页 
 
编号 
性能 
要求 
3 
冷凝水试验，试验条件按照DIN EN 
ISO 6270-2 CH，试验持续240 小时 
1. 试验后30 分钟按照DIN EN ISO 
4628-2 标准评价气泡，2（S2）
是允许的。 
2. 试验后24 小时按照DIN EN ISO 
4628-2 标准评价气泡，要求0
（S0）。在之前形成气泡的区域
进行油漆附着力试验。必须满足
表2 第2 项（附着力）的全部要
求。 
3. 油漆表面的明显变化也是不允许
的。 
4 
气候交变试验按照PV 1200， 
20 个循环 
油漆表面的明显变化也是不允许的。 
5 
温度交变性能 
5.1 
高温存放 
在通风条件下，（+90±2）℃存放240
小时。试验后在室温下放置至少30 分
钟，适应室温。 
必须满足表2 第2 项（附着力）的全
部要求。 
油漆表面的明显变化也是不允许的。 
5.1.1 
低温存放 
高温存放试验后，用同一个样品进行
低温存放试验。试验持续24 小时，试
验温度为（-40±2）℃。试验后在室
温下放置至少30 分钟，适应室温。 
必须满足表2 第2 项（附着力）的全
部要求。 
油漆表面的明显变化也是不允许的。 
5.2 
低温性能，存放时间24 小时 
5.2.1 
按照DIN ISO 4532b）进行冲击试验，
（-40±3）℃ 
油漆脱落和裂纹是不允许的。 
6 
耐碎石打击试验 
按照DIN EN ISO 20567-1 标准， 
方法B 进行 
K 值 ≤ 2.0 
7 
耐路面水洗稳定性，耐划伤性能按 
PV 3.3.3 标准 
VE ≥ 1 
VR≥ 1 按照水流
c） 
8 
耐化学试剂稳定性 
8.1 
FAM-试验用燃油按照DIN EN ISO 
2812-3，（用吸水性材料处理过），
室温下放置10 分钟 
可逆性溶涨是允许的，24 小时后油
漆表面的明显变化是不允许的。 
8.2 
优质无铅汽油按照DIN EN 228 和DIN 
EN ISO2812-3，（用吸水性材料处理
过），室温放置10 分钟 
油漆表面的明显变化是不允许的。 
8.3 
柴油按照TL788 和DIN EN ISO2812-
3，（用吸水性材料处理过），室温放
置1 小时 
油漆表面的明显变化是不允许的。 


 
塑料外装件的喷漆技术 
材料技术要求 
TL 
211 
标准中心 
 
共  8 页    第  6  页 
 
 
编号 
性能 
要求 
8.4 
用脂肪酸甲酯（FAME）提炼的柴油按
照
DIN EN 14214
和
DIN EN 
ISO2812-3 ，（用吸水性材料处理
过），室温放置1 小时 
油漆表面的明显变化是不允许的。 
8.5 
发动机油按照TL 52173（Burmahl 
Castrol 公司生产，油品牌号：
A97075PBC）及DIN EN ISO2812-
4，（小型罐装处理）， 室温放置16
小时。 
油漆表面的明显变化是不允许的。 
8.6 
制动液按照
TL766
和
DIN EN 
ISO2812-3 ，（用吸水性材料处理
过），室温放置1 小时。 
可逆性溶涨是允许的，24 小时后油
漆表面的明显变化是不允许的。 
8.7 
防冻液按照
TL774
和
DIN EN 
ISO2812-3 ，（用吸水性材料处理
过），室温放置1 小时。 
油漆表面的明显变化是不允许的。 
8.8 
抛光剂d）（通常为手工操作，比如：
Sonax 汽车抛光剂）。 
油漆表面的明显变化是不允许的。 
8.9 
沥青和焦油e） 
油漆表面的明显变化是不允许的。 
8.10 
鸟粪模拟物质（胰腺酶制剂）按照
DIN EN ISO 2812-4，（小型罐装处
理），在烘箱内+45℃烘6 小时，用流
动的水清洗，再在烘箱内+60℃烘2 小
时（恢复）。 
室温下进行冷却后，油漆表面的明显
变化是不允许的。 
8.11 
树脂（松香类）按照
DIN EN 
ISO2812-4，（小型罐装处理），在
烘箱内+45℃烘6 小时，用流动的水清
洗，再在烘箱内+60℃烘2 小时（恢
复）。 
室温下进行冷却后，油漆表面的明显
变化是不允许的。 
8.12 
贴膜存放试验f） 
可逆性溶涨是允许的，24 小时后油
漆表面的明显变化是不允许的。贴膜
撕掉后油漆表面有胶的残余是不允许
的。 
8.13 
常用手工喷涂的含硝基稀释剂（仅用
于售后零件的底漆喷涂）按照DIN EN 
ISO2812-3 ，（用吸水性材料处理
过），室温放置10 分钟 
油漆表面的明显变化是不允许的。 
9 
光照和曝晒稳定性（短周期试验） 
9.1 
湿热气候条件下的曝晒试验按照
PV3930（模拟佛罗里达），试验周
期：可替换的零件为等效2 年的试验
周期，车身零件为等效3 年的试验周
期 
明显的颜色和光泽变化是不允许的
g）。必须满足表2 第2.1 项（附着
力）的全部要求。 


 
塑料外装件的喷漆技术 
材料技术要求 
TL 
211 
标准中心 
 
共  8 页    第  7  页 
 
 
 
a） 
进行网格切割试验时，注意要比在金属基材上进行时更小心谨慎，划格要划到基材，
但不能划的太深。胶带（Tesa 公司，Tesa 专用胶带4657）必须在撕下之前在样件
表面用力压实。  
b） 
在事先设定的90N 的试验压力和突出的支架上进行。 
c） 
参比清漆为ALD096050，BASF（巴斯夫）公司生产；参比样板可以从PKP-L/C 得
到。 
d） 
抛光剂使用棉布涂抹，干燥后用棉布进行抛光。 
e） 
5g 汉堡Esso（埃索）公司生产的“工业沥青OX DE 85/25”混合5ml 清洗汽油（石
油醚）制成糊状。将糊状物在样件表面涂抹直径约3cm 的面积，晾干1 小时。然后
用沥青去除剂（手工操作，比如：Sonax 公司的沥青去除剂）。 
f） 
涂层必须是经过认可和已经在批量生产中使用的运输保护材料（比如：Bodygard 
50530，Tesa 公司生产），按照QP R015 标准第3.12 节进行过认可。 
g） 
涂层在评价前需要进行清洗；对于黑色亚光漆之需要用清水和手工润湿剂（比如：
Pril）进行清洗；单色漆和金属漆需要用手工抛光剂。 
 
6. 参考文献 
 
下面是本标准中引用的其它标准文档，在使用本标准时，可能会涉及到。 
 
PV 1200                       汽车零件；气候交变稳定性试验（+80/-40）℃ 
PV 1502                       双层金属漆的清漆；裂纹稳定性试验 
PV 1503                       金属和非金属基材油漆；蒸汽喷射试验 
PV 3.3.3                       颜色和油漆；清漆耐划伤性能试验 
PV 3929                       非金属基材；干热气候曝晒 
PV 3930                       非金属基材；湿热气候曝晒 
QP R015                      自贴膜；质量要求 
编号 
性能 
要求 
9.2 
干热气候条件下的曝晒试验按照
PV3929 （模拟卡拉哈里和亚里桑
那），试验周期：可替换的零件为等
效2 年的试验周期，车身零件为等效
3 年的试验周期 
明显的颜色和光泽变化是不允许的
g）。必须满足表2 第2.1 项（附着
力）的全部要求。 
10 
清漆层耐UV（紫外光）辐射稳定性按
照PV1502（在已书面规定的塑料基材
上），试验周期：1000 小时。 
清漆表面形成裂纹是不允许的。 
11 
自然条件下的耐气候稳定性（大气曝
晒试验） 
（仅用于认可试验） 
11.1 
湿热气候条件下的曝晒（佛罗里达/美
国）按照VDA 621-403，试验周期：
24 个月 
明显的颜色变化和其他油漆表面的变
化，如裂纹、粉化和形成气泡是不允
许的。 
11.2 
干热气候条件下的曝晒（卡拉哈里，
亚利桑那）按照VDA 621-403，试验
周期：48 个月 
明显的颜色变化和其他油漆表面的变
化，如裂纹、粉化和形成气泡是不允
许的。 


 
塑料外装件的喷漆技术 
材料技术要求 
TL 
211 
标准中心 
 
共  8 页    第  8  页 
 
TL 52173                       具有节省燃油性能可延长换油间隔的发动机初装油SAE 0W-30；技 
术要求，试验 
TL 766                           制动液；材料技术要求 
TL 774                            乙二醇为基础的防冻液；材料技术要求 
TL 788                            柴油；燃油技术要求 
VW 01155                      汽车外构件概论；首次供货和更改的批准 
VW 50185                      汽车用零件；大气曝晒稳定性 
VW 50195                      汽车喷漆的标准颜色评价方法 
VW 91101                      汽车环境标准,汽车零部件,材料,燃料,避免有害物质 
DIN 5033-4                     颜色测量；光谱法 
DIN 6174                        按CIELAB 公式规定的物体颜色色距的色度标准测定方法 
DIN 6175-2                     汽车喷漆的色差允许范围；第2 部分：有效的喷漆 
DIN EN14214                 燃料汽车用燃油—柴油发动机用脂肪酸甲酯（FAME）—技术要求和 
试验方法 
DIN EN 228                    燃料汽车用汽油—无铅汽油—技术要求和试验方法 
DIN EN ISO 20567-1      涂层材料—涂层耐碎石打击性能试验—第1 部分：多次打击试验 
DIN EN ISO 2409           涂层材料—网格切割试验 
DIN EN ISO 2812-3        涂层材料—确定耐液体物质的稳定性—第三部分：用吸水性物质处 
理 
DIN EN ISO 2812-4        涂层材料—确定耐液体物质的稳定性—第四部分：滴液装置/罐装处 
理 
DIN EN ISO 2813           涂层材料—确定在20°、60°和85°角涂层（金属涂层除外）的镜 
面光泽值 
DIN EN ISO 4628-2        涂层材料—涂层缺陷评价—对于缺陷的数量及大小和在统一的视觉 
变化中的强烈程度的评价—第2 部分：气泡等级的评价 
DIN EN ISO 6270-2        涂层材料—确定耐湿度稳定性—第2 部分：样品暴露在冷凝水气候 
中的试验过程 
DIN ISO 4532                 搪瓷和搪瓷彩釉—确定搪瓷制品耐冲击试验能力—冲击枪试验 
VDA 621-403                  油漆涂层技术试验；自然条件中的曝晒稳定性试验（大气曝晒）

File: 材料工程师/TOM工艺过程.pdf.md
# TOM工艺过程.pdf

1、溶剂擦拭打磨表面
2、喷胶
3、对喷胶件进行烘烤
4、装卡


5、加热抽真空吸附（双击打开）：
6、吹冷，释放大气压（双击打开）：
7、取样（双击打开）：
8、裁边获得成品件：

File: 材料工程师/TSH3131G_2_P_1_Paint Film Quality of Coated Exterior Parts.pdf.md
# TSH3131G_2_P_1_Paint Film Quality of Coated Exterior Parts.pdf

 
 
 
This standard has been revised as a result of addition of the standard value of Xenon method. 
 
 
 
TOYOTA  ENGINEERING  STANDARD 
 
 
 
 
 
 
 
 
 
 
NO.:  
TSH3131G 
 
 
  
 
 
 
 
TITLE:  
Paint film quality of coated exterior parts 
  
 
 
 
CLASS:  
C1  
 
 
 
 
 
 
 
Established/Revised:  
Rev. 2 
(
Mar. 2009 ) 
 
 
 
 
 
 
 
 
 
 
 
 
 
 
 
 
 
 
 
 
 
 
 
 
Prepared and Written by: 
 
 
Engineering Data Planning Dept. 
Engineering Data Control and 
Management Div. 
ⒸTOYOTA MOTOR CORPORATION 
 
 
Paint & Finishing Design Dept. 
Vehicle Material Engineering Div. 
 
 
 
 


 
 
 
 
  
  
            
CONFIDENTIAL DO NOT REPRODUCE 
Paint film quality of coated exterior parts
TOYOTA ENGINEERING STANDARD 
TSH3131G 
CLASS 
C1
 
1. Scope 
This standard covers the quality of paint film to be applied onto automobile exterior parts for 
decorative purpose.  Parts required of rust prevention shall be subject to rust prevention standard(s) 
to be specified separately. 
In addition, the pigment used for coatings to be applied onto automobile exterior parts shall not be 
designed using a micro-titanium oxide without surface treatment. 
 
2. Classification 
Paint film quality shall be categorized as shown in Table 1 based on a base material and use 
environment. 
 
Table 1  Classification 
Classification 
Code 
Base material
Gloss 
Application 
TSH3131G-1A 
60 ° G≧80
Color key exterior parts, high-gloss parts
Type 1 
TSH3131G-1B 
Resin 
60 ° G＜80
Low-gloss parts 
TSH3131G-2A 
Applied to areas damaged by salt or 
parts requiring high adhesion 
TSH3131G-2B 
60 ° G≧80
Excluding geographic region susceptible 
to salt 
TSH3131G-2C 
Applied to areas damaged by salt or 
parts requiring high adhesion 
Type 2 
TSH3131G-2D 
Metal and 
plating 
60 ° G＜80
Excluding geographic region susceptible 
to salt 
 
 
 
 
 
1  /  8 
Rev. 2 
Mar. 2009 
NOTES: The recipient of this standard shall undertake the following confidentiality obligations upon the receipt of this standard. 
- The recipient shall discard by shredding or fire, or return to Toyota Motor Corporation if appropriate, the documents contained in this standard when they 
are no longer necessary due to the termination of the work concerned or the revision of current version of this standard, 
- This standard and the technical information related thereto are owned by and under sole control of Toyota Motor Corporation.  They shall not be disclosed 
in whole nor in part to ant third party without prior written consent of Toyota Motor Corporation.. 


 
 
 
 
 
 
NOTES: The recipient of this standard shall undertake the following confidentiality obligations upon the receipt of this standard. 
Rev. 2 
TOYOTA ENGINEERING STANDARD 
TSH3131G 
CONFIDENTIAL DO NOT REPRODUCE 
3. Quality 
The paint film quality requirements are specified as shown in Table 2. 
Table 2  Quality 
Item 
1A 
1B 
Appearance of paint film (surface 
configuration) 
Per limit samples 
Tone 
Per limit color sample panels 
Paint film thickness 
Reported (it shall be decided after discussion among parties concerned) 
Specular gloss 
Per limit color sample panels 
Hardness 
HB or harder; if the material hardness is B or softer, the coating hardness 
shall be the same or harder than the material 
Impact resistance 
No cracking or peeling with 2.94 N×0.2 m or more 
Print resistance 
No significant cloth trace 
Adhesive resistance 
0/100 
Water resistance (40 ℃×240 h) 
No puckering, cracking, blistering, peeling, gloss reduction or discoloration on 
coated surface after 240 h testing 
Water discoloration resistance 
Color difference ΔE*0.8 max. without coated surface abnormality 
Alkali discoloration resistance 
Acid discoloration resistance 
Color difference ΔE*2.0 max. without coated surface abnormality 
Gasoline resistance 
No puckering, cracking, blistering or peeling 
Abrasion resistance(1) 
No exposure of base material surface with 400 cycles 
Light permeability(2) 
1.5 % max. 
Xenon 
 
Xenon method B 
Item 
500 MJ/m
2 
750 MJ/m
2 
Before 
hot-cold 
cycle 
ΔE*≦3.0 
GR≧80 
Color must not 
discolor 
After 
hot-cold 
cycle 
No cracking or 
peeling, and 
coated surface 
abnormality 
Reported (it 
shall be 
decided after 
discussion 
among 
parties 
concerned) 
 
 
 
Xenon method A 
Item 
250 MJ/m
2 
650 MJ/m
2
NOWAX 
WAX 
ΔE*≦3.0 
GR≧80 
Color must 
not discolor 
Reported (it 
shall be 
decided 
after 
discussion 
among 
parties 
concerned) 
  
Accelerated 
weathering 
resistance(3) 
SWOM 
 
SWOM method B 
Item 
800 h 
1200 h 
Before 
hot-cold 
cycle 
ΔE*≦3.0 
GR≧80 
Color must not 
discolor 
After 
hot-cold 
cycle 
No cracking or 
peeling, and 
coated surface 
abnormality 
Reported (it 
shall be 
decided after 
discussion 
among 
parties 
concerned) 
 
 
 
SWOM method A 
Item 
400 h 
1000 h 
NOWAX 
WAX 
ΔE*≦3.0 
GR≧80 
Color must 
not discolor 
Reported (it 
shall be 
decided 
after 
discussion 
among 
parties 
concerned) 
  
Outdoor weather resistance 
Evaluate color difference, gloss retention and state of coated surface after 12 
months by discussion among parties concerned 
 
Notes: 
(1) Applicable only to the printing coat. 
(2) Applicable only to the case where the base material or bottom coat may be deteriorated by 
ultraviolet ray. 
(3) Xenon test shall be used as the test method as a rule.  In the case where there is no Xenon, 
SWOM test shall be able to be chosen. 
The results of ΔE* shall be ΔE*≦3.0 at all measuring angles (25, 45 and 75 °). 
 
 
- The recipient shall discard by shredding or fire, or return to Toyota Motor Corporation if appropriate, the documents contained in this standard when they 
are no longer necessary due to the termination of the work concerned or the revision of current version of this standard, 
- This standard and the technical information related thereto are owned by and under sole control of Toyota Motor Corporation.  They shall not be disclosed 
in whole nor in part to ant third party without prior written consent of Toyota Motor Corporation.. 
Mar. 2009 
2  /  8 


 
 
 
 
 
 
NOTES: The recipient of this standard shall undertake the following confidentiality obligations upon the receipt of this standard. 
Rev. 2 
TOYOTA ENGINEERING STANDARD 
TSH3131G 
CONFIDENTIAL DO NOT REPRODUCE 
Table 2  (Continued) 
Item 
2A 
2B 
2C 
2D 
Appearance of paint film (surface 
configuration) 
Per limit samples 
Tone 
Per limit color sample panels 
Paint film thickness 
Reported (it shall be decided after discussion among parties concerned) 
Specular gloss 
Per limit color sample panels 
Hardness 
HB or harder; if the material hardness is B or softer, the coating hardness shall 
be the same or harder than the material 
Impact resistance 
No cracking or peeling with 2.94 N×0.2 m or more 
Print resistance 
No significant cloth trace 
Adhesive resistance 
0/100 
Water resistance (40 ℃×360 h) 
No puckering, cracking, blistering, peeling, gloss reduction or discoloration on 
coated surface after 360 h testing 
Water discoloration resistance 
Color difference ΔE*0.8 max. without coated surface abnormality 
Alkali discoloration resistance 
Acid discoloration resistance 
Color difference ΔE*2.0 max. without coated surface abnormality 
Gasoline resistance 
No puckering, cracking, blistering or peeling 
Abrasion resistance(1) 
No exposure of base material surface with 400 cycles 
Light permeability(2) 
1.5 % max. 
Xenon 
 
Xenon method B 
Item 
500 MJ/m
2 
750 MJ/m
2 
Before 
hot-cold 
cycle 
ΔE*≦3.0 
GR≧80 
Color must not 
discolor 
After 
hot-cold 
cycle 
No cracking or 
peeling, and 
coated surface 
abnormality 
Reported (it 
shall be 
decided after 
discussion 
among 
parties 
concerned) 
 
 
 
Xenon method A 
Item 
250 MJ/m
2 
650 MJ/m
2
NOWAX 
WAX 
ΔE*≦3.0 
GR≧80 
Color must 
not discolor 
Reported (it 
shall be 
decided 
after 
discussion 
among 
parties 
concerned) 
  
Accelerated 
weathering 
resistance(3) 
SWOM 
 
SWOM method B 
Item 
800 h 
1200 h 
Before 
hot-cold 
cycle 
ΔE*≦3.0 
GR≧80 
Color must not 
discolor 
After 
hot-cold 
cycle 
No cracking or 
peeling, and 
coated surface 
abnormality 
Reported (it 
shall be 
decided after 
discussion 
among 
parties 
concerned) 
 
 
 
SWOM method A 
Item 
400 h 
1000 h 
NOWAX 
WAX 
ΔE*≦3.0 
GR≧80 
Color must 
not discolor 
Reported (it 
shall be 
decided 
after 
discussion 
among 
parties 
concerned) 
  
Outdoor weather resistance 
Reported (report color difference, gloss retention and state of coated surface 
after 12 months) 
Salt spray resistance 
No peeling or significant blistering after 240 h 
Cyclic corrosion resistance 
No peeling with 
60 cycles 
No peeling with 
30 cycles 
No peeling with 
60 cycles 
No peeling with 
30 cycles 
Xenon 
Weathering 
adhesion cycle 
resistance(3) 
SWOM 
No peeling after 
2 cycles 
No peeling after 
1 cycle 
No peeling after 
2 cycles 
No peeling after 
1 cycle 
 
 
 
- The recipient shall discard by shredding or fire, or return to Toyota Motor Corporation if appropriate, the documents contained in this standard when they 
are no longer necessary due to the termination of the work concerned or the revision of current version of this standard, 
- This standard and the technical information related thereto are owned by and under sole control of Toyota Motor Corporation.  They shall not be disclosed 
in whole nor in part to ant third party without prior written consent of Toyota Motor Corporation.. 
Mar. 2009 
3  /  8 


 
 
 
 
 
 
NOTES: The recipient of this standard shall undertake the following confidentiality obligations upon the receipt of this standard. 
Rev. 2 
TOYOTA ENGINEERING STANDARD 
TSH3131G 
CONFIDENTIAL DO NOT REPRODUCE 
4. Test Methods 
Prepare the test panels of necessary size by cutting them out from the product prepared in normal 
process, or by using flat panels made of the same material as that of the product and coated in the 
same or equivalent coating process as that of the product. 
 
4.1 Appearance 
Check the appearance with visual observation. 
 
4.2 Tone 
Check the appearance with visual observation. 
 
4.3 Paint Film Thickness 
As specified in ISO 2808 and JIS K 5600-1-7. 
 
4.4 Specular Gloss 
Measure the 60 deg specular gloss as specified in Section 3 of TSH1519G. 
 
4.5 Hardness 
As specified in Section 2.1 of TSH1539G.  Test specimens shall be excluded from evaluation if their 
base materials are broken. 
 
4.6 Impact Resistance 
As specified in Section 2.1 of TSH1504G.  Test specimens shall be excluded from evaluation if their 
base materials are cracked. 
 
4.7 Print Resistance 
As specified in Section 2.1 of TSH1501G. 
 
4.8 Adhesive Property 
As specified in Section 2 of TSH1503G. 
 
4.9 Water Resistance 
As specified in Section 2.1 of TSH1505G. 
 
4.10 Water Discoloration Resistance 
As specified in Section 2.1.1 of TSH1509G. 
 
4.11 Alkali Discoloration Resistance 
As specified in Section 2.1.2 of TSH1509G. 
 
4.12 Acid Discoloration Resistance 
As specified in Section 2.1.3 of TSH1509G. 
 
 
- The recipient shall discard by shredding or fire, or return to Toyota Motor Corporation if appropriate, the documents contained in this standard when they 
are no longer necessary due to the termination of the work concerned or the revision of current version of this standard, 
- This standard and the technical information related thereto are owned by and under sole control of Toyota Motor Corporation.  They shall not be disclosed 
in whole nor in part to ant third party without prior written consent of Toyota Motor Corporation.. 
Mar. 2009 
4  /  8 


 
 
 
 
 
 
NOTES: The recipient of this standard shall undertake the following confidentiality obligations upon the receipt of this standard. 
Rev. 2 
TOYOTA ENGINEERING STANDARD 
TSH3131G 
CONFIDENTIAL DO NOT REPRODUCE 
4.13 Gasoline Resistance 
As specified in Section 2.1.2 of TSH1508G.  However, use No. 1 gasoline as the test fluid. 
 
4.14 Abrasion Resistance 
Drill a hole of about 7 mm diameter through the center of the specimen of 100 
 100 mm (t = 3 mm 
or thicker) size, then fit it to the taber abrasion tester specified in Section 4.6 of TSL2105G, and 
conduct the rotating abrasion test with the load of 4.9 N using a CS#10 abrasion disc (5).  Determine 
the number of test cycles required to cause the exposure of the plastic surface due to abrasion and 
peeling of coating. 
As for the judgment of test result, it shall be deemed to have failed the test if the plastic surface is 
exposed even if it is caused by partial peeling of the coated film (the plastic surface that can be seen 
through the coating is acceptable). 
Prior to using the abrasion disc, use S-11 polishing paper and conduct the 50-time polishing twice with 
the specified measurement load, then conduct the test with the abrasion disc.  The measuring 
abrasion disc shall be polished 50 times at the specified measurement load per 500 test cycles. 
The S-11 polishing paper shall be replaced by a new one per 50 times polishing. 
 
4.15 Light Permeability 
As specified in Section 2.1 of TSH1520G.  The coated film thickness to be measured for light 
permeability shall be the minimum coat film thickness specified for the part subject to the 
measurement. 
 
4.16 Accelerated Weathering Resistance 
Xenon test shall be used as the test method as a rule.  In the case where there is no Xenon 
weathering resistance, SWOM test shall be able to be chosen. 
Color difference shall be measured in accordance with Section 3.3.1 (1) in TSH1518G. 
 
4.16.1 Xenon Method A 
Conduct evaluation in accordance with the Method A specified in Section 3.1 in TSH1585G, using the 
tester specified in Section 2.1 or 2.3 in TSH1585G. 
 
 
 
4.16.2 Xenon Method B 
Conduct evaluation in accordance with the Method B specified in Section 3.2 in TSH1585G, using the 
tester specified in Section 2.1 or 2.3 in TSH1585G. 
 
 
 
- The recipient shall discard by shredding or fire, or return to Toyota Motor Corporation if appropriate, the documents contained in this standard when they 
are no longer necessary due to the termination of the work concerned or the revision of current version of this standard, 
- This standard and the technical information related thereto are owned by and under sole control of Toyota Motor Corporation.  They shall not be disclosed 
in whole nor in part to ant third party without prior written consent of Toyota Motor Corporation.. 
Mar. 2009 
5  /  8 


 
 
 
 
 
 
NOTES: The recipient of this standard shall undertake the following confidentiality obligations upon the receipt of this standard. 
Rev. 2 
TOYOTA ENGINEERING STANDARD 
TSH3131G 
CONFIDENTIAL DO NOT REPRODUCE 
4.16.3 SWOM Method A 
Conduct evaluation in accordance with the Method A specified in Section 3.1 in TSH1585G, using the 
tester specified in Section 3.1 in TSH1582G. 
 
 
 
4.16.4 SWOM Method B 
Conduct evaluation in accordance with the Method B specified in Section 3.2 in TSH1585G, using the 
tester specified in Section 3.2 in TSH1582G. 
 
4.17 Outdoor Weather Resistance 
As specified in Section 3.1 of TSH1581G.  However, omit the once-in three month waxing, and 
conduct the washing alone. It shall be deemed to have passed the test if the change in gloss retention 
rate, color difference 
E*, chalking, fading, bronzing, smear, etc. are not significant after testing for 
12 months.  Report on blistering, cracking and peeling after testing. 
 
4.18 Salt Spray Test 
Conduct the salt spray test for 240 h as specified in TSH1552G.  After washing, conduct the 
cross-cut test as specified in TSH1503G to check the adhesive property. 
 
4.19 Cyclic Corrosion Resistance 
Apply cross-cuts into the coated film in advance, and conduct the cyclic corrosion accelerated test 
with the Method A (CCT) specified in TSH1555G as follows.  Conduct the tape peeling test over the 
cross-cuts 3 times on both sides per 10 cycles of CCT, and repeat the test up to 60 cycles.  It shall 
be deemed to have passed the test if the peeled portion at each side is less than 3 mm. 
 
 
 
- The recipient shall discard by shredding or fire, or return to Toyota Motor Corporation if appropriate, the documents contained in this standard when they 
are no longer necessary due to the termination of the work concerned or the revision of current version of this standard, 
- This standard and the technical information related thereto are owned by and under sole control of Toyota Motor Corporation.  They shall not be disclosed 
in whole nor in part to ant third party without prior written consent of Toyota Motor Corporation.. 
Mar. 2009 
6  /  8 


 
 
 
 
 
 
NOTES: The recipient of this standard shall undertake the following confidentiality obligations upon the receipt of this standard. 
Rev. 2 
TOYOTA ENGINEERING STANDARD 
TSH3131G 
CONFIDENTIAL DO NOT REPRODUCE 
4.20 Weathering Adhesion Cycle Resistance 
Use Xenon in the accelerated weathering resistance test as a rule.  In the case where there is no 
Xenon weathering resistance, SWOM test may be able to be chosen. 
 
4.20.1 Xenon Method I 
Conduct a test at 250 MJ/m2 in accordance with the Method A specified in Section 3.1 in TSH1585G, 
using the tester specified in Section 2.1 or 2.3 in TSH1585G.  After conducting a water resistance 
test for 48 h in accordance with Section 2.1 in TSH1505G, conduct a cross cut adhesion test specified 
in Section 2.2 in TSH1503G.  Then perform the additional Xenon test at 250 MJ/m2 and after 
conducting the additional water resistance test for 48 h, conduct the additional cross cut adhesion test 
specified in Section 2.2 in TSH1503G. 
 
 
 
4.20.2 SWOM Method I 
Conduct a test for 400 h in accordance with the Method A specified in Section 3.1 in TSH1582G, 
using the tester specified in Section 2.1 in TSH1582G.  After conducting a water resistance test for 
48 h in accordance with Section 2.1 in TSH1505G, conduct a cross cut adhesion test specified in 
Section 2.2 in TSH1503G.  Then perform the additional SWOM test for 400 h and after conducting 
the additional water resistance test for 48 h, conduct the additional cross cut adhesion test. 
 
 
 
 
 
- The recipient shall discard by shredding or fire, or return to Toyota Motor Corporation if appropriate, the documents contained in this standard when they 
are no longer necessary due to the termination of the work concerned or the revision of current version of this standard, 
- This standard and the technical information related thereto are owned by and under sole control of Toyota Motor Corporation.  They shall not be disclosed 
in whole nor in part to ant third party without prior written consent of Toyota Motor Corporation.. 
Mar. 2009 
7  /  8 


 
 
 
 
 
 
 
 
NOTES: The recipient of this standard shall undertake the following confidentiality obligations upon the receipt of this standard. 
- The recipient shall discard by shredding or fire, or return to Toyota Motor Corporation if appropriate, the documents contained in this standard when they 
are no longer necessary due to the termination of the work concerned or the revision of current version of this standard, 
- This standard and the technical information related thereto are owned by and under sole control of Toyota Motor Corporation.  They shall not be disclosed 
in whole nor in part to ant third party without prior written consent of Toyota Motor Corporation.. 
Rev. 2 
Mar. 2009 
TOYOTA ENGINEERING STANDARD 
TSH3131G 
8  /  8 
CONFIDENTIAL DO NOT REPRODUCE 
Applicable Standards 
TSH1501G 
Test method for print resistance of paint film 
TSH1503G 
Test method for adhesive property of paint film 
TSH1504G 
Test method for flexibility of paint film 
TSH1505G 
Test method for water resistance of paint film 
TSH1508G 
Test method for volatile solvent resistance of paint film 
TSH1509G 
Test method for chemical resistance of paint film 
TSH1518G 
Test method for color measurement of paint film 
TSH1519G 
Test method for gloss of paint film 
TSH1520G 
Test method for light transmittance of paint film 
TSH1539G 
Test method for hardness of paint film 
TSH1552G 
Test method of salt spray 
TSH1555G 
Test method for accelerated corrosion under complex environment 
TSH1581G 
Test methods for outdoor weather resistance of paint film 
TSH1582G 
Carbon arc lamp type test methods for accelerated weathering resistance 
of paint film 
TSH1585G 
Xenon-arc lamp type test methods for accelerated weathering resistance of 
paint film 
TSL2105G 
Standard test methods for seat fabrics with regard to Items concerning 
strength and durability 
ISO 2808 
Paints and varnishes -- Determination of film thickness 
JIS K 5600-1-7 
Testing methods for paints -- Part 1: General rule -- Section 7: 
Determination of film thickness

File: 材料工程师/TS_Auto_Insert_ENG_CHN_Standard_1.1_ZH-CN_Clean.pdf.md
# TS_Auto_Insert_ENG_CHN_Standard_1.1_ZH-CN_Clean.pdf

 
INS Armor V2 Adv X 415104 VF - Issued 发布日期： 2019/08 
This Technical Specification is issued by KURZ Stamping Technology (Hefei) Co., Ltd  ( www.kurz.com.cn ) © KURZ 2018 
本技术规范由库尔兹压烫科技（合肥）有限公司发布 ( www.kurz.com.cn ) 库尔兹集团 2018 
1/7 
 
               
 
 
Technical Specification 
技术规范 
INS Armor V2 Adv X 415104 VF  
(“Foil”) 
（“薄膜”） 
 
 
2. 
Foil 
2. 
薄膜 
 
This Technical Specification shall apply to the following Foil: 
本技术规范适用于以下薄膜： 
 
Group of Foil: 
Insert Molding 
薄膜类别： 
嵌件成型 
Foil identification: 
X 415104 VF  
薄膜识别号： 
X 415104 VF  
Foil design: 
Technical Pattern 
薄膜设计： 
技术图案 
 
 
3. 
KURZ Quality Control Test Procedure and Approval Process  
3. 
库尔兹质量控制程序与批准流程 
 
Prior to delivery each production batch is subject to the KURZ Quality Control test 
procedure and final approval process. 
在交货之前，每个生产批次都要接受库尔兹质量控制测试与最终批准。 
 
To prove conformity of the above Foil with this Technical Specification KURZ carries 
out comparative hot stamping tests in the KURZ Technical Laboratory using sample 
Foil of the current production batch (KURZ PRODUCTION BATCH) and of the 
Internal KURZ Standard Reference Foil (KURZ REFERENCE FOIL). 
为了证明上述薄膜符合本技术规范的要求，库尔兹会在库尔兹技术实验室中用最新生
产批次（库尔兹生产批次）的样品薄膜与库尔兹的标准参照薄膜（库尔兹参照薄膜）
进行热压烫对比试验。 
 
3.1 
These tests are carried out under the following conditions: 
3.1 
这些试验要在以下条件下进行： 
 
3.1.1 Vacuum Forming Procedure: 
3.1.1 真空成型程序： 
 
Machine: 
Kiefel KL 35/50 
机器： 
Kiefel KL 35/50 
Mold: 
KURZ VF Master Plate insert*1(INS-MPA-016)  


 
INS Armor V2 Adv X 415104 VF - Issued 发布日期： 2019/08 
This Technical Specification is issued by KURZ Stamping Technology (Hefei) Co., Ltd  ( www.kurz.com.cn ) © KURZ 2018 
本技术规范由库尔兹压烫科技（合肥）有限公司发布 ( www.kurz.com.cn ) 库尔兹集团 2018 
2/7 
 
               
 
模具： 
库尔兹真空成型模-Master Plate insert*1 (INS-MPA-016) 
Parameters: Documented in VF Machine Program (Parameter Name: 
OPERATOR), temperature controlled; Foil surface temp. 
150°~155°C, use of top and bottom heaters  
参数： 
真空成型机器程序中记录（参数名称：OPERATOR），温度可
控；薄膜表面温度：150°- 155°C，采用上下两台加热器 
 
3.1.2 Molding Procedure: 
3.1.2 注塑成型程序： 
 
Machine: 
Horizontal Injection Molding machine size 1600 KN 
机器： 
卧式注塑成型机，机器规格 1600 KN 
Mold: 
KURZ IMD Master Plate (IMD-MPA-016) 
模具： 
库尔兹IMD 模具- Master Plate（IMD-MPA-016） 
Parameters: Documented in Injection Molding machine program (Parameter 
Name: INS); Tool temp. 40°C~45°C; melt temp. 250° ~ 270°C 
参数： 
在注塑成型机程序中记录（参数名称：INS）；工具温度：
40°C~45°C；熔体温度：250°C ~270°C 
Substrate: 
Pret 
PC/ABS 
CB1230 
Manufacturer: 
Shanghai 
PRET 
Composites Co. Ltd. 
基材： 
Pret PC/ABS CB1230 制造商： 上海普利特复合材料股份有限公
司 
 
3.2 
Subject to comparison tests are the KURZ PRODUCTION BATCH and the 
KURZ REFERENCE FOIL applied to parts under the above defined test 
conditions (KURZ TEST PART produced with the KURZ PRODUCTION 
BATCH and KURZ REFERENCE PART produced with the KURZ 
REFERENCE FOIL). 
3.2 
在上述规定的测试条件下压烫到部件上的库尔兹生产批次样品与库尔兹参照薄
膜需进行比较试验（即采用库尔兹集团生产批次样品生产出库尔兹测试样件和
采用库尔兹参照薄膜生产出库尔兹参照部件）。 
 
The defined criteria of comparison and evaluation are the following: 
比较标准与评价标准现定义如下： 
 
 WORKABILITY (3.2.1),  
 可加工性（3.2.1）； 
 VISUAL APPEARANCE (3.2.2),  
 外观（3.2.2）； 
 PHYSICAL-CHEMICAL RESISTANCE (3.2.3).  
 理化耐受性（3.2.3）。 
 
3.2.1 
WORKABILITY 
3.2.1 
可加工性 
The following characteristics are tested on the vacuum formed part 
(INSERT) using the properly dried KURZ PRODUCTION  BATCH and 


 
INS Armor V2 Adv X 415104 VF - Issued 发布日期： 2019/08 
This Technical Specification is issued by KURZ Stamping Technology (Hefei) Co., Ltd  ( www.kurz.com.cn ) © KURZ 2018 
本技术规范由库尔兹压烫科技（合肥）有限公司发布 ( www.kurz.com.cn ) 库尔兹集团 2018 
3/7 
 
               
 
compared to a vacuum formed reference part (INSERT REFERENCE) 
using the KURZ REFERENCE FOIL, both INSERT and INSERT 
REFERENCE prepared according to the above mentioned vacuum forming 
procedure.  
应当使用充分干燥过的库尔兹生产批次样品对真空成型件（样品嵌件）的下
列特性进行测试，并将测试结果与使用库尔兹参照薄膜生产的真空成型参照
部件（参照嵌件）进行比较，样品嵌件与参照嵌件都应当按照前述真空成型
程序来制备。 
 
3.2.1.1    Color: 
3.2.1.1    颜色： 
 
    Evaluation is made by assessing the compliance of the color shade. 
评价工作应当评估嵌件的色泽是否符合要求。 
 
3.2.1.2    Gloss: 
 
3.2.1.2    光泽： 
Evaluation is made by assessing the compliance of the gloss level. 
评价工作应当评估嵌件的光泽度是否符合要求。 
 
 
3.2.2 
VISUAL APPEARANCE 
3.2.2 
外观 
The following characteristics are tested and compared in a distance of 
approx. 50 – 70 cm to the viewer’s eye, using a color viewing booth: 
应当对下列特性进行检测，并在距离观测人员眼睛约50~70 厘米的距离进行
比较，比较过程中应使用一台颜色观察灯箱： 
 
Type: 
 
SpectraLight III® 65 B 
型号： 
 
SpectraLight III® 65 B 
 
Supplier:  
GretagMacbeth GmbH 
供应商：  
格灵达麦克贝斯有限责任公司 
 
Light source: 
Daylight D 65 
光源： 
          日光 D 65 
 
 
3.2.2.1 
Color 
3.2.2.1 
颜色 
Evaluation is made by assessing the compliance of the color shade. 
评价工作应当评估嵌件的色泽是否符合要求。 
 
3.2.2.2 
Gloss 
3.2.2.2 
光泽 
Evaluation is made by assessing the compliance of the gloss level. 
评价工作应当评估嵌件的光泽度是否符合要求。 
 
 
3.2.2.3 
Surface quality 


 
INS Armor V2 Adv X 415104 VF - Issued 发布日期： 2019/08 
This Technical Specification is issued by KURZ Stamping Technology (Hefei) Co., Ltd  ( www.kurz.com.cn ) © KURZ 2018 
本技术规范由库尔兹压烫科技（合肥）有限公司发布 ( www.kurz.com.cn ) 库尔兹集团 2018 
4/7 
 
               
 
3.2.2.3 
表面质量 
Two random samples of each batch number will be analyzed. These 
samples are taken from the beginning and the end of each roll. Surface 
deficiencies larger than 0,07 mm² are considered. 
应对每一批号的产品提取两份随机样品进行化验。上述两份样品应当分别从
每一卷薄膜的始末两头提取。凡是尺寸超过0.07 平方毫米的表面缺陷即被认
定为不合格。 
 
 
(i) Parameters of inspection 
(i) 检测参数 
 
 Megasteel-standard light desk 
 美嘉钢铁标准光台 
 Light source:    
D65 
 光源： 
D65            
 Intensity of illumination:  
1000 ± 200 Lux 
 光照强度： 
1000 ± 200 勒克司 
 
 
(ii) Inspection requirements 
(ii) 检测要求 
 
 Inspection with naked eye without any additional technical means 
 用肉眼进行检测而不采用任何额外的技术手段 
 Distance between light source and product sample:  approx. 100 cm 
 光源与样品之间距离：约100 厘米 
 Inspection angle sample to light source: 45° 
 样品与光源之间的检测角度：45° 
 Distance between inspecting person and sample: 50-70 cm 
 检测人员与样品之间的距离：50-70 厘米 
 Sample must be unscratched and free of finger prints and dust 
(inspector must wear fabric gloves) 
 样品必须无任何划痕，且不得沾有任何指纹和灰尘（检测人员必须佩戴布
手套） 
 Sample size: 82 cm (length) x width of the décor 
 样品尺寸：82 厘米（长度）x 装饰宽度 
 Inspection period according to the following chart: 
 检测时间应按下列表格设定： 
 
Decor width 
装饰宽度 
Sample length 
样品长度 
Inspection time 
检测时间 
0.600 m 
0.600 米 
0.82 m 
0.82 米 
300 seconds 
300 秒 
0.430 m 
0.82 m 
215 seconds 


 
INS Armor V2 Adv X 415104 VF - Issued 发布日期： 2019/08 
This Technical Specification is issued by KURZ Stamping Technology (Hefei) Co., Ltd  ( www.kurz.com.cn ) © KURZ 2018 
本技术规范由库尔兹压烫科技（合肥）有限公司发布 ( www.kurz.com.cn ) 库尔兹集团 2018 
5/7 
 
               
 
0.430 米 
0.82 米 
215 秒 
0.310 m 
0.310 米 
0.82 m 
0.82 米 
150 seconds 
150 秒 
 
(iii) Determination of the HCsquare-Factor 
(iii) HC 平方-系数的计算 
 
Calculation: 
计算方法： 
 
The arithmetic middle is evaluated by using the traced faults of both random 
samples each applicable to 1 m². The established rate is defined as 
HCsquare-Factor. 
使用两份随机样品的认定缺陷对算术中间值进行评估，每份样品的适用面积
为1 平方米。得到的比率即为HC 平方-系数。 
 
Definition: 
定义： 
 
HC =  
 
HC0/A 
HC = 
  
HC0/A 
HCsquare =   
(HCA+HCE)/2 
HC 平方=  
 
(HCA+HCE)/2 
 
HC0 : 
Number of faults on the evaluated sample 
HC0 ： 
被评价样品上的缺陷数量 
A:  
Area of the evaluated sample [m2] 
A： 
被评价样品的面积（单位：平方米） 
HC: 
Number of faults per square meter 
HC： 
每平方米的缺陷数量 
HCA: 
Number of faults per square meter on the beginning strip 
HCA： 
起始端箔带上每平方米的缺陷数量 
HCE: 
Number of faults per square meter on the end strip 
HCE： 
末端箔带上每平方米的缺陷数量 
HCsquare: Arithmetic middle of number of faults per square meter from 
beginning and end strips 
HC 平方： 起始端与末端箔带上每平方米的缺陷数量的算术中间值 
 
The permissible HCsquare-Factor is: 
HCsquare  30 
允许的HC 平方-系数为：  
 
HC 平方 30 
 
 
3.2.3 
PHYSICAL-CHEMICAL RESISTANCE 
3.2.3 
物理化学性能 
The following characteristics are tested and compared: 
测试和比较以下特性： 


 
INS Armor V2 Adv X 415104 VF - Issued 发布日期： 2019/08 
This Technical Specification is issued by KURZ Stamping Technology (Hefei) Co., Ltd  ( www.kurz.com.cn ) © KURZ 2018 
本技术规范由库尔兹压烫科技（合肥）有限公司发布 ( www.kurz.com.cn ) 库尔兹集团 2018 
6/7 
 
               
 
 
3.2.3.1 
Adhesion  
3.2.3.1 
附着力 
 
 As described in the following, the adhesion test is carried out approx. 
one hour after preparing the KURZ TEST PART. 
 如下所述，附着力试验应当在库尔兹测试样件制备出来大约一小时之后
进行。 
 Put KURZ TEST PART on even surface. 
 将库尔兹测试样件放在一平坦表面上。 
 Unroll and cut off a stripe of 13 – 16 cm from the Tesa-roll (Tesafilm 
4104 transparent). 
 从德沙卷（德沙膜 4104 透明）上拉出并截下长度为13~16 厘米的一段
胶带条。 
 Fix the Tesa stripe onto the decorated surface of the KURZ TEST 
PART so that the adhesive overlaps the KURZ TEST PART by approx. 
5 – 7 cm. 
 将德沙箔带固定到库尔兹测试样件的装饰面上，并使库尔兹测试样件的
粘性重叠面的长度保持在大约5-7 厘米之间。 
 Rub the Tesa stripe to the surface 3 to 4 times with thumb. 
 用拇指刮擦德沙胶带条3 至4 次，使其附着到表面。 
 Tear off the Tesa stripe in a single movement at ~45°, forwards 
 以45°角度向前一次性扯掉德沙胶带条 
 
Evaluation: At least 96 % of the Foil must stick on the KURZ TEST PART. 
评价：至少96％的薄膜必须粘附在库尔兹测试样件上。 
 
 
3.2.3.2 
Humidity Resistance 
3.2.3.2 
防潮性能 
 
Test equipment: 
Condensation chamber GS500 
试验设备： 
冷凝室 GS500 
Manufacturer: 
Shanghai SuYing Test Instrument 
制造商: 
上海苏盈试验仪器 
Test Conditions:  
96 h, (40 +/- 3) °C, 96 % relative humidity 
试验条件： 
96 h， (40 +/- 3) °C，相对湿度 96% 
 
 
Evaluation: According to adhesion test as described in item 3.2.3.1. 
评价：依据第2.2.3.1 项所述的粘附试验。 
 
3.3         Test Evaluation 
3.3          试验评价 
 
Except as specifically otherwise provided, the evaluation of the tests shall 
be made by visual comparison of the KURZ TEST PART with the KURZ 


 
INS Armor V2 Adv X 415104 VF - Issued 发布日期： 2019/08 
This Technical Specification is issued by KURZ Stamping Technology (Hefei) Co., Ltd  ( www.kurz.com.cn ) © KURZ 2018 
本技术规范由库尔兹压烫科技（合肥）有限公司发布 ( www.kurz.com.cn ) 库尔兹集团 2018 
7/7 
 
               
 
REFERENCE PART. Comparison shall be made with the naked eye 
without any technical means. The result of comparison must show 
compliance of the KURZ TEST PART with the KURZ REFERENCE PART.  
除另有专门规定之外，各项试验的评价工作都须将库尔兹测试样件与库尔兹
参照件进行外观比较。比较工作须用肉眼进行，不得采用任何额外的技术手
段。比较的结果必须反映出库尔兹测试样件是否符合库尔兹参照件的要求。 
 
4. 
Storage Conditions and Workability  
4.        存储条件与可加工性 
 
Storage Time: 
12 months from the date of delivery 
存储时间： 
自交付之日起12 个月 
Storage Temperature: 
10 – 35 C 
存储温度： 
10 – 35°C 
Relative Humidity: 
40 % – 60 % 
相对湿度： 
40% – 60% 
Workability: 
12 months from the date of delivery in compliance 
with the storage conditions 
可加工性： 
在符合储存条件的情况下自交付之日起12 个月 
 
No direct sun exposure, Foil must not be pressed. 
不得使薄膜受压或暴露在直射日光下。 
The Foil is extremely moisture-sensitive which might influence its workability.  
薄膜对湿气极其敏感，且湿气可影响其可加工性。
