Repository: kujaxr/obsidian-vault

File: 材料工程师/U1201012测试结果通知单（EP11遥控钥匙）.pdf.md
# U1201012测试结果通知单（EP11遥控钥匙）.pdf

编号：UST-JC/JL-3203 
上海优砺新材料科技有限公司 
版次：A/0 
日期：2011 年3 月1 日 
 
测试结果通知单 
页数：第1 页（共7 页）
 
上海优砺新材料科技有限公司 
上海市嘉定区嘉松北路4777 号1 号楼607 室   邮编：201814 
电话：+86 21 39003871   传真：+86 21 39003872   邮箱：ust.sh.cn@gmail.com 
委托单号 
U1201012 
测试周期 
2012.1.13-2012.1.19 
委托单位 
SAIC 
样品信息 
EP11，遥控钥匙，七种颜色
测试项目 
测试标准 
测试结果 
测试评价 
备注 
SMTC 5 300 002-2010 
1. 水解实验 
SMTC 5 300 
002-2010 
3.12.1 
1#：NDW 温莎白 
外观明显变色，粉红色； 
附着力等级0 级； 
耐刮擦漆膜无开裂 
 
 
 
 
2#：ASC 燕尾灰 
外观无异常； 
附着力等级0 级； 
耐刮擦漆膜无开裂 
 
 
 
 
3#：MBB 骑士银 
外观轻微变色，粉红色； 
附着力等级0 级； 
耐刮擦漆膜无开裂 
 
 
 
 
4#：RSB 约克红 
外观无异常；附着力等级0 级； 
耐刮擦漆膜无开裂 
 
 
 
 
5#：DSB 雅士金 
外观轻微变色，粉红色； 
附着力等级0 级； 
耐刮擦漆膜无开裂 
 
 
 
 
6#：BSB 伯明翰橙 
外观无异常； 
附着力等级0 级； 
耐刮擦漆膜无开裂 
 
 
 
 
7#：PBB 伯爵黑 
外观无异常； 
附着力等级0 级； 
耐刮擦漆膜无开裂 
 
 
2. 耐磨测试 
SMTC 30509 
1#：NDW 温莎白 
2000 次干磨：漆面有轻微擦痕，织物
AATCC 等级 5 级； 
100 次干磨：漆面有轻微擦痕，织物
AATCC 等级 5 级； 
100 次湿磨：漆面有轻微擦痕，织物
AATCC 等级 5 级 
 
 


编号：UST-JC/JL-3203 
上海优砺新材料科技有限公司 
版次：A/0 
日期：2011 年3 月1 日 
 
测试结果通知单 
页数：第2 页（共7 页）
 
上海优砺新材料科技有限公司 
上海市嘉定区嘉松北路4777 号1 号楼607 室   邮编：201814 
电话：+86 21 39003871   传真：+86 21 39003872   邮箱：ust.sh.cn@gmail.com 
 
 
2#：ASC 燕尾灰 
2000 次干磨：漆面无异常，织物AATCC
等级 5 级； 
100 次干磨：漆面有轻微擦痕，织物
AATCC 等级 5 级； 
100 次湿磨：漆面有轻微擦痕，织物
AATCC 等级 5 级 
 
 
 
 
3#：MBB 骑士银 
2000 次干磨：漆面有轻微擦痕，织物
AATCC 等级 5 级； 
100 次干磨：漆面有轻微擦痕，织物
AATCC 等级 5 级； 
100 次湿磨：漆面无异常，织物AATCC
等级 5 级 
 
 
 
 
4#：RSB 约克红 
2000 次干磨：漆面有轻微擦痕，织物
AATCC 等级 5 级； 
100 次干磨：漆面有轻微擦痕，织物
AATCC 等级 5 级； 
100 次湿磨：漆面有轻微擦痕，织物
AATCC 等级 5 级； 
 
 
 
 
5#：DSB 雅士金 
2000 次干磨：漆面无异常，织物AATCC
等级 5 级； 
100 次干磨：漆面有轻微擦痕，织物
AATCC 等级 5 级； 
100 次湿磨：漆面有轻微擦痕，织物
AATCC 等级 5 级 
 
 
 
 
6#：BSB 伯明翰橙 
2000 次干磨：漆面无异常，织物AATCC
等级 5 级； 
100 次干磨：漆面有轻微擦痕，织物
AATCC 等级 5 级； 
100 次湿磨：漆面无异常，织物AATCC
等级 5 级 
 
 
 
 
7#：PBB 伯爵黑 
2000 次干磨：漆面有轻微擦痕，织物
AATCC 等级 5 级； 
100 次干磨：漆面有轻微擦痕，织物
AATCC 等级 5 级； 
 
 


编号：UST-JC/JL-3203 
上海优砺新材料科技有限公司 
版次：A/0 
日期：2011 年3 月1 日 
 
测试结果通知单 
页数：第3 页（共7 页）
 
上海优砺新材料科技有限公司 
上海市嘉定区嘉松北路4777 号1 号楼607 室   邮编：201814 
电话：+86 21 39003871   传真：+86 21 39003872   邮箱：ust.sh.cn@gmail.com 
100 次湿磨：漆面有轻微擦痕，织物
AATCC 等级 5 级 
3. 耐清洁剂
和混合汗液
（点滴测试） 
SMTC 5 300 
002-2010 
3.14.2 
1#：NDW 温莎白 
0.5%洗涤精：漆面无异常； 
玻璃清洗剂：漆面光泽略有变化，湿布
无法消除； 
石油醚：漆面无异常； 
甲基化酒精：漆面无异常； 
酸性汗液：漆面无异常； 
碱性汗液：漆面无异常 
 
 
 
 
2#：ASC 燕尾灰 
0.5%洗涤精：漆面无异常； 
玻璃清洗剂：漆面光泽略有变化，湿布
无法消除； 
石油醚：漆面无异常； 
甲基化酒精：漆面无异常； 
酸性汗液：漆面无异常； 
碱性汗液：漆面无异常 
 
 
 
 
3#：MBB 骑士银 
0.5%洗涤精：漆面无异常； 
玻璃清洗剂：漆面光泽略有变化，湿布
无法消除； 
石油醚：漆面无异常； 
甲基化酒精：漆面无异常； 
酸性汗液：漆面无异常； 
碱性汗液：漆面无异常 
 
 
 
 
4#：RSB 约克红 
0.5%洗涤精：漆面无异常； 
玻璃清洗剂：漆面光泽略有变化，湿布
无法消除； 
石油醚：漆面无异常； 
甲基化酒精：漆面无异常； 
酸性汗液：漆面无异常； 
碱性汗液：漆面无异常 
 
 
 
 
5#：DSB 雅士金 
0.5%洗涤精：漆面无异常； 
玻璃清洗剂：漆面光泽略有变化，湿布
无法消除； 
石油醚：漆面无异常； 
甲基化酒精：漆面无异常； 
 
 


编号：UST-JC/JL-3203 
上海优砺新材料科技有限公司 
版次：A/0 
日期：2011 年3 月1 日 
 
测试结果通知单 
页数：第4 页（共7 页）
 
上海优砺新材料科技有限公司 
上海市嘉定区嘉松北路4777 号1 号楼607 室   邮编：201814 
电话：+86 21 39003871   传真：+86 21 39003872   邮箱：ust.sh.cn@gmail.com 
酸性汗液：漆面无异常； 
碱性汗液：漆面无异常 
 
 
6#：BSB 伯明翰橙 
0.5%洗涤精：漆面无异常； 
玻璃清洗剂：漆面光泽略有变化，湿布
无法消除； 
石油醚：漆面无异常； 
甲基化酒精：漆面无异常； 
酸性汗液：漆面无异常； 
碱性汗液：漆面无异常 
 
 
 
 
7#：PBB 伯爵黑 
0.5%洗涤精：漆面无异常； 
玻璃清洗剂：漆面光泽略有变化，湿布
无法消除； 
石油醚：漆面无异常； 
甲基化酒精：漆面无异常； 
酸性汗液：漆面无异常； 
碱性汗液：漆面无异常 
 
 
4. 耐清洁剂
和混合汗液
（耐磨测试） 
SMTC 5 300 
002-2010 
3.14.3 
1#：NDW 温莎白 
0.5%洗涤精：漆面无异常，摩擦织物
AATCC 等级5 级； 
玻璃清洗剂：漆面无异常，摩擦织物
AATCC 等级5 级； 
石油醚：漆面无异常，摩擦织物AATCC
等级5 级； 
甲基化酒精：漆面无异常，摩擦织物
AATCC 等级5 级； 
酸性汗液：漆面无异常，摩擦织物
AATCC 等级5 级； 
碱性汗液：漆面无异常，摩擦织物
AATCC 等级5 级 
 
 
 
 
2#：ASC 燕尾灰 
0.5%洗涤精：漆面无异常，摩擦织物
AATCC 等级5 级； 
玻璃清洗剂：漆面无异常，摩擦织物
AATCC 等级5 级； 
石油醚：漆面无异常，摩擦织物AATCC
等级5 级； 
甲基化酒精：漆面无异常，摩擦织物
AATCC 等级5 级； 
 
 


编号：UST-JC/JL-3203 
上海优砺新材料科技有限公司 
版次：A/0 
日期：2011 年3 月1 日 
 
测试结果通知单 
页数：第5 页（共7 页）
 
上海优砺新材料科技有限公司 
上海市嘉定区嘉松北路4777 号1 号楼607 室   邮编：201814 
电话：+86 21 39003871   传真：+86 21 39003872   邮箱：ust.sh.cn@gmail.com 
酸性汗液：漆面无异常，摩擦织物
AATCC 等级5 级； 
碱性汗液：漆面无异常，摩擦织物
AATCC 等级5 级 
 
 
3#：MBB 骑士银 
0.5%洗涤精：漆面无异常，摩擦织物
AATCC 等级5 级； 
玻璃清洗剂：漆面无异常，摩擦织物
AATCC 等级5 级； 
石油醚：漆面无异常，摩擦织物AATCC
等级5 级； 
甲基化酒精：漆面无异常，摩擦织物
AATCC 等级5 级； 
酸性汗液：漆面无异常，摩擦织物
AATCC 等级5 级； 
碱性汗液：漆面无异常，摩擦织物
AATCC 等级5 级 
 
 
 
 
4#：RSB 约克红 
0.5%洗涤精：漆面无异常，摩擦织物
AATCC 等级5 级； 
玻璃清洗剂：漆面无异常，摩擦织物
AATCC 等级5 级； 
石油醚：漆面无异常，摩擦织物AATCC
等级5 级； 
甲基化酒精：漆面无异常，摩擦织物
AATCC 等级5 级； 
酸性汗液：漆面有轻微擦痕，摩擦织物
AATCC 等级5 级； 
碱性汗液：漆面无异常，摩擦织物
AATCC 等级5 级 
 
 
 
 
5#：DSB 雅士金 
0.5%洗涤精：漆面无异常，摩擦织物
AATCC 等级5 级； 
玻璃清洗剂：漆面无异常，摩擦织物
AATCC 等级5 级； 
石油醚：漆面无异常，摩擦织物AATCC
等级5 级； 
甲基化酒精：漆面无异常，摩擦织物
AATCC 等级5 级； 
酸性汗液：漆面无异常，摩擦织物
AATCC 等级5 级； 
 
 


编号：UST-JC/JL-3203 
上海优砺新材料科技有限公司 
版次：A/0 
日期：2011 年3 月1 日 
 
测试结果通知单 
页数：第6 页（共7 页）
 
上海优砺新材料科技有限公司 
上海市嘉定区嘉松北路4777 号1 号楼607 室   邮编：201814 
电话：+86 21 39003871   传真：+86 21 39003872   邮箱：ust.sh.cn@gmail.com 
碱性汗液：漆面无异常，摩擦织物
AATCC 等级5 级 
 
 
6#：BSB 伯明翰橙 
0.5%洗涤精：漆面无异常，摩擦织物
AATCC 等级5 级； 
玻璃清洗剂：漆面无异常，摩擦织物
AATCC 等级5 级； 
石油醚：漆面无异常，摩擦织物AATCC
等级5 级； 
甲基化酒精：漆面无异常，摩擦织物
AATCC 等级5 级； 
酸性汗液：漆面无异常，摩擦织物
AATCC 等级5 级； 
碱性汗液：漆面无异常，摩擦织物
AATCC 等级5 级 
 
 
 
 
7#：PBB 伯爵黑 
0.5%洗涤精：漆面无异常，摩擦织物
AATCC 等级5 级； 
玻璃清洗剂：漆面无异常，摩擦织物
AATCC 等级5 级； 
石油醚：漆面无异常，摩擦织物AATCC
等级5 级； 
甲基化酒精：漆面无异常，摩擦织物
AATCC 等级5 级； 
酸性汗液：漆面无异常，摩擦织物
AATCC 等级5 级； 
碱性汗液：漆面无异常，摩擦织物
AATCC 等级5 级 
 
 
5. 耐手面霜
性能 
SMTC 30511 
1#：NDW 温莎白 
手霜：漆面无异常，附着力等级0 级，
耐刮擦漆面无开裂； 
面霜：漆面无异常，附着力等级0 级，
耐刮擦漆面无开裂 
 
 
 
 
2#：ASC 燕尾灰 
手霜：漆面无异常，附着力等级0 级，
耐刮擦漆面无开裂； 
面霜：漆面无异常，附着力等级0 级，
耐刮擦漆面无开裂 
 
 
 
 
3#：MBB 骑士银 
手霜：漆面无异常，附着力等级0 级，
 
 


编号：UST-JC/JL-3203 
上海优砺新材料科技有限公司 
版次：A/0 
日期：2011 年3 月1 日 
 
测试结果通知单 
页数：第7 页（共7 页）
 
上海优砺新材料科技有限公司 
上海市嘉定区嘉松北路4777 号1 号楼607 室   邮编：201814 
电话：+86 21 39003871   传真：+86 21 39003872   邮箱：ust.sh.cn@gmail.com 
耐刮擦漆面开裂； 
面霜：漆面轻微变色，附着力等级0 级，
耐刮擦漆面开裂 
 
 
4#：RSB 约克红 
手霜：漆面无异常，附着力等级0 级，
耐刮擦漆面无开裂； 
面霜：漆面无异常，附着力等级0 级，
耐刮擦漆面无开裂 
 
 
 
 
5#：DSB 雅士金 
手霜：漆面无异常，附着力等级0 级，
耐刮擦漆面开裂； 
面霜：漆面无异常，附着力等级0 级，
耐刮擦漆面开裂 
 
 
 
 
6#：BSB 伯明翰橙 
手霜：漆面无异常，附着力等级0 级，
耐刮擦漆面无开裂； 
面霜：漆面无异常，附着力等级0 级，
耐刮擦漆面无开裂 
 
 
 
 
7#：PBB 伯爵黑 
手霜：漆面无异常，附着力等级0 级，
耐刮擦漆面无开裂； 
面霜：漆面无异常，附着力等级0 级，
耐刮擦漆面无开裂 
 
 
*以上测试结果仅对本次送检样品负责。 
 
 
报告人： James Zhang           复核人： Charles Mao  
日  期：  2012-01-19             日  期：  2012-01-19

File: 材料工程师/VSSHE000021541001C.pdf.md
# VSSHE000021541001C.pdf

 
检测报告 
 
报告编号: VSSHE000021541001C                                       第1 页 共5 页    
 
 
申请单位:  上海汽车乘用车公司质保部中心实验室 
地    址:  上海安亭安研路201 号 
 
以下测试之样品及信息是由申请者提供并确认 
样品名称 
: 1、BSB；2、MBB；3、PBB；4、DSB； 
5、ASC；6、RSB；7、NDW 
样品型号 
: / 
材质 
: / 
供应商 
: / 
买家 
: / 
生产日期 
: 2012.01.09 
 
 
样品接收日期 
: 2012.01.13 
 
 
样品检测日期 
: 2012.01.16-2012.01.17 
 
 
 
检测要求       
: 依据客户要求，对送检样品进行总碳挥发的测定。 
 
 
检测依据：请参见下页. 
 
检测结果：请参见下页. 
 
 
 
编    制：
 
 
审    核：
 
签    发：
 
 
签发日期：
 
2012.01.17 
 
技术经理 
 
 
 
                       
                                No. 97575564 


 
检测报告 
 
报告编号: VSSHE000021541001C                                       第2 页 共5 页    
 
 
检测依据： 
 
样品描述：1、桔黄色漆层+黑色塑料；2、银白色漆层+黑色塑料；3、黑色漆层+黑色塑料； 
          4、银灰色漆层+黑色塑料；5、深灰色漆层+黑色塑料；6、红色漆层+黑色塑料； 
          7、白色漆层+黑色塑料 
 
保管场所/保管状态：23℃±2℃，相对湿度50%±5% 
 
检测结果 
（1） 总碳挥发 
样品一：BSB 
测试条件 
样品取样量 
1.000g 
样品干燥时间 
/ 
样品一 
样品二 
样品三 
报告值 
测试结果 
138.9µgC/g 
134.3µgC/g 
139.9µgC/g 
139.9µgC/g 
 
样品二：MBB 
测试条件 
样品取样量 
1.000g 
样品干燥时间 
/ 
样品一 
样品二 
样品三 
报告值 
测试结果 
176.3µgC/g 
186.6µgC/g 
184.6µgC/g 
186.6µgC/g 
 
样品三：PBB 
测试条件 
样品取样量 
1.000g 
样品干燥时间 
/ 
样品一 
样品二 
样品三 
报告值 
测试结果 
338.2µgC/g 
331.1µgC/g 
305.9µgC/g 
338.2µgC/g 
 
样品四：DSB 
测试条件 
样品取样量 
1.000g 
样品干燥时间 
/ 
样品一 
样品二 
样品三 
报告值 
测试结果 
188.7µgC/g 
185.7µgC/g 
182.9µgC/g 
188.7µgC/g 
 
测试项目 
测试依据 
测试仪器 
SMC 相关标准值 
总碳挥发量 
SMTC 5 400 009-2011 
HS-GC/FID 
≤50µgC/g（非天然皮革）/
≤100µgC/g（天然皮革） 


 
检测报告 
 
报告编号: VSSHE000021541001C                                       第3 页 共5 页    
 
 
样品五：ASC 
测试条件 
样品取样量 
1.000g 
样品干燥时间 
/ 
样品一 
样品二 
样品三 
报告值 
测试结果 
123.2µgC/g 
124.8µgC/g 
128.0µgC/g 
128.0µgC/g 
 
样品六：RSB 
测试条件 
样品取样量 
1.000g 
样品干燥时间 
/ 
样品一 
样品二 
样品三 
报告值 
测试结果 
269.9µgC/g 
280.3µgC/g 
272.8µgC/g 
280.3µgC/g 
 
样品七：NDW 
测试条件 
样品取样量 
1.000g 
样品干燥时间 
/ 
样品一 
样品二 
样品三 
报告值 
测试结果 
229.3µgC/g 
235.2µgC/g 
241.4µgC/g 
241.4µgC/g 
 
注释：（1）总碳检出限＝5.0µgC/g。 
（2）总碳试验中，当每一个测试值均满足限制值要求时，测试样品方可判定为符合要求。 
备注： 报告编号中“C”表示此报告为中文版本。 
 
 
 
 
 
 
 
 


 
检测报告 
 
报告编号: VSSHE000021541001C                                       第4 页 共5 页    
 
 
样品照片 
 
  
 
BSB                                    MBB 
  
 
PBB                                          DSB 
 
 
 
 
 
 
 
 
 
VSSHE000021541001C 
VSSHE000021541001C 
VSSHE000021541001C 
VSSHE000021541001C 


 
检测报告 
 
报告编号: VSSHE000021541001C                                       第5 页 共5 页    
 
 
接上页：样品照片 
 
  
 
                  ASC                                     RSB  
 
 
NDW 
 
********* 报告结束 ******** 
本报告无CTI 盖章无效。本报告不得修改、增加或删除。此结果只对本次受测样品的结果负责。未经CTI 书面
同意，不得部分复制本报告，亦不可作为宣传品使用。 
 
上海浦东新区新金桥路1996 号 
VSSHE000021541001C 
VSSHE000021541001C 
VSSHE000021541001C

File: 材料工程师/VW 137 50中文版.pdf.md
# VW 137 50中文版.pdf

 
 
 
 
 
 
 
 
 
 
 
    2008 年6 月 
 
金属表面防护 
防护方式，缩写符号 
VW 
137 50 
标准中心 
 
 
 
共   17  页    第    1   页
 
翻译 
李宏 
日期 
2008.06.20 
校对 
金喆民 
日期 
2008.06.23 
抄写 
 
日期 
 
 
种类-序号：50200，02642 
关键词：腐蚀，防锈，表面防护，金属，防护方式，缩写，腐蚀防护 
 
 
 
金属表面防护 
防护形式，缩写 
 
 
 
 
早期版本 
 
VW 13750：1953-06，1954-07，1956-10，1958-04，1959-03，1959-06，1963-03， 
1963-05，1966-06，1966-10，1967-05，1967-11，1969-10，1970-11，1971-12， 
1972-02，1974-08，1975-06，1976-07，1980-09，1983-10，1986-10，1989-12， 
1991-11，1994-10，1999-04，2005-02 
 
修订 
 
相对于2008-01 版本的VW 13750，作了如下修改： 
— 修改表2 中防护等级b140 的错误 
内容 
页码 
1 
适用范围……………………………………………………………………………3 
2 
标记…………………………………………………………………………………3 
 
      2.1 
缩写的组成…………………………………………………………………………3 
 
      2.2 
标记举例……………………………………………………………………….…...3 
3 
要求…………………………………………………………………………………3 
 
      3.1 
基本要求……………………………………………………………………………3 
 
      3.2 
图纸中的说明………………………………………………………………………4 
 
      3.3 
可焊接性……………………………………………………………………………5 
 
      3.4 
连接干扰介质………………………………………………………………………5 
 
      3.5 
摩擦特性……………………………………………………………………………5 
 
      3.6 
锌涂层………………………………………………………………………………5 
 
      3.7 
螺栓、螺母、螺纹件和模制件..…………………………………………………..6 
 
       3.8 
商业上通用的防护方式……………………………………………….…………...6 
 
      3.9 
无表面防护的零件………………………………………………….……………...6 
 
  
3.9.1 带米制ISO-螺纹的连接元件…………………………………………….………..6 
 
  
 3.9.2 其它零件………………………………………………………………….………...6 
 
  
 3.10 
表面防护方式和缩写的排序……………………………………………….……...7 
4 
相关文献…………………………………………………………………………...14 
A.1 
对照“不再用于新的设计”/“用于新的设计”………………………………..16 
A.2 
无缩写符号的表面防护形式……………………………………………………...18 
A.3 
按VDA-实验页235-104 和VW137 50 的表面防护形式………………………..19 


 
金属表面防护 
防护方式，缩写符号 
VW 
137 50 
 
共  17  页    第   2   页 
 
 
 
1 
适用范围 
 
本标准适用于图纸以及技术资料中标记的汽车零件和发动机仓内零件的一般表面防护形
式的标记。对于特殊的表面防护形式（Ofl）-适用于自己的无表面防护标记按Ofl-缩写
（见附录A.2.）的技术供货条件. 
                                
2 
标记 
 
 
  
2.1       缩写的组成 
 
表面防护（Ofl-）的标记按表2，由四部分的缩写组成。 
 
 
 
 
 
   
 
 
   
 
  
2.2        标记举例 
 
对于电镀锌合金涂层，重级防护，透明的无Cr（VI）钝化，涂层和润滑剂处理，按
TL244 
VW 1375-Ofl-r645 
 
3 
技术要求 
 
3.1 
基本要求 
 
汽车零部件和发动机仓零件由各自负责的开发部门与大众集团AG 实验室和/或者与奥迪
AG 实验室协商确定，按照腐蚀载荷进行级别划分和用特征数来分配耐腐蚀等级。 
 
对于机械连接元件要注意考虑按照VW 60361 的限制。 
 
对于表面处理前的螺纹的尺寸要适用于VW 11610，VW 11614，VW11624，VW11625
和VW11627 的要求。表面处理后的螺纹的尺寸要适用于VW 11611 和VW11615 的要求 
 
避免有害物质按VW91101 
 
光亮金属-拧紧螺母必须用附加的或者统一的润滑剂进行基本处理。为了达到规定的功能
特性要求，带非金属附件的螺母可以进行润滑处理。润滑剂不允许存在影响使用者健康
的危险，也不允许在拧紧的过程中散发出难闻的气味，并且要求适合进行自动拧紧。 
 
带可见的防护涂层和/或者带润滑物质的螺母允许在带顶盖的环境内存放6 个月无损坏。
存放温度必须在-5℃到+40℃的条件下。 
结构、外观和后续处理 
耐腐蚀性等级 
   处理方式 
表面防护标记 


 
金属表面防护 
防护方式，缩写符号 
VW 
137 50 
 
共  17  页    第   3   页 
 
 
为了达到VW01129 的要求，含防锈物质或者耐高温物质的连接元件必须同时额外进行润
滑剂处理。 
表1- 汽车零部件级别划分 
 
3.2        图纸中的说明 
 
如果整个零件或总成ZSB 中的若干零件需要确定的表面防护，则在“表面防护”的下方
标注缩写符号；例如，Ofl-t650（参见 VW01058）。如果可以选择使用几种表面防护方
式，那么就要给出所有允许的处理方式的缩写。例如，Ofl-r673/x630。 
 
一个零件，如果只需局部表面防护，则在“表面防护”的下方标注处写上“见图纸”，
把零件上相关位置用粗虚线（图1）表示出来，并将缩写符号用参见线箭头指向虚线。 
 
在一个零件上，如果有一小部分面积无表面防护要求，则应在不需要表面防护的部位上
用虚线表明（图2），并在“表面防护”的下方标注“参见图纸”。 
 
 
                        图1                                                                图2 
 
 
如果一个零件上规定了不同的表面处理方式，那么在“表面防护”下方标注“见图
纸”。这个零件上涉及到的位置会有明确的限定。 
零件组 
腐蚀载荷 
耐腐蚀性等级 
在装配状态下不外露的零部件，其腐蚀防
护只针对于零部件的运输过程，对其正常
功能的腐蚀防护没有要求。 
低腐蚀载荷 
轻度防护 
指数 1 
安装位置具有防护要求的汽车内外室零部
件. 
不用于连接元件。 
（例外情况见VW01110-1） 
中等腐蚀载荷 
中级防护 
指数 3 
暴露在车外，直接受到大气腐蚀的零部件
（例如，底盘、发动机、传动器）。在装
配状态下，（从车的下部）观察，可见的
零部件。 
凭其抗腐蚀力而维持其完好功能的零件。 
由于降级使用在内外室的零件，例如，连
接元件。 
强腐蚀载荷 
重级防护 
指数 6 
无表面防护 


 
金属表面防护 
防护方式，缩写符号 
VW 
137 50 
 
共  17  页    第   4   页 
 
 
如果总成ZSB 中的零件进行单独的涂层（一个或者几个不同的表面处理方式），则在总
成结构图纸中的“表面防护”下面标注“见图纸”。然后表面处理方式要在各自单独的
图纸中描述。 
 
3.3        可焊接性 
 
经过表面防护处理的零件，有时需要相互焊机或与其他金属零件焊接，所以要检验它们
的可焊接性。在底盘结构中规定Ofl-c340 为标准的表面防护形式。（例如，焊接螺母）  
 
3.4        连接干扰介质 
 
润滑剂和腐蚀防护油必须不含硅油和其他的有连接干扰特性的介质。 
 
3.5       摩擦特性 
 
表面防护对零件摩擦特性的影响，尤其是对米制ISO-螺纹件，要通过试验确定和通过使
用特性来调整(见VDA 235-203)。 
 
3.6        锌涂层与锌合金涂层 
 
对于抗拉强度Rm>1000 MPa 的高强度钢件和标准件、以及强度等级≥10.9 的螺纹件，不
允许使用电解/电镀离析的镀层方式。按照防护符号字母主要使用锌薄片涂层。 
 
对于有压力载荷的结构件的可能的例外情况，例如，按VW60277 和VW60358 的螺栓及
螺母≤FK10（连接螺母只达到≤FK18）。对于这些零件规定按DIN EN ISO 4042 进行热
处理。 
 
只有在特殊情况下，处于满足功能的需要，电解析镀锌涂层和锌合金涂层才可以使用按 
DIN 50969 的过程综合热处理（主要是锌合金涂层）。这种涂层的添加剂对于抗拉强度
达到1200 MPa 的带米制ISO-螺纹的螺栓是受限制的（见VW 60250）。 
 
为了改善耐腐蚀特性，电解镀锌和锌合金涂层的零件可以使用钝化作为后续处理。含
Cr(VI)的外观为黄色的铬酸盐钝化是不允许使用的。 
无附加涂层（例如，喷漆或者涂漆）的电镀锌系统只允许使用在内部区域。 
 
锌/镍-合金涂层对有限范围的外观是适合的。对于电解引导连接只允许透明钝化。 
 
3.7        螺栓、螺母、螺纹件和模制件 
 
螺栓、螺母和类似的螺纹件、模制件，其无螺纹面的实验要求按照表2，对于螺纹面 
以及端面，使用比螺纹区低一级的防护等级。 
 
通过防护层的涂层，要求外螺纹的h-位不能过高、内螺纹的h-位不能过低。 
 
3.8        商业上通用的防护方式 
 


 
金属表面防护 
防护方式，缩写符号 
VW 
137 50 
 
共  17  页    第   5   页 
 
商业上通用的防护方式是以等级划分为目的（例如，钢丝）。但它并不是很适合用于耐
腐蚀特性试验。对于一个零件来说，其防护层只要标出一个标识方式的字母和规定的数
字010 就可以了。这个符号还可以说明，如一个商业上通用的喷漆：Ofl-x010。它同样
可以按照涂层方式和结构的不同进行区分；例如，商业上通用的热镀锌：Ofl-g020。 
 
商业上通用的防护形式，例如Ofl-c010“商业通用镀锌”和Ofl-r010“商业通用电解锌
合金涂层”，不允许含Cr(VI)-化合物。 
 
对于所有的商业上通用的防护形式都适用于按VW91101 的避免有害物质的排放标准。 
 
3.9        无表面防护的零件 
 
3.9.1 
带米制ISO-螺纹的连接元件 
 
带有标记“有光泽的”，表面防护“无”“-”或者无所有标记的零件，如DIN ISO 
8992 规定的，清度涂油供货。如特殊情况下不涂油供货的，要在图纸中说明。推荐 
下面的表面防护形式： 
 
Ofl-a100：适用“不涂油” 
Ofl-a101：适用“有光泽的”，“无”，“-”或者无所有标记的按DIN ISO 8992 的 
“轻度涂油” 
 
3.9.2 
其它零件 
 
对于表面防护标记“无”或者“有光泽的”无表面防护的零件适用于QPA001 的涂油。
如特殊情况不涂油供货的零件，则要在图纸中标注“不涂油”。连接元件允许使用推荐
的表面防护方式。 
 
3.10 
  表面防护形式和缩写的排序 
 
所提供的说明在表2 中，斜体的黑体字所表示的缩写主要用于连接元件；用方框标记的
缩写是对无螺纹结构件的标准表面防护方式。 
 
括号中的表面防护方式是含Cr(VI)的，在新设计中不再使用。 
 
在表A.1.中列出了，在新设计中不再允许使用的表面防护方式，以及其替代的表面防 
护方式。在表A.3 中列出了，按VW13750 和按VDA 235-104 相对应的表面防护方式 
在VW13750 副刊1 中列举了所有在早期VW13750 版本中包含的不再适用的表面防护方
式。 
 
表2-表面防护的缩写 
防护方式 
耐久性等级的缩写符号 
标
识
字
母 
镀层方法
结构和系
统；要求 
后续处理和 
外观 
1 
轻级 
3 
中级 
6 
重级 
a 
无处理 
无 
不涂油 
a100 
- 
- 


 
金属表面防护 
防护方式，缩写符号 
VW 
137 50 
 
共  17  页    第   6   页 
 
见脚注1 
轻度涂油 
a101 
- 
- 
不涂油 
b100
2) 
- 
- 
钝化 
b101 
- 
- 
涂油，涂油脂，
涂蜡 
b110
3) 
- 
- 
银灰色 
（用于内部） 
b111 
- 
- 
见脚注4 
锰磷化和涂油 
(b130)
5).6) - 
- 
涂油 
b140 
- 
- 
b 
磷化 
薄层锌磷
化；TL240 
不涂油 
b149
2) 
- 
- 
脚注见第13 页 
 
 
表2(续页) 
防护方式 
耐久性等级的缩写符号 
标
识
字
母 
镀层方
法 
结构和系
统；要求 
后续处理和 
外观 
1 
轻级 
3 
中级 
6 
重级 
热镀锌 TL217 
无后续处理 
- 
c330 
c630 
无后续处理
7） 
- 
c310 
c610 
钝化
8） 
- 
c340
2） 
c640
2） 
钝化和封闭层
8）
- 
c341 
c641 
厚层钝化
8） 
- 
c342 
c642 
厚层钝化和 
封闭涂层
8） 
- 
c343 
c643 
厚层钝化和润滑
剂处理
8） 
- 
c347
9） 
c647
9） 
黄色铬酸盐处理 
- 
(c350）
5） 
（c650）
5）
黄色铬酸盐处理
和封闭涂层 
- 
(c351)
5） 
（c651）
5）
黄色铬酸盐处理
和润滑剂处理 
- 
(c355)
5),9） - 
方法任意，但
对高强度零
件，受3.6 条
的限制； 
TL217 
橄榄色的铬酸盐
处理
11） 
- 
(c360)
5） 
（c660）
5）
橄榄色的铬酸盐
处理
11） 
- 
- 
（c683）
5）
酸性光亮镀
锌； 
TL217 
橄榄色的铬酸盐
处理
11）, 润滑
剂处理
12） 
- 
(c385)
5),9） (c685)
5),9）
c 
电解镀
锌
10） 
弱酸， 
浅黄色铬酸盐处
理，封闭涂层
12）
- 
- 
（c686）
5）


 
金属表面防护 
防护方式，缩写符号 
VW 
137 50 
 
共  17  页    第   7   页 
 
浅黄色铬酸盐处
理，封闭涂层，
润滑剂处理
12） 
- 
- 
(c687)
5),9）
钝化和封闭涂层
8),12） 
- 
- 
c696 
用于与Mg 接
触的零件；
TL194 
钝化和封闭涂
层，润滑剂处理
8),12） 
- 
- 
c697
9） 
半光亮镀镍 
无后续处理 
- 
e310
13） 
e610
14） 
e 
电解镀
镍 
光亮镀镍 
无后续处理 
- 
e320
13） 
e620
14） 
高光泽度的， 
微裂纹 
- 
- 
f620 
f 
电解镀
铬 
光亮镀铬 
TL203 
高光泽度的 
- 
f350 
f650 
脚注见第13 页 
 
表2(续页) 
防护方式 
耐久性等级的缩写符号 
标
识
字
母 
镀层方法
结构和系
统；要求 
后续处理和 
外观 
1 
轻级 
3 
中级 
6 
重级 
无后续处理
16） 
g100 
g300 
g600 
电解 
镀锡
15） 
光亮锡 
无后续处理
16） 
润滑剂处理 
- 
- 
g605
9） 
g 
热 
镀锡
15） 
 
无后续处理 
g120 
g320 
g620 
k 
电解镀铜
 
无后续处理 
k110
17） 
k310
5),17） 
- 
银色 无光泽 
无后续处理 
- 
- 
q600 
q 
电解铝合
金涂层 
Al-镀层 
TL243 
银色 无光泽 
润滑剂处理 
- 
- 
q605
9） 
合金形式
和电解形
式任意； 
TL153 
黑色铬酸盐处理
11）
- 
- 
（r600）
5）
银色钝化
8） 
- 
r301 
- 
含Fe 合
金;TL153 
黑色钝化，封闭涂
层 
- 
r302 
- 
合金形式
和电解形
式任意； 
TL153 
黑色铬酸盐处理， 
润滑剂处理 
- 
- 
(r605)
5）,9)
r 
电解锌 
合金 
镀层
10） 
含Fe 和Co
的低合
金;TL153 
黑色铬酸盐处理
11）
- 
- 
（r610）
5）


 
金属表面防护 
防护方式，缩写符号 
VW 
137 50 
 
共  17  页    第   8   页 
 
含Fe 的低
合金，无
碱性无氰
化物；
TL153 
黑色铬酸盐处理
11）
- 
- 
（r620）
5）
含Co 的低
合金，碱
性或者酸
性；TL153 
黑色铬酸盐处理
11）
- 
- 
（r630）
5）
透明钝化,封闭层
8）
- 
- 
r640
5） 
透明钝化
8） 
- 
- 
r642
2） 
透明钝化,封闭层
8）
- 
- 
r643
18） 
含Ni 的合
金， 
碱性；
TL244 
透明钝化, 封闭涂
层,润滑剂处理
8） 
- 
- 
r645 
9） 
脚注见第13 页 
 
表2(续页) 
防护方式 
耐久性等级的缩写符号 
标
识
字
母 
镀层方法 
结构和
系统；
要求 
后续处理和 
外观 
1 
轻级 
3 
中级 
6 
重级 
透明钝化, 
仅用于铸件
8） 
- 
- 
r649 
含Ni 的
合金，弱
酸性；
TL244 
黄色铬酸盐处理 
- 
- 
（r650）
5）
黄色铬酸盐处理 
- 
- 
（r660）
5）
黄色铬酸盐处理,
润滑剂处理 
- 
- 
(r665)
5),9）
含Ni 的
合金，碱
性的；
TL244 
黑色铬酸盐处理 
- 
- 
（r670）
5）
黑色钝化 
- 
- 
r672
2） 
黑色钝化，封闭层
- 
- 
r673
18） 
黑色铬酸盐处理,
润滑剂处理 
- 
- 
(r675)
5),9）
r 
电解锌 
合金 
涂层
10） 
含Ni 的
合金，碱
性的；
TL244 
黑色钝化,封闭涂
层,润滑剂处理 
- 
- 
r677 
9） 
钝化按TL217 加电
泳漆（KTL），外
观黑色 
- 
- 
s611 
s 
双层-涂层
（锌-或者
锌/镍 加电
泳漆KTL） 
锌/镍； 
TL196 
钝化按TL244 加电
泳漆（KTL），外
观黑色 
- 
- 
s621 


 
金属表面防护 
防护方式，缩写符号 
VW 
137 50 
 
共  17  页    第   9   页 
 
钝化按TL244 加电
泳漆（KTL），外
观黑色，润滑剂处
理 
- 
- 
s627
9） 
TL245 
- 
(t300)
5） 
（t600）
5）
银灰色;零部件安装在暴露位
置（发动机）；TL245 
- 
- 
t601 
银灰色; 零部件安装在暴露位
置（发动机，底盘），但不用
于米制ISO-螺纹件；TL245 
- 
- 
t602 
银灰色;用于上漆前安装的毛
坯件或者对涂层的附着力或压
紧（微观密封）有特殊要求的
结构件；TL245 
- 
t310
5） 
t610
2） 
t 
锌薄片涂层 
银灰色;用于无高温要求的结
构件（例如弹性元件），不适
用于带米制ISO-螺纹的螺纹
件；TL245 
- 
- 
t611 
脚注见第13 页 
 
表2(续页) 
防护方式 
耐久性等级的缩写符号 
标
识
字
母 
镀层方法 
结构和
系统；
要求 
后续处理和 
外观 
1 
轻级 
3 
中级 
6 
重级 
银灰色;带非金属夹紧零件的
螺母的标准表面防护形式；
TL245 
- 
- 
t615
19) 
TL245 
- 
(t320)
5） 
（t620）
5）
带含润滑剂的装饰层； 
主要为黑色
20）;TL233 
- 
t330 
t630 
TL245 
- 
(t345)
5),21) (t645)
5),19)
银灰色;用于带米制ISO-螺
纹的螺纹件的标准表面防护
形式；TL245 
- 
- 
t647 
t 
锌薄片涂层 
带含润滑剂的装饰层； 
主要为黑色
20）;TL233 
- 
t350 
t650 
发蓝处理 
DIN50938
涂油 
u110 
- 
- 
银灰色钝化；TL184 
- 
- 
u610 
u 
Zn-ThD- 涂
层 
银灰色钝化；润滑剂处理；
TL184 
- 
- 
u615
9) 
铬酸盐处理  
(v110)
5),22)
- 
- 
v 
钝化 
 
v111
23) 
- 
- 


 
金属表面防护 
防护方式，缩写符号 
VW 
137 50 
 
共  17  页    第   10   页
 
透明，无光泽 
- 
- 
w610 
透明，光亮的 
- 
- 
w620 
透明, 珠光效果
的；TL182 
- 
- 
w625 
涂色，无光泽 
- 
- 
w630 
涂色，光亮的 
- 
- 
w640 
透明，无光泽 
- 
- 
w660
5) 
用于装
饰； 
TL212 
涂色，光亮的 
- 
- 
w670
5) 
透明阳极氧化处理；TL212 
w180 
- 
w680 
强阳极氧化；TL212 
- 
- 
w690 
w 
阳极氧化处
理 
强阳极氧化和浸渍；TL212 
- 
- 
w695 
脚注见第13 页 
 
表2(续页) 
防护方式 
耐久性等级的缩写符号 
标
识
字
母 
镀层方法
结构和系
统；要求 后续处理和外观 
1 
轻级 
3 
中级 
6 
重级 
前处理不做规定
24），单层-湿漆
或者电泳漆KTL;TL260 
x100 
x300 
x600 
多层结构；TL218 
- 
- 
x610 
锌磷化和
喷漆 
钢琴漆结构；TL218 - 
- 
x611 
多层结构；TL218 
- 
- 
x612 
电镀锌和
喷漆 
钢琴漆结构；TL218 - 
- 
x613 
Zn-,Fe-,或者Mn-磷化，单层-湿
漆或者电泳漆KTL
24）;TL260 
x130 
x330 
- 
锌磷化，单层-湿漆或者电泳漆
KTL
24）;TL260 
- 
- 
x630
25) 
锌磷化，双层喷漆
24）;TL260 
- 
- 
x631 
锌磷化；电镀锌（整件镀锌）和
喷漆
24），26）;TL227 
- 
- 
x632 
锌磷化（特殊情况下钝化）;热镀
锌(半成品)和喷漆
24），26）;TL227
- 
- 
x633 
喷漆 
锌磷化，厚层-电泳漆KTL 或者电
泳漆KTL+浸漆；TL260 
- 
- 
x634 
漆膜的形成
24）；TL256 
- 
- 
x650 
x 
粉末喷涂
漆膜的形成和底漆喷涂
26）；
TL256 
- 
- 
x651

File: 材料工程师/VW 13750-2008_CN.pdf.md
# VW 13750-2008_CN.pdf

 
 
 
 
 
 
 
 
 
 
 
    2008 年1 月 
 
金属表面防护 
防护方式，缩写符号 
VW 
137 50 
标准中心 
 
 
 
共   18  页    第    1   页
 
翻译 
李宏 
日期 
2008.03.03 
校对 
金喆民 
日期 
2008.03.12 
抄写 
 
日期 
 
 
种类-序号：50200，02642 
关键词：腐蚀，防锈，表面防护，金属，防护方式，缩写，腐蚀防护 
 
 
 
金属表面防护 
防护形式，缩写 
 
 
 
 
早期版本 
 
VW 13750：1953-06，1954-07，1956-10，1958-04，1959-03，1959-06，1963-03， 
1963-05，1966-06，1966-10，1967-05，1967-11，1969-10，1970-11，1971-12， 
1972-02，1974-08，1975-06，1976-07，1980-09，1983-10，1986-10，1989-12， 
1991-11，1994-10，1999-04，2005-02 
 
修订 
 
相对于2005-02 版本的VW 13750，作了如下修改： 
— 3.1 条，对出自DIN EN ISO 2320:1998-03 版本的表面处理说明的扩充。 
— VDA 235-203 第3.5 条“摩擦特性”的纳入 
— 3.6 条，对于承担抱怨结构件压力的特殊情况的填充 
— 3.9.1 条，标题的扩充“带米制 ISO-螺纹” 
— 防护形式“无处理的，不涂油的”（缩写a100）和“无处理的，轻度涂油的”（缩
写a101）的纳入 
— 防护形式“磷化，上黄色透明清漆，对于内部使用（水性漆）”（缩写 b112）的删
除 
— 防护形式“薄层磷化，不涂油的”（缩写 b149）的纳入 
— 防护形式“光亮镀锌，无后续处理，润滑剂处理”（缩写 g605）的纳入 
— 防护形式“Al/Mg-涂层，光亮的银色，无后续处理”（缩写q610）的删除 
— 防护形式“Al/Mg-涂层，光亮的银色，润滑剂处理”（缩写q615）的删除 
— 防护形式“Zn/Ni 加电泳（KTL），黄色铬酸盐处理”（缩写s610 和s620）的删除 
— 防护形式“Zn/Ni 加电泳（KTL），黄色铬酸盐处理，润滑剂处理”（缩写s615 和
s625）的删除 
— 防护形式“Zn/Ni 加电泳（KTL），黑色，润滑剂处理”（缩写s617）的删除 
— 防护形式“Zn/-ThD-涂层，润滑剂处理”（缩写u615）的纳入 
— 防护形式“阳极处理的，透明的，珠光效果的”（缩写w625）的纳入 
— 含Cr(VI)-的和Cd-的防护形式的缩写通常在整个标准里使用括号 
— 第4 条“相关文献”的更新 
— 附录A.1 的更新 
— 附录A.3 的更新 
— 附录A.4 转换到VW 13750 副刊1 中 


 
金属表面防护 
防护方式，缩写符号 
VW 
137 50 
 
共  18  页    第   2   页 
 
内容 
 
页码 
1 
适用范围……………………………………………………………………………3 
2 
标记…………………………………………………………………………………3 
 
      2.1 
缩写的组成…………………………………………………………………………3 
 
      2.2 
标记举例……………………………………………………………………….…...3 
3 
要求…………………………………………………………………………………3 
 
      3.1 
基本要求……………………………………………………………………………3 
 
      3.2 
图纸中的说明………………………………………………………………………4 
 
      3.3 
可焊接性……………………………………………………………………………5 
 
      3.4 
连接干扰介质………………………………………………………………………5 
 
      3.5 
摩擦特性……………………………………………………………………………5 
 
      3.6 
锌涂层………………………………………………………………………………5 
 
      3.7 
螺栓、螺母、螺纹件和模制件..…………………………………………………..6 
 
       3.8 
商业上通用的防护方式……………………………………………….…………...6 
 
      3.9 
无表面防护的零件………………………………………………….……………...6 
 
  
3.9.1 带米制ISO-螺纹的连接元件…………………………………………….………..6 
 
  
 3.9.2 其它零件………………………………………………………………….………...6 
 
  
 3.10 
表面防护方式和缩写的排序……………………………………………….……...7 
4 
相关文献…………………………………………………………………………...14 
A.1 
对照“不再用于新的设计”/“用于新的设计”………………………………..16 
A.2 
无缩写符号的表面防护形式……………………………………………………...18 
A.3 
按VDA-实验页235-104 和VW137 50 的表面防护形式………………………..19 
 
 
1 
适用范围 
 
本标准适用于图纸以及技术资料中标记的汽车零件和发动机仓内零件的一般表面防护形
式的标记。对于特殊的表面防护形式（Ofl）-适用于自己的无表面防护标记按Ofl-缩写
（见附录A.2.）的技术供货条件. 
                                
2 
标记 
 
 
  
2.1       缩写的组成 
 
表面防护（Ofl-）的标记按表2，由四部分的缩写组成。 
 
 
 
 
 
   
结构、外观和后续处理 
耐腐蚀性等级 
   处理方式 
表面防护标记 


 
金属表面防护 
防护方式，缩写符号 
VW 
137 50 
 
共  18  页    第   3   页 
 
 
 
 
   
 
  
2.2        标记举例 
 
对于电镀锌合金涂层，重级防护，透明的无Cr（VI）钝化，涂层和润滑剂处理，按
TL244 
VW 1375-Ofl-r645 
 
3 
技术要求 
 
3.1 
基本要求 
 
汽车零部件和发动机仓零件由各自负责的开发部门与大众集团AG 实验室和/或者与奥迪
AG 实验室协商确定，按照腐蚀载荷进行级别划分和用特征数来分配耐腐蚀等级。 
 
对于机械连接元件要注意考虑按照VW 60361 的限制。 
 
对于表面处理前的螺纹的尺寸要适用于VW 11610，VW 11614，VW11624，VW11625
和VW11627 的要求。表面处理后的螺纹的尺寸要适用于VW 11611 和VW11615 的要求 
 
避免有害物质按VW91101 
 
光亮金属-拧紧螺母必须用附加的或者统一的润滑剂进行基本处理。为了达到规定的功能
特性要求，带非金属附件的螺母可以进行润滑处理。润滑剂不允许存在影响使用者健康
的危险，也不允许在拧紧的过程中散发出难闻的气味，并且要求适合进行自动拧紧。 
 
带可见的防护涂层和/或者带润滑物质的螺母允许在带顶盖的环境内存放6 个月无损坏。
存放温度必须在-5℃到+40℃的条件下。 
 
为了达到VW01129 的要求，含防锈物质或者耐高温物质的连接元件必须同时额外进行润
滑剂处理。 
表1- 汽车零部件级别划分 
零件组 
腐蚀载荷 
耐腐蚀性等级 
在装配状态下不外露的零部件，其腐蚀防
护只针对于零部件的运输过程，对其正常
功能的腐蚀防护没有要求。 
低腐蚀载荷 
轻度防护 
指数 1 
安装位置具有防护要求的汽车内外室零部
件. 
不用于连接元件。 
（例外情况见VW01110-1） 
中等腐蚀载荷 
中级防护 
指数 3 
暴露在车外，直接受到大气腐蚀的零部件
（例如，底盘、发动机、传动器）。在装
配状态下，（从车的下部）观察，可见的
零部件。 
凭其抗腐蚀力而维持其完好功能的零件。 
由于降级使用在内外室的零件，例如，连
接元件。 
强腐蚀载荷 
重级防护 
指数 6 


 
金属表面防护 
防护方式，缩写符号 
VW 
137 50 
 
共  18  页    第   4   页 
 
 
3.2        图纸中的说明 
 
如果整个零件或总成ZSB 中的若干零件需要确定的表面防护，则在“表面防护”的下方
标注缩写符号；例如，Ofl-t650（参见 VW01058）。如果可以选择使用几种表面防护方
式，那么就要给出所有允许的处理方式的缩写。例如，Ofl-r673/x630。 
 
一个零件，如果只需局部表面防护，则在“表面防护”的下方标注处写上“见图纸”，
把零件上相关位置用粗虚线（图1）表示出来，并将缩写符号用参见线箭头指向虚线。 
 
在一个零件上，如果有一小部分面积无表面防护要求，则应在不需要表面防护的部位上
用虚线表明（图2），并在“表面防护”的下方标注“参见图纸”。 
 
 
                        图1                                                                图2 
 
 
如果一个零件上规定了不同的表面处理方式，那么在“表面防护”下方标注“见图
纸”。这个零件上涉及到的位置会有明确的限定。 
 
如果总成ZSB 中的零件进行单独的涂层（一个或者几个不同的表面处理方式），则在总
成结构图纸中的“表面防护”下面标注“见图纸”。然后表面处理方式要在各自单独的
图纸中描述。 
 
3.3        可焊接性 
 
经过表面防护处理的零件，有时需要相互焊机或与其他金属零件焊接，所以要检验它们
的可焊接性。在底盘结构中规定Ofl-c340 为标准的表面防护形式。（例如，焊接螺母）  
 
3.4        连接干扰介质 
 
润滑剂和腐蚀防护油必须不含硅油和其他的有连接干扰特性的介质。 
 
3.5       摩擦特性 
 
表面防护对零件摩擦特性的影响，尤其是对米制ISO-螺纹件，要通过试验确定和通过使
用特性来调整(见VDA 235-203)。 
 
 
 
 
无表面防护 


 
金属表面防护 
防护方式，缩写符号 
VW 
137 50 
 
共  18  页    第   5   页 
 
 
3.6        锌涂层与锌合金涂层 
 
对于抗拉强度Rm>1000 MPa 的高强度钢件和标准件、以及强度等级≥10.9 的螺纹件，不
允许使用电解/电镀离析的镀层方式。按照防护符号字母主要使用锌薄片涂层。 
 
对于有压力载荷的结构件的可能的例外情况，例如，按VW60277 和VW60358 的螺栓及
螺母≤FK10（连接螺母只达到≤FK18）。对于这些零件规定按DIN EN ISO 4042 进行热
处理。 
 
只有在特殊情况下，处于满足功能的需要，电解析镀锌涂层和锌合金涂层才可以使用按 
DIN 50969 的过程综合热处理（主要是锌合金涂层）。这种涂层的添加剂对于抗拉强度
达到1200 MPa 的带米制ISO-螺纹的螺栓是受限制的（见VW 60250）。 
 
为了改善耐腐蚀特性，电解镀锌和锌合金涂层的零件可以使用钝化作为后续处理。含
Cr(VI)的外观为黄色的铬酸盐钝化是不允许使用的。 
无附加涂层（例如，喷漆或者涂漆）的电镀锌系统只允许使用在内部区域。 
 
锌/镍-合金涂层对有限范围的外观是适合的。对于电解引导连接只允许透明钝化。 
 
3.7        螺栓、螺母、螺纹件和模制件 
 
螺栓、螺母和类似的螺纹件、模制件，其无螺纹面的实验要求按照表2，对于螺纹面 
以及端面，使用比螺纹区低一级的防护等级。 
 
通过防护层的涂层，要求外螺纹的h-位不能过高、内螺纹的h-位不能过低。 
 
3.8        商业上通用的防护方式 
 
商业上通用的防护方式是以等级划分为目的（例如，钢丝）。但它并不是很适合用于耐
腐蚀特性试验。对于一个零件来说，其防护层只要标出一个标识方式的字母和规定的数
字010 就可以了。这个符号还可以说明，如一个商业上通用的喷漆：Ofl-x010。它同样
可以按照涂层方式和结构的不同进行区分；例如，商业上通用的热镀锌：Ofl-g020。 
 
商业上通用的防护形式，例如Ofl-c010“商业通用镀锌”和Ofl-r010“商业通用电解锌
合金涂层”，不允许含Cr(VI)-化合物。 
 
对于所有的商业上通用的防护形式都适用于按VW91101 的避免有害物质的排放标准。 
 
3.9        无表面防护的零件 
 
3.9.1 
带米制ISO-螺纹的连接元件 
 
带有标记“有光泽的”，表面防护“无”“-”或者无所有标记的零件，如DIN ISO 
8992 规定的，清度涂油供货。如特殊情况下不涂油供货的，要在图纸中说明。推荐 
下面的表面防护形式： 
 


 
金属表面防护 
防护方式，缩写符号 
VW 
137 50 
 
共  18  页    第   6   页 
 
 
Ofl-a100：适用“不涂油” 
Ofl-a101：适用“有光泽的”，“无”，“-”或者无所有标记的按DIN ISO 8992 的 
“轻度涂油” 
 
3.9.2 
其它零件 
 
对于表面防护标记“无”或者“有光泽的”无表面防护的零件适用于QPA001 的涂油。
如特殊情况不涂油供货的零件，则要在图纸中标注“不涂油”。连接元件允许使用推荐
的表面防护方式。 
 
3.10 
  表面防护形式和缩写的排序 
 
所提供的说明在表2 中，斜体的黑体字所表示的缩写主要用于连接元件；用方框标记的
缩写是对无螺纹结构件的标准表面防护方式。 
 
括号中的表面防护方式是含Cr(VI)的，在新设计中不再使用。 
 
在表A.1.中列出了，在新设计中不再允许使用的表面防护方式，以及其替代的表面防 
护方式。在表A.3 中列出了，按VW13750 和按VDA 235-104 相对应的表面防护方式 
在VW13750 副刊1 中列举了所有在早期VW13750 版本中包含的不再适用的表面防护方
式。 
 
表2-表面防护的缩写 
防护方式 
耐久性等级的缩写符号 
标
识
字
母 
镀层方法
结构和系
统；要求 
后续处理和 
外观 
1 
轻级 
3 
中级 
6 
重级 
无 
不涂油 
a100 
- 
- 
a 
无处理 
见脚注1 
轻度涂油 
a101 
- 
- 
不涂油 
b100
2) 
- 
- 
钝化 
b101 
- 
- 
涂油，涂油脂，
涂蜡 
b110
3) 
- 
- 
银灰色 
（用于内部） 
b111 
- 
- 
锰磷化和涂油 
(b130)
5).6) - 
- 
见脚注4 
涂油 
b140 
- 
- 
不涂油 
b149
2) 
- 
- 
b 
磷化 
薄层锌磷
化；TL240 
不涂油 
b149
2) 
- 
- 
脚注见第13 页 
 


 
金属表面防护 
防护方式，缩写符号 
VW 
137 50 
 
共  18  页    第   7   页 
 
 
表2(续页) 
防护方式 
耐久性等级的缩写符号 
标
识
字
母 
镀层方
法 
结构和系
统；要求 
后续处理和 
外观 
1 
轻级 
3 
中级 
6 
重级 
热镀锌 TL217 
无后续处理 
- 
c330 
c630 
无后续处理
7） 
- 
c310 
c610 
钝化
8） 
- 
c340
2） 
c640
2） 
钝化和封闭层
8）
- 
c341 
c641 
厚层钝化
8） 
- 
c342 
c642 
厚层钝化和 
封闭涂层
8） 
- 
c343 
c643 
厚层钝化和润滑
剂处理
8） 
- 
c347
9） 
c647
9） 
黄色铬酸盐处理 
- 
(c350）
5） 
（c650）
5）
黄色铬酸盐处理
和封闭涂层 
- 
(c351)
5） 
（c651）
5）
黄色铬酸盐处理
和润滑剂处理 
- 
(c355)
5),9） - 
方法任意，但
对高强度零
件，受3.6 条
的限制； 
TL217 
橄榄色的铬酸盐
处理
11） 
- 
(c360)
5） 
（c660）
5）
橄榄色的铬酸盐
处理
11） 
- 
- 
（c683）
5）
酸性光亮镀
锌； 
TL217 
橄榄色的铬酸盐
处理
11）, 润滑
剂处理
12） 
- 
(c385)
5),9） (c685)
5),9）
浅黄色铬酸盐处
理，封闭涂层
12）
- 
- 
（c686）
5）
浅黄色铬酸盐处
理，封闭涂层，
润滑剂处理
12） 
- 
- 
(c687)
5),9）
钝化和封闭涂层
8),12） 
- 
- 
c696 
c 
电解镀
锌
10） 
弱酸， 
用于与Mg 接
触的零件；
TL194 
钝化和封闭涂
层，润滑剂处理
8),12） 
- 
- 
c697
9） 
半光亮镀镍 
无后续处理 
- 
e310
13） 
e610
14） 
e 
电解镀
镍 
光亮镀镍 
无后续处理 
- 
e320
13） 
e620
14） 
高光泽度的， 
微裂纹 
- 
- 
f620 
f 
电解镀
铬 
光亮镀铬 
TL203 
高光泽度的 
- 
f350 
f650 
脚注见第13 页 
 


 
金属表面防护 
防护方式，缩写符号 
VW 
137 50 
 
共  18  页    第   8   页 
 
 
表2(续页) 
防护方式 
耐久性等级的缩写符号 
标
识
字
母 
镀层方法
结构和系
统；要求 
后续处理和 
外观 
1 
轻级 
3 
中级 
6 
重级 
无后续处理
16） 
g100 
g300 
g600 
电解 
镀锡
15） 
光亮锡 
无后续处理
16） 
润滑剂处理 
- 
- 
g605
9） 
g 
热 
镀锡
15） 
 
无后续处理 
g120 
g320 
g620 
k 
电解镀铜
 
无后续处理 
k110
17） 
k310
5),17） 
- 
银色 无光泽 
无后续处理 
- 
- 
q600 
q 
电解铝合
金涂层 
Al-镀层 
TL243 
银色 无光泽 
润滑剂处理 
- 
- 
q605
9） 
合金形式
和电解形
式任意； 
TL153 
黑色铬酸盐处理
11）
- 
- 
（r600）
5）
银色钝化
8） 
- 
r301 
- 
含Fe 合
金;TL153 
黑色钝化，封闭涂
层 
- 
r302 
- 
合金形式
和电解形
式任意； 
TL153 
黑色铬酸盐处理， 
润滑剂处理 
- 
- 
(r605)
5）,9)
含Fe 和Co
的低合
金;TL153 
黑色铬酸盐处理
11）
- 
- 
（r610）
5）
含Fe 的低
合金，无
碱性无氰
化物；
TL153 
黑色铬酸盐处理
11）
- 
- 
（r620）
5）
含Co 的低
合金，碱
性或者酸
性；TL153 
黑色铬酸盐处理
11）
- 
- 
（r630）
5）
透明钝化,封闭层
8）
- 
- 
r640
5） 
透明钝化
8） 
- 
- 
r642
2） 
透明钝化,封闭层
8）
- 
- 
r643
18） 
r 
电解锌 
合金 
镀层
10） 
含Ni 的合
金， 
碱性；
TL244 
透明钝化, 封闭涂
层,润滑剂处理
8） 
- 
- 
r645 
9） 
脚注见第13 页 


 
金属表面防护 
防护方式，缩写符号 
VW 
137 50 
 
共  18  页    第   9   页 
 
 
表2(续页) 
防护方式 
耐久性等级的缩写符号 
标
识
字
母 
镀层方法 
结构和
系统；
要求 
后续处理和 
外观 
1 
轻级 
3 
中级 
6 
重级 
透明钝化, 
仅用于铸件
8） 
- 
- 
r649 
含Ni 的
合金，弱
酸性；
TL244 
黄色铬酸盐处理 
- 
- 
（r650）
5）
黄色铬酸盐处理 
- 
- 
（r660）
5）
黄色铬酸盐处理,
润滑剂处理 
- 
- 
(r665)
5),9）
含Ni 的
合金，碱
性的；
TL244 
黑色铬酸盐处理 
- 
- 
（r670）
5）
黑色钝化 
- 
- 
r672
2） 
黑色钝化，封闭层
- 
- 
r673
18） 
黑色铬酸盐处理,
润滑剂处理 
- 
- 
(r675)
5),9）
r 
电解锌 
合金 
涂层
10） 
含Ni 的
合金，碱
性的；
TL244 
黑色钝化,封闭涂
层,润滑剂处理 
- 
- 
r677 
9） 
钝化按TL217 加电
泳漆（KTL），外
观黑色 
- 
- 
s611 
钝化按TL244 加电
泳漆（KTL），外
观黑色 
- 
- 
s621 
s 
双层-涂层
（锌-或者
锌/镍 加电
泳漆KTL） 
锌/镍； 
TL196 
钝化按TL244 加电
泳漆（KTL），外
观黑色，润滑剂处
理 
- 
- 
s627
9） 
TL245 
- 
(t300)
5） 
（t600）
5）
银灰色;零部件安装在暴露位
置（发动机）；TL245 
- 
- 
t601 
银灰色; 零部件安装在暴露位
置（发动机，底盘），但不用
于米制ISO-螺纹件；TL245 
- 
- 
t602 
银灰色;用于上漆前安装的毛
坯件或者对涂层的附着力或压
紧（微观密封）有特殊要求的
结构件；TL245 
- 
t310
5） 
t610
2） 
t 
锌薄片涂层 
银灰色;用于无高温要求的结
构件（例如弹性元件），不适
用于带米制ISO-螺纹的螺纹
件；TL245 
- 
- 
t611 
脚注见第13 页 


 
金属表面防护 
防护方式，缩写符号 
VW 
137 50 
 
共  18  页    第   10   页
 
 
表2(续页) 
防护方式 
耐久性等级的缩写符号 
标
识
字
母 
镀层方法 
结构和
系统；
要求 
后续处理和 
外观 
1 
轻级 
3 
中级 
6 
重级 
银灰色;带非金属夹紧零件的
螺母的标准表面防护形式；
TL245 
- 
- 
t615
19) 
TL245 
- 
(t320)
5） 
（t620）
5）
带含润滑剂的装饰层； 
主要为黑色
20）;TL233 
- 
t330 
t630 
TL245 
- 
(t345)
5),21) (t645)
5),19)
银灰色;用于带米制ISO-螺
纹的螺纹件的标准表面防护
形式；TL245 
- 
- 
t647 
t 
锌薄片涂层 
带含润滑剂的装饰层； 
主要为黑色
20）;TL233 
- 
t350 
t650 
发蓝处理 
DIN50938
涂油 
u110 
- 
- 
银灰色钝化；TL184 
- 
- 
u610 
u 
Zn-ThD- 涂
层 
银灰色钝化；润滑剂处理；
TL184 
- 
- 
u615
9) 
铬酸盐处理  
(v110)
5),22)
- 
- 
v 
钝化 
 
v111
23) 
- 
- 
透明，无光泽 
- 
- 
w610 
透明，光亮的 
- 
- 
w620 
透明, 珠光效果
的；TL182 
- 
- 
w625 
涂色，无光泽 
- 
- 
w630 
涂色，光亮的 
- 
- 
w640 
透明，无光泽 
- 
- 
w660
5) 
用于装
饰； 
TL212 
涂色，光亮的 
- 
- 
w670
5) 
透明阳极氧化处理；TL212 
w180 
- 
w680 
强阳极氧化；TL212 
- 
- 
w690 
w 
阳极氧化处
理 
强阳极氧化和浸渍；TL212 
- 
- 
w695 
脚注见第13 页

File: 材料工程师/VW 50125-2004_CN.pdf.md
# VW 50125-2004_CN.pdf

 
Norm vor Anwendung auf Aktualität prüfen /使用前，请查看当前版本。
QUELLE: NOLIS 
Form FE 41 -01.03 
分类编号：55 112 
 
 
 
 
 
 
 
 
 
 
 
 
 
 
 
 
  2004 年5 月 
大众汽车股份公司 
尼龙6，汽车内饰成品件 
材料要求 
VW 
501 25 
集团标准 
 
 
关键词：门拉手，内饰件，聚酰胺66，PA66，门拉手                                              
 
 
 
1 
适用范围 
本标准规定了门拉手及其它添加不同玻纤含量或玻纤与矿物混合物的PA66 制成的汽车内饰件的材料要求。
 
2 
标记 
15%玻纤增强的PA6 标记示例： 
PA6-GF10 按 VW 501 25-PA6-003 
或者 
10% 玻纤和 20% 矿物增强的 PA6 标记示例：  
PA6-GF10-MD20 按VW 501 25-PA6-012 
 
3 
要求 
 
3.1 
基本要求 
首次供货与更改的批准按照VW 011 55 标准。 
散发特性按照VW 501 80 标准。 
耐风化性能按照VW 501 85 标准。 
避免有害物质按照VW 911 01 标准。 
完整检验所需的成品件数量取决于零件尺寸的大小，所需成品件的数量可与专业部门协商。 
 
3.2 
特性 
成品件表面与内部必须完全没有像流线、裂纹、缩孔等类似空缺位置和制造缺陷。在加强筋、增强区域和管
接头处不允许存在凹痕，填充玻纤的材料，其表面无论在触觉或视觉上都不应出现瑕疵。成品件中的玻纤分
布应均匀，在成品件的不同部位所取的三个试样中的玻纤含量之差不应超过1.0%。 
 
 
 
 
 
后续第 2 页至第6 页
专业负责/Responsibility 
K-QS-31/4  彼特斯  电话：-28120               比特卡 
标准化/Standards （EZTD, 1733） 
柯林茨女士  电话：+49-5361-9-48869   索班斯基
机密。保持所有权利。若没有大众集团标准部门事先书面同意不得传递和复制。只有通过主管的采购部门 
合同伙伴才能获得本标准。 
D


 
第 2 页 
VW 501 25：2004-05 版 
D 
 
3.3 制造方法 
注射成型法 
 
3.4 质量要求 
见表 1 
 
3.5 标记按 VDA 260 
见表 1 
 
3.6 预处理 
试样在试验前应在标准气候 DIN 500 14-23/50-2，（23±2）°C 和（50+6）%相对空气湿度环境中处理至少 
48 小时。 
处理与未处理的成品件都应被检验，这些要求会显示出成品件在即使未作处理的情况下能否被使用。 
 
3.7 测试结果的评价  
要求的数值适用于每个单次测试和成品件的每个部位。 
  
 
 
 
 
 
 
 
 
 
 
 
 
 
 
 


 
第 3 页 
VW 501 25：2004-05 版 
D 
4 
材料要求 
表1 
序号 质量要求 
单位 
PA6-001 
PA6-002
PA6-003
PA6-004
PA6-005
PA6-006
PA6-007
PA6-008
PA6-009
PA6-010
PA6-011
PA6-012 
PA6-013 
1 
材料 
参见章节5.1 
 
PA6 
PA6 
PA6-GF10
PA6-GF15
PA6-GF20
PA6-GF25 
PA6-GF30
PA6-GF35
PA6-GF40
PA6-GF50
PA6-GF30
PA6-GF10- 
MD20 
PA6-GF15- 
MD25 
1.1 
稳定性 
 
热稳定 
热稳定及 
冲击改性 
热稳定 
热稳定 
热稳定 
热稳定 
热稳定 
热稳定 
热稳定 
热稳定 
热稳定及 
冲击改性 
热稳定 
热稳定 
2 
标记按标准VDA 260 
 
>PA6< 
>PA6< 
>PA6- 
GF10< 
>PA6- 
GF15< 
>PA6- 
GF20< 
>PA6- 
GF25< 
>PA6- 
GF30< 
>PA6- 
GF35< 
>PA6- 
GF40< 
>PA6- 
GF50< 
>PA6- 
GF30< 
>PA6- 
(GF10+MD2 
0)< 
>PA6- 
(GF10+MD2 
5)< 
3 
玻纤含量按标准  
DIN EN ISO 1172 
% 
- 
10 ± 1 
15 ± 1 
20 ± 2 
25 ± 2 
30 ± 2 
35 ± 2 
40 ± 2 
50 ± 2 
30 ± 2 
10 ± 2 
15 ± 2 
4 
矿物增强 
% 
- 
20 ± 2 
25 ± 2 
5 
色调 
 
按图纸 
6 
含水量参见章节5-2 
 
0.7 至 3.0 
0.7 至 2.7 
0.7 至 2.7 
0.7 至 2.7 
0.7 至 2.3 
0.7 至 2.3 
0.7 至 1.9 
0.7 至 1.9 
0.7 至 1.5 
0.7 至 1.5 
0.7 至 1.5 
0.7 至 2.0 
0.7 至 1.5 
7 
密度参照标准 
DIN 53479 的方法A 
g/cm3 
1.13 ± 0.02 
1.12 ± 0.02 
1.18 ± 0.02 
1.23 ± 0.02 
1.27 ± 0.02 
1.32 ± 0.02 
1.35 ± 0.02 
1.35 ± 0.02 
1.39 ± 0.02 
1.35 ± 0.02 
1.39 ± 0.02 
1.45 ± 0.02 
1.55 ± 0.02 
布氏硬度参见标准 
DIN EN ISO 2039-1  
参见章节5.3 
 
 
干态 
N/mm2
≥ 140 
≥ 100 
≥ 150 
≥ 160 
≥ 170 
≥ 180 
≥ 200 
≥ 230 
≥ 240 
≥ 280 
≥ 175 
≥ 200 
≥ 205 
8 
湿态 
N/mm2
≥ 85 
≥ 55 
≥ 95 
≥ 100 
≥ 105 
≥ 110 
≥ 120 
≥ 150 
≥ 155 
≥ 190 
≥ 115 
≥ 120 
≥ 130 
9 
高聚物粘数按标准DIN 
EN ISO 307 
参见章节5.4 
cm3/g 
按试样 
- 
按试样 
- 
按试样 
断裂应力按照标准DIN EN ISO 527-1 
干态 
Mpa 
≥ 75 
≥ 55 
≥ 85 
≥ 115 
≥ 125 
≥ 130 
≥ 140 
≥ 150 
≥ 160 
≥ 180 
≥ 95 
≥ 95 
≥ 110 
10 
湿态 
Mpa 
≥ 45 
≥ 25 
≥ 55 
≥ 70 
≥ 80 
≥ 90 
≥ 95 
≥ 100 
≥ 110 
≥ 130 
≥ 60 
≥ 55 
≥ 70 
冲击韧性按标准 DIN EN ISO 179-1eU， 
+23°C 时 
干态 
kJ/m2 
- 
- 
≥ 20 
≥ 35 
≥ 40 
≥ 60 
≥ 80 
≥ 85 
≥ 90 
≥ 100 
≥ 85 
≥ 35 
≥ 45 
11 
湿态 
kJ/m2 
- 
- 
≥ 60 
≥ 75 
≥ 80 
≥ 80 
≥ 85 
≥ 90 
≥ 90 
≥ 95 
≥ 100 
≥ 70 
≥ 70 
 


 
第 4 页 
VW 50125：2004-05 版 
D 
序号 质量要求 
单位 
PA66-001 
PA66-002
PA66-003
PA66-004
PA66-005
PA66-006
PA66-007 
PA66-008
PA66-009
PA66-010
PA66-Q11
PA66-012
PA66-013 
PA66-014 
缺口冲击强度按标准 DIN EN ISO 179-1eU， 
+23°C 时 
干态 
kJ/m2 
≥ 3.5 
≥ 16 
≥ 4 
≥ 5 
≥ 7 
≥ 11 
≥ 13 
≥ 13 
≥ 14 
≥ 14 
≥ 15 
≥ 4 
≥ 5 
12 
湿态 
kJ/m2 
≥ 20 
≥ 90 
≥ 10 
≥ 13 
≥ 15 
≥ 16 
≥ 17 
≥ 21 
≥ 23 
≥ 25 
≥ 30 
≥ 6 
≥ 13 
13 
耐老化特性参见章节 5.5 
13.1 高聚物粘数参见标准 
DIN EN ISO 307， 
参见章节5.4 
cm3/g 
与供货状态相比无变化 
14 
高温性能参见标准 
DIN 53497 
参见章节5.6 
 
形状、颜色或质量不允许发生变化 
14.1 尺寸变化 
长度与宽度 
% 
≤ 0.5 
15 
低温性能参见章节
5.7 
 
成品件在低温下必须保持功能和无损坏，在低温下及升温至23℃时也不允许出现裂纹及其他损坏 
16 
耐光照性能按PV 1303
参见章节5.8（要求只适
用于车内可见零件），光
照周期按图纸 
 
光照表面与供货状态相比，不许出现变色、分化或裂纹, 
灰度等级≥4 DIN EN 20105-A02 
17 
耐刮擦性能参照标准 PV 3952 
（在可见表面进行试验） 
17.1 5 N 载荷 
∆L 
≤ 0.5 
≥ 120 
≤ 0.5 
17.2 10 N 载荷 
∆L 
≤ 1.5 
18 
防火性能 
US-标准 571.302 
 
按照 TL 1010 （如果图纸中或认可无其它规定） 
 
 


 
第 5 页 
VW 50125：2004-05 版 
D 
5 
试验说明  
 
5.1 
材料  
鉴别试验采用红外线光谱法。 
 
5.2 
含水量 
在成品件的不同位置取至少 3 块（20×20）毫米试样，称重精度为0.01 g，在真空中干燥至恒重，在第2 次称
重前，应在干燥器中将试样冷却至（23±2）°C。  
  
5.3 
球压痕硬度  
测试应在至少 3 块（20×20）毫米大小的试样（最小厚度为4 毫米）上进行（每个试样测2 点），对于单侧带花
纹的成品件制取的试样,应使用磨平机磨掉花纹,测试应在磨光面上进行。 
  
5.4 
高聚物粘数 
溶剂：硫酸，试验温度（40±0.1）°C。 
 
5.5 
耐老化特性  
完整的成品件或成品件切块在（150±1）°C 干燥箱中存放1000 小时冷却至（23±2）°C 后测定高聚物粘数。 
 
5.6 
高温性能 
耐热试验按DIN 53 497，方法 B，至少用一个成品件，存放时间（22+2）小时，如果图纸或认可无其它规定，
则采用（90±1）°C 对于接受更强阳光照射的内饰件，如：仪表板，门板或侧装饰板上部可采用（120±1）°C。 
  
5.7 
低温性能  
至少一个成品件存放于（-40±1）°C 空气中，存放时间（22+2）小时。 
 
5.8 
耐光照性能  
如果图纸上未规定光照周期数,则遵循下列原则： 
– 阳光间接照射区域 3 周期 
– 阳光直接照射区域 5 周期（如门板上边缘饰件） 
– 更高阳光直射区域 10 周期（如衣帽架） 


 
第 6 页 
VW 50125：2004-05 版 
D 
 
6 
参考文献 
TL 1010 
内饰材料，阻燃性能，材料要求 
PV 1303 
非金属材料，汽车内饰件连续光照试验 
PV 3952 
塑料内饰件，耐刮擦性能试验 
VW 011 55 
汽车外构件概论，首次供货和更改的批准 
VW 501 80 
汽车内饰件，散发性能 
VW 501 85 
汽车零件，耐大气暴晒性能 
VW 911 01 
汽车环境标准，汽车零部件，材料，燃料，避免有害物质 
DIN 50 014 
气候及其技术应用，标准气候 
DIN 53 479 
塑料和弹性体检验，密度测试 
DIN 53 497 
塑料测试，无外加机械负荷的热塑性模压成型件，热老化试验 
DIN EN 20105-A02 
织物，色牢度检验，第02 部分：评价颜色变化的灰度等级 
DIN EN ISO 179-1 
塑料，简支梁冲击性能的测定——第1 部分：非通用仪器的冲击韧性试验 
DIN EN ISO 307 
塑料，聚酰胺，粘数的测定 
DIN EN ISO 527-1 
塑料，拉伸性能的测定，第1 部分，总则 
DIN EN ISO 1172 
玻璃纤维增强塑料，浸滞，模塑与复合，玻纤与矿物填料含量的测定 
DIN EN ISO 2039-1 
塑料，硬度的测定，第1 部分：球压痕法 
VDA 260 
汽车零件，材料标记

File: 材料工程师/VW 50127-2004_CN.pdf.md
# VW 50127-2004_CN.pdf

 
Norm vor Anwendung auf Aktualität prüfen /使用前，请查看当前版本。
QUELLE: NOLIS 
Form FE 41 -01.03 
分类编号：55 11 2  
 
 
 
 
 
 
 
 
 
 
 
 
 
 
     2004 年11 月 
大众汽车股份公司 
尼龙66，汽车内饰成品件 
材料要求 
VW 
501 27 
集团标准 
 
 
关键词：门把手，拉手，轴套，开关，活节卡扣，扬声器护罩，手柄，轴承，内饰件，
聚酰胺66，PA66    
 
 
1 
适用范围 
本标准规定了门把手及其它添加不同玻纤含量或玻纤与矿物混合物的PA66 制成的汽车内饰件的材料要求。
 
2 
标记 
15% 玻纤增强的PA66 标记示例： 
PA66-GF15 按 VW 501 27-PA66-004 
或者 
15% 玻纤和 25% 矿物增强的 PA66 标记示例： 
PA66-GF15-MD25 按 VW 501 27-PA66-013 
 
3 
要求 
 
3.1 
基本要求 
首次供货与更改的批准按照VW 011 55 标准。 
散发特性按照VW 501 80 标准。 
耐风化性能按照VW 501 85 标准。 
避免有害物质按照VW 911 01 标准。 
防火性能按照TL 1010 标准。 
完整检验所需的成品件数量取决于零件尺寸的大小，所需成品件的数量可与专业部门协商。 
 
3.2 
特性 
成品件表面与内部必须完全没有像流线、裂纹、缩孔等类似空缺位置和制造缺陷。在加强筋、增强区域和管
接头处不允许存在凹痕，填充玻纤的材料，其表面无论在触觉或视觉上都不应出现瑕疵。成品件中的玻纤分
布应均匀，在成品件的不同部位所取的三个试样中的玻纤含量之差不应超过1.0%。 
 
 
 
 
后续第2 页至第6 页
专业负责/Responsibility 
K-QS-31/4  彼特斯  电话：-28120          比特卡 
标准化/Standards （EZTD, 1733） 
柯林茨女士  电话：+49-5361-9-48869        索班斯基
机密。保持所有权利。若没有大众集团标准部门事先书面同意不得传递和复制。只有通过主管的采购部门 
合同伙伴才能获得本标准。 
D


 
第 2 页 
VW 50127：2004-11 版 
D 
 
3.3 
制造方法 
注射成型法 
  
3.4 
质量要求 
见表 1  
  
3.5 
标记按 VDA 260 
见表 1  
 
3.6 
预处理 
试样在试验前应在标准气候 DIN 500 14-23/50-2，（23±2）°C 和（50+6）%相对空气湿度环境中处理至少 
48 小时。 
处理与未处理的成品件都应被检验，这些要求会显示出成品件在即使未作处理的情况下能否被使用。 
 
3.7 
测试结果的评价 
要求的数值适用于每个单次测试和成品件的每个部位。 
 
3.8 
加工质量 
参照章节5.9。 
该检验仅用于与冷却液相接触的成品件，在应力释放介质中存放后的整个成型件的外观应被评价，不许有贯穿
裂纹出现，对于与冷却液接触的成品件，这些要求特别适用于输送冷却液的区域如管路接头，密封表面和壁面。 
 
 
 
 
 
 
 
 
 
 
 
 
 
 
 


 
第 3 页 
VW 50127：2004-11 版 
D 
4 
材料要求 
表1 
序号 质量要求 
单位 
PA66-001 
PA66-002
PA66-003
PA66-004
PA66-005
PA66-006
PA66-007 
PA66-008
PA66-009
PA66-010
PA66-011
PA66-012
PA66-013 
PA66-014 
1 
材料 
参见章节5.1 
 
PA66 
PA66 
PA66 
PA66-GF15
PA66-GF20
PA66-GF25
PA66-GF30 PA66-GF35
PA66-GF40
PA66-GF50
PA66-GF30
PA66- 
GF10- 
MD20 
PA66- 
GF15- 
MD25 
PA66- 
GF10- 
MD15 
1.1 
稳定性 
 
热稳定 
热稳定及 
冲击改性 
热稳定及 
高冲击改性
热稳定 
热稳定 
热稳定 
热稳定 
热稳定 
热稳定 
热稳定 
稳定及 
冲击改性 
热稳定 
热稳定 
热稳定 
2 
标记按标准VDA 260 
 
>PA66< 
>PA66<
>PA66<
>PA66- 
GF15< 
>PA66- 
GF20< 
>PA66- 
GF25< 
>PA66- 
GF30< 
>PA66- 
GF35< 
>PA66- 
GF40< 
>PA66- 
GF50< 
>PA66- 
GF30< 
>PA66- 
(GF10+ 
MD20)< 
>PA66- 
(GF15+ 
MD25)< 
>PA66- 
(GF10+ 
MD15)< 
3 
玻纤含量按标准  
DIN EN ISO 1172 
% 
- 
15 ± 1
20 ± 2 
25 ± 2 
30 ± 2 
35 ± 2 
40 ± 2 
50 ± 2 
30 ± 2 
10 ± 2 
15 ± 2 
10 ± 2 
4 
矿物增强 
 
- 
20 ± 2 
25 ± 2 
15 ± 2 
5 
色调 
 
按图纸 
 
6 
含水量参见章节5-2 
 
0.7 至 3.0 
0.7 至 2.8
0.7 至 2.7
0.7 至 2.7
0.7 至 2.3
0.7 至 2.3
0.7 至 1.9 
0.7 至 1.9
0.7 至 1.5
0.7 至 1.5
0.7 至 1.5
0.7 至 2.0
0.7 至 1.5 
0.7 至 2.0 
7 
密度参照标准 
DIN 53479 的方法A 
g/cm3
1.13 ± 0.02 1.09 ± 0.02
1.09 ± 0.04
1.23 ± 0.02
1.27 ± 0.02
1.32 ± 0.02
1.35 ± 0.02 1.40 ± 0.02
1.44 ± 0.02
1.57 ± 0.02
1.36 ± 0.02
1.45 ± 0.02
1.45 ± 0.02 
1.33 ± 0.02 
8 
布氏硬度参见标准DIN EN ISO 2039-1 , 
参见章节5.3 
 
干态 
N/mm2
≥140 
≥100 
≥95 
≥160 
≥170 
≥180 
≥200 
≥240 
≥240 
≥280 
≥190 
≥195 
≥205 
≥195 
 
湿态 
N/mm2
≥85 
≥50 
≥50 
≥100 
≥105 
≥110 
≥120 
≥160 
≥155 
≥200 
≥115 
≥120 
≥130 
≥125 
9 
高聚物粘数按标准 
DIN EN ISO 307 
参见章节5.4 
cm3/g
按试样 
 
按试样 
 
按试样 
 
10 
屈服应力/断裂应力按照标准DIN EN ISO 527-1 
 
 
干态 
MPa 
≥75 
≥60 
≥55 
≥115 
≥125 
≥140 
≥160 
≥170 
2≥160 
≥210 
≥130 
≥95 
≥100 
≥120 
 
湿态 
MPa 
≥45 
≥30 
≥25 
≥70 
≥80 
≥95 
≥105 
>130 
≥110 
≥150 
≥90 
≥55 
≥70 
≥70 
11 
冲击韧性按标准 DIN EN ISO 179-1eU， 
+23°C 时 
 
 
干态 
kJ/m2 
- 
≥25 
≥40 
≥50 
≥65 
≥80 
≥90 
≥90 
≥85 
≥35 
≥35 
≥35 
 
湿态 
kJ/m2 
- 
≥50 
≥80 
≥75 
≥88 
≥90 
≥90 
≥95 
≥100 
≥70 
≥60 
≥45 
 


 
第 4 页 
VW 50127：2004-11 版 
D 
序号 质量要求 
单位 
PA66-001 
PA66-002
PA66-003
PA66-004
PA66-005
PA66-006
PA66-007 
PA66-008
PA66-009
PA66-010
PA66-011
PA66-012
PA66-013 
PA66-014 
12 
缺口冲击强度按标准 DIN EN ISO 179-1eU， 
+23°C 时 
 
 
干态 
kJ/m2 
≥4.5 
≥50 
≥70 
≥4 
≥7 
≥8 
>9 
≥11 
≥14 
≥14 
≥18 
≥4 
≥4 
≥4 
 
湿态 
kJm2 
≥11 
≥80 
≥105 
≥9 
≥15 
≥12 
£15 
≥18 
≥23 
≥20 
≥30 
≥6 
≥10 
≥5 
13 
耐老化特性参见章节 5.5 
13.1 高聚物粘数参见标准 
DIN EN ISO 307， 
参见章节5.4 
cm3/g 
与供货状态相比无变化 
14 
高温性能参见标准 
DIN 53497 
参见章节5.6 
 
形状、颜色或质量不允许发生变化 
14.1 尺寸变化 
长度与宽度 
% 
≤ 0.5 
15 
低温性能 
参见章节5.7 
 
成品件在低温下必须保持功能和无损坏，在低温下及升温至23℃时也不允许出现裂纹及其他损坏 
16 
耐光照性能按PV 1303
参见章节5.8（要求只适
用于车内可见零件），光
照周期按图纸 
 
光照表面与供货状态相比，不许出现变色、分化或裂纹, 
灰度等级≥4 DIN EN 20105-A02 
17 
耐刮擦性能参照标准 PV 3952 
（在可见表面进行试验） 
17.1 5 N 载荷 
∆L 
≤ 0.5 
17.2 10 N 载荷 
∆L 
≤ 1.5 
 
 


 
第 5 页 
VW 50127：2004-11 版 
D 
5 
试验说明  
 
5.1 
材料 
鉴别试验采用红外线光谱法或 DSC 法。 
 
5.2 
含水量 
在成品件的不同位置取至少 3 块（20×20）毫米试样，称重精度为0.01 g，在真空中干燥至恒重，在第2 次称
重前，应在干燥器中将试样冷却至（23±2）°C。 
  
5.3 
球压痕硬度 
测试应在至少 3 块（20×20）毫米大小的试样（最小厚度为4 毫米）上进行（每个试样测2 点），对于单侧带花
纹的成品件制取的试样,应使用磨平机磨掉花纹,测试应在磨光面上进行。 
  
5.4 
高聚物粘数 
溶剂：硫酸，试验温度（40±0.1）°C。 
 
5.5 
耐老化特性 
完整的成品件或成品件切块在（150±1）°C 干燥箱中存放1000 小时冷却至（23±2）°C 后测定高聚物粘数。 
  
5.6 
高温性能  
耐热试验按DIN 53 497，方法 B，至少用一个成品件，存放时间（22+2）小时，如果图纸或认可无其它规定，
则采用（90±1）°C 对于接受更强阳光照射的内饰件，如：仪表板，门板或侧装饰板上部可采用（120±1）°C。 
 
5.7 
低温性能 
至少一个成品件存放于（-40±1）°C 空气中，存放时间（22+2）小时。 
  
5.8 
耐光照性能 
如果图纸上未规定光照周期数,则遵循下列原则： 
–  阳光间接照射区域 3 周期  
–  阳光直接照射区域 5 周期 （如门板上边缘饰件）  
–  更高阳光直射区域 10 周期（如衣帽架） 


 
第 6 页 
VW 50127：2004-11 版 
D 
 
5.9 
加工质量  
至少3 个成品件存放于按TL 774，无水冷却液中，冷却液应使用首次加注所用的所有规格。 
存放时间：48 小时；存放温度：（135±1）°C 
存放试验在带循环浴的恒温器（如：Lauda-Ultra-U 12 型恒温器，Dr.Wobser KG，测量厂生产）中进行，恒温
器中加入试验介质。 
试样在冷却液中存放后用自来水冲洗，紧接着在70°C 中干燥 3 小时，然后进行评价。 
 
6 
参考文献 
TL 1010 
内饰材料，阻燃性能，材料要求 
PV 1303 
非金属材料，汽车内饰件连续光照试验 
PV 3952 
塑料内饰件，耐刮擦性能试验 
VW 011 55 
汽车外构件概论，首次供货和更改的批准 
VW 501 80 
汽车内饰件，散发性能 
VW 501 85 
汽车零件，耐大气暴晒性能 
VW 911 01 
汽车环境标准，汽车零部件，材料，燃料，避免有害物质 
DIN 50 014 
气候及其技术应用，标准气候 
DIN 53 479 
塑料和弹性体检验，密度测试 
DIN 53 497 
塑料测试，无外加机械负荷的热塑性模压成型件，热老化试验 
DIN EN 20105-A02 
织物，色牢度检验，第02 部分：评价颜色变化的灰度等级 
DIN EN ISO 179-1 
塑料，简支梁冲击性能的测定——第1 部分：非通用仪器的冲击韧性试验 
DIN EN ISO 307 
塑料，聚酰胺，粘数的测定 
DIN EN ISO 527-1 
塑料，拉伸性能的测定，第1 部分，总则 
DIN EN ISO 1172 
玻璃纤维增强塑料，浸滞，模塑与复合，玻纤与矿物填料含量的测定 
DIN EN ISO 2039-1 
塑料，硬度的测定，第1 部分：球压痕法 
VDA 260 
汽车零件，材料标记
