Repository: kujaxr/obsidian-vault

File: 材料工程师/VW 50180-2007_CN.pdf.md
# VW 50180-2007_CN.pdf

I
上汽集团股份有限公司技术中心企业标准 
Enterprise  Standard  of   SAIC  Motor  Technical  Center 
SMTC
SMTC
          
 
乘客车厢部件 
排放行为 
 
 
 
 发布/Issued on                            实施/Implemented since            
上汽股份技术中心技术标准化委员会 发布 
Issued by Technical Standardization Committee of  SAIC Motor Technical Center


1 
大众汽车集团                                                                    VW 50180集团
标准 
 
 
 
 
 
 
 
 
 
 
 
 
 
 
 
  发布日期：2007-12  
分类号：55104 
描述词：排放、气味测试、甲醛、冷凝物 
 
乘客车厢部件 
排放行为 
 
先前报告 
VW 50180: 1996-05, 2000-07; VW 50180补充1: 1996-05 
 
变更 
与大众标准VW 50180: 2000-07相比，本标准作了以下修改： 
_ 对第4.2.3部分“气味测试” 加以扩展 
_ 修改了排放结果评估表 
 
1  范围 
本标准中的评估标准适用于乘客车厢和货车的低排放材料和部件，也适用于与流入乘客车厢的空气直接接
触的部件。 
 
2  描述 
如适用，以下条目应写入技术文件： 
 
排放行为根据VW 50180执行 
 
 
 
 
 
 
 
使用前请检查报告是否为最新版本 
可相信英语译文是准确的，万一存在差异，应以德语版本为准。 
数字的表示方法应符合ISO 的规定。 
本无签名的、电子生成的标准，真实有效。 
技术责任 
GQL-LP Dr. Thomas Schilling 
GQL-LP/3 Dr. Peter Schwarzer 
GQL-LP/3 Eckhard Daßler Tel.: +49-5361-9-23076 
标准 
EKTC/4  Jurgen Wiesner   EKTC 
电话：+49-5361-9-29064   Manfred Terlinden  
机密文件，版权所有。未经大众汽车集团标准部门事先允许，禁止对本文件的任何部分进行传播或翻印。 
合作伙伴应仅通过B2B 供应平台获取该标准：www.vwgroupsupply.com 
©VOLKSWAGEN AG  
 
 
 
 
 
 
 
 
 
 
 
 
 
 


2 


3 
3  基本规格说明 
根据大众标准VW 01155，审核通过第一次供应和修改。 
根据VW 91101 防止有害物质。 
只有符合最低要求的材料才可以用于新的开发，如果达不到要求的排放值，就可以拒绝该样品。 
对于第一次采样的材料，则必须创建一个排放数据表，包含所有相关的材料信息（请参照附录A中的表格）。 
 
4  要求 
当前通过审核的部件和新开发的部件必须满足以下限值，这些限值构成最低要求。 
另外，集团中各个品牌的相关部门需负责按规定的偏差限值对各种材料进行审核放行。 
 
4.1 根据测试规格说明PV3015 确定可冷凝成分 
G ≤2 mg. 
例外：天然皮革， G ≤ 5 mg. 
 
4.2 有机化排放根据PV 3341 
4.2.1 总排放 
ET ≤50 μgC/g. 
例外：天然皮革，E T ≤100 μgC/g. 
 
4.2.2 E单独一种物质的排放 
Ei = 0 μgC/g. 
单独一种物质的排放限值适用第III部分德国研究基金—工业致癌物质（第A部分：明确标明的工业致癌物
质）最大允许浓度列表中列出的所有物质。 
 
4.2.3 气味测试根据PV 3900 
变量1和2的气味等级≤3,0 
变量3的气味等级≤3. 
 
4.3 F甲醛排放根据PV 3925 
甲醛排放可能性≤10 mg/kg. 
本测试只适用于由于其材料构成可能导致排放甲醛的材料或部件。 


4 
5  参考文件 
本标准中所引用的以下标准在应用中是必需参照的。在本部分，由于原有标准名称的原因，可能会出现专
业术语与原标准不一致。 
 
PV 3015 
内饰中使用的非金属材料，可冷凝成分的确定 
(G) (目前只能提供德文版本) 
PV 3341 
汽车内饰中使用的非金属材料，排放中有机化合物的确定 
PV 3900 
乘客车厢部件，气味测试 (目前只能提供德文版本) 
PV 3925 
聚合物材料，甲醛排放的测量 
VW 01155 
汽车供应零件，第一次供应和修改的确认 
VW 91101 
汽车环境标准；汽车零件、材料、运行液体；避免有害物质 
 
 


5 
附录A （供参考） 
排放结果表 
部件： 
汽车： 
名称： 
实验室号： 
零件号： 
材料： 
原材料生产商： 
供应商： 
采购： 
第一次干燥（小时）： 
订购日期： 
 
1 烟雾中冷凝物值根据PV3015 
  n =  
G(mg) =
2 顶部空间值根据PV 3341 
  n = 
总碳值 ET (μgC/g) =
3 甲醛排放根据PV 3925 
  n = 
FA (mg/kg) =
4 气味测试根据PV 3900  
评估等级 a)室温 ＝
      评估等级 b) 40 °C = 
      (100%湿度) 
    评估等级 c) 80 °C = 
       
 
其它 
 
 
 
 
评估 
 
OK 
 
Not OK 
 
PV 3015 
 
 
 
限值 = 2 mg 
PV 3341  
 
 
 
限值 = 50 μgC/g 
PV 3925 
 
 
 
限值 = 10 mg/kg 
PV 3900 
 
 
 
限值 = 3,0/3,5 
 
 
作者：   日期：

File: 材料工程师/VW 50200-2005_CN.pdf.md
# VW 50200-2005_CN.pdf

Form FE 41 - 01.05 
QUELLE: NOLIS 
英文译本据信准确可靠。如有出入，以德文版本为准。 
使用前请检查该标准期号。
分类编号 57 22 1 
2005 年 7 月 
 
 
 
 
 
 
集团标准 
 
火花点火式发动机维修
加注用发动机机油 
要求和试验 
 
VW 
502 00 
说明文字： 
维修加注用发动机机油，火花点火式发动机，汽油发动机，发动机机油 
 
 
 
 
更改 
与大众汽车标准 VW 502 00, 1997-03 相比，更改如下： 
─ 
调整并完全修正了标准 
─ 
更新了参考标准 
 
 
前期期号 
1997-03 
 
 
1 
范围 
 
该标准包含大众汽车集团火花点火式发动机用发动机机油（机油更换和加注）要求。与 VW 501 01 
所辖机油相比，该标准所涉及的机油质量等级更高。 
 
 
2 
符号和缩略语 
 
ACEA 
欧洲汽车制造商协会 
 
CEC 
欧洲润滑油和发动机燃油性能试验开发协调委员会 
 
 
3 
说明 
 
维修加注用发动机机油依据 VW 502 00 
 
 
4 
要求 
 
 
4.1 
一般要求 
 
一旦依据该标准的发动机机油经过集团试验室的批准，那么发动机机油容器应标注“依据 VW 502 00 
获准销售”提示。容器标签还应必须明确提及生产批号。 
 
必须在大众汽车集团颁发的试验证明书上注明章节 4 和 5 中所规定的要求，该证明书应载明机油代
码和申请者的公司印章及签名。 
 
如果机油配方更改，那么本集团颁发的任何发动机机油销售许可将失效。这涉及基本机油成分、粘度
指数改进剂以及添加剂系统及其成分的改变和/或替换。依据本标准的发动机机油必须很容易地以任
何比例与其他出厂加注用机油和市场上可售的发动机机油相混合并兼容。 
 
除非提供已满足当时有效标准的证明，发动机油的销售许可应在原来的销售许可日期之后的 36 个月
到期。 
 
 
 
第 1 页，共 10 页 
负责人 
标准 (EZTD, 1733) 
K-GQL-3 
Koßmehl 博士 
电话：-28508 
Beyersdorf 博士 
Frau Hager-Süß 电话：+49-5361-9-49035   Sobanski 
 
机密。版权所有。未经大众汽车集团标准部的事先许可，不得传播或复制本手册的任何部分。 
合同方仅能通过 B2B 供应商平台“www.vwgroupsupply.com获得此标准。” 
© 大众汽车股份公司 


第 2 页 
VW 502 00: 2005-07 
 
为了重新获得销售许可，制造商应再次提交本标准要求的试验证明书和所有试验报告。 
 
如果已获得销售许可的发动机机油不再满足现场试验所要求的标准，那么该发动机机油的销售许可证
将失效。 
 
如果销售许可证到期，那么发动机机油制造商有责任立即告知其他发动机机油用户，例如在重塑品牌
的情形下。 
 
大众汽车集团在机油许可发放或机油许可恢复过程中发生的所有费用应由申请者承担。在现场试验导
致投诉的情形下，机油制造商应承担大众汽车集团发生的任何费用。 
 
首次供应批准及更改依据 VW 011 55。 
避免有害物质依据 VW 911 01。 
报废车辆遵从指令 2000/53/EC。 
为大众汽车集团实验室 K-GQL-3（以下称为集团试验室）评估之目的，制造商应按要求提供 30 升
待试验机油。 
 
 
4.2 
保质期 
 
在 -20 °C 到 +50 °C 时且未开启原始包装情况下，保质期必须大于 36 个月。 
 
 
5 
粘度、成分和特性要求 
 
 
5.1 
粘度 
 
参见章节 7.1。 
 
粘度等级依据 SAE J 300：1999-12，试验条件如表 1。  
高温高剪切下降距离粘度（HTHS 粘度）依据表 2。 
 
表 1 - 试验条件依据 SAE J 300: 1999-12 
 
粘度等级 
温度 (°C) 
试验依据 
粘度值 
SAE 0W-X 
-35 
DIN 51377 
≤ 6,200 mPa·s 
SAE 5W-X 
-30 
DIN 51377 
≤ 6,600 mPa·s 
SAE 10W-X 
-25 
DIN 51377 
≤ 7,000 mPa·s 
SAE XW-30 
100 
DIN 51562-1 
9.3 到 < 12.5 mm²/s 
SAE XW-40 
100 
DIN 51562-1 
12.5 到 < 16.3 mm²/s
 
表 2 - 高温高剪切下降距离粘度 
 
HTHS 粘度 
试验依据 
单位 
粘度值 
在 150 °C 和 106 s-1 时 
CEC L-36-A-90 
mPa·s 
≥ 3.5 


第 3 页
VW 502 00: 2005-07
 
5.2 
成分和特性 
 
参见表 3 和章节 7.1。 
 
表 3 
 
编号 
特性 
要求 
1 
硫酸化灰分 
依据 DIN 51575 
≤ 1.5% 
2 
锌含量 
依据 DIN 51391-3 
依据样品 (%) 
3 
磷含量 
依据 DIN 51363-3 
≥ 0.07（与 VW 505 01 结合） 
≥ 0.08（与 VW 505 00 结合），参见章节 7.3 
4 
硫含量 
依据 DIN EN ISO 14596 
依据样品 (%) 
5 
钙含量 
依据 DIN 51391-3 
依据样品 (%) 
6 
镁含量 
依据 DIN 51391-3 
依据样品 (%) 
7 
钼含量 
依据 DIN 51396-1 
依据样品 (%) 
8 
硅含量 
依据 DIN 51390-2 
依据样品 (%) 
9 
硼含量 
依据 DIN 51391-3 
依据样品 (%) 
10 
氮含量 
依据 ASTM D 3228 
依据样品 (%) 
11 
氯含量 
依据 DIN 51577-3 
依据样品 (%) 
12 
溴含量 
依据 DIN 51577-3 
不允许 
13 
钡含量 
依据 DIN 51391-3 
不允许 
14 
总碱度 
依据 DIN ISO 3771 
≥ 7.0 mg KOH/g 
15 
密度 
依据 DIN 51757 在 15 °C 时
依据样品 (g/cm³) 
16 
蒸发损失 
依据 CEC L-40-A-93，方法 B 
< 13% 
17 
基油的成分（基油类型和粘度）及其 
制造商 
依据样品 (%) 
18 
复合添加剂含量 
指定复合添加剂代码及其制造商 
依据样品 (%) 
19 
粘度指数改进剂含量 1) 
依据样品 (%) 
20 
用层厚度 (100 ± 1) µm 生成透射红外光
谱，指定机油代码，依据 DIN 51451
依据样品/必须被指定 
1) 
必须指定产品的准确名称和制造商以及发动机机油总配方中的固态聚合物和预溶性粘度指数改进剂（聚合物和液体介质）的含量 


第 4 页 
VW 502 00: 2005-07 
 
6 
功能要求 
 
发动机机油必须满足 ACEA 机油系列 A3/B4-04 的当前要求。 
 
 
6.1 
耐磨习性 
 
应用确定八个凸轮随动件和四个凸轮轴凸轮磨损的部件试验台架试验耐磨习性（表 4）。只有首先用
参考机油 RL 206 进行两次试验后，才能接受这些试验台架的试验结果（必须指定批号）。所
用样品零件必须来自为此目的而发布的零件批。这将在试验证明书中注明。 
 
表 4 
 
编号 
特性 
要求
耐磨习性（凸轮随动件/凸轮轴磨损试验） 
依据试验规格 PV 5106 
1 
弹簧载荷 
700 N 时 1 小时（磨合） 
1,800 N 时 16 小时（持续运行） 
1.1 
卡滞磨损 
不允许
点蚀 
在凸轮随动件上 
≤ 20 µm 
1.2 
在凸轮上 
≤ 20 µm 
磨损 
在凸轮随动件上 
（测量点 2 至 6 的总和） 
≤ 100 µm 
1.3 
在凸轮上 
≤ 75 µm 
 
 
6.2 
人造橡胶兼容性 
 
参见表 5。 
 
表 5 
 
编号 
特性 
要求 
1 
人造橡胶兼容性依据 PV 3344 和章节 7.2 
RE-AEM1（前 VW-VAMAC） 
RE-ACM1（前 VW-ACM） 
RE-AK6/1（前 FPM-AK6） 
1.1 
RE-AEM 1 
试验持续时间为 168 小时 
1.1.1 
硬度变化 
（-8 到 +8） 邵氏 A 硬度 
1.1.2 
弯曲时的张应力减少量依据 DIN 53504 
≤ 30% 
1.1.3 
断裂时的伸长率减少量依据 DIN 53504 
≤ 30% 
1.1.4 
重量变化 
（-3 到 +15）% 
1.2 
RE-ACM 1 
试验持续时间为 168 小时 
1.2.1 
硬度变化 
（-5 到 +6） 邵氏 A 硬度 
1.2.2 
弯曲时的张应力减少量依据 DIN 53504 
≤ 30% 
1.2.3 
断裂时的伸长率减少量依据 DIN 53504 
≤ 30% 
1.2.4 
重量变化 
（-2 到 +4）% 


第 5 页
VW 502 00: 2005-07
 
 
编号 
特性 
要求 
1.3 
RE-AK 6/1 
试验持续时间为  3 x 94 小时 
1.3.1 
断裂时的抗张强度依据 DIN 53504 
≥ 8 N/mm2 
1.3.2 
断裂时的抗张强度减少量 
≤ 50 相对百分比 
1.3.3 
断裂时的伸长率依据 DIN 53504 
≥ 160% 
1.3.4 
断裂时的伸长率减少量 
≤ 50 相对百分比 
1.3.5 
龟裂 
不允许 
 
 
6.3 
剪切稳定性 
 
依据 DIN 51382。参见表 6。 
 
表 6 
 
编号 
特性 
要求 
1 
依据 CEC L-14-A-93 在 Bosch 泵中进行试验 
1.1 
相对粘度减少量 (100 °C) 
≤ 15% 
1.2 
SAE XW-30，剪切后 
≥ 9.3 mm²/s 
1.3 
SAE XW-40，剪切后 
≥ 12 mm²/s 
 
 
6.4 
在 VW 2.0 升/62 千瓦 4 缸火花点火式发动机中依据 PV 1449 进行试验 
 
参见表 7。 
 
表 7 
 
编号 
特性 
要求 
1 
试验用燃油 
依据 CEC RF-83-A-91 
应指出批号 
2 
+40 °C 时的粘度 
依据 DIN 51562-1 
≤ 200 mm²/s – V新机油 • ∆平均值 MW (∆V) 
3 
+40 °C 时的粘度增加值 
依据 DIN 51562-1 
≤ 130% – ∆ 平均值 MW (∆V) 
4 
碱度 
依据 ISO 3771 
≥ 5 mg KOH/g + TBN新机油 • ∆平均值 MW 
(∆TBN) 
5 
活塞环粘接 
依据 CEC M-02-A-78 
0 ASF 
6 
活塞清洁度 
依据 CEC M-02-A-78 
（活塞 1 至 4 的 5 区平均值） 
> 1 点 
 
 
6.4.1 
机油试验实验室的注册批准程序依据 PV 1449 
 
仅当依据 PV 1448 进行的销售许可试验是在那些与矿物油或添加剂产业既无直接关系也无间接关系
且被集团实验室认可的独立试验机构中完成时才被接受。 
仅批准总部设在欧盟和美国的试验机构依据本标准进行发动机机油销售许可的试验工作。 
应在开始之前及时将所有机油试验运行以书面或传真形式报告至集团实验室的责任部门 K-GQL-3 
(1437/3)。 
试验机构应随时允许大众汽车集团员工参入并评估指定的试验运行。 


第 6 页 
VW 502 00: 2005-07 
 
发动机试验台架设备参考 – 概述： 
在用集团实验室指定的标定机油进行总共三次试验运行后，进行试验运行（依据 PV 1449 进行试
验）用发动机试验台架的完整参考。 
在依据 PV 1449 开始进行试验台架参考之前，必须向集团实验室索取参考条件的当前状况信息。 
在进行两次试验运行后，集团实验室应给予发动机试验台架的临时认可。 
 
 
6.4.2 
认可程序 
 
当为大众汽车集团内部使用发动机机油的销售许可之目的而依据 PV 1449 进行发动机试验运行的试
验实验室满足本章节所述的先决条件后，将得到集团实验室的认可。 
认可涉及的试验台架是各试验实验室的特定指定发动机试验台架。 
 
 
6.4.2.1 一般技术要求 
 
每个依据本标准申请认可的试验实验室应证明其技术先决条件可确保依据 PV 1449 对每个即将用于
销售许可试验运行的个体发动机试验台架的试验程序是令人满意的。事先约定后，试验试验室应允许
集团实验室的代表现场验证试验条件。 
 
 
6.4.2.2 基本度量学要求 
 
首次申请批准时，试验试验室必须依据 PV 1449 用标定机油 ESSO EGL 76409（必须指出批号）在
待认可的各发动机试验台架上至少进行两次试验运行。在颁发临时认可后，应在六个月内进行第三次
试验运行。如果供完全认可的试验运行的结果不合格，那么再次试验仅能使临时认可展期六个月。为
了获得完全认可，应在这六个月内再次进行试验运行。试验用发动机必须是与当时有效 PV 1449 相
符的试验用发动机。应将所用机油样品盒和来自试验用发动机的活塞组送至集团实验室，以供再次评
估。应将活塞及机油样品评估结果以及活塞返还各试验机构。 
 
必须在已认可的发动机试验台架上用标定机油 ESSO EGL 76409（必须指出批号）按照上述章节所
述程序进行单次控制试验。如果在此期间参考燃油批出现变化，那么应提前用新燃油批进行下一次控
制试验。然后，重新开始计算一年的时限。如果超出该时限，那么在这些试验台架上进行的机油销售
许可试验运行将不被认可。 
 
 
6.4.2.3 结果的评估 
 
 
6.4.2.3.1 试验台架批准 
 
应在每个个体发动机试验台架上用指定的标定机油（参见章节 6.4.2.2）首先进行两次试验运行，以
获得以下平均值位置和/或个体结果之间的范围，从而提供个体评估标准。 


第 7 页
VW 502 00: 2005-07
 
 
平均值 
 
最大范围 
 
 
（在个体结果之间） 
∆粘度 40 °C 
∆TBN 
76.7 ± 19.8% 
-41.1 ± 8.9% 
R ≤ 59.44% 
R ≤ 18.75% 
 
6.4.2.3.2 
机油销售许可的限值确定 
 
应使用已有的个体试验台架结果，从试验台架的控制试验结果中连续确定机油销售许可个体评估标准
的临时试验台架相关的限值。 
 
BV 
[mm2/s] 
≤ B – V新机油l • ∆平均值 MW (∆V) 
 
b∆V 
[%] 
≤ B – ∆平均值 MW (∆V) 
 
bTBN 
[mg KOH/g] 
≥ B + TBN新机油 • ∆平均值 MW (∆TBN) 
b 
各评估标准的试验台架相关限值 
 
B 
依据大众汽车标准要求的限值 
 
∆MW (∆V) 
粘度变化平均值的微分值 (∆V) 
 
∆MW (∆TBN) 
总碱值变化平均值的微分值 (∆TBN) 
 
 
6.4.2.4  认可程序 
 
对于满足章节 6.4.2.1 和 6.4.2.2 各条要求和试验台架结果满足章节 6.4.2.3.1 要求的发动机试验台
架，集团试验室将依据 PV 1449 临时或完全认可为可进行发动机机油销售许可试验的试验台架。 
 
 
6.5 
M 111 E 油泥试验依据 CEC L-053-95 
 
参见表 8。 
 
表 8 
 
试验用燃油 CEC RF-86-A-96 
 
应指出批号 
活塞环粘接 
依据 CEC M-02-A-78 
ASF 
待指定 
机油滤清器更换 
 
不允许 
机油滤清器上的差压 
巴 
≤ 1.8 
油泥评估依据 CEC L-053-95，第 8 章 
气缸盖罩 
点 
待指定 
气缸盖 
点 
待指定 
机油盘 
点 
待指定 
上正时齿轮室盖 
点 
待指定 
下正时齿轮室盖 
点 
待指定 
平均值 
点 
待指定 


第 8 页 
VW 502 00: 2005-07 
 
对于使用一个已在各自的 CEC 组 SG-L-053 实验室之间试验用参考机油 RL 140 生成小于或等于 8.5 
点平均值的试验运行，只有来自已经成功参与已知有效的 CEC-SG-L-05 实验室之间试验且其 RL 
140 参考机油实验室之间测试偏差不超过平均值 (ξ ± 1 s) 的简单标准差的试验台架的结果才可被接
受，用于大众汽车发动机机油销售许可之目的。集团实验室应告知大众汽车发动机机油销售许可实验
室之间试验关于 CEC SG-L-053 的有效性。 
 
应从用 RL 140 获得的试验台架值 (nPST RL 140)  和实验室之间试验的标准差推算出各自试验台架上用待试
验机油获得的点数的要求 (nK)： 
 
nK = nPST RL 140 +4 s. 
 
如果这导致在已认可的个体试验台架上通过数学方法获得的待试验机油试验要求太高而不现实的情况下 
(nK > 9.0)，那么待获得的最小要求应大于等于 9.0 点。 
 
应将 CEC 组 SG-L-053 和集团实验室认可的同一燃油批用作待试验机油和参考机油的试验用燃油。
任何可能与规定试验程序有偏差的试验条件须经集团实验室的事先批准。 
 
 
7 
试验注释 
 
 
7.1 
物理化学特性的制造公差 
 
应在试验证明书中说明成品生产过程中待遵守的制造公差。即使在达到最大可能制造公差时，也必须
确保值不超过或低于任何限值。 
 
 
7.2 
人造橡胶兼容性 
 
S3A 标准样品依据 DIN 53504；试验温度：(150 ± 1) °C；样品对机油比率依据 PV 3323： 1 : 80. 
 
试验用人造橡胶 FPM SRE AK 6/VW-ACM 试验/VW-VAMAC 试验的供应源： 
公司 Parker-Hannifin GmbH，其通信地址为“Packing Division, Post box 1641, 74306 Bietigheim- 
Bissingen, Germany”，或者，公司 EVT，其通信地址为“Hohenaspen 14, 69321 Rauenberg, 
Germany”。 
 
 
7.3 
磷含量 
 
如果磷含量小于 0.10 重量百分比，那么可能需要功能试验和/或车内试验。应在批准之前就这些试验
的类型及范围与集团试验室进行协调。 


第 9 页
VW 502 00: 2005-07
 
 
8 
参考标准*) 
 
PV 1449 
发动机机油；换油间隔延长的火花点火式发动机的适用性试验 
 
PV 3323 
试验器皿和老化标准样品用的样品容器 
 
PV 3344 
发动机机油；人造橡胶兼容性试验 
 
PV 5106 
发动机机油；试验磨损习性 
 
VW 011 55 
车辆供应零件；首次供应批准及更改 
 
VW 501 01 
柴油发动机维修加注用发动机机油 
 
VW 911 01 
车辆的环境标准；车辆零件、材料、工作液；避免有害物质 
 
DIN 51363-3 
试验石油产品 – 测定润滑油和添加剂的磷含量 – 第 3 部分：用感应耦合
等离子体 (ICP OES) 通过光学发射光谱分析直接进行测定 
 
DIN 51377 
润滑剂试验 – 用冷起动模拟器测定发动机机油在 -5 °C 到 -35 °C 低温时的表
观粘度 
 
DIN 51382 
试验润滑油 – 测定含聚合物的润滑油的剪切能力 – 柴油喷嘴法，因剪切
导致的相对粘度损失 
 
DIN 51390-2 
试验石油产品 – 测定硅含量 – 第 2 部分：通过波长色散 X 射线荧光光谱测
定法进行分析 
 
DIN 51391-3 
试验润滑油 – 测定添加剂元素的含量 – 第 3 部分：用感应耦合等离子体 
(ICP OES) 通过光学发射光谱分析直接测定钙、镁、锌和钡的含量 
 
DIN 51396-1 
试验润滑油 – 测定磨损因素 – 第 1 部分：用感应耦合等离子体 (ICP OES) 
通过光学发射光谱分析直接测定 
 
DIN 51451 
试验石油相关产品 – 通过红外光谱法进行分析 – 一般工作原理 
 
DIN 51562-1 
粘度测定法 - 通过厄布洛德粘度计测量 – 第 1 部分：粘度计规格和测量程序 
 
DIN 51575 
试验石油产品；测定硫酸化灰分 
 
DIN 51577-3 
试验矿物油碳氢化合物和类似产品；测定氯和溴的含量；质量分率 < 1,000 
mg/kg，波长色散 X 射线光谱测定法 (XRS) 分析 
 
DIN 51757 
试验矿物油及相关材料；测定密度 
 
DIN 53504 
试验橡胶；测定断裂时的抗张强度、弯曲时的张应力、断裂时的伸长率和拉
伸试验中的应力值 
 
DIN EN ISO 14596 
石油产品 – 测定硫含量 – 波长色散 X 射线荧光光谱测定法 
 
DIN ISO 3771 
石油产品；总碱值；高氯酸电位滴定法 
 
 
 
*)  在本节中，由于使用原来的标题，因此术语可能不统一。 


第 10 页 
VW 502 00: 2005-07 
 
ASTM D 3228 
通过改进的凯氏法测定润滑油及燃料油中总氮含量的标准试验方法 
 
CEC L-14-A-93 
含聚合物的润滑油的机械剪切稳定性评估（燃油喷射泵） 
 
CEC L-36-A-90 
测定高剪切条件下润滑油动粘度（Ravenfield 粘度计），第 2 版 
 
CEC L-40-A-93 
润滑油蒸发损失（Noack 蒸发测试仪） 
 
CEC L-53-95 
评估汽油发动机中发动机机油的油泥抑制特性。 
 
CEC M-02-A-93 
内燃机评级程序 
 
CEC RF-83-A-91 
CEC 试验用燃油 
 
CEC RF-86-A-96 
CEC 试验用燃油

File: 材料工程师/VW01043.pdf.md
# VW01043.pdf

Klass.-Nr./Class. No. 01 51 4 
January 2006 
Multipoint Socket Profile 
Drive Shape for Threaded Parts 
VW  
010 43 
Konzernnorm 
 
 
Descriptors: drive shape, threaded parts, multipoint socket profile 
 
Page 1 of 4 
Fachverantwortung/Responsibility 
Normung/Standards (EZTD, 1733) 
 
 
 
 
E2TC 
Kühn 
 
Kühn 
Tel.: +49-5361-9 23370 
Terlinden 
 
 
Confidential. All rights reserved. No part of this document may be transmitted or reproduced without prior permission of a Standards Department of the Volkswagen Group. 
Parties to a contract can only obtain this standard via the B2B supplier platform “www.vwgroupsupply.com”. 
 VOLKSWAGEN AG 
Form FE 41 - 01.06 
Norm vor Anwendung auf Aktualität prüfen / Check standard for current issue prior to usage. 
Preface 
The screw industry produces two types of 12-point drive shapes that are not interchangeable: The 
multipoint socket profile, based on three offset square profiles and the internal 12-point profile, 
based on two offset hexagonal profiles. 
 
The multipoint socket profile according to this standard is a drive shape for threaded parts that can 
be assembled and disassembled with a tool repositioning angle of 30° based on the internal 
engagement geometry.  
Changes 
The following changes have been made as compared to Volkswagen standard VW 010 43, 
2002-02 (significant changes as compared to the last issue are marked by a vertical bar on the left 
of the modified text block): 
Nominal size N12: d3 min. was 9,82, d3 max. was 9,97 
Table 1: Line added, nominal size for flat head bolt corrected, footnotes added 
Figures 2, Figure 3: Dimension t1 corrected 
Page 3: Footnote 2 deleted 
Previous issues 
1997-09; 2002-12 
1 
Scope 
This standard is to be used for pan head bolts similar to DIN EN ISO 4762, DIN 6912, or DIN 7984, 
DIN EN ISO 7045, oval head bolts according to VW 604 11, flat head bolts according to 
VW 604 04, and flange bolts according to VW 604 28. This standard shall also be used for non-
standardized threaded parts requiring a minimum wall thickness of “y min” and "Y' min.", see 
Figure 2, Figure 3, Figure 4, Figure 5, and Table 1. If pan head bolts and flange bolts with 
multipoint sockets are used, their drive profile generally must be one nominal size larger in order to 
be able to transfer the higher tightening torque for assembly beyond the elastic limit. 
Example: M10 – N12 
2 
Description 
Designation of a multipoint socket profile with the nominal size N8: 
Multipoint socket VW 010 43 - N8 
The English translation is believed to be accurate .In case of discrepancies the German version shall govern. 
Numerical notation according to ISO practice (see VW 01000). 
QUELLE: NOLIS


Page 2 
VW 010 43: 2006-01 
 
3 
Dimensions 
See Figures 1 to 5 and Table 1. 
 
(   )= Auxiliary dimensions/reference dimensions 
Figure 1 – Dimension letters for multipoint-socket profile 
 
Table 1 
 
Nominal size N 
 
4 
5 
6 
8 
10 
12 
14 
16 
18 
min. Ø 3,62 
Ø 4,86 
Ø 6,06 
Ø 7,28 
Ø 9,69 
Ø 11,51 
Ø 13,32 
Ø 15,73 
Ø 16,94 
d1
1) 
max. Ø 3,72 
Ø 4,94 
Ø 6,17 
Ø 7,40 
Ø 9,84 
Ø 11,70 
Ø 13,54 
Ø 15,99 
Ø 17,22 
min. Ø 3,31 
Ø 4,40 
Ø 5,49 
Ø 6,59 
Ø 8,77 
Ø 10,42 
Ø 12,06 
Ø 14,24 
Ø 15,33 
d2
1) 
max. Ø 3,39 
Ø 4,47 
Ø 5,56 
Ø 6,68 
Ø 8,86 
Ø 10,53 
Ø 12,17 
Ø 14,35 
Ø 15,44 
min. Ø 3,09 
Ø 4,10 
Ø 5,12 
Ø 6,14 
Ø 8,18 
Ø 9,72 
Ø 11,25 
Ø 13,28 
Ø 14,30 
d3
1) 
max. Ø 3,21 
Ø 4,22 
Ø 5,24 
Ø 6,29 
Ø 8,33 
Ø 9,87 
Ø 11,43 
Ø 13,46 
Ø 14,48 
t1+0.3 
1,6 
1,9 
2,3 
2,7 
3,2 
3,7 
4,3 
5,1 
6,0 
t2 max.2) 
2,4 
2,9 
3,4 
4,0 
4,8 
5,6 
6,5 
7,6 
8,7 
y min.3) 
1,0 
1,1 
1,2 
1,4 
1,9 
2,2 
2,3 
2,6 
- 
y´min.3) 
- 
- 
- 
1,19 
1,45 
2,02 
2,10 
2,34 
3,23 
h min.4) 
- 
- 
- 
5,0 
6,0 
7,0 
8,5 
10,0 
11,6 
Applicable for flat 
head bolts 
M5 
M6 
M85) 
M8 x 1 
M10 
M10 x 1 
M12 
M12 x 1,5
M14 
M14 x 1,5
M16 
M16 x 1,5
- 
- 
Applicable for oval 
head bolts 
M4 
M5 
M6 
M8 
M8 x 1 
M10, 
M10 x 1 
M12, 
M12 x 1,5
M14, 
M14 x 1,5
M16, 
M16 x 1,5
- 
Applicable for pan 
head bolts and 
flange bolts 
- 
- 
- 
M6 
M8, 
M8 x 1 
M10 
M10 x 1 
M12, 
M12 x 1,5
M14, 
M14 x 1,5
M16, 
M16 x 1,5
1) d1 = outer diameter, d2 = pitch diameter, d3 = inner diameter 
2) t1 = recess depth, t2  = overall depth 
3) y = minimum wall thickness for oval head bolt/flat head bolt, y' = minimum wall thickness for pan head bolt and flange bolt 
4) h min. = minimum head height for pan head bolt/flange bolt 
5) For the same thread diameters, the underlined thread sizes are preferable. 


Page 3 
VW 010 43: 2006-01 
 
1) 
 
Figure 1 – Pan head bolt 
Figure 3 – Flange bolt 
Figure 2 – Oval head bolt 
Figure 3  – Flat head bolt 
 
4 
Notes on testing, assembly, and calculation 
Testing of the multipoint socket profile according to VW 120 14 
Angled screwdriver acc. to VW 350 02 
Note on calculation: 
d1 max. ˜ d2 min. x 1,123 
 
d3 min. ˜ d2 min. x 0,933 
 
h min. 
˜ t1 + 1/3 x thread diameter 
                                                
1) Countersink for nominal size = N10: d1 min + 0,2 mm, for nominal size = N12: d1 min. +0,3 min 
min. 
min. 
'


Page 4 
VW 010 43: 2006-01 
 
5 
Referenced standards2 
VW 120 14 
 Gutlehrdorne für Innenvielzahn-Schrauben (Go-Plug Gage for 
Mulitpoint Socket Bolts - currently only available in German) 
VW 350 02 
 Winkelschraubendreher für Innenvielzahn (Offset Screwdriver for 
Multipoint Socket - currently only available in German) 
VW 604 04 
 Senkschrauben mit Innenvielzahn (Flat Head Bolt with Multipoint 
Socket – currently only available in German) 
VW 604 11 
 Linsensenkschrauben mit Innenvielzahn (Oval Head Bolt with 
Mulitpoint Socket – currently only available in German) 
VW 604 28 
 Flange Screw with Multipoint Socket 
DIN 6912 
 Hexagon Socket Head Cap Screws with Centre, with Low Head 
DIN 7984 
 Hexagon Socket Head Cap Screws 
DIN EN ISO 4762 
 Hexagon Socket Pan Head Bolts 
DIN EN ISO 7045 
 Pan Head Screws with Type H or Type Z cross recess – Product 
Grade A 
                                                
2 In this section terminological inconsistencies may occur as the original titles are used.

File: 材料工程师/VW11610.pdf.md
# VW11610.pdf

Klass.-Nr. 01 81 3 
December 2003 
Metric ISO Threads 
Limit Dimensions for Medium Tolerance Class 
External Thread 6g 
 
Internal Thread 6H 
VW 
116 10 
Konzernnorm 
 
 
Descriptors: 
limit dimension, thread, tolerance class, internal thread,  
external thread, male thread, female thread, bolt thread 
 
Page 1 of 8 
Fachverantwortung/Responsibility 
Normung/Standards (EZTD, 1733) 
 
EZTD      Kühn 
Kühn 
Tel: +49-5361-9 23370 
Sobanski 
 
 
Confidential. All rights reserved. No part of this document may be transmitted or reproduced without the prior written permission of a Standards Department of the Volkswagen Group. 
Parties to a contract can only obtain this standard via the responsible procurement department. 
 VOLKSWAGEN AG 
Norm vor Anwendung auf Aktualität prüfen / Check standard for current issue prior to usage. 
Form FE 41 - 01.03 
Changes 
The 
following 
changes 
have 
been 
made 
as 
compared 
to 
Volkswagen 
standard  
VW 116 10, 1985-10: 
─ 
Standard completely revised and formatted 
─ 
Designation “male thread” changed to “external thread” 
─ 
Designation “female thread” changed to “internal thread” 
─ 
Drawing modified to reflect new rules of technical drawing 
─ 
Table divided into external and internal threads 
─ 
Tables 3 and 4: M24 x 2, M30 x 2, M36 x 3 added 
Previous issues 
1966-01; 1985-10 
1 
Scope 
The nominal and limit dimensions in Tables 1 to 4 and Figure 1 apply to threads of tolerance 
classes 6g/6H with bright final condition. 
Refer to VW 116 11 for limit dimensions for phosphated threads. 
2 
Designation 
Designation of a metric ISO coarse thread with nominal thread diameter d = 10 mm, flank lead 
P = 1.5 mm and tolerance class 6g for the external thread and tolerance class 6H for the internal 
thread: 
M10 
Designation of a metric ISO fine-pitch thread with nominal thread diameter d = 10 mm, flank lead 
P = 1 mm and tolerance class 6g for the external thread and tolerance class 6H for the internal 
thread: 
M10 x 1 
The English translation is believed to be accurate. 
In case of discrepancies the German version shall govern. 
QUELLE: NOLIS


Page 2 
VW 116 10: 2003-12 
 
 
3 
Nominal and limit dimensions 
 
Figure 11) 
3.1 
ISO coarse thread 
Table 1 – ISO coarse thread, external thread 
Dimensions in mm
Thread profile 
External threads 
Outer ∅ 
d1 
Pitch ∅ 
d2 
Minor ∅ 
d3 
Nomi-
nal 
thread 
ø 
d 
Flank 
lead 
P 
Depth 
h3 
Radius 
R 
max. 
es 
 
µm 
Maxi-
mum 
value 
Mini-
mum 
value 
Tol. 
µm 
Maxi-
mum 
value 
Mini-
mum 
value 
Tol. 
µm 
Maxi-
mum 
value 
Mini-
mum 
value 
Tol. 
µm 
M2 
0.4 
0.245 
0.058 
19 
1.981 
1.886 
95 
1.721 
1.654 
67 
1.490 
1.407 
83 
M2.2 
0.45 
0.276 
0.065 
20 
2.180 
2.080 
100 
1.888 
1.817 
71 
1.628 
1.540 
88 
M2.5 
0.45 
0.276 
0.065 
20 
2.480 
2.380 
100 
2.188 
2.117 
71 
1.928 
1.840 
88 
M3 
0.5 
0.307 
0.072 
20 
2.980 
2.874 
106 
2.655 
2.580 
75 
2.367 
2.273 
94 
M3.5 
0.6 
0.368 
0.087 
21 
3.479 
3.354 
125 
3.089 
3.004 
85 
2.743 
2.635 
108 
M4 
0.7 
0.429 
0.101 
22 
3.978 
3.838 
140 
3.523 
3.433 
90 
3.119 
3.002 
117 
M4.5 
0.75 
0.460 
0.108 
22 
4.478 
4.338 
140 
3.991 
3.901 
90 
3.558 
3.439 
119 
M5 
0.8 
0.491 
0.115 
24 
4.976 
4.826 
150 
4.456 
4.361 
95 
3.995 
3.869 
126 
M6 
1 
0.613 
0.144 
26 
5.974 
5.794 
180 
5.324 
5.212 
112 
4.747 
4.596 
151 
M7 
1 
0.613 
0.144 
26 
6.974 
6.794 
180 
6.324 
6.212 
112 
5.747 
5.596 
151 
M8 
1.25 
0.767 
0.180 
28 
7.972 
7.760 
212 
7.160 
7.042 
118 
6.438 
6.272 
166 
M9 
1.25 
0.767 
0.180 
28 
8.972 
8.760 
212 
8.160 
8.042 
118 
7.438 
7.272 
166 
M10 
1.5 
0.920 
0.217 
32 
9.968 
9.732 
236 
8.994 
8.862 
132 
8.128 
7.938 
190 
M12 
1.75 
1.074 
0.253 
34 
11.966 
11.701 
265 
10.829 
10.679 
150 
9.819 
9.602 
217 
M14 
2 
1.227 
0.289 
38 
13.962 
13.682 
280 
12.663 
12.503 
160 
11.508 
11.271 
237 
M16 
2 
1.227 
0.289 
38 
15.962 
15.682 
280 
14.663 
14.503 
160 
13.508 
13.271 
237 
M18 
2.5 
1.534 
0.361 
42 
17.958 
17.623 
335 
16.334 
16.164 
170 
14.891 
14.625 
266 
M20 
2.5 
1.534 
0.361 
42 
19.958 
19.623 
335 
18.334 
18.164 
170 
16.891 
16.625 
266 
M22 
2.5 
1.534 
0.361 
42 
21.958 
21.623 
335 
20.334 
20.164 
170 
18.891 
18.625 
266 
                                                
1) Illustrations, graphics, photographs and flow charts were adopted from the original German standard, and the numerical notation may 
therefore differ from the English practice. A comma corresponds to a decimal point, and a period or a blank is used as the thousands 
separator. 
es 
2 
Nominal  
dimensions 
 
Internal 
External 


Page 3 
VW 116 10: 2003-12 
 
Thread profile 
External threads 
Outer ∅ 
d1 
Pitch ∅ 
d2 
Minor ∅ 
d3 
Nomi-
nal 
thread 
ø 
d 
Flank 
lead 
P 
Depth 
h3 
Radius 
R 
max. 
es 
 
µm 
Maxi-
mum 
value 
Mini-
mum 
value 
Tol. 
µm 
Maxi-
mum 
value 
Mini-
mum 
value 
Tol. 
µm 
Maxi-
mum 
value 
Mini-
mum 
value 
Tol. 
µm 
M24 
3 
1.840 
0.433 
48 
23.952 
23.577 
375 
22.003 
21.803 
200 
20.271 
19.955 
316 
M27 
3 
1.840 
0.433 
48 
26.952 
26.577 
375 
25.003 
24.803 
200 
23.271 
22.955 
316 
M30 
3.5 
2.147 
0.505 
53 
29.947 
29.522 
425 
27.674 
27.462 
212 
25.653 
25.306 
347 
M33 
3.5 
2.147 
0.505 
53 
32.947 
32.522 
425 
30.674 
30.462 
212 
28.653 
28.306 
347 
M36 
4 
2.454 
0.577 
60 
35.940 
35.465 
475 
33.342 
33.118 
224 
31.033 
30.655 
378 
M39 
4 
2.454 
0.577 
60 
38.940 
38.465 
475 
36.342 
36.118 
224 
34.033 
33.655 
378 
 
Table 2 – ISO coarse thread, internal thread 
Dimensions in mm
Thread profile
 
Internal thread
 
Outer ∅
D 
Pitch ∅ 
D2 
Minor ∅ 
D1 
Nominal 
thread ø
d 
Flank 
lead 
P 
Minimum 
value 
Maxi-
mum 
value 
Mini-
mum 
value 
Tol.
µm 
Maxi-
mum 
value 
Minimum 
value 
Tol. 
µm 
M2 
0.4 
2.000 
1.830 
1.740 
90 
1.679 
1.567 
112 
M2.2 
0.45 
2.200 
2.003 
1.908 
95 
1.838 
1.713 
125 
M2.5 
0.45 
2.500 
2.303 
2.208 
95 
2.138 
2.013 
125 
M3 
0.5 
3.000 
2.775 
2.675 
100 
2.599 
2.459 
140 
M3.5 
0.6 
3.500 
3.222 
3.110 
112 
3.010 
2.850 
160 
M4 
0.7 
4.000 
3.663 
3.545 
118 
3.422 
3.242 
180 
M4.5 
0.75 
4.500 
4.131 
4.013 
118 
3.878 
3.688 
190 
M5 
0.8 
5.000 
4.605 
4.480 
125 
4.334 
4.134 
200 
M6 
1 
6.000 
5.500 
5.350 
150 
5.153 
4.917 
236 
M7 
1 
7.000 
6.500 
6.350 
150 
6.153 
5.917 
236 
M8 
1.25 
8.000 
7.348 
7.188 
160 
6.912 
6.647 
265 
M9 
1.25 
9.000 
8.348 
8.188 
160 
7.912 
7.647 
265 
M10 
1.5 
10.000 
9.206 
9.026 
180 
8.676 
8.376 
300 
M12 
1.75 
12.000 
11.063 
10.863 
200 
10.441 
10.106 
335 
M14 
2 
14.000 
12.913 
12.701 
212 
12.210 
11.835 
375 
M16 
2 
16.000 
14.913 
14.701 
212 
14.210 
13.835 
375 
M18 
2.5 
18.000 
16.600 
16.376 
224 
15.744 
15.294 
450 
M20 
2.5 
20.000 
18.600 
18.376 
224 
17.744 
17.294 
450 
M22 
2.5 
22.000 
20.600 
20.376 
224 
19.744 
19.294 
450 
M24 
3 
24.000 
22.316 
22.051 
265 
21.252 
20.752 
500 
M27 
3 
27.000 
25.316 
25.051 
265 
24.252 
23.752 
500 
M30 
3.5 
30.000 
28.007 
27.727 
280 
26.771 
26.211 
560 
M33 
3.5 
33.000 
31.007 
30.727 
280 
29.771 
29.211 
560 
M36 
4 
36.000 
33.702 
33.402 
300 
32.270 
31.670 
600 
M39 
4 
39.000 
36.702 
36.402 
300 
35.270 
34.670 
600 


Page 4 
VW 116 10: 2003-12 
 
3.2 
ISO fine-pitch thread 
Table 3 – ISO fine-pitch thread, external thread 
Dimensions in mm
Thread profile 
External threads 
Outer ∅ 
d1 
Pitch ∅ 
d2 
Minor ∅ 
d3 
Nominal 
thread ø x flank 
lead 
D x P
 
Depth 
h3 
Radius 
R 
max. 
es 
 
µm 
Maxi-
mum 
value 
Mini-
mum 
value 
Tol.
µm 
Maxi-
mum 
value 
Mini-
mum 
value 
Tol.
µm 
Maxi-
mum 
value 
Minimum 
value 
Tol.
µm 
M5 x 0.5 
0.307 
0.072 
20 
4.980 
4.874 
106 
4.655 
4.580 
75 
4.367 
4.273 
94 
M5 x 0.75 
0.460 
0.108 
22 
4.978 
4.838 
140 
4.491 
4.401 
90 
4.058 
3.939 
119 
M6 x 0.75 
0.460 
0.108 
22 
5.978 
5.838 
140 
5.491 
5.391 
100 
5.058 
4.929 
129 
M7 x 0.75 
0.460 
0.108 
22 
6.978 
6.838 
140 
6.491 
6.391 
100 
6.058 
5.929 
129 
M8 x 0.75 
0.460 
0.108 
22 
7.978 
7.838 
140 
7.491 
7.391 
100 
7.058 
6.929 
129 
M8 x 1 
0.613 
0.144 
26 
7.974 
7.794 
180 
7.324 
7.212 
112 
6.747 
6.596 
151 
M9 x 1 
0.613 
0.144 
26 
8.974 
8.794 
180 
8.324 
8.212 
112 
7.747 
7.596 
151 
M10 x 0.75 
0.460 
0.108 
22 
9.978 
9.838 
140 
9.491 
9.391 
100 
9.058 
8.929 
129 
M10 x 1 
0.613 
0.144 
26 
9.974 
9.794 
180 
9.324 
9.212 
112 
8.747 
8.596 
151 
M10 x 1.25 
0.767 
0.180 
28 
9.972 
9.760 
212 
9.160 
9.042 
118 
8.438 
8.272 
166 
M11 x 1.25 
0.767 
0.180 
28 
10.972 
10.760 
212 
10.160 
10.042 
118 
9.438 
9.272 
166 
M12 x 1 
0.613 
0.144 
26 
11.974 
11.794 
180 
11.324 
11.206 
118 
10.747 
10.590 
157 
M12 x 1.25 
0.767 
0.180 
28 
11.972 
11.760 
212 
11.160 
11.028 
132 
10.438 
10.258 
180 
M12 x 1.5 
0.920 
0.217 
32 
11.968 
11.732 
236 
10.994 
10.854 
140 
10.128 
9.930 
198 
M14 x 0.75 
0.460 
0.108 
22 
13.978 
13.838 
140 
13.491 
13.385 
106 
13.058 
12.923 
135 
M14 x 1 
0.613 
0.144 
26 
13.974 
13.794 
180 
13.324 
13.206 
118 
12.747 
12.590 
157 
M14 x 1.25 
0.767 
0.180 
28 
13.972 
13.760 
212 
13.160 
13.028 
132 
12.438 
12.258 
180 
M14 x 1.5 
0.920 
0.217 
32 
13.968 
13.732 
236 
12.994 
12.854 
140 
12.128 
11.930 
198 
M15 x 1 
0.613 
0.144 
26 
14.974 
14.794 
180 
14.324 
14.206 
118 
13.747 
13.590 
157 
M16 x 0.75 
0.460 
0.108 
22 
15.978 
15.838 
140 
15.491 
15.385 
106 
15.058 
14.923 
135 
M16 x 1 
0.613 
0.144 
26 
15.974 
15.794 
180 
15.324 
15.206 
118 
14.747 
14.590 
157 
M16 x 1.25 
0.767 
0.180 
28 
15.972 
15.760 
212 
15.160 
15.028 
132 
14.438 
14.258 
180 
M16 x 1.5 
0.920 
0.217 
32 
15.968 
15.732 
236 
14.994 
14.854 
140 
14.128 
13.930 
198 
M18 x 1 
0.613 
0.144 
26 
17.974 
17.794 
180 
17.324 
17.206 
118 
16.747 
16.590 
157 
M18 x 1.25 
0.767 
0.180 
28 
17.972 
17.760 
212 
17.160 
17.028 
132 
16.438 
16.258 
180 
M18 x 1.5 
0.920 
0.217 
32 
17.968 
17.732 
236 
16.994 
16.854 
140 
16.128 
15.930 
198 
M19 x 0.75 
0.460 
0.108 
22 
18.978 
18.838 
140 
18.491 
18.385 
106 
18.058 
17.923 
135 
M20 x 1 
0.613 
0.144 
26 
19.974 
19.794 
180 
19.324 
19.206 
118 
18.747 
18.590 
157 
M20 x 1.25 
0.767 
0.180 
28 
19.972 
19.760 
212 
19.160 
19.028 
132 
18.438 
18.258 
180 
M20 x 1.5 
0.920 
0.217 
32 
19.968 
19.732 
236 
18.994 
18.854 
140 
18.128 
17.930 
198 
M21 x 1 
0.613 
0.144 
26 
20.974 
20.794 
180 
20.324 
20.206 
118 
19.747 
19.590 
157 
M22 x 1.25 
0.767 
0.180 
28 
21.972 
21.760 
212 
21.160 
21.028 
132 
20.438 
20.258 
180 
M22 x 1.5 
0.920 
0.217 
32 
21.968 
21.732 
236 
20.994 
20.854 
140 
20.128 
19.930 
198 
 


Page 5 
VW 116 10: 2003-12 
 
 
Thread profile 
External threads 
Outer ∅ 
d1 
Pitch ∅ 
d2 
Minor ∅ 
d3 
Nominal 
thread ø x flank 
lead 
d x P
 
Depth 
h3 
Radius 
R 
max. 
es 
 
µm 
Maxi-
mum 
value 
Mini-
mum 
value 
Tol.
µm 
Maxi-
mum 
value 
Mini-
mum 
value 
Tol. 
µm 
Maxi-
mum 
value 
Minimum 
value 
Tol.
µm 
M24 x 1 
0.163 
0.144 
26 
23.974 
23.794 
180 
23.324 
23.199 
125 
22.747 
22.583 
164 
M24 x 1.5 
0.920 
0.217 
32 
23.968 
23.732 
236 
22.994 
22.844 
150 
22.128 
21.920 
208 
M24 x 2 
1.227 
0.289 
38 
23.962 
23.682 
280 
22.663 
22.493 
170 
21.508 
21.261 
247 
M26 x 1 
0.613 
0.144 
26 
25.974 
25.794 
180 
25.324 
25.199 
125 
24.747 
24.583 
164 
M26 x 1.25 
0.767 
0.180 
28 
25.972 
25.760 
212 
25.160 
25.000 
140 
24.438 
24.250 
188 
M27 x 1.5 
0.920 
0.217 
32 
26.968 
26.732 
236 
25.994 
25.844 
150 
25.128 
24.920 
208 
M28 x 1.25 
0.767 
0.180 
28 
27.972 
27.760 
212 
27.160 
27.020 
140 
26.438 
26.250 
188 
M28 x 1.5 
0.920 
0.217 
32 
27.968 
27.732 
236 
26.994 
26.844 
150 
26.128 
25.920 
208 
M30 x1.5 
0.920 
0.217 
32 
29.968 
29.732 
236 
28.994 
28.844 
150 
28.128 
27.920 
208 
M30 x 2 
1.227 
0.289 
38 
29.962 
29.682 
280 
28.663 
28.493 
170 
27.508 
27.261 
247 
M32 x 1.5 
0.920 
0.217 
32 
31.968 
31.732 
236 
30.994 
30.844 
150 
30.128 
29.920 
208 
M35 x 1.5 
0.920 
0.217 
32 
34.968 
34.732 
236 
33.994 
33.844 
150 
33.128 
32.920 
208 
M36 x 1.5 
0.920 
0.217 
32 
35.968 
35.732 
236 
34.994 
34.844 
150 
34.128 
33.920 
208 
M36 x 3 
1.840 
0.433 
48 
35.952 
35.577 
375 
34.003 
33.803 
200 
32.271 
31.955 
316 
M38 x 1.5 
0.920 
0.217 
32 
37.968 
37.732 
236 
36.994 
36.844 
150 
36.128 
35.920 
208 
M39 x 3 
1.840 
0.433 
48 
38.952 
38.577 
375 
37.003 
36.803 
200 
35.271 
34.955 
316 
M40 x 1 
0.613 
0.144 
26 
39.974 
39.794 
180 
39.324 
39.199 
125 
38.747 
38.583 
164 
M40 x 1.5 
0.920 
0.217 
32 
39.968 
39.732 
236 
38.994 
38.844 
150 
38.128 
37.920 
208 
M42 x 1 
0.613 
0.144 
26 
41.974 
41.794 
180 
41.324 
41.199 
125 
40.747 
40.583 
164 
M42 x 1.5 
0.920 
0.217 
32 
41.968 
41.732 
236 
40.994 
40.844 
150 
40.128 
39.920 
208 
M45 x 1.5 
0.920 
0.217 
32 
44.968 
44.732 
236 
43.994 
43.844 
150 
43.128 
42.920 
208 
M48 x 1.5 
0.920 
0.217 
32 
47.968 
47.732 
236 
46.994 
46.834 
160 
46.128 
45.910 
218 
M48 x 3 
1.840 
0.433 
48 
47.952 
47.577 
375 
46.003 
45.791 
212 
44.271 
43.943 
328 
M50 x 1.5 
0.920 
0.217 
32 
49.968 
49.732 
236 
48.994 
48.834 
160 
48.128 
47.910 
218 
M52 x 1.5 
0.920 
0.217 
32 
51.968 
51.732 
236 
50.994 
50.834 
160 
50.128 
49.910 
218 
M56 x 1.5 
0.920 
0.217 
32 
55.968 
55.732 
236 
54.994 
54.834 
160 
54.128 
53.910 
218 
M62 x 2 
1.227 
0.289 
38 
61.962 
61.682 
280 
60.663 
60.483 
180 
59.508 
59.251 
257 
M64 x 1.5 
0.920 
0.217 
32 
63.968 
63.732 
236 
62.994 
62.834 
160 
62.128 
61.910 
218 
M68 x 1.5 
0.920 
0.217 
32 
67.968 
67.732 
236 
66.994 
66.834 
160 
66.128 
65.910 
218 
M78 x 1.5 
0.920 
0.217 
32 
77.968 
77.732 
236 
76.994 
76.834 
160 
76.128 
75.910 
218 
M80 x 1 
0.613 
0.144 
26 
79.974 
79.794 
180 
79.324 
79.184 
140 
78.747 
78.568 
179 
M80 x 1.5 
0.920 
0.217 
32 
79.968 
79.732 
236 
78.994 
78.834 
160 
78.128 
77.910 
218 
M88 x 2 
1.227 
0.289 
38 
87.962 
87.682 
280 
86.663 
86.483 
180 
85.508 
85.251 
257 
M92 x 1.5 
0.920 
0.217 
32 
91.968 
91.732 
236 
90.994 
90.824 
170 
90.128 
89.900 
228 
 


Page 6 
VW 116 10: 2003-12 
 
Table 4 – ISO fine-pitch thread, internal thread 
Dimensions in mm 
Thread profile 
Internal thread 
Outer ∅ 
D 
Pitch ∅ 
D2 
Minor ∅ 
D1 
Nominal 
thread ø x flank 
lead 
D x P
 
Minimum 
value 
Maxi-
mum 
value 
Mini-
mum 
value 
Tol.
µm 
Maxi-
mum 
value 
Minimum 
value 
Tol. 
µm 
M5 x 0.5 
5.000 
4.775 
4.675 
100 
4.599 
4.459 
140 
M5 x 0.75 
5.000 
4.631 
4.513 
118 
4.378 
4.188 
190 
M6 x 0.75 
6.000 
5.645 
5.513 
132 
5.378 
5.188 
190 
M7 x 0.75 
7.000 
6.645 
6.513 
132 
6.378 
6.188 
190 
M8 x 0.75 
8.000 
7.645 
7.513 
132 
7.378 
7.188 
190 
M8 x 1 
8.000 
7.500 
7.350 
150 
7.153 
6.917 
236 
M9 x 1 
9.000 
8.500 
8.350 
150 
8.153 
7.917 
236 
M10 x 0.75 
10.000 
9.645 
9.513 
132 
9.378 
9.188 
190 
M10 x 1 
10.000 
9.500 
9.350 
150 
9.153 
8.917 
236 
M10 x 1.25 
10.000 
9.348 
9.188 
160 
8.912 
8.647 
265 
M11 x 1.25 
11.000 
10.348 
10.188 
160 
9.912 
9.647 
265 
M12 x 1 
12.000 
11.510 
11.350 
160 
11.153 
10.917 
236 
M12 x 1.25 
12.000 
11.368 
11.188 
180 
10.912 
10.647 
265 
M12 x 1.5 
12.000 
11.216 
11.026 
190 
10.676 
10.376 
300 
M14 x 0.75 
14.000 
13.653 
13.513 
140 
13.378 
13.188 
190 
M14 x 1 
14.000 
13.510 
13.350 
160 
13.153 
12.917 
236 
M14 x 1.25 
14.000 
13.368 
13.188 
180 
12.912 
12.647 
265 
M14 x 1.5 
14.000 
13.216 
13.026 
190 
12.676 
12.376 
300 
M15 x 1 
15.000 
14.510 
14.350 
160 
14.153 
13.917 
236 
M16 x 0.75 
16.000 
15.653 
15.513 
140 
15.378 
15.188 
190 
M16 x 1 
16.000 
15.510 
15.350 
160 
15.153 
14.917 
236 
M16 x 1.25 
16.000 
15.368 
15.188 
180 
14.912 
14.647 
265 
M16 x 1.5 
16.000 
15.216 
15.026 
190 
14.676 
14.376 
300 
M18 x 1 
18.000 
17.510 
17.350 
160 
17.153 
16.917 
236 
M18 x 1.25 
18.000 
17.368 
17.188 
180 
16.912 
16.647 
265 
M18 x 1.5 
18.000 
17.216 
17.026 
190 
16.676 
16.376 
300 
M19 x 0.75 
19.000 
18.653 
18.513 
140 
18.378 
18.188 
190 
M20 x 1 
20.000 
19.510 
19.350 
160 
19.153 
18.917 
236 
M20 x 1.25 
20.000 
19.368 
19.188 
180 
18.912 
18.647 
265 
M20 x 1.5 
20.000 
19.216 
19.026 
190 
18.676 
18.376 
300 
M21 x 1 
21.000 
20.510 
20.350 
160 
20.153 
19.917 
236 
M22 x 1.25 
22.000 
21.368 
21.188 
180 
20.912 
20.647 
265 
M22 x 1.5 
22.000 
21.216 
21.026 
190 
20.676 
20.376 
300 


Page 7 
VW 116 10: 2003-12 
 
 
Thread profile 
Internal thread 
Outer ∅ 
D 
Pitch ∅ 
D2 
Minor ∅ 
D1 
Nominal 
thread ø x flank 
lead 
d x P
 
Minimum 
value 
Maxi-
mum 
value 
Mini-
mum 
value 
Tol.
µm 
Maxi-
mum 
value 
Minimum 
value 
Tol. 
µm 
M24 x 1 
24.000 
23.520 
23.350 
170 
23.153 
22.917 
236 
M24 x 1.5 
24.000 
23.226 
23.026 
200 
22.676 
22.376 
300 
M24 x 2 
24.000 
22.925 
22.701 
224 
22.210 
21.835 
375 
M26 x 1 
26.000 
25.520 
25.350 
170 
25.153 
24.917 
236 
M26 x 1.25 
26.000 
25.374 
25.188 
186 
24.912 
24.647 
265 
M27 x 1.5 
27.000 
26.226 
26.026 
200 
25.676 
25.376 
300 
M28 x 1.25 
28.000 
27.374 
27.188 
186 
26.912 
26.647 
265 
M28 x 1.5 
28.000 
27.226 
27.026 
200 
26.676 
26.376 
300 
M30 x1.5 
30.000 
29.226 
29.026 
200 
28.676 
28.376 
300 
M30 x 2 
30.000 
28.925 
28.701 
224 
28.210 
27.835 
375 
M32 x 1.5 
32.000 
31.226 
31.026 
200 
30.676 
30.376 
300 
M35 x 1.5 
35.000 
34.226 
34.026 
200 
33.676 
33.376 
300 
M36 x 1.5 
36.000 
35.226 
35.026 
200 
34.676 
34.376 
300 
M36 x 3 
36.000 
34.316 
34.051 
265 
33.252 
32.752 
500 
M38 x 1.5 
38.000 
37.226 
37.026 
200 
36.676 
36.376 
300 
M39 x 3 
39.000 
37.316 
37.051 
265 
36.252 
35.752 
500 
M40 x 1 
40.000 
39.520 
39.350 
170 
39.153 
38.917 
236 
M40 x 1.5 
40.000 
39.226 
39.026 
200 
38.676 
38.376 
300 
M42 x 1 
42.000 
41.520 
41.350 
170 
41.153 
40.917 
236 
M42 x 1.5 
42.000 
41.226 
41.026 
200 
40.676 
40.376 
300 
M45 x 1.5 
45.000 
44.226 
44.026 
200 
43.676 
43.376 
300 
M48 x 1.5 
48.000 
47.238 
47.026 
212 
46.676 
46.376 
300 
M48 x 3 
48.000 
46.331 
46.051 
280 
45.252 
44.752 
500 
M50 x 1.5 
50.000 
49.238 
49.026 
212 
48.676 
48.376 
300 
M52 x 1.5 
52.000 
51.238 
51.026 
212 
50.676 
50.376 
300 
M56 x 1.5 
56.000 
55.238 
55.026 
212 
54.676 
54.376 
300 
M62 x 2 
62.000 
60.937 
60.701 
236 
60.210 
59.835 
375 
M64 x 1.5 
64.000 
63.238 
63.026 
212 
62.676 
62.376 
300 
M68 x 1.5 
68.000 
67.238 
67.026 
212 
66.676 
66.376 
300 
M78 x 1.5 
78.000 
77.238 
77.026 
212 
76.676 
76.376 
300 
M80 x 1 
80.000 
79.530 
79.350 
180 
79.153 
78.917 
236 
M80 x 1.5 
80.000 
79.238 
79.026 
212 
78.676 
78.376 
300 
M88 x 2 
88.000 
86.937 
86.701 
236 
86.210 
85.835 
375 
M92 x 1.5 
92.000 
91.250 
91.026 
224 
90.676 
90.376 
300 
 


Page 8 
VW 116 10: 2003-12 
 
4 
Notes for application on the threads listed in Tables 1 to 4 
─ 
Nominal diameters printed in bold are preferred sizes 
─ 
es = Limit deviation of the external thread 
─ 
The loaded cross section is calculated using the formula 
2
3
2
2
4






+
=
d
d
As
π
, see DIN 13–28 
─ 
See VW 010 41 for an explanation of thread tolerance 
─ 
Minor-diameter holes and drill diameters according to VW 116 35 
─ 
Limit thread plug gage according to VW 1951 10-1, -2 
─ 
Limit plug gages according to VW 8.5.5, VW 8.5.6 and VW 8.5.7 
─ 
Limit thread roller gages according to VW 1951 82 
─ 
Limit dimensions of limit gap gages according to VW 1951 50 
─ 
Limit dimensions of limit plug gages according to VW 1951 42 
 
5 
Referenced standards2) 
VW 8.5.5 
Limit Plug Gages; Nominal Diameter from 1 to less than 6 mm; Single-Sided, 
Double-Sided and with Toleranced Depth 
VW 8.5.6 
Limit Plug Gages; Nominal Diameter from 6 to 40 mm; Single-Sided,  
Double-Sided and with Toleranced Depth 
VW 8.5.7 
Limit Plug Gages; Nominal Diameter over 40 up to 100 mm 
VW 010 41 
Metric ISO Threads; Explanation of the Thread System 
VW 116 11 
Metric ISO Threads; Limit Dimensions with Surface Protection Layer for  
Medium Tolerance Class 6g/6H 
VW 116 35 
ISO Metric Screw Thread; Tapping Hole Diameters for Screw Threads;  
Drills and Limits for Tolerance Grade H 
VW 1951 10-1 
Thread with Metric ISO Profile; Limit Thread Plug Gages 
VW 1951 10-2 
Gewinde mit metrischem ISO-Profil; Gewinde-Grenzlehrdorne (currently only 
available in German) 
VW 1951 42 
Metric ISO Thread; Limit Dimensions for Limit Plug Gages 
VW 1951 50 
Gewinde mit metrischem ISO-Profil; Grenzmaße für Grenzrachenlehren  
(currently only available in German) 
VW 1951 82 
Metrisches ISO-Gewinde; Gewinde-Grenzrollen; Bestellangaben und Beschrif-
tung (currently only available in German) 
DIN 13-28 
ISO Metric Screw Threads, Coarse and Fine Screw Threads from 1 to 250 mm 
Screw Thread Diameter; Root Cross-Sections, Tensile Stress Cross-Sections 
and Pitch Angles 
 
                                                
2) In this section, terminological inconsistencies may occur as the original titles are used.

File: 材料工程师/VW11611.pdf.md
# VW11611.pdf

Klass.-Nr. 01 81 3 
December 2003 
Metric ISO Threads 
Limit Dimensions with Surface Protection Layer 
for Medium Tolerance Class 6g/6H 
VW 
116 11 
Konzernnorm 
 
 
Descriptors: 
limit dimension, thread, internal thread, external thread, tolerance class, fe-
male thread, male thread 
 
Page 1 of 8 
Fachverantwortung/Responsibility 
Normung/Standards (EZTD, 1733) 
 
EZTD     Kühn 
Kühn 
Tel: +49-5361-9-23370 
Sobanski 
 
 
Confidential. All rights reserved. No part of this document may be transmitted or reproduced without the prior written permission of a Standards Department of the Volkswagen Group. 
Parties to a contract can only obtain this standard via the responsible procurement department. 
 VOLKSWAGEN AG 
Norm vor Anwendung auf Aktualität prüfen / Check standard for current issue prior to usage. 
Form FE 41 - 01.03 
Changes 
The 
following 
changes 
have 
been 
made 
as 
compared 
to 
Volkswagen 
standard  
VW 116 11, 1985-10: 
─ 
Standard completely revised and formatted 
─ 
Designation “male thread” changed to “external thread” 
─ 
Designation “female thread” changed to “internal thread” 
─ 
Drawing modified to reflect new rules of technical drawing 
─ 
Table divided into external and internal threads 
─ 
Tables 3 and 4: M24 x 2, M30 x 2, M36 x 3 added 
Previous issues 
1966-01; 1985-10 
1 
Scope 
The nominal and limit dimensions in Figure 1 and Tables 1 to 4 apply to threads with bright final 
condition and to threads with electrolytic surface protection or with surface protection applied using 
the dip/spin coating method.  
Refer to VW 116 24, VW 116 27 and VW 116 10 for the limit dimensions before application of the 
named surface protection.  
2 
Designation 
Designation of a metric ISO coarse thread with nominal thread diameter d = 10 mm, flank lead 
P = 1.5 mm and tolerance class 6g with surface protection layer for the external thread and toler-
ance class 6H with surface protection layer for the internal thread: 
M10 – VW 116 11 
Designation of a metric ISO fine-pitch thread with nominal thread diameter d = 10 mm, flank lead 
P = 1 mm and tolerance class 6g with surface protection layer for the external thread and tolerance 
class 6H with surface protection layer for the internal thread: 
M10 x 1 – VW 116 11 
The English translation is believed to be accurate. 
In case of discrepancies the German version shall govern. 
QUELLE: NOLIS
QUELLE: NOLIS


Page 2 
VW 116 11: 2003-12 
 
 
3 
Nominal and limit dimensions 
 
Figure 11) 
3.1 
ISO coarse thread 
Table 1 – ISO thread, external thread 
Dimensions in mm
Thread profile 
External threads
 
External ∅ d 
Pitch ∅ 
d2 
Minor ∅ 
d3 
Thread 
nomi-
nal ø 
d 
Flank 
lead 
P 
Depth 
h3 
Radius 
 
R 
max. 
Maxi-
mum 
value 
Mini-
mum 
value 
Tol. 
µm 
Maxi-
mum 
value 
Mini-
mum 
value 
Tol. 
µm 
Maxi-
mum 
value 
Mini-
mum 
value 
Tol. 
µm 
M2 
0.4 
0.245 
0.058 
2.000 
1.886 
114 
1.740 
1.654 
86 
1.509 
1.407 
102 
M2.2 
0.45 
0.276 
0.065 
2.200 
2.080 
120 
1.908 
1.817 
91 
1.648 
1.540 
108 
M2.5 
0.45 
0.276 
0.065 
2.500 
2.380 
120 
2.208 
2.117 
91 
1.948 
1.840 
108 
M3 
0.5 
0.307 
0.072 
3.000 
2.874 
126 
2.675 
2.580 
95 
2.387 
2.273 
114 
M3.5 
0.6 
0.368 
0.087 
3.500 
3.354 
146 
3.110 
3.004 
106 
2.764 
2.635 
129 
M4 
0.7 
0.429 
0.101 
4.000 
3.838 
162 
3.545 
3.433 
112 
3.141 
3.002 
139 
M4.5 
0.75 
0.460 
0.108 
4.500 
4.338 
162 
4.013 
3.901 
112 
3.580 
3.439 
141 
M5 
0.8 
0.491 
0.115 
5.000 
4.826 
174 
4.480 
4.361 
119 
4.019 
3.869 
150 
M6 
1 
0.613 
0.144 
6.000 
5.794 
206 
5.350 
5.212 
138 
4.773 
4.596 
177 
M7 
1 
0.613 
0.144 
7.000 
6.794 
206 
6.350 
6.212 
138 
5.773 
5.596 
177 
M8 
1.25 
0.767 
0.180 
8.000 
7.760 
240 
7.188 
7.042 
146 
6.466 
6.272 
194 
M9 
1.25 
0.767 
0.180 
9.000 
8.760 
240 
8.188 
8.042 
146 
7.466 
7.272 
194 
M10 
1.5 
0.920 
0.217 
10.000 
9.732 
268 
9.026 
8.862 
164 
8.160 
7.938 
222 
M12 
1.75 
1.074 
0.253 
12.000 
11.701 
299 
10.863 
10.679 
184 
9.853 
9.602 
251 
M14 
2 
1.227 
0.289 
14.000 
13.682 
318 
12.701 
12.503 
198 
11.546 
11.271 
275 
M16 
2 
1.227 
0.289 
16.000 
15.682 
318 
14.701 
14.503 
198 
13.546 
13.271 
275 
M18 
2.5 
1.534 
0.361 
18.000 
17.623 
377 
16.376 
16.164 
212 
14.933 
14.625 
308 
M20 
2.5 
1.534 
0.361 
20.000 
19.623 
377 
18.376 
18.164 
212 
16.933 
16.625 
308 
M22 
2.5 
1.534 
0.361 
22.000 
21.623 
377 
20.376 
20.164 
212 
18.933 
18.625 
308 
                                                
1) Illustrations, graphics, photographs and flow charts were adopted from the original German standard, and the numerical notation may 
therefore differ from the English practice. A comma corresponds to a decimal point, and a period or a blank is used as the thousands 
separator. 
Nominal  
dimensions 
 
Internal 
External 


Page 3 
VW 116 11: 2003-12 
 
Thread profile 
External threads
 
External ∅ d 
Pitch ∅ 
d2 
Minor ∅ 
d3 
Thread 
nomi-
nal ø 
d 
Flank 
lead 
P 
Depth 
h3 
Radius 
 
R 
max. 
Maxi-
mum 
value 
Mini-
mum 
value 
Tol. 
µm 
Maxi-
mum 
value 
Mini-
mum 
value 
Tol. 
µm 
Maxi-
mum 
value 
Mini-
mum 
value 
Tol. 
µm 
M24 
3 
1.840 
0.433 
24.000 
23.577 
423 
22.051 
21.803 
248 
20.319 
19.955 
364 
M27 
3 
1.840 
0.433 
27.000 
26.577 
423 
25.051 
24.803 
248 
23.319 
22.955 
364 
M30 
3.5 
2.147 
0.505 
30.000 
29.522 
478 
27.727 
27.462 
265 
25.706 
25.306 
400 
M33 
3.5 
2.147 
0.505 
33.000 
32.522 
478 
30.727 
30.462 
265 
28.706 
28.306 
400 
M36 
4 
2.454 
0.577 
36.000 
35.465 
535 
33.402 
33.118 
284 
31.093 
30.655 
438 
M39 
4 
2.454 
0.577 
39.000 
38.465 
535 
36.402 
36.118 
284 
34.093 
33.655 
438 
 
Table 2 – ISO coarse thread, internal thread 
Dimensions in mm
Thread profile
 
Internal thread
1) 
Outer ∅ 
D 
Pitch ∅ 
D2 
Minor ∅ 
D1 
Nominal 
∅  
 
D 
Flank lead 
 
P 
Minimum 
value 
Maximum 
value 
Minimum 
value 
Tol. 
µm 
Maximum 
value 
Minimum 
value 
Tol. 
µm 
M2 
0.4 
2.000 
1.830 
1.740 
90 
1.679 
1.567 
112 
M2.2 
0.45 
2.200 
2.003 
1.908 
95 
1.838 
1.713 
125 
M2.5 
0.45 
2.500 
2.303 
2.208 
95 
2.138 
2.013 
125 
M3 
0.5 
3.000 
2.775 
2.675 
100 
2.599 
2.459 
140 
M3.5 
0.6 
3.500 
3.222 
3.110 
112 
3.010 
2.850 
160 
M4 
0.7 
4.000 
3.663 
3.545 
118 
3.422 
3.242 
180 
M4.5 
0.75 
4.500 
4.131 
4.013 
118 
3.878 
3.688 
190 
M5 
0.8 
5.000 
4.605 
4.480 
125 
4.334 
4.134 
200 
M6 
1 
6.000 
5.500 
5.350 
150 
5.153 
4.917 
236 
M7 
1 
7.000 
6.500 
6.350 
150 
6.153 
5.917 
236 
M8 
1.25 
8.000 
7.348 
7.188 
160 
6.912 
6.647 
265 
M9 
1.25 
9.000 
8.348 
8.188 
160 
7.912 
7.647 
265 
M10 
1.5 
10.000 
9.206 
9.026 
180 
8.676 
8.376 
300 
M12 
1.75 
12.000 
11.063 
10.863 
200 
10.441 
10.106 
335 
M14 
2 
14.000 
12.913 
12.701 
212 
12.210 
11.835 
375 
M16 
2 
16.000 
14.913 
14.701 
212 
14.210 
13.835 
375 
M18 
2.5 
18.000 
16.600 
16.376 
224 
15.744 
15.294 
450 
M20 
2.5 
20.000 
18.600 
18.376 
224 
17.744 
17.294 
450 
M22 
2.5 
22.000 
20.600 
20.376 
224 
19.744 
19.294 
450 
M24 
3 
24.000 
22.316 
22.051 
265 
21.252 
20.752 
500 
M27 
3 
27.000 
25.316 
25.051 
265 
24.252 
23.752 
500 
M30 
3.5 
30.000 
28.007 
27.727 
280 
26.771 
26.211 
560 
M33 
3.5 
33.000 
31.007 
30.727 
280 
29.771 
29.211 
560 
M36 
4 
36.000 
33.702 
33.402 
300 
32.270 
31.670 
600 
M39 
4 
39.000 
36.702 
36.402 
300 
35.270 
34.670 
600 
1) Female thread is identical to VW 116 10. 


Page 4 
VW 116 11: 2003-12 
 
3.2 
ISO fine-pitch thread 
Table 3 – ISO fine-pitch thread, external thread 
Dimensions in mm 
Thread profile 
External threads 
External ∅  
d 
Pitch ∅ 
d2 
Minor ∅ 
d3 
Nominal 
ø x flank 
lead 
d x P
 
Depth
 
h3 
Radius
 
R 
max. 
Maxi-
mum 
value 
Mini-
mum 
value 
Tol. 
µm 
Maxi-
mum 
value 
Mini-
mum 
value 
Tol. 
µm 
Maxi-
mum 
value 
Mini-
mum 
value 
Tol. 
µm 
M5 x 0.5 
0.307 
0.072 
5.000 
4.874 
126 
4.675 
4.580 
95 
4.387 
4.273 
114 
M5 x 0.75 
0.460 
0.108 
5.000 
4.838 
162 
4.513 
4.401 
112 
4.080 
3.939 
141 
M6 x 0.75 
0.460 
0.108 
6.000 
5.838 
162 
5.513 
5.391 
122 
5.080 
4.929 
151 
M7 x 0.75 
0.460 
0.108 
7.000 
6.838 
162 
6.513 
6.391 
122 
6.080 
5.929 
151 
M8 x 0.75 
0.460 
0.108 
8.000 
7.838 
162 
7.513 
7.391 
122 
7.080 
6.929 
151 
M8 x 1 
0.613 
0.144 
8.000 
7.794 
206 
7.350 
7.212 
138 
6.773 
6.596 
177 
M9 x 1 
0.613 
0.144 
9.000 
8.794 
206 
8.350 
8.212 
138 
7.773 
7.596 
177 
M10 x 0.75
0.460 
0.108 
10.000 
9.838 
162 
9.513 
9.391 
122 
9.080 
8.929 
151 
M10 x 1 
0.613 
0.144 
10.000 
9.794 
206 
9.350 
9.212 
138 
8.773 
8.596 
177 
M10 x 1.25
0.767 
0.180 
10.000 
9.760 
240 
9.188 
9.042 
146 
8.466 
8.272 
194 
M11 x 1.25
0.767 
0.180 
11.000 
10.760 
240 
10.188 
10.042 
146 
9.466 
9.272 
194 
M12 x 1 
0.613 
0.144 
12.000 
11.794 
206 
11.350 
11.206 
144 
10.773 
10.590 
183 
M12 x 1.25
0.767 
0.180 
12.000 
11.760 
240 
11.188 
11.028 
160 
10.466 
10.258 
208 
M12 x 1.5 
0.920 
0.217 
12.000 
11.732 
268 
11.026 
10.854 
172 
10.160 
9.930 
230 
M14 x 0.75
0.460 
0.108 
14.000 
13.838 
162 
13.513 
13.385 
128 
13.080 
12.923 
157 
M14 x 1 
0.613 
0.144 
14.000 
13.794 
206 
13.350 
13.206 
144 
12.773 
12.590 
183 
M14 x 1.25
0.767 
0.180 
14.000 
13.760 
240 
13.188 
13.028 
160 
12.466 
12.258 
208 
M14 x 1.5 
0.920 
0.217 
14.000 
13.732 
268 
13.026 
12.854 
172 
12.160 
11.930 
230 
M15 x 1 
0.613 
0.144 
15.000 
14.794 
206 
14.350 
14.206 
144 
13.773 
13.590 
183 
M16 x 0.75
0.460 
0.108 
16.000 
15.838 
162 
15.513 
15.385 
128 
15.080 
14.923 
157 
M16 x 1 
0.613 
0.144 
16.000 
15.794 
206 
15.350 
15.206 
144 
14.773 
14.590 
183 
M16 x 1.25
0.767 
0.180 
16.000 
15.760 
240 
15.188 
15.028 
160 
14.466 
14.258 
208 
M16 x 1.5 
0.920 
0.217 
16.000 
15.732 
268 
15.026 
14.854 
172 
14.160 
13.930 
230 
M18 x 1 
0.613 
0.144 
18.000 
17.794 
206 
17.350 
17.206 
144 
16.773 
16.590 
183 
M18 x 1.25
0.767 
0.180 
18.000 
17.760 
240 
17.188 
17.028 
160 
16.466 
16.258 
208 
M18 x 1.5 
0.920 
0.217 
18.000 
17.732 
268 
17.026 
16.854 
172 
16.160 
15.930 
230 
M19 x 0.75
0.460 
0.108 
19.000 
18.838 
162 
18.513 
18.385 
128 
18.080 
17.923 
157 
M20 x 1 
0.613 
0.144 
20.000 
19.794 
206 
19.350 
19.206 
144 
18.773 
18.590 
183 
M20 x 1.25
0.767 
0.180 
20.000 
19.760 
240 
19.188 
19.028 
160 
18.466 
18.258 
208 
M20 x 1.5 
0.920 
0.217 
20.000 
19.732 
268 
19.026 
18.854 
172 
18.160 
17.930 
230 
M21 x 1 
0.613 
0.144 
21.000 
20.794 
206 
20.350 
20.206 
144 
19.773 
19.590 
183 
M22 x 1.25
0.767 
0.180 
22.000 
21.760 
240 
21.188 
21.028 
160 
20.466 
20.258 
208 
M22 x 1.5 
0.920 
0.217 
22.000 
21.732 
268 
21.026 
20.854 
172 
20.160 
19.930 
230 
M24 x 1 
0.613 
0.144 
24.000 
23.794 
206 
23.350 
23.199 
151 
22.773 
22.583 
190 
M24 x 1.5 
0.920 
0.217 
24.000 
23.732 
268 
23.026 
22.844 
182 
22.160 
21.920 
240 
M24 x 2 
1.227 
0.289 
24.000 
23.682 
318 
22.701 
22.493 
208 
21.546 
21.261 
285 
M26 x 1 
0.613 
0.144 
26.000 
25.794 
206 
25.350 
25.199 
151 
24.773 
24.583 
190 


Page 5 
VW 116 11: 2003-12 
 
Thread profile 
External threads 
External ∅  
d 
Pitch ∅ 
d2 
Minor ∅ 
d3 
Nominal 
ø x flank 
lead 
d x P
 
Depth
 
h3 
Radius
 
R 
max. 
Maxi-
mum 
value 
Mini-
mum 
value 
Tol. 
µm 
Maxi-
mum 
value 
Mini-
mum 
value 
Tol. 
µm 
Maxi-
mum 
value 
Mini-
mum 
value 
Tol. 
µm 
M26 x 1.25 
0.767 
0.180 
26.000 
25.760 
240 
25.190 
25.022 
168 
24.466 
24.250 
216 
M27 x 1.5 
0.920 
0.217 
27.000 
26.732 
268 
26.026 
25.844 
182 
25.160 
24.920 
240 
M28 x 1.25 
0.767 
0.180 
28.000 
27.760 
240 
27.190 
27.022 
168 
26.466 
26.250 
216 
M28 x 1.5 
0.920 
0.217 
28.000 
27.732 
268 
27.026 
26.844 
182 
26.160 
25.920 
240 
M30 x 1.5 
0.920 
0.217 
30.000 
29.732 
268 
29.026 
28.844 
182 
28.160 
27.920 
240 
M30 x 2 
1.227 
0.289 
30.000 
29.682 
318 
28.701 
28.493 
208 
27.546 
27.261 
285 
M32 x 1.5 
0.920 
0.217 
32.000 
31.732 
268 
31.026 
30.844 
182 
30.160 
29.920 
240 
M35 x 1.5 
0.920 
0.217 
35.000 
34.732 
268 
34.026 
33.844 
182 
33.160 
32.920 
240 
M36 x 3 
1.840 
0.433 
36.000 
35.577 
423 
34.051 
33.803 
248 
32.319 
31.955 
364 
M36 x 1.5 
0.920 
0.217 
36.000 
35.732 
268 
35.026 
34.844 
182 
34.160 
33.920 
240 
M38 x 1.5 
0.920 
0.217 
38.000 
37.732 
268 
37.026 
36.844 
182 
36.160 
35.920 
240 
M39 x 3 
1.840 
0.433 
39.000 
38.577 
423 
37.051 
36.803 
248 
35.319 
34.995 
364 
M40 x 1 
0.613 
0.144 
40.000 
39.794 
206 
39.350 
39.199 
151 
38.773 
38.583 
190 
M40 x 1.5 
0.920 
0.217 
40.000 
39.732 
268 
39.026 
38.844 
182 
38.160 
37.920 
240 
M42 x 1 
0.613 
0.144 
42.000 
41.794 
206 
41.350 
41.199 
151 
40.773 
40.583 
190 
M42 x 1.5 
0.920 
0.217 
42.000 
41.732 
268 
41.026 
40.844 
182 
40.160 
39.920 
240 
M45 x 1.5 
0.920 
0.217 
45.000 
44.732 
268 
44.026 
43.844 
182 
43.160 
42.920 
240 
M48 x 1.5 
0.920 
0.217 
48.000 
47.732 
268 
47.026 
46.834 
192 
46.160 
45.910 
250 
M48 x 3 
1.840 
0.433 
48.000 
47.577 
423 
46.051 
45.791 
260 
44.319 
43.943 
376 
M50 x 1.5 
0.920 
0.217 
50.000 
49.732 
268 
49.026 
48.834 
192 
48.160 
47.910 
250 
M52 x 1.5 
0.920 
0.217 
52.000 
51.732 
268 
51.026 
50.834 
192 
50.160 
49.910 
250 
M56 x 1.5 
0.920 
0.217 
56.000 
55.732 
268 
55.026 
54.834 
192 
54.160 
53.910 
250 
M62 x 2 
1.227 
0.289 
62.000 
61.682 
318 
60.701 
60.483 
218 
59.546 
59.251 
295 
M64 x 1.5 
0.920 
0.217 
64.000 
63.732 
268 
63.026 
62.834 
192 
62.160 
61.910 
250 
M68 x 1.5 
0.920 
0.217 
68.000 
67.732 
268 
67.026 
66.834 
192 
66.160 
65.910 
250 
M78 x 1.5 
0.920 
0.217 
78.000 
77.732 
268 
77.026 
76.834 
192 
76.160 
75.910 
250 
M80 x 1 
0.613 
0.144 
80.000 
79.794 
206 
79.350 
79.184 
166 
78.773 
78.568 
205 
M80 x 1.5 
0.920 
0.217 
80.000 
79.732 
268 
79.026 
78.834 
192 
78.160 
77.910 
250 
M88 x 2 
1.227 
0.289 
88.000 
87.682 
318 
86.701 
86.483 
218 
85.546 
85.251 
295 
M92 x 1.5 
0.920 
0.217 
92.000 
91.732 
268 
91.026 
90.824 
202 
90.150 
89.900 
250 
 


Page 6 
VW 116 11: 2003-12 
 
 
Table 4 – ISO fine-pitch thread, internal thread 
 
Dimensions in mm 
Thread profile 
Internal thread
1) 
Outer ∅ 
D 
Pitch ∅ 
D2 
Minor ∅ 
D1 
Nominal 
ø x flank lead 
D x P
 
Minimum 
value 
Maxi-
mum 
value 
Mini-
mum 
value 
Tol. 
µm 
Maxi-
mum 
value 
Mini-
mum 
value 
Tol. 
µm 
M5 x 0.5 
5.000 
4.775 
4.675 
100 
4.599 
4.459 
140 
M5 x 0.75 
5.000 
4.631 
4.513 
118 
4.378 
4.188 
190 
M6 x 0.75 
6.000 
5.645 
5.513 
132 
5.378 
5.188 
190 
M7 x 0.75 
7.000 
6.645 
6.513 
132 
6.378 
6.188 
190 
M8 x 0.75 
8.000 
7.645 
7.513 
132 
7.378 
7.188 
190 
M8 x 1 
8.000 
7.500 
7.350 
150 
7.153 
6.917 
236 
M9 x 1 
9.000 
8.500 
8.350 
150 
8.153 
7.917 
236 
M10 x 0.75 
10.000 
9.645 
9.513 
132 
9.378 
9.188 
190 
M10 x 1 
10.000 
9.500 
9.350 
150 
9.153 
8.917 
236 
M10 x 1.25 
10.000 
9.348 
9.188 
160 
8.912 
8.647 
265 
M11 x 1.25 
11.000 
10.348 
10.188 
160 
9.912 
9.647 
265 
M12 x 1 
12.000 
11.510 
11.350 
160 
11.153 
10.917 
236 
M12 x 1.25 
12.000 
11.368 
11.188 
180 
10.912 
10.647 
265 
M12 x 1.5 
12.000 
11.216 
11.026 
190 
10.676 
10.376 
300 
M14 x 0.75 
14.000 
13.653 
13.513 
140 
13.378 
13.188 
190 
M14 x 1 
14.000 
13.510 
13.350 
160 
13.153 
12.917 
236 
M14 x 1.25 
14.000 
13.368 
13.188 
180 
12.912 
12.647 
265 
M14 x 1.5 
14.000 
13.216 
13.026 
190 
12.676 
12.376 
300 
M15 x 1 
15.000 
14.510 
14.350 
160 
14.153 
13.917 
236 
M16 x 0.75 
16.000 
15.653 
15.513 
140 
15.378 
15.188 
190 
M16 x 1 
16.000 
15.510 
15.350 
160 
15.153 
14.917 
236 
M16 x 1.25 
16.000 
15.368 
15.188 
180 
14.912 
14.647 
265 
M16 x 1.5 
16.000 
15.216 
15.026 
190 
14.676 
14.376 
300 
M18 x 1 
18.000 
17.510 
17.350 
160 
17.153 
16.917 
236 
M18 x 1.25 
18.000 
17.368 
17.188 
180 
16.912 
16.647 
265 
M18 x 1.5 
18.000 
17.216 
17.026 
190 
16.676 
16.376 
300 
M19 x 0.75 
19.000 
18.653 
18.513 
140 
18.378 
18.188 
190 
M20 x 1 
20.000 
19.510 
19.350 
160 
19.153 
18.917 
236 
M20 x 1.25 
20.000 
19.368 
19.188 
180 
18.912 
18.647 
265 
M20 x 1.5 
20.000 
19.216 
19.026 
190 
18.676 
18.376 
300 
M21 x 1 
21.000 
20.510 
20.350 
160 
20.153 
19.917 
236 
M22 x 1.25 
22.000 
21.368 
21.188 
180 
20.912 
20.647 
265 
M22 x 1.5 
22.000 
21.216 
21.026 
190 
20.676 
20.376 
300 
M24 x 1 
24.000 
23.520 
23.350 
170 
23.153 
22.917 
236 
M24 x 1.5 
24.000 
23.226 
23.026 
200 
22.676 
22.376 
300 
M24 x 2 
24.000 
22.925 
22.701 
224 
22.210 
21.835 
375 
M26 x 1 
26.000 
25.520 
25.350 
170 
25.153 
24.917 
236 
M26 x 1.25 
26.000 
25.374 
25.188 
186 
24.912 
24.647 
265 


Page 7 
VW 116 11: 2003-12 
 
Thread profile 
Internal thread
1) 
Outer ∅ 
D 
Pitch ∅ 
D2 
Minor ∅ 
D1 
Nominal 
ø x flank lead 
D x P
 
Minimum 
value 
Maxi-
mum 
value 
Mini-
mum 
value 
Tol. 
µm 
Maxi-
mum 
value 
Mini-
mum 
value 
Tol. 
µm 
M27 x 1.5 
27.000 
26.226 
26.026 
200 
25.676 
25.376 
300 
M28 x 1.25 
28.000 
27.374 
27.188 
186 
26.912 
26.647 
265 
M28 x 1.5 
28.000 
27.226 
27.026 
200 
26.676 
26.376 
300 
M30 x 1.5 
30.000 
29.226 
29.026 
200 
28.676 
28.376 
300 
M30 x 2 
30.000 
28.925 
28.701 
224 
28.210 
27.835 
375 
M32 x 1.5 
32.000 
31.226 
31.026 
200 
30.676 
30.376 
300 
M35 x 1.5 
35.000 
34.226 
34.026 
200 
33.676 
33.376 
300 
M36 x 1.5 
36.000 
35.226 
35.026 
200 
34.676 
34.376 
300 
M36 x 3 
36.000 
34.316 
34.051 
265 
33.252 
32.752 
500 
M38 x 1.5 
38.000 
37.226 
37.026 
200 
36.676 
36.376 
300 
M39 x 3 
39.000 
37.316 
37.051 
265 
36.252 
35.752 
500 
M40 x 1 
40.000 
39.520 
39.350 
170 
39.153 
38.917 
236 
M40 x 1.5 
40.000 
39.226 
39.026 
200 
38.676 
38.376 
300 
M42 x 1 
42.000 
41.520 
41.350 
170 
41.153 
40.917 
236 
M42 x 1.5 
42.000 
41.226 
41.026 
200 
40.676 
40.376 
300 
M45 x 1.5 
45.000 
44.226 
44.026 
200 
43.676 
43.376 
300 
M48 x 1.5 
48.000 
47.238 
47.026 
212 
46.676 
46.376 
300 
M48 x 3 
48.000 
46.331 
46.051 
280 
45.252 
44.752 
500 
M50 x 1.5 
50.000 
49.238 
49.026 
212 
48.676 
48.376 
300 
M52 x 1.5 
52.000 
51.238 
51.026 
212 
50.676 
50.376 
300 
M56 x 1.5 
56.000 
55.238 
55.026 
212 
54.676 
54.376 
300 
M62 x 2 
62.000 
60.937 
60.701 
236 
60.210 
59.835 
375 
M64 x 1.5 
64.000 
63.238 
63.026 
212 
62.676 
62.376 
300 
M68 x 1.5 
68.000 
67.238 
67.026 
212 
66.676 
66.376 
300 
M78 x 1.5 
78.000 
77.238 
77.026 
212 
76.676 
76.376 
300 
M80 x 1 
80.000 
79.530 
79.350 
180 
79.153 
78.917 
236 
M80 x 1.5 
80.000 
79.238 
79.026 
212 
78.676 
78.376 
300 
M88 x 2 
88.000 
86.937 
86.701 
236 
86.210 
85.835 
375 
M92 x 1.5 
92.000 
91.250 
91.026 
224 
90.676 
90.376 
300 
1) Female thread is identical to VW 116 10. 
 


Page 8 
VW 116 11: 2003-12 
 
 
4 
Notes for application on the threads listed in Tables 1 to 4 
─ 
Nominal diameters printed in bold are preferred sizes 
─ 
The loaded cross section is calculated using the formula 
2
3
2
2
4






+
=
d
d
As
π
, see DIN 13–28 
─ 
See VW 010 41 for an explanation of thread tolerance 
─ 
Minor-diameter holes and drill diameters according to VW 116 35 
─ 
Limit thread plug gage according to VW 1951 10-1, -2 
─ 
Limit plug gages according to VW 8.5.5, VW 8.5.6 and VW 8.5.7 
─ 
Limit dimensions for limit gap gages according to VW 1951 50 
─ 
Limit thread roller gages according to VW 1951 82 
 
5 
Referenced standards2) 
VW 8.5.5 
  
Limit Plug Gages; Nominal Diameter from 1 to less than 6 mm; Single-Sided,  
  
Double-Sided and with Toleranced Depth 
VW 8.5.6 
  
Limit Plug Gages; Nominal Diameter from 6 to 40 mm; Single-Sided, Double- 
  
Sided and with Toleranced Depth 
VW 8.5.7 
  
Limit Plug Gages; Nominal Diameter over 40 up to 100 mm 
VW 010 41   
Metric ISO Threads; Explanation of the Thread System 
VW 116 10  
Metric ISO Threads; Limit Dimensions for Medium Tolerance Class;  
External 6g, Internal 6H 
VW 116 24 
 
Metric ISO Thread; Limit Dimensions for 6G/6f Tolerance Zone, Male 6f,  
 
 
 
Female 6G 
VW 116 27 
 
Thread Limit Dimensions for External Threads of Tolerance Class 6e; Metric 
 
 
 
ISO Threads 
VW 116 35   
ISO Metric Screw Threads; Tapping Hole Diameters for Screw Threads;  
  
Drills and Limits for Tolerance Grade H 
VW 1951 10-1 
Thread with Metric ISO Profile; Limit Thread Plug Gages 
VW 1951 10-2 
Gewinde mit metrischem ISO-Profil; Gewinde-Grenzlehrdorne (currently only 
 
available in German) 
VW 1951 50  
Gewinde mit metrischem ISO-Profil; Grenzmaße für Grenzrachenlehren  
 
(currently only available in German) 
VW 1951 82 
Metrisches ISO-Gewinde; Gewinde-Grenzrollen; Bestellangaben und Be-
schriftung (currently only available in German) 
DIN 13-28  
ISO Metric Screw Threads, Coarse and Fine Screw Threads from 
1 to 250 mm Screw Thread Diameter; Root Cross-Sections, Tensile Stress 
Cross-Sections and Pitch Angles 
 
                                                
2) In this section, terminological inconsistencies may occur as the original titles are used.
