Repository: kujaxr/obsidian-vault

File: 材料工程师/VW11614.pdf.md
# VW11614.pdf

Klass.-Nr. 01 81 5 
September 2003 
Metric ISO Threads 
Limit Dimensions for Coarse Tolerance Class 
External 8g  
Internal 7H 
VW 
116 14 
Konzernnorm 
 
 
Descriptors: 
limit dimensions, thread, tolerance class, internal thread, external thread, sur-
face protection, electrolytic, male thread, female thread 
 
Page 1 of 7 
Fachverantwortung/Responsibility 
Normung/Standards (EZTD, 1733) 
 
EZTD 
Kühn 
Kühn 
Tel: +49-5361-9-23370 
Sobanski 
 
 
Confidential. All rights reserved. No part of this document may be transmitted or reproduced without the prior written permission of a Standards Department of the Volkswagen Group. 
Parties to a contract can only obtain this standard via the responsible procurement department. 
 VOLKSWAGEN AG 
Norm vor Anwendung auf Aktualität prüfen / Check standard for current issue prior to usage. 
Form FE 41 - 01.03 
Changes 
The following changes have been made as compared to Volkswagen standard VW 116 14, 1985-10: 
─ 
Standard completely revised and formatted 
─ 
Designation "male thread" changed to "external thread" 
─ 
Designation "female thread" changed to "internal thread" 
─ 
Drawing modified to reflect new rules of technical drawing 
─ 
Table divided into external and internal threads 
─ 
Tables 3 and 4: M24 x 2, M30 x 2, M36 x 3 and M39 x 3 added 
Previous issues 
1968-08; 1985-10 
1 
Scope 
The nominal and limit dimensions in Tables 1 to 4 and Figure 1 apply to the bright final condition. 
See VW 116 15 for limit dimensions for phosphated or electrolytically treated threads. 
Tolerance class "medium" according to VW 116 10 is generally released. Tolerance class "coarse" 
has a smaller thread overlap and requires special gages. It may therefore only be approved in spe-
cial cases, e.g. for plastic parts, if the accuracy of the tolerance class "medium" cannot be complied 
with. It must be specified in the drawing. 
 
2 
Designation 
Designation of a metric ISO standard thread with nominal thread diameter d = 10 mm and flank 
lead P = 1.5 mm, tolerance class 8g for external thread and 7H for internal thread: 
M10 - 8g (external thread) 
 
 
 
M10 – 7H (internal thread) 
Designation of a metric ISO fine-pitch thread with nominal thread diameter d = 10 mm and flank 
lead P = 1.25 mm, tolerance class 8g for external thread and 7H for internal thread: 
M 10 x 1.25 – 8 g (external thread)  
 
M 10 x 1.25 – 7H (internal thread) 
The English translation is believed to be accurate. 
In case of discrepancies the German version shall govern. 
QUELLE: NOLIS


Page 2 
VW 116 14: 2003-09 
 
 
3 
Nominal and limit dimensions 
 
Figure 1 
 
Table 1 – ISO standard thread, external thread 
Dimensions in mm 
 
 
 
 
External thread 
1) 
Outer ∅ 
d1 
Pitch ∅ 
d2 
Minor ∅ 
d3 
Thread 
Flank 
lead 
P 
Depth 
h3 
Radius 
R 
max. 
es 
 
µm 
Maxi-
mum 
value 
Mini-
mum 
value 
Tol. 
µm 
Maxi-
mum 
value 
Mini-
mum 
value 
Tol. 
µm 
Maxi-
mum 
value 
Mini-
mum 
value 
Tol. 
µm 
M 3  
0.5 
0.307 
0.072 
- 
- 
- 
- 
- 
- 
- 
- 
- 
- 
M3.5 
0.6 
0.368 
0.087 
- 
- 
- 
- 
- 
- 
- 
- 
- 
- 
M 4  
0.7 
0.429 
0.101 
- 
- 
- 
- 
- 
- 
- 
- 
- 
- 
M 5  
0.8 
0.491 
0.115 
24 
4.976 
4.740 
236 
4.456 
4.306 
150 
3.995 
3.814 
181 
M 6  
1 
0.613 
0.144 
26 
5.974 
5.694 
280 
5.324 
5.144 
180 
4.747 
4.528 
219 
M7 
1 
0.613 
0.144 
26 
6.974 
6.694 
280 
6.324 
6.744 
180 
5.747 
5.528 
219 
M 8  
1.25 
0.767 
0.180 
28 
7.972 
7.637 
335 
7.160 
6.970 
190 
6.438 
6.200 
238 
M9 
1.25 
0.767 
0.180 
28 
8.972 
8.637 
335 
8.160 
7.970 
190 
7.438 
7.200 
238 
M 1 0  
1.5 
0.920 
0.217 
32 
9.968 
9.593 
375 
8.994 
8.782 
212 
8.128 
7.858 
270 
M12 
1.75 
1.074 
0.253 
34 
11.966 
11.541 
425 
10.829 
10.593 
236 
9.819 
9.516 
303 
M14 
2 
1.227 
0.289 
38 
13.962 
13.512 
450 
12.663 
12.413 
250 
11.508 
11.181 
327 
M16 
2 
1.227 
0.289 
38 
15.962 
15.512 
450 
14.663 
14.413 
250 
13.508 
13.181 
327 
M18 
2.5 
1.534 
0.361 
42 
17.958 
17.428 
530 
16.334 
16.069 
265 
14.891 
14.530 
361 
M20 
2.5 
1.534 
0.361 
42 
19.958 
19.428 
530 
18.334 
18.069 
265 
16.891 
16.530 
361 
M22 
2.5 
1.534 
0.361 
42 
21.958 
21.428 
530 
20.334 
20.069 
265 
18.891 
18.530 
361 
M24 
3 
1.840 
0.433 
48 
23.952 
23.352 
600 
22.003 
21.688 
315 
20.271 
19.840 
431 
M27 
3 
1.840 
0.433 
48 
26.952 
26.352 
600 
25.003 
24.688 
315 
23.271 
22.840 
431 
M30 
3.5 
2.147 
0.505 
53 
29.947 
29.277 
670 
27.674 
27.339 
335 
25.653 
25.183 
470 
M33 
3.5 
2.147 
0.505 
53 
32.947 
32.277 
670 
30.674 
30.339 
335 
28.653 
28.183 
470 
M36 
4 
2.454 
0.577 
60 
35.940 
35.190 
750 
33.342 
32.987 
355 
31.033 
30.524 
509 
M39 
4 
2.454 
0.577 
60 
38.940 
38.190 
750 
36.342 
35.987 
355 
34.033 
33.524 
509 
1) See VW 116 10 for thread limit dimensions up to M 4 ( tolerance class "medium") 
es 
2 
Nominal dimensions 
Internal
External


Page 3 
VW 116 14: 2003-09 
 
 
Table 2 – ISO standard thread, internal thread 
 
 
 
 
 
 
 
 
       Dimensions in mm 
 
 
Internal thread
 
Outer ∅
D 
Pitch ∅ 
D2 
Minor ∅ 
D1 
Thread 
Flank 
lead 
 
P 
Minimum 
value 
Maximum 
value 
Minimum 
value 
Tol. 
µm 
Maximum 
value 
Minimum 
value 
Tol.
µm 
M3 
0.5 
3.000 
2.800 
2.675 
125 
2.639 
2.459 
180 
M3.5 
0.6 
3.500 
3.250 
3.110 
140 
3.050 
2.850 
200 
M4 
0.7 
4.000 
3..695 
3.545 
150 
3.466 
3.242 
224 
M5 
0.8 
5.000 
4.640 
4.480 
160 
4.384 
4.134 
250 
M6 
1 
6.000 
5.540 
5.350 
190 
5.217 
4.917 
300 
M7 
1 
7.000 
6.540 
6.350 
190 
6.217 
5.917 
300 
M8 
1.25 
8.000 
7.388 
7.188 
200 
6.982 
6.647 
335 
M9 
1.25 
9.000 
8.388 
8.188 
200 
7.982 
7.647 
335 
M10 
1.5 
10.000 
9.250 
9.026 
224 
8.751 
8.376 
375 
M12 
1.75 
12.000 
11.113 
10.863 
250 
10.531 
10.106 
425 
M14 
2 
14.000 
12.966 
12.701 
265 
12.310 
11.835 
475 
M16 
2 
16.000 
14.966 
14.701 
265 
14.310 
13.835 
475 
M18 
2.5 
18.000 
16.656 
16.376 
280 
15.854 
15.294 
560 
M20 
2.5 
20.000 
18.656 
18.376 
280 
17.854 
17.294 
560 
M22 
2.5 
22.000 
20.656 
20.376 
280 
19.854 
19.294 
560 
M24 
3 
24.000 
22.386 
22.051 
335 
21.382 
20.752 
630 
M27 
3 
27.000 
25.386 
25.051 
335 
24.382 
23.752 
630 
M30 
3.5 
30.000 
28.082 
27.727 
355 
26.921 
26.211 
710 
M33 
3.5 
33.000 
31.082 
30.727 
355 
29.921 
29.211 
710 
M36 
4 
36.000 
33.777 
33.402 
375 
32.420 
31.670 
750 
M39 
4 
39.000 
36.777 
36.402 
375 
35.420 
34.670 
750 
 


Page 4 
VW 116 14: 2003-09 
 
3.1 
ISO fine-pitch thread 
Table 3 – ISO fine-pitch thread, external thread 
   Dimensions in mm 
 
 
 
External thread 
Outer ∅ 
d1 
Pitch ∅ 
d2 
Minor ∅ 
d3 
Thread 
Depth 
 
h3 
Radius 
 
R 
max. 
es 
 
µm 
Maxi-
mum 
value 
Mini-
mum 
value 
Tol. 
µm 
Maxi-
mum 
value 
Mini-
mum 
value 
Tol. 
µm 
Maxi-
mum 
value 
Mini-
mum 
value 
Tol. 
µm 
M8 x 1 
0.613 
0.144 
26 
7.974 
7.694 
280 
7.324 
7.144 
180 
6.747 
6.528 
219 
M9 x 1 
0.613 
0.144 
26 
8.974 
8.694 
280 
8.324 
8.144 
180 
7.747 
7.528 
219 
M10 x 1 
0.613 
0.144 
26 
9.974 
9.694 
280 
9.324 
9.144 
180 
8.747 
8.528 
219 
M10 x 1.25 
0.767 
0.180 
28 
9.972 
9.637 
335 
9.160 
8.970 
190 
8.438 
8.200 
238 
M11 x 1.25 
0.767 
0.180 
28 
10.972 
10.637 
335 
10.160 
9.970 
190 
9.438 
9.200 
238 
M12 x 1 
0.613 
0.144 
26 
11.974 
11.694 
280 
11.324 
11.134 
190 
10.747 
10.518 
229 
M12 x 1.25 
0.767 
0.180 
28 
11.972 
11.637 
335 
11.160 
10.948 
212 
10.438 
10.178 
260 
M12 x 1.5 
0.920 
0.217 
32 
11.968 
11.593 
375 
10.994 
10.770 
224 
10.128 
9.846 
282 
M14 x 0.75 
0.460 
0.108 
22 
13.978 
13.754 
224 
13.491 
13.321 
170 
13.058 
12.858 
200 
M14 x 1 
0.613 
0.144 
26 
13.974 
13.694 
280 
13.324 
13.134 
190 
12.747 
12.518 
229 
M14 x 1.25 
0.767 
0.180 
28 
13.972 
13.637 
335 
13.160 
12.948 
212 
12.438 
12.178 
260 
M14 x 1.5 
0.920 
0.217 
32 
13.968 
13.593 
375 
12.994 
12.770 
224 
12.128 
11.846 
282 
M15 x 1 
0.613 
0.144 
26 
14.974 
14.694 
280 
14.324 
14.134 
190 
13.747 
13.518 
229 
M16 x 0.75 
0.460 
0.108 
22 
15.978 
15.754 
224 
15.491 
15.321 
170 
15.058 
14.858 
200 
M16 x 1 
0.613 
0.144 
26 
15.974 
15.694 
280 
15.324 
15.134 
190 
14.747 
14.518 
229 
M16 x 1.25 
0.767 
0.180 
28 
15.972 
15.637 
335 
15.160 
14.948 
212 
14.438 
14.178 
260 
M16 x 1.5 
0.920 
0.217 
32 
15.968 
15.593 
375 
14.994 
14.770 
224 
14.128 
13.846 
282 
M18 x 1 
0.613 
0.144 
26 
17.974 
17.694 
280 
17.324 
17.134 
190 
16.747 
16.518 
229 
M18 x 1.25 
0.767 
0.180 
28 
17.972 
17.637 
335 
17.160 
16.948 
212 
16.438 
16.178 
260 
M18 x 1.5 
0.920 
0.217 
32 
17.968 
17.593 
375 
16.994 
16.770 
224 
16.128 
15.846 
282 
M19 x 0.75 
0.460 
0.108 
22 
18.978 
18.754 
224 
18.491 
18.321 
170 
18.058 
17.858 
200 
M20 x 1 
0.613 
0.144 
26 
19.974 
19.694 
280 
19.324 
19.134 
190 
18.747 
18.518 
229 
M20 x 1.25 
0.767 
0.180 
28 
19.972 
19.637 
335 
19.160 
18.948 
212 
18.438 
18.178 
260 
M20 x 1.5 
0.920 
0.217 
32 
19.968 
19.593 
375 
18.994 
18.770 
224 
18.128 
17.846 
282 
M21 x 1 
0.613 
0.144 
26 
20.974 
20.694 
280 
20.324 
20.134 
190 
19.747 
19.518 
229 
M22 x 1.25 
0.767 
0.180 
28 
21.972 
21.637 
335 
21.160 
20.948 
212 
20.438 
20.178 
260 
M22 x 1.5 
0.920 
0.217 
32 
21.968 
21.593 
375 
20.994 
20.770 
224 
20.128 
19.846 
282 
M24 x 1 
0.613 
0.144 
26 
23.974 
23.694 
280 
23.324 
23.124 
200 
22.747 
22.508 
239 
M24 x 1.5 
0.920 
0.217 
32 
23.968 
23.593 
375 
22.994 
22.758 
236 
22.128 
21.834 
294 
M24 x 2 
1.227 
0.288 
38 
23.962 
23.512 
450 
22.663 
22.398 
265 
21.508 
21.166 
342 
M26 x 1 
0.613 
0.144 
26 
25.974 
25.694 
280 
25.324 
25.124 
200 
24.747 
24.508 
239 
M26 x 1.25 
0.767 
0.180 
28 
25.972 
25.637 
335 
25.160 
24.936 
224 
24.438 
24.166 
272 
M27 x 1.5 
0.920 
0.217 
32 
26.968 
26.593 
375 
25.994 
25.758 
236 
25.128 
24.834 
294 
M28 x 1.25 
0.767 
0.180 
28 
27.972 
27.637 
335 
27.160 
26.936 
224 
26.438 
26.166 
272 
M28 x 1.5 
0.920 
0.217 
32 
27.968 
27.593 
375 
26.994 
26.758 
236 
26.128 
25.834 
294 
M30 x 1.5 
0.920 
0.217 
32 
29.968 
29.593 
375 
28.994 
28.758 
236 
28.128 
27.834 
294 
M30 x 2 
1.227 
0.288 
38 
29.962 
29.512 
450 
28.663 
28.398 
265 
27.508 
27.166 
342 


Page 5 
VW 116 14: 2003-09 
 
 
 
 
External thread 
Outer ∅ 
d1 
Pitch ∅ 
d2 
Minor ∅ 
d3 
Thread 
Depth 
 
h3 
Radius 
 
R 
max. 
es 
 
µm 
Maxi-
mum 
value 
Mini-
mum 
value 
Tol. 
µm 
Maxi-
mum 
value 
Mini-
mum 
value 
Tol. 
µm 
Maxi-
mum 
value 
Mini-
mum 
value 
Tol. 
µm 
M32 x 1.5 
0.920 
0.217 
32 
31.968 
31.539 
375 
30.994 
30.758 
236 
30.128 
29.834 
294 
M35 x 1.5 
0.920 
0.217 
32 
34.968 
34.593 
375 
33.994 
33.758 
236 
33.128 
32.834 
294 
M36 x 1.5 
0.920 
0.217 
32 
35.968 
35.593 
375 
34.994 
34.758 
236 
34.128 
33.834 
294 
M36 x 3 
1.840 
0.433 
48 
35.952 
35.352 
600 
34.003 
33.688 
315 
32.271 
31.840 
431 
M38 x 1.5 
0.920 
0.217 
32 
37.968 
37.593 
375 
36.994 
36.758 
236 
36.128 
35.834 
294 
M39 x 3 
1.840 
0.433 
48 
38.952 
38.352 
600 
37.003 
36.688 
315 
35.271 
34.840 
431 
M40 x 1.5 
0.920 
0.217 
32 
39.968 
39.593 
375 
38.994 
38.758 
236 
38.128 
37.834 
294 
M42 x 1.5 
0.920 
0.217 
32 
41.968 
41.593 
375 
40.994 
40.758 
236 
40.128 
39.834 
294 
M45 x 1.5 
0.920 
0.217 
32 
44.968 
44.593 
375 
43.994 
43.758 
236 
43.128 
42.834 
294 
M48 x 1.5 
0.920 
0.217 
32 
47.968 
47.593 
375 
46.994 
46.744 
250 
46.128 
45.820 
308 
M48 x 3 
1.840 
0.433 
48 
47.952 
47.352 
600 
46.003 
45.668 
335 
44.271 
43.820 
451 
M50 x 1.5 
0.920 
0.217 
32 
49.968 
49.593 
375 
48.994 
48.744 
250 
48.128 
47.820 
308 
M52 x 1.5 
0.920 
0.217 
32 
51.968 
51.593 
375 
50.994 
50.744 
250 
50.128 
49.820 
308 
M56 x 1.5 
0.920 
0.217 
32 
55.968 
55.593 
375 
54.994 
54.744 
250 
54.128 
53.820 
308 
M62 x 2 
1.227 
0.289 
38 
61.962 
61.512 
450 
60.663 
60.383 
280 
59.508 
59.151 
357 
M64 x 1.5 
0.920 
0.217 
32 
63.968 
63.593 
375 
62.994 
62.744 
250 
62.128 
61.820 
308 
M68 x 1.5 
0.920 
0.217 
32 
67.968 
67.593 
375 
66.994 
66.744 
250 
66.128 
65.820 
308 
M78 x 1.5 
0.920 
0.217 
32 
77.968 
77.593 
375 
76.994 
76.744 
250 
76.128 
75.820 
308 
M80 x 1 
0.613 
0.144 
26 
79.974 
79.694 
280 
79.324 
79.100 
224 
78.747 
78.484 
263 
M80 x 1.5 
0.920 
0.217 
32 
79.968 
79.593 
375 
78.994 
78.744 
250 
78.128 
77.820 
308 
M88 x 2 
1.227 
0.289 
38 
87.962 
87.512 
450 
86.663 
86.383 
280 
85.508 
85.151 
357 
M92 x 1.5 
0.920 
0.217 
32 
91.968 
91.593 
375 
90.994 
90.729 
265 
90.128 
89.803 
325 
 
Table 4  – ISO fine-pitch thread, internal thread 
  
 
 
 
 
 
 
  Dimensions in mm 
 
Internal thread 
Outer ∅
D 
Pitch ∅ 
D2 
Minor ∅ 
D1 
Thread 
Minimum 
value 
Maxi-
mum 
value 
Mini-
mum 
value 
Tol. 
µm 
Maxi-
mum 
value 
Mini-
mum 
value 
Tol. 
µm 
M8 x 1 
8.000 
7.540 
7.350 
190 
7.217 
6.917 
300 
M9 x 1 
9.000 
8.540 
8.350 
190 
8.217 
7.917 
300 
M10 x 1 
10.000 
9.540 
9.350 
190 
9.217 
8.917 
300 
M10 x 1.25 
10.000 
9.388 
9.188 
200 
8.982 
8.647 
335 
M11 x 1.25 
11.000 
10.388 
10.188 
200 
9.982 
9.647 
335 
M12 x 1 
12.000 
11.550 
11.350 
200 
11.217 
10.917 
300 
M12 x 1.25 
12.000 
11.412 
11.188 
224 
10.982 
10.647 
335 
M12 x 1.5 
12.000 
11.262 
11.026 
236 
10.751 
10.376 
375 
M14 x 0.75 
14.000 
13.693 
13.513 
180 
13.424 
13.188 
236 
M14 x 1 
14.000 
13.550 
13.350 
200 
13.217 
12.917 
300 
M14 x 1.25 
14.000 
13.412 
13.188 
224 
12.982 
12.647 
335 


Page 6 
VW 116 14: 2003-09 
 
 
Internal thread 
Outer ∅ 
D 
Pitch ∅ 
D2 
Minor ∅ 
D1 
Thread 
Minimum 
value 
Maxi-
mum 
value 
Mini-
mum 
value 
Tol. 
µm 
Maxi-
mum 
value 
Mini-
mum 
value 
Tol. 
µm 
M14 x 1.5 
14.000 
13.262 
13.026 
236 
12.751 
12.376 
375 
M15 x 1 
15.000 
14.550 
14.350 
200 
14.217 
13.917 
300 
M16 x 0.75 
16.000 
15.693 
15.513 
180 
15.424 
15.188 
236 
M16 x 1 
16.000 
15.550 
15.350 
200 
15.217 
14.917 
300 
M16 x 1.25 
16.000 
15.412 
15.188 
224 
14.982 
14.647 
335 
M16 x 1.5 
16.000 
15.262 
15.026 
236 
14.751 
14.376 
375 
M18 x 1 
18.000 
17.550 
17.350 
200 
17.217 
16.917 
300 
M18 x 1.25 
18.000 
17.412 
17.188 
224 
16.982 
16.647 
335 
M18 x 1.5 
18.000 
17.262 
17.026 
236 
16.751 
16.376 
375 
M19 x 0.75 
19.000 
18.693 
18.513 
100 
18.424 
18.188 
236 
M20 x 1 
20.000 
19.550 
19.350 
200 
19.217 
18.917 
300 
M20 x 1.25 
20.000 
19.412 
19.188 
224 
18.982 
18.647 
335 
M20 x 1.5 
20.000 
19.262 
19.026 
236 
18.751 
18.376 
375 
M21 x 1 
21.000 
20.550 
20.350 
200 
20.217 
19.917 
300 
M22 x 1.25 
22.000 
21.412 
21.188 
224 
20.982 
20.647 
335 
M22 x 1.5 
22.000 
21.262 
21.026 
236 
20.751 
20.376 
375 
M24 x 1 
24.000 
23.562 
23.350 
212 
23.217 
22.917 
300 
M24 x 1.5 
24.000 
23.276 
23.026 
250 
22.751 
22.376 
375 
M24 x 2 
24.000 
22.981 
22.701 
280 
22.310 
21.835 
475 
M26 x 1 
26.000 
25.562 
25.350 
212 
25.217 
24.917 
300 
M26 x 1.25 
26.000 
25.424 
25.188 
236 
24.982 
24.647 
335 
M27 x 1.5 
27.000 
26.276 
26.026 
250 
25.751 
25.376 
375 
M28 x 1.25 
28.000 
27.426 
27.188 
236 
26.982 
26.647 
335 
M28 x 1.5 
28.000 
27.276 
27.026 
250 
26.751 
26.376 
375 
M30 x 1.5 
30.000 
29.276 
29.026 
250 
28.751 
28.376 
375 
M30 x 2 
30.000 
28.981 
28.701 
280 
28.310 
27.835 
475 
M32 x 1.5 
32.000 
31.276 
31.026 
250 
30.751 
30.376 
375 
M35 x 1.5 
35.000 
34.276 
34.026 
250 
33.751 
33.376 
375 
M36 x 1.5 
36.000 
35.276 
35.026 
250 
34.751 
34.376 
375 
M36 x 3 
36.000 
34.386 
34.051 
335 
33.382 
32.752 
630 
M38 x 1.5 
38.000 
37.276 
37.026 
250 
36.751 
36.376 
375 
M39 x 3 
39.000 
37.386 
37.051 
335 
36.382 
35.752 
630 
M40 x 1.5 
40.000 
39.276 
39.026 
250 
38.751 
38.376 
375 
M42 x 1.5 
42.000 
41.276 
41.026 
250 
40.751 
40.376 
375 
M45 x 1.5 
45.000 
44.276 
44.026 
250 
43.751 
43.376 
375 
M48 x 1.5 
48.000 
47.291 
47.026 
265 
46.751 
46.376 
375 
M48 x 3 
48.000 
46.406 
46.051 
355 
45.382 
44.752 
630 
M50 x 1.5 
50.000 
49.291 
49.026 
265 
48.751 
48.376 
375 
M52 x 1.5 
52.000 
51.291 
51.026 
265 
50.751 
50.376 
375 
M56 x 1.5 
56.000 
55.291 
55.026 
265 
54.751 
54.376 
375 
M62 x 2 
62.000 
61.001 
60.701 
300 
60.310 
59.835 
475 
M64 x 1.5 
64.000 
63.291 
63.026 
265 
62.751 
62.376 
375 


Page 7 
VW 116 14: 2003-09 
 
 
Internal thread 
Outer ∅
D 
Pitch ∅ 
D2 
Minor ∅ 
D1 
Thread 
Minimum 
value 
Maxi-
mum 
value 
Mini-
mum 
value 
Tol. 
µm 
Maxi-
mum 
value 
Mini-
mum 
value 
Tol. 
µm 
M68 x 1.5 
68.000 
67.291 
67.026 
265 
66.751 
66.376 
375 
M78 x 1.5 
78.000 
77.291 
77.026 
265 
76.751 
76.376 
375 
M80 x 1 
80.000 
79.586 
79.350 
236 
79.217 
78.917 
300 
M80 x 1.5 
80.000 
79.291 
79.026 
265 
78.751 
78.376 
375 
M88 x 2 
88.000 
87.001 
86.701 
300 
86.310 
85.835 
475 
M92 x 1.5 
92.000 
91.301 
91.026 
275 
90.751 
90.376 
375 
4 
Notes for application on the threads listed in Tables 1 to 4 
- 
Thread sizes printed in bold shall be preferred 
- 
es = Limit deviation of the external thread 
- 
The loaded cross section is calculated using the formula 
2
3
2
2
4






+
=
d
d
AS
π
, where d2 and d3 
are nominal dimensions (see DIN 13-28) 
- 
See VW 010 41 for an explanation of thread tolerance 
- 
Minor-diameter holes and drill diameters according to VW 116 35 
- 
Limit thread plug gage according to VW 1951 10-1, -2 
- 
Limit plug gages according to VW 8.5.5, VW 8.5.6 and VW 8.5.7 
- 
Limit thread roller gages according to VW 1951 82 
5 
Referenced standards*) 
VW 8.5.5 
Limit Plug Gages; Nominal Diameter from 1 to less than 6 mm; Single-Sided, 
Double-Sided and with Toleranced Depth 
VW 8.5.6 
Limit Plug Gages; Nominal Diameter from 6 to 40 mm; Single-Sided, Double-Sided 
and with Toleranced Depth 
VW 8.5.7 
Limit Plug Gages; Nominal Diameter over 40 up to 100 mm 
VW 010 41 
Metric ISO Threads; Explanation of the Thread System 
VW 116 10  
Metric ISO Threads; Limit Dimensions for Medium Tolerance Class; Male 6g, Female 6H 
VW 116 15 
Limit Dimensions with Protection Coating for Coarse Tolerance Class 7H/8g 
VW 116 35 
ISO Metric Screw Threads; Tapping Hole Diameters for Screw Threads; Drills and 
Limits for Tolerance Grade H 
VW 1951 10-1 Thread with Metric ISO Profile; Limit Thread Plug Gages 
VW 1951 10-2 Thread with Metric ISO Profile; Limit Thread Plug Gages 
VW 1951 82 
ISO Metric Screw Threads; Limit Thread Rollers; Order Data and Lettering 
DIN 13-28 
ISO Metric Screw Threads, Coarse and Fine Screw Threads from 1 to 250 mm 
Screw Thread Diameter; Root Cross-Sections, Tensile Stress Cross-Sections and 
Pitch Angles 
 
*) In this section terminological inconsistencies may occur as the original titles are used.

File: 材料工程师/VW11615.pdf.md
# VW11615.pdf

Klass.-Nr. 01 81 5
September 2003
Metric ISO Threads
Limit Dimensions with Protection Coating
for Coarse Tolerance Class (8g/7H)
VW
116 15
Konzernnorm
Descriptors:
limit dimension, thread, tolerance zone, internal thread, external thread, male
thread, female thread, protective coating, surface protection
Page 1 of 6
Fachverantwortung/Responsibility
Normung/Standards (EZTD, 1733)
EZTD
Kühn
Kühn
Tel: +49-5361-9-23370
Sobanski
Confidential. All rights reserved. No part of this document may be transmitted or reproduced without the prior written permission of a Standards Department of the Volkswagen Group.
Parties to a contract can only obtain this standard via the responsible procurement department.
 VOLKSWAGEN AG
Norm vor Anwendung auf Aktualität prüfen / Check standard for current issue prior to usage.
Form FE 41 - 01.03
Changes
The following changes have been made as compared to VW 116 15, 1985-10:
─ 
Standard was completely revised and formatted
─ 
Designation "male thread" changed to "external thread"
─ 
Designation "female thread" changed to "internal thread"
─ 
Drawing was modified according to the new drawing rules
─ 
Table was divided into external and internal thread tables
─ 
Tables 3 and 4: M24 x 2, M30 x 2, M36 x 3, M39 x 3 added, M40 x 1, M42 x 1 removed
Previous issues
1985-10
1 
Scope
The nominal and limit dimensions in Tables 1 to 4 and Figure 1 apply to the final condition phos-
phated or with electrolytic surface protection. For limit dimensions before application of an electro-
lytic surface protection layer, see VW 116 25, before application of a phosphate layer, see
VW 116 14.
Generally, the medium tolerance class according to VW 116 10 is released. The coarse tolerance
class has a smaller pitch depth of engagement and requires special gages. Therefore, it can be
permitted only in exceptional cases, e.g. if the accuracy according to the medium tolerance class
cannot be complied with. It must be specified on the drawing.
2 
Designation
Designation of a metric ISO coarse thread with nominal diameter d = 10 mm and flank lead
P = 1.5 mm, tolerance class 8g for external thread and tolerance class 7H for internal thread:
M10 – 8g (external thread)
M10 – 7H (internal thread).
Designation of a metric ISO fine-pitch thread with nominal diameter d = 10 mm and flank lead
P = 1.25 mm, tolerance class 8g for external thread and tolerance class 7H for internal thread:
M10 x 1.25 – 8g (external thread)
M10 x 1.25 – 7H (internal thread).
The English translation is believed to be accurate. In case
of discrepancies the German version shall govern.
QUELLE: NOLIS


Page 2
VW 116 15: 2003-09
3 
Nominal dimensions and limit dimensions
Figure 1*)
Table 1 – ISO coarse thread, external thread
Dimensions in mm
External thread1)
External  d
Flank 
d2
Minor 
d3
Thread
Flank
lead
P
Depth
h3
Radius
R
max.
Maxi-
mum
value
Mini-
mum
value
Tol.
µm
Maxi-
mum
value
Mini-
mum
value
Tol.
µm
Maxi-
mum
value
Mini-
mum
value
Tol.
µm
M 3
0.5
0.307
0.072
-
-
-
-
-
-
-
-
-
M3.5
0.6
0.368
0.087
-
-
-
-
-
-
-
-
-
M 4
0.7
0.429
0.101
-
-
-
-
-
-
-
-
-
M 5
0.8
0.491
0.115
5.000
4.740
260
4.480
4.306
174
4.019
3.814
205
M 6
1
0.613
0.144
6.000
5.694
306
5.350
5.144
206
4.773
4.528
245
M7
1
0.613
0.144
7.000
6.694
306
6.350
6.144
206
5.773
5.528
245
M 8
1.25
0.767
0.180
8.000
7.637
363
7.188
6.970
218
6.466
6.200
266
M9
1.25
0.767
0.180
9.000
8.637
363
8.188
7.970
218
7.466
7.200
266
M 10
1.5
0.920
0.217
10.000
9.593
407
9.026
8.782
244
8.160
7.858
302
M12
1.75
1.074
0.253
12.000
11.541
459
10.863
10.593
270
9.853
9.516
337
M14
2
1.227
0.289
14.000
13.512
488
12.701
12.413
288
11.546
11.181
365
M16
2
1.227
0.289
16.000
15.512
488
14.701
14.413
288
13.546
13.181
365
M18
2.5
1.534
0.361
18.000
17.428
572
16.376
16.069
307
14.933
14.530
403
M20
2.5
1.534
0.361
20.000
19.428
572
18.376
18.069
307
16.933
16.530
403
M22
2.5
1.534
0.361
22.000
21.428
572
20.376
20.069
307
18.933
18.530
403
M24
3
1.840
0.433
24.000
23.352
648
22.051
21.688
363
20.319
19.840
479
M27
3
1.840
0.433
27.000
26.352
648
25.051
24.688
363
23.319
22.840
479
M30
3.5
2.147
0.505
30.000
29.277
723
27.727
27.339
388
25.706
25.183
523
M33
3.5
2.147
0.505
33.000
32.277
723
30.727
30.339
388
28.706
28.183
523
M36
4
2.454
0.577
36.000
35.190
810
33.402
32.987
415
31.093
30.524
569
M39
4
2.454
0.577
39.000
38.190
810
36.402
35.987
415
34.093
33.524
569
1) For thread limit dimensions up to M 4, see VW 116 11 (medium tolerance class).
                                               
*) Illustrations, graphics, photographs and flow charts were adopted from the Original German standard, and the numerical notation may
therefore differ from the English practice. A comma corresponds to a decimal point, and a period or blank is used as the thousands
separator.
Internal
External
Nominal
dimensions


Page 3
VW 116 15: 2003-09
Table 2 – ISO coarse thread, internal thread
Dimensions in mm
Internal thread2)
External
 D
Flank 
D2
Minor 
D1
Thread
Flank
lead
P
Minimum
value
Maxi-
mum
value
Minimum
value
Tol.
µm
Maxi-
mum
value
Minimum
value
Tol.
µm
M 3
0.5
3.000
2.800
2.675
125
2.639
2.459
180
M3.5
0.6
3.500
3.250
3.110
140
3.050
2.850
200
M 4
0.7
4.000
3.695
3.545
150
3.466
3.242
224
M 5
0.8
5.000
4.640
4.480
160
4.384
4.134
250
M 6
1
6.000
5.540
5.350
190
5.217
4.917
300
M7
1
7.000
6.540
6.350
190
6.217
5.917
300
M 8
1.25
8.000
7.388
7.188
200
6.982
6.647
335
M9
1.25
9.000
8.388
8.188
200
7.982
7.647
335
M 10
1.5
10.000
9.250
9.026
224
8.751
8.376
375
M12
1.75
12.000
11.113
10.863
250
10.531
10.106
425
M14
2
14.000
12.966
12.701
265
12.310
11.835
475
M16
2
16.000
14.966
14.701
265
14.310
13.835
475
M18
2.5
18.000
16.656
16.376
280
15.854
15.294
560
M20
2.5
20.000
18.656
18.376
280
17.854
17.294
560
M22
2.5
22.000
20.656
20.376
280
19.854
19.294
560
M24
3
24.000
22.386
22.051
335
21.382
20.752
630
M27
3
27.000
25.386
25.051
335
24.382
23.752
630
M30
3.5
30.000
28.082
27.727
355
26.921
26.211
710
M33
3.5
33.000
31.082
30.727
355
29.921
29.211
710
M36
4
36.000
33.777
33.402
375
32.420
31.670
750
M39
4
39.000
36.777
36.402
375
35.420
34.670
750
2) Internal thread is identical to VW 116 14.


Page 4
VW 116 15: 2003-09
3.1 
Table 3 – ISO fine-pitch thread, external thread
Dimensions in mm
External thread
External  d
Flank 
d2
Minor 
d3
Thread
Depth
h3
Ra-
dius
R
max.
Maxi-
mum
value
Minimum
value
Tol.
µm
Maximum
value
Minimum
value
Tol.
µm
Maximum
value
Mini-
mum
value
Tol.
µm
M 8  x  1
0.613
0.144
8.000
7.694
306
7.350
7.144
206
6.773
6.528
245
M9 x 1
0.613
0.144
9.000
8.694
306
8.350
8.144
206
7.773
7.528
245
M 10  x  1
0.613
0.144
10.000
9.694
306
9.350
9.144
206
8.773
8.528
245
M10 x 1.25
0.767
0.180
10.000
9.637
363
9.188
8.970
218
8.466
8.200
266
M12 x 1
0.613
0.144
12.000
11.694
306
11.350
11.134
216
10.773
10.518
255
M12  x  1.5
0.920
0.217
12.000
11.593
407
11.026
10.770
256
10.160
9.846
314
M14 x 1
0.613
0.144
14.000
13.694
306
13.350
13.134
216
12.773
12.518
255
M14 x 1.5
0.920
0.217
14.000
13.593
407
13.026
12.770
256
12.160
11.846
314
M16 x 1
0.613
0.144
16.000
15.694
306
15.350
15.134
216
14.773
14.518
255
M16  x  1.5
0.920
0.217
16.000
15.593
407
15.026
14.770
256
14.160
13.846
314
M18 x 1
0.613
0.144
18.000
17.694
306
17.350
17.134
216
16.773
16.518
255
M18 x 1.5
0.920
0.217
18.000
17.593
407
17.026
16.770
256
16.160
15.846
314
M20 x 1
0.613
0.144
20.000
19.694
306
19.350
19.134
216
18.773
18.518
255
M20  x  1.5
0.920
0.217
20.000
19.593
407
19.026
18.770
256
18.160
17.846
314
M22 x 1.5
0.920
0.217
22.000
21.593
407
21.026
20.770
256
20.160
19.846
314
M24 x 1.5
0.920
0.217
24.000
23.593
407
23.026
22.758
268
22.160
21.834
326
M24  x  2
1.227
0.288
24.000
23.512
488
22.701
22.398
303
21.546
21.166
380
M27 x 1.5
0.920
0.217
27.000
26.593
407
26.026
25.758
268
25.160
24.834
326
M28 x 1.5
0.920
0.217
28.000
27.593
407
27.026
26.758
268
26.160
25.834
326
M30 x 1.5
0.920
0.217
30.000
29.593
407
29.026
28.758
268
28.160
27.834
326
M30  x  2
1.227
0.288
30.000
29.512
488
28.701
28.398
303
27.546
27.166
380
M32 x 1.5
0.920
0.217
32.000
31.593
407
31.026
30.758
268
30.160
29.834
326
M35 x 1.5
0.920
0.217
35.000
34.593
407
34.026
33.758
268
33.160
32.834
326
M36 x 1.5
0.920
0.217
36.000
35.593
407
35.026
34.758
268
34.160
33.834
326
M36  x  3
1.840
0.433
36.000
35.352
648
34.051
33.688
363
32.319
31.840
479
M38 x 1.5
0.920
0.217
38.000
37.593
407
37.026
36.758
268
36.160
35.834
326
M39  x  3
1.840
0.433
39.000
38.352
648
37.051
36.688
363
35.319
34.840
479
M40 x 1.5
0.920
0.217
40.000
39.593
407
39.026
38.758
268
38.160
37.834
326
M42 x 1.5
0.920
0.217
42.000
41.593
407
41.026
40.758
268
40.160
39.834
326
M45 x 1.5
0.920
0.217
45.000
44.593
407
44.026
43.758
268
43.160
42.834
326
M48 x 1.5
0.920
0.217
48.000
47.593
407
47.026
46.744
282
46.160
45.820
340
M50 x 1.5
0.920
0.217
50.000
49.593
407
49.026
48.744
282
48.160
47.820
340
M52 x 1.5
0.920
0.217
52.000
51.593
407
51.026
50.744
282
50.160
49.820
340


Page 5
VW 116 15: 2003-09
Table 4 – ISO fine-pitch thread, internal thread
Dimensions in mm
Internal thread2)
External
 D
Flank 
D2
Minor 
D1
Thread
Minimum
value
Maximum
value
Minimum
value
Tol.
µm
Maxi-
mum
value
Mini-
mum
value
Tol.
µm
M 8 x 1
8.000
7.540
7.350
190
7.217
6.917
300
M9 x 1
9.000
8.540
8.350
190
8.217
7.917
300
M 10 x 1
10.000
9.540
9.350
190
9.217
8.917
300
M10 x 1.25
10.000
9.388
9.188
200
8.982
8.647
335
M12 x 1
12.000
11.550
11.350
200
11.217
10.917
300
M 12  x  1.5
12.000
11.262
11.026
236
10.751
10.376
375
M14 x 1
14.000
13.550
13.350
200
13.217
12.917
300
M14 x 1.5
14.000
13.262
13.026
236
12.751
12.376
375
M16 x 1
16.000
15.550
15.350
200
15.217
14.917
300
M 16  x  1. 5
16.000
15.262
15.026
236
14.751
14.376
375
M18 x 1
18.000
17.550
17.350
200
17.217
16.917
300
M18 x 1.5
18.000
17.262
17.026
236
16.751
16.376
375
M20 x 1
20.000
19.550
19.350
200
19.217
18.917
300
M 20  x  1. 5
20.000
19.262
19.026
236
18.751
18.376
375
M22 x 1.5
22.000
21.262
21.026
236
20.751
20.376
375
M24 x 1.5
24.000
23.276
23.026
250
22.751
22.376
375
M 24  x  2
24.000
22.981
22.701
280
22.310
21.835
475
M27 x 1.5
27.000
26.276
26.026
250
25.751
25.376
375
M28 x 1.5
28.000
27.276
27.026
250
26.751
26.376
375
M30 x 1.5
30.000
29.276
29.026
250
28.751
28.376
375
M 30  x  2
30.000
28.981
28.701
280
28.310
27.835
475
M32 x 1.5
32.000
31.276
31.026
250
30.751
30.376
375
M35 x 1.5
35.000
34.276
34.026
250
33.751
33.376
375
M36 x 1.5
36.000
35.276
35.026
250
34.751
34.376
375
M 36  x  3
36.000
34.386
34.051
335
33.382
32.752
630
M38 x 1.5
38.000
37.276
37.026
250
36.751
36.376
375
M 39  x  3
39.000
37.386
37.051
335
36.382
35.752
630
M40 x 1.5
40.000
39.276
39.026
250
38.751
38.376
375
M42 x 1.5
42.000
41.276
41.026
250
40.751
40.376
375
M45 x 1.5
45.000
44.276
44.026
250
43.751
43.376
375
M48 x 1.5
48.000
47.291
47.026
265
46.751
46.376
375
M50 x 1.5
50.000
49.291
49.026
265
48.751
48.376
375
M52 x 1.5
52.000
51.291
51.026
265
50.751
50.376
375
2) Internal thread is identical to VW 116 14.


Page 6
VW 116 15: 2003-09
4 
Notes for application on the threads listed in Tables 1 to 4
- 
Thread sizes in bold shall be preferred
- 
The loaded cross section is calculated using the formula 
2
3
2
2
4








d
d
As

, where d2 and d3
are nominal dimensions (see DIN 13-28)
- 
See VW 010 41 for an explanation of thread tolerance
- 
Minor-diameter holes and drill diameters according to VW 116 35
- 
Limit thread plug gage according to VW 1951 10-1 and VW 1951 10-2
- 
Limit plug gages according to VW 8.5.5, VW 8.5.6 and VW 8.5.7
- 
Limit thread roller gages according to VW 1951 82
5 
Referenced standards*)
VW 010 41
Metric ISO Thread; Explanation of the Thread System
VW 8.5.5
Limit Plug Gages; Nominal Diameter 1 to less than 6 mm Single-Sided, Double-
Sided and with Toleranced Depth
VW 8.5.6
Limit Plug Gages; Nominal Diameter from 6 to 40 mm Single-Sided, Double-
Sided and with Toleranced Depth
VW 8.5.7
Limit Plug Gages; Nominal Diameter over 40 up to 100 mm
VW 116 10 
Metric ISO Threads; Limit Dimensions for Medium Tolerance Class; Male 6g,
Female 56H
VW 116 11
Metric ISO Threads; Limit Dimensions with Surface Protection Layer for Medium
Tolerance Class 6g/6H
VW 116 14
Metric ISO Threads; Limit Dimensions for Coarse Tolerance Class Male 8g Fe-
male7H
VW 116 25
Metric ISO Threads; Limit Dimensions for Tolerance Zone 7G/8f Male 8f Female
7G
VW 116 35
ISO Metric Screw Thread
VW 1951 10-1
Thread with Metric ISO Profile; Limit Thread Plug Gages
VW 1951 10-2
Thread with Metric ISO Profile; Limit Thread Plug Gages; Go-Side with Marking
for Embedment Depth
VW 1951 82
Metric ISO Threads; Limit Thread Rollers; Order Data and Lettering
DIN 13-28
ISO Metric Screw Threads; Coarse and Fine Screw Threads from 1 to 250 mm
Screw Thread Diameter; Root Cross-Sections, Tensile Stress Cross-Sections
and Pitch Angles
                                               
*) In this section terminological inconsistencies may occur as the original titles are used.
