Repository: kujaxr/obsidian-vault

File: 材料工程师/VW11624.pdf.md
# VW11624.pdf

Klass.-Nr. 01 81 3
September 2003
Metric ISO Threads
Limit Dimensions for 6G/6f Tolerance Zone,
Male 6f Female 6G
VW
116 24
Konzernnorm
Descriptors:
limit dimensions, thread, tolerance class, internal thread, external thread,
surface protection, electrolytic, female thread, male thread
Page1 of 6
Fachverantwortung/Responsibility
Normung/Standards (EZTD, 1733)
EZTD
Kühn
Kühn
Tel: +49-5361-9-23370
Sobanski
Confidential. All rights reserved. No part of this document may be transmitted or reproduced without the prior written permission of a Standards Department of the Volkswagen Group.
Parties to a contract can only obtain this standard via the responsible procurement department.
 VOLKSWAGEN AG
Norm vor Anwendung auf Aktualität prüfen / Check standard for current issue prior to usage.
Form FE 41 - 01.03
Changes
The following changes have been made as compared to VW 116 24, 1985-10:
─ 
Standard was completely revised and formatted
─ 
Designation "male thread" changed to "external thread"
─ 
Designation "female thread" changed to "internal thread"
─ 
Drawing was modified according to the new drawing rules
─ 
Table was divided into external and internal thread tables
─ 
Tables 1 and 2: M12 x 1.75 added
─ 
Tables 3 and 4: M24 x 2, M30 x 2, M36 x 3 and M39 x 3 added
Previous issues
1967-02; 1985-10
1 
Scope
The nominal and limit dimensions in Tables 1 to 4 and Figure 1 apply to bright threads in tolerance
classes 
6f 
(external 
thread) 
and 
6G 
(internal thread) 
before 
electrolytic treatment.
For limit dimensions after application of surface protection, see VW 116 11. In addition, the limit
dimensions of tolerance class 6G apply to internal threads in final condition bright that will be
formed by a subsequent welding or stamping process (prevention of difficulties when screwing in
weld and stamping nuts).
2 
Designation
Designation of a metric ISO coarse thread with nominal diameter d = 10 mm and flank lead
P = 1.5 mm, tolerance class 6f for the external thread and tolerance class 6G for the internal
thread:
M10 - 6f (external thread)
M10 - 6G (internal thread).
Designation of a metric ISO fine-pitch thread with nominal diameter d = 10 mm and flank lead
P = 1 mm, tolerance class 6f for the external thread and tolerance class 6G for the internal thread:
M10 x 1 - 6f (external thread)
M10 x 1 - 6G (internal thread).
The English translation is believed to be accurate. In case
of discrepancies the German version shall govern.
QUELLE: NOLIS


Page 2
VW 116 24: 2003-09
3 
Nominal dimensions and limit dimensions
Figure 1*)
Table 1 – ISO coarse thread, external thread
Dimensions in mm
External thread
External 
d1
Flank 
d2
Minor 
d3
Threa
d
Flank
lead
P
Depth
h3
Ra-
dius
R
max.
es
m
Maxi-
mum
value
Mini-
mum
value
Tol.
m
Maxi-
mum
value
Mini-
mum
value
Tol.
m
Maxi-
mum
value
Mini-
mum
value
Tol.
m
M 2
0.4
0.245
0.058
34
1.966
1.871
95
1.706
1.639
67
1.475
1.392
83
M 2.5
0.45
0.276
0.065
35
2.465
2.365
100
2.173
2.102
71
1.913
1.825
88
M 3
0.5
0.307
0.072
36
2.964
2.858
106
2.639
2.564
75
2.351
2.257
94
M 3.5
0.6
0.368
0.087
36
3.464
3.339
125
3.074
2.989
85
2.728
2.620
108
M 4
0.7
0.429
0.101
38
3.962
3.822
140
3.507
3.417
90
3.103
2.986
117
M 5
0.8
0.491
0.115
38
4.962
4.812
150
4.442
4.347
95
3.981
3.855
126
M 6
1
0.613
0.144
40
5.960
5.780
180
5.310
5.198
112
4.733
4.582
151
M 7
1
0.613
0.144
40
6.960
6.780
180
6.310
6.198
112
5.733
5.582
151
M 8
1.25
0.767
0.180
42
7.958
7.746
212
7.146
7.028
118
6.424
6.258
166
M 9
1.25
0.767
0.180
42
8.958
8.746
212
8.146
8.028
118
7.424
7.258
166
M 10
1.5
0.920
0.217
45
9.955
9.719
236
8.981
8.849
132
8.115
7.925
190
M12
1,75
1,073
0,253
48
11,952
11,687
265
10,815
10,665
150
9,805
9,588
217
Table 2 – ISO coarse thread, internal thread
Dimensions in mm
Internal thread
Exter-
nal  D
Flank 
D2
Minor 
D1
Thread
Flank
lead
P
EI
m
Minimum
value
Maximum
value
Minimum
value
Tol.
m
Maximum
value
Minimum
value
Tol.
m
M 2
0.4
19
2.019
1.849
1.759
90
1.698
1.586
112
M 2.5
0.45
20
2.520
2.323
2.228
95
2.158
2.033
125
M 3
0.5
20
3.020
2.795
2.695
100
2.619
2.479
140
M 3.5
0.6
21
3.521
3.243
3.131
112
3.031
2.871
160
M 4
0.7
22
4.022
3.685
3.567
118
3.444
3.264
180
M 5
0.8
24
5.024
4.629
4.504
125
4.358
4.158
200
M 6
1
26
6.026
5.526
5.376
150
5.179
4.943
236
M 7
1
26
7.026
6.526
6.376
150
6.179
5.943
236
                                               
*) Illustrations, graphics, photographs and flow charts were adopted from the Original German standard, and the numerical notation may
therefore differ from the English practice. A comma corresponds to a decimal point, and a period or blank is used as the thousands
separator.
External
Nominal
dimensions
Internal


Page 3
VW 116 24: 2003-09
Internal thread
Exter-
nal  D
Flank 
D2
Minor 
D1
Thread
Flank
lead
P
EI
m
Minimum
value
Maximum
value
Minimum
value
Tol.
m
Maximum
value
Minimum
value
Tol.
m
M 8
1.25
28
8.028
7.376
7.216
160
6.940
6.675
265
M 9
1.25
28
9.028
8.376
8.216
160
7.940
7.675
265
M 10
1.5
32
10.032
9.238
9.058
180
8.708
8.408
300
M12
1.75
34
12.034
11.097
10.897
200
10.475
10.140
335
Table 3 – ISO fine-pitch thread, external thread
Dimensions in mm
External thread
External 
d1
Flank 
d2
Minor 
d3
Thread
Depth
h3
Ra-
dius
R
max.
es
m
Maxi-
mum
value
Mini-
mum
value
Tol.
m
Maxi-
mum
value
Mini-
mum
value
Tol.
m
Maxi-
mum
value
Minimum
value
Tol.
m
M8 x 1
0.613
0.144
40
7.960
7.780
180
7.310
7.198
112
6.733
6.582
151
M9 x 1
0.613
0.144
40
8.960
8.780
180
8.310
8.198
112
7.733
7.582
151
M10 x 1
0.613
0.144
40
9.960
9.780
180
9.310
9.198
112
8.733
8.582
151
M10 x 1.25
0.767
0.180
42
9.958
9.746
212
9.146
9.028
118
8.424
8.258
166
M12  x  1
0.613
0.144
40
11.960
11.780 180
11.310
11.192
118
10.733
10.576
157
M12  x  1.25
0. 767
0.180
42
11.958
11.746 212
11.146
11.014
132
10.424
10.244
180
M12  x  1.5
0.920
0.217
45
11.955
11.719 236
10.981
10.841
140
10.115
9.917
198
M14 x 1
0.613
0.144
40
13.960
13.780 180
13.310
13.192
118
12.733
12.576
157
M14 x 1.5
0.920
0.217
45
13.955
13.719 236
12.981
12.841
140
12.115
11.917
198
M16  x  1
0.613
0.144
40
15.960
15.780 180
15.310
15.192
118
14.733
14.576
157
M16  x  1.5
0.920
0.217
45
15.955
15.719 236
14.981
14.841
140
14.115
13.917
198
M18  x  1
0.613
0.144
40
17.960
17.780 180
17.310
17.192
118
16.733
16.576
157
M18  x  1.5
0.920
0.217
45
17.955
17.719 236
16.981
16.841
140
16.115
15.917
198
M20  x  1
0.613
0.144
40
19.960
19.780 180
19.310
19.192
118
18.733
18.576
157
M20  x  1.5
0.920
0.217
45
19.955
19.719 236
18.981
18.841
140
18.115
17.917
198
M22 x1.5
0.920
0.217
45
21.955
21.719 236
20.981
20.841
140
20.115
19.917
198
M24 x1.5
0.920
0.217
45
23.955
23.719 236
22.981
22.831
150
22.115
21.907
208
M24  x  2
1.227
0.288
52
23.948
23.668 280
22.649
22.479
170
21.494
21.247
247
M27  x  1.5
0.920
0.217
45
26.955
26.719 236
25.981
25.831
150
25.115
24.907
208
M28  x  1.5
0.920
0.217
45
27.955
27.719 236
26.981
26.831
150
26.115
25.907
208
M30  x  1.5
0.920
0.217
45
29.955
29.719 236
28.981
28.831
150
28.115
27.907
208
M30  x  2
1.227
0.288
52
29.948
29.668 280
28.649
28.479
170
27.494
27.247
247
M32  x  1.5
0.920
0.217
45
31.955
31.719 236
30.981
30.831
150
30.115
29.907
208
M35  x  1.5
0.920
0.217
45
34.955
34.719 236
33.981
33.831
150
33.115
32.907
208
M36  x  1.5
0.920
0.217
45
35.955
35.719 236
34.981
34.831
150
34.115
33.907
208
M36  x  3
1.840
0.433
63
35.937
35.562 375
33.988
33.788
200
32.256
31.940
316
M38  x  1.5
0.920
0.217
45
37.955
37.719 236
36.981
36.831
150
36.115
35.907
208
M39  x  3
1.840
0.433
63
38.937
38.562 375
36.988
36.788
200
35.256
34.940
316
M40  x  1
0.613
0.144
40
39.960
39.780 180
39.310
39.185
125
38.733
38.569
164
M40  x  1.5
0.920
0.217
45
39.955
39.719 236
38.981
38.831
150
38.115
37.907
208


Page 4
VW 116 24: 2003-09
Dimensions in mm
External thread
External 
d1
Flank 
d2
Minor 
d3
Thread
Depth
h3
Ra-
dius
R
max.
es
m
Maxi-
mum
value
Mini-
mum
value
Tol.
m
Maxi-
mum
value
Mini-
mum
value
Tol.
m
Maxi-
mum
value
Minimum
value
Tol.
m
M42  x  1
0.613
0.144
40
41.960
41.780 180
41.310
41.185
125
40.733
40.569
164
M42  x  1.5
0.920
0.217
45
41.955
41.719 236
40.981
40.831
150
40.115
39.907
208
M45  x  1.5
0.920
0.217
45
44.955
44.719 236
43.981
43.831
150
43.115
42.907
208
M48  x  1.5
0.920
0.217
45
47.955
47.719 236
46.981
46.821
160
46.115
45.897
218
M50  x  1.5
0.920
0.217
45
49.955
49.719 236
48.981
48.821
160
48.115
47.897
218
M52  x  1.5
0.920
0.217
45
51.955
51.719 236
50.981
50.821
160
50.115
49.897
218
Table 4 – ISO fine-pitch thread, internal thread
Dimensions in mm
Internal thread
Exter-
nal  D
Flank 
D2
Minor 
D1
Thread
EI
m
Minimum
value
Maximum
value
Minimum
value
Tol.
m
Maximum
value
Minimum
value
Tol.
m
M8 x 1
26
8.026
7.526
7.376
150
7.179
6.943
236
M9 x 1
26
9.026
8.526
8.376
150
8.179
7.943
236
M10 x 1
26
10.026
9.526
9.376
150
9.179
8.943
236
M10 x 1.25
28
10.028
9.376
9.216
160
8.940
8.675
265
M12  x  1
26
12.026
11.536
11.376
160
11.179
10.943
236
M12  x  1.25
28
12.028
11.396
11.216
180
10.940
10.675
265
M12  x  1.5
32
12.032
11.248
11.058
190
10.708
10.408
300
M14 x 1
26
14.026
13.536
13.376
160
13.179
12.943
236
M14 x 1.5
32
14.032
13.248
13.058
190
12.708
12.408
300
M16  x  1
26
16.026
15.536
15.376
160
15.179
14.943
236
M16  x  1.5
32
16.032
15.248
15.058
190
14.708
14.408
300
M18  x  1
26
18.026
17.536
17.376
160
17.179
16.943
236
M18  x  1.5
32
18.032
17.248
17.058
190
16.708
16.408
300
M20  x  1
26
20.026
19.536
19.376
160
19.179
18.943
236
M20  x  1.5
32
20.032
19.248
19.058
190
18.708
18.408
300
M22 x1.5
32
22.032
21.248
21.058
190
20.708
20.408
300
M24 x1.5
32
24.032
23.258
23.058
200
22.708
22.408
300
M24  x  2
38
24.038
22.739
22.963
224
21.873
22.248
375
M27  x  1.5
32
27.032
26.258
26.058
200
25.708
25.408
300
M28  x  1.5
32
28.032
27.258
27.058
200
26.708
26.408
300
M30  x  1.5
32
30.032
29.258
29.058
200
28.708
28.408
300
M30  x  2
38
30.038
28.739
28.963
224
27.873
28.248
375
M32  x  1.5
32
32.032
31.258
31.058
200
30.708
30.408
300
M35  x  1.5
32
35.032
34.258
34.058
200
33.708
33.408
300
M36  x  1.5
32
36.032
35.258
35.058
200
34.708
34.408
300
M36  x  3
48
36.048
34.099
34.364
265
32.800
33.300
500
M38  x  1.5
32
38.032
37.258
37.058
200
36.708
36.408
300
M39  x  3
48
39.048
37.099
37.364
265
35.800
36.300
500
M40  x  1
26
40.026
39.546
39.376
170
39.179
38.943
236


Page 5
VW 116 24: 2003-09
Dimensions in mm
Internal thread
Exter-
nal  D
Flank 
D2
Minor 
D1
Thread
EI
m
Minimum
value
Maximum
value
Minimum
value
Tol.
m
Maximum
value
Minimum
value
Tol.
m
M40  x  1.5
32
40.032
39.258
39.058
200
38.708
38.408
300
M42  x  1
26
42.026
41.546
41.376
170
41.179
40.943
236
M42  x  1.5
32
42.032
41.258
41.058
200
40.708
40.408
300
M45  x  1.5
32
45.032
44.258
44.058
200
43.708
43.408
300
M48  x  1.5
32
48.032
47.270
47.058
212
46.708
46.408
300
M50  x  1.5
32
50.032
49.270
49.058
212
48.708
48.408
300
M52  x  1.5
32
52.032
51.270
51.058
212
50.708
50.408
300
4 
Notes for application on the threads in Tables 1 to 4
- 
Threads in bold shall be preferred
- 
EI and es are the limit deviations for internal and external threads, respectively
- 
The loaded cross section is calculated using the formula 
2
3
2
2
4








d
d
AS

, where d2 and d3
are nominal dimensions (see DIN 13-28)
- 
See VW 010 41 for an explanation of thread tolerance
- 
Minor-diameter holes and drill diameters according to VW 116 35
- 
Limit thread plug gage according to VW 1951 10-1 and VW 1951 10-2
- 
Limit plug gages according to VW 8.5.5, VW 8.5.6 and VW 8.5.7
- 
Limit thread roller gages according to VW 1951 82
- 
Limit dimensions with protective coating according to VW 116 11


Page 6
VW 116 24: 2003-09
5 
Referenced standards*)
VW 010 41
Metric ISO Thread; Explanation of the Thread System
VW 8.5.5
Limit Plug Gages; Nominal Diameter 1 to less than 6 mm Single-Sided, Dou-
ble-Sided and with Toleranced Depth
VW 8.5.6
Limit Plug Gages; Nominal Diameter from 6 to 40 mm Single-Sided, Double-
Sided and with Toleranced Depth
VW 8.5.7
Limit Plug Gages; Nominal Diameter over 40 up to 100 mm
VW 116 11
Metric ISO Threads; Limit Dimensions with Surface Protection Layer for Me-
dium Tolerance Class 6H/6g
VW 116 35
ISO Metric Screw Thread
VW 1951 82
Metric ISO Threads; Limit Thread Rollers; Order Data and Lettering
VW 1951 10-1
Thread with Metric ISO Profile; Limit Thread Plug Gages
VW 1951 10-2
Thread with Metric ISO Profile; Limit Thread Plug Gages; Go-Side with
Marking for Embedment Depth
DIN 13-28
Metric ISO Screw Threads; Coarse and Fine Screw Threads from 1 to 250
mm Screw Thread Diameter; Root Cross-Sections, Tensile Stress Cross-
Sections and Pitch Angles
                                               
*) In this section terminological inconsistencies may occur as the original titles are used.

File: 材料工程师/VW11625.pdf.md
# VW11625.pdf

The English translation is believed to be accurate. 
In case of discrepancies the German version shall govern. 
Klass.-Nr. 01 81 5 
December 2003 
Metric ISO Threads 
Limit Dimensions for Tolerance Class 8f/7G 
External Thread 8f               Internal Thread 7G 
VW 
116 25 
Konzernnorm 
 
 
Descriptors: 
limit dimension, thread, tolerance class, internal thread, external thread,  
male thread, female thread, bolt thread 
 
ssue prior to usage. 
Page 1 of 5 
Fachverantwortung/Responsibility 
Normung/Standards (EZTD, 1733) 
  
EZTD 
Kühn 
Kühn 
Tel: +49-5361-9-23370 
Sobanski 
Norm vor Anwendung auf Aktualität prüfen / Check standard for current i
 41 - 01.03 
Changes 
The 
following 
changes 
have 
been 
made 
as 
compared 
to 
Volkswagen 
standard  
VW 116 25, 1985-10: 
─ 
Standard completely revised and formatted 
─ 
Designation “male thread” changed to “external thread” 
─ 
Designation “female thread” changed to “internal thread” 
─ 
Drawing modified to reflect new rules of technical drawing 
─ 
Table was divided into external and internal thread tables 
─ 
Tables 3 and 4: M24 x 2, M30 x 2, M36 x 3, M39 x 3 added 
Previous issues 
1972-12; 1974-04; 1985-10 
 
1 
Scope 
This standard applies to threads without special requirements or is used if the medium tolerance 
class cannot be complied with.  
 
The nominal and limit dimensions in Tables 1 to 4 and Figure 1 apply to bright threads in tolerance 
classes 8f (external thread) and 7G (internal thread) before electrolytic surface treatment. 
 
Only tolerance class “medium” according to VW 116 10 is generally released. The coarse tolerance 
class has a smaller pitch depth of engagement and requires special gages. It is therefore permissi-
ble only in exceptional cases and must be specified on the drawing. 
 
Refer to VW 116 15 for limit dimensions after application of the surface protection. 
 
 
2 
Designation 
Designation of a metric ISO coarse thread with nominal diameter d = 10 mm, flank lead P = 1.5 mm 
and tolerance class 8f for the external thread and tolerance class 7G for the internal thread: 
M10 - 8f 
 
 
M10 - 7G 
Designation of a metric ISO fine-pitch thread with nominal diameter d = 10 mm, flank lead 
P = 1 mm and tolerance class 8f for the external thread and tolerance class 7G for the internal 
thread: 
M10 x 1 - 8f  
 
M10 x 1 - 7G 
 
 
Confidential. All rights reserved. No part of this document may be transmitted or reproduced without the prior written permission of a Standards Department of the Volkswagen Group. 
Parties to a contract can only obtain this standard via the responsible procurement department. 
 VOLKSWAGEN AG 
Form FE
QUELLE: NOLIS


Page 2 
VW 116 25: 2003-12 
 
 
3 
Nominal and limit dimensions 
 
Nominal  
dimensions 
Internal 
External 
Figure 11) 
Table 1 – ISO coarse thread, external thread 
Dimensions in mm
Thread profile 
External thread1) 
Outer ∅ 
d1 
Pitch ∅ 
d2 
Minor ∅ 
d3 
Nomi-
nal Ø 
d 
Flank 
lead 
P 
Depth 
 
h3 
Ra-
dius
R 
max. 
es 
 
µm 
Maxi-
mum 
value 
Mini-
mum 
value 
Tol. 
µm 
Maxi-
mum 
value 
Mini-
mum 
value 
Tol. 
µm 
Maxi-
mum 
value 
Mini-
mum 
value 
Tol. 
µm 
M3 
0.5 
0.307 0.072
- 
- 
- 
- 
- 
- 
- 
- 
- 
- 
M3.5 
0.6 
0.368 0.087
- 
- 
- 
- 
- 
- 
- 
- 
- 
- 
M4 
0.7 
0.429 0.101
- 
- 
- 
- 
- 
- 
- 
- 
- 
- 
M5 
0.8 
0.491 0.115
38 4.962 
4.726
236 
4.442
4.292
150 
3.981 
3.800
181 
M6 
1 
0.613 0.144
40 5.960 
5.680
280 
5.310
5.130
180 
4.733 
4.514
219 
M7 
1 
0.613 0.144
40 6.960 
6.680
280 
6.310
6.130
180 
5.733 
5.514
219 
M8 
1.25 
0.767 0.180
42 7.958 
7.623
335 
7.146
6.956
190 
6.424 
6.186
238 
M9 
1.25 
0.767 0.180
42 8.958 
8.623
335 
8.146
7.956
190 
7.424 
7.186
238 
M10 
1.5 
0.920 0.217
45 9.955 
9.580
375 
8.981
8.769
212 
8.115 
7.845
270 
1) See VW 116 24 for thread limit dimensions up to M4 ( tolerance class “medium”) 
Table 2 – ISO coarse thread, internal thread 
Dimensions in mm
Thread profile 
Internal thread 
External 
∅ D 
Pitch ∅ 
D2 
Minor ∅ 
D3 
Nominal 
Ø 
d 
Flank 
lead 
P 
EI 
 
µm 
Minimum 
value 
Maximum 
value 
Minimum 
value 
Tol. 
µm 
Maximum 
value 
Minimum 
value 
Tol. 
µm 
M3 
0.5 
20 
3.020 
2.820 
2.695 
125 
2.659 
2.479 
180 
M3.5 
0.6 
21 
3.521 
3.271 
3.131 
140 
3.071 
2.871 
200 
M4 
0.7 
22 
4.022 
3.717 
3.567 
150 
3.488 
3.264 
224 
M5 
0.8 
24 
5.024 
4.664 
4.504 
160 
4.408 
4.158 
250 
M6 
1 
26 
6.026 
5.566 
5.376 
190 
5.243 
4.943 
300 
M7 
1 
26 
7.026 
6.566 
6.376 
190 
6.243 
5.943 
300 
M8 
1.25 
28 
8.028 
7.416 
7.216 
200 
7.010 
6.675 
335 
M9 
1.25 
28 
9.028 
8.416 
8.216 
200 
8.010 
7.675 
335 
M10 
1.5 
32 
10.032 
9.282 
9.058 
224 
8.783 
8.408 
375 
                                                
1) Illustrations, graphics, photographs and flow charts were adopted from the original German standard, and the numerical notation may 
therefore differ from the English practice. A comma corresponds to a decimal point, and a period or a blank is used as the thousands 
separator. 


Page 3 
VW 116 25: 2003-12 
 
Table 3 – ISO fine-pitch thread, external thread 
Dimensions in mm
Thread profile 
External threads 
Outer ∅ 
d1 
Pitch ∅ 
d2 
Minor ∅ 
d3 
Nominal 
ø x flank lead 
d x P 
Depth 
h3 
Ra-
dius 
R 
max. 
es 
 
µm 
Maxi-
mum 
value 
Mini-
mum 
value 
Tol.
µm 
Maxi-
mum 
value 
Mini-
mum 
value 
Tol. 
µm 
Maxi-
mum 
value 
Minimum 
value 
Tol.
µm 
M8 x 1 
0.613 
0.144 40 
7.960 
7.680 280 
7.310 
7.130 
180 
6.733 
6.514 
219 
M9 x 1 
0.613 
0.144 40 
8.960 
8.680 280 
8.310 
8.130 
180 
7.733 
7.514 
219 
M10 x 1 
0.613 
0.144 40 
9.960 
9.680 280 
9.310 
9.130 
180 
8.733 
8.514 
219 
M10 x 1.25 
0.767 
0.180 42 
9.958 
9.623 335 
9.146 
8.956 
190 
8.424 
8.186 
238 
M12 x 1 
0.613 
0.144 40 11.960
11.680 280 
11.310
11.120
190 10.733 10.504
229 
M12 x 1.5 
0.920 
0.217 45 11.955
11.580 375 
10.981
10.757
224 10.115 
9.833 
282 
M14 x 1 
0.613 
0.144 40 13.960
13.680 280 
13.310
13.120
190 12.733 12.504
229 
M14 x 1.5 
0.920 
0.217 45 13.955
13.580 375 
12.981
12.757
224 12.115 11.833
282 
M16 x 1 
0.613 
0.144 40 15.960
15.680 280 
15.310
15.120
190 14.733 14.504
229 
M16 x 1.5 
0.920 
0.217 45 15.955
15.580 375 
14.981
14.757
224 14.115 13.833
282 
M18 x 1 
0.613 
0.144 40 17.960
17.680 280 
17.310
17.120
190 16.733 16.504
229 
M18 x 1.5 
0.920 
0.217 45 17.955
17.580 375 
16.981
16.757
224 16.115 15.833
282 
M20 x 1 
0.613 
0.144 40 19.960
19.680 280 
19.310
19.120
190 18.733 18.504
229 
M20 x 1.5 
0.920 
0.217 45 19.955
19.580 375 
18.981
18.757
224 18.115 17.833
282 
M22 x1.5 
0.920 
0.217 45 21.955
21.580 375 
20.981
20.757
224 20.115 19.833
282 
M24 x1.5 
0.920 
0.217 45 23.955
23.580 375 
22.981
22.745
236 22.115 21.821
294 
M24 x 2 
1.227 
0.288 52 23.948
23.498 450 
22.649
22.384
265 21.494 21.152
342 
M27 x 1.5 
0.920 
0.217 45 26.955
26.580 375 
25.981
25.745
236 25.115 24.821
294 
M28 x 1.5 
0.920 
0.217 45 27.955
27.580 375 
26.981
26.745
236 26.115 25.821
294 
M30 x 1.5 
0.920 
0.217 45 29.955
29.580 375 
28.981
28.745
236 28.115 27.821
294 
M30 x 2 
1.227 
0.288 52 29.948
29.498 450 
28.649
28.384
265 27.494 27.152
342 
M32 x 1.5 
0.920 
0.217 45 31.955
31.580 375 
30.981
30.745
236 30.115 29.821
294 
M35 x 1.5 
0.920 
0.217 45 34.955
34.580 375 
33.981
33.745
236 33.115 32.821
294 
M36 x 1.5 
0.920 
0.217 45 35.955
35.580 375 
34.981
34.745
236 34.115 33.821
294 
M36 x 3 
1.840 
0.433 63 35.937
35.337 600 
33.988
33.673
315 32.256 31.825
431 
M38 x 1.5 
0.920 
0.217 45 37.955
37.580 375 
36.981
36.745
236 36.115 35.821
294 
M39 x 3 
1.840 
0.433 63 38.937
38.337 600 
36.988
36.673
315 35.256 34.825
431 
M40 x 1 
0.613 
0.144 40 39.960
39.680 280 
39.310
39.110
200 38.733 38.494
239 
M40 x 1.5 
0.920 
0.217 45 39.955
39.580 375 
38.981
38.745
236 38.115 37.821
294 
M42 x 1 
0.613 
0.144 40 41.960
41.680 280 
41.310
41.110
200 40.733 40.494
239 
M42 x 1.5 
0.920 
0.217 45 41.955
41.580 375 
40.981
40.745
236 40.115 39.821
294 
M45 x 1.5 
0.920 
0.217 45 44.955
44.580 375 
43.981
43.745
236 43.115 42.821
294 
M48 x 1.5 
0.920 
0.217 45 47.955
47.580 375 
46.981
46.731
250 46.115 45.807
308 
M50 x 1.5 
0.920 
0.217 45 49.955
49.580 375 
48.981
48.731
250 48.115 47.807
308 
M52 x 1.5 
0.920 
0.217 45 51.955
51.580 375 
50.981
50.731
250 50.115 49.807
308 
 


Page 4 
VW 116 25: 2003-12 
 
Table 4 – ISO fine-pitch thread, internal thread 
Dimensions in mm
Thread profile 
Internal thread 
Outer 
∅ 
D 
Pitch ∅ 
D2 
Minor ∅ 
D1 
Nominal 
ø x flank lead 
d x P 
EI 
µm 
Minimum 
value 
Maxi-
mum 
value 
Minimum 
value 
Tol. 
µm 
Maximum 
value 
Minimum 
value 
Tol. 
µm 
M8 x 1 
26 
8.026 
7.566 
7.376 
190 
7.243 
6.943 
300 
M9 x 1 
26 
9.026 
8.566 
8.376 
190 
8.243 
7.943 
300 
M10 x 1 
26 
10.026 
9.566 
9.376 
190 
9.243 
8.943 
300 
M10 x 1.25 
28 
10.028 
9.416 
9.216 
200 
9.010 
8.675 
335 
M12 x 1 
26 
12.026 
11.576
11.376
200 
11.243 
10.943 
300 
M12 x 1.5 
32 
12.032 
11.294
11.058
236 
10.783 
10.408 
375 
M14 x 1 
26 
14.026 
13.576
13.376
200 
13.243 
12.943 
300 
M14 x 1.5 
32 
14.032 
13.294
13.058
236 
12.783 
12.408 
375 
M16 x 1 
26 
16.026 
15.576
15.376
200 
15.243 
14.943 
300 
M16 x 1.5 
32 
16.032 
15.294
15.058
236 
14.783 
14.408 
375 
M18 x 1 
26 
18.026 
17.576
17.376
200 
17.243 
16.943 
300 
M18 x 1.5 
32 
18.032 
17.294
17.058
236 
16.783 
16.408 
375 
M20 x 1 
26 
20.026 
19.576
19.376
200 
19.243 
18.943 
300 
M20 x 1.5 
32 
20.032 
19.294
19.058
236 
18.783 
18.408 
375 
M22 x1.5 
32 
22.032 
21.294
21.058
236 
20.783 
20.408 
375 
M24 x1.5 
32 
24.032 
23.308
23.058
250 
22.783 
22.408 
375 
M24 x 2 
38 
24.038 
22.739
22.459
280 
21.873 
21.398 
475 
M27 x 1.5 
32 
27.032 
26.308
26.058
250 
25.783 
25.408 
375 
M28 x 1.5 
32 
28.032 
27.308
27.058
250 
26.783 
26.408 
375 
M30 x 1.5 
32 
30.032 
29.308
29.058
250 
28.783 
28.408 
375 
M30 x 2 
38 
30.038 
28.739
28.459
280 
27.873 
27.398 
475 
M32 x 1.5 
32 
32.032 
31.308
31.058
250 
30.783 
30.408 
375 
M35 x 1.5 
32 
35.032 
34.308
34.058
250 
33.783 
33.408 
375 
M36 x 1.5 
32 
36.032 
35.308
35.058
250 
34.783 
34.408 
375 
M36 x 3 
48 
36.048 
34.099
33.764
335 
32.800 
32.170 
630 
M38 x 1.5 
32 
38.032 
37.308
37.058
250 
36.783 
36.408 
375 
M39 x 3 
48 
39.048 
37.099
36.764
335 
35.800 
35.170 
630 
M40 x 1 
26 
40.026 
39.588
39.376
212 
39.243 
38.943 
300 
M40 x 1.5 
32 
40.032 
39.308
39.058
250 
38.783 
38.408 
375 
M42 x 1 
26 
42.026 
41.588
41.376
212 
41.243 
40.943 
300 
M42 x 1.5 
32 
42.032 
41.308
41.058
250 
40.783 
40.408 
375 
M45 x 1.5 
32 
45.032 
44.308
44.058
250 
43.783 
43.408 
375 
M48 x 1.5 
32 
48.032 
47.323
47.058
265 
46.783 
46.408 
375 
M50 x 1.5 
32 
50.032 
49.323
49.058
265 
48.783 
48.408 
375 
M52 x 1.5 
32 
52.032 
51.323
51.058
265 
50.783 
50.408 
375 
 


Page 5 
VW 116 25: 2003-12 
 
4 
Notes for application on the threads listed in Tables 1 to 4 
─ 
Nominal diameters printed in bold are preferred sizes 
─ 
EI and es are the limit deviations for internal and external threads, respectively 
─ 
The loaded cross section is calculated using the formula 
2
3
2
2
4






+
=
d
d
AS
π
, where d2 and d3 
are nominal dimensions (see DIN 13-28) 
─ 
See VW 010 41 for an explanation of thread tolerance 
─ 
Minor-diameter holes and drill diameters according to VW 116 35 
─ 
Limit thread plug gage according to VW 1951 10-1, -2 
─ 
Limit thread roller gages according to VW 1951 82 
─ 
Limit plug gages according to VW 8.5.5, VW 8.5.6 and VW 8.5.7 
─ 
Limit dimensions for medium tolerance class according to VW 116 10 
─ 
Limit dimensions for limit gap gage according to VW 1951 52 
 
5 
Referenced standards*) 
VW 8.5.5 
  
Limit Plug Gages; Nominal Diameter from 1 to less than 6 mm; Single-Sided,  
  
Double-Sided and with Toleranced Depth 
VW 8.5.6 
  
Limit Plug Gages; Nominal Diameter from 6 to 40 mm; Single-Sided, Double- 
  
Sided and with Toleranced Depth 
VW 8.5.7 
  
Limit Plug Gages; Nominal Diameter over 40 up to 100 mm 
VW 010 41 
 
Metric ISO Threads; Explanation of the Thread System 
VW 116 10 
Metric ISO Threads; Limit Dimensions for Medium Tolerance Class; External 
Thread 6g, Internal Thread 6H 
VW 116 15 
Metric ISO Thread; Limit Dimensions with Protective Coating for Coarse  
Tolerance Class (8g/7H) 
VW 116 24 
Metric ISO Thread; Limit Dimensions for 6G/6f Tolerance Zone, Male 6f,  
Female 6G 
VW 116 35 
 
ISO Metric Screw Thread; Tapping Hole Diameters for Screw Threads;  
 
 
 
Drills and Limits for Tolerance Grade H 
VW 1951 10-1 
Thread with Metric ISO Profile; Limit Thread Plug Gages 
VW 1951 10-2 
Gewinde mit metrischem ISO-Profil; Gewinde-Grenzlehrdorne (currently only 
 
 
 
available in German) 
VW 1951 52  
Metric ISO Thread; Limit Dimensions for Limit Gap Gages (currently only 
 
 
 
available in German) 
VW 1951 82  
Metrisches 
ISO-Gewinde; 
Gewinde-Grenzrollen; 
Bestellangaben 
und 
 
 
 
Beschriftung (currently only available in German) 
DIN 13-28 
ISO Metric Screw Threads, Coarse and Fine Screw Threads from 
1 to 250 mm Screw Thread Diameter; Root Cross-Sections, Tensile Stress 
Cross-Sections and Pitch Angles 
 
                                                
*) In this section, terminological inconsistencies may occur as the original titles are used.

File: 材料工程师/VW11627.pdf.md
# VW11627.pdf

Klass.-Nr. 01 81 3
June 2003
Thread Limit Dimensions for External
Threads of Tolerance Class 6e
Metric ISO Threads
VW
116 27
Konzernnorm
Descriptors:
metric, thread, limit dimension, tolerance class, 6e, coating, chromium (VI),
surface protection, TL196, TL217, TL233, TL244, TL245
Page 1 of 3
Fachverantwortung/Responsibility
Normung/Standards (EZTD, 1733)
EZTD                           Hahn, EGPF                 Werthe, 2-NQ-HK/4
Kühn
Tel: +49-5361-9 2 33 70
Sobanski
Confidential. All rights reserved. No part of this document may be transmitted or reproduced without the prior written permission of a Standards Department of the Volkswagen Group.
Parties to a contract can only obtain this standard via the responsible procurement department.
 VOLKSWAGEN AG
Form FE 41 - 01.03
Norm vor Anwendung auf Aktualität prüfen / Check standard for current issue prior to usage.
Foreword:
Conversion to chromium (IV)-free surface protection types requires greater coating thickness val-
ues than is the case for surface protection containing chromium (IV). In order to comply with the
thread limit dimensions according to VW 116 11, the external thread shall be manufactured in tol-
erance zone position “e” according to this standard.
1 
Scope
The thread limit dimensions in Tables 1 and 2 according to this standard apply to bright threads
prior to application of a chromium (IV)-free surface coating, e.g. zinc flake coatings according to TL
233/TL 245, duplex coatings according to TL 196, zinc-nickel coatings according to TL 244 or zinc
coatings according to TL 217.
See VW 116 11 for limit dimensions after coating.
Tolerance class 6G according to VW 116 24 shall be used for internal threads.
2 
Designation, nominal dimensions and limit dimensions
Designation of an M 10 external thread according to this standard: M10 - 6e
See Figure 1 for nominal dimensions.
Figure 1
R
Nominal dimensions
Nut
Bolt
The English translation is believed to be accurate. In case
of discrepancies the German version shall govern.
QUELLE: NOLIS


Page 2
VW 116 27: 2003-06
Table 1 – Limit dimensions for metric ISO coarse threads (external threads)
Unless otherwise specified, dimensions are given in mm. Nominal thread diameters printed in bold
shall be preferred.
Thread profile
External thread, tolerance class 6e
Outside Ø
d1
Pitch Ø
d2
Minor Ø
d3
Nomi-
nal
Ø
d
Flank
lead
P
Depth
h3
Radius
Rmax
Limit
devia-
tion
es
(µm)
Maxi-
mum
value
Mini-
mum
value
Toler-
ance
(µm)
Maxi-
mum
value
Mini-
mum
value
Toler-
ance
(µm)
Maxi-
mum
value
Mini-
mum
value
Toler-
ance
(µm)
M6
1.0
0.613
0.144
60
5.940
5.760
180
5.290
5.178
112
4.713
4.562
151
M7
1.0
0.613
0.144
60
6.940
6.760
180
6.290
6.178
112
5.713
5.562
151
M8
1.25
0.767
0.180
63
7.937
7.725
212
7.125
7.007
118
6.403
6.237
166
M9
1.25
0.767
0.180
63
8.937
8.725
212
8.125
8.007
118
7.403
7.237
166
M10
1.5
0.920
0.217
67
9.933
9.697
236
8.959
8.827
132
8.093
7.903
190
M11
1.5
0.920
0.217
67
10.933
10.697
236
9.959
9.827
132
9.093
8.903
190
M12
1.75
1.074
0.253
71
11.929
11.664
265
10.792
10.642
150
9.782
9.565
217
Table 2 – Limit dimensions for metric ISO fine-pitch threads (external threads)
Unless otherwise specified, dimensions are given in mm. Nominal thread diameters printed in bold
shall be preferred.
Thread profile
External thread, tolerance class 6e
Outside Ø
d1
Pitch Ø
d2
Minor Ø
d3
Nominal
Ø
d
Flank
lead
P
Depth
h3
Ra-
dius
Rmax
Limit
devia-
tion
es
(µm)
Maxi-
mum
value
Mini-
mum
value
Toler-
ance
(µm)
Maxi-
mum
value
Mini-
mum
value
Toler-
ance
(µm)
Maxi-
mum
value
Mini-
mum
value
Toler-
ance
(µm)
M12x1.5
1.5
0.920
0.217
67
11.933
11.697
236
10.959
10.819
140
10.093
9.895
198
M14x1.5
1.5
0.920
0.217
67
13.933
13.697
236
12.959
12.819
140
12.093
11.895
198
M16x1.5
1.5
0.920
0.217
67
15.933
15.697
236
14.959
14.819
140
14.093
13.895
198
M18x1.5
1.5
0.920
0.217
67
17.933
17.697
236
16.959
16.819
140
16.093
15.895
198
M20x1.5
1.5
0.920
0.217
67
19.933
19.697
236
18.959
18.819
140
18.093
17.895
198
M 2 4 x 2
2.0
1.227
0.289
71
23.929
23.649
280
22.63
22.46
170
21.475
21.228
247
M27x2
2.0
1.227
0.289
71
26.929
26.649
280
25.63
25.46
170
24.475
24.228
247
M 3 0 x 2
2.0
1.227
0.289
71
29.929
29.649
280
28.63
28.46
170
27.475
27.228
247


Page 3
VW 116 27: 2003-06
3 
Referenced standards*)
VW 116 11
Metric ISO Threads; Limit Dimensions with Surface Protection Layer for Medium
Tolerance Class (6H/6G)
VW 116 24
Metric ISO Threads; Limit Dimensions for 6G/6f Tolerance Zone, Male 6f Female 6G
TL 196
Duplex Coating Systems for Small Parts and Bulk Parts; Requirements for Surface
Protection
TL 217
Zinc Coatings; Requirements for Surface Protection
TL 233
Non-Electrolytically Applied Zinc Flake Coatings with Surface Coating; Require-
ments for Surface Protection
TL 244
Zinc/Nickel Alloy Coatings; Requirements for Surface Protection
TL 245
Non-Electrolytically Applied Zinc Flake Coatings; Requirements for Surface 
Protection
                                               
*) In this section terminological inconsistencies may occur as the original titles are used.
