Repository: kujaxr/obsidian-vault

File: 材料工程师/VW13750-08(CH)[1].pdf.md
# VW13750-08(CH)[1].pdf

 
 
 
 
 
 
 
 
 
 
 
    2008 年1 月 
 
金属表面防护 
防护方式，缩写符号 
VW 
137 50 
标准中心 
 
 
 
共   18  页    第    1   页
 
翻译 
李宏 
日期 
2008.03.03 
校对 
金喆民 
日期 
2008.03.12 
抄写 
 
日期 
 
 
种类-序号：50200，02642 
关键词：腐蚀，防锈，表面防护，金属，防护方式，缩写，腐蚀防护 
 
 
 
金属表面防护 
防护形式，缩写 
 
 
 
 
早期版本 
 
VW 13750：1953-06，1954-07，1956-10，1958-04，1959-03，1959-06，1963-03， 
1963-05，1966-06，1966-10，1967-05，1967-11，1969-10，1970-11，1971-12， 
1972-02，1974-08，1975-06，1976-07，1980-09，1983-10，1986-10，1989-12， 
1991-11，1994-10，1999-04，2005-02 
 
修订 
 
相对于2005-02 版本的VW 13750，作了如下修改： 
— 3.1 条，对出自DIN EN ISO 2320:1998-03 版本的表面处理说明的扩充。 
— VDA 235-203 第3.5 条“摩擦特性”的纳入 
— 3.6 条，对于承担抱怨结构件压力的特殊情况的填充 
— 3.9.1 条，标题的扩充“带米制 ISO-螺纹” 
— 防护形式“无处理的，不涂油的”（缩写a100）和“无处理的，轻度涂油的”（缩
写a101）的纳入 
— 防护形式“磷化，上黄色透明清漆，对于内部使用（水性漆）”（缩写 b112）的删
除 
— 防护形式“薄层磷化，不涂油的”（缩写 b149）的纳入 
— 防护形式“光亮镀锌，无后续处理，润滑剂处理”（缩写 g605）的纳入 
— 防护形式“Al/Mg-涂层，光亮的银色，无后续处理”（缩写q610）的删除 
— 防护形式“Al/Mg-涂层，光亮的银色，润滑剂处理”（缩写q615）的删除 
— 防护形式“Zn/Ni 加电泳（KTL），黄色铬酸盐处理”（缩写s610 和s620）的删除 
— 防护形式“Zn/Ni 加电泳（KTL），黄色铬酸盐处理，润滑剂处理”（缩写s615 和
s625）的删除 
— 防护形式“Zn/Ni 加电泳（KTL），黑色，润滑剂处理”（缩写s617）的删除 
— 防护形式“Zn/-ThD-涂层，润滑剂处理”（缩写u615）的纳入 
— 防护形式“阳极处理的，透明的，珠光效果的”（缩写w625）的纳入 
— 含Cr(VI)-的和Cd-的防护形式的缩写通常在整个标准里使用括号 
— 第4 条“相关文献”的更新 
— 附录A.1 的更新 
— 附录A.3 的更新 
— 附录A.4 转换到VW 13750 副刊1 中 


 
金属表面防护 
防护方式，缩写符号 
VW 
137 50 
 
共  18  页    第   2   页 
 
内容 
 
页码 
1 
适用范围……………………………………………………………………………3 
2 
标记…………………………………………………………………………………3 
 
      2.1 
缩写的组成…………………………………………………………………………3 
 
      2.2 
标记举例……………………………………………………………………….…...3 
3 
要求…………………………………………………………………………………3 
 
      3.1 
基本要求……………………………………………………………………………3 
 
      3.2 
图纸中的说明………………………………………………………………………4 
 
      3.3 
可焊接性……………………………………………………………………………5 
 
      3.4 
连接干扰介质………………………………………………………………………5 
 
      3.5 
摩擦特性……………………………………………………………………………5 
 
      3.6 
锌涂层………………………………………………………………………………5 
 
      3.7 
螺栓、螺母、螺纹件和模制件..…………………………………………………..6 
 
       3.8 
商业上通用的防护方式……………………………………………….…………...6 
 
      3.9 
无表面防护的零件………………………………………………….……………...6 
 
  
3.9.1 带米制ISO-螺纹的连接元件…………………………………………….………..6 
 
  
 3.9.2 其它零件………………………………………………………………….………...6 
 
  
 3.10 
表面防护方式和缩写的排序……………………………………………….……...7 
4 
相关文献…………………………………………………………………………...14 
A.1 
对照“不再用于新的设计”/“用于新的设计”………………………………..16 
A.2 
无缩写符号的表面防护形式……………………………………………………...18 
A.3 
按VDA-实验页235-104 和VW137 50 的表面防护形式………………………..19 
 
 
1 
适用范围 
 
本标准适用于图纸以及技术资料中标记的汽车零件和发动机仓内零件的一般表面防护形
式的标记。对于特殊的表面防护形式（Ofl）-适用于自己的无表面防护标记按Ofl-缩写
（见附录A.2.）的技术供货条件. 
                                
2 
标记 
 
 
  
2.1       缩写的组成 
 
表面防护（Ofl-）的标记按表2，由四部分的缩写组成。 
 
 
 
 
 
   
结构、外观和后续处理 
耐腐蚀性等级 
   处理方式 
表面防护标记 


 
金属表面防护 
防护方式，缩写符号 
VW 
137 50 
 
共  18  页    第   3   页 
 
 
 
 
   
 
  
2.2        标记举例 
 
对于电镀锌合金涂层，重级防护，透明的无Cr（VI）钝化，涂层和润滑剂处理，按
TL244 
VW 1375-Ofl-r645 
 
3 
技术要求 
 
3.1 
基本要求 
 
汽车零部件和发动机仓零件由各自负责的开发部门与大众集团AG 实验室和/或者与奥迪
AG 实验室协商确定，按照腐蚀载荷进行级别划分和用特征数来分配耐腐蚀等级。 
 
对于机械连接元件要注意考虑按照VW 60361 的限制。 
 
对于表面处理前的螺纹的尺寸要适用于VW 11610，VW 11614，VW11624，VW11625
和VW11627 的要求。表面处理后的螺纹的尺寸要适用于VW 11611 和VW11615 的要求 
 
避免有害物质按VW91101 
 
光亮金属-拧紧螺母必须用附加的或者统一的润滑剂进行基本处理。为了达到规定的功能
特性要求，带非金属附件的螺母可以进行润滑处理。润滑剂不允许存在影响使用者健康
的危险，也不允许在拧紧的过程中散发出难闻的气味，并且要求适合进行自动拧紧。 
 
带可见的防护涂层和/或者带润滑物质的螺母允许在带顶盖的环境内存放6 个月无损坏。
存放温度必须在-5℃到+40℃的条件下。 
 
为了达到VW01129 的要求，含防锈物质或者耐高温物质的连接元件必须同时额外进行润
滑剂处理。 
表1- 汽车零部件级别划分 
零件组 
腐蚀载荷 
耐腐蚀性等级 
在装配状态下不外露的零部件，其腐蚀防
护只针对于零部件的运输过程，对其正常
功能的腐蚀防护没有要求。 
低腐蚀载荷 
轻度防护 
指数 1 
安装位置具有防护要求的汽车内外室零部
件. 
不用于连接元件。 
（例外情况见VW01110-1） 
中等腐蚀载荷 
中级防护 
指数 3 
暴露在车外，直接受到大气腐蚀的零部件
（例如，底盘、发动机、传动器）。在装
配状态下，（从车的下部）观察，可见的
零部件。 
凭其抗腐蚀力而维持其完好功能的零件。 
由于降级使用在内外室的零件，例如，连
接元件。 
强腐蚀载荷 
重级防护 
指数 6 


 
金属表面防护 
防护方式，缩写符号 
VW 
137 50 
 
共  18  页    第   4   页 
 
 
3.2        图纸中的说明 
 
如果整个零件或总成ZSB 中的若干零件需要确定的表面防护，则在“表面防护”的下方
标注缩写符号；例如，Ofl-t650（参见 VW01058）。如果可以选择使用几种表面防护方
式，那么就要给出所有允许的处理方式的缩写。例如，Ofl-r673/x630。 
 
一个零件，如果只需局部表面防护，则在“表面防护”的下方标注处写上“见图纸”，
把零件上相关位置用粗虚线（图1）表示出来，并将缩写符号用参见线箭头指向虚线。 
 
在一个零件上，如果有一小部分面积无表面防护要求，则应在不需要表面防护的部位上
用虚线表明（图2），并在“表面防护”的下方标注“参见图纸”。 
 
 
                        图1                                                                图2 
 
 
如果一个零件上规定了不同的表面处理方式，那么在“表面防护”下方标注“见图
纸”。这个零件上涉及到的位置会有明确的限定。 
 
如果总成ZSB 中的零件进行单独的涂层（一个或者几个不同的表面处理方式），则在总
成结构图纸中的“表面防护”下面标注“见图纸”。然后表面处理方式要在各自单独的
图纸中描述。 
 
3.3        可焊接性 
 
经过表面防护处理的零件，有时需要相互焊机或与其他金属零件焊接，所以要检验它们
的可焊接性。在底盘结构中规定Ofl-c340 为标准的表面防护形式。（例如，焊接螺母）  
 
3.4        连接干扰介质 
 
润滑剂和腐蚀防护油必须不含硅油和其他的有连接干扰特性的介质。 
 
3.5       摩擦特性 
 
表面防护对零件摩擦特性的影响，尤其是对米制ISO-螺纹件，要通过试验确定和通过使
用特性来调整(见VDA 235-203)。 
 
 
 
 
无表面防护 


 
金属表面防护 
防护方式，缩写符号 
VW 
137 50 
 
共  18  页    第   5   页 
 
 
3.6        锌涂层与锌合金涂层 
 
对于抗拉强度Rm>1000 MPa 的高强度钢件和标准件、以及强度等级≥10.9 的螺纹件，不
允许使用电解/电镀离析的镀层方式。按照防护符号字母主要使用锌薄片涂层。 
 
对于有压力载荷的结构件的可能的例外情况，例如，按VW60277 和VW60358 的螺栓及
螺母≤FK10（连接螺母只达到≤FK18）。对于这些零件规定按DIN EN ISO 4042 进行热
处理。 
 
只有在特殊情况下，处于满足功能的需要，电解析镀锌涂层和锌合金涂层才可以使用按 
DIN 50969 的过程综合热处理（主要是锌合金涂层）。这种涂层的添加剂对于抗拉强度
达到1200 MPa 的带米制ISO-螺纹的螺栓是受限制的（见VW 60250）。 
 
为了改善耐腐蚀特性，电解镀锌和锌合金涂层的零件可以使用钝化作为后续处理。含
Cr(VI)的外观为黄色的铬酸盐钝化是不允许使用的。 
无附加涂层（例如，喷漆或者涂漆）的电镀锌系统只允许使用在内部区域。 
 
锌/镍-合金涂层对有限范围的外观是适合的。对于电解引导连接只允许透明钝化。 
 
3.7        螺栓、螺母、螺纹件和模制件 
 
螺栓、螺母和类似的螺纹件、模制件，其无螺纹面的实验要求按照表2，对于螺纹面 
以及端面，使用比螺纹区低一级的防护等级。 
 
通过防护层的涂层，要求外螺纹的h-位不能过高、内螺纹的h-位不能过低。 
 
3.8        商业上通用的防护方式 
 
商业上通用的防护方式是以等级划分为目的（例如，钢丝）。但它并不是很适合用于耐
腐蚀特性试验。对于一个零件来说，其防护层只要标出一个标识方式的字母和规定的数
字010 就可以了。这个符号还可以说明，如一个商业上通用的喷漆：Ofl-x010。它同样
可以按照涂层方式和结构的不同进行区分；例如，商业上通用的热镀锌：Ofl-g020。 
 
商业上通用的防护形式，例如Ofl-c010“商业通用镀锌”和Ofl-r010“商业通用电解锌
合金涂层”，不允许含Cr(VI)-化合物。 
 
对于所有的商业上通用的防护形式都适用于按VW91101 的避免有害物质的排放标准。 
 
3.9        无表面防护的零件 
 
3.9.1 
带米制ISO-螺纹的连接元件 
 
带有标记“有光泽的”，表面防护“无”“-”或者无所有标记的零件，如DIN ISO 
8992 规定的，清度涂油供货。如特殊情况下不涂油供货的，要在图纸中说明。推荐 
下面的表面防护形式： 
 


 
金属表面防护 
防护方式，缩写符号 
VW 
137 50 
 
共  18  页    第   6   页 
 
 
Ofl-a100：适用“不涂油” 
Ofl-a101：适用“有光泽的”，“无”，“-”或者无所有标记的按DIN ISO 8992 的 
“轻度涂油” 
 
3.9.2 
其它零件 
 
对于表面防护标记“无”或者“有光泽的”无表面防护的零件适用于QPA001 的涂油。
如特殊情况不涂油供货的零件，则要在图纸中标注“不涂油”。连接元件允许使用推荐
的表面防护方式。 
 
3.10 
  表面防护形式和缩写的排序 
 
所提供的说明在表2 中，斜体的黑体字所表示的缩写主要用于连接元件；用方框标记的
缩写是对无螺纹结构件的标准表面防护方式。 
 
括号中的表面防护方式是含Cr(VI)的，在新设计中不再使用。 
 
在表A.1.中列出了，在新设计中不再允许使用的表面防护方式，以及其替代的表面防 
护方式。在表A.3 中列出了，按VW13750 和按VDA 235-104 相对应的表面防护方式 
在VW13750 副刊1 中列举了所有在早期VW13750 版本中包含的不再适用的表面防护方
式。 
 
表2-表面防护的缩写 
防护方式 
耐久性等级的缩写符号 
标
识
字
母 
镀层方法
结构和系
统；要求 
后续处理和 
外观 
1 
轻级 
3 
中级 
6 
重级 
无 
不涂油 
a100 
- 
- 
a 
无处理 
见脚注1 
轻度涂油 
a101 
- 
- 
不涂油 
b100
2) 
- 
- 
钝化 
b101 
- 
- 
涂油，涂油脂，
涂蜡 
b110
3) 
- 
- 
银灰色 
（用于内部） 
b111 
- 
- 
锰磷化和涂油 
(b130)
5).6) - 
- 
见脚注4 
涂油 
b140 
- 
- 
不涂油 
b149
2) 
- 
- 
b 
磷化 
薄层锌磷
化；TL240 
不涂油 
b149
2) 
- 
- 
脚注见第13 页 
 


 
金属表面防护 
防护方式，缩写符号 
VW 
137 50 
 
共  18  页    第   7   页 
 
 
表2(续页) 
防护方式 
耐久性等级的缩写符号 
标
识
字
母 
镀层方
法 
结构和系
统；要求 
后续处理和 
外观 
1 
轻级 
3 
中级 
6 
重级 
热镀锌 TL217 
无后续处理 
- 
c330 
c630 
无后续处理
7） 
- 
c310 
c610 
钝化
8） 
- 
c340
2） 
c640
2） 
钝化和封闭层
8）
- 
c341 
c641 
厚层钝化
8） 
- 
c342 
c642 
厚层钝化和 
封闭涂层
8） 
- 
c343 
c643 
厚层钝化和润滑
剂处理
8） 
- 
c347
9） 
c647
9） 
黄色铬酸盐处理 
- 
(c350）
5） 
（c650）
5）
黄色铬酸盐处理
和封闭涂层 
- 
(c351)
5） 
（c651）
5）
黄色铬酸盐处理
和润滑剂处理 
- 
(c355)
5),9） - 
方法任意，但
对高强度零
件，受3.6 条
的限制； 
TL217 
橄榄色的铬酸盐
处理
11） 
- 
(c360)
5） 
（c660）
5）
橄榄色的铬酸盐
处理
11） 
- 
- 
（c683）
5）
酸性光亮镀
锌； 
TL217 
橄榄色的铬酸盐
处理
11）, 润滑
剂处理
12） 
- 
(c385)
5),9） (c685)
5),9）
浅黄色铬酸盐处
理，封闭涂层
12）
- 
- 
（c686）
5）
浅黄色铬酸盐处
理，封闭涂层，
润滑剂处理
12） 
- 
- 
(c687)
5),9）
钝化和封闭涂层
8),12） 
- 
- 
c696 
c 
电解镀
锌
10） 
弱酸， 
用于与Mg 接
触的零件；
TL194 
钝化和封闭涂
层，润滑剂处理
8),12） 
- 
- 
c697
9） 
半光亮镀镍 
无后续处理 
- 
e310
13） 
e610
14） 
e 
电解镀
镍 
光亮镀镍 
无后续处理 
- 
e320
13） 
e620
14） 
高光泽度的， 
微裂纹 
- 
- 
f620 
f 
电解镀
铬 
光亮镀铬 
TL203 
高光泽度的 
- 
f350 
f650 
脚注见第13 页 
 


 
金属表面防护 
防护方式，缩写符号 
VW 
137 50 
 
共  18  页    第   8   页 
 
 
表2(续页) 
防护方式 
耐久性等级的缩写符号 
标
识
字
母 
镀层方法
结构和系
统；要求 
后续处理和 
外观 
1 
轻级 
3 
中级 
6 
重级 
无后续处理
16） 
g100 
g300 
g600 
电解 
镀锡
15） 
光亮锡 
无后续处理
16） 
润滑剂处理 
- 
- 
g605
9） 
g 
热 
镀锡
15） 
 
无后续处理 
g120 
g320 
g620 
k 
电解镀铜
 
无后续处理 
k110
17） 
k310
5),17） 
- 
银色 无光泽 
无后续处理 
- 
- 
q600 
q 
电解铝合
金涂层 
Al-镀层 
TL243 
银色 无光泽 
润滑剂处理 
- 
- 
q605
9） 
合金形式
和电解形
式任意； 
TL153 
黑色铬酸盐处理
11）
- 
- 
（r600）
5）
银色钝化
8） 
- 
r301 
- 
含Fe 合
金;TL153 
黑色钝化，封闭涂
层 
- 
r302 
- 
合金形式
和电解形
式任意； 
TL153 
黑色铬酸盐处理， 
润滑剂处理 
- 
- 
(r605)
5）,9)
含Fe 和Co
的低合
金;TL153 
黑色铬酸盐处理
11）
- 
- 
（r610）
5）
含Fe 的低
合金，无
碱性无氰
化物；
TL153 
黑色铬酸盐处理
11）
- 
- 
（r620）
5）
含Co 的低
合金，碱
性或者酸
性；TL153 
黑色铬酸盐处理
11）
- 
- 
（r630）
5）
透明钝化,封闭层
8）
- 
- 
r640
5） 
透明钝化
8） 
- 
- 
r642
2） 
透明钝化,封闭层
8）
- 
- 
r643
18） 
r 
电解锌 
合金 
镀层
10） 
含Ni 的合
金， 
碱性；
TL244 
透明钝化, 封闭涂
层,润滑剂处理
8） 
- 
- 
r645 
9） 
脚注见第13 页 


 
金属表面防护 
防护方式，缩写符号 
VW 
137 50 
 
共  18  页    第   9   页 
 
 
表2(续页) 
防护方式 
耐久性等级的缩写符号 
标
识
字
母 
镀层方法 
结构和
系统；
要求 
后续处理和 
外观 
1 
轻级 
3 
中级 
6 
重级 
透明钝化, 
仅用于铸件
8） 
- 
- 
r649 
含Ni 的
合金，弱
酸性；
TL244 
黄色铬酸盐处理 
- 
- 
（r650）
5）
黄色铬酸盐处理 
- 
- 
（r660）
5）
黄色铬酸盐处理,
润滑剂处理 
- 
- 
(r665)
5),9）
含Ni 的
合金，碱
性的；
TL244 
黑色铬酸盐处理 
- 
- 
（r670）
5）
黑色钝化 
- 
- 
r672
2） 
黑色钝化，封闭层
- 
- 
r673
18） 
黑色铬酸盐处理,
润滑剂处理 
- 
- 
(r675)
5),9）
r 
电解锌 
合金 
涂层
10） 
含Ni 的
合金，碱
性的；
TL244 
黑色钝化,封闭涂
层,润滑剂处理 
- 
- 
r677 
9） 
钝化按TL217 加电
泳漆（KTL），外
观黑色 
- 
- 
s611 
钝化按TL244 加电
泳漆（KTL），外
观黑色 
- 
- 
s621 
s 
双层-涂层
（锌-或者
锌/镍 加电
泳漆KTL） 
锌/镍； 
TL196 
钝化按TL244 加电
泳漆（KTL），外
观黑色，润滑剂处
理 
- 
- 
s627
9） 
TL245 
- 
(t300)
5） 
（t600）
5）
银灰色;零部件安装在暴露位
置（发动机）；TL245 
- 
- 
t601 
银灰色; 零部件安装在暴露位
置（发动机，底盘），但不用
于米制ISO-螺纹件；TL245 
- 
- 
t602 
银灰色;用于上漆前安装的毛
坯件或者对涂层的附着力或压
紧（微观密封）有特殊要求的
结构件；TL245 
- 
t310
5） 
t610
2） 
t 
锌薄片涂层 
银灰色;用于无高温要求的结
构件（例如弹性元件），不适
用于带米制ISO-螺纹的螺纹
件；TL245 
- 
- 
t611 
脚注见第13 页 


 
金属表面防护 
防护方式，缩写符号 
VW 
137 50 
 
共  18  页    第   10   页
 
 
表2(续页) 
防护方式 
耐久性等级的缩写符号 
标
识
字
母 
镀层方法 
结构和
系统；
要求 
后续处理和 
外观 
1 
轻级 
3 
中级 
6 
重级 
银灰色;带非金属夹紧零件的
螺母的标准表面防护形式；
TL245 
- 
- 
t615
19) 
TL245 
- 
(t320)
5） 
（t620）
5）
带含润滑剂的装饰层； 
主要为黑色
20）;TL233 
- 
t330 
t630 
TL245 
- 
(t345)
5),21) (t645)
5),19)
银灰色;用于带米制ISO-螺
纹的螺纹件的标准表面防护
形式；TL245 
- 
- 
t647 
t 
锌薄片涂层 
带含润滑剂的装饰层； 
主要为黑色
20）;TL233 
- 
t350 
t650 
发蓝处理 
DIN50938
涂油 
u110 
- 
- 
银灰色钝化；TL184 
- 
- 
u610 
u 
Zn-ThD- 涂
层 
银灰色钝化；润滑剂处理；
TL184 
- 
- 
u615
9) 
铬酸盐处理  
(v110)
5),22)
- 
- 
v 
钝化 
 
v111
23) 
- 
- 
透明，无光泽 
- 
- 
w610 
透明，光亮的 
- 
- 
w620 
透明, 珠光效果
的；TL182 
- 
- 
w625 
涂色，无光泽 
- 
- 
w630 
涂色，光亮的 
- 
- 
w640 
透明，无光泽 
- 
- 
w660
5) 
用于装
饰； 
TL212 
涂色，光亮的 
- 
- 
w670
5) 
透明阳极氧化处理；TL212 
w180 
- 
w680 
强阳极氧化；TL212 
- 
- 
w690 
w 
阳极氧化处
理 
强阳极氧化和浸渍；TL212 
- 
- 
w695 
脚注见第13 页

File: 材料工程师/VW2.8.1.pdf.md
# VW2.8.1.pdf

 
Group Standard 
VW 2.8.1
Issue 2007-12
Class. No.: 
55152 
Descriptors:  
elastomer, rubber, elastomer material, DOTG 
 
Check standard for current issue prior to usage. The English translation is believed to be accurate. In case of discrepancies the German version shall govern.  
Numerical notation acc. to ISO practice.  
Page 1 of 11 
This electronically generated standard is authentic and valid without signature. 
Technical Responsibility 
Standards 
K-GQL-LP/4 
Peter Schulz 
Tel.: +49-5361-9-24365
K-GQL-LP/4 
Dr. Lutz Wohlfarth 
Tel.: +49-5361-9-26049
K-GQL-LP 
Dr. Thomas Schilling 
EKTC/4 Ute Hager-Süß 
Tel.: +49-5361-9-49035 
EKTC 
Manfred Terlinden 
Confidential. All rights reserved. No part of this document may be transmitted or reproduced without the prior permission of a Standards department within the Volkswagen 
Group. Contract partners shall obtain the standard only through the B2B supplier platform www.vwgroupsupply.com. 
 VOLKSWAGEN AG 
 
vwnorm-2007-07 
 
 
 
Elastomers 
Material Requirements and Testing 
 
Previous issues 
1960-08, 1965-08, 1970-04, 1970-12, 1973-07, 1974-11, 1976-03, 1978-10, 1980-09, 1989-09, 
1989-11, 1997-06, 2003-11, 2007-03, 2007-07 
Changes 
The following changes have been made as compared to Volkswagen standard VW 2.8.1, 2007-07: 
─ 
General requirements extended 
1 
Scope 
This standard describes material requirements and tests for elastomer materials for components in 
motor vehicles. 
2 
Requirements 
2.1 
General requirements 
Approval of first supply and changes according to VW 01155. 
Avoidance of hazardous substances according to VW 91101. 
Free from DOTG (di-o-tolylguanidine) and free from its cleavage product o-toluidine. 
Elastomer quality is tested on components, component sections or, in exceptional cases, on test 
plates (see Section 3.1). 
QUELLE: NOLIS


Page 2 
VW 2.8.1: 2007-12 
 
On principle, samples shall be delivered with an indication of the manufacturer’s quality designa-
tion. 
The number of parts required for laboratory evaluation shall be agreed upon with the responsible 
material laboratory. 
Deviations from this standard shall be specified in drawings and test reports. 
Parts whose grades cannot be classified on the basis of this standard require a separate Technical 
Supply Specification. 
2.2 
Evaluation of measurement results 
The required numerical values apply to each individual measurement. 
2.3 
Specifications in technical documentation 
Description example for a black, fuel-resistant acrylonitrile butadiene elastomer with a preferred 
hardness of 75 Shore A: 
NBR, VW 2.8.1 – A, black 
Description example for a black, transmission-oil resistant acrylate elastomer with an operational 
temperature of max. +100 °C and a hardness of 60 Sh ore A: 
ACM, VW 2.8.1 – E60, black, temperature +100 °C 
Description example for a black ethylene propylene terpolymer resistant to daylight, weather, ozo-
ne, and hot air up to a temperature of +100 °C, whi ch has a rebound resilience between (35 and 
55) % and a hardness of 50 Shore A: 
EPDM, VW 2.8.1 – G50, black, ozone resistant, rebound resilient, resistant to hot air of 
+100 °C 
2.4 
Marking according to VDA 260 
For the recycling of vehicles and power trains, the components are marked as specified in VDA 
260. The codes acc. to DIN ISO 1629 shall be used for this. 
2.4.1 
Examples for codes 
The codes listed below represent only an incomplete selection. On principle, polymer raw materials 
for components shall be designated as specified in DIN ISO 1629. 
ACM 
Copolymers consisting of ethyl acrylate (or other acrylates with a small percent-
age of a monomer that facilitates vulcanization (normally referred to as acrylate 
elastomer)). 
AEM 
Copolymer consisting of ethyl acrylate (or other acrylates) and ethylene 
BR 
Butadiene rubber 
CM 
Chlorinated polyethylene 
CO 
Polychloromethane oxirane (normally referred to as epichlorohydrin rubber) 
CR 
Chlorophrene rubber 
CSM 
Chlorosulphonated polyethylene rubber 
ECO 
Copolymer consisting of ethylene oxide (oxirane) and chloromethane oxiran (also 
referred to as epichlorohydrin copolymer or epichlorohydrin rubber) 


Page 3 
VW 2.8.1: 2007-12 
 
EPDM 
Terpolymer consisting of ethylene, propylene and a diene with an unsaturated 
part of the diene in a lateral chain 
EPM 
Ethylene propylene copolymer 
FKM 
Fluorocarbon rubber with fluorine, perfluorine alkyl or perfluorine alkoxy groups 
on the polymer chain 
FVMQ 
Silicone rubber with methyl, vinyl and fluorine groups on the polymer chain 
IIR 
Isobutene isoprene rubber (normally referred to as butyl rubber) 
NBR 
Acrylonitrile butadiene elastomer 
NR 
Natural rubber 
SBR 
Styrene butadiene rubber 
VMQ 
Silicone rubber with methyl and vinyl groups on the polymer chain 
2.5 
Appearance 
On delivery, components must display a flawless surface texture. Tackiness, inclusions, cavities, 
cracks, damage etc. are not permitted. 
Component color: 
see drawing. 
2.6 
Properties, grade 
See Tables 1 and 2. 
Table 1 
Resistant to contact medium 
Fuel 
Oil 
Test temperature (°C) 
(deviating requirements acc. to drawing) 
(23 ± 2) 
≥ (70 ± 3) 
The required temperature must be 
specified. 
(23 ± 2) 
Test medium 
Gasoline 
acc. to 
Section  
3.4.1 
Limited 
resistance 
to gasoline 
acc. to 
Section  
3.4.1 
Diesel fuel 
acc. to 
TL 788 and 
FAME acc. 
to DIN EN 
14214 
Engine oil 
acc. to TL 
52185 
Hypoid 
transmis-
sion oil and 
ATF acc. to 
drawing 
spec. 
Oil acc. to 
drawing 
spec. 
Limited 
resistance 
to engine 
oil acc. to 
TL 52185 
Grade 
 
 
A 
W 
T 
C 
E 
P 
U 
No. 
Properties 
Notes on 
testing see 
Section 
 
1 
Thermogravimetric analy-
sis, 
contents in %, 
PV 3927 and/or pyrolysis-
gaschromatography-mass 
spectrometry as identifica-
tion test 
 
Acc. to sample 
2 
Density in g/cm
3, 
DIN EN ISO 1183-1 
 
Acc. to sample 
3 
Hardness in Shore A, 
DIN 53505 
3.1 
Preferred hardness in as-
received condition 
3.2 
60 ± 5 opt. 
75 ± 5 
70 ± 5 
75 ± 5 
60 ± 5 
75 ± 5 
60 ± 5 
60 ± 5 
3.2 
Change as compared to as-received condition 
3.2.1 
After aging at elevated 
temperature, 
the required temperature 
shall be specified. 
DIN 53508 
3.3 
0 to +3
1) 
0 to +3
1) 
0 to +3
1) 
0 to +3
1) 
0 to +3
1) 
0 to +3
1) 
0 to +3
1) 
3.2.2 
After aging in 
 contact medium 
3.4 
+2 to -18 
0 to -25 
± 4 
± 4 
± 4 
± 4 
-4 to 0 


Page 4 
VW 2.8.1: 2007-12 
 
Resistant to contact medium 
Fuel 
Oil 
Test temperature (°C) 
(deviating requirements acc. to drawing) 
(23 ± 2) 
≥ (70 ± 3) 
The required temperature must be 
specified. 
(23 ± 2) 
Test medium 
Gasoline 
acc. to 
Section  
3.4.1 
Limited 
resistance 
to gasoline 
acc. to 
Section  
3.4.1 
Diesel fuel 
acc. to 
TL 788 and 
FAME acc. 
to DIN EN 
14214 
Engine oil 
acc. to TL 
52185 
Hypoid 
transmis-
sion oil and 
ATF acc. to 
drawing 
spec. 
Oil acc. to 
drawing 
spec. 
Limited 
resistance 
to engine 
oil acc. to 
TL 52185 
Grade 
 
 
A 
W 
T 
C 
E 
P 
U 
No. 
Properties 
Notes on 
testing see 
Section 
 
3.2.2.1 
After subsequent drying 
3.5 
0 to +18, but 
< 90 
0 to +18, 
but < 90 
- 
- 
- 
- 
- 
4 
Weight change in % 
4.1 
After aging in 
contact medium 
3.4 
0 to +25 
0 to +45 
-1 to +4 
-2 to +6 
-2 to +6 
-2 to +6 
-2 to +6 
4.1.1 
After subsequent drying 
3.5 
+2 to -18 
0 to -20 
- 
- 
- 
- 
- 
5 
Tensile strength in N/mm
2,
DIN 53504 
3.6 
 
5.1 
In as-received condition 
 
> 8 
> 8 
> 8 
> 6 
> 6 
> 6 
> 6 
5.2 
After aging at elevated 
temperature, 
the required temperature 
shall be specified. 
DIN 53508 
3.3 
> 8
1) 
> 8
1) 
> 8
1) 
> 6
1) 
> 6
1) 
> 6
1) 
> 6
1) 
5.3 
After aging in 
 contact medium 
3.4 
> 6 
> 4,5 
> 6 
> 6 
> 6 
> 6 
> 6 
5.3.1 
After subsequent drying 
3.5 
> 8 
> 8 
- 
- 
- 
- 
- 
6 
Elongation at tear in %,  
DIN 53504 
3.7 
 
6.1 
In as-received condition 
 
> 150 
250 
to 
550 
> 150 
250 
to 
550 
> 100 
250 
to 
550 
250 
to 
550 
 
 
 
 
 
 
 
 
 
 
6.2 
After aging at elevated 
temperature, 
the required temperature 
shall be specified. 
DIN 53508 
3.3 
> 150
1) 
200 
to 
550
1) 
> 150
0 
200 
to 
550
1) 
> 100 
200 
to 
550
1) 
200 
to 
550
1)( 
6.3 
After aging in 
 contact medium 
3.4 
> 150 
> 100 
> 150 
200 
to 
550 
> 100 
200 
to 
550 
200 
to 
550 
6.3.1 
After subsequent drying 
3.5 
> 150 
> 200 
> 150 
- 
- 
- 
- 
7 
Low-temperature resis-
tance in °C, min. 
3.8 
-35 
-35 
-35 
-35 
-35 
-35 
-35 
8 
Ozone resistance 
3.9 
No cracks if “ozone resistant” is additionally specified in the drawing. 
9 
Lightfastness 
3.10 
No changes compared to as-received condition, e.g. discoloring, embrittlement, decom-
position, cracks. 
Always required for grade G; other grades: only required if "lightfast" is additionally speci-
fied in the drawing. 
10 
Weather resistance 
3.11 
No changes compared to as-received condition, e.g. discoloring, embrittlement, decom-
position, cracks. 
Always required for grade G; other grades: only required if "weather resistant" is addition-
ally specified in the drawing. 
11 
Paint indifference, 
VDA 675 242 
3.12 
There shall be no corona formation, no leaching; slight contact discoloration permissible. 
Only required if “paint indifferent” is additionally specified in the drawing. 
12 
Rebound resilience in %, 
DIN 53512 
 
Only required if "rebound resilient > ...%” is additionally specified in the drawing. 
13 
Insulation resistance in 
MΩ, 
DIN IEC 60167 
 
> 1 000. Only required if "insulation resistant" is additionally specified in the drawing. 
14 
Self-lubricating 
3.13 
- 
- 
- 
Only required if “self-lubricating” is additionally 
specified in the drawing. 
15 
Corrosion behavior, 
VDA 675 241 
 
Grade 1 and 2 permissible. 
16 
Abrasion in mm
2 
DIN 53516 
3.14 
< 200. Only required if "abrasion resistant" is additionally specified in the drawing. 


Page 5 
VW 2.8.1: 2007-12 
 
Resistant to contact medium 
Fuel 
Oil 
Test temperature (°C) 
(deviating requirements acc. to drawing) 
(23 ± 2) 
≥ (70 ± 3) 
The required temperature must be 
specified. 
(23 ± 2) 
Test medium 
Gasoline 
acc. to 
Section  
3.4.1 
Limited 
resistance 
to gasoline 
acc. to 
Section  
3.4.1 
Diesel fuel 
acc. to 
TL 788 and 
FAME acc. 
to DIN EN 
14214 
Engine oil 
acc. to TL 
52185 
Hypoid 
transmis-
sion oil and 
ATF acc. to 
drawing 
spec. 
Oil acc. to 
drawing 
spec. 
Limited 
resistance 
to engine 
oil acc. to 
TL 52185 
Grade 
 
 
A 
W 
T 
C 
E 
P 
U 
No. 
Properties 
Notes on 
testing see 
Section 
 
17 
Emission behavior, 
VW 50180 
 
Only required if "emission behavior acc. to VW 50180" is additionally specified in the 
drawing. 
18 
Permanent deformation 
in %, 
PV 3307 
 
Only required if "permanent deformation ... h... °C < ...%" is additionally specified in the 
drawing. 
1) Deviating limit values may be specified in justified cases.
 
 
Table 2 
Resistant to contact medium 
Grease 
Coolant 
Air 
Test temperature in °C (deviating requirements 
acc. to drawing) 
(70 ± 3) 
(135 ± 3) 
(70 ± 3) 
Test medium 
Calcium-
lithium grea-
se acc. to TL 
745 
Lithium 
grease 
acc. to 
TL 735 
Grease acc. 
to drawing 
specification 
Coolant 
additive acc. 
to TL 774 
Daylight and 
weather 
fastness 
Without 
special 
properties 
Grade 
K 
L 
M 
S 
G 
H 
No. 
Properties 
Notes on 
testing see 
Section 
 
1 
Thermogravimetric analy-
sis, 
contents in %, 
PV 3927 and/or pyrolysis-
gaschromatography-mass 
spectrometry as identifica-
tion test 
 
Acc. to sample 
2 
Density in g/cm
3, 
DIN EN ISO 1183-1 
 
Acc. to sample 
3 
Hardness in Shore A, 
DIN 53505 
3.1 
Preferred hardness in as-
received condition 
3.2 
60 ± 5 
75 ± 5 
60 ± 5 
60 ± 5 
60 ± 5 
65 ± 5 
3.2 
Change as compared to as-received condition 
3.2.1 
After aging at elevated 
temperature, 
the required temperature 
shall be specified. 
DIN 53508 
3.3 
0 to +3
1) 
0 to +3
1) 
0 to +3
1) 
0 to +3
1) 
0 to +3
1) 
0 to +3
1) 
3.2.2 
After aging in 
contact medium 
3.4 
-4 to +1 
-4 to +1 
-4 to +1 
-4 to +5 
- 
- 
4 
Weight change in % 
4.1 
After aging in 
 contact medium 
3.4 
-2 to +8 
-2 to +8 
-2 to +8 
-4 to +5 
- 
- 
5 
Tensile strength in N/mm
2,
DIN 53504 
3.6 
 
5.1 
In as-received condition 
 
> 6 
> 6 
> 6 
> 7 
> 6 
> 6 
5.2 
After aging at elevated 
temperature, 
the required temperature 
shall be specified. 
DIN 53508 
3.3 
> 8
1) 
> 8
1) 
> 6
1) 
> 7
1) 
> 6
1) 
> 6
1) 
5.3 
After aging in 
 contact medium 
3.4 
> 6 
> 6 
> 6 
> 6 
- 
- 
6 
Elongation at tear in %,  
DIN 53504 
3.7 
 
6.1 
In as-received condition 
 
250 
250 
250 
250 
250 
250 


Page 6 
VW 2.8.1: 2007-12 
 
Resistant to contact medium 
Grease 
Coolant 
Air 
Test temperature in °C (deviating requirements 
acc. to drawing) 
(70 ± 3) 
(135 ± 3) 
(70 ± 3) 
Test medium 
Calcium-
lithium grea-
se acc. to TL 
745 
Lithium 
grease 
acc. to 
TL 735 
Grease acc. 
to drawing 
specification 
Coolant 
additive acc. 
to TL 774 
Daylight and 
weather 
fastness 
Without 
special 
properties 
Grade 
K 
L 
M 
S 
G 
H 
No. 
Properties 
Notes on 
testing see 
Section 
 
to 
550 
to 
550 
to 
550 
to 
550 
to 
550 
to 
550 
 
 
 
 
 
 
 
 
 
6.2 
After aging at elevated 
temperature, 
the required temperature 
shall be specified. 
DIN 53508 
3.3 
200 
to 
550
1) 
200 
to 
550
1) 
200 
to 
550
1) 
200 
to 
550
1) 
200 
to 
550
1) 
200 
to 
550
1) 
6.3 
After aging in 
contact medium 
3.4 
200 
to 
550 
200 
to 
550 
200 
to 
550 
200 
to 
550 
- 
- 
7 
Low-temperature resis-
tance in °C, min. 
3.8 
-35 
-35 
-35 
-35 
-35 
-35 
8 
Ozone resistance 
3.9 
No cracks if “ozone resistant” is additionally specified in the drawing. 
9 
Lightfastness 
3.10 
No changes compared to as-received condition, e.g. discoloring, embrittlement, 
decomposition, cracks. 
Always required for grade G; other grades: only required if "lightfast" is additionally 
specified in the drawing. 
10 
Weather resistance 
3.11 
No changes compared to as-received condition, e.g. discoloring, embrittlement, 
decomposition, cracks. 
Always required for grade G; other grades: only required if "weather resistant" is 
additionally specified in the drawing. 
11 
Paint indifference, 
VDA 675 242 
3.12 
No changes as compared to leaching; slight contact discoloration permissible. 
Only required if "paint indifferent" is additionally specified in the drawing. 
12 
Rebound resilience in %, 
DIN 53512 
 
Only required if "rebound resilient > ...%” is additionally specified in the drawing. 
13 
Insulation resistance in 
MΩ, 
DIN IEC 60167 
 
> 1 000. Only required if "insulation resistant" is additionally specified in the drawing. 
14 
Self-lubricating 
3.13 
Only required if “self-lubricating” is additionally specified in the drawing. 
15 
Corrosion behavior, 
VDA 675 241 
 
Grade 1 and 2 permissible. 
16 
Abrasion in mm
2 
DIN 53516 
3.14 
< 200. Only required if "abrasion resistant" is additionally specified in the drawing. 
17 
Emission behavior, 
VW 50180 
 
Only required if "emission behavior acc. to VW 50180" is specified in the drawing. 
18 
Permanent deformation 
in %, 
PV 3307 
 
Only required if 
"permanent deformation ... h... °C < ...%" is addit ionally specified in the drawing 
1) Deviating limit values may be specified in justified cases. 
3 
Notes on testing 
When parts are aged in fuels, oils and greases, the volume of the medium shall be equal to 
(80 ± 5) times the volume of the test specimen. Test containers and specimen holders (where re-
quired for aging of the specimen in the fluid) acc. to PV 3323 shall be used. 
The tolerances specified in VDA 674 002 apply to the specified aging times. 
Unless otherwise specified, measurements shall be carried out 30 minutes after removal of the 
specimen from the test medium. The specimens shall be cleaned immediately after removal with a 
lint-free cloth. 
Test conditions deviating from this standard shall be specified in drawings and test reports. 
 
 


Page 7 
VW 2.8.1: 2007-12 
 
3.1 
Specimens 
Tests shall be performed on S3A standard test specimens acc. to DIN 53505, which shall be taken 
from the finished part. For certain finished part dimensions (e.g. radial shaft seal), S3 standard test 
specimens may be used as an alternative. In exceptional cases, if standard test specimens cannot 
be extracted from the finished parts by means of, for example, a bandknife splitting machine, test 
plates (thickness 2 mm) may be used. 
3.2 
Preferred hardness 
In those cases where a hardness other than the preferred hardness must be used, the selected 
hardness shall be specified following the grade designation, e.g. E60. On principle, the tolerance 
shall be ± 5 Shore A. 
3.3 
Aging at elevated temperature 
Aging for 94 h in a mechanical circulation oven acc. to DIN 53508. Other aging times may be speci-
fied in justified cases. Measurements are carried out after cooling to room temperature (23 ± 2) °C. 
3.4 
Aging in contact medium 
The conditions specified in the Sections 3.4.1 to 3.4.5 apply to aging of specimens in contact medi-
ums. 
3.4.1 
Gasoline 
The following test fluids are used: 
─ 
Test fluid according to DIN 51604-B (FAM B)  
Composition: 
84,5 volume percent FAM test fluid acc. to DIN 51604-A (FAM A) 
 
15,0 volume percent methanol  
0,5 volume percent water 
E 85 fuel 
 
Composition: 
80 volume percent highest grade ethanol acc. to DAB 7 
 
20 volume percent FAM test fluid acc. to DIN 51604-A (FAM A) 
 
Other test fluids may be used if required (deviations acc. to drawing). 
Aging for 168 h (other aging times, e.g. 48 h, acc. to drawing specification) at room temperature 
(23 ± 2 °C).  The specimens are dabbed off with fil ter paper (e.g. black band) after aging. Evalua-
tion shall begin after 1 minute. In justified cases, which must be agreed upon, evaluation may also 
begin 15 minutes after removal. 


Page 8 
VW 2.8.1: 2007-12 
 
3.4.2 
Diesel fuel, fatty acid methyl ester (FAME) 
The following test composition shall be used for aging of the specimens in diesel fuel: 
95 volume percent standard diesel Liquid F (used to be A20 NPII by Haltermann company) acc. to 
DIN 1817. 
5 volume percent fatty acid methyl ester (FAME) according to DIN EN 14214. 
For aging of the specimens in biodiesel, fatty acid methyl ester (FAME) acc. to DIN EN 14214 shall 
be used. 
Aging time: aging  for 48 h at room temperature (23 ± 2) °C. After aging, the specimens shall be 
cleaned with a lint-free cloth. Evaluation shall begin 1 minute after removal of the specimen from 
the medium. In justified cases, other aging times and test temperatures can be agreed upon. 
3.4.3 
Oil 
Aging time: 48 h and 96 h. Specimens of quality grade U shall be aged in oil for 24 h at (23 ± 2) °C. 
For aging of the specimens in engine oil, Reference Engine Oil OS 206 304 acc. to Technical Sup-
ply Specification TL 52185 shall be used as test fluid. Other test oils may be used upon agreement. 
3.4.4 
Grease 
Aging time: 48 h. 
3.4.5 
Coolant additive 
S3A standard specimens acc. to DIN 53504 are aged in test fluid consisting of 50 volume parts 
deionized water and 50 volume parts coolant additive acc. to TL 774, type D, at +135 °C in an au-
toclave. The fluid volume must be 150 to 180 times the specimen volume. Subsequently, the spe-
cimens are cooled off to (23 ± 2) °C in the test fluid within 2 hours and measure d. 
Aging time: 94 h. In justified cases, other aging times can also be agreed upon. 
3.5 
Drying 
The specimens are pre-dried for (2 to 4) hours at room temperature and subsequently dried for 
22 h at +85 °C in a natural convection oven acc. to  DIN 53508. The specimens shall be aged such 
that there is complete circulation of air around them. 
3.6 
Tensile strength 
The tensile strength of the aged standard test specimen shall be based on its cross-section prior to 
aging. 
3.7 
Elongation at tear 
Elongation at tear of the aged standard test specimen shall be based on its condition after aging. 


Page 9 
VW 2.8.1: 2007-12 
 
3.8 
Low-temperature resistance 
Test specimens shall still be elastic after 24 h of low-temperature aging. There shall be no break or 
formation of cracks during the bending test. Where the shape of the specimen does not permit 
bending by hand, hardness of the specimens shall be less than 90 Shore A (measured after aging 
in a cold chamber). Deviations shall be indicated in the drawing. The hardness is determined by 
means of a test device conditioned at low temperature. 
3.9 
Ozone resistance 
The test is conducted for 46 h in the ozone climate chamber at 2 ppm (-15%) ozone concentration, 
(25 + 3)°C and (60 ± 5) % relative humidity. For this purpose, the parts shall be mounted as in-
stalled in the vehicle or in a similar manner. Certain load conditions have been specified for some 
parts, e.g. profiles shall be aged on a mandrel with a 30 mm radius; profiles less than 5 mm thick 
shall be elongated in a clamping device by 20% to 25% (see PV 3305), or shall be tested on a 
mandrel with a radius five times the thickness of the specimen. 
The specimen parts are exposed to the ozone atmosphere 15 min after mounting. 
Determination of the ozone concentration acc. to DIN 53509-2. 
Evaluation of cracking acc. to PV 3316. 
3.10 
Lightfastness 
Parts used in the vehicle interior shall be tested as specified in PV 1303 (the number of periods 
must 
be 
agreed 
upon); 
 parts used on the vehicle exterior shall be tested according to PV 3929 and PV 3930 (test cycle: 
one year each). 
3.11 
Weather resistance 
Open-air weathering for 1 year in moist heat (Florida) and in dry heat (Kalahari, Arizona). 
3.12 
Paint indifference 
Testing is carried out after aging at elevated temperature (24 h at +70 °C) and after rain simulation 
(24 h acc. PV 3930). 
3.13 
Greasing 
Parts shall exhibit a clearly discernible wax film in as-received condition. The parts shall be cleaned 
by moving the specimen for 5 seconds in FAM test fluid acc. to DIN 51604-B = FAM 2 at room 
temperature by means of tweezers. After this, the specimens shall be aged for 94 h at 70 °C in a 
mechanical circulation oven acc. to DIN 53508. After the aging period, a new, clearly discernible 
wax film shall have formed on the surface of the specimens (produced by exudation). 
3.14 
Abrasion behavior 
The abrasion behavior shall be tested under 10 N load. Deviations shall be indicated in the draw-
ing. 


Page 10 
VW 2.8.1: 2007-12 
 
4 
Referenced standards 
The following documents cited in this standard are necessary for application of this standard.  
In this Section, terminological inconsistencies may occur as the original titles are used. 
PV 1303 
Non-Metallic Materials; Exposure Test of Passenger Compartment Compo-
nents 
PV 3305 
Vulcanized Rubber Products; Test of Ozone Resistance and Permanent 
Deformation 
PV 3307 
Elastomer Components; Plastic and Elastic Deformability 
PV 3316 
Rubber Products, Reference Photographs for Ozone Cracking 
PV 3323 
Test Vessels and Specimen Holders for Aging Standard Specimens 
PV 3927 
Thermogravimetric Analysis for Plastics and Elastomers; Determination: 
Plasticizers, Carbon Black 
PV 3929 
Non-Metallic Materials; Weather Aging in Dry, Hot Climate 
PV 3930 
Non-Metallic Materials; Weathering in Moist, Hot Climate 
TL 735 
Multi-Purpose Grease; Lubricant Requirements 
TL 745 
Multi-Purpose Low-Temperature Grease; Lubricant Requirements 
TL 774 
Ethylene Glycol-Based Coolant Additive; Material Requirements 
TL 788 
Diesel Fuel; Fuel Requirements 
TL 52185 
Reference Engine Oil SAE 5W-30 for Testing of Compatibility with Respect 
to Elastomer Materials; Lubricant Requirements 
VW 01155 
Vehicle Supply Parts; Approval of First Supply and Changes 
VW 50180 
Components in Passenger Compartment; Emission Behavior 
VW 91101 
Environmental Standard for Vehicles; Vehicle Parts, Materials, Operating 
Fluids; Avoidance of Hazardous Substances 
DIN 51604-1 
FAM Testing Fluid for Polymer Materials; Composition and Requirements 
DIN 51604-2 
Methanolic FAM Testing Fluid for Polymer Materials; Composition and Re-
quirements 
DIN 53504 
Testing of Rubber; Determination of Tensile Strength at Break, Tensile 
Stress at Yield, Elongation at Break and Stress Values in a Tensile Test 
DIN 53505 
Testing of Rubber – Shore A and Shore D Hardness Test 
DIN 53508 
Testing of Rubber – Accelerated Ageing 
DIN 53509-2 
Testing of Rubber – Determination of Resistance to Ozone Cracking – Part 
2: Reference Method for Determining Ozone Concentration in Laboratory 
Test Chambers 
DIN 53512 
Testing of Rubber – Determination of Rebound Resilience (Schob pendu-
lum) 
DIN 53516 
Testing of Rubber and Elastomers; Determination of Abrasion 
DIN EN 14214 
Automotive Fuels – Fatty Acid Methyl Esters (FAME) for Diesel Engines – 
Requirements and Test Methods

File: 材料工程师/VW60358.pdf.md
# VW60358.pdf

Self-Tapping Screws for Thermoplastics
Dimensions, Requirements, Tests
Previous issues
VW 60358: 1994-02, 1995-12, 2006-09
Changes
The following changes have been made as compared to VW 60358: 2006-09:
–
Tables 1, 2 and 4: dw dimensions for shape R, Q and H added
–
Tables 1, 2 and 3: auxiliary dimension for T20 corrected
–
Tables 2 and 4: structure changed
–
Figures 1, 2 and 4: detail added
–
Section 5.1.2: factor k and upper limit for MA added.
–
Referenced documents updated
–
Standard editorially revised
Scope
This standard applies to hardened self-tapping screws that are used for detachable threaded joints
in thermoplastic materials. Volkswagen standard VW 01128 is binding for the use of these screws.
VW 60361 applies concerning parts reduction.
Description
Description of a screw with thread d1 = TP4, length l = 16, shape Q, blunt thread end, surface pro‐
tection r643:
Screw VW 60358 – TP4 × 16 – Q – Ofl‑r643
or Screw N 105 496 03 1) 2)
1  
2  
1)  Index for property class, surface and design according to standard part drawing or master data list (SDL).
2)  For released parts see NVS (standard part administration system).
Group Standard
VW 60358
Issue 2009-01
Class. No.:
61179
Descriptors:
screw, plastic, thermoplastic, self-tapping, dimensions, requirement, test
Check standard for current issue prior to usage.
This electronically generated standard is authentic and valid without signature.
The English translation is believed to be accurate. In case of discrepancies the German version shall govern.
Numerical notation acc. to ISO practice.
Page 1 of 13
Technical responsibility
Standards department
EKTC/3
Boris Juelge
Tel.: +49-5361-9-35083
EKTC/4 Christiane Otte
EKTC
Tel.: +49-5361-9-78295
Manfred Terlinden
Confidential. All rights reserved. No part of this document may be transmitted or reproduced without prior permission of a Standards Department of the Volkswagen Group.
Parties to a contract can only obtain this standard via the B2B supplier platform "www.vwgroupsupply.com".
© VOLKSWAGEN AG
VWNORM-2007-10e
QUELLE: NOLIS


Dimensions
See Figures and Tables.
Dimension letters and their designation, except for dimensions "A" and "y", are specified in
DIN EN 20225. "A" is an auxiliary dimension (DIN EN ISO 10664), "y" is the distance from the screw
end to the first complete thread.
Shape R, pan head screw
Figure 1 – Shape R
Legend
1
= length step, see Table 5
2
= hexalobular socket acc. to VW 01048
3  
3.1  
Page 2
VW 60358: 2009-01


Table 1 – Dimensions for shape R
Dimensions in mm
Thread size d1
 
 
TP3
TP4
TP5
TP6
a
 
 
l < 2 × d1
2,7 – 2,2
3,6 – 3,1
4,5 – 4,0
5,4 – 4,9
 
 
 
l > 2 × d1
3,4 – 2,9
4,5 – 4,0
5,6 – 5,1
6,8 – 6,3
da
 
 
max.
3,6
4,7
5,7
6,8
dk
 
Nominal di‐
mension =
max.
5,6
7,0
8,0
11,0
 
 
min.
5,3
6,64
7,64
10,57
ds
 
Nominal di‐
mension =
max.
2,4
2,6
3,1
4,0
 
 
min.
2,15
2,35
2,8
3,7
dw
 
 
min.
4,9
6,24
7,24
10,07
k
 
Nominal di‐
mension =
max.
2,4
2,6
3,1
4,0
 
 
min.
2,15
2,35
2,8
3,7
r
 
 
min.
0,2
0,3
0,3
0,4
rf
 
 
 
5 ± 0,9
6 ± 0,9
6,5 ± 0,9
9 ± 1,1
y a)
 
 
 
2,0 – 1,35
2,7 – 1,8
3,4 – 2,24
4,1 – 2,7
Hexalobu‐
lar socket
No.
 
 
T10
T20
T25
T30
A
 
Aux. dimen‐
sion
2,8
3,95
4,5
5,6
t
Nominal di‐
mension =
max.
1,27
1,35
1,91
2,29
 
min.
1,01
0,96
1,52
1,90
a)  Distance from the screw end to the first complete thread.
Page 3
VW 60358: 2009-01


Shape Q, fillister head screw with flange
Figure 2 – Shape Q
Legend
1
= length step, see Table 5
2
= hexalobular socket acc. to VW 01048
3.2  
Page 4
VW 60358: 2009-01


Table 2 – Dimensions for shape Q
Dimensions in mm
Thread size d1
TP3
TP4
TP5
TP6
a
 
 
l < 2 × d1
2,7 – 2,2
3,6 – 3,1
4,5 – 4,0
5,4 – 4,9
 
l > 2 × d1
3,4 – 2,9
4,5 – 4,0
5,6 – 5,1
6,8 – 6,3
c
 
 
max.
1
1
1,2
1,2
 
 
min.
0,8
0,8
1
1
da
 
 
max.
3,6
4,7
5,7
6,8
dc
 
Nominal di‐
mension =
max.
6
8
10
12
 
 
min.
5,52
7,42
9,42
11,3
dh
 
Nominal di‐
mension =
max.
5,5
7,5
9
10,5
 
 
min.
5
7
8,5
10
ds
 
Nominal di‐
mension =
max.
2,6
3,5
4,4
4,9
 
 
min.
2
2,8
3,5
4,2
dw
 
 
min.
5,04
6,84
8,84
10,6
k
 
Nominal di‐
mension =
max.
1,8
2,9
3
4
 
 
min.
1,4
2,5
2,6
3,6
r
 
 
min.
0,2
0,3
0,3
0,4
rf
 
 
 
2,65 ± 0,35
5,2 ± 0,9
5,8 ± 0,9
6,6 ± 0,9
y a)
 
 
 
2,0 – 1,35
2,7 – 1,8
3,4 – 2,24
4,1 – 2,7
Hexalobular
socket
No.
 
 
T10
T20
T25
T30
A
 
Aux. di‐
mension
2,8
3,95
4,5
5,6
t
Nominal di‐
mension =
max.
1,15
1,35
1,78
2,29
 
min.
0,88
0,96
1,39
1,90
a)  Distance from the screw end to the first complete thread.
Page 5
VW 60358: 2009-01


Shape M, countersunk head screw
Figure 3 – Shape M
Legend
1
= length step, see Table 5
2
= hexalobular socket acc. to VW 01048
3
= reference point for the head height k is the intersection point of the nominal diameter
d1 and the lower head contour of the countersunk head, see also DIN EN 27721
3.3  
Page 6
VW 60358: 2009-01


Table 3 – Dimensions for shape M
Dimensions in mm
Thread size d1
TP3
TP4
TP5
TP6
a
 
 
l < 2 × d1
2,7 – 2,2
3,6 – 3,1
4,5 – 4,0
5,4 – 4,9
l > 2 × d1
3,4 – 2,9
4,5 – 4,0
5,6 – 5,1
6,8 – 6,3
dk
 
Nominal di‐
mension =
max.
5,5
8,4
9,3
11,3
 
 
min.
5,2
8
8,9
10,9
ds
 
Nominal di‐
mension =
max.
2,6
3,5
4,4
4,9
 
 
min.
2
2,8
3,5
4,2
k
 
 
max.
1,7
2,6
2,8
3
r
 
Tol.
-0,6
0,8
1
1,3
1,5
y a)
 
 
 
2,0 – 1,35
2,7 – 1,8
3,4 – 2,24
4,1 – 2,7
Hexalobu‐
lar socket
No.
 
 
T10
T20
T25
T30
A
 
Aux. dimen‐
sion
2,8
3,95
4,5
5,6
t
Nominal di‐
mension =
max.
1,15
1,35
1,78
2,03
 
min.
0,88
0,96
1,39
1,65
a)  Distance from the screw end to the first complete thread.
Page 7
VW 60358: 2009-01


Shape H, hexagon head screw
Figure 4 – Shape H
Legend
1
= length step, see Table 5
2
= countersinking as chosen by the manufacturer
3.4  
Page 8
VW 60358: 2009-01


Table 4 – Dimensions for shape H
Dimensions in mm
Thread size d1
TP3
TP4
TP5
TP6
a
 
l < 2 × d1
2,7 – 2,2
3,6 – 3,1
4,5 – 4,0
5,4 – 4,9
l > 2 × d1
3,4 – 2,9
4,5 – 4,0
5,6 – 5,1
6,8 – 6,3
c
Nominal di‐
mension =
max.
1
1,2
1,5
1,6
 
min.
0,4
0,6
0,9
1
da
 
max.
3,6
4,7
5,7
6,8
dc
Nominal di‐
mension =
max.
6,3
8,3
10,5
11
 
min.
5,8
7,6
9,8
10
ds
Nominal di‐
mension =
max.
2,6
3,5
4,4
4,9
 
min.
2
2,8
3,5
4,2
dw
 
min.
5,14
7,14
9,1
9,6
e
 
min.
4,28
5,96
7,59
8,71
k
Nominal di‐
mension =
max.
2,8
3,4
4,1
5,4
 
min.
2,5
3
3,6
4,8
kw
 
min.
1,3
1,5
1,8
2,7
r1
 
min.
0,2
0,3
0,3
0,4
r2
 
max.
0,5
0,5
0,5
0,5
s
Nominal di‐
mension =
max.
4
5,5
7
8
 
min.
3,82
5,32
6,78
7,78
y a)
 
 
2,0 – 1,35
2,7 – 1,8
3,4 – 2,24
4,1 – 2,7
a)  Distance from the screw end to the first complete thread.
Page 9
VW 60358: 2009-01


Table 5 – Screw lengths and weights
Dimensions in mm, weights in g
Thread size
TP3
TP4
TP5
TP6
Head shape
Head weight a)
Q
0,26
0,73
1,11
1,99
R
0,30
0,5
0,75
1,82
M b)
0,07
0,4
0,54
0,89
H
0,32
0,76
1,55
2,45
l
Weight of the nominal thread length l a)
Nominal dimen‐
sion
Tolerance
8
± 0,45
0,22
0,36
-
-
10
0,27
0,45
0,7
-
12
± 0,55
0,33
0,54
0,85
1,47
14
0,38
0,63
0,99
1,71
16
0,44
0,72
1,13
1,95
18
0,49
0,82
1,27
2,2
20
± 0,65
0,54
0,91
1,41
2,45
22
0,60
1,00
1,55
2,69
25
0,68
1,13
1,76
3,05
28
0,76
1,27
1,97
3,42
30
0,82
1,36
2,11
3,66
32
± 0,8
-
1,45
2,25
3,91
35
-
1,58
2,47
4,27
38
-
1,72
2,68
4,64
40
-
1,81
2,82
4,88
42
-
-
2,96
5,13
45
-
-
3,17
5,49
48
-
-
3,38
5,86
50
-
-
-
6,1
a)  Screw weight = head weight + weight of the nominal thread length "l"
b)  The nominal thread length "l" includes the head height. This is taken into consideration in the calculation formula for determining the
head weight. The head weight does not include the weight of the shank! The commercial lengths are indicated by weight data.
Page 10
VW 60358: 2009-01
