Repository: kujaxr/obsidian-vault

File: 材料工程师/VW60424.pdf.md
# VW60424.pdf

 
Group Standard 
VW 60424
Issue 2007-10
Class. No.: 
61036 
Descriptors:  
screws, bolts, nuts, washer, ribbed head, ripp brand system, thread ends, convex screws, concave screws, shapes, 
additional specifications, re-rolled, final-rolled, underhead bearing supports, types, duo, thread forming screw, bolt col-
lar, thread runout, cone point 
 
Check standard for current issue prior to usage.  
Page 1 of 16 
The English translation is believed to be accurate. In case of discrepancies the German version shall govern. 
Numerical notation acc. to ISO practice. This electronically generated standard is authentic and valid without signature. 
Technical Responsibility 
Standards 
 
EKTC/3  Ralf-Jürgen Hintz 
EKTC/3  Matthias Jesser   
Tel.: +49-5361-9-48810 
EKTC/4 Jürgen Wiesner 
Tel.: +49-5361-9-29064 
EKTC 
Manfred Terlinden 
Confidential. All rights reserved. No part of this document may be transmitted or reproduced without the prior permission of a Standards department within the Volkswagen 
Group. Contract partners shall obtain the standard only through the B2B supplier platform www.vwgroupsupply.com. 
 VOLKSWAGEN AG 
 
vwnorm-2007-07 
 
 
 
Designation Information for Screws, Bolts, Nuts and Washers 
Shapes, Types and Additional Specifications 
 
 
Contents 
1 
Scope................................................................................................................................2 
2 
Description ........................................................................................................................2 
3 
Dimensions, shapes, figures..............................................................................................2 
 
Table 1 – Thread ends ......................................................................................................2 
 
Table 2 – Dimensions of the thread ends described in Table 1 (preferred sizes)...............7 
 
Table 3 – Dimensions of the thread ends described in Table 1 (sizes to be avoided) ........8 
 
Table 4 – Underhead bearing surfaces..............................................................................9 
 
Table 5 – Additional specifications...................................................................................11 
4 
Referenced standards .....................................................................................................14 
 
Appendix A (normative)...................................................................................................15 
 
Previous issues 
VW 60424: 1998-09, 1999-07, 2005-10 
Changes 
The following changes have been made as compared to Volkswagen standard VW60424:2005-10: 
─ 
Editorially revised 
─ 
Tolerances for dog point and cone end lengths added or changed 
─ 
Table 1: Shape GFE included and dimension d5 removed, shape BSSF changed to BSF 
─ 
Table 1: Figure 8 supplemented, minimum hardness for FK 10.9 changed for hardness zone 
─ 
Table 1: shape AVS added, dimension d5 changed 
QUELLE: NOLIS


Page 2 
VW 60424: Issue 2007-10 
 
─ 
Table 1: Footnotes adjusted 
─ 
Table 2: Reference and dimension of d5 changed 
─ 
Table 3: Dimension M10 x 1,25 added 
─ 
Table 4: Shape Svb included 
─ 
Table 5: Additional specifications included for GF 
─ 
Table 5: No. 10 – text revised, No. 11 – figure added and penetration depths for 12-point so-
cket supplemented 
1 
Scope 
This standard specifies the pattern for the standard designation of screws, bolts, nuts and washers. 
It supplements the contents of DIN 76-1, DIN 962, DIN 267-28, DIN 267-30, DIN 34803, 
DIN EN ISO 4753, DIN EN ISO 7085 and DIN EN ISO 10644. 
VW 60361 (Parts Reduction) shall be taken into consideration. 
2 
Description 
Example of the description of a hexagon flange bolt according to VW 60572 with additional shapes: 
Mechanical drive (duo), thread almost up to head (A), thread M10, length 115 mm, thread end 
(TC), property class 10.9 and surface t647. 
Duo hex flange bolt VW 60572 – AM 10 x 115 – TC – 10.9 – Ofl – t647 
 
 or Duo hex flange bolt N 106 833 01 
If joining elements are to be added with a shape or unusual type aspect deviating from the product 
standard, they shall be taken from Table 1, Table 4 and/or Table 5. 
3 
Dimensions, shapes, figures 
Dimension letters and their designations are specified in DIN EN 20225. 
For thread ends, see Table 1. Dimensions for thread ends are described in Table 2 and Table 3, 
underhead bearing surfaces in Table 4 and additional specifications in Table 5. 
Table 1 – Thread ends 
No. 
Shape 
Figures/examples 
Remarks 1) 
1 
PFV 
Dog point 
Not for new designs 
Use shape TC3) or shape W 
(see Table 1, No. 2) 
+ Positioning of screws 
+ Conditional locating of the internal thread
+ Less expensive than shapes W, AV, V 
and TC 
- Additional weight 
- Multiple types 
- Reduced depth of embedment 
NOTE: For footnote explanation, see end of table 
 


Page 3 
VW 60424: Issue 2007-10 
 
Table 1 – Thread ends (continued) 
No. 
Shape 
Figures/examples 
Remarks 1) 
2 
W 
Dog point and 
cone end, 
long 
Preferred shape 
+ Locating of the nut thread 
+ Positioning of the screws 
+ Preferred for automatic assembly and 
manual assembly without visibility 
- Reduced depth of embedment 
- Additional weight 
- More expensive than shape TC, PFV, 
PF4), K 
3 
V 
Dog point and 
cone end, 
short 
 
Not for new designs 
Use shape TC3) or shape W 
+ Locating of the nut thread 
- More expensive than shape TC3) and W 
- Reduced depth of embedment 
- Additional weight 
4 
AV 
Dog point and 
cone end, 
medium length 
Not for new designs 
Use shape TC3) or shape W 
+ Locating of the nut thread 
- More expensive than shape K, TC3) and 
W 
- Reduced depth of embedment 
- Additional weight 
5 
AVS 
 
Preferred shape for weld screws 
+ Locating of the nut thread 
+ Marking on the thread end possible 
+ No machining necessary 
- Additional weight 
- More expensive than shape K, TC3) 
- Reduced depth of embedment 
6 
K 
Flat point 
 
Preferred shape 
 
The geometry of the CH flat point accord-
ing to DIN EN ISO 4753 is not sufficient 
because a chamfer is not possible under 
extreme conditions (positioning the screw 
is critical). 
Maximum nominal value 1,5 x P 
NOTE: For footnote explanation, see end of table 
 
4 and 5 unvollständiges Gewinde 
Incomplete thread 
6 
Gewinde-Kern-Ø 
Root of thread Ø 


Page 4 
VW 60424: Issue 2007-10 
 
Table 1 – Thread ends (continued) 
No. 
Shape 
Figures/examples 
Remarks 1) 
7 
GFN 
Thread forming
(standard) 
Preferred shape 
 
This type is described in DIN 267-30; how-
ever, property class 8.8 for light metal up to 
120 HV is also permissible. 
For breaking and screw-in torques for pro-
perty class 8.8, see Table 5, No. 9. 
8 
CF 
Thread forming 
(CORFLEX ®) 
Thread end inductively hardened 
─ Screws 
in 
property 
class 
8.8: 
(450+150) HV 
─ Screws in property class 10.9: 
(550+150) HV 
─ Screws in property class 8.8 are sui-
table for sheet metal up to 1,5 mm 
thick 
and 
maximum 
hardness 
180 HV. 
─ Screws in property class 10.9 are 
suitable for sheet metal up to 
1,5 mm thick and maximum hard-
ness 200 HV.  
a = Transition area of hardness zone 
A completely formed thread must be 
hardened at a minimum 
max. 2 x P for screw length ≤ 2 x d1 
max. 3 x P for screw length > 2 x d1 
b = Forming area hardness zone  
(4 x P - 2,5 x P) hole diameter 
see DIN 7500-2 
9 
ET 
Thread forming
(EXTRUDE-TITE 
®) 
Thread end inductively hardened (450+150) HV 
For sheet metal up to 1,5 mm thick and  
maximum hardness 180 HV. 
For hole diameter, see DIN 7500-2. 
For threaded joints with these screws, ma-
terial is pressed upward and downward, 
producing additional thread engagement 
depth (maximum 2 x sheet thickness). 
For transition area of hardness zone, see No. 8. 
NOTE: For footnote explanation, see end of table 
 
7 
Gewindeende n. Wahl des Herstellers 
Thread end chosen by manufacturer 
8 
Einzelheit R vergrößert 
Detail R enlarged 
 


Page 5 
VW 60424: Issue 2007-10 
 
Table 1 – Thread ends (continued) 
No. 
Shape 
Figures/examples 
Remarks 1) 
10 
ETL 
Thread forming, 
long 
Case hardened 
steel 
Not for new designs 
 
Use shape ET. 
For sheet metal up to 1,5 mm thick and  
maximum hardness 180 HV. 
For breaking and screw-in torques of case 
hardened steel, see Table 5, No. 9. 
11 
ETK 
Thread forming, 
short 
Case hardened 
steel 
Not for new designs 
 
Use shape ET. 
For sheet metal up to 1,5 mm thick and  
maximum hardness 180 HV. 
For breaking and screw-in torques of case 
hardened steel, see Table 5, No. 9. 
12 
GFE 
Thread forming 
(standard) 
Case hardened 
steel 
Not for new designs 
 
Use shape CF. 
Thread end same as shape GFN. 
For breaking and screw-in torques of case 
hardened steel, see Table 5, No. 9. 
13 
BS 
Drill point, 
thread forming 
 
Thread end inductively hardened 
(450+150) HV. 
Screw with drill point drills and forms the 
thread in the sheet with maximum hard-
ness of 180 HV. 
For transition area of hardness zone,  
see No. 8. 
NOTE: For footnote explanation, see end of table 
 
12 
Gewindeende n. Wahl des Herstellers 
Thread end chosen by manufacturer 
 


Page 6 
VW 60424: Issue 2007-10 
 
Table 1 – Thread ends (continued) 
No. 
Shape 
Figures/examples 
Remarks 1) 
Thread end chosen by manufac-
turer 
14 
BSF 
Drill point, 
no 
machining, 
thread 
forming 
hardness 
zone 
 
Thread end inductively hardened 
(550+150) HV. 
For non-predrilled or punched sheets up to 
0,88 mm steel with maximum hardness of 
180 HV and 1,25 mm aluminum. When the-
se screws are fastened, material is pressed 
upward and downward, producing additional 
thread engagement (maximum 3 x sheet 
thickness). For transition area of hardness 
zone, see No. 8. 
The dimensions specified in the diagram 
apply to dimensions of M3 to M6. 
15 
SCV 
Scrape point 
d1 
M5 
M6 
M8 
M10 
M12x1,5 
In 
4-1,2 
5-1,2 
6,3-1,5 
7,5-1,5 
7,5-1,5 
lk 
2,4-1 
3-1 
3,8-1,2 
4,5-1,2 
4,5-1,2 
dn 
3,7-0,3 
4,4-0,3 
6-0,3 
7,6-0,36 
9.6-0,36 
 
1) Advantages are marked with a “+” and disadvantages with a “-”. 
2) Indentation permissible 
3) TC according to DIN EN ISO 4753 
4) PF according to DIN ISO 4753 (not for new designs) 
5) Thread forming area 
6) Hardness zone 
 


Page 7 
VW 60424: Issue 2007-10 
 
Table 2 – Dimensions of the thread ends described in Table 1 (preferred sizes) 
Dimensions in mm 
Thread d1 
M3 
M4 
M5 
M6 
M8 
M10 
M12x1,5 M14x1,5 
M16x1,5 
M18x1,5
Flank lead P 
0,5 
0,7 
0,8 
1 
1,25 
1,5 
1,5 
1,5 
1,5 
1,5 
Nominal 
length l1 
See product standard 
Nominal 
dimension
- 
2,9 
3,8 
4,5 
6,1 
7,8 
9,6 
11,4 
13,5 
- 
d2 
(h13) 
min. 
- 
2,76 
3,62 
4,32 
5,88 
7,58 
9,38 
11,13 
13,23 
- 
max. 
- 
- 
1,85 
2,1 
2,6 
3,1 
3,6 
4,25 
4,75 
- 
d3 
min. 
- 
- 
0,75 
1 
1,5 
2 
2,5 
3,15 
3,65 
- 
Nominal 
dimension
- 
3,05 
3,8 
4,5 
6 
7,6 
9,4 
11,2 
13,2 
- 
d4 
(h13) 
min. 
- 
2,87 
3,62 
4,32 
5,82 
7,38 
9,18 
10,93 
12,93 
- 
Nominal 
dimension
- 
- 
2,4 
2,8 
- 
- 
- 
- 
- 
- 
d5
 2)  
min. 
- 
- 
1,2 
1,2 
- 
- 
- 
- 
- 
- 
Nominal 
dimension
1,3 
1,6 
2,3 
2,6 
3,7 
4,8 
- 
- 
- 
- 
d6 
(h13) 
min. 
0,7 
1 
1,7 
2 
2,95 
4,05 
- 
- 
- 
- 
Nominal 
dimension
- 
3 
- 
- 
- 
- 
- 
- 
- 
- 
d7 
(h13) 
min. 
- 
2,4 
- 
- 
- 
- 
- 
- 
- 
- 
max. 
- 
- 
4,5 
5,5 
7 
8,5 
10 
11,5 
13,5 
- 
l2 
1)   
(-IT18) 
min. 
- 
- 
2,7 
3,7 
4,8 
6,3 
7,8 
8,8 
10,8 
- 
max. 
- 
- 
5 
6 
8 
9,8 
10,8 
12,6 
14,6 
- 
l3 
1)   
(-IT18) 
min. 
- 
- 
3,2 
4,2 
5,8 
7,6 
8,1 
9,9 
11,9 
- 
max. 
- 
- 
3,6 
4 
5,2 
6,6 
8,1 
8,8 
- 
- 
l4 
1)   
(-IT18) 
min. 
- 
- 
1,8 
2,2 
3,4 
4,4 
5,9 
6,6 
- 
- 
max. 
2,7 
3,7 
4,4 
5,5 
6,9 
8,3 
- 
- 
- 
- 
l5 
1)   
(-IT18) 
min. 
1,3 
1,9 
2,6 
3,7 
4,7 
6,1 
- 
- 
- 
- 
max. 
- 
3 
- 
- 
- 
- 
- 
- 
- 
- 
l6 
1)   
(-IT18) 
min. 
- 
2,4 
- 
- 
- 
- 
- 
- 
- 
- 
max. 
- 
2,25 
2,75 
3,25 
4,3 
5,3 
6,3 
7,36 
- 
- 
z1  
(+IT14)
min. 
- 
2,0 
2,5 
3 
4 
5 
6 
7 
- 
- 
max. 
- 
1,8 
2 
2,3 
3 
3,5 
4 
4,5 
- 
- 
z2 
min. 
- 
0,8 
1 
1,3 
2 
2,5 
3 
3,5 
- 
- 
max. 
- 
- 
2,8 
3,3 
4,25 
5,25 
5,95 
7,2 
8,9 
- 
z3  
(+IT16)
min. 
- 
- 
2,2 
2,7 
3,5 
4,5 
5,2 
6,3 
8 
 
z4  
min. 
- 
- 
0,5 
0,7 
1 
1,5 
2 
2,5 
- 
- 
1) Nominal dimensions l2, l3, l4 and l5 describe the length of the introductory dog point up to the first fully formed thread. 
2) For marking on the thread end, face Ø >1,2 mm is necessary. 
 


Page 8 
VW 60424: Issue 2007-10 
 
Table 3 – Dimensions of the thread ends described in Table 1 (sizes to be avoided) 
Dimensions in mm 
Thread d1 
M7 
M8x1 
M10x1 
M10x1,25 
M12 
7/16-20UNF 
Flank lead P 
1 
1 
1 
1,25 
1,75 
1,27 
Nominal length l1 
See product standard 
Nominal 
dimension 
- 
6,3 
8 
8 
9,4 
9,1 
d2  
(h13) 
min. 
- 
6,08 
7,78 
7,78 
9,18 
8,88 
max. 
- 
2,6 
3,1 
3,1 
3,6 
3,4 
d3 
min. 
- 
1,5 
2 
2 
2,5 
2,3 
Nominal 
dimension 
5,4 
- 
- 
7,5 
9,2 
- 
d4  
(h13) 
min. 
5,22 
- 
- 
7,28 
8,98 
- 
Nominal 
dimension 
3,6 
- 
- 
5,9 
- 
- 
d6  
(h13) 
min. 
2,85 
- 
- 
5,15 
- 
- 
Nominal 
dimension 
- 
- 
- 
- 
- 
- 
d7  
(h13) 
min. 
- 
- 
- 
- 
- 
- 
max. 
- 
7 
8,5 
8,5 
10 
9,1 
l2
1) 
(-IT18) 
min. 
- 
4,8 
6,3 
6,3 
7,8 
6,9 
max. 
- 
7,8 
9,4 
9,4 
11,3 
10,5 
l3
1) 
(-IT18) 
min. 
- 
5,6 
7,2 
7,2 
8,6 
7,8 
max. 
- 
5,2 
6,6 
6,6 
8,1 
- 
l4
1) 
 (-IT18) 
min. 
- 
3,4 
4,4 
4,4 
5,9 
- 
max. 
5,5 
- 
- 
- 
9,6 
- 
l5
1) 
(-IT18) 
min. 
3,7 
- 
- 
- 
7,4 
- 
max. 
3,8 
4,3 
5,3 
4,3 
6,3 
- 
z1 
(+IT14) 
min. 
3,5 
4 
5 
4 
6 
- 
max. 
2,8 
3 
3,5 
3 
4 
- 
z2  
min. 
1,8 
2 
2,5 
2 
3 
- 
max. 
- 
4,45 
5,45 
5,35 
5,75 
4,55 
z3 
min. 
- 
3,7 
4,7 
4,6 
5,0 
3,8 
z4 
min. 
- 
1 
1,5 
1,5 
2 
- 
1) Nominal dimensions l2, l3, l4 and l5 describe the length of the introductory dog point up to the first fully formed thread. 


Page 9 
VW 60424: Issue 2007-10 
 
Table 4 – Underhead bearing surfaces 
No. 
Shape 
Figures/examples 
Remarks 
1 
Sv1) 
Ripp brand 
system 
(locking 
serration) 
2) 
The minimum dimension on the outer Ø of 
the ribs corresponds to the dimension dw,min 
(product standard, or see No. 7). The ripp 
brand system reduces the risk of loosening. 
 
Thread 
M5 
M6 
M8 
M10x1
3) 
No. of ribs 
28 
36 
48 
48 
max. 
5,8 
6,9 
9,3 
11,3 
dr 
(-IT14) 
min. 
5,5 
6,54 
8,94 
10,87 
da max. 
5,2 
6,2 
8,4 
10,5 
 
Thread 
M10 
M12x1,5 
M14x1,5 
M16x1,5 
No. of ribs 
48 
60 
60 
72 
max. 
11,3 
14,3 
16,3 
18,3 
dr 
(-IT14) 
min. 
10,87 
13,87 
15,87 
17,78 
da max. 
10,2 
12,6 
14,5 
16,6 
 
Symbol does not apply to nuts!  
(Nuts are ordered according to product 
standard VW 60416). 
2 
SvD 
Durloc brand 
system 
(locking 
serration) 
2) 
 
Not for new designs 
 
Thread 
M5 
M6 
M8 
M10 
No. of teeth 
20 
24 
30 
45 
 
Thread 
M12x1,5 
M14x1,5 
M16x1,5 
No. of teeth 
45 
60 
70 
 
NOTE: 
Use shape Sv (Ripp brand system) 
3 
SvT 
Tensiloc 
brand system 
(locking 
serration) 
2) 
Not for new designs 
 
24 teeth for all thread Ø 
 
NOTE: 
Use shape Sv (Ripp brand system) 
NOTE: For footnote explanation, see end of table 
 
1 
nicht konvex 
Not convex 
2 and 3
Einzelheit R vergrößert 
Detail R enlarged 
 


Page 10 
VW 60424: Issue 2007-10 
 
Table 4 – Underhead bearing surfaces (continued) 
No. 
Shape 
Figures/examples 
Remarks 
4 
Sve 
Locking 
serration 
2) 
One-sided serration system for washers 
 
Thread 
M5 
M6 
M8 
M10 
No. of teeth 
24 
28 
40 
48 
 
Thread 
M12x1,5 
M14x1,5 
M16x1,5 
No. of teeth 
56 
68 
72 
 
5 
Svb 
2) 
One-sided serration system for washers. 
Variant with wide serration. 
Thread 
M5 
M6 
M8 
M10 
No. of teeth 
12 
14 
20 
24 
 
Thread 
M12x1,5 
M14x1,5 
M16x1,5 
No. of teeth 
28 
28 
36 
 
6 
Svz 
Locking 
serration 
No figure 2) 
For example, see 
 Sve 
Two-sided serration system in washers. 
For number and design of teeth, see Sve 
(No. 4) 
Observe protective rights. 
7 
Tm 
With  
bolt collar 
 
The shape with bolt collar has no longer 
been considered in the revision of DIN 962: 
2001-12. 
Calculation formula for dw, min, in case of de-
viating flange Ø dc of product standard. 
dw, min = dc, max – 1,7 mm (for flange products); 
tolerance for maximum dimension of bolt 
collar + IT13. 
8 
To 
Without  
bolt collar 
 
The shape without bolt collar has no longer 
been considered in the revision of DIN 962. 
Only specified if the product standard de-
scription includes bolt collar. 
9 
RSW 
Ring projection 
weld 
 
Ring projection welds are applied with weld 
nuts and weld bolts. 
NOTE: For footnote explanation, see end of table 
 
4 and 5
Einzelheit R vergrößert 
Detail R enlarged

File: 材料工程师/WD-8.2-QAG-1-004白车身检验准则（2.00）.pdf.md
# WD-8.2-QAG-1-004白车身检验准则（2.00）.pdf

上海汽车集团股份有限公司乘用车分公司  SAIC Motor Passenger Vehicle Co. 
编号：WD-8.2-QAG-1-004 
 
白车身检验准则 
版本：2.00 
1 、目的 
规定白车身表面质量、配合、焊接质量、扭矩的检验准则，确保产品满足顾客的要求。 
 
2 、适用范围 
适用于白车身的质量认可，其中涉及点焊的准则适用于单块钢板最大厚度不超过3mm的非合金钢的
点焊过程。它是为了设计焊接连接中装配的便利和可行性而建立的标准。涉及到高强钢板的焊点设计咨
询制造和产品部门的焊接专家。 
 
3 、定义 
  无 
 
4 、责任 
生产部门、质量保证部负责按照本准则对白车身进行检验。 
 
5 、规定 
5.1 白车身检验区域划分，参照附件 “车身表面划分准则”。 
5.2 白车身表面质量检验方法和评判准则参照《冲压件检验准则》。 
5.3 白车身表面配合的面差间隙参照《整车质量技术手册》。 
5.4 白车身焊接表面质量的检验方法和标准 
5.4.1 点焊表面质量检验方法和标准 
5.4.1.1 点焊缺陷数量的评价见下表 
（当规定点焊数量是5 个或更少时，不允许出现缺陷点焊，然而当焊点数量大于等于6 个时，
设计中应根据表1 允许有一定的焊点缺陷。） 
设计图中规定的焊点数 
最小的有效焊点数 
最大应用焊点数 
1-5 
n 
n 
6-10 
n-1 
n+1 
11-20 
n-2 
n+2 
21-30 
n-3 
n+3 
31-40 
n-4 
n+4 
41+ 
n-12% 
n+12% 
 
n 为工程设计图中规定的实际焊点数；焊点数为一次点焊工序中必须的数量。 
 
 
 
编制日期: 2010.1.12 
审核日期: 2010.2.9 
批准日期：2010.2.9 
生效日期： 
编制: 孙磊 
审核: 凌蔚强 
批准: 赵峰 
2010.2.23 
编号：WD-8.2-QAG-1-004 
                                               版本：2.00 
第 1 页 共 16 页 


上海汽车集团股份有限公司乘用车分公司  SAIC Motor Passenger Vehicle Co. 
5.4.1.2 点焊质量评价见下表 
缺陷名称 
缺陷说明 
评定结论 
图示 
漏焊 
少于工艺要求的焊点数
量 
不允许，必须返工（按原工艺要求补
焊） 
 
烧穿 
焊点表面有穿孔现象 
不允许，必须返工（在不影响表面质
量的情况下按原工艺返工，或选择其
他补焊方式，如锡补、CO2 补等）
 
半点焊 （焊点压痕在板
材边缘缺失超过焊点直
径大小的1/3 以上） 
边缘焊 （焊点压痕在板
材边缘有缺失，但不超过
焊点直径大小的1/3）
不允许，超过要求焊点数的10％时必
须返工（按原工艺要求补焊） 
 
位置 
焊点间距不均匀 
具体评价见5.4.1.6 
 
飞溅 
焊点边毛刺、凸起等 
白车身Ⅰ、Ⅱ区可见部分不允许有焊
接飞溅；其它不可见部分允许有轻微
焊接飞溅，但不能破坏螺纹，不能影
响下道工序 
凹陷 
焊点压痕太深 
可视区域小于0.2 倍板厚的压痕深
度，并符合5.5.2.2 中标准（表二），
则判定为合格，反之为不合格；其他
区域小于0.3 倍板厚的压痕深度，并
符合5.5.2.2 中标准（表二），则判
定为合格，反之为不合格。 
倾斜/不
平整 
压痕形状不均匀造成母
材倾斜、不平整 
倾斜角度大于20°不允许，必须返工
 
 
5.4.1.3 焊点直径（dP） 
对于剥落破裂和混合破裂，焊点直径是暴露在空气中的纽扣状表层区域的平均直径(如图 2a 
和 2c)。对于剪切破裂，焊点的直径应该是没有黏附力区域的破裂表面的平均直径(如图2b中显
示的环状区域)。焊点直径代表了装配可重复使用的质量的标准，焊点直径标准（dP）参见
5.5.1.1.2。 
 
a) 剥落破裂            b) 剪切破裂          c) 混合破裂 
 
 
编号：WD-8.2-QAG-1-004 
                                               版本：2.00 
第 2 页 共 16 页 


上海汽车集团股份有限公司乘用车分公司  SAIC Motor Passenger Vehicle Co. 
5.4.1.3.1 双层钢板的焊接 
当涉及到两层的钢板焊接时，最小的焊点的直径取决于使用的较薄的钢板的厚度 
 
5.4.1.3.2 三层钢板的焊接 
     当涉及到三块钢板焊接的焊点时，当最薄钢板在中间时，其焊点直径dP和熔核直径dL，取
决于中间最薄的钢板与相关钢板的连接标准。其他情况下两侧钢板表面焊点的直径要求应分别
取决于两块连接钢板中较薄的那块钢板与相关钢板的连接标准。 
 
5.4.1.4 焊点距离（e） 
焊点距离指的是彼此相邻的两个焊点中心之间的距离。 
焊点之间允许的最小的边缘距离就是最小的焊点距离。 
最小的焊点距离取决于在焊接过程中最厚的钢板并且不可以比所列出的规范还要小。 
5.4.1.4.1 误差 
焊点规定位置的误差应控制在±10mm内，以不超过10mm为准。在特殊情况下（如避让工装
夹头等），在经过制造工程部与生产制造部焊接工程师确认后可适当偏移焊点位置。 
5.4.1.5 边缘尺寸 
5.4.1.5.1 最小边缘宽度 (f min) 
最小的边缘宽度是通过测量平行于电极的边缘到钢板边缘的距离来得到的。它取决于钢板
的厚度和电极头的直径。(垂直中心电极头半径≤3mm。) 
当垂直中心电极头半径>3mm的时候，最小的边缘宽度就需要和部门的专家一起协商来确定了。 
5.4.1.5.2 搭接边(b) 
交叠是需要点焊的钢板的接触表面的宽度。它依赖于所需的焊点直径尺寸并且受到可能存
在的任何的凹坑边缘或者内径的影响。 
5.4.1.5.3 边距(a) 
边距是焊点中心和参照边缘的距离。 
5.4.1.5.4 翻边半径(R) 
翻边半径是指在钢板翻边处弯曲的半径。 
5.4.1.6 尺寸 
 
 
 
 
 
 
 
 
 
 
 
编号：WD-8.2-QAG-1-004 
                                               版本：2.00 
第 3 页 共 16 页 


上海汽车集团股份有限公司乘用车分公司  SAIC Motor Passenger Vehicle Co. 
编号：WD-8.2-QAG-1-004 
                                               版本：2.00 
第 4 页 共 16 页 
 
材厚度比tv 
0.5-0.6 
>0.6-0.8 
>0.8-1.0 
>1.0-1.1 
>1.1-1.2 
>1.2-1.5 
最小焊点间距e 
10 
12 
15 
18 
18 
24 
最小边缘距离f 
5 
5.5 
6.5 
7 
7 
8 
板材厚度比tv 
>1.6-2.0 
>2.0-2.5 
>2.5-3.0 
>3.0-3.5 
>3.5-3.8 
>3.8-4.0 
最小焊点间距e 
27 
36 
45 
54 
63 
63 
最小边缘距离a 
9 
10 
11 
12 
13 
13 
注：当最小边缘距离ａ＜５ｍｍ时，焊点位置应位于两块钢板搭接边的中部。 
焊点间距与边缘距离的技术要求：tv=0.8 x t1 + 0.2 x t2, t1: 薄板厚度，t2: 厚板厚度。 
除工程设计数模规定以外，最大焊点间距不超过70mm，特殊区域最大焊点间距不超过80mm，特殊情况应
由制造和产品部门的焊接工程师确认。 
5.4.2 熔化焊（CO2 保护焊） 
5.4.2.1 熔化焊表面质量检验方法和标准 
CO2 保护焊的表面质量评价主要是对焊缝外观的评价，看是否焊缝均匀，是否有假焊、飞溅、焊
渣、裂纹、焊穿、缩孔、咬边等缺陷，以及焊缝的数量、长度及位置是否符合工艺要求。具体评
价标准详见下表： 
 缺陷类型 
说明 
评价标准 
假焊 
系指未熔合、未连接焊缝中断等焊接缺陷（不能保证工艺要求的
焊缝长度） 
不允许 
气孔 
焊点表面有穿孔 
焊缝表面不允许有明显气孔 
裂纹 
焊缝中出现开裂现象 
不允许 
夹渣 
固体封入物 
不允许 
咬边 
焊缝与母材之间过度太剧烈 
H≤0.5mm 允许 
H＞0.5mm 不允许 
烧穿 
母材被烧透 
不允许 
飞溅 
金属液滴飞出 
在具有功能和外观要求的区域，不允许
有焊接飞溅的存在 
过高的焊缝
凸起 
焊缝太大 
H 值不允许超过3mm 
位置偏离 
焊缝位置不准 
不允许 
配合不良 
板材间隙太大 
H 值不允许超过2mm 
 
 
 
 
 
 
 
 
 
 
 


上海汽车集团股份有限公司乘用车分公司  SAIC Motor Passenger Vehicle Co. 
5.4.3 激光焊 
    焊接接头的质量缺陷一般分为表面缺陷和焊缝内部缺陷两大类，表面缺陷一般具有可视性，内部缺
陷无法目视发现，必须通过金相实验观察 
5.4.3.1 激光焊接头内部质量检验方法和标准 
 
序
号 
特征 
图示说明 
评价 
1 
未实现连接 
在接缝板之间没有连接
不允许，必须返修 
2 
熔合缺陷 
母材与焊缝的焊接连接不充分 
不允许，必须返修 
3 
焊缝下陷 
焊根向里凹 
 
注：在动态张力的情况下要注意由较大的h
值得出来的切口应力集中效应 
允许的范围：对于整个焊缝长度h1.3<0.25t1,3 
不允许的范围：如果SN<0.75t1,3, 那么
h1,3>0.25t1,3。 
 
4 
在整条单个焊缝
上焊缝突起，焊缝
根部也突起 
h1≤0.2t1 
h3≤0.2t3 
如果这种情况并不影响其焊缝的功能，那也可
以大于。 
5 
收弧处焊缝凹陷 
许可: 
d1≤2b 
如果对于外表面区或密封性有要求必须返修, 
除非特殊要求. 
6 
在连接层面最小
的焊缝宽度b1和b2 
 
 
在各自的接缝层面要达到bmin大于或等于
0.8tmin的最小焊缝宽度。 
备注：焊缝宽度在不同的使用场合是不同的，
激光焊缝的宽度一般为1.0mm～2.0mm之间。 
7 
焊缝空洞 
缩孔横向切面示意图，一般可以在进行破坏
性试验时同时进行。
 
缩孔和其密度应使用纵向金相切面分析。对于
单个缩孔￠max≤0.5tmin和￠max≤1.0mm；表面缩
孔覆盖率≤8%。焊缝余高、表面收缩等这里未
做评价。 
 
编号：WD-8.2-QAG-1-004 
                                               版本：2.00 
第 5 页 共 16 页 


上海汽车集团股份有限公司乘用车分公司  SAIC Motor Passenger Vehicle Co. 
5.4.3.2 激光焊接头外表面质量检验方法和标准 
 
序
号 
特征 
图示说明 
评价 
1 
焊接缺陷： 
1.焊缝宽度波动 
2.表面气孔 
3.焊接飞溅 
4.某一区域有缩孔 
 
1.如果出现这些情况，说明过程不稳定。 
2.这种焊接缺陷可以通过目视检测出来。 
 
2 
1.焊缝内部有通孔。 
2.上层板上有缩孔。 
3.焊缝尾部的缺陷有
缺陷。 
 
1．如果d1>2b，并且在每30mm长的焊缝上出现1
个以上的缩孔，则需要返修或者延长焊缝。 
2．在短于30mm焊缝上的缺陷应≤整个焊缝长
度的10%。 
3．在可以直接看到的区域里不允许延长焊缝，
前提是这一区域不采取其他措施也不会影响
其密封性。如果焊缝质量影响其密封性，则必
须返修。 
3 
焊缝的不连续性 
 
1. 可存在偏差许可。如图所示，间断距离d1
和单位长度上定义间断地数量应被给出。 
2. 一般大于30mm，必须采用MIG或MAG或点焊
进行点定，然后采用符合设计要求的胶进行填
充。 
4 
熔化的焊接飞溅 
 
1．焊接飞溅在法兰边上，如果不影响焊缝功
能，视为符合设计要求。 
2．焊接飞溅在目视区域和腐蚀应力区域里，
使它们不影响焊缝功能。 
5 
焊缝法兰边一侧溶化、
烧穿 
b 
 
不允许，必须返修 
 
 
 
 
 
 
 
 
 
 
 
 
 
 
编号：WD-8.2-QAG-1-004 
                                               版本：2.00 
第 6 页 共 16 页 


上海汽车集团股份有限公司乘用车分公司  SAIC Motor Passenger Vehicle Co. 
5.5 白车身焊接凿测试验及金相试验评价方法及标准 
5.5.1 点焊凿测试验（分为非破坏性凿测试验和破坏性凿测试验） 
5.5.1.1 点焊凿测试验方法和标准 
5.5.1.1.1 非破坏性凿测试验的方法 
用专用凿子在离焊点3-10mm 处插入至一定深度即与被检查焊点内端齐平，上下扳动凿子
以检查焊点是否松动，但决不能损坏焊点（如图1 所示），在拔出凿子后，用0.5-1 磅的锤子
还原零件。 
 
4
1
2
3
1．错误 
2．太近 
3．正确（距离焊点3-10mm 处） 
4. 太远 
 
图1
5.5.1.1.2 破坏性凿测检验方法 
用开口凿子（见图2）将焊点凿开，用游标卡尺测量熔核直径d1 和d2（2 次测量错位90°）
并且从2 次测量中确定中间值。如果不能够在2 个方向内进行一个准确测量的话，必须把较小
的直径作为dp 使用。 
测量与计算方法见图3，下表为焊点直径dp 理论值表： 
序
号 
最小板厚 
dp-min 理
论焊点直
径下限 
dp-max 理
论焊点直
径上限 
序
号 
最小板厚
dp-min 理
论焊点直
径下限 
dp-max
理论焊点
直径上限
计算标准 
计算公式 
1 
0.6 
3.2 
5.1 
9
1.2 
4.6 
7 
2 
0.65 
3.4 
5.3 
10
1.5 
5.2 
8.1 
3 
0.7 
3.5 
5.5 
11
1.75 
5.6 
8.7 
4 
0.75 
3.6 
5.7 
12
1.8 
5.7 
8.9 
5 
0.80 
3.8 
5.9 
13
2 
6 
9.3 
6 
0.85 
3.9 
6.1 
14
2.25 
6.4 
9.9 
7 
0.90 
4 
6.3 
15
2.5 
6.6 
10.4 
8 
1.00 
4.2 
6.6 
16
2.75 
7 
10.9 
 
dl=3.5t~5.5t   
dp=1.2dl       
注：在板厚不同时，根据最小板厚确定焊点直径dp在特殊情况下，如高强钢板的焊点熔核直径应由制造
和产品部门的焊接工程师确认。 
 
 
 
 
 
 
 
 
 
 
（焊点直径测量与计算方法） 
图3 
 
图2 
 
编号：WD-8.2-QAG-1-004 
                                               版本：2.00 
第 7 页 共 16 页 


上海汽车集团股份有限公司乘用车分公司  SAIC Motor Passenger Vehicle Co. 
5.5.1.1.3 点焊凿测检验标准：（见下表） 
类别 
缺陷类型 
说  明 
评  定 
图示 
非破坏性凿
测检验 
脱焊 
把凿子凿入正确深度后，
焊点从中间脱开 
绝对不允许，
必须返工 
 
破坏性凿测
检验 
脱焊 
把凿子凿入正确深度后，
焊点从中间脱开,而板材
没有受到任何破坏，也没
有焊接凸起 
注：对于单层厚度超过
1.5mm 的厚钢板，如果焊
点有一定尺寸的撕裂样
韧性断裂，则判定为合
格，如果是脆性断裂，则
不允许。 
 
绝对不允许，
必须返工 
 
 
焊点直径太
小 
虽然焊点呈脱钮扣式断
开，但是所测量的焊点直
径小于理论值 
绝对不允许，
必须返工 
 
dp=(D+d)/2 
dp<dpmin       不合格 
dp≥dpmin       合格 
 
5.5.1.1.4 激光焊凿测检验标准： 
            对激光焊的凿测检验需使用一个合适的凿子在焊缝中部（与焊接方向平行）施加力直至焊
缝断裂，观察断裂形式，并测量焊缝实际长度与宽度。 
 
激光焊断裂形式 
图4 
 
 
编号：WD-8.2-QAG-1-004 
                                               版本：2.00 
第 8 页 共 16 页 


上海汽车集团股份有限公司乘用车分公司  SAIC Motor Passenger Vehicle Co. 
凿测检验评价标准： 
合格——焊缝在整个长度上发生脱口断裂，或者在结合面内产生断裂（结晶的断裂面），
并在结合面内达到所要求的焊缝宽度 
不合格——焊缝在结合面内出现了有连接缺陷的断裂，或者出现了剪切断裂和混合断裂 
      凿测试验如图5 所示，试验时把试样一侧夹紧固定，用一个扁凿在试样固定侧对面的钎料／母
材的过渡区打入，此时钎焊连接和母材都会裂开 
 
图5 
评价： 
合格——断裂发生在母材上 
不合格——断裂发生在焊缝中，并且相应的拉伸试验没有合格，或者断裂发生在焊缝／母材过
渡区，并且相应的拉伸试验没有合格，或者出现了混合断裂，并且相应的拉伸试验没有合格 
 
5.5.2 金相分析方法及标准 
5.5.2.1 点焊金相分析试样制备 
截取其焊点中心剖面也就是焊点直径最大处（如图6）熔化焊金相分析试样制备（取样时不
要在焊缝的起弧和收弧处，并垂直与焊缝切开即可）（如图7） 
 
编号：WD-8.2-QAG-1-004 
                                               版本：2.00 
第 9 页 共 16 页 
 
 
 
 
 
 
 
 
 
图6 
图7 
 
 
5.5.2.2 点焊金相分析评价标准  
点焊熔核直径（dL）标准（一） 
熔核直径是通过测量显微图像中材料的直径来获得的。熔核直径只能通过实验室获得的宏观
金相图片来决定。 
 


上海汽车集团股份有限公司乘用车分公司  SAIC Motor Passenger Vehicle Co. 
 
序号 
最小板厚 
tmin（mm） 
最小熔核直径 
dLmin（mm） 
序号
最小板厚 
tmin（mm） 
最小熔核直径 
dLmin（mm） 
1 
0.6 
2.7 
9 
1.25 
3.9 
2 
0.7 
2.9 
10 
1.5 
4.3 
3 
0.75 
3.0 
11 
1.75 
4.6 
4 
0.8 
3.1 
12 
2.0 
5.0 
5 
0.85 
3.2 
13 
2.25 
5.3 
6 
0.9 
3.3 
14 
2.5 
5.5 
7 
1.0 
3.5 
15 
2.75 
5.8 
8 
1.2 
3.8 
16 
3.0 
6.1 
注：当板厚不同时，根据最小板厚确定焊点熔核直径，环形焊核绝对不允许。在特殊情况下，如高强钢
板的焊点熔核直径应由制造和产品部门的焊接工程师确认。 
 
点焊熔核直径（dL）标准（二） 
 
  状  态 
评价准则 
备    注 
合格 
dL≥dLmin，且熔核边缘裂
纹l<150μm,熔核中心裂
纹l<500μm 
如果熔核中存在气孔，且气孔直径＜10% dL，必须保证其相应的凿测试验已
经评定为“合格”。 
条件合格 
dL≥dLmin，且熔核边缘裂
纹l<150μm，熔核中心
裂纹500μm≤l≤800μ
m 
如果熔核中存在气孔，且10% dL＜气孔直径＜20% dL，必须保证其相应的凿
测试验已经评定为“合格”；如果熔核中存在气孔，且气孔直径＞10% dL，
必须保证dL＜5 t ，并且其相应的凿测试验已经评定为“合格”（此时须对
相应的焊接参数进行优化）。 
不合格 
dL≤dLmin ,或熔核边缘裂
纹l≥150μm,熔核中心
裂纹l>800μm 
或者熔核中存在气孔，气孔直径＞20% dL，且dL＜5 t ；或者熔核中存在裂
纹。 
因较大的压痕深度不仅影响零件表面质量，而且会降低零件动载时的疲劳强度，故在金相分析时对
其压痕深度进行控制，要求其可视区域小于0.2 倍板厚的压痕深度，并符合5.5.2.2 中标准（表二），则
判定为合格，反之为不合格；其他区域小于0.3 倍板厚的压痕深度，并符合5.5.2.2 中标准（表二）， 
则判定为合格，反之为不合格。 
对于三层板点焊，熔核直径是指两个结合面上的连接宽度，如图5 所示。对于这两个值需依据以上
标准分别予以评价。 
 
 
 
 
 
 
 
 
 
 
 
 
图8 
 
编号：WD-8.2-QAG-1-004 
                                               版本：2.00 
第 10 页 共 16 页

File: 材料工程师/WSS-M2P188-A1 (2008).pdf.md
# WSS-M2P188-A1 (2008).pdf

 
ENGINEERING MATERIAL SPECIFICATION
 
 
Date 
Action 
Revisions 
2008 09 18 
Revised 
See Summary of Revisions for details 
Global Paint Team 
2005 05 10 
Revised 
Para 3.4.6, 3.4.8, 3.5.2, 3.6.3, 3.6.9, 3.6.15, 3.6.23, 3.10 & 5.1; 
deleted 3.6.10 
C. Lin 
2002 04 22 
Activated 
 
M. Garcia-Santamaria, A. Haggie, A. Weakley, L. Soreide 
Printed copies are uncontrolled 
Copyright © 2008, Ford Global Technologies, LLC 
Page 1 of 12 
PAINT PERFORMANCE, PLASTIC SUBSTRATES, INTERIOR 
WSS-M2P188-A1 
 
1. 
SCOPE 
 
This specification defines the performance requirements for decorative coatings including paint, soft 
coating paint and pad printing on plastic substrates for interior use. 
 
2. 
APPLICATION 
 
This specification was released originally to define paint performance requirements for various painted 
interior applications such as rigid instrument panels, console, center finish panel, bezels, switches, glove 
box lids, pillar coverings, etc. 
 
3. 
REQUIREMENTS 
 
Material specification requirements are to be used for initial qualification of materials.  All parts must 
also meet the appropriate part Subsystems Design Specification (SDS).  This specification is not for 
Flexible Cover Stock Instrument Panels (WSS-M15P45-A).  All paint applicators must meet the Painted 
Part Approval Process (AVP-T113-016) unless waived by Materials Engineering.   
 
 
3.0 
STANDARD REQUIREMENTS FOR PRODUCTION MATERIALS 
 
Material suppliers and part producers must conform to the Company's Standard Requirements 
For Production Materials (WSS-M99P1111-A). 
 
 
3.4 
SYSTEM COMPONENTS 
 
 
 
3.4.1 
Testing Requirement/ Specimen Preparation 
 
Tests shall be performed on actual components processed through the production 
process.  Where this is not possible, plaques can be used.  These shall be the same 
substrate processed in the same manner as production components.  See Table 1 for 
testing requirements & sample size. 
 
 
 
 
Design Verification Testing (DV) is done on plaques by the paint supplier and is  
 
 
 
covered in the applicable paint material specification. 
 
 
 
 
Product/Process Validation Testing (PV) is done on production painted parts as 
 
 
 
defined in Table 1. 
 
When plaques are used as a substitute for actual components, this must be clearly 
reported on the PSW or the laboratory test report. 
 
 
 
3.4.2 
Substrate 
 
ABS, PC, PC/ABS, PP, TEO or as specified on the Engineering Document. 
Copyright Ford Motor Company 
Provided by IHS under license with FORD
Licensee=Intertek/5911212001 
Not for Resale, 10/29/2009 20:32:28 MDT
No reproduction or networking permitted without license from IHS
--``,,`,``,,,`,,`,,,,,````,``,,-`-`,,`,,`,`,,`---


 
ENGINEERING MATERIAL SPECIFICATION
WSS-M2P188-A1 
 
Printed copies are uncontrolled 
Copyright © 2008, Ford Global Technologies, LLC 
Page 2 of 12 
 
 
 
3.4.3 
Plastic Preparation 
 
The surface to be painted shall be cleaned by an acceptable process, e.g. power 
wash, to remove mold releasing agents, fingerprints, oils, dirt and moisture. 
3.4.4 
Primer 
 
When necessary in order to meet the requirements of this specification, an adhesion 
primer, primer surfacer or sealer may be needed.  Surface enhancements, such as 
flaming or plasma treatment that modify surface tension, surface resistivity may also 
be required in order to meet the requirements.  This must be noted in the initial 
submission package.  
 
 
 
3.4.5 
Top Coat 
 
Suitable to meet the requirements of this specification or as specified on the 
Engineering Document.  Multiple coat systems may also be applied to meet the 
requirements of this specification.  This must be noted in the initial submission 
package.  
 
 
 
3.4.6 
Film Thickness 
 
Per paint material specifications, the film thickness range is: 
 
 
 
 
WSS-M99J385-A1/A2  painted components: 
20 - 30 micrometers 
WSS-M15J14-A1         painted components: 
20 - 30 micrometers 
WSS-M15J14-A2         painted components: 
25 - 35 micrometers 
WSS-M15J15-A1/A2    painted components: 
45 - 55 micrometers 
WSS-M15J16-A1/A2    painted components: 
Basecoat:   
15 - 30 micrometers 
 
 
Clearcoat:   
25 - 40 micrometers 
 
The film thickness shall be measured on the production part (grained) use above 
requirements as guidelines.  The film thickness of all test specimens shall be reported 
on the PSW and laboratory report. 
 
Note :  These ranges are considered to be requirements unless otherwise supported 
by testing data agreed to by Materials Engineering. 
 
 
 
3.4.7 
Ageing 
 
Test panels or test specimens prepared for investigations according to this 
specification must be aged for at least 72 hours at 23 +/- 2 °C or 16 hours at 45 +/-      
1 °C prior to testing. 
 
 
 
3.4.8 
Production Paint Repair 
 
Repaired parts must also meet the requirements of this specification.  All repair 
materials and processes used must be approved by the affected Product Engineering 
Office/Materials Engineering.  Maximum film thickness and maximum number of 
repairs will be specified in a mutually agreed control plan.  Repairs are not allowed on 
parts painted with metallic paint and Soft Touch Paint. 
Copyright Ford Motor Company 
Provided by IHS under license with FORD
Licensee=Intertek/5911212001 
Not for Resale, 10/29/2009 20:32:28 MDT
No reproduction or networking permitted without license from IHS
--``,,`,``,,,`,,`,,,,,````,``,,-`-`,,`,,`,`,,`---


 
ENGINEERING MATERIAL SPECIFICATION
WSS-M2P188-A1 
 
Printed copies are uncontrolled 
Copyright © 2008, Ford Global Technologies, LLC 
Page 3 of 12 
 
 
3.5 
APPEARANCE 
 
Color, gloss, grain, tactile effect and surface finish shall match master Trim Sample and/or 
Master Appearance Sample as approved by Corporate Design 
 
The coating shall exhibit no craters, pinholes, solvent popping, seediness, abnormal roughness, 
excessive flow or any other detrimental defect. 
 
 
 
3.5.1 
Color 
 
 
 
(FLTM BI 109-01, Visual Assessment and/or 
 
 
 
SAE J1545, MA58 Three-Angle CMC) 
 
 
 
 
Shall match the Master Approved Sample. 
 
 
 
3.5.2 
Gloss 
 
 
 
(FLTM BI 110-01, ASTM D 523) 
 
 
 
 
As released by Engineering: 
 
 
 
 
A: 
20° Glossmeter, min 
92 
 
 
 
B: 
60° Glossmeter 
76 - 84 
 
 
 
C: 
60° Glossmeter 
66 - 74 
 
 
 
D: 
60° Glossmeter 
58 - 66 
 
 
 
E: 
60° Glossmeter 
47 - 53 
 
 
 
F: 
60° Glossmeter 
33 - 38 
 
 
 
G: 
60° Glossmeter 
17 - 23 
 
 
 
H: 
60° Glossmeter 
7 - 13 
 
 
 
J: 
60° Glossmeter 
4 - 6 
 
 
 
K: 
60° Glossmeter 
2 - 4 
 
 
 
L: 
60° Glossmeter 
0.5 - 2.0 
 
 
 
N:  
60° Glossmeter 
1.8 - 2.4 
 
The color, pattern and finish shall match the approved Design Center master sample, 
or shall be as specified on the Engineering Document. 
 
 
3.6 
RESISTANCE PROPERTIES 
 
 
 
3.6.1  
Adhesion 
 
 
 
 
3.6.1.1 
Scribe Test (Flexible Substrate, Flex Modulus <450MPa, Soft Feel Paint 
WSS-M15J15-A1/A2, FLTM BI 106-01, Method D) 
 
Less than 5% paint removal with no complete diamonds removed.  Six 
lines in each direction should make up the grid.  The overall dimensions 
should be at least 25 mm wide by 50 mm long from the widest and 
longest points unless restricted by part size. 
 
 
 
 
3.6.1.2 
Scribe Test (Rigid Substrate) 
Grade 0 
 
 
 
 
(FLTM BI 106-01, Method B) 
Copyright Ford Motor Company 
Provided by IHS under license with FORD
Licensee=Intertek/5911212001 
Not for Resale, 10/29/2009 20:32:28 MDT
No reproduction or networking permitted without license from IHS
--``,,`,``,,,`,,`,,,,,````,``,,-`-`,,`,,`,`,,`---


 
ENGINEERING MATERIAL SPECIFICATION
WSS-M2P188-A1 
 
Printed copies are uncontrolled 
Copyright © 2008, Ford Global Technologies, LLC 
Page 4 of 12 
 
 
 
3.6.2 
Water Resistance 
96 h 
 
 
 
(FLTM BI 104-01) 
 
No blistering, softening, dulling or loss of adhesion when tested per para 3.6.1 within 
30 minutes of removal from water on all paint systems.   
 
Water based paints shall recover completely for blistering and softening within 24 
hours after removal from the water. 
 
 
 
3.6.3 
Abrasion Resistance, min 
The paint film shall show no abrasion 
 
 
 
(SAE J948, CS-10 wheels) 
through to the substrate. 
 
 
 
 
The Control Plan shall state the film thickness as specified in para. 3.4.6. 
 
 
3.6.3.1 
Smooth Plaques 
 
 
500 g load 
 
1,000 cycles min 
 
1,000 cycles/25 m paint thickness 
 
 
 
3.6.4 
Resistance to Impact at Low Temperatures 
 
 
 
(FLTM BO 151-01, Method A) 
 
The painted part shall show no evidence of cracking or breaking after impacting at -30 
+/- 2 °C and shall fully recover from indentation in the time required for the specimen 
to return to 23 +/- 2 °C.  
 
 
 
 
No paint adhesion failure is allowed. 
 
Test Method:  Conduct this test with the trim assembly mounted on an actual or 
simulated production support foundation using production retention methods. 
 
 
 
 
 
 
Drop Height 
 
 
 
 
Scuff plates and Load Floor  
610 +/- 1 mm 
 
 
 
Below Belt Line 
460 +/- 1 mm 
 
 
 
Above Belt Line 
305 +/- 1 mm 
 
Expose the mounted assembly for 24 hours at 80 +/- 2 °C and then for 4 hours at -30 
+/- 2 °C.  Drop the ball while the part is in the cold box or within 10 seconds of its 
removal from the cold box. 
 
 
 
3.6.5 
Resistance to Cleaning Agents, min 
Rating 4  
 
 
 
discoloration 
 
 
 
(FLTM BN 107-01, 10 cycles, AATCC  
 
 
 
Evaluation Procedure 2) 
 
Test Procedure:  Saturate white cotton cloth with the cleaners listed.  Evaluate 
according to the AATCC Scale. 
 
 
 
 
Cleaners (see also para 5.1) 
 
 
 
 
1) 
Window cleaner 
 
 
 
2) 
All purpose cleaner 
Copyright Ford Motor Company 
Provided by IHS under license with FORD
Licensee=Intertek/5911212001 
Not for Resale, 10/29/2009 20:32:28 MDT
No reproduction or networking permitted without license from IHS
--``,,`,``,,,`,,`,,,,,````,``,,-`-`,,`,,`,`,,`---


 
ENGINEERING MATERIAL SPECIFICATION
WSS-M2P188-A1 
 
Printed copies are uncontrolled 
Copyright © 2008, Ford Global Technologies, LLC 
Page 5 of 12 
 
 
 
3.6.6 
Crocking, min, discoloration 
Rating 4  
 
 
 
(FLTM BN 107-01, 10 cycles, AATCC 
 
 
 
Evaluation Procedure 2)  
 
1) 
Deionized water 
2) 
Dry (no cleaners) 
 
 
 
3.6.7 
Long Term Heat Exposure, min. 
Rating 4 
 
 
 
 
Test one previously unexposed part as follows: 
 
 
 
 
3.6.7.1 
Horizontal or vertical parts AT OR ABOVE THE BELT-LINE: 
 
 
 
 
 
7 days at 100 +/- 2 °C 
 
 
 
 
3.6.7.2 
Horizontal or vertical parts BELOW THE BELT-LINE: 
 
 
 
 
 
7 days at 90 +/- 2 °C 
 
 
 
 
3.6.7.3 
Non-sunloaded floor level parts. 
 
 
 
 
 
7 days at 80 +/- 2 °C 
 
Appearance Evaluation:  No evidence of cracks, blisters or change in 
gloss when compared with original unaged sample.  Evaluate color 
change per ISO 150-A02/AATCC Procedure 1 must be Rating 4 or 
higher. 
 
Parts exposed per para 3.6.7 shall be immersed in water for 24 h per 
FLTM BI 104-01.  No blistering, softening, dulling, or loss of adhesion 
when tested per para 3.6.1 within 30 minutes of removal from water on 
all paint systems. 
 
Water based paints shall recover completely for blistering and softening 
within 24 hours after removal from the water. 
 
The temperature at which the parts were tested must be clearly reported 
on the PSW or the laboratory report. 
 
 
 
3.6.8 
Short Term Heat, Humidity and Cold Cycle 
 
3.6.8.1 
Horizontal or vertical parts AT OR ABOVE THE BELT-LINE (e.g. sail; A-, 
B-, C, and D-Pillars; upper quarter panels; center finish panels, 
demisters and roof-rail moldings): 
 
 
 
 
 
. 
5 h at -40 +/- 2 °C 
 
 
 
 
. 
30 min at 23 +/- 2 °C and 50 +/- 5% Relative humidity 
 
 
 
 
. 
5 h at 100 +/- 2 °C  
 
 
 
 
. 
30 min at 23 +/- 2 °C and 50 +/- 5% Relative humidity  
 
 
 
 
. 
2 h at 50 +/- 2 C and 95 +/- 5% Relative humidity 
 
 
 
 
. 
30 min at 23 +/- 2 °C and 50 +/- 5% Relative humidity 
 
 
 
 
. 
5 h at -40 +/- 2 C 
 
 
 
 
. 
30 min at 23 +/- 2 °C and 50 +/- 5% Relative humidity  
 
 
 
 
. 
5 h at 100 +/- 2 °C  
Copyright Ford Motor Company 
Provided by IHS under license with FORD
Licensee=Intertek/5911212001 
Not for Resale, 10/29/2009 20:32:28 MDT
No reproduction or networking permitted without license from IHS
--``,,`,``,,,`,,`,,,,,````,``,,-`-`,,`,,`,`,,`---


 
ENGINEERING MATERIAL SPECIFICATION
WSS-M2P188-A1 
 
Printed copies are uncontrolled 
Copyright © 2008, Ford Global Technologies, LLC 
Page 6 of 12 
 
3.6.8.2 
Horizontal or vertical parts BELOW THE BELT LINE (e.g. lower door 
panels, lower quarter trim panels, consoles). 
 
 
 
 
 
. 
5 h at -40 +/- 2 °C 
 
 
 
 
. 
30 min at 23 +/- 2 °C and 50 +/- 5% Relative humidity 
 
 
 
 
. 
5 h at 90 +/- 2 °C  
 
 
 
 
. 
30 min at 23 +/- 2 °C and 50 +/- 5% Relative humidity  
 
 
 
 
. 
2 h at 50 +/- 2 °C and 95 +/- 5% Relative humidity 
 
 
 
 
. 
30 min at 23 +/- 2 °C and 50 +/- 5% Relative humidity 
 
 
 
 
. 
5 h at -40 +/- 2 °C 
 
 
 
 
. 
30 min at 23 +/- 2 °C and 50 +/- 5% Relative humidity  
 
 
 
 
. 
5 h at 90 +/- 2 °C 
 
3.6.8.3 
Scuff Plates, kick panels and other non-sun loaded floor level parts. 
 
 
 
 
 
. 
5 h at -40 +/- 2 °C 
 
 
 
 
. 
30 min at 23 +/- 2 °C and 50 +/- 5% Relative humidity 
 
 
 
 
. 
5 h at 80 +/- 2 °C  
 
 
 
 
. 
30 min at 23 +/- 2 °C and 50 +/- 5% Relative humidity  
 
 
 
 
. 
2 h at 50 +/- 2 °C and 95 +/- 5% Relative humidity 
 
 
 
 
. 
30 min at 23 +/- 2 °C and 50 +/- 5% Relative humidity 
 
 
 
 
. 
5 h at -40 +/- 2 °C 
 
 
 
 
. 
30 min at 23 +/- 2 °C and 50 +/- 5% Relative humidity  
 
 
 
 
. 
5 h at 80 +/- 2 °C 
 
Appearance Evaluation:  No evidence of cracks, blisters or change in 
gloss when compared with original unaged sample.  Evaluate color 
change per ISO 150-A02/AATCC Procedure 1 must be Rating 4 or 
higher. 
 
Parts exposed per para 3.6.8 shall be immersed in water for 24 h per 
FLTM BI 104-01.  No blistering, softening, dulling, or loss of adhesion 
when tested per para 3.6.1 within 30 minutes of removal from water on 
all paint systems.   
 
Water based paints shall recover completely for blistering and softening 
within 24 hours after removal from the water. 
 
The temperature at which the parts were tested must be clearly reported 
on the PSW or the laboratory report. 
 
Copyright Ford Motor Company 
Provided by IHS under license with FORD
Licensee=Intertek/5911212001 
Not for Resale, 10/29/2009 20:32:28 MDT
No reproduction or networking permitted without license from IHS
--``,,`,``,,,`,,`,,,,,````,``,,-`-`,,`,,`,`,,`---


 
ENGINEERING MATERIAL SPECIFICATION
WSS-M2P188-A1 
 
Printed copies are uncontrolled 
Copyright © 2008, Ford Global Technologies, LLC 
Page 7 of 12 
 
3.6.9 
Resistance to Fade  
 
 
(FLTM BO 116-01 or SAE J2412*, ISO 105 A-02/AATCC Evaluation Procedure 1) 
 
*note the FLTM is the preferred method note method used on data submission form 
 
In Vehicle Sunlight 
Exposure Level 
FLTM BO 
116-01 Test 
Exposure 
SAE J2412 
Test 
Exposure 
AATCC 
Rating After 
Exposure, 
min. 
Severe 
Exposure:  
Instrument 
panel 
top, 
defroster grille, parcel shelf 
assembly/package 
tray, 
interior 
rear 
view 
mirror 
housing. 
3609.6 kJ/m2 
1504.0 kJ/m2 
Rating 4 
Heavy Exposure:  Instrument 
panel lower top cover, 2 tone 
IP, IP bezel, airbag, steering 
wheel, 
message 
center, 
appliqués and center finish 
panel. 
2406.4 kJ/m2 
1240.8 kJ/m2 
Rating 4 
Above 
the 
Belt-line:  
Instrument panel lower, door 
trim, 
interior 
trim, 
pillars, 
garnish moldings, seats, head 
rest, sunshade, sun visor, seat 
belt webbing & loops, exposed 
load floor trim, and luggage 
cover 
977.6 kJ/m2 
488.8 kJ/m2 
Rating 4 
Below the Belt-line:  Floor 
console, radio, radio bezel 
and lower floor molding. 
601.6 kJ/m2 
225.6 kJ/m2 
Rating 4 
Mild Exposure:  Lower trim 
panels, 
overhead 
console, 
headliner, moon roof, carpet 
and floor mats. 
225.6 kJ/m2 
112.8 kJ/m2 
Rating 4 
 
 
After the color and gloss measurements, one of the weathered specimens shall be 
subjected to the water immersion test for 24 h at 32 +/- 2 °C and evaluated per para 
3.6.1. 
 
No blistering, softening, dulling, color change or loss of adhesion when tested per 
para 3.6.1 within 30 minutes of removal from water on all paint systems.   
 
Water based paints shall recover completely for blistering and softening within 24 
hours after removal from the water. 
 
The parts tested shall be completely free from evidence of cracking, checking, 
blistering, and peeling.  Read and report the gloss change per FLTM     BI 110-01.  
Note gloss change will be a factor in the overall AATCC rating. 
Copyright Ford Motor Company 
Provided by IHS under license with FORD
Licensee=Intertek/5911212001 
Not for Resale, 10/29/2009 20:32:28 MDT
No reproduction or networking permitted without license from IHS
--``,,`,``,,,`,,`,,,,,````,``,,-`-`,,`,,`,`,,`---


 
ENGINEERING MATERIAL SPECIFICATION
WSS-M2P188-A1 
 
Printed copies are uncontrolled 
Copyright © 2008, Ford Global Technologies, LLC 
Page 8 of 12 
 
 
 
3.6.11 
Intercoat Adhesion (For Repair &Tutone Only) 
 
 
 
(FLTM BI 106-01, Method D) 
 
The first coat shall cover the entire test panel and the repair/tutone coat shall only 
cover half of the panel. 
 
Good adhesion is required for either same color repair or tutone combination.  Color 
and gloss shall match between the virgin coat and the repair coat of the same color. 
 
The processing window (per 3.11) for the repair/two-tone coat shall be identified to 
ensure good adhesion properties. 
 
 
 
3.6.12 
Migration Staining, min 
Rating 5 
 
 
 
(FLTM BN 103-01, ISO 105-A02/AATCC 
 
 
 
Evaluation Procedure 1) 
 
No evidence of exudation, adhesion (tackiness), separation, color transfer, or 
flattening of embossing when placed face to face with itself 
 
3.6.13 
High Performance Paint Adhesion* 
 
* note method used on data submission form 
 
Test Method:  Expose the samples at 80 +/- 2 °C and 80 +/- 5% Relative Humidity for 
96 hours then follow all steps of FLTM BI 107-05  and FLTM 160-04. 
 
 
 
 
FLTM BI 107-05 Adhesion, min 
Rating 19 
 
 
 
 
 
 
 
 
No loss of gloss or any other surface deterioration. 
 
 
 
 
Alternate Method 
 
 
 
 
FLTM BO 160-04 Adhesion, min 
No Adhesion Loss 
 
 
 
 
No loss of gloss or any other surface deterioration. 
 
 
 
3.6.14 
Resistance to Water and Soap 
Rating 4 
 
 
 
Spotting, max discoloration 
 
 
 
(FLTM BI 113-01, ISO 105-A02/AATCC 
 
 
 
Evaluation Procedure 1) 
 
 
 
 
No film softening allowed for any solution. 
 
 
 
3.6.15 
Resistance to Window Cleaner Spotting 
 
Rating 4  
 
Apply 0.25 ml of glass cleaner per section 5.1 on the test sample using a non-reactive 
O-ring.  Expose the sample at the room temperature for 1 h.  Evaluate per ISO 105-
A02/AATCC Evaluation Procedure 1. 
 
 
 
 
No film softening allowed for any solution. 
 
Copyright Ford Motor Company 
Provided by IHS under license with FORD
Licensee=Intertek/5911212001 
Not for Resale, 10/29/2009 20:32:28 MDT
No reproduction or networking permitted without license from IHS
--``,,`,``,,,`,,`,,,,,````,``,,-`-`,,`,,`,`,,`---


 
ENGINEERING MATERIAL SPECIFICATION
WSS-M2P188-A1 
 
Printed copies are uncontrolled 
Copyright © 2008, Ford Global Technologies, LLC 
Page 9 of 12 
 
 
 
3.6.17 
Resistance to Marring 
 
 
 
(SAE J365, 10 cycles) 
 
A and B gloss surfaces 
 
Shall be capable of being sanded with 1200 grit or finer and polished.  
No noticeable change in gloss or appearance except for a minimum of polishing 
lines shall result. 
 
C – L gloss surfaces 
 
No evidence of discoloration, mar can be removed with four rubs of the thumb across 
the mar. 
 
 
 
3.6.18 
Resistance to Scuffing, min 
 
1,000 cycles 
 
 
 
(SAE J365, smooth plaque) 
 
Measure and report the paint film thickness of the panel and run a min of 1,000 cycles 
for every 25 micrometer of paint thickness on the panel.  No evidence of lifting, 
peeling, excessive scuffing or no discoloration of the surface.  No permanent parallel 
deformation to the surface.     No wear through of the coating to the substrate. 
 
 
 
3.6.19 
Resistance to Scratching, max 
 
 
 
(FLTM BN 108-13, 2N force) 
 
 
 
 
Monocoat Systems 
Rating 1 
 
 
 
Basecoat/Clearcoat Systems 
Rating  1 
 
 
 
3.6.20 
Soiling and Cleanability, min 
 
 
 
(FLTM BN 112-08, ISO 105-A02/AATCC 
 
 
 
Evaluation Procedure 2, grease and coffee soiling agents only) 
 
 
 
 
Cleanability  
Rating 4 
 
 
 
3.6.21 
Resistance to Suntan Lotion 
Rating 3 
 
 
 
and Insect Repellent, max 
No loss of adhesion 
 
 
 
(FLTM BI 113-08, 23C & 74C) 
 
 
 
3.6.22 
Perspiration Resistance   
 
 
 
 
 
(FLTM BI 113-06, ISO 105-A02/AATCC Evaluation Procedure 1) 
 
 
 
 
Acid Perspiration Solution 
Rating 4 
 
 
 
Alkaline Perspiration Solution 
Rating 4 
 
 
 
Sodium Chloride Solution 
Rating 4 
 
 
 
3.6.23 
Humidity Resistance (85C and 90 %R.H for 96hr) 
 
 
 
 
No blistering, softening, or loss of adhesion per 3.6.1. 
Copyright Ford Motor Company 
Provided by IHS under license with FORD
Licensee=Intertek/5911212001 
Not for Resale, 10/29/2009 20:32:28 MDT
No reproduction or networking permitted without license from IHS
--``,,`,``,,,`,,`,,,,,````,``,,-`-`,,`,,`,`,,`---


 
ENGINEERING MATERIAL SPECIFICATION
WSS-M2P188-A1 
 
Printed copies are uncontrolled 
Copyright © 2008, Ford Global Technologies, LLC 
Page 10 of 12 
 
 
3.7 
FOGGING 
 
 
(SAE J1756, 3 h at 100 °C heating, 21 °C cooling 
 
 
plate, post test conditioning 1 h and 16 h) 
 
 
 
Fog Number, min 
 
70 
 
 
 
Formation of clear film, droplets or crystals is cause for rejection. 
 
 
3.8 
FLAMMABILITY 
 
 
(ISO 3795) 
 
 
 
Burn Rate, max 
 
100 mm/min 
 
The specimen size required for material approval is 355 x 100 x 2.0 +/- 0.1 mm with a smooth 
surface. 
 
 
3.9 
ODOR 
 
 
Rating 3 max 
 
 
(FLTM BO 131--03 or SAE J1351) 
 
 
3.10 
ABRASION AND PAINT WEAR RESISTANCE USING THE ABREX MACHINE  
(FLTM BN 155-01, ISO I105-A02/AATCC Procedure 1, metallic paint and pad printing must be 
tested on production representative parts.  If a flat surface is not available, then surrogate 
panels painted in the production facility can be used as surrogate.) 
 
Materials 
Load 
(N) 
# of Cycles
AATCC 
Color 
Change 
Abraded Area 
Pad Printed 
5 
30,000 
NA 
Graphics must be readable
Metallic Paint 
5 
30,000 
4 min 
No paint wear through 
 
Rate and report the initial and final color, initial gloss and paint film thickness.  Paint film 
Thickness must meet requirements of paragraph 3.4.6.  For Pad Printing, number of hits must 
be reported and represent production process. 
 
 
3.11 
PROCESS WINDOW DEFINITION 
 
The supplier shall perform a Design of Experiments (Response Surface Analysis is 
recommended) to determine the process window of the substrate/paint combination.  The three 
variables/parameters to be included in the design are bake temperature, bake time, and film 
thickness.  An initial screening experiment should be run to determine what levels should be 
tested for the variables/parameters.  This screening experiment should be reviewed with the 
materials engineer to set up the final DOE.  Responses for the DOE shall include, but are not 
limited to, the following: 
 
 
Film Thickness, para 3.4.6 
 
Gloss, para 3.5.2 
 
Initial Adhesion, para 3.6.1.1 
 
Water Resistance, para 3.6.2 
 
Naptha or Xylene Crocking (2K only), FLTM BN 107-01, 10 cycles 
 
50/50 Isopropyl Alcohol (1K only), FLTM BN 107-01, 10 cycles 
 
Copyright Ford Motor Company 
Provided by IHS under license with FORD
Licensee=Intertek/5911212001 
Not for Resale, 10/29/2009 20:32:28 MDT
No reproduction or networking permitted without license from IHS
--``,,`,``,,,`,,`,,,,,````,``,,-`-`,,`,,`,`,,`---
