Repository: kujaxr/obsidian-vault

File: 材料工程师/Workshop Wasserlack China_2014-2-28-tr-final.pdf.md
# Workshop Wasserlack China_2014-2-28-tr-final.pdf

-Confidential-
ഛכా๦ཱଙ
۰᎖ᄲܸન቏૭৉ࡥܿ೗໿װಅ


-Confidential-

࢞ཌྷ੔ຯ

۰ኊإலܸညல

৉༦࣋ਉݞ. ညல࢙ܿ೙

ൂညࢗᇶ

༽ᄹညலቪ๑ৎᄲညல৉༦ܿޭ׋

༽ᄹညலܿ໚ࢗ
๊ڋװ˄2014 ೧3 ኟ6 ๊˅


-Confidential-

࢞ཌྷ੔ຯ

۰ኊإலܸညல

৉༦࣋ਉݞ. ညல࢙ܿ೙

ൂညࢗᇶ

༽ᄹညலቪ๑ৎᄲညல৉༦ܿޭ׋

༽ᄹညலܿ໚ࢗ
๊ڋװ˄2014 ೧3 ኟ6 ๊˅


-Confidential-


-Confidential-
኎ࢗเ༮˖!
኷ภฉሴ቏960 ಚ኎ࢗ 
ᄁ༌߇˖!
2.05 ᇻഒኇ


-Confidential-


-Confidential-
࣭ܽ
ഒ፷
0 Ꮣؠ˄ऋ֧˅
0 ໍٛ٦
0 ܗװۃ


-Confidential-
ภฉ
0 Ꮣؠ˄ऋ֧˅
0 ໍٛ٦
0 ܗװۃ


-Confidential-


-Confidential-

File: 材料工程师/_PV1200D.pdf.md
# _PV1200D.pdf

QUELLE: NOLIS


Seite 2 
PV 1200: 2004-10 
 
Ein Zyklus (siehe Bild 1) dauert 720 min (12 h) und besteht aus folgenden Temperatur- und Luft-
feuchtigkeits-Verläufen: 
─ 60 min 
Aufheizphase, 
auf +80 °C und 80 % rel. Feuchte, 
─ 240 min 
Haltezeit, 
bei +80 °C und 80 % rel. Feuchte, 
─ 120 min 
Abkühlphase, 
auf -40 °C, bei Erreichen des Gefrierpunktes: ca. 30 % rel. Feuch-
 
 
te, ab T < 0 °C bleibt die Luftfeuchtigkeit ungeregelt (anlagenbe-
 
 
dingt ist auch ein Aussetzen der Feuchte-Regelung ab T < 10 °C 
 
 
zulässig), 
─ 240 min 
Haltezeit, 
bei -40 °C, Luftfeuchtigkeit bleibt ungeregelt, 
─ 60 min 
Aufheizphase, 
auf +23 °C, ab T = 0 °C wird die rel. Feuchte auf 30 % geregelt. 
-40
-20
0
20
40
60
80
100
0
60
120
180
240
300
360
420
480
540
600
660
720
Zeit [min]
Temperatur [°C] / rel. Feuchte [%]
Temperatur
rel. Feuchte
rel. Feuchte ungeregelt
 
Bild 1 – Prüfzyklus PV 1200

File: 材料工程师/_PV392901032004_C.pdf.md
# _PV392901032004_C.pdf

共 5  页 第 1 页 
 
非金属材料                   PV 
                                                                                 3929 
       在干-热气候中的大气作用 
        
  
 
 
 
 
版本日期 
翻译 
日期 
译校 
日期 
打印/誊抄 
日期 
校对 
2004.3 
许来清 
2005.09 
陈勇华 
2005.09 
佘文瑾 
2005.09
黄惠芳 
注意保密。未经上海大众书面同意，不得外传、复制。译文仅供参考。 
上海大众汽车有限公司 
资  料 
关键词：喀拉哈里沙漠，喀拉哈里-试验，大气作用，耐空气腐蚀性，气候 
 
 
更改 
 
相对于PV 3929:1993-06 用作如下更改： 
－ 更新附件 
－ 标准重新分段 
 
先前版本 
   1993-06 
 
1   适用范围 
 
本标准描述有关将塑料，合成橡胶和车篷材料放置在大气作用和日光下，通过人造干-热-
气候（例如喀拉哈里沙漠，南非和亚利桑那州）进行老化状态（例如颜色和光泽改变）的
试验。 
 
必须在样件和批量生产监控上进行试验。 
 
注意：在已确定的使用范围内能够改变机械性能或形成裂纹的老化标准：因此，必要时除
了进行目测评定以及进行颜色和光泽测量外，还要求补充试验，如拉力试验，确定冲击韧
性，确定硬度和显微光学试验。 
 
2   标记 
 
耐空气腐蚀性依据PV 3929。 
 
3   要求 
 
依据在技术供货条件，VW-标准和图纸中的各个构件位置或材料规定所要求年度循环的次
数，如同与本标准的偏差。 
 
 
 


 
 PV 3929:2004-03    
                                        共 5 页 第 2 页 
    
   
     
 
4   试验方法 
 
4.1 准则 
 
   用氙弧灯照射试件。通过全辐射的过滤器用其带有光谱分配的紫外线和可以看得见的辐射部
分调节氙弧灯。 
    
按照DIN EN ISO 4892-2 和DIN EN ISO 11341 在设备中检验。 
 
试验条件描述各自一个年度循环，相对于在干-热-区域内平均的UV-辐射剂量（300～385 
nm），例如：喀拉哈里沙漠，南非和亚利桑那州。 
 
4.2 试验设备 
 
必须使用一台大气作用设备，在设备上达到和调节增加的辐射强度。为了在供货商和用户之
间保证有可比较的试验结果，必须与VW-集团各自的主管实验室进行磋商，哪些产品使用相
关的试验结果。 
 
4.3  大气作用条件 
 
见表1。为了遵守试验温度要求，建议把试验设备安置在一个调节温度的试验室内。 
 
表    1 
产品 
 
 
过滤器 
按照制造商说明
更换 
3 
UV- 特殊
按照制
造商说明更换 
 
按照制造商说明更换 
试验循环 
只能是同步进行
同步 
黑色标准温度（℃） 
90±2 
干燥状态中的实验室温度
（℃） 
50±2 
相对空气湿度 
20±10 
辐射强度 
 
 
 
0.6 
340 
 
75 
300-400 
试验持续时间（标准值）
（h） 
1500 
辐射剂量 
（1 年度循环）（MJ/m²） 
 
3200 
 
400 
 


 
 PV 3929:2004-03    
                                        共 5 页 第 3 页 
    
   
     
 
4.4  试件 
 
4.4.1 试样准备 
 
试样取自于待检验的加工部分或在一个有代表性的位置上的批量条件下加工的试验板。它应该
尽可能是平的。只要没有超过与设备相关的试验支架尺寸，就能够试验完整的构件。但是此时
必须注意的是，在Xenotest alpha 上不大于10 mm 和5 mm 的待检验的平面尺寸超过对着辐射源
的试验支架平面。试样固定安装在试验支架上。试样的半侧用铁皮面罩遮盖。 
 
对于试验改变的机械特性，例如：通过拉力试验和确定冲击韧性，试件按有关方法必要的或标
准规定尺寸进行制作。 
 
4.4.2 试样尺寸 
 
试样尺寸遵循在原始试样中最大可夹紧的试验平面有： 
 
 
选择最小的试样尺寸能够用规定的方法进行一个正确的评定。 
 
4.4.3 试样 
 
只用于Xenotest 1200 CPS：为了达到通过全部3 个试验支架平面的一个均匀的辐射强度的要求，
必须使用拱形的同步试验支架。 
 
4.5 大气作用试验 
 
4.5.1 过滤器清洁 
 
过滤器系统有规律的进行检验和清洁。玻璃上的涂层用20％的柠檬酸进行清洁。 
 
4.5.2 辐射源交换 
 
辐射源的持续工作时间为在Xenotest 设备上1500 h 和在Weather-Ometer 上2000 h。必须注意设
备制造商的说明。 
 
4.5.3 大气作用循环 
 
在一个规定的UV-辐射强度和辐射剂量下，依据一个确定的试验持续时间（标准值，见表1）达
到一个大气循环的终点。 


 
 PV 3929:2004-03    
                                        共 5 页 第 4 页 
    
   
     
 
在带调节辐射强度的设备上能够预先选择作为断开标准剂量。 
 
4.6 试样的评定 
 
4.6.1 目测评定 
 
颜色和光泽评定是对事先遮盖表面或用灰色标度的一个无负载的试样，由许多经过训练的，视
力正常的人（至少2 人），按照DIN EN 20105-A02 评定在光照下的“颜色改变”，按照DIN EN 
ISO 105-A01 或散射的北极光进行评定。 
 
可以不通过测试评定的改变按照DIN EN ISO 进行描述。 
 
4.6.2 比色评定 
 
除了进行目测评定外，应该按照一个在DIN 53 236 中说明的方法（除光泽外）用一台分光光度
计进行比色CIELAB（DIN 6174）的评定。 
 
只要需要，按照DIN EN 20105-A02 在灰色标度等级中，和在按照DIN 6167 的黄色值中变黄时
进行换算。 
 
在单色和同质的表面上必须至少取3 次测试的平均数。在多色的，组织化的或有方向性的人工
散布的试样，必须提高用于取平均测试值的数量。 
 
4.6.3 光泽评定 
 
按照DIN 67530，用反射系数计值测试光泽并且按照大气作用用％说明改变状态。 
 
4.7 试验报告 
 
报告中在试验标准的指示下，符合目前的TL/VW/图纸要求，必须如下说明： 
 
a） 试验设备， 
b）整个试验持续时间， 
c） 颜色改变：灰度分级/dE/Dl/da/db， 
d）可能的颜色突变， 
e） 黄色值按照DIN 6167， 
f） 光泽改变， 
g）其它试验特性和相应试验标准的试验方法， 
h）补充观测和改变，如裂纹，斑点，渗出，出现白垩等等， 
i） 可能与本PV 的偏差，磋商的条件 
 
 
 


 
 PV 3929:2004-03    
                                        共 5 页 第 5 页 
    
   
     
 
5  参考资料

File: 材料工程师/_PV__1303__01032001_C.pdf.md
# _PV__1303__01032001_C.pdf

共 11  页 第 1 页 
 
非金属材料                    PV 
                                                                                  1303 
     有关汽车客舱构件的光照试验 
        
  
 
 
 
 
版本日期 
翻译 
日期 
译校 
日期 
打印/誊抄 
日期 
校对 
2001.3 
许来清 
2005.08 
陈勇华 
2005.08 
佘文瑾 
2005.08
黄惠芳 
注意保密。未经上海大众书面同意，不得外传、复制。译文仅供参考。 
上海大众汽车有限公司 
资  料 
关键词：热光照，颜色真实性，耐光性 
 
 
目       录 
页数 
1 
适用范围 
  1 
2 
概念 
  2 
2.1 
同步性 
  2 
2.2 
干燥光照 
  2 
3 
标记 
  2 
4 
要求 
  2 
5 
试验 
  2 
5.1 
原则 
  2 
5.2 
试验设备 
  2 
5.3 
光照条件 
  3 
5.4 
试件准备 
  4 
5.5 
光照试验的实施 
  6 
6 
评定 
  7 
6.1 
评定基础 
  7 
6.2 
目测评定 
  7 
6.3 
比色 
  7 
7 
试验报告 
  7 
8 
参考资料 
  8 
A.1 
针对在技术供货条件中说明要求的主导思想 
  9 
 
    
更改 
 
相对于PV 1303:1993-12 已作如下更改： 
－ 更新仪器选择 
－ 标准重新分段 
－ 添加在技术供货条件和图纸中的注释的说明 
 
 


 
PV 1303:2001-03    
                                        共 11 页 第 2 页 
    
   
     
 
先前版本 
1987-05；1989-11；1993-12 
 
 
1   适用范围 
 
本标准描述有关纺织品表面组织，塑料件，弹性体部件，油漆，皮革，木质部件以及纺织
和汽车客舱用胶合板制成构件的试验，对它们的颜色抗光和热以及真实性和耐久性，以及
对样品和批量生产的监控的光照试件鉴定进行说明。 
 
标准无例外的援引在试验仪器中用经过过滤的Xe 弧光进行光照处理的样件 / 试验物体。 
 
此外，经过光照的试件能够用来计算剩余-断裂伸长率和剩余摩擦阻力。 
 
2 
概念 
 
2.1 同步性 
 
在进行“同步性”试验时，试验期间试验物体和光照真实性的色卡始终朝向光源，也就是
说，进行试验时不用进行亮-暗-交换（换向行走）。 
 
2.2 干燥光照 
 
在进行试验时试验物体不必用水喷洒。 
 
3 
标记 
 
热光照按照PV 1303 标准执行。 
 
4   要求 
 
在技术供货条件中按照每个构件位置规定所要求试验周期的次数（见附件A.1）。 
 
试验方法的要求和偏差依据VW, TL 和/或图纸以及认可条件。 
 
为了评定材料的耐光性能，也能够在中间检查阶段以及光照结束后要求增加试验（例如：
刷洗处理，耐磨擦测量仪或马丁代尔-磨损试验）。 
 
5   试验 
 
5.1 原则 
 
试件在仪器条件是“同步”和“干燥光照”下进行照射。同时必须考虑在汽车客舱内是可
以承受高热负荷的装备材料（热光照）。 
 
特殊的试验条件描述一个光照周期（按照DIN 75202, 标记卡1991）。 


 
PV 1303:2001-03    
                                        共 11 页 第 3 页 
    
   
     
 
5.2 试验仪器 
 
必须使用与DIN 75202 要求相符的光照试验仪器，
（例如Xenotest 1200, 1200 CPS, Xenotest 
Alpha,  Alpha HE 和Fa.Heraeus 或Weather-Ometer CI 35A,的Xenotest Beta，Fade-Ometer 
CI 3000, 4000 和Fa.Altas 的5000）。 
 
为了保证在供货商和收货人之间有可作比较的试验结果，选择特殊情况下使用的仪器类型
必须与VW-集团内的主管实验室进行磋商确定。 
 
建议把试验仪器安装在一个恒温室内。此外能够要求与一个冷藏设备相连使用。 
 
5.3 光照条件 
 
以下描述的滤波器装置呈现在UV-范围内320nm 的一个滤波器边缘。 
 
5.3.1 在用Xenotest 1200 进行同步工作时的光照 
 
黑色标准温度               （100±3）℃， 
试件室温                   （65±3）℃ 
相对空气湿度               （20±10）％ 
 
滤波器装置：带一个IR-反射层的内部滤波器（石英玻璃柱面），附加滤波器有3 层玻璃。 
 
氙气辐射的持续时间最多1500 小时，也就是说，按照3 次辐射最长的交替老化时间计，
其它两次辐射工作时间各为500 小时和1000 小时。 
 
其它说明见DIN 75202 附件B。 
 
5.3.2 在用Xenotest 1200 CPS 进行同步工作时的光照 
    （调节辐射强度） 
 
黑色标准温度                        （100±3）℃， 
试件室温                            （65±3）℃ 
相对空气湿度                        （20±10）％ 
辐射强度（在300-400 nm 时进行测试）   60 W/m2 
 
滤波和操作方法如Xenotest 1200（第5.3.1 节）。 
 
辐射交替，如果不再是可调节的（按照约1500 小时）。 
 
5.3.3 在用Xenotest Alpha 和Alpha HE 进行同步工作时的光照 
    （调节辐射强度） 
 
黑色标准温度                        （100±3）℃， 
试件室温                            （65±3）℃ 


 
PV 1303:2001-03    
                                        共 11 页 第 4 页 
    
   
     
 
相对空气湿度                         （20±10）％ 
辐射强度（在300-400 nm 时进行测试）   60 W/m2 
滤波装置 Alpha                        Xenochrom 320 
滤波装置 Alpha HE                     10 层玻璃 
 
滤波和操作方法如Xenotest 1200（第5.3.1 节）。 
 
辐射交替，如果不再是可调节的（按照约1500 小时）。 
 
5.3.4 在用Xenotest Beta 进行同步工作时的光照 
    （调节辐射强度） 
 
黑色标准温度                        （100±3）℃， 
试件室温                            （65±3）℃ 
相对空气湿度                        （20±10）％ 
辐射强度（在300-400 nm 时进行测试）   60 W/m2 
 
滤波和操作方法如Xenotest 1200（第5.3.1 节）。 
 
辐射交替，如果不再是可调节的（按照约1500 小时）。 
 
5.3.5 在用Weather-Ometer CI 35A 进行同步工作时的光照 
（调节辐射强度） 
 
黑色标准温度                        （100±3）℃， 
试件室温                            （65±3）℃ 
相对空气湿度                        （20±10）％ 
辐射强度（在420 nm 时进行测试）      1.2 W/m2 
滤波装置                             磞硅酸盐/苏打 
 
辐射交替，如果不再是可调节的（按照约2000-4000 小时）。 
 
滤波器交换：外滤波器2000 小时，内滤波器400 小时。 
 
其它说明见DIN 75202 附件A。 
 
5.4 试件准备 
 
5.4.1 试件条尺寸 
 
首先试件条测定必须取决于根据在原始的试件载体中的最大可进行夹紧的试验表面状态。 
 
－ Xenotest 1200 和1200 CPS               170 X 60 mm， 
－ Xenotest Alpha 和Alpha HE               130 X 40 mm， 
－ Xenotest Beta                           300 X 80 mm， 


 
PV 1303:2001-03    
                                        共 11 页 第 5 页 
    
   
     
 
－ Weather-Ometer CI 35 A                  130 X 40 mm， 
－ Fade- Ometer CI 3000                    145 X 45 mm， 
－ Fade- Ometer CI 4000                    140 X 70 mm， 
－ Fade- Ometer CI 5000                    140 X 70 mm。 
 
有关颜色真实性的试验是与评定方法相关的最低试件尺寸。 
 
作为各自试件表面的较小的试件必须固定粘附在白纸上。 
 
在做纱线试验时，一根连续不断的丝紧密并列缠绕在一个白纸的纵向侧面（宽度至少5 
cm）和反面并且固定在没有光照的范围内。 
 
5.4.2 试件厚度 
 
试件成品的厚度与装配位置相符，粘合时尽可能的在连接的原型厚度中进行光照处理。 
 
根据试件的结构设计，规定所有设备类型的最大厚度在15 mm。 
 
5.4.3 试件的储存 
 
只要纺织试件没有经过粘合处理，采用一个白色聚酯（PET）无纺布（原始密度在60 kg/m3） 
进行储存。 
 
5.4.4 试件 
 
所有试件必须采用全面对称不生锈的载体薄板（0.7～0.1）mm。 
 
在Xenotest 1200，Xenotest Alpha / Alpha HE 上以及在Weather-Ometer 上不仅是标准试件，
也是特殊试件都适用嵌入式的试件布置。 
 
特殊试件： 
－ Xenotest Alpha / Alpha HE                   订单号：56077987 
－ Weather-Ometer CI35A                      订单号：19-1640-00 
 
在Xenotest 1200 / 1200 CPS 和Xenotest Beta 上能够用设计条件适用于所有试件的标准试
件。 
 
5.4.4.1 标准试件的使用 
 
这些试件在试验时，使用所有没有经过粘合的纺织品和薄膜，以及没有硬化的纤维无纺布。 
 
按照第5.4.1 节测定的这些试样根据它们的自身硬性，各自在其细长的一侧无应力的，必
要时按照第5.4.3 节的储存要求，固定在一张白纸上，紧接着用制成标本的试样配备试样。 
 
 
 


 
PV 1303:2001-03    
                                        共 11 页 第 6 页 
    
   
     
 
5.4.4.2 特殊试样的使用 
 
该试件在进行试验时所有材料厚度大于5 mm以及由于构造的性质的缘故能够不局限于标
准试件范围中。 
 
如果试样过小或自身强度过低的话，将其固定粘在一张白纸上（过小的纺织试样必须如同
第5.4.3 节说明进行处理）。 
 
5.4.5 光照后纺织材料的平直度拉伸试验 
 
供平直度拉伸试验的试样必须在编织物上做针织线圈组织直线的剪裁，和在纺织品上做纤
维直线的剪裁。 
 
按照EN 29073-3 进行平直度拉伸试验，但是在一个100 mm 的自由试验长度（测试长度）
上和一个推进速度为100 mm/分钟时，依据预先进行的试验调整后，在DING 50014-23/50-2
规定的标准气候中至少要放置24 小时。 
 
在一个宽度50 mm 试样上计算得出断裂强度。 
 
5.4.6 光照后在塑料薄膜（例如：装饰薄膜）上的拉伸试验 
 
做该项试样，试样从两个材料方向进行光照。 
 
取样是采用经过光照的薄膜表面作为标准试件，与各自材料以及结构构件一览表相应。 
 
应该随时准备5 件长度和宽度都经过光照的试样材料。 
 
拉伸试验的推进速度为100 mm/分钟。 
 
5.5  光照试验的实施 
 
5.5.1 基本方法说明 
 
为了使得仪器能够保持一个正常的工作状态，在辐射强度下降大于15％，没有被调节的
仪器上有必要进行一个通常的视觉控制以及清洁滤波器装置。所有在第5.3 节列举仪器的
过滤器装置每周至少清洁一次。在所有仪器中，必须同样进行每周一次持续30 分钟的辐
射强度测试，例如采用Fa.Atlas 的Radialux 或Xenocal 的UV-测试仪。 
 
5.5.2 光照周期 
 
按照DIN 75202 的规则确定光照周期的结束点。为此，与每个试样组同时进行耐光性比较
标准样板的6 种典型变色的光照试验，此时将蓝色色卡如试样一样用一块板覆盖起来。当
光照的和没有光照的表面之间的对比度6 种典型变色达到总色标准dE 4.3 时， 即达到结
束点。一个光照周期的结束点必须准确进行测定和中止。 
 


 
PV 1303:2001-03    
                                        共 11 页 第 7 页 
    
   
     
 
如同在下面的第6.3 节中所描述的一样，总色标准应该优先采用一台分光光度计进行比色
测定。当计算得出一个CIELAB-值为4.3±0.3（dE*为D 65/10o）时，此时达到光照周期
的结束点。 
 
通常在说明的仪器条件下，按照以下照射剂量，在调节的光照仪器中达到光照周期（蓝色
色卡6: dE*4.3±0.3）的结束点（见表1）： 
 
表 1 
仪器 
照射剂量 
过滤器装置 
Xenotest 1200 CPS 
10 MJ/m2 
3 层窗玻璃 
Xenotest Alpha 
10 MJ/m2 
氙铬 320 
Xenotest Alpha HE 
10 MJ/m2 
10 层玻璃 
Xenotest Beta 
10 MJ/m2 
氙铬 320 
Weather- Ometer CI 35A 
280 kJ/m2 
硼硅酸盐/苏打 
Fade-Ometer CI 3000 
280 kJ/m2 
硼硅酸盐/苏打 
Fade-Ometer CI 4000 
280 kJ/m2 
硼硅酸盐/苏打 
Fade-Ometer CI 5000 
280 kJ/m2 
硼硅酸盐/苏打 
本数据仅说明近似值并且必须在每个特殊情况中进行试验。 
 
5.5.3 多重光照 
 
在进行多重光照时必须注意，光照结束阶段结束点的额定值不得超出以下值，例如： 
 
3  周期      12.9±0.4 
5  周期      21.5±0.8 
10  周期      43.0±0.8 
 
导致的结果是，在进行多重光照时，有关个别周期的当时的下和上极限值不适用于全部试
验周期数。 
 
示例： 
 
1. 周期dE = 4.0 
2. 周期dE = 4.0 
3. 周期必须是 > 4.3 
 
5.5.4 蓝色色卡的货源 
 
 
 
 


 
PV 1303:2001-03    
                                        共 11 页 第 8 页 
    
   
     
 
6 评定 
 
6.1 评定基础 
    
   鉴于相对一个没有进行光照的试样的颜色改变（例如发白）作为拉伸试验进行目测的和/
或比色的光照试样评定。要求必须取自相应的技术供货条件以及图纸和认可。 
 
6.2 目测评定 
 
如同在DIN 5033-3 中说明的经过多次练习的，视力正常人员，在一个合适的光照下，通
过借助于灰色色卡评定颜色（EN 20105-A02）的改变状况，光照的试样至少做2 次评定。
一般按照EN 20105-A02 如灰色色卡等级“GM”说明光照结果。 
 
6.3 比色评定 
 
为了避免在单个评定和重复评定之间出现相对大的偏差现象，如果可能，除了进行目测评
定外，应该按照VW 501 90 进行一个比色评定。 
 
7   试验报告 
 
除了提示这些到目前为止要求的相应技术供货条件的规程外，试验报告中必须说明： 
 
a） 试验仪器 
b）光照周期的数量 
c） 辐射剂量 
d）灰色色卡等级 / GM 
e） 颜色改变 / dE* 
f） 在单个光照周期中蓝色色卡 
    
   经过共同光照的蓝色色卡6 种典型变色必须如下说明：蓝色色卡典型变色 / 光照周期 / 
持续光照周期 / 颜色改变按照灰色色卡GM（EN 20105 A02），颜色改变按照
 
    
   示例： 
    
a） 在Xenotest 1200 CPS 中试验 
b）4 周期 
c） 辐射剂量 
d）GM = 4 
e） dE* ＝ 1.8 
 
 
 
 
 
 


 
PV 1303:2001-03    
                                        共 11 页 第 9 页 
    
   
     
 
8 参考资料 
 
 
 
 
 
 
 
 
 
 
 
 
 
 
 
 
 
 
 
 
 
 
 
 
 
 
 
 
 
 
 
 
 
 


 
PV 1303:2001-03    
                                        共 11 页 第 10 
页 
    
   
     
 
附件 A （资料） 
 
A.1  针对在技术供货条件中说明要求的主导思想 
 
本附件替代无技术供货条件，图纸或认可的有关对材料/构件命名要求。如果在技术供货条件，
图纸或认可中的要求必须进行阐述的话，附件仅作资料的参照标准使用。 
 
A 1.1 一个汽车客舱-构件原则上的质量标准 
 
在安装白玻璃的汽车中的构件在干-热气候中（亚利桑拿州或喀拉哈里沙漠）做一年的露天试验。
对于所有的构件来说，允许按照灰色色卡一个颜色的改变（绝大部分发白）根据EN 20105 02
要求
，不允许出现颜色转变。补充要求：在干-热气候中做露天试验的2 年内不得出
现裂纹或孔。 
 
最好是在实验室内按照PV 1303（热光照）通过光照试验进行汽车客舱构件的露天试验。依据
该试验方法，以光照周期的形式（约45 小时 / 周期和约10 MJ）施加大气应力。从周期数考虑
与汽车内构件相关位置的应力。 
 
A 1.2  安装白玻璃的汽车根据PV 1303 要求（至少）必需的周期数 
 
表 A.1 
构件 
周期 
后窗台板（倾斜的后窗玻璃，阶梯车尾） 
10 
货厢盖板变化组合/Avant 
8 
行李舱饰面 
变化组合/Avant（打开） 
短尾部（后窗台板可拆卸的，例如Golf） 
 
8 
2 
行李舱，附件 
短尾部 
变化 
 
8 
5 
仪表盘（ZSB 和薄膜） 
5 
10）* 
转向柱，开关和挡板 
5 
转向盘 
5 
车内后视镜 
5 
车门内衬，扶手 
直接辐射纺织物和薄膜 
间接辐射纺织物和薄膜 
 
5 
3 
立柱内衬 
直接辐射 
间接辐射 
 
5 
3

File: 材料工程师/all list240524.xlsx.md (part 1 of 37)
# all list240524.xlsx

## 外饰油漆

| 项目 | 报告号 | 总成零件名称 | 散件名称 | 零件号 | 总成供应商 | 基材牌号/供应商 | 表面保护类型 | 表面保护加工商 | 分发 | 收样日期 | 出报告日期 | 结果说明 |  |  |  |  |  |  |  |  |  |  |  |  |  |  |  |  |  |  |  |  |  |  |  |  |  |  |  |  |  |  |  |  |  |  |  |  |  |  |  |  |  |  |  |  |  |  |  |  |  |  |  |  |  |  |  |  |  |  |  |  |  |  |  |  |  |  |  |  |  |  |  |  |  |  |  |  |  |  |  |  |  |  |  |  |  |  |  |  |  |  |  |  |  |  |  |
| IP22 | SCL-P-10-5084M2
SCL-P-10-5085M2 | 门槛饰条总成 | 门槛饰条总成 | 10059627
10059628
 | 延锋彼欧汽车外饰系统有限公司 | PP+EPDM T30
APO 3010 
(金发) | 底漆：MPP4100DG (PPG)
色漆：(PPG）1 YF-SAIC-NSB 
            2 YF-SAIC-JSE 
            3 YF-SAIC-NDW
            4 YF-SAIC-DSB
            5 YF-SAIC-RSB
            6 YF-SAIC-ASC
            7 YF-SAIC-MBB
            8 YF-SAIC-PBB
清漆：TKU2000 (PPG) | 延锋彼欧 | 仇百明 | 20101231 | 2011620 | 2010.12.30左右做，只做高低温循环，耐高温，冷凝水均无问题 |  |  |  |  |  |  |  |  |  |  |  |  |  |  |  |  |  |  |  |  |  |  |  |  |  |  |  |  |  |  |  |  |  |  |  |  |  |  |  |  |  |  |  |  |  |  |  |  |  |  |  |  |  |  |  |  |  |  |  |  |  |  |  |  |  |  |  |  |  |  |  |  |  |  |  |  |  |  |  |  |  |  |  |  |  |  |  |  |  |  |  |  |  |  |  |
| IP22 | SCL-P-10-5339M2
SCL-P-10-5340M2
SCL-P-10-5341M2 | 前保险杠总成
后保险杠（带倒车雷达/无倒车雷达） | 蒙皮 | 10053384
10011610
10012155 | 延锋彼欧汽车外饰系统有限公司 | PP/EPDM T10
ABP1010
(金发) | 底漆：MPP4100DG (PPG)
色漆：(PPG）1 YF-SAIC-NSB 
            2 YF-SAIC-JSE 
            3 YF-SAIC-NDW
            4 YF-SAIC-DSB
            5 YF-SAIC-RSB
            6 YF-SAIC-ASC
            7 YF-SAIC-MBB
            8 YF-SAIC-PBB
清漆：TKU2000 (PPG) | 延锋彼欧 | 仇百明 | 20101231 | 2011620 | 异地生产，2010.12.30左右做，只做高低温循环，耐高温，冷凝水均无问题，白色有细小气泡 |  |  |  |  |  |  |  |  |  |  |  |  |  |  |  |  |  |  |  |  |  |  |  |  |  |  |  |  |  |  |  |  |  |  |  |  |  |  |  |  |  |  |  |  |  |  |  |  |  |  |  |  |  |  |  |  |  |  |  |  |  |  |  |  |  |  |  |  |  |  |  |  |  |  |  |  |  |  |  |  |  |  |  |  |  |  |  |  |  |  |  |  |  |  |  |
| IP22 | SCL-I-11-0325M | 门槛饰条总成 | 门槛饰条总成
(新蓝色 雅士金) | 10059627
10059628
 | 延锋彼欧汽车外饰系统有限公司 | PP+EPDM T30
APO 3010 
(金发) | 底漆：MPP4100DG (PPG)
色漆：(PPG）1 YF-SAIC-NSB 
            2 YF-SAIC-JSE 
            3 YF-SAIC-NDW
            4 YF-SAIC-DSB
            5 YF-SAIC-RSB
            6 YF-SAIC-ASC
            7 YF-SAIC-MBB
            8 YF-SAIC-PBB
清漆：TKU2000 (PPG) | 延锋彼欧 | 冯新华 | 20110617 | 2011630 | 抽检零件来自于供应商。测试背景：售后发现一辆IP22雅士金门槛油漆大面积脱落，供应商分析是生产过程中底漆漏喷所致，供应商调整设备（防止漏喷）后对其产品进行抽检
初始状态蒸汽喷射漆层脱落，冷凝，交变，划格合格 |  |  |  |  |  |  |  |  |  |  |  |  |  |  |  |  |  |  |  |  |  |  |  |  |  |  |  |  |  |  |  |  |  |  |  |  |  |  |  |  |  |  |  |  |  |  |  |  |  |  |  |  |  |  |  |  |  |  |  |  |  |  |  |  |  |  |  |  |  |  |  |  |  |  |  |  |  |  |  |  |  |  |  |  |  |  |  |  |  |  |  |  |  |  |  |
| AS22MCE | SCL-V-21-0767 | 泊车辅助传感器 |  | 10313506-LGZ | 杭州海康 | Al合金（6061） | 底漆 P61708-C 佩特
色漆 寰宇灰SAIC-LGZ PPG
清漆 TKU2000C PPG | 上海恒圻 | 刘杨 | 20210330 | 2021823 | SCL-V-21-0665 |  |  |  |  |  |  |  |  |  |  |  |  |  |  |  |  |  |  |  |  |  |  |  |  |  |  |  |  |  |  |  |  |  |  |  |  |  |  |  |  |  |  |  |  |  |  |  |  |  |  |  |  |  |  |  |  |  |  |  |  |  |  |  |  |  |  |  |  |  |  |  |  |  |  |  |  |  |  |  |  |  |  |  |  |  |  |  |  |  |  |  |  |  |  |  |
| AS28M2/M3 | SCL-V-21-0769 | 泊车辅助传感器 |  | 10662678/10662679-RSM/LGZ/JSM | 杭州海康 | Al合金（6061） | 底漆 P61708-C 佩特
色漆 寰宇灰SAIC-LGZ
气泡橙SAIC-RSM
冲浪蓝SAIC-JSM PPG
清漆 TKU2000C PPG | 上海恒圻 | 刘杨 | 20210330 | 2021823 | SCL-V-21-0665
SCL-V-20-2058JSM |  |  |  |  |  |  |  |  |  |  |  |  |  |  |  |  |  |  |  |  |  |  |  |  |  |  |  |  |  |  |  |  |  |  |  |  |  |  |  |  |  |  |  |  |  |  |  |  |  |  |  |  |  |  |  |  |  |  |  |  |  |  |  |  |  |  |  |  |  |  |  |  |  |  |  |  |  |  |  |  |  |  |  |  |  |  |  |  |  |  |  |  |  |  |  |
| ZP11 | P-10-1948M2
P-10-1949M2
P-10-2101M2
P-10-2102M2 | 电控可折叠后视镜总成
手控可折叠后视镜总成 | / | 10043530
10043529
10043527
10043528 | 麦格纳唐纳利（上海）汽车系统有限公司 | ABS(XR401B)
LG | 底漆：FC51-7113（BASF）
色漆：1 YSA黄色  （PPG）
      2 BSB蓝色  （PPG）
      3 RSB约克红（PPG）
      4 MBB骑士银（PPG）
5 PBB伯爵黑 （PPG）
6 DSB雅士金 （PPG）
7 ASC燕尾灰 （PPG）
清漆：GP71-0109（BASF） | 麦格纳唐纳利 | 朱宏军 | 20100810 | 20100826 |  |  |  |  |  |  |  |  |  |  |  |  |  |  |  |  |  |  |  |  |  |  |  |  |  |  |  |  |  |  |  |  |  |  |  |  |  |  |  |  |  |  |  |  |  |  |  |  |  |  |  |  |  |  |  |  |  |  |  |  |  |  |  |  |  |  |  |  |  |  |  |  |  |  |  |  |  |  |  |  |  |  |  |  |  |  |  |  |  |  |  |  |  |  |  |  |
| IP22 | L-10-0095M | 前格栅 | （黑色钢琴漆） | 10011597 | 延锋彼欧汽车外饰系统有限公司 | PP+EPDM-T30 | 附着力促进剂：P71000（佩特）
黑色底漆：P61937（佩特）
黑色高光面漆：P63936（佩特） | 延晋 | 仇百明 | 20100804 | 20100902 | 满足要求
1. 通过试验，实验室认为该油漆体系可以符合TL211要求
2. 对比该零件在SCL-L-10-0101M的试验结果，分析产品质量不稳定，可能是因附着力促进剂为透明状，导致喷漆厂有些产品可能漏喷。因此建议SQE协助供应商将透明的附着力促进剂更换为带色浆的半透明的附着力促进剂。
3. 有色附着力促进剂推广前需实验室进行复测。 |  |  |  |  |  |  |  |  |  |  |  |  |  |  |  |  |  |  |  |  |  |  |  |  |  |  |  |  |  |  |  |  |  |  |  |  |  |  |  |  |  |  |  |  |  |  |  |  |  |  |  |  |  |  |  |  |  |  |  |  |  |  |  |  |  |  |  |  |  |  |  |  |  |  |  |  |  |  |  |  |  |  |  |  |  |  |  |  |  |  |  |  |  |  |  |
| AP11MCE | SCL-V-13-0569M2 | 车轮中心饰盖总成 | 车轮中心饰盖 | 10102376 | 上海浦泰汽配有限公司 | PA66-M15/EFE6096 GY090A
杜邦 | 油漆供应商：佩特化工
色漆： P74965-1
清漆： P689005 | 上海浦泰 |  | 20130801 | 20100925 |  |  |  |  |  |  |  |  |  |  |  |  |  |  |  |  |  |  |  |  |  |  |  |  |  |  |  |  |  |  |  |  |  |  |  |  |  |  |  |  |  |  |  |  |  |  |  |  |  |  |  |  |  |  |  |  |  |  |  |  |  |  |  |  |  |  |  |  |  |  |  |  |  |  |  |  |  |  |  |  |  |  |  |  |  |  |  |  |  |  |  |  |  |  |  |  |
| AP13 | SCL-V-13-0571M2 | 车轮中心饰盖总成 | 车轮中心饰盖 | 10104462 | 上海浦泰汽配有限公司 | PA66-M15/EFE6096 GY090A
杜邦 | 油漆供应商：佩特化工
色漆： P74965-1
清漆： P689005 | 上海浦泰 |  | 20130801 | 20100925 |  |  |  |  |  |  |  |  |  |  |  |  |  |  |  |  |  |  |  |  |  |  |  |  |  |  |  |  |  |  |  |  |  |  |  |  |  |  |  |  |  |  |  |  |  |  |  |  |  |  |  |  |  |  |  |  |  |  |  |  |  |  |  |  |  |  |  |  |  |  |  |  |  |  |  |  |  |  |  |  |  |  |  |  |  |  |  |  |  |  |  |  |  |  |  |  |
| IP22/23MCE | SCL-P-13-3054M2
SCL-P-13-3055M2 | 外后视镜总成-JFM | 镜壳 | 30017807-JFM
30017808-JFM | 麦格纳唐纳利（上海）汽车系统有限公司 | ABS H2938
(锦湖日丽)
 | 底漆：P617019 (佩特)
色漆：YF-SAIC-JFM(PPG）
清漆：GP71-0109 (BASF) | 麦格纳唐纳利 | 易熙 | 20130901 | 20101017 |  |  |  |  |  |  |  |  |  |  |  |  |  |  |  |  |  |  |  |  |  |  |  |  |  |  |  |  |  |  |  |  |  |  |  |  |  |  |  |  |  |  |  |  |  |  |  |  |  |  |  |  |  |  |  |  |  |  |  |  |  |  |  |  |  |  |  |  |  |  |  |  |  |  |  |  |  |  |  |  |  |  |  |  |  |  |  |  |  |  |  |  |  |  |  |  |
| ZP11 | P-10-5081M | 空滤总成 | 上壳体 | 30005096 | 上海索菲玛汽车滤清器有限公司 | PP-T40 | VPCH03468-1（佩特） | 上海桑发 | 周袁东 | 20100926 | 20101027 | / |  |  |  |  |  |  |  |  |  |  |  |  |  |  |  |  |  |  |  |  |  |  |  |  |  |  |  |  |  |  |  |  |  |  |  |  |  |  |  |  |  |  |  |  |  |  |  |  |  |  |  |  |  |  |  |  |  |  |  |  |  |  |  |  |  |  |  |  |  |  |  |  |  |  |  |  |  |  |  |  |  |  |  |  |  |  |  |  |  |  |  |  |  |  |  |
| ZP11 | SCL-P-10-4013M2
SCL-P-10-4014M2
SCL-P-10-4015M2
SCL-P-10-4016M2
SCL-P-10-4017M2
SCL-P-10-4018M2
SCL-P-10-4019M2
SCL-P-10-4020M2
SCL-P-10-4024M2
SCL-P-10-4025M2
SCL-P-10-4026M2
SCL-P-10-4027M2
SCL-P-10-4028M2
SCL-P-10-4029M2
SCL-P-10-4030M2
SCL-P-10-4031M2 | 前涂装保险杠总成（无雾灯）（带雾灯） | 蒙皮 | 10032155-YSA
10032156-YSA
10032155-BSB
10032156-BSB
10032155-WSA
10032156-WSA
10032155-DSB
10032156-DSB
10032155-RSB
10032156-RSB
10032155-ASC
10032156-ASC
10032155-MBB
10032156-MBB
10032155-PBB
10032156-PBB | 延锋彼欧汽车外饰系统有限公司 | PP/EPDM T10
ABP1010
 | 底漆：MPP4100DG （PPG）
色漆：(PPG）1 YF-SAIC-YSA 
            2 YF-SAIC-BSB 
            3 YF-SAIC-WSA
            4 YF-SAIC-DSB
            5 YF-SAIC-RSB
6 YF-SAIC-ASC
7 YF-SAIC-MBB
8 YF-SAIC-PBB
清漆：TKU2000 （PPG) | 延锋彼欧 | 朱赟 | 20100925 | 20101027 | 除蒸汽喷射试验（温莎白、约克红）不合格与碎石冲击（伯爵黑）不合格
光照试验仍在检 |  |  |  |  |  |  |  |  |  |  |  |  |  |  |  |  |  |  |  |  |  |  |  |  |  |  |  |  |  |  |  |  |  |  |  |  |  |  |  |  |  |  |  |  |  |  |  |  |  |  |  |  |  |  |  |  |  |  |  |  |  |  |  |  |  |  |  |  |  |  |  |  |  |  |  |  |  |  |  |  |  |  |  |  |  |  |  |  |  |  |  |  |  |  |  |
| IP22EU | SCL-P-10-3489M2
SCL-P-10-3490M2
SCL-P-10-3491M2
SCL-P-10-3492M2
SCL-P-10-3493M2
SCL-P-10-3494M2
SCL-P-10-3495M2
SCL-P-10-3496M2
SCL-P-10-3497M2
SCL-P-10-3498M2
SCL-P-10-3499M2
SCL-P-10-3500M2
SCL-P-10-3501M2
SCL-P-10-3502M2
SCL-P-10-3503M2
SCL-P-10-3504M2 | 外后视镜总成 | 外视镜装饰罩 | 10032155-NSB
10032156-NSB
10032155-JSE
10032156-JSE
10032155-NDW
10032156-NDW
10032155-DSB
10032156-DSB
10032155-RSB
10032156-RSB
10032155-ASC
10032156-ASC
10032155-MBB
10032156-MBB
10032155-PBB
10032156-PBB | 麦格纳唐纳利（上海）汽车系统有限公司 | ABS H2938
(锦湖日丽)
 | 底漆：P617019 (佩特)
色漆：(PPG）1 YF-SAIC-NSB 
            2 YF-SAIC- JSE 
            3 YF-SAIC-WSA
            4 YF-SAIC-DSB
            5 YF-SAIC-RSB
            6 YF-SAIC-ASC
            7 YF-SAIC-MBB
            8 YF-SAIC-PBB
清漆：GP71-0109 (BASF) | 麦格纳唐纳利 | 朱宏军 | 20100905 | 20101112 | 油漆体系同原IP22,光照与耐腐蚀性能不再检测 |  |  |  |  |  |  |  |  |  |  |  |  |  |  |  |  |  |  |  |  |  |  |  |  |  |  |  |  |  |  |  |  |  |  |  |  |  |  |  |  |  |  |  |  |  |  |  |  |  |  |  |  |  |  |  |  |  |  |  |  |  |  |  |  |  |  |  |  |  |  |  |  |  |  |  |  |  |  |  |  |  |  |  |  |  |  |  |  |  |  |  |  |  |  |  |
| IP22EU | P-10-5175M2
P-10-5176M2
P-10-5177M2
P-10-5178M2
P-10-5179M2
P-10-5180M2
P-10-5181M2
P-10-5182M2 | 侧门把手总成 | 侧门把手 | 10000501-ASC
10000501-DSB
10000501-JSE
10000501-MBB
10000501-NDW
10000501-NSB
10000501-PBB
10000501-RSB | 上海霍富汽车锁具有限公司 | PA6+GF30 B104GH 
(苏州旭光) | 底漆：487.673TJ (PPG)
色漆：(PPG）1 YF-SAIC-NSB 
            2 YF-SAIC- JSE 
            3 YF-SAIC-WSA
            4 YF-SAIC-DSB
            5 YF-SAIC-RSB
6 YF-SAIC-ASC
7 YF-SAIC-MBB
8 YF-SAIC-PBB
清漆：TKU2000C (PPG) | 上海霍富汽车锁具有限公司 | 朱赟 | 20101025 | 20101116 | 对第1次认可中不符合的3种颜色油漆表面保护部分性能进行抽检,合格 |  |  |  |  |  |  |  |  |  |  |  |  |  |  |  |  |  |  |  |  |  |  |  |  |  |  |  |  |  |  |  |  |  |  |  |  |  |  |  |  |  |  |  |  |  |  |  |  |  |  |  |  |  |  |  |  |  |  |  |  |  |  |  |  |  |  |  |  |  |  |  |  |  |  |  |  |  |  |  |  |  |  |  |  |  |  |  |  |  |  |  |  |  |  |  |
| IP22EU | P-10-5144M2 | 后扰流板 | 后扰流板 | 30033076-NSB
30033076-JSE
30033076-NDW
30033076-RSB
30033076-ASC
30033076-MBB
30033076-PBB | 昆山世宇势汽车配件有限公司 | ABS BM530
韩国锦湖工程塑料 | 底漆：CAT110/20K
色漆： 1 APA-SAIC-NSB 
       2 APA-SAIC-JSE 
       3 APA-SAIC-NDW
       4 APA-SAIC-ASC
       5 APA-SAIC-RSB
6 APA-SAIC-PBB
7 APA-SAIC-MBB
清漆：TKU2000C/17K | 昆山世宇势汽车配件有限公司 | 仇百明 | 20101030 | 20101130 | 光照，耐腐蚀性参见IP22，不再进行 |  |  |  |  |  |  |  |  |  |  |  |  |  |  |  |  |  |  |  |  |  |  |  |  |  |  |  |  |  |  |  |  |  |  |  |  |  |  |  |  |  |  |  |  |  |  |  |  |  |  |  |  |  |  |  |  |  |  |  |  |  |  |  |  |  |  |  |  |  |  |  |  |  |  |  |  |  |  |  |  |  |  |  |  |  |  |  |  |  |  |  |  |  |  |  |
| BP12 | SCL-P-10-1478M2
SCL-P-10-1479M2 | 后牌照饰板(低配/高配) | 饰板涂装 | 10062020-LMG
10062020-JFM
10062020-NDW
10062020-MBB
10062020-PBC | 嘉兴敏慧汽车零部件有限公司 | ABS 2938
锦湖日丽
 | 油漆供应商：PPG
底漆：DP500/18.925L
色漆： 1 APA-SAIC-LMG 灰色
       2 APA-SAIC-JFM 蓝色
       3 APA-SAIC-NDW 白色
       4 APA-SAIC-MBB 银色
       5 APA-SAIC-PBC 黑色
清漆：TKU2000C | 嘉兴敏慧 | 仇百明 | 20101214 | 20110104 | 本认可试验只抽检该零件的4款颜色（灰色，白色，银色，灰色） |  |  |  |  |  |  |  |  |  |  |  |  |  |  |  |  |  |  |  |  |  |  |  |  |  |  |  |  |  |  |  |  |  |  |  |  |  |  |  |  |  |  |  |  |  |  |  |  |  |  |  |  |  |  |  |  |  |  |  |  |  |  |  |  |  |  |  |  |  |  |  |  |  |  |  |  |  |  |  |  |  |  |  |  |  |  |  |  |  |  |  |  |  |  |  |
| BP12 | SCL-P-10-3417M2 | 泊车辅助传感器 | 探头 | 10003828 | 同致电子科技(昆山)有限公司 | Al Alloy A6061 | 底漆(佩特)： P61708
面漆(PPG)： 1APA-SAIC-MBB
2APA-SAIC-NDW
3APA-SAIC-JFM
4APA-SAIC-LMG
清漆（PPG）：TKU2000C

底漆(佩特)： P61708
色漆(BASF)：
PBC(珠光黑) FW72-982A
清漆(BASF)：GP71-0109 | 上海桑发 | 沈晴 | 20101231 | 20110127 | 白色件高温老化后略变黄外（色牢度3~4级）
白色光照老化3级
油漆面积小，通过划格评判不科学 |  |  |  |  |  |  |  |  |  |  |  |  |  |  |  |  |  |  |  |  |  |  |  |  |  |  |  |  |  |  |  |  |  |  |  |  |  |  |  |  |  |  |  |  |  |  |  |  |  |  |  |  |  |  |  |  |  |  |  |  |  |  |  |  |  |  |  |  |  |  |  |  |  |  |  |  |  |  |  |  |  |  |  |  |  |  |  |  |  |  |  |  |  |  |  |
| ZP11 | SCL-P-10-4728M2
SCL-P-10-4731M2 | 尾门密封条
后门门洞密封条 |  | 10069926 10069924 | 建新赵氏集团 | 密实胶-乙丙橡胶EPDM
发泡胶-乙丙橡胶EPDM
V8800 | 喷漆
8808 | 上海华福有限公司 | 严仲康 | 20101231 | 20110128 |  |  |  |  |  |  |  |  |  |  |  |  |  |  |  |  |  |  |  |  |  |  |  |  |  |  |  |  |  |  |  |  |  |  |  |  |  |  |  |  |  |  |  |  |  |  |  |  |  |  |  |  |  |  |  |  |  |  |  |  |  |  |  |  |  |  |  |  |  |  |  |  |  |  |  |  |  |  |  |  |  |  |  |  |  |  |  |  |  |  |  |  |  |  |  |  |
| IP22EU | SCL-P-10-5151/1M2
SCL-P-10-5152/1M2
SCL-P-10-5153/1M2
SCL-P-10-5154/1M2
SCL-P-10-5155/1M2
SCL-P-10-5156/1M2
SCL-P-10-5157/1M2
SCL-P-10-5158/1M2 | 尾门开关盒总成（低配）（高配） | 尾门开关盒 | 10065490-ASC
10065491-ASC
10065490-NDW
10065491-NDW
10065490-JSE
10065491-JSE
10065490-DSB
10065491-DSB | 上海瑞尔实业有限公司 | ABS 3450 普利特 | 油漆供应商：PPG
底漆：MP4110A
色漆： 1 YF-SAIC-NSB 
       2 YF-SAIC-JSE 
       3 YF-SAIC-NDW
       4 YF-SAIC-ASC
       5 YF-SAIC-RSB
       6 YF-SAIC-PBB
       7 YF-SAIC-MBB
清漆：TKU2000C | 上海瑞尔 | 易熙 | 2010126 | 20110131 | 1st：送样冷凝后无附着力，后经检验样品无底漆，且PPG不知道瑞尔使用PPG油漆生产该产品，基材未经PPG试验验证
2nd：加入底漆后，冷凝水严重起泡
3rd: 冷凝水出现气泡，加入水雾湿度试验通过，条件认可 |  |  |  |  |  |  |  |  |  |  |  |  |  |  |  |  |  |  |  |  |  |  |  |  |  |  |  |  |  |  |  |  |  |  |  |  |  |  |  |  |  |  |  |  |  |  |  |  |  |  |  |  |  |  |  |  |  |  |  |  |  |  |  |  |  |  |  |  |  |  |  |  |  |  |  |  |  |  |  |  |  |  |  |  |  |  |  |  |  |  |  |  |  |  |  |
| IP22EU | P-10-2381M2
P-10-2382M2 | 后牌照饰板 | / | 10012192
10012196 | 上海浦泰汽配有限公司 | ABS W500B2
仕天 | 油漆供应商：PPG
底漆：JJ-DP500-N
色漆：APA-SAIC-PBB(伯爵黑）
      APA-SAIC-RSB(约克红)
      APA-SAIC-NDW(温莎白)
APA-SAIC-MBB（骑士银）
      YF-SAIC-NSB(新橙色)
      APA-SAIC-DSB(雅士金)
      YF-SAIC-BSC（新蓝色)
YF-SAIC-ASC(燕尾灰)
清漆：TKU2000C | 上海浦泰汽配有限公司 | 仇百明 | 20101214 | 20110212 | 光照老化试验中白色灰色红色3~4级 |  |  |  |  |  |  |  |  |  |  |  |  |  |  |  |  |  |  |  |  |  |  |  |  |  |  |  |  |  |  |  |  |  |  |  |  |  |  |  |  |  |  |  |  |  |  |  |  |  |  |  |  |  |  |  |  |  |  |  |  |  |  |  |  |  |  |  |  |  |  |  |  |  |  |  |  |  |  |  |  |  |  |  |  |  |  |  |  |  |  |  |  |  |  |  |
| BP13 | SCL-P-10-5862M2
SCL-P-10-5862/1M2 | 发动机罩盖总成 | 罩盖本体 | 10007989 | 上海浦泰汽配有限公司 | PA6-GF10-M20
上海仕天 | 银色油漆：VPCH04093（佩特） | 浦泰 | 仇百明 | 20110127 | 20110217 | 第一次送样高温存放后本体料明显变绿，后供应商证实为混料，第二次改好，油漆性能无问题 |  |  |  |  |  |  |  |  |  |  |  |  |  |  |  |  |  |  |  |  |  |  |  |  |  |  |  |  |  |  |  |  |  |  |  |  |  |  |  |  |  |  |  |  |  |  |  |  |  |  |  |  |  |  |  |  |  |  |  |  |  |  |  |  |  |  |  |  |  |  |  |  |  |  |  |  |  |  |  |  |  |  |  |  |  |  |  |  |  |  |  |  |  |  |  |
| IP21 | SCL-P-10-0251M2
SCL-P-10-0252M2 | 泊车辅助传感器 | 传感器

前盖 | 10054058
10054059 | 浙江海康集团 | 铝合金/A6061
尼赛拉


PA66-GF13
70G13L
杜邦 | 底漆：P61708（佩特）
色漆（PPG）： 1 APA-SAIC-NSB 
       2 YF-SAIC-JSE 
       3 APA-SAIC-NDW
       4 YF-SAIC-ASC
       5 YF-SAIC-RSB
6 YF-SAIC-PBB
7 YF-SAIC-MBB
8 YF-SAIC-DSB
清漆：TKU2000C(PPG) | 上海桑发 | 沈晴 | 20110225 | 20110315 | 该零件涉及更换供应商，由原来的昆山同致电子更换为现在的浙江海康集团，原供应商供货时的认可报告为：SCL-P-09-2341。 |  |  |  |  |  |  |  |  |  |  |  |  |  |  |  |  |  |  |  |  |  |  |  |  |  |  |  |  |  |  |  |  |  |  |  |  |  |  |  |  |  |  |  |  |  |  |  |  |  |  |  |  |  |  |  |  |  |  |  |  |  |  |  |  |  |  |  |  |  |  |  |  |  |  |  |  |  |  |  |  |  |  |  |  |  |  |  |  |  |  |  |  |  |  |  |
| IP22EU | SCL-P-11-0164M | 后扰流板 | KCC油漆 | 30033076-NSB
30033076-JSE
30033076-NDW
30033076-RSB
30033076-ASC
30033076-MBB
30033076-PBB | 昆山世宇势汽车配件有限公司 | ABS BM530
韩国锦湖工程塑料 | KCC（韩国）油漆供应商
底漆：UU2400-GREY
色漆：1 UT5732-NSB 
2 UT5732-JSE 
3 UT5732-NDW
4 UT5732-ASC
5 UT5732-RSB
6 UT5732-PBB
7 UT5732-MBB
清漆：UT5015-A-9000(LC) | 江苏韩一真择 | 仇百明 | 20110125 | 20110317 | 约克红色件在干态与湿态存放后色牢度3~4级、蓝色件在湿态存放后色牢度3~4级 |  |  |  |  |  |  |  |  |  |  |  |  |  |  |  |  |  |  |  |  |  |  |  |  |  |  |  |  |  |  |  |  |  |  |  |  |  |  |  |  |  |  |  |  |  |  |  |  |  |  |  |  |  |  |  |  |  |  |  |  |  |  |  |  |  |  |  |  |  |  |  |  |  |  |  |  |  |  |  |  |  |  |  |  |  |  |  |  |  |  |  |  |  |  |  |
| ZP11 | L-11-0098M | 空滤总成 | MG标牌与VTI字牌 | 10079516
10079517 | 上海索菲玛汽车滤清器有限公司 | PC-ABS T85
Byer | 油漆供应商：骏贸汽车涂料（武汉）工业有限公司
银色油漆：MT0800 | 宁波富诚 | SQE周袁东 
DRE王康 | 20110227 | 20110322 | 工程更改：将原标牌与字牌表面处理工艺由塑料镀铬改为喷银色油漆，基材改为相对容易喷涂的PC/ABS T85
合格 |  |  |  |  |  |  |  |  |  |  |  |  |  |  |  |  |  |  |  |  |  |  |  |  |  |  |  |  |  |  |  |  |  |  |  |  |  |  |  |  |  |  |  |  |  |  |  |  |  |  |  |  |  |  |  |  |  |  |  |  |  |  |  |  |  |  |  |  |  |  |  |  |  |  |  |  |  |  |  |  |  |  |  |  |  |  |  |  |  |  |  |  |  |  |  |
| IS12 | P-11-5757M2
P-11-5758M2 | 后背门上部装饰条 | 装饰条 | K79660CD000-MBB
K79660CD000-ASC | 宁波华德汽车零部件有限公司 | ABS
XR401 
(LG化学) | 底漆：MPP4110 (PPG)
色漆：(PPG）1 ASC
2 MBB
清漆：TKU2000C (PPG) | 宁波华德 | 朱赟 | 20110221 | 20110413 | 耐光色牢度试验在检中 |  |  |  |  |  |  |  |  |  |  |  |  |  |  |  |  |  |  |  |  |  |  |  |  |  |  |  |  |  |  |  |  |  |  |  |  |  |  |  |  |  |  |  |  |  |  |  |  |  |  |  |  |  |  |  |  |  |  |  |  |  |  |  |  |  |  |  |  |  |  |  |  |  |  |  |  |  |  |  |  |  |  |  |  |  |  |  |  |  |  |  |  |  |  |  |
| IP21 10MY | SCL-P-11-0993M2 | 车轮饰罩总成 | 车轮饰罩 | 10044619 | 上海浦泰汽配有限公司 | PA6+GF20M10（郎盛） | 油漆供应商：佩特化工（PETER LACKE）
色漆： P74965-1
清漆： P689005  | 浦泰？ | 仇百明 | 20110406 | 20110419 | 冷凝水试验后出现大量气泡 |  |  |  |  |  |  |  |  |  |  |  |  |  |  |  |  |  |  |  |  |  |  |  |  |  |  |  |  |  |  |  |  |  |  |  |  |  |  |  |  |  |  |  |  |  |  |  |  |  |  |  |  |  |  |  |  |  |  |  |  |  |  |  |  |  |  |  |  |  |  |  |  |  |  |  |  |  |  |  |  |  |  |  |  |  |  |  |  |  |  |  |  |  |  |  |
| BP11 | SCL-P-11-0994M2 | 车轮饰罩总成 | 车轮饰罩 | 10010914 | 上海浦泰汽配有限公司 | PA6+GF20M10（郎盛） | 油漆供应商：佩特化工（PETER LACKE）
色漆： P74965-1
清漆： P689005 | 浦泰？ | 仇百明 | 20110406 | 20110419 | 冷凝水试验后出现大量气泡 |  |  |  |  |  |  |  |  |  |  |  |  |  |  |  |  |  |  |  |  |  |  |  |  |  |  |  |  |  |  |  |  |  |  |  |  |  |  |  |  |  |  |  |  |  |  |  |  |  |  |  |  |  |  |  |  |  |  |  |  |  |  |  |  |  |  |  |  |  |  |  |  |  |  |  |  |  |  |  |  |  |  |  |  |  |  |  |  |  |  |  |  |  |  |  |
| BP11 | SCL-L-11-0338M | 车轮饰罩总成 | 车轮饰罩 | 10044619 | 上海浦泰汽配有限公司 | `PA6+GF20M10
郎盛 | 油漆供应商：佩特化工（PETER LACKE）
色漆： P74965-1
清漆： P689005  | 浦泰？ | 仇百明 | 20110406 | 20110419 | 实验室报表中显示已经完成，实际没有报告 |  |  |  |  |  |  |  |  |  |  |  |  |  |  |  |  |  |  |  |  |  |  |  |  |  |  |  |  |  |  |  |  |  |  |  |  |  |  |  |  |  |  |  |  |  |  |  |  |  |  |  |  |  |  |  |  |  |  |  |  |  |  |  |  |  |  |  |  |  |  |  |  |  |  |  |  |  |  |  |  |  |  |  |  |  |  |  |  |  |  |  |  |  |  |  |
| BP12 | SCL-P-11-0682M2
SCL-P-11-0683M2
SCL-P-11-0684M2
SCL-P-10-0685M2
SCL-P-11-0686M2
SCL-P-11-0687M2
SCL-P-11-0688M2
SCL-P-11-0689M2 | 前涂装保险杠总成（无喷嘴）（带喷嘴）-古堡灰，勋章银

后涂装保险杠总成（无倒车雷达 有倒车雷达）-古堡灰，勋章银
 | 蒙皮
拖勾盖板
大灯清洗盖板 | 10003887-ASD
10003887-SSA
10049503-ASD
10049503-SSA
10056457-ASD
10056457-SSA
10003890-ASD
10003890-SSA | 延锋彼欧汽车外饰系统有限公司 | 蒙皮：PP/EPDM T10
ABP1010

拖勾盖板：PC/ABS
W520
(上海仕天)

大灯清洗盖板：PC/PBT
LONOY 1200
(金发)
 | 蒙皮：底漆：2K底漆01-77046 (AKZO)
色漆分别（AKZO）：
勋章银：MGBC33083
古堡灰：SRBC33105
清漆：05-10165N（AKZO）

拖勾盖板，大灯清洗盖板：底漆：2K底漆01-77046 (AKZO)
色漆分别（AKZO）：
勋章银：MGBC33083
古堡灰：SRBC33105
清漆：05-10165N（AKZO） | 延锋彼欧 | 朱赟 | 20110325 | 20110503 | BP/AP平台的颜色整合项目(仪征-南京)
光照不做，耐化学性不做 |  |  |  |  |  |  |  |  |  |  |  |  |  |  |  |  |  |  |  |  |  |  |  |  |  |  |  |  |  |  |  |  |  |  |  |  |  |  |  |  |  |  |  |  |  |  |  |  |  |  |  |  |  |  |  |  |  |  |  |  |  |  |  |  |  |  |  |  |  |  |  |  |  |  |  |  |  |  |  |  |  |  |  |  |  |  |  |  |  |  |  |  |  |  |  |
| BP12 | SCL-P-11-0696M2
SCL-P-11-0697M2
SCL-P-11-0698M2
SCL-P-11-0699M2 | 后牌照饰板总成（低配/高配）-古堡灰勋章银 | 上饰条
下板 | 10022235-ASD
10022235-SSA
10022238-ASD
10022238-SSA | 嘉兴敏慧汽车零部件有限公司 | ABS 2938
锦湖日丽
 | 底漆：DP500 （PPG）
色漆分别（PPG）：
APA-SAIC-ASD
APA-SAIC-SSA
清漆：TKU2000C（PPG） | 嘉兴敏慧 | 仇百明 | 20110315 | 20110509 | BP/AP平台的颜色整合项目(仪征-南京)
光照不做，耐化学性不做 |  |  |  |  |  |  |  |  |  |  |  |  |  |  |  |  |  |  |  |  |  |  |  |  |  |  |  |  |  |  |  |  |  |  |  |  |  |  |  |  |  |  |  |  |  |  |  |  |  |  |  |  |  |  |  |  |  |  |  |  |  |  |  |  |  |  |  |  |  |  |  |  |  |  |  |  |  |  |  |  |  |  |  |  |  |  |  |  |  |  |  |  |  |  |  |
| AP11 | SCL-P-11-1387M2
SCL-P-11-1388M2
SCL-P-11-1389M2
SCL-P-10-1390M2 | 外后视镜总成-珠光黑，皇家蓝 | 装饰罩 | 50012411-PBC
50012430-PBC
50012411-JFM
50012430-JFM | 宁波胜维德赫华翔汽车镜有限公司 | ABS
（锦湖日丽 P2MT3938）
 | 底漆：MPP4110A （PPG）
色漆分别（PPG）：
APA-SAIC-JFM
APA-SAIC-PBC
清漆：TKU2000C（PPG） | 宁波胜维德赫华翔汽车镜 | 仇百明 | 20110315 | 20110509 | BP/AP平台的颜色整合项目(仪征-南京)
光照不做，耐化学性不做 |  |  |  |  |  |  |  |  |  |  |  |  |  |  |  |  |  |  |  |  |  |  |  |  |  |  |  |  |  |  |  |  |  |  |  |  |  |  |  |  |  |  |  |  |  |  |  |  |  |  |  |  |  |  |  |  |  |  |  |  |  |  |  |  |  |  |  |  |  |  |  |  |  |  |  |  |  |  |  |  |  |  |  |  |  |  |  |  |  |  |  |  |  |  |  |
| BP12 | SCL-P-11-1383M2
SCL-P-11-1384M2
SCL-P-11-1385M2
SCL-P-11-1386M2 | 
外后视镜总成-勋章银，古堡灰
 | 装饰罩 | 10053137-ASD
10053137-SSA
10053138-ASD
10053138-SSA | 麦格纳唐纳利（上海）汽车系统有限公司 | ABS 3001
Bayer | 底漆：JC51-7113 （BASF）
色漆分别（PPG）：
APA-SAIC-ASD
APA-SAIC-SSA
清漆：GP71-0109（BASF） | 麦格纳唐纳利 | 朱宏军 | 20110315 | 20110509 | BP/AP平台的颜色整合项目(仪征-南京)
光照不做，耐化学性不做 |  |  |  |  |  |  |  |  |  |  |  |  |  |  |  |  |  |  |  |  |  |  |  |  |  |  |  |  |  |  |  |  |  |  |  |  |  |  |  |  |  |  |  |  |  |  |  |  |  |  |  |  |  |  |  |  |  |  |  |  |  |  |  |  |  |  |  |  |  |  |  |  |  |  |  |  |  |  |  |  |  |  |  |  |  |  |  |  |  |  |  |  |  |  |  |
| IP2X | SCL-P-11-1209M2
SCL-P-11-1210M2
SCL-P-11-1211M2
SCL-P-11-1212M2
SCL-P-11-1213M2
SCL-P-11-1214M2
SCL-P-11-1215M2
SCL-P-11-1216M2 | 侧门把手饰框（左/右）-燕尾灰/约克红/伯爵黑/新蓝色/骑士银/雅士金/温莎白/新橙色  | 饰框(*8COLOR) | 10011198-ASC
10011198-DSB
10011198-JSE
10011198-MBB
10011198-NDW
10011198-NSB
10011198-PBB
10011198-RSB | 上海霍富汽车锁具有限公司 | PA6+GF30
B104GH | 底漆：487.673TJ (PPG)
色漆（PPG）：
1 YF-SAIC-NSB 
2 YF-SAIC-JSE 
3 YF-SAIC-NDW
4 YF-SAIC-DSB
5 YF-SAIC-RSB
6 YF-SAIC-ASC
7 YF-SAIC-MBB
8 YF-SAIC-PBB
清漆：TKU2000C(PPG) | 上海霍富 | 邓乾峰 | 20110424 | 20110510 | 该项目属于供应商涂装线异地生产项目（外协改为自制） |  |  |  |  |  |  |  |  |  |  |  |  |  |  |  |  |  |  |  |  |  |  |  |  |  |  |  |  |  |  |  |  |  |  |  |  |  |  |  |  |  |  |  |  |  |  |  |  |  |  |  |  |  |  |  |  |  |  |  |  |  |  |  |  |  |  |  |  |  |  |  |  |  |  |  |  |  |  |  |  |  |  |  |  |  |  |  |  |  |  |  |  |  |  |  |
| IP2X | SCL-P-11-1217M2
SCL-P-11-1218M2
SCL-P-11-1219M2
SCL-P-11-1220M2
SCL-P-11-1221M2
SCL-P-11-1222M2
SCL-P-11-1223M2
SCL-P-11-1224M2
SCL-P-11-1233M2
SCL-P-11-1234M2
SCL-P-11-1235M2
SCL-P-11-1236M2
SCL-P-11-1237M2
SCL-P-11-1238M2
SCL-P-11-1239M2
SCL-P-11-1240M2 | 侧门把手总成（左/右）-燕尾灰/约克红/伯爵黑/新蓝色/骑士银/雅士金/温莎白/新橙色  | 侧门把手(*8COLOR) | 10000501-ASC  30000273- ASC
10000501-RSB  30000273-RSB
10000501-PBB  30000273-PBB
10000501-JSE  30000273-JSE
10000501-MBB  30000273-MBB
10000501-DSB  30000273-DSB
10000501-NDW  30000273-NDW
10000501-NSB  30000273-NSB | 上海霍富汽车锁具有限公司 | PA6+GF30
B104GH | 底漆：487.673TJ (PPG)
色漆（PPG）：
1 YF-SAIC-NSB 
2 YF-SAIC-JSE 
3 YF-SAIC-NDW
4 YF-SAIC-DSB
5 YF-SAIC-RSB
6 YF-SAIC-ASC
7 YF-SAIC-MBB
8 YF-SAIC-PBB
清漆：TKU2000C(PPG) | 上海霍富 | 邓乾峰 | 20110424 | 20110510 | 该项目属于供应商涂装线异地生产项目（外协改为自制）
红色蒸汽喷射漆层略有脱落（至基材） |  |  |  |  |  |  |  |  |  |  |  |  |  |  |  |  |  |  |  |  |  |  |  |  |  |  |  |  |  |  |  |  |  |  |  |  |  |  |  |  |  |  |  |  |  |  |  |  |  |  |  |  |  |  |  |  |  |  |  |  |  |  |  |  |  |  |  |  |  |  |  |  |  |  |  |  |  |  |  |  |  |  |  |  |  |  |  |  |  |  |  |  |  |  |  |
| IP2X | SCL-P-11-1225M2
SCL-P-11-1226M2
SCL-P-11-1227M2
SCL-P-11-1228M2
SCL-P-11-1229M2
SCL-P-11-1230M2
SCL-P-11-1231M2
SCL-P-11-1232M2
SCL-P-11-1241M2
SCL-P-11-1242M2
SCL-P-11-1243M2
SCL-P-11-1244M2
SCL-P-11-1245M2
SCL-P-11-1246M2
SCL-P-11-1247M2
SCL-P-11-1248M2 | 侧门把手罩盖（左后/左前）-燕尾灰/约克红/伯爵黑/新蓝色/骑士银/雅士金/温莎白/新橙色  | 罩盖*8COLOR | 10000502-ASC  30000274- ASC
10000502-RSB  30000274-RSB
10000502-PBB  30000274-PBB
10000502-JSE  30000274-JSE
10000502-MBB  30000274-MBB
10000502-DSB  30000274-DSB
10000502-NDW  30000274-NDW
10000502-NSB  30000274-NSB | 上海霍富汽车锁具有限公司 | PA6+GF30
B104GH | 底漆：487.673TJ (PPG)
色漆（PPG）：
1 YF-SAIC-NSB 
2 YF-SAIC-JSE 
3 YF-SAIC-NDW
4 YF-SAIC-DSB
5 YF-SAIC-RSB
6 YF-SAIC-ASC
7 YF-SAIC-MBB
8 YF-SAIC-PBB
清漆：TKU2000C(PPG) | 上海霍富 | 邓乾峰 | 20110424 | 20110510 | 该项目属于供应商涂装线异地生产项目（外协改为自制） |  |  |  |  |  |  |  |  |  |  |  |  |  |  |  |  |  |  |  |  |  |  |  |  |  |  |  |  |  |  |  |  |  |  |  |  |  |  |  |  |  |  |  |  |  |  |  |  |  |  |  |  |  |  |  |  |  |  |  |  |  |  |  |  |  |  |  |  |  |  |  |  |  |  |  |  |  |  |  |  |  |  |  |  |  |  |  |  |  |  |  |  |  |  |  |
| IP2X | SCL-P-11-1249M2
SCL-P-11-1250M2
SCL-P-11-1251M2
SCL-P-11-1252M2
SCL-P-11-1253M2
SCL-P-11-1254M2
SCL-P-11-1255M2
SCL-P-11-1256M2 | 侧门把手罩盖（右）-燕尾灰/约克红/伯爵黑/新蓝色/骑士银/雅士金/温莎白/新橙色  | 罩盖*8COLOR | 30000275-ASC
30000275-RSB
30000275-PBB
30000275-JSE
30000275-MBB
30000275-DSB
30000275-NDW
30000275-NSB | 上海霍富汽车锁具有限公司 | PA6+GF30
B104GH | 底漆：487.673TJ (PPG)
色漆（PPG）：
1 YF-SAIC-NSB 
2 YF-SAIC-JSE 
3 YF-SAIC-NDW
4 YF-SAIC-DSB
5 YF-SAIC-RSB
6 YF-SAIC-ASC
7 YF-SAIC-MBB
8 YF-SAIC-PBB
清漆：TKU2000C(PPG) | 上海霍富 | 邓乾峰 | 20110424 | 20110510 | 该项目属于供应商涂装线异地生产项目（外协改为自制） |  |  |  |  |  |  |  |  |  |  |  |  |  |  |  |  |  |  |  |  |  |  |  |  |  |  |  |  |  |  |  |  |  |  |  |  |  |  |  |  |  |  |  |  |  |  |  |  |  |  |  |  |  |  |  |  |  |  |  |  |  |  |  |  |  |  |  |  |  |  |  |  |  |  |  |  |  |  |  |  |  |  |  |  |  |  |  |  |  |  |  |  |  |  |  |
| AP11 | SCL-P-11-1561M2
SCL-P-11-1562M2
SCL-P-11-1563M2
SCL-P-11-1564M2
SCL-P-11-1565M2
SCL-P-11-1566M2 | 门外把手总成：皇家蓝，珠光黑 | 把手本体
锁芯盖
 | 50011740-JFM
50011741-JFM
50011746-JFM
50011740-PBC
50011741-PBC
50011746-PBC | 宁波华德汽车零部件有限公司 | PA6-GF30/B104 GH BKS
苏州旭光 | 底漆：IF2T019C（PPG）
色漆分别（PPG）：
YS-SAIC-JFM
YS-SAIC-PBC
清漆：TKU2000C（PPG） | 宁波华德 | 邓乾峰 | 20110418 | 20110517 | BP/AP平台的颜色整合项目(仪征-南京)
光照不做，耐化学性不做
冷凝水试验后表面出现大面积气泡 |  |  |  |  |  |  |  |  |  |  |  |  |  |  |  |  |  |  |  |  |  |  |  |  |  |  |  |  |  |  |  |  |  |  |  |  |  |  |  |  |  |  |  |  |  |  |  |  |  |  |  |  |  |  |  |  |  |  |  |  |  |  |  |  |  |  |  |  |  |  |  |  |  |  |  |  |  |  |  |  |  |  |  |  |  |  |  |  |  |  |  |  |  |  |  |
| AP12 | SCL-P-10-5818M2 | 车轮饰罩总成 | 车轮饰罩 | 10056058 | 上海瑞尔实业有限公司 | PA66 M15
Minlon.EFE6096GY090A  | 油漆供应商：佩特化工
色漆：P74965-1
清漆：P689005  | 上海瑞尔 | 易熙 | 20110428 | 20110520 | 光照认可供应商自检报告 |  |  |  |  |  |  |  |  |  |  |  |  |  |  |  |  |  |  |  |  |  |  |  |  |  |  |  |  |  |  |  |  |  |  |  |  |  |  |  |  |  |  |  |  |  |  |  |  |  |  |  |  |  |  |  |  |  |  |  |  |  |  |  |  |  |  |  |  |  |  |  |  |  |  |  |  |  |  |  |  |  |  |  |  |  |  |  |  |  |  |  |  |  |  |  |
| BP12 | SCL-P-11-0632M2
SCL-P-11-0633M2 | 车轮中心饰盖总成 | 中心饰盖 | 10041024
10043199 | 上海瑞尔实业有限公司 | Al 1050A
安美特 | 油漆供应商：上海永宁
面漆： SP-5003
油墨供应商：上海彩皇
POS-91016S
POS-91208 S
MRX-91208S
MRX-91208 RESY W161 | 上海瑞尔 | 朱赟 | 20110314 | 20110520 | 耐光照老化试验在检中 |  |  |  |  |  |  |  |  |  |  |  |  |  |  |  |  |  |  |  |  |  |  |  |  |  |  |  |  |  |  |  |  |  |  |  |  |  |  |  |  |  |  |  |  |  |  |  |  |  |  |  |  |  |  |  |  |  |  |  |  |  |  |  |  |  |  |  |  |  |  |  |  |  |  |  |  |  |  |  |  |  |  |  |  |  |  |  |  |  |  |  |  |  |  |  |
| AP11 | SCL-P-11-0691M2
SCL-P-11-0693M2
SCL-P-11-0695M2 | 前涂装保险杠总成 –珠光黑
后涂装保险杠总成（有倒车雷达/无倒车雷达）-珠光黑 | 蒙皮 | 50012481-PBC
50012550-PBC
50012560-PBC | 延锋彼欧汽车外饰系统有限公司 | PP+EPDM-T10
ABP-1010（前保）
上海金发
PP/EPDM+T15
ABP1507 BK004
金发 | 底漆：2K底漆01-77046 (AKZO)
色漆（AKZO）：
珠光黑：SRBC9035
清漆：05-10165M（AKZO） | 延锋彼欧 | 朱赟 | 20110504 | 20110525 | BP/AP平台的颜色整合项目(仪征-南京)
光照不做，耐化学性不做，底漆与之前PPAP认可状态相比更换为AKZO双组分底漆（为适应江宁自动喷涂线），附着力更好。 |  |  |  |  |  |  |  |  |  |  |  |  |  |  |  |  |  |  |  |  |  |  |  |  |  |  |  |  |  |  |  |  |  |  |  |  |  |  |  |  |  |  |  |  |  |  |  |  |  |  |  |  |  |  |  |  |  |  |  |  |  |  |  |  |  |  |  |  |  |  |  |  |  |  |  |  |  |  |  |  |  |  |  |  |  |  |  |  |  |  |  |  |  |  |  |
| AP11 | SCL-P-11-0690M2
SCL-P-11-0692M2
SCL-P-11-0694M2 | 前涂装保险杠总成 –皇家蓝
后涂装保险杠总成（有倒车雷达/无倒车雷达）-皇家蓝 | 蒙皮 | 50012481-JFM
50012550-JFM
50012560-JFM | 延锋彼欧汽车外饰系统有限公司 | PP+EPDM-T10
ABP-1010（前保）
上海金发
PP/EPDM+T15
ABP1507 BK004
金发 | 底漆：2K底漆01-77046 (AKZO)
色漆（AKZO）：
珠光黑：YF-SAIC-JFM
清漆：TKU-2000C（PPG） | 延锋彼欧 | 朱赟 | 20110504 | 20110525 | BP/AP平台的颜色整合项目(仪征-南京)
光照不做，耐化学性不做。底漆与之前PPAP认可状态相比更换为AKZO双组分底漆（为适应江宁自动喷涂线），附着力更好。前次送样供应商擅自将清漆更换为AKZO（光照耐化学性未经试验认证），此次送样要求改会原PPAP状态的PPG清漆 |  |  |  |  |  |  |  |  |  |  |  |  |  |  |  |  |  |  |  |  |  |  |  |  |  |  |  |  |  |  |  |  |  |  |  |  |  |  |  |  |  |  |  |  |  |  |  |  |  |  |  |  |  |  |  |  |  |  |  |  |  |  |  |  |  |  |  |  |  |  |  |  |  |  |  |  |  |  |  |  |  |  |  |  |  |  |  |  |  |  |  |  |  |  |  |
| ZP11CROSS | SCL-P-11-1393M2
SCL-P-11-1394M2
SCL-P-11-1395M2
SCL-P-11-1396M2
SCL-P-11-1397M2
SCL-P-11-1398M2
SCL-P-11-1399M2
SCL-P-11-1400M2 | 门外把手（NSB JSE） | 门外把手 | 10072153-JSE
10072153-NSB
10072152-JSE
10072152-NSB
10072151-JSE
10072151-NSB
10072150-JSE
10072150-NSB | 宁波华德汽车零部件有限公司 | PA6+GF15+MD25
BM5G3BK
南京聚隆 | 底漆：IFTP674（PPG）
色漆分别（PPG）：
YF-SAIC-JSE
YF-SAIC-NSB
清漆：TKU2000C（PPG） | 宁波华德 | 邓乾峰 | 20110506 | 20110525 | 光照认可供应商自检报告 |  |  |  |  |  |  |  |  |  |  |  |  |  |  |  |  |  |  |  |  |  |  |  |  |  |  |  |  |  |  |  |  |  |  |  |  |  |  |  |  |  |  |  |  |  |  |  |  |  |  |  |  |  |  |  |  |  |  |  |  |  |  |  |  |  |  |  |  |  |  |  |  |  |  |  |  |  |  |  |  |  |  |  |  |  |  |  |  |  |  |  |  |  |  |  |
| ZP11CROSS | SCL-P-11-1391M2 SCL-P-11-1392M2  | 尾门把手（NSB JSE） | 尾门把手 | 30005178-JSE
30005178-NSB | 宁波华德汽车零部件有限公司 | PA6+GF30
B104GH
苏州旭光 | 底漆：IFTP674（PPG）
色漆分别（PPG）：
YF-SAIC-JSE
YF-SAIC-NSB
清漆：TKU2000C（PPG） | 宁波华德 | 邓乾峰 | 20110506 | 20110525 | 光照认可供应商自检报告 |  |  |  |  |  |  |  |  |  |  |  |  |  |  |  |  |  |  |  |  |  |  |  |  |  |  |  |  |  |  |  |  |  |  |  |  |  |  |  |  |  |  |  |  |  |  |  |  |  |  |  |  |  |  |  |  |  |  |  |  |  |  |  |  |  |  |  |  |  |  |  |  |  |  |  |  |  |  |  |  |  |  |  |  |  |  |  |  |  |  |  |  |  |  |  |
| IP22MY11 | SCL-P-11-0833M2 | 前格栅总成 | 格栅本体 | 10067366 | 延锋彼欧汽车外饰系统有限公司 | PP+EPDM-T30
C5543T B7102L
普利特 | 附着力促进剂：P71000（佩特）
黑色底漆：P61937（佩特）
黑色高光面漆：P63936（佩特） | 延晋 | 仇百明 | 20110325 | 20110527 | 格栅本体（黑色钢琴漆）延用IP22，油漆体系，喷漆分供方与工艺均未改变，故只对该油漆件按照SMTC 5 300 001要求进行气候交变与高温老化试验及附着力的考察，结果均符合要求 |  |  |  |  |  |  |  |  |  |  |  |  |  |  |  |  |  |  |  |  |  |  |  |  |  |  |  |  |  |  |  |  |  |  |  |  |  |  |  |  |  |  |  |  |  |  |  |  |  |  |  |  |  |  |  |  |  |  |  |  |  |  |  |  |  |  |  |  |  |  |  |  |  |  |  |  |  |  |  |  |  |  |  |  |  |  |  |  |  |  |  |  |  |  |  |
| ZP11CROSS | SCL-P-11-0658M22
SCL-P-11-0659M22 | 行李架总成 | 端盖 | 10038975 | 嘉兴敏慧汽车零部件有限公司 | PC/ABS C1200HF
SABIC | 油漆供应商：立邦涂料
底漆：PC AUTO-灰色中涂
银色面漆：PC AUTO-银面漆ZP11
哑光清漆：FLEX100 | 上海龙洲 | 朱宏军 | 20110325 | 20110603 | 光照结果认可供应商自检报告与样件 |  |  |  |  |  |  |  |  |  |  |  |  |  |  |  |  |  |  |  |  |  |  |  |  |  |  |  |  |  |  |  |  |  |  |  |  |  |  |  |  |  |  |  |  |  |  |  |  |  |  |  |  |  |  |  |  |  |  |  |  |  |  |  |  |  |  |  |  |  |  |  |  |  |  |  |  |  |  |  |  |  |  |  |  |  |  |  |  |  |  |  |  |  |  |  |
| ZP11CROSS | SCL-P-11-1257M2
SCL-P-11-1258M2
SCL-P-11-1259M2
SCL-P-11-1260M2
SCL-P-11-1261M2
SCL-P-11-1262M2
SCL-P-11-1263M2
SCL-P-11-1264M2 | 前保险杠总成 | 上部蒙皮
牌照基座
拖钩盖板
下部饰板
轮侧饰件

雾灯饰圈
 | 10037195-PBB
10037195-ASC
10037195-MBB
10037195-NDW
10037195-YSA
10037195-RSB
10037195-NSB
10037195-JSE | 苏州万达汽车饰件有限公司 | PP/EPDM T10
ABP1010 BK003
金发

PC/ABS
HAC8260
GE | 底漆：MPP4110A（PPG）
色漆分别（PPG）：
YF-SAIC-PBB
YF-SAIC-ASC
YF-SAIC-MBB
YF-SAIC-NDW
YF-SAIC-YSA
YF-SAIC- RSB
YF-SAIC-JSE
YF-SAIC-NSB
清漆：TKU2000（PPG）

底漆：MPP4110A（PPG）
色漆：平光银-MMV（PPG）
清漆：TKU2000-10（PPG） | 苏州万达 | 朱赟 | 20110427 | 20110609 | 蒙皮黄色，灰色，银色第一次送样蒸汽喷射脱漆，后加厚底漆（6um左右加到10~15um）后合格，光照老化：新增新蓝JSE，新橙NSB（相对ZP11），平光银色均只认可供应商自检报告，不做试验 |  |  |  |  |  |  |  |  |  |  |  |  |  |  |  |  |  |  |  |  |  |  |  |  |  |  |  |  |  |  |  |  |  |  |  |  |  |  |  |  |  |  |  |  |  |  |  |  |  |  |  |  |  |  |  |  |  |  |  |  |  |  |  |  |  |  |  |  |  |  |  |  |  |  |  |  |  |  |  |  |  |  |  |  |  |  |  |  |  |  |  |  |  |  |  |
| ZP11CROSS | SCL-P-11-0962M2
SCL-P-11-0963M2
SCL-P-11-0964M2
SCL-P-11-0965M2 | 门饰条总成 | 下饰条
上饰条 | 10037125
10037126
10037127
10037128 | 上海浦泰汽配有限公司 | PP+EPDM-T30
/APO3012
上海金发 | 下饰条：底漆：P78000 
色漆（深灰色）：VPCH04492
面漆：VPCH04494-1

上饰条：底漆：P78000 
色漆（银色）：VPCH04491
面漆：VPCH04494-1 | 上海浦泰 | 仇百明 | 20110519 | 20110613 | 冷凝水试验后起泡 |  |  |  |  |  |  |  |  |  |  |  |  |  |  |  |  |  |  |  |  |  |  |  |  |  |  |  |  |  |  |  |  |  |  |  |  |  |  |  |  |  |  |  |  |  |  |  |  |  |  |  |  |  |  |  |  |  |  |  |  |  |  |  |  |  |  |  |  |  |  |  |  |  |  |  |  |  |  |  |  |  |  |  |  |  |  |  |  |  |  |  |  |  |  |  |
| ZP11CROSS | SCL-P-11-1408M2 | 上格栅总成 | 银饰条 | 10040085 | 宁波华翔汽车饰件有限公司 | ABS
P2MC 
英利士 | 底漆：01-69017D (AKZO)
色漆：803201482(AKZO)
清漆：80330024(AKZO) | 宁波华翔 | 仇百明 | 20110519 | 20110613 | 光照进行中（5.30委小罗）
低温冲击未做
3929 4级 发黄 失去光泽
3930 4~5级 |  |  |  |  |  |  |  |  |  |  |  |  |  |  |  |  |  |  |  |  |  |  |  |  |  |  |  |  |  |  |  |  |  |  |  |  |  |  |  |  |  |  |  |  |  |  |  |  |  |  |  |  |  |  |  |  |  |  |  |  |  |  |  |  |  |  |  |  |  |  |  |  |  |  |  |  |  |  |  |  |  |  |  |  |  |  |  |  |  |  |  |  |  |  |  |
| ZP11CROSS | SCL-P-11-1602M2
SCL-P-11-1603M2
SCL-P-11-1604M2
SCL-P-10-1605M2 | 外后视镜总成 | 镜壳 | 10043529-NSB
10043529-JSE
10043530-NSB
10043530-JSE | 麦格纳唐纳利（上海）汽车系统有限公司 | ABS
XR401B
LG | 底漆：FC51-7113（BASF）
 色漆（PPG）：YF-SAIC-JSE
YF-SAIC-NSB
清漆：GP71-0109（BASF） | 麦格纳唐纳利 | 朱宏军 | 20110527 | 20110613 | 该零件相对ZP11新增新蓝色与新橙色，与IP22/IP22EU上的新蓝色与新橙色的色漆与清漆相同，而IP22老化性能已经过认可（SCL-P-09-1850/1851M2新蓝色与SCL-P-09-1854/1855M2新橙色） |  |  |  |  |  |  |  |  |  |  |  |  |  |  |  |  |  |  |  |  |  |  |  |  |  |  |  |  |  |  |  |  |  |  |  |  |  |  |  |  |  |  |  |  |  |  |  |  |  |  |  |  |  |  |  |  |  |  |  |  |  |  |  |  |  |  |  |  |  |  |  |  |  |  |  |  |  |  |  |  |  |  |  |  |  |  |  |  |  |  |  |  |  |  |  |
| AP11 | SCL-P-11-0853M2
SCL-P-11-0854M2
SCL-P-11-0855M2
SCL-P-11-0856M2
SCL-P-11-0857M2
SCL-P-11-0858M2 | 前涂装保险杠总成（*6color） | 蒙皮 | 50012481-SSA
50012481-WSA
50012481-ASD
50012481-JSE
50012481-RSD
50012481-DSB | 延锋彼欧汽车外饰系统有限公司 | PP+EPDM-T10
ABP-1010（前保）
上海金发
PP/EPDM+T15
ABP1507 BK004
金发 | 底漆：2K底漆01-77046 (AKZO)
色漆分别（AKZO）：
勋章银：MGBC33083
雅士金：SRWB88060
古堡灰：SRBC33105
白色：SRWB90062
浅蓝：SRWB19116
清漆：05-10165M（AKZO）

底漆：2K底漆01-77046 (AKZO)
色漆：YF-SAIC-RSD（PPG）
清漆：TKU-2000C（PPG） | 延锋彼欧 | 朱赟 | 20110408 | 20110613 | 该项目系供应商涂装线异地生产项目（栖霞手工线转江宁自动线），该零件的其他两种颜色皇家蓝和珠光黑放入AP平台颜色整合项目中认可（参见报告SCL-P-11-0690~0695M2）
对于红色：第一次送样供应商把底漆与之前PPAP认可状态（单组分）相比更换为AKZO双组分底漆（为适应江宁自动喷涂线），附着力更好。前次送样供应商擅自将清漆更换为AKZO（光照耐化学性未经试验认证），此次送样要求改会原PPAP状态的PPG清漆 |  |  |  |  |  |  |  |  |  |  |  |  |  |  |  |  |  |  |  |  |  |  |  |  |  |  |  |  |  |  |  |  |  |  |  |  |  |  |  |  |  |  |  |  |  |  |  |  |  |  |  |  |  |  |  |  |  |  |  |  |  |  |  |  |  |  |  |  |  |  |  |  |  |  |  |  |  |  |  |  |  |  |  |  |  |  |  |  |  |  |  |  |  |  |  |
| BP12 | SCL-P-11-1507M2
SCL-P-11-1508M2 | 泊车辅助传感器-古堡灰
泊车辅助传感器-勋章银 | 雷达传感器 | 10003829 -ASD
10003828 -SSA | 同致电子科技(昆山)有限公司 | Al合金
（6061） | 底漆：P61708（PETER LACKE）
色漆分别（PPG）：
APA-SAIC-ASD
APA-SAIC-SSA
清漆：TKU2000C（PPG） | 上海桑发 | 沈晴 | 20110531 | 20110617 | BP/AP平台的颜色整合项目(仪征-南京)
光照不做，耐化学性不做 |  |  |  |  |  |  |  |  |  |  |  |  |  |  |  |  |  |  |  |  |  |  |  |  |  |  |  |  |  |  |  |  |  |  |  |  |  |  |  |  |  |  |  |  |  |  |  |  |  |  |  |  |  |  |  |  |  |  |  |  |  |  |  |  |  |  |  |  |  |  |  |  |  |  |  |  |  |  |  |  |  |  |  |  |  |  |  |  |  |  |  |  |  |  |  |
| AP11 | SCL-P-11-1502M2
SCL-P-11-1503M2 | 泊车辅助传感器-皇家蓝
泊车辅助传感器-珠光黑 | 雷达传感器 | 50019510 -JFM
50019510 -PBC | 同致电子科技(昆山)有限公司 | Al合金
（6061） | 底漆：P61708（PETER LACKE）
色漆分别（PPG）：
APA-SAIC-JFM
APA-SAIC-PBC
清漆：TKU2000C（PPG） | 上海桑发 | 沈晴 | 20110531 | 20110617 | BP/AP平台的颜色整合项目(仪征-南京)
光照不做，耐化学性不做 |  |  |  |  |  |  |  |  |  |  |  |  |  |  |  |  |  |  |  |  |  |  |  |  |  |  |  |  |  |  |  |  |  |  |  |  |  |  |  |  |  |  |  |  |  |  |  |  |  |  |  |  |  |  |  |  |  |  |  |  |  |  |  |  |  |  |  |  |  |  |  |  |  |  |  |  |  |  |  |  |  |  |  |  |  |  |  |  |  |  |  |  |  |  |  |
| ZP11 | SCL-P-10-4908/3M2
SCL-P-10-4909/3M2
SCL-P-10-4910/3M2
SCL-P-10-4911/3M2
SCL-P-10-4912/3M2
SCL-P-10-4913/3M2
SCL-P-10-4914/3M2
SCL-P-10-4915/3M2
SCL-P-10-4916/3M2
SCL-P-10-4917/3M2
SCL-P-10-4918/3M2
SCL-P-10-4919/3M2
SCL-P-10-4920/3M2
SCL-P-10-4921/3M2
SCL-P-10-4922/3M2
SCL-P-10-4923/3M2 | 前门外把手（左/右） | 把手 | 30004506-BSB
30004507-BSB
30004506-YSA
30004507-YSA
30004506-PBB
30004507-PBB
30004506-ASC
30004507-ASC
30004506-RSB
30004507-RSB
30004506-NDW
30004507-NDW
30004506-MBB
30004507-MBB
30004506-BSB
30004507-DSB | 宁波华德汽车零部件有限公司 | PA6+GF15+MD25
BM5G3PK-S01 (南京聚隆) | 底漆：IFTP674 (PPG)
色漆：(PPG）1 YF-SAIC-BSB 
            2 YF-SAIC-YSA 
            3 YF-SAIC-NDW
            4 YF-SAIC-DSB
            5 YF-SAIC-RSB
6 YF-SAIC-ASC
7 YF-SAIC-MBB
8 YF-SAIC-PBB
清漆：TKU2000C (PPG) | 宁波华德汽车零部件有限公司 | 朱赟 | 20110605 | 20110620 | 对前次送样不合格的黑色件按SMTC5 300 001要求进行试验，结果均符合要求 |  |  |  |  |  |  |  |  |  |  |  |  |  |  |  |  |  |  |  |  |  |  |  |  |  |  |  |  |  |  |  |  |  |  |  |  |  |  |  |  |  |  |  |  |  |  |  |  |  |  |  |  |  |  |  |  |  |  |  |  |  |  |  |  |  |  |  |  |  |  |  |  |  |  |  |  |  |  |  |  |  |  |  |  |  |  |  |  |  |  |  |  |  |  |  |
| AP11 | SCL-P-11-1561/1M2
SCL-P-11-1562/1M2
SCL-P-11-1563/1M2 SCL-P-11-1564/1M2
SCL-P-11-1565/1M2
SCL-P-11-1566/1M2 | 门外把手总成：皇家蓝，珠光黑 | 把手本体
锁芯盖
 | 50011740-JFM
50011741-JFM
50011746-JFM
50011740-PBC
50011741-PBC
50011746-PBC | 宁波华德汽车零部件有限公司 | PA6-GF30/B104 GH BKS
苏州旭光 | 底漆：IF2T019C（PPG）
色漆分别（PPG）：
YS-SAIC-JFM
YS-SAIC-PBC
清漆：TKU2000C（PPG） | 宁波华德 | 邓乾峰 | 20110617 | 20110630 | BP/AP平台的颜色整合项目(仪征-南京)
光照不做，耐化学性不做
第2次送样，只做冷凝水合格 |  |  |  |  |  |  |  |  |  |  |  |  |  |  |  |  |  |  |  |  |  |  |  |  |  |  |  |  |  |  |  |  |  |  |  |  |  |  |  |  |  |  |  |  |  |  |  |  |  |  |  |  |  |  |  |  |  |  |  |  |  |  |  |  |  |  |  |  |  |  |  |  |  |  |  |  |  |  |  |  |  |  |  |  |  |  |  |  |  |  |  |  |  |  |  |
| AP12 | SCL-P-11-1505M2 | 泊车辅助传感器-新紫色 | 传感器-新红色 | 50019510-RSA | 同致电子科技(昆山)有限公司 | Al合金
（6061） | 底漆：P61708（PETER LACKE）
色漆分别（PPG）：
APA-SAIC-RSA
清漆：TKU2000C（PPG） | 上海桑发 | 沈晴 | 20110531 | 20110704 | 环境试验后十字划格少量掉漆
新红色新增颜色，由于沿用AP11试验大纲，没有光照要求供应商不肯光照 |  |  |  |  |  |  |  |  |  |  |  |  |  |  |  |  |  |  |  |  |  |  |  |  |  |  |  |  |  |  |  |  |  |  |  |  |  |  |  |  |  |  |  |  |  |  |  |  |  |  |  |  |  |  |  |  |  |  |  |  |  |  |  |  |  |  |  |  |  |  |  |  |  |  |  |  |  |  |  |  |  |  |  |  |  |  |  |  |  |  |  |  |  |  |  |
| AP12 | SCL-P-11-1504M2 | 泊车辅助传感器-新紫色 | 传感器-水性橙 | 50019510-NSB | 同致电子科技(昆山)有限公司 | Al合金
（6061） | 底漆：P61708（PETER LACKE）
色漆分别（PPG）：
APA-SAIC-NSB
清漆：TKU2000C（PPG） | 上海桑发 | 沈晴 | 20110531 | 20110704 | 油漆体系与IP21上的倒车雷达的新橙色的色漆与清漆相同（沿用颜色），而IP21新橙色油漆光照老化性能已经过认可（参见报告SCL-P-11-0251/0252M2） |  |  |  |  |  |  |  |  |  |  |  |  |  |  |  |  |  |  |  |  |  |  |  |  |  |  |  |  |  |  |  |  |  |  |  |  |  |  |  |  |  |  |  |  |  |  |  |  |  |  |  |  |  |  |  |  |  |  |  |  |  |  |  |  |  |  |  |  |  |  |  |  |  |  |  |  |  |  |  |  |  |  |  |  |  |  |  |  |  |  |  |  |  |  |  |
| AP12 | SCL-P-11-1506M2 | 泊车辅助传感器-新紫色 | 传感器-新紫色 | 50019510-KSA | 同致电子科技(昆山)有限公司 | Al合金
（6061） | 底漆：P61708（PETER LACKE）
色漆分别（PPG）：
APA-SAIC-KSA
清漆：TKU2000C（PPG） | 上海桑发 | 沈晴 | 20110531 | 20110704 | 高温老化与冷凝水后十字划格大面积掉漆，
新紫色新增颜色，由于沿用AP11试验大纲，没有光照要求供应商不肯光照 |  |  |  |  |  |  |  |  |  |  |  |  |  |  |  |  |  |  |  |  |  |  |  |  |  |  |  |  |  |  |  |  |  |  |  |  |  |  |  |  |  |  |  |  |  |  |  |  |  |  |  |  |  |  |  |  |  |  |  |  |  |  |  |  |  |  |  |  |  |  |  |  |  |  |  |  |  |  |  |  |  |  |  |  |  |  |  |  |  |  |  |  |  |  |  |
| IS12 | SCL-P-11-1148M2
SCL-P-11-1149M2 | 
外后视镜总成（左右） | 装饰罩
（酒红VBD，燕尾灰ASC，骑士银MBB，伯爵黑PBB，温莎白NDW） | K78910 CD010
K78920 CD010 | 麦格纳唐纳利（上海）汽车系统有限公司 | ABS
H2938
锦湖日丽 | 底漆：JC51-7113 （BASF）
色漆分别（PPG）：
APA-SAIC-PBB
APA-SAIC-NDW
APA-SAIC-ASC
APA-SAIC-MBB
APA-SAIC-VBD
清漆：GP71-0109（BASF） | 麦格纳唐纳利 | 朱宏军 | 20110517 | 20110705 | PV3930:灰色4白色4银色4-5黑色4-5酒红4-5
PV3929:4 4 4 4~5 4~5 |  |  |  |  |  |  |  |  |  |  |  |  |  |  |  |  |  |  |  |  |  |  |  |  |  |  |  |  |  |  |  |  |  |  |  |  |  |  |  |  |  |  |  |  |  |  |  |  |  |  |  |  |  |  |  |  |  |  |  |  |  |  |  |  |  |  |  |  |  |  |  |  |  |  |  |  |  |  |  |  |  |  |  |  |  |  |  |  |  |  |  |  |  |  |  |
| ZP11CROSS | SCL-P-11-1509M2
SCL-P-11-1510M2 | 泊车辅助传感器 | 传感器-新橙色，新蓝色 | 10030803-NSB
10030803-JSE | 珠海上富电技有限公司 | Al合金
（6061） | 底漆：WLF-R1218（沃尔瓦格）
色漆分别（杜邦）：
YF-SAIC-NSB
YF-SAIC-JSE
清漆：WLF-R3203（沃尔瓦格） | 珠海上富电技有限公司 | 沈晴 | 20110531 | 20110707 | 环境试验后十字划格少量掉漆
