Repository: kujaxr/obsidian-vault

File: 材料工程师/din EN iso 9227 Corrosion tests in artificial atmospheres –.pdf.md
# din EN iso 9227 Corrosion tests in artificial atmospheres –.pdf

 
 
DEUTSCHE NORM
 
October 2006
 
DIN EN ISO 9227 
{ 
 ICS 19.040; 87.040 
 
 
 
 
Supersedes 
DIN 50021:1988-06 and 
DIN EN ISO 7253:2002-04 
 
 
 
Corrosion tests in artificial atmospheres – 
Salt spray tests (ISO 9227:2006) 
English version of DIN EN ISO 9227:2006-10 
 
Korrosionsprüfungen in künstlichen Atmosphären – 
Salzsprühnebelprüfungen (ISO 9227:2006) 
Englische Fassung DIN EN ISO 9227:2006-10 
 
Document comprises 28 pages
 
 
©  No part of this standard may be reproduced without prior permission of 
 
DIN Deutsches Institut für Normung e. V., Berlin. Beuth Verlag GmbH, 10772 Berlin, Germany, 
 
has the exclusive right of sale for German Standards (DIN-Normen). 
English price group 13 
www.din.de 
www.beuth.de 
!,q6g"
03.07
9781968
 
Normen-Download-Beuth-Bayerische Motoren Werke AG-KdNr.13570-LfNr.3691718001-2007-07-18 08:55


DIN EN ISO 9227:2006-10 
2 
National foreword 
This standard has been published in accordance with a decision taken by CEN/TC 139 to adopt, without 
alteration, International Standard ISO 9227 as a European Standard. 
The responsible German body involved in its preparation was the Normenausschuss Beschichtungsstoffe und 
Beschichtungen (Coatings and Coating Materials Standards Committee), Technical Committee NAB 7 
Allgemeine Prüfverfahren für Beschichtungsstoffe und Beschichtungen. 
The DIN Standards corresponding to the International Standards referred to in clause 2 of the EN are as 
follows: 
ISO 1513 
DIN EN ISO 1513 
ISO 1514 
DIN EN ISO 1514 
ISO 2808 
DIN EN ISO 2808 
ISO 3270 
DIN EN ISO 23270 
ISO 3574 
DIN EN 10130 
ISO 3613 
DIN EN ISO 3613 
ISO 3696 
DIN ISO 3696 
ISO 4527 
DIN EN ISO 4527 
ISO 4628-1 
DIN EN ISO 4628-1 
ISO 4628-2 
DIN EN ISO 4628-2 
ISO 4628-3 
DIN EN ISO 4628-3 
ISO 4628-4 
DIN EN ISO 4628-4 
ISO 4628-5 
DIN EN ISO 4628-5 
ISO 4628-8 
DIN EN ISO 4628-8 
ISO 10289 
DIN EN ISO 10289 
ISO 15528 
DIN EN ISO 15528 
ISO 17872 
E DIN EN ISO 17872 
Amendments 
This standard differs from 50021:1988-06 and DIN EN ISO 7253:2002-04 as follows: 
The standards have been harmonized and the scope has been combined. 
Previous editions 
DIN 50021:1970-04, 1975-05, 1988-06 
DIN 53167: 1972-08, 1985-12 
DIN EN ISO 7253: 2002-04 
 
Normen-Download-Beuth-Bayerische Motoren Werke AG-KdNr.13570-LfNr.3691718001-2007-07-18 08:55


DIN EN ISO 9227:2006-10 
3 
National Annex NA 
(informative) 
 
Bibliography 
DIN EN 10130, Cold rolled low carbon steel flat products for cold forming — Technical delivery conditions 
DIN EN 23270, Paints, varnishes and their raw materials — Temperatures and humidities for conditioning and 
testing 
DIN EN ISO 1513, Paints and varnishes — Examination and preparation of samples for testing 
DIN EN ISO 1514, Paints and varnishes — Standard panels for testing 
DIN EN ISO 2808, Paints and varnishes — Determination of film thickness 
DIN EN ISO 3613, Chromate conversion coatings on zinc, cadmium, aluminium-zinc alloys and 
zinc-aluminium alloys — Test methods 
DIN EN ISO 4527, Metallic coatings — Autocatalytic (electroless) nickel-phosphorus alloy coatings — 
Specifications and test methods 
DIN EN ISO 4628-1, Paints and varnishes — Evaluation of degradation of coatings — Designation of quantity 
and size of defects, and of intensity of uniform changes in appearance — Part 1: General introduction and 
designation system 
DIN EN ISO 4628-2, Paints and varnishes — Evaluation of degradation of coatings — Designation of quantity 
and size of defects, and of intensity of uniform changes in appearance — Part 2: Assessment of degree of 
blistering 
DIN EN ISO 4628-3, Paints and varnishes — Evaluation of degradation of coatings — Designation of quantity 
and size of defects, and of intensity of uniform changes in appearance — Part 3: Assessment of degree of 
rusting 
DIN EN ISO 4628-4, Paints and varnishes — Evaluation of degradation of coatings — Designation of quantity 
and size of defects, and of intensity of uniform changes in appearance — Part 4: Assessment of degree of 
cracking 
DIN EN ISO 4628-5, Paints and varnishes — Evaluation of degradation of coatings — Designation of quantity 
and size of defects, and of intensity of uniform changes in appearance — Part 5: Assessment of degree of 
flaking 
DIN EN ISO 4628-8, Paints and varnishes — Evaluation of degradation of coatings — Designation of quantity 
and size of defects, and of intensity of uniform changes in appearance — Part 8: Assessment of degree of 
delamination and corrosion around a scribe 
DIN EN ISO 10289, Methods for corrosion testing of metallic and other inorganic coatings on metallic 
substrates — Rating of test specimens and manufactured articles subjected to corrosion tests 
 
Normen-Download-Beuth-Bayerische Motoren Werke AG-KdNr.13570-LfNr.3691718001-2007-07-18 08:55


DIN EN ISO 9227:2006-10 
4 
DIN EN ISO 15528, Paints, varnishes and raw materials for paints and varnishes — Sampling 
E DIN EN ISO 17872*), Paints and varnishes — Guidelines for the introduction of scribe marks through coatings 
on metallic panels for corrosion testing 
DIN ISO 3696, Water for analytical laboratory use — Specification and test methods 
                                                     
*) 
At draft stage. 
 
Normen-Download-Beuth-Bayerische Motoren Werke AG-KdNr.13570-LfNr.3691718001-2007-07-18 08:55


 
 
 
EUROPEAN STANDARD 
NORME EUROPÉENNE 
EUROPÄISCHE NORM 
 
 EN ISO 9227 
 
 
 
 
July 2006 
ICS 77.060 
Supersedes EN ISO 7253:2001
English Version 
 
Corrosion tests in artificial atmospheres - Salt spray tests 
(ISO 9227:2006) 
 
Essais de corrosion en atmosphères artificielles - Essais 
aux brouillards salins (ISO 9227:2006) 
 
Korrosionsprüfungen in künstlichen Atmosphären - 
Salzprühnebelprüfungen (ISO 9227:2006) 
This European Standard was approved by CEN on 7 July 2006.  
 
CEN members are bound to comply with the CEN/CENELEC Internal Regulations which stipulate the conditions for giving this European 
Standard the status of a national standard without any alteration. Up-to-date lists and bibliographical references concerning such national 
standards may be obtained on application to the Central Secretariat or to any CEN member. 
 
This European Standard exists in three official versions (English, French, German). A version in any other language made by translation 
under the responsibility of a CEN member into its own language and notified to the Central Secretariat has the same status as the official 
versions. 
 
CEN members are the national standards bodies of Austria, Belgium, Cyprus, Czech Republic, Denmark, Estonia, Finland, France, 
Germany, Greece, Hungary, Iceland, Ireland, Italy, Latvia, Lithuania, Luxembourg, Malta, Netherlands, Norway, Poland, Portugal, Romania, 
Slovakia, Slovenia, Spain, Sweden, Switzerland and United Kingdom. 
 
 
 
 
 
EUROPEAN COMMITTEE FOR STANDARDIZATION 
COMITÉ EUROPÉEN DE NORMALISATION
EUROPÄISCHES KOMITEE FÜR NORMUNG 
 
 
Management Centre: rue de Stassart, 36    B-1050 Brussels 
© 2006 CEN 
All rights of exploitation in any form and by any means reserved 
worldwide for CEN national Members. 
Ref. No. EN ISO 9227:2006: E
 
Normen-Download-Beuth-Bayerische Motoren Werke AG-KdNr.13570-LfNr.3691718001-2007-07-18 08:55


EN ISO 9227:2006 (E) 
2 
 
Foreword 
This document (EN ISO 9227:2006) has been prepared by Technical Committee ISO/TC 35 “Paints and 
varnishes” in collaboration with Technical Committee CEN/TC 139 “Paints and varnishes”, the secretariat of 
which is held by DIN. 
This European Standard shall be given the status of a national standard, either by publication of an identical 
text or by endorsement, at the latest by January 2007, and conflicting national standards shall be withdrawn at 
the latest by January 2007. 
This document supersedes EN ISO 7253:2001. 
According to the CEN/CENELEC Internal Regulations, the national standards organizations of the following 
countries are bound to implement this European Standard: Austria, Belgium, Cyprus, Czech Republic, 
Denmark, Estonia, Finland, France, Germany, Greece, Hungary, Iceland, Ireland, Italy, Latvia, Lithuania, 
Luxembourg, Malta, Netherlands, Norway, Poland, Portugal, Romania, Slovakia, Slovenia, Spain, Sweden, 
Switzerland and United Kingdom. 
Endorsement notice 
The text of ISO 9227:2006 has been approved by CEN as EN ISO 9227:2006 without any modifications. 
 
Normen-Download-Beuth-Bayerische Motoren Werke AG-KdNr.13570-LfNr.3691718001-2007-07-18 08:55


EN ISO 9227:2006 (E) 
3 
 
Contents 
Page 
Foreword .............................................................................................................................................................2 
Introduction.........................................................................................................................................................4 
1 
Scope......................................................................................................................................................5 
2 
Normative references............................................................................................................................6 
3 
Test solutions ........................................................................................................................................6 
3.1 
Preparation of the sodium chloride solution......................................................................................6 
3.2 
pH adjustment........................................................................................................................................6 
3.3 
Filtration .................................................................................................................................................7 
4 
Apparatus...............................................................................................................................................7 
4.1 
Component protection..........................................................................................................................7 
4.2 
Spray cabinet.........................................................................................................................................7 
4.3 
Heater and temperature control...........................................................................................................7 
4.4 
Spraying device.....................................................................................................................................8 
4.5 
Collecting devices.................................................................................................................................8 
4.6 
Re-use.....................................................................................................................................................9 
5 
Method of evaluation of the corrosivity of the cabinet......................................................................9 
5.1 
General ...................................................................................................................................................9 
5.2 
NSS test..................................................................................................................................................9 
5.3 
AASS test .............................................................................................................................................10 
5.4 
CASS test .............................................................................................................................................11 
6 
Test specimens....................................................................................................................................13 
7 
Arrangement of the test specimens ..................................................................................................13 
8 
Operating conditions ..........................................................................................................................14 
9 
Duration of tests..................................................................................................................................14 
10 
Treatment of specimens after test.....................................................................................................15 
11 
Evaluation of results ...........................................................................................................................15 
12 
Test report............................................................................................................................................15 
Annex A (informative)  Schematic diagram of one possible design of spray cabinet with means for 
treating fog exhaust and drain...........................................................................................................17 
Annex B (informative)  Complementary method for evaluation of the corrosivity of the cabinet by 
use of zinc reference specimens.......................................................................................................19 
Annex C (normative)  Preparation of panels with organic coatings for testing..........................................21 
Annex D (normative)  Required supplementary information for testing test panels 
with organic coatings.......................................................................................

EN ISO 9227:2006 (E) 
4 
 
Introduction 
There is seldom a direct relation between resistance to the action of salt spray and resistance to corrosion in 
other media, because several factors influencing the progress of corrosion, such as the formation of protective 
films, vary greatly with the conditions encountered. Therefore, the test results should not be regarded as a 
direct guide to the corrosion resistance of the tested metallic materials, in all environments where these 
materials may be used. Also, the performance of different materials, during the test should not be taken as a 
direct guide to the corrosion resistance of these materials in service. 
Nevertheless, the method described gives a means of checking that the comparative quality of a metallic 
material, with or without corrosion protection, is maintained. 
Salt spray tests are generally suitable as corrosion protection tests for rapid analysis for discontinuities, pores 
and damage in organic and inorganic coatings. In addition, for quality control purposes, comparison can be 
made between specimens coated with the same coating. As comparative tests, however, salt spray tests are 
only suitable if the coatings are sufficiently similar in nature. 
It is often not possible to use results gained from salt spray testing as a comparative guide to the long-term 
behaviour of different coating systems, as the corrosion stress during these tests differs significantly from the 
corrosion stresses encountered in practice. 
 
Normen-Download-Beuth-Bayerische Motoren Werke AG-KdNr.13570-LfNr.3691718001-2007-07-18 08:55


EN ISO 9227:2006 (E) 
5 
 
1 
Scope 
This International Standard specifies the apparatus, the reagents and the procedure to be used in conducting 
the neutral salt spray (NSS), acetic acid salt spray (AASS) and copper-accelerated acetic acid salt spray 
(CASS) tests for assessment of the corrosion resistance of metallic materials, with or without permanent or 
temporary corrosion protection. 
It also describes the method employed to evaluate the corrosivity of the test-cabinet environment. 
It does not specify the dimensions of test specimens, the exposure period to be used for a particular product, 
or the interpretation of results. Such details are provided in the appropriate product specifications. 
The salt spray tests are particularly useful for detecting discontinuities, such as pores and other defects in 
certain metallic, organic, anodic oxide and conversion coatings. 
The neutral salt spray test applies to: 
⎯ metals and their alloys; 
⎯ metallic coatings (anodic and cathodic); 
⎯ conversion coatings; 
⎯ anodic oxide coatings; 
⎯ organic coatings on metallic materials. 
The 
acetic 
acid 
salt 
spray 
test 
is 
especially 
useful 
for 
testing 
decorative 
coatings 
of 
copper + nickel + chromium, or nickel + chromium. It has also been found suitable for testing anodic coatings 
on aluminum. 
The copper-accelerated acetic acid salt spray test is useful for testing decorative coatings of 
copper + nickel + chromium, or nickel + chromium. It has also been found suitable for testing anodic coatings 
on aluminum. 
The salt spray methods are all suitable for checking that the comparative quality of a metallic material, with or 
without corrosion protection, is maintained. They are not intended to be used for comparative testing, to rank 
different materials relative to each other with respect to corrosion resistance. 
 
Normen-Download-Beuth-Bayerische Motoren Werke AG-KdNr.13570-LfNr.3691718001-2007-07-18 08:55


EN ISO 9227:2006 (E) 
6 
 
2 
Normative references 
The following referenced documents are indispensable for the application of this document. For dated 
references, only the edition cited applies. For undated references, the latest edition of the referenced 
document (including any amendments) applies. 
ISO 1514:2004, Paints and varnishes — Standard panels for testing 
ISO 2808:—1), Paints and varnishes — Determination of film thickness 
ISO 3574:1999, Cold-reduced carbon steel sheet of commercial and drawing qualities 
ISO 8407:— 2 ), Corrosion of metals and alloys — Removal of corrosion products from corrosion test 
specimens 
ISO 17872:— 3), Paints and varnishes — Guidelines for the introduction of scribe marks through coatings on 
metallic panels for corrosion testing 
3 
Test solutions 
3.1 Preparation of the sodium chloride solution 
Dissolve a sufficient mass of sodium chloride in distilled or deionized water with a conductivity not higher than 
20 µS/cm at 25 °C ± 2 °C to produce a concentration of 50 g/l ± 5 g/l. The sodium chloride concentration of 
the sprayed solution collected shall be 50 g/l ± 5 g/l. The specific gravity range for a 50 g/l ± 5 g/l solution is 
1,029 to 1,036 at 25 °C. 
The sodium chloride shall contain less than 0,001 % mass fraction of copper and less than 0,001 % mass 
fraction of nickel, as determined by atomic absorption spectrophotometry or another analytical method of 
similar sensitivity. It shall not contain more than 0,1 % of a mass fraction of sodium iodide, or more than 0,5 % 
of a mass fraction of total impurities calculated for dry salt. 
NOTE 
If the pH of prepared solution at 25 °C ± 2 °C is outside the range 6,0 to 7,0, investigate the presence of 
undesirable impurities in the salt and/or the water. 
3.2 pH adjustment 
3.2.1 pH of the salt solution 
Adjust the pH of the salt solution to the desired value on the basis of the pH of the sprayed solution collected. 
3.2.2 NSS test 
Adjust the pH of the salt solution (3.1) so that the pH of the sprayed solution collected within the test cabinet 
(4.2) is 6,5 to 7,2 at 25 °C ± 2 °C. Check the pH using electrometric measurement or in routine checks, with a 
short-range pH paper, which can be read in increments or 0,3 pH units or less. Make any necessary 
correction by adding hydrochloric acid, sodium hydroxide or sodium bicarbonate solution of analytical grade. 
                                                     
1) To be published. (Revision of ISO 2808:1997) 
2) To be published. (Revision of ISO 8407:1991) 
3) To be published. 
 
Normen-Download-Beuth-Bayerische Motoren Werke AG-KdNr.13570-LfNr.3691718001-2007-07-18 08:55
