Repository: kujaxr/obsidian-vault

File: 材料工程师/document 塑料镀铬件要求.pdf.md
# document 塑料镀铬件要求.pdf

 
© 上汽集团版权所有  秘密文件 注意保密 Copyright SAIC MOTOR Confidential 
SMTC 5 300 003－2022（V7） 
代替 SMTC 5 300 003－2020（V6） 
 
镀铬塑料件的性能要求 
Chrome plated plastic parts performance requirements 
 
2022-11-04 发布/Issue                              2022-11-05 实施/Implementation 
 


 
SMTC 5 300 003－2022（V7） 
 
 
I 
© 上汽集团版权所有  秘密文件 注意保密 Copyright SAIC MOTOR Confidential 
 
 
本标准是对SMTC 5 300 003—2020（V6）
《镀铬塑料件的性能要求》的修订,自本标准实
施之日起废除SMTC 5 300 003—2020（V6）。 
本标准与SMTC 5 300 003—2020（V6）
相比主要变化如下： 
——表 3 中1.1，增加黑铬的铬层厚度 
——表3 中增加黑铬耐光照性能要求 
请注意本标准的某些内容可能涉及专利，上
汽集团不承担识别这些专利的责任。 
当中英文产生疑义时，以中文为准。 
本标准由材料分标委提出。 
本标准由SMTC 技术标准化委员会批准。 
本标准由标准化工作组负责标准化审核及
归口管理。 
本标准起草部门：质量保证部。 
本标准主要起草人：于季康、李娜、倪雷。 
本标准于2011年11月29日首次批准发布，
2011 年11 月30 日实施。本次为第6 次修订。 
本版本所代替标准的历次版本发布情况为:  
——SMTC 5 300 003—2011（V1） 
——SMTC 5 300 003—2013（V2） 
——SMTC 5 300 003—2015（V3） 
——SMTC 5 300 003—2016（V4） 
——SMTC 5 300 003—2018（V5） 
——SMTC 5 300 003—2020（V6） 
 
 
This standard is a revision for SMTC 5 300 003 
– 2020 (V6) (Chrome plated plastic parts 
performance requirements). This standard will 
replace SMTC 5 300 003 – 2020 (V6) from the 
implementation date. 
 
The main changes between this standard and 
SMTC 5 300 003 – 2020 (V6) are as follows: 
——revise 1.1 in Table 3，add the Chrome 
layer thickness of black chrome 
——in Table 3, add light fastness of black 
chrome 
 
Please note that some contents in this 
standard may relate to patent rights, which 
SAIC Motor shall not be held responsible for 
identifying any or all such patent rights. 
 
This standard is in Chinese and English. If in 
doubt, the Chinese version is the Master. 
 
This standard was proposed by material 
sub-committee. 
 
This standard was approved by the SMTC 
Technical Standardization Committee. 
 
The Standardization Work Team is responsible 
for the standardization approval and overall 
management of this standard. 
 
The drafting department of this standard is 
Quality Assurance Dept. 
 
The main drafters of this standard are Yu 
JiKang、Li Na、Ni Lei. 
 
This standard was first published on Nov. 29th, 
2011 and implemented on Nov. 30th, 2011. 
This standard is the sixth revision. 
 
The versions superseded by these standard:  
——SMTC 5 300 003 – 2011 (V1) 
——SMTC 5 300 003 – 2013 (V2) 
——SMTC 5 300 003 – 2015 (V3) 
——SMTC 5 300 003 – 2016 (V4) 
——SMTC 5 300 003 – 2018 (V5) 
——SMTC 5 300 003 – 2020 (V6) 
前言Foreword 


 
SMTC 5 300 003－2022（V7） 
 
 
1 
© 上汽集团版权所有  秘密文件 注意保密 Copyright SAIC MOTOR Confidential 
 
镀铬塑料件的性能要求 
 
 
Chrome-Plated Plastic Parts 
Performance Requirement 
1 范围  Scope 
本标准规定了各种规格的塑料镀铜镍铬零
件包括总成件的表面要求。 
本标准适用于评价各种规格的塑料镀铬件，
分为A-1 类，A-2 类，B-1 类，B-2 类，C-1 类，
C-2 类。A-C 代表零件处于车身的位置；1-2 代表
普通版（包括泰国、埃及）或是欧美版（出口欧
美车型） 
A-1类零件：车辆内部塑料镀铬件-普通版； 
A-2类零件：车辆内部塑料镀铬件-欧美版； 
B-1类零件：车辆外部一般耐腐蚀零件-普通
版 
B-2类零件：车辆外部一般耐腐蚀零件-欧美
版 
C-1类零件：车辆外部高耐腐蚀零件-普通版 
C-2类零件：车辆外部高耐腐蚀零件-欧美版 
 
 
 
This 
standard 
specifies 
surface 
finish 
requirements 
for 
Copper-Nickel-Chrome 
electroplated plastic parts of various types, 
including assembles. 
This standard applies to assess chrome-plated 
plastic parts of various types(type A-1，type 
A-2，type B-1，type B-2, type C-1，type C-2), 
the definition of these types are as followings: 
A –C means the location of the parts in the car. 
Type A -1: Vehicle interior chrome plated 
plastic parts---sales market (domestic) 
Type A -2: Vehicle interior chrome plated 
plastic parts---sales market (EU and American) 
Type 
B 
-1: 
Vehicle 
exterior 
commonly 
anti-corrosion parts ---sales market (domestic) 
Type 
B 
-2: 
Vehicle 
exterior 
commonly 
anti-corrosion parts ---sales market (EU and 
American) 
Type 
C 
-1: 
Vehicle 
exterior 
commonly 
anti-corrosion parts ---sales market (domestic) 
Type 
C 
-2: 
Vehicle 
exterior 
commonly 
anti-corrosion parts ---sales market (EU and 
American) 
2 规范性引用文件  Normative references 
下列文件对于本标准的应用是必不可少的。
凡是注日期的引用文件，仅注日期的版本适用于
本文件。凡是不注日期的引用文件，其最新版本
（包括所有的修改单）适用于本标准。 
SMTC 5 400 005  汽车零件耐环境交变试验
循环B 
SMTC 5 500 001  汽车零件和材料中禁用/
限用危险物质 
 
 
The following referenced documents are 
indispensable for the application of this 
standard. For dated references, only the 
edition cited applies. For undated references, 
the latest edition of the referenced standard 
(including any amendments) applies. 
 
SMTC 5 400 005 Vehicle Parts; Testing of 
Resistance to Environmental Cycle Test B 
 
SMTC 5 500 001 Automotive Prohibited/ 
Restricted Hazardous Substances for Parts 


 
SMTC 5 300 003－2022（V7） 
 
 
2 
© 上汽集团版权所有  秘密文件 注意保密 Copyright SAIC MOTOR Confidential 
 
SMTC 5 500 002 欧盟REACH 法规实施指南 
ISO 1463 金属和氧化物覆盖层-覆盖层厚
度的测量-显微镜法 
ISO 2177 金属覆盖层-覆盖层厚度的测量-
阳极溶解库仑法 
ISO 3497 金属覆盖层-镀层厚度的测量-X
射线光谱法 
ISO 4525 金属覆盖层 塑料上镍+铬电镀层 
ISO 4525 附录E 镀铬层中微裂纹和微孔密
度的测定 
ISO 9227 人造气氛腐蚀试验-盐雾试验 
ISO 10289 金属基体上金属和其他无机覆
盖层经腐蚀试验后的试样和试件的评级 
ASTM B 533 塑料表面金属镀层剥离强度标
准测试方法 
ASTM B 764 多层镍镀层中同步测量每一镍
层厚度和电化学电位的测试方法（S.T.E.P 法） 
and Materials 
 
SMTC 5 500 002 EU REACH regulatory guide 
 
ISO 1463 Metallic and Oxide Coatings 
–Measurement 
of 
Coating 
thickness 
–Microscopically method 
 
ISO 2177 Metallic Coatings - Measurement of 
Coating Thickness -Coulometric Method by 
Anodic Dissolution` 
 
ISO 3497 Metallic Coatings - Measurement of 
Coating Thickness - X-ray Spectrometric 
Methods 
 
ISO 4525 Metallic coatings. Electroplated 
coatings of nickel plus chromium on plastics 
materials 
 
ISO 4525 Annex E Determination of Cracks 
and Pores in Chromium Coatings 
 
ISO 
9227 
Corrosion 
Tests 
in 
Artificial 
Atmospheres –Salt Spray Tests 
 
ISO 10289 Methods for Corrosion Testing of 
Metallic and Other Inorganic Coatings on 
Metallic Substrates. Rating of Test Specimens 
and 
Manufactured 
Articles 
Subjected 
to 
Corrosion Tests 
 
ASTM B 533 Standard Test Method for Peel 
Strength of Metal Electroplated Plastics. 
 
ASTM B764 Standard Test Method for 
Simultaneous 
Thickness 
and 
Electrode 
Potential Determination of Individual Layers in 
Multilayer Nickel Deposit (S.T.E.P Test) 
3  要求 Requirements 
 
 
3.1  镀铬件规格见表1。 
 
3.1 Chrome-plated plastic parts of various 
types to see table 1. 
表1  镀铬件规格 
Table 1  Chrome-plated plastic parts of various types 
类型 
Type 
零件使用特点1 
Characteristics of application for parts 1 
塑料基材，例如2 
Plastic substrate, e.g. 2 
A 
车辆内部塑料镀铬件 
Vehicle interior chrome plated plastic parts 
电镀级ABS、ABS/PC、PC/ABS、PA6按照相关材料标准 
Plating grade ABS, ABS/PC, PC/ABS, PA6 acc. to 
material standard in point 
B 
车辆外部一般耐腐蚀零件 
Vehicle exterior commonly anti-corrosion parts 
电镀级ABS、ABS/PC、PC/ABS、PA6按照相关材料标准 
Plating grade ABS. ABS/PC. PC/ABS. PA6 acc. to 
material standard in point 


 
SMTC 5 300 003－2022（V7） 
 
 
3 
© 上汽集团版权所有  秘密文件 注意保密 Copyright SAIC MOTOR Confidential 
 
表1  镀铬件规格(续) 
Table 1  Chrome-plated plastic parts of various types (continued) 
类型 
Type 
零件使用特点1 
Characteristics of application for parts 1 
塑料基材，例如2 
Plastic substrate, e.g. 2 
C 
车辆外部高耐腐蚀零件，比如发动机舱饰盖上零
件，轮毂装饰件 
Vehicle exterior high anti-corrosion parts，e.g. 
engine compartment parts on cover, wheel trim 
电镀级PC＋ABS、PA6按照相关材料标准 
Plating grade PC+ABS. PA6 acc. to material 
standard in point 
注：1 如果在图纸上没有注明的车辆外部塑料镀铬零件的类型，默认为B类。 
    1 if no exterior type of chrome plated plastic part is listed on the drawing, Type Ⅱ is assumed. 
2 镀铬用的电镀级塑料须通过上海汽车材料工程师的书面认可。 
2 Chrome plating grade plastic shall be approved in written by the SAIC Motor Material Engineer. 
3.2  基本要求 General Requirements 
 
 
    有害物质的控制按照SMTC 5 500 001，出
口欧盟时应满足SMTC 5 500 002。进行完整的
检测至少需要15 个成品件以及10 个素材件（视
尺寸而定）；零件必须通过海南暴晒试验，如果
无法通过，必须整改。供货商提供测试件时同时
需提供产品信息(信息表需要签字并盖章)，如表
2 所示。（特别说明:自制药水添加剂是绝不允许
使用的）。 
 
Control of hazardous substances according to 
SMTC 5 500 001, in addition of SMTC 5 500 
002 exported to EU. At least 15 finished parts 
and 10 substrate parts (depending on the size) 
is required for complete testing. The part must 
pass through the Hainan exposure test, if not, 
it must be improved. The following information 
shall be provided for all parts under test, see 
table 2. (Note: the additive produced by plating 
plant itself is impermissible). 
 
表2  零件信息 
Table 2  Information of part  
项目Project： 
总成名称Assembly Name： 
电镀线Electroplating line： 
电镀工艺Electroplating process： 
零件名称
/零件号 
分零
件图
片 
模具
供应
商 
素材
供应
商及
牌号 
注塑供
应商 
电镀槽 
电镀化
学品供
应商 
系列号 
具体牌
号 
电镀
商 
 
 
 
 
 
粗化 
 
 
 
 
 
 
 
 
 
铜 
 
 
 
 
半亮镍 
 
 
 
光亮镍（或珍珠
镍） 
 
 
 
镍封 
 
 
 
铬 
 
 
 
 


 
SMTC 5 300 003－2022（V7） 
 
 
4 
© 上汽集团版权所有  秘密文件 注意保密 Copyright SAIC MOTOR Confidential 
 
3.3  注塑件 Injection molding parts 
 
 
3.3.1  基材 Substrate material 
只有上海汽车指定或批准的电镀级塑料才
能用于电镀。制造商选择合适的电镀级塑料作为
电镀基材应按照表1 的规定。电镀零件不允许使
用回收料。 
 
 
Only plating grade plastics designated and 
approved by SAIC Motor for chrome plating 
shall be used. Plating glade plastics used by 
the 
substrate 
manufacturer 
as 
material 
suitable for electroplating according to Table1. 
No regrind is allowed in plated parts. 
3.3.2  素材 Molded part 
素材表面光洁，不应出现可能影响外观的流
纹、裂纹、毛刺、缩印、基材分层。电镀之前，
素材必须已通过合适的方式充分释放应力。注塑
商和电镀商必须通过合适的措施来保证素材无
应力或应力的存在不影响外观及性能,并且需要
提供书面测试结果（该书面文件是性能测试前的
基础文件，需在送样测试时同时提交）。PC/ABS 
材料的内应力测试根据标准《SMTC 5310017 
PC+ABS 共混聚合物成品件材料要求》，ABS 材料
的内应力测试根据标准《SMTC 5310021 ABS 聚
合物成品件材料要求》 。生产工艺中不允许使
用脱模剂。表面也不应含有油脂和汗渍。没有上
海汽车的书面同意，电镀前不允许对零件进行机
械抛光、砂纸打磨等方式对素材进行处理。如因
零件特殊原因采取以上方式，则必须与上海汽车
相关职能部门商定。 
 
 
The surface of molded parts shall smooth, free 
of flow lines, cracks, burr, sink marks, craters 
or substrate separations, which may influence 
the appearance. Molded parts must be stress 
relieved prior to plating. The molded parts are 
free of stress that shall be ensured by the 
person responsible for injection molding and 
the person responsible for electroplating. As to 
the PC/ABS material, test the inner stress 
according to the  《SMTC 5310017 Material 
requirement of PC+ABS blend finished part》 
and to the ABS with the standard of 《SMTC 
5310021 
Material 
requirement 
of 
ABS 
polymer,finished parts》   Do not use mold 
parting agents. Surface shall also contain no 
oil/fat or any human sweat. Rework of 
substrate surfaces by mechanically polishing, 
sanding or other means prior to coating is 
prohibited without written consent from SAIC 
Motor. If there is any deviation must be agreed 
with 
SAIC 
Motor 
related 
functional 
departments. 
3.4   成品件 Finished part 
一级供货商对成品件质量责任。应当尽早在
设计、模具制造、注塑和电镀工艺之间进行协调。
如果发现产品缺陷，应在供应链的所有参加者的
合作之下寻找所有工艺步骤（模具设计、注塑和
电镀）中的原因，因此，为避免注塑导致的电镀
缺陷的质量责任判定模糊，原则上建议注塑厂和
电镀厂为同一供应商。此外，必须说明的是返工
 
 
The tier one is responsible for the quality of the 
finished parts. An agreement with respect to 
the design and manufacture should be made 
at the earliest possible opportunity between 
the Design Engineering Department, the 
supplier, mold-maker, injection plant and those 
responsible for electroplating. If defects arise, 
the cause shall be sought in all process steps 
(mold 
design, 
injection 
molding 
and 


 
SMTC 5 300 003－2022（V7） 
 
 
5 
© 上汽集团版权所有  秘密文件 注意保密 Copyright SAIC MOTOR Confidential 
 
件是严格禁止使用的。 
electroplating) in cooperation with everyone 
involved in the supply chain. That is why 
supplier both has the function of injection and 
plating is a priority choice. In addition, 
re-worked parts are strictly impermissible. 
3.4.1  外观 Appearance 
通过仪器测量、目视比较或两者结合，零件
的光泽和颜色必须与已认可的原型样品板或样
件一致。必要时由上海汽车来规定极限样品。特
别需要说明的是，对于MCA 该柔光电镀色号，目
前仅安美特和麦德美的珍珠镍获得该色号的认
可（其他珍珠镍药水牌号必须提前制板，证明其
能够做到和设计部发布的标准样板一致的情况
下，才可能被批准在特定零件上使用）。电镀的
接触点应当选择在安装状态下不可见的位置。重
要面不允许有影响防腐或外观的明显可见的电
镀缺陷，如鼓泡、凹坑、粗糙、裂纹、漏镀、污
渍、变色等。重要面通常是可见的，已完成装配
的车上零件直接或通过反射可见的部分，或其腐
蚀产物会污损整车上可见面。 
 
 
The compliance of the component with the 
released original sample chart or the original 
sample part in terms of gloss and color shall be 
verifiable using measuring instruments and/or 
shall be visually verifiable. If necessary, 
maximum deviation samples must be specified 
by SAIC Motor. The contact points for 
electroplating shall be positioned in a way that 
flaws cannot be recognized in the installed 
condition. Over the significant surface, there 
shall be no clearly visible plating defects such 
as blisters, pits, roughness, cracks, non-plated 
areas, stains, discolorations or other damage 
that impairs the corrosion protection or 
specified appearance. Significant surfaces are 
those normally visible, directly or by reflection, 
on the finished part when assembled in vehicle 
position or which can be the source of 
corrosion deposits that deface visible surfaces 
on the assembled vehicles. 
3.4.2  镀层厚度 Plating thickness 
确定每一独特零件的镀层分布情况是供应
商的责任。为了所有零件重要面的最小镀层厚度
能持续地满足规定要求，挂具可能需要采用许多
特殊加工工艺，比如，采用辅助阳极和（或）遮
蔽措施，减少每挂的零件数量等。可以用切片法
（ISO 1463）或库仑法（ISO 2177）来测量镀层
厚度。如果双方测试结果存在分歧， 切片法应
该作为测量镍和铜层的首选方法。X 射线测厚法
(ISO 3497)可以使用，但在铜层和镍层厚度太高
的情况下只限于测量镀铬层的厚度。 
 
 
It is the supplier’s responsibility to identify the 
plating thickness distribution for each unique 
part. In order to consistently meet the specified 
minimum plating thickness on all significant 
surfaces, plating racks may be required to 
employ many special processing techniques, 
e.g., the use of auxiliary anodes and/or 
shields, reducing the number of parts per rack 
etc.The plating thickness shall be determined 
by the microsection method (ISO 1463) or 
coulometric method (ISO 2177). In case of 
disagreements 
between 
purchaser 
and 
supplier, the microsection method shall be the 
preferred method for Ni and Cu layers. X-Ray 
(ISO 3497) may be used but usage may be 
limited to chrome layer thickness if Copper and 


 
SMTC 5 300 003－2022（V7） 
 
 
6 
© 上汽集团版权所有  秘密文件 注意保密 Copyright SAIC MOTOR Confidential 
 
Nickel layer thickness is too high. 
3.4.3  电镀过程 Electroplating process 
 
当供货条件符合要求值时，制造商可锁定电
镀工艺参数（包括电镀时间、电流、装载量等）。
批产产品必须在电镀程序和镀层厚度上与认可
的首批样品一致。 
 
 
When supply conditions conform to the 
requirements, the manufacturer can lock the 
plating process parameters (including plating 
time current, load etc). Standard-production 
parts shall correspond to released first-sample 
parts in the coating procedure and coating 
thickness.  
3.4.4  电镀零件的工艺要求 Mechanical requirements for the electroplating part 
电镀零件的工艺要求见表3。零件应该根据
表3 的要求进行PPAP 测试。每一个测试项目至
少需要3 个零件，分别代表挂具低、高电流密度
区域（举例：高温试验应取高电位区的三个零件，
以及低电位区的三个零件，进行测试）。挂具的
右上方、中间和左下方的零件应优先被检测。表
3 中规定的最小镀层厚度适用于所有重要面。对
于膜厚的测试点选取，在较大尺寸零件上，每隔
20CM 至少取一个测试点进行测试。 
 
Mechanical requirements for the electroplating 
to see Table 3. Parts shall be tested according 
to the PPAP test definition in Table 3. For each 
test a minimum of 3 parts representing low, 
middle and high current density rack locations 
is required. The parts shall preferably be 
checked transversely over the rack, e.g. right 
top, center, left bottom of the rack. Minimum 
plate thickness as specified in Table 3 applies 
to all significant surfaces. As to the big size 
part, every 20 cm distances must have a point 
to be tested the layer thickness. 
3.4.5  功能性零件 Functional parts 
按钮类零件应全部归入功能性零件中，在根
据对应类型号完成相关实验后，必须补齐SMTC5 
400 005-A 50循环实验（该项试验必须使用安装
后的总成，不能使用单个散件）。对于按钮类零
件需加入质保静态评估，同时确认手部接触位置
是否有电镀薄弱区。 
 
Button type parts should be included in 
functional parts. After completing relevant 
experiments according to the corresponding 
type number, the SMTC5 400 005-A 50 cycle 
test must be completed（as to this test , ASSY 
is a must, single past in not permitted). It is 
necessary to add the quality assurance static 
assessment to the button parts, and confirm 
whether weak electroplating area can be found 
at hand contact positions.   
3.4.6  其他说明 Other Notes 
在设计零件造型时，应特别注意分型线，避
免其位于可视面、手部可接触面。如因模具设计
原因不可避免，则需得到上汽DRE、SQE及实验室
多方同意。此外，对于在塑料电镀件使用镭雕工
艺原则上不推荐（良品率低），如因造型设计该
 
When designing the part shape, special 
attention must be paid to the parting line in 
order to avoid it being located on the visible 
surface or the hand-accessible surface. As a 
result of the inevitable mold design reasons, 
you need to get SAIC DRE, SQE and 
laboratory multi-party agreement. The laser 


 
SMTC 5 300 003－2022（V7） 
 
 
7 
© 上汽集团版权所有  秘密文件 注意保密 Copyright SAIC MOTOR Confidential 
 
工艺为唯一可选工艺时，设计部、工程部、SQE、
SCL应达成一致。 
 
engraving on chrome plated plastic parts is not 
recommended principally. When it became the 
only one choice which can achieve the design 
image. Design department, DRE SQE and the 
SCL need to get the multi-party agreement. 
3.4.7  镀层系统 Coating system 
缩写的定义： 
1）a—— 酸性溶液中电沉积延展性铜； 
2）b ——光亮镍； 
3）d ——双镍或三层镍； 
4）s ——亚光/沙丁镍；  
5）mp ——微孔铬； 
6）mc ——微裂纹铬。 
 
Definition of abbreviated terms:  
1)a - ductile copper deposited from acid-type 
bathes; 
2)b - bright nickel; 
3)d - double or triple nickel;  
4)s – matt / satin nickel; 
5)mp – microporoues nickel; 
6)mc – micro-cracks nickel 
表3  认可性能要求  
Table 3  Performance requirement 
编号 
No. 
特性 
Property 
要求 
Requirement 
SMTC 5 300 
003-A-1 
SMTC 5 300 
003-A-2 
SMTC 5 300 
003-B-1 
SMTC 5 300 
003-B-2 
SMTC 5 300 
003-C-1 
SMTC 5 300 
003-C-2 
1 
镀层体系按照 ISO 2080，ISO 4525  
Coating systems acc. to ISO 2080，
ISO 4525 
PL/Cua20/Ni10b(或
d或s) /Cr mp(或mc) 
PL/Cua25/Ni20b(或d或s) /Cr mp(或mc) 
1.1 
铬层厚度 
Chrome layer thickness 
ISO 3497 or ISO 2177 
六价铬 
Cr mp : 0.2~0.6 μm  
Cr mc ≥ 0.8 μm 
三价铬 
Crmp : 0.15~0.6 
μm 
六价铬 
Cr mp : 0.2 ~0.6 μm  
Cr mc ≥ 0.8 μm 
三价铬 
Cr mp : 0.15~0.6 μm 
1.2 
镍层厚度 Nickel layer thickness 
ISO 1463 or ISO 2177 
≥ 10.0 μm 
≥ 20.0 μm 
1.2.1 
微孔镍 
Microporous nickel 
－ 
≥1.0 μm 
1.2.2 
光亮镍（或沙丁镍） 
Bright nickel（or stain nickel） 
最多50% 
1.2.3 
半亮镍 
Semi-bright nickel 
至少50% 
50% minimum  
1.3 
铜层厚度 
Copper layer thickness 
ISO 1463 or ISO 2177 
≥ 20.0 μm 
≥ 25.0 μm
（1） 
1.4 
微孔镍/光亮镍（或沙丁镍）的电位
差 
Potential S.T.E.P between porous 
nickel/bright nickel (or satin nickel) 
ASTM B764 
－ 
微孔镍必须比光亮镍（或沙丁镍）电位高 
25~110 mV
（2） 
The microporous nickel layer must be 
more noble than the bright nickel (or stain 
nickel) 25~110 mV
（2） 


 
SMTC 5 300 003－2022（V7） 
 
 
8 
© 上汽集团版权所有  秘密文件 注意保密 Copyright SAIC MOTOR Confidential 
 
表3  认可性能要求（续） 
Table 3  Performance Requirement (continued ) 
编号 
No. 
特性 
Property 
要求 
Requirement 
SMTC 5 300 
003-A-1 
SMTC 5 300 
003-A-2 
SMTC 5 300 
003-B-1 
SMTC 5 300 
003-B-2 
SMTC 5 300 
003-C-1 
SMTC 5 300 
003-C-2 
1.5 
光亮镍（或沙丁镍）/半亮镍的电位
差 
Potential S.T.E.P between bright 
nickel (or satin nickel) /semi-bright 
nickel 
ASTM B764 
－ 
半亮镍必须比光亮镍（或沙丁镍）电位高
120~180 mV
（2） 
The semi-bright nickel layer must be more 
noble than the bright nickel (or stain nickel) 
120~180 mV
（2） 
1.6 
裂纹密度 Crack density 
微孔密度 Pore density 
ASTM B604 
－ 
微孔铬≥10,000 微孔/cm2， 
Cr mc≥250-800 裂纹/cm 
Cr mp ≥10,000 pores/cm2, 
Cr mc: 250 to 800 cracks/cm 
2 
附着力试验 
Adhesion test  
方法A：如果受到零件表面结构或大小的限制无法进行ISO 2409
的划格试验，可以用十字划格(St. Andrew’s cross)试验替代，要
求：无镀层黏附在胶带上 
Method A :Test according to ISO 2409, tape: TESA 4657. 
Requirement: Characteristic value≤ 1. If limited by the parts 
structure or size, crosscut test (St. Andrew’s cross) can be 
used to replace with ISO 2409. Requirements: no plated layer 
adhered to the tape. 
方法B：PC/ABS 110℃，ABS 100℃，高温烘烤1小时，放入
18±3℃水中，无结合力损失，无外观变化。 
Method B: Heat the components to 110℃(ABS+PC )and 
100℃(ABS)。Place the parts in the pre-heated oven for 1h and 
then quench them by submersion in water (18±3) ℃, loss of 
adhesion in the layers must not occur. 
方法A和方法B均为必须试验项目。Method A and Method B 
both should be done. 
3 
剥离试验 
Peel-off test 
ASTM B533 
ABS/PC，PA:≥4.5 N/cm；ABS:≥9 N/cm）
（3） 
拉伸速率25 mm/min，试样宽度：25.00±0.25 mm,长度约75mm（若
零件大小或几何形状不允许，可使用相同材料、相同注塑和电镀工
艺的电镀样板），棱边必须平整。取3个试验的最小剥离强度的平
均值。 
Test rate: 25 mm/min, specimen width: 25.00±0.25 mm, length 
approximately 75 mm（if part size or geometry is not allowed, 
plaques with same material, same injection and electroplating 
technology can be used）.The edges must be ground smooth .Get 
mean minimum peak peel strength of the three tests. 
4 
高温存放 
High temperature storage 
ABS: 90℃×6h 
ABS: 90℃×6h； ABS/PC:100℃×6h；PA6:120℃×6h 
（或根据图纸要求 or acc. to drawing） 
零件可视面无外观变化（缩印不作为评价项，作为记录项传递零件
主管，由其根据总成综合情况进行评价），结合力无损失或其它降
低性能的变化。结合力必须满足2.1（方法A）要求。 
No change permissible in the visible area（including shrink），
adhesion loss or other changes which reduce the performance. 
The adhesion requirements acc. to Table 3, No.2.1（Method A） 
shall be fulfilled.

File: 材料工程师/document 外饰塑料件性能要求.pdf.md
# document 外饰塑料件性能要求.pdf

©上汽集团版权所有  秘密文件 注意保密 Copyright SAIC MOTOR Confidential
外饰塑料件性能要求
Performance requirements for exterior plastic parts
SMTC 5 310 074－2020（V1）
 2020-12-30 发布/Issue                              
 2020-12-31 实施/Implementation


SMTC 5 310 074—2020（V1）
I
©上汽集团版权所有  秘密文件 注意保密 Copyright SAIC MOTOR Confidential
本标准描述了SMTC 系列规范所没有特别
指定的外饰塑料件所应具备的性能要求。
请注意本文件的某些内容可能涉及专利，
上汽集团不承担识别这些专利的责任。
当中英文产生疑义时，以中文为准。
本标准由材料分标委提出。
本标准由SMTC 标准化技术委员会批准。
本标准由标准化工作组归口管理。
本标准起草部门：质量保证部。
本标准主要起草人为：蒋中，狄春峰，胡
仁其。
本标准于2020 年12 月30 日首次批准发
布，2020 年12 月31 日实施。
This standard describes defines performance 
requirements 
for 
those 
exterior 
plastic 
components and assemblies that are not 
specifically covered by other SMTC series 
specifications. 
Please note that some contents in this 
standard may relate to patent rights, which 
SAIC Motor shall not be held responsible for 
identifying any or all such patent rights.
This standard is in Chinese and English. If in 
doubt, the Chinese version is the Master.
This standard was proposed by material sub-
committee.
This standard was approved by the SMTC 
Technical Standardization Committee.
This standard is under the management of 
Standardization working team.
The draft department of this standard: Quality 
Assurance Depts.
The main drafters of this standard: Jiang 
Zhong, Di Chunfeng, Hu Renqi.
This standard was first published on Dec. 30, 
2020 and implemented on Dec. 31, 2020.
前言Foreword


SMTC 5 310 074—2020（V1）
1
©上汽集团版权所有  秘密文件 注意保密 Copyright SAIC MOTOR Confidential
外饰塑料件性能要求
Performance Requirements 
for Exterior Plastic Parts
1 范围Scope
    
本标准规定了汽车外饰塑料件所应具备的性
能要求。本标准适用于涂层以及未涂层塑料组件。
This 
standard 
specifies 
performance 
requirements for exterior plastic components 
and assemblies. This standard applies to 
both painted and unpainted components.
2 规范性引用文件 Normative references
下列文件中的条款通过本标准的引用而成为
本标准的条款。凡是注日期的引用文件，其随后
所有的修改单（不包括勘误的内容）或修订版均
不适用于本标准，然而，鼓励根据本标准达成协
议的各方研究是否可使用这些文件的最新版本。
凡是不注日期的引用文件，其最新版本适用于本
标准。
SMTC 5 300 001 外饰件涂装要求
SMTC 5 300 003 镀铬塑料件的性能要求
SMTC 5 400 001  汽车零部件抗大气暴露
性
SMTC 5 400 006 非金属材料 干热气候下
的光照试验
SMTC 5 400 007 非金属材料 湿热气候下
的光照试验
SAE J2527 用可控辐照度的氙弧装置加速
照射汽车外部材料的性能标准
ISO 291 塑料-测试环境和条件的要求
SMTC 5 400 005 汽车零件耐候交变试验
SMTC 6 330 003 凝结条件下抗湿度检测方
法
SMTC 5 400 014  汽车内饰塑料件耐刮擦
性测试方法
SMTC 5 400 172 抗磨损－非金属材料
SMTC 5 400 178 抗液性能－浸泡/干燥方法
The following normative documents contain 
provision which, through reference in this 
text, constitute provisions of this standard. 
For 
dated 
reference, 
subsequent 
amendments to, or revisions of, any of these 
publications do not apply (exclude the 
correction), but parties to agreements based 
on 
this 
standard 
are 
encouraged 
to 
investigate the possibility of applying the 
most recent editions of the standards. For 
undated references, the latest edition of the 
normative document referred to applies. 
SMTC 5 300 001 Paint Coating on Materials 
Used 
in 
the 
Vehicle 
Interior 
Trim 
Requirements
SMTC 5 300 003 Chrome plated plastic parts 
performance requirements
SMTC 5 400 001 Vehicle Components 
Resistance to Open Air Weathering
SMTC 5 400 006  
Non-Metallic Materials; 
Weather Aging in Dry, Hot Climate
SMTC 5 400 007  
Non-Metallic Materials; 
Weathering in Moist, Hot Climate
SAE J2527 Performance Based Standard for 
Accelerated Exposure of Automotive Exterior 
Materials Using A Controlled Irradiance 
Xenon-Arc Apparatus
ISO 291 Plastics - Standard atmospheres for 
conditioning and testing fourth edition
SMTC 5 400 005 Vehicle parts testing of 
resistance to environmental cycle test
SMTC 6 330 003 Test methods for 


SMTC 5 310 074—2020（V1）
2
©上汽集团版权所有  秘密文件 注意保密 Copyright SAIC MOTOR Confidential
SMTC 5 400 198 装饰材料结构或装饰涂层
的干热变色
SMTC 6 330 021 抗热老化测试－普通标准
SMTC 6 330 023 在热带或半热带地点的外
部侵蚀
SMTC 5 500 001 汽车零件和材料中禁用/限
用危险物质
resistance to humidity under condensation 
conditions
SMTC 5 400 014 Plastic interior components 
testing of scratch resistance
SMTC 5 400 172 Abrasion Resistance – Non 
Metallic Materials
SMTC 5 400 178 Resistance To Fluids – Dip 
/ Dry Method
SMTC 5 400 198 Discoloration of Organic or 
Decorative Finishes and Trim Materials by 
Dry Heat
SMTC 6 330 021 Resistance to Heat Ageing 
- General
SMTC 6 330 023 Exterior Weathering at a 
Tropical or Semi Tropical Site
SMTC 5 500 001 Automotive Prohibited/ 
Restricted Hazardous Substances for Parts 
and Materials
3  要求Requirement
3.1 样品要求Sampling requirements
用于本标准所规定的测试试样，应当从成品
上取样。若遇到无法从成品上取样时，其样品制
备方法应当与SMPV中心实验室协商确定。为完
成试验，需要多个成品零件。
The test samples stipulated in the Standard. 
Samples should be made from finished 
products. If samples can’t be made from 
finished 
products, 
sample 
preparation 
method should be determined through the 
negotiation with SMPV SCL. Several parts 
are required for complete testing.
3.2 预处理 Conditioning
试验前，测试样品必须在ISO 291标准气候
条件23℃,50 %RH下至少放置24 h。
The test specimens should be conditioned at 
23 °C，50%RH according to the ISO 291 at 
least 24h before test.
3.3 外观要求 Appearance requirements
成品件表面与内部不允许存在加工缺陷，如
熔接痕、缩孔、裂纹及类似缺陷。组件的尺寸及
公差应符合相关工程图纸说明。
The surface and interior of the finished parts 
shall be free of flaws and processing defects, 
such as flow lines, voids, cracks or similar 
faults. The dimensions and tolerances of the 
component shall be as specified on the 
relevant Engineering drawing.
3.4  装配适应性Resistance to Assembly Conditions
零件应能耐运输、储存及后续装配操作等，
如特殊的包装材料、储存环境及装配要求等。
The part shall be capable of resisting 
conditions during transport, storage and 
assembly, such as special packing material, 
storage 
environment 
and 
assembly 


SMTC 5 310 074—2020（V1）
3
©上汽集团版权所有  秘密文件 注意保密 Copyright SAIC MOTOR Confidential
conditions.
3.5 禁用/限用材料、避免使用的危险品 Avoidance of hazardous substances
必须符合 SMTC 5 500 001 的要求。
According to SMTC 5 500 001.
3.6  
满足本规范的零部件也需要符合车辆和工
程的其他性能要求。
Full approval of components conforming to 
this specification shall be also satisfactory 
other 
requirements 
of 
vehicle 
and 
4  测试要求 Test requirement
零件及材料的相关测试及要求见表1。如为
开发验证(新材料、新工艺等)，除全球要求I外，
还需继续验证开发要求II，用以评估零件极限。
其他特殊要求需与材料及产品工程师协商。
See Table 1 for the test requirement for 
Material & Component. If verification for 
development (such as new materials, new 
processing and technologies), need to 
continue test the development requirement 
II, for evaluate part limits. Other special 
requirements shall be confirm with material 
and product engineer.
表1
Table 1
性能
Property
试验方法
Test Method
I 全球要求
Global Requirement
II 开发要求
Development 
Requirement
1
耐光照色牢度
Weather-
Ometer 
Resistance
A:
SMTC 5 400 006
SMTC 5 400 007
or B:
SAE J 2527, 2500kJ
见表2，无明显的颜色和光泽度的变化，灰色样卡
等级≥4级。
See table 2, No visible change in gloss and color 
permissible, the gray-scale level≥4. 
A法2周期
Method A 2 cycle
B法5000kJ
Method B 5000kJ
2
环境交变实验
Environmental 
cycle test
SMTC 5 400 005-A
50周期，前灯B法30周期，后灯B法20周期
零件没有明显的变形、开裂、裂纹、分层、脱落、
起泡、颜色变化、光泽变化等任何其他有害影响。
50 cycle, head lamp for B 30cycle, rear lamp for 
B 20cycle
There shall be no evidence of distortion, 
cracking, crazing, layered, separation, blistering, 
color change, gloss change or any other 
detrimental effect.
A法100周期或B法
50周期
method A 100 
cycle
or method B 50 
cycle
3
耐高温
Heat 
Resistance
SMTC 6 330 021
温度：90℃，前灯按100℃，时间：240h
零件没有明显的变形、开裂、裂纹、膨胀，颜色
变化、光泽变化等任何其他有害影响
Temperature：90℃, head lamp for 100℃ 
Time：240h
There shall be no evidence of distortion, 
cracking, crazing, swelling, color change ,gloss 
change or any other detrimental effect.
Time：500h
4
耐低温
Low 
Temperature 
Resistance
SMTC 6 330 021
温度：-40℃，时间：24h
零件没有明显的变形、开裂、裂纹、分层、脱落、
起泡、颜色变化、光泽变化等任何其他有害影响
Temperature：-40℃, Time：24h
There shall be no evidence of distortion, 
cracking, crazing, layered, separation, blistering, 
color change, gloss change or any other 
detrimental effect.
48h


SMTC 5 310 074—2020（V1）
4
©上汽集团版权所有  秘密文件 注意保密 Copyright SAIC MOTOR Confidential
5
耐车用液体性-
浸泡/干燥法
Resistance to 
Vehicle Fluids 
-Dip/Dry 
Method
SMTC 5 400 178
无扭曲变形、溶涨、染色、软化及其它的不利影
响。
No distortion, swelling, staining, softening or 
other detrimental effect 
同常规要求
Common
6
材料性能
Material 
performance
根据材料种类选择相
应的SMTC 标准，
若无SMTC 标准需
与材料工程师确认
Due to SMTC 
standard, if no 
standard, confirm 
with material 
engineer
符合规定要求
Conform to the requirement
需至少经过三批次
稳定性验证
Need stability 
verification: at 
least: 3 batches
7
油漆性能
Paint 
Performance
SMTC 5 300 001
适用于油漆件
Test only painting 
part
符合规定要求
Conform to the requirement
同常规要求
Common
8
电镀性能
Electroplated 
Performance
SMTC 5 300 003
适用于电镀件
Test only 
electroplated part
符合规定要求
Conform to the requirement
同常规要求
Common
SMTC 5 400 014
≥40g 的负荷
At loads of 40g or 
more
在≥40g的负荷下没有明显的损伤（允许有划痕）
No perceptible marring（permission have 
trace）
同常规要求
Common
9
耐划痕性能
Mar 
Resistance
高光件：
SMTC 5 31 0 073
High gloss part: 
STMC 5 310 073
无明显划伤及发白
No observation scuffing and white
同常规要求
Common
SMTC 5 400 172
CS10 型摩轮，负荷
500g，循环1500 次
CS10 Wheels, 500g 
Load,1500 cycles.
允许有明显的磨痕，但没有明显的磨损（允许有
轻微的磨损）
permission friction trace，but No obvious 
abrasion（permission slight abrasion）
循环3000次
3000 cycles
10
耐磨性
Abrasion 
resistance
高光件：
SMTC 5 400 181
High gloss part: 
STMC 5 400 181 
光泽度保持率≥20%，或按材料标准
Gloss retention ≥20% 
or according to material standard
同常规要求
Common


SMTC 5 310 074—2020（V1）
5
©上汽集团版权所有  秘密文件 注意保密 Copyright SAIC MOTOR Confidential
SMTC 6 330 003
适用于尼龙等吸湿材
料制成的零件
Test only applies 
part produced in a 
hygroscopic 
material such as 
nylon.
168h，零件没有明显的变形、开裂、裂纹、膨
胀，颜色变化、光泽变化等任何其他有害影响
168h, There shall be no evidence of distortion, 
cracking, crazing, swelling, color change ,gloss 
change or any other detrimental effect.
Time：336h
11
耐水解老化
Humidity 
Resistance
80℃水浴
适用于PU 类材料
80℃ in water
Test only applies 
part produced with 
PU.
500小时，,零件没有明显降解现象
500h,There shall be no evidence degradation
Time：720h
12
低温落球
Low 
temperature  
ball impact
SMTC 5 400 030
时间：22±2h，温度：-30±1℃，球重：
500g±10g，落球高度：230mm
没有开裂、断裂
Aging temperature：-30±1℃, Aging period：
22±2h, Ball weight：500g±5g， Ball drop 
height：230mm
No cracks, no fractures
Temperature: -
40℃
13
相容性
Compatibility
SMTC 5 400 198
适用于评价涂层和材
料与天然的或人造橡
胶、毛毡或其它很可
能引起物质迁移的材
料接触时
Test only applies if 
paint and materials 
contact with natural 
or synthetic rubber, 
felts or other 
materials which 
cause migration 
straining
没有明显的物质迁移及颜色变化
No obvious evidence of migration straining and 
color change.
同常规要求
Common
14
户外曝晒
Outdoor 
exposure
SMTC 5 400 001
整车暴晒
SMTC 6 330 023
样板暴晒
1 年，无明显扭曲变形、裂痕、破裂、颜色变化、
光泽度变化及其它任何不利影响。灰色样卡等级
≥4 级。此实验结果作为最终评价依据。
1 year weathering exposure test,
There shall be no evidence of distortion, 
cracking, crazing, colour change, gloss change 
dimensional change or any other detrimental 
effect. The gray-scale level≥4. This test result 
would be considered the finally evaluate warrant.
2 年
Two yeas
此为必须项
Must be pass
注1：若零件有保护膜且保留至客户交车，实验1-4 项需部分带膜验证。
Note one: If the parts have protective film and keep until sale to customer, test items 1-4 need to be verified with partly film.


SMTC 5 310 074—2020（V1）
6
©上汽集团版权所有  秘密文件 注意保密 Copyright SAIC MOTOR Confidential
表2 光照耐候分区表
Table 2 Exposure Limit Guidelines
类型
Application 
方法
Test Method 
要求
Requirement
SAE J2527
3500kJ
3000h
高于腰线且有较大阳光直射面的零件，如扰流板、标牌、外立柱、后牌照板、
车顶行李架等
Parts exposed to direct sunlight above the belt line with large surfaces(e.g., 
spoilers, logo, body mounted pillar, license plate appliqués and luggage racks)
SMTC 5 400 006
SMTC 5 400 007
3200h
SAE J2527
2500kJ
1500h
高于腰线的其他零件和腰线以下阳光直射零件，如侧边防擦条，雨刮，保险杠
系统和后视镜等
Other parts exposed to direct sunlight above the belt line and all parts exposed 
to direct sunlight below the belt line (e.g., body side moldings, rocker moldings, 
bumper systems and mirror housing).
SMTC 5 400 006
SMTC 5 400 007
1600h
5. 分级编码体系 Coding System
本标准分级编码将和其他文档相关联，图
纸，VTS, CTS 更多如下：
试验按SMTC 5 310 074–Ⅰ
Ⅰ：参考章节4 测试要求，I 或II 要求，选
择其中一个代码
例如：SMTC 5 310 074-I
This standard shall be referenced in other 
documents, drawings, etc., as follows:
Test to SMTC 5 310 074 –Ⅰ
Ⅰ: According to section 4 I and II, choose a 
single code.
For example, SMTC 5 310 074-I
6. 修订信息Release and revisions
No.
标准编号/Standard No.
起草人/Drafter
主要修订内容/Revision information
1
SMTC 5 310 074—2020（V1）
蒋中Jiang zhong、狄
春峰Di chunfeng、胡
仁其Hu renqi
NA

File: 材料工程师/document 金属零件涂漆的表面保护要求.pdf.md
# document 金属零件涂漆的表面保护要求.pdf

 
©上汽集团版权所有 注意保密 Copyright SAIC MOTOR 
 
SMTC 5 100 011－2025（V10）
代替 SMTC 5 100 011－2023（V9）
金属零件涂漆的表面保护要求 
The surface protection requirement of coating on metal parts 
 
 
2025-03-20 发布/Issue                                2025-03-21 实施/Implementation 


 
SMTC 5 100 011—2025（V10） 
 
I 
©上汽集团版权所有 注意保密 Copyright SAIC MOTOR 
 
前言Foreword 
为规范对金属零件涂漆的表面保护要求，特
制定本标准。 
请注意本文件的某些内容可能涉及专利，上
汽集团不承担识别这些专利的责任。 
本标准是对SMTC 5 100 011-2023（V9）《金
属表面的涂漆对表面保护的要求》的修订,自本
标准实施之日起废除SMTC 5 100 011-2023（V9） 
本标准与SMTC 5 100 011-2023（V9）相比
主要变化如下： 
——增加了3.1 中的基本要求； 
——对第4 章节前处理要求进行了修改； 
——对5.1 章节要求进行修改； 
——对5.6.2 章节耐化学品实验的方法进
行更改。 
请注意本标准的某些内容可能涉及专利，上
汽集团不承担识别这些专利的责任。 
当中英文产生疑义时，以中文为准。 
本标准由SMTC 标准化技术委员会批准。 
本标准由标准化工作组负责标准化审核及
归口管理。 
本标准起草部门：质量保证部。 
本标准主要起草人为：韩程旭、李娜、樊良
伟。 
本标准于2011 年04 月28 日首次批准发布，
2011 年04 月29 日实施。本次为第九次修订。 
本版本所代替标准的历次版本发布情况为: 
——SMTC 5 100 011-2011（V1）、SMTC 5 100 
011-2013（V2）、SMTC 5 100 011-2013（V3）、
SMTC 5 100 011-2014（V4）、SMTC 5 100 011-2015
（V5）、SMTC 5 100 011-2017（V6）、SMTC 5 100 
011-2017（V7）、SMTC 5 100 011-2018（V8），
SMTC 5 100 011-2023（V9）。 
 
To Specify the surface protection requirement 
of coating on metal parts we issued the stand-
ard. 
 
Please note that some contents in this stand-
ard may relate to patent rights, which SAIC 
Motor shall not be held responsible for identi-
fying any or all such patent rights. 
 
This standard is a revision for SMTC 5 100 
011-2023（V9）(The surface protection re-
quirement of coating on metal parts). This 
standard will replace SMTC SMTC 5 100 
011-2023（V9）from the implementation date. 
 
The main changes between this standard and 
SMTC 5 100 011-2023（V9）are as follows: 
——Added basic requirements in section 3.1; 
——Revise the pre-processing requirements in 
Chapter 4; 
——Revise the requirements of Chapter 5.1; 
——Change the method of chemical re-
sistance test in section 5.6.2. 
 
Please note that some contents in this stand-
ard may relate to patent rights, which SAIC 
Motor shall not be held responsible for identi-
fying any or all such patent rights. 
 
This standard is in Chinese and English. If in 
doubt, the Chinese version is the Master. 
 
This standard was approved by the SMTC 
Technical Standardization Committee. 
 
The Standardization Work Team is responsible 
for the standardization approval and overall 
management of this standard. 
 
The draft department of this standard: QA 
Dept. 
 
The main drafters of this standard: Han 
ChengXu，Li Na，Fan LiangWei. 
 
This standard was first published on Apr. 28, 
2011 and implemented on Apr. 29, 2011. This 
standard is the ninth revision.  
 
The versions superseded by this standard: 
——SMTC 5 100 011-2011（V1）、SMTC 5 100 
011-2013（V2）、SMTC 5 100 011-2013（V3）、


 
SMTC 5 100 011—2025（V10） 
 
II 
©上汽集团版权所有 注意保密 Copyright SAIC MOTOR 
 
SMTC 5 100 011-2014（V4）、SMTC 5 100 
011-2015（V5）、SMTC 5 100 011-2017（V6）、
SMTC 5 100 011-2017（V7）、SMTC 5 100 
011-2018（V8）、SMTC 5 100 011-2023（V9）。 
 
 


 
SMTC 5 100 011—2025（V10） 
 
1 
©上汽集团版权所有 注意保密 Copyright SAIC MOTOR 
 
金属零件涂漆的表面保护要求  
The surface protection  
requirement of coating on 
metal parts 
1 范围Scope 
本标准规定了在金属表面上施涂油漆的表
面保护的要求。 
本标准适用于金属表面施涂黑漆的零件。但
不适用于镀锌金属表面的涂漆（见SMTC 5 100 
012）、装饰性保护清漆（见SMTC 5 100 010）
以及带空腔的底盘部件（见SMTC 5 100 047）。 
 
 
This standard defines requirements for corro-
sion protection of black coatings on metal 
surfaces. 
This standard apply to the parts with black 
coatings on the metal surface, but does not 
apply to paint coatings on zinc-coated metal 
surfaces (see SMTC 5 100 012); to decorative 
protective varnishes (SMTC 5 100 010) or to 
paint coatings on chassis parts that may form 
cavities (see SMTC 5 100 047). 
2 规范性引用文件 Normative references 
下列文件对于本标准的应用是必不可少的。
凡是注日期的引用文件，仅注日期的版本适用于
本文件。凡是不注日期的引用文件，其最新版本
（包括所有的修改单）适用于本标准。 
 
 
The following referenced documents are in-
dispensable for the application of this stand-
ard. For dated references, only the edition 
cited applies. For undated references, the lat-
est edition of the referenced standard (includ-
ing any amendments) applies. 
GB/T 7631.2-2003 Central Hydraulic System 
Fluid; Lubricant Requirements 
GB/T 17930-2013 Gasoline for motor vehicles 
GB  1914Diesel fuel; Fuel Requirements 
SH 0521-1999 Ethylene Glycol-Based Coolant 
Additive; Material Requirements 
SMTC 9 240 001 Technical specification of 
brake fluid 
SMTC 5 100 010 Multicoat Painting in Body 
Color on Metallic Exterior Body Components; 
Requirement 
SMTC 5 100 012  Paint Coating of 
Zinc-Coated metal Surface; Requirement of 
Surface Protection 
SMTC 5 100 047 Corrosion Protection of Cav-
ity-Forming Chassis Parts 
SMTC5 400 006 Non-Metallic Materials; 
Weather Aging in Dry, Hot Climate 
SMTC5 400 007 Non-Metallic Materials; 
Weathering in Humid Heat 
SMTC 5 500 001 Automotive Prohibited/ Re-
stricted Hazardous Substances for Parts and 
Materials 
    GB/T  7631.2-2003 液压系统用油 润滑油
要求 
GB/T  17930-2013 车用汽油 
GB 19147 柴油 燃油需求 
    SH 0521-1999 乙二醇冷却液材料要求 
SMTC 9 240 001 制动液技术规范 
SMTC 5 100 010 与车身同色的多层喷漆的
金属车身外装件；技术要求 
SMTC  5 100 012 镀锌金属表面涂漆表面保
护要求 
SMTC  5 100 047 带空腔底盘零件的表面保
护要求 
SMTC 5 400 006 非金属材料 干热气候老化 
SMTC 5 400 007 非金属材料 湿热气候老化 
SMTC 5 500 001  汽车零件和材料中禁用/
限用危险物质 
ISO  2409 色漆和清漆；划格试验 
ISO 4628-1 色漆和清漆－－漆膜降解的评
 
 
 
 
 
 
 
 
 
 
 
 
 
 
 
 
 


 
SMTC 5 100 011—2025（V10） 
 
2 
©上汽集团版权所有 注意保密 Copyright SAIC MOTOR 
 
定--缺陷量值、大小以及外观均匀改变程度的规
定--第1 部分:一般说明和名称与符号系统 
ISO 4628-8 色漆和清漆－－漆膜降解的评
定--缺陷量值、大小以及外观均匀改变程度的规
定－--第8 部分：围绕划线的防腐保护 
ISO 6270-2 气候及其技术应用；冷凝水试
验气候 
ISO 9227  人工气候腐蚀试验:盐雾喷射试
验 
ISO 20567-1 对涂料和清漆的石击性能测
试：多冲击试验 
SAE J2527 用可控辐照度的氙弧装置加速
照射汽车外部材料的性能标准 
ACEA 2008 欧洲发动机油最新规范 发动机
装车油 润滑油要求 
ISO 2812 色漆和清漆 耐液体介质的测定 
ISO 2409 Paints and Varnishes; Cross-Cut 
Test 
ISO 4628-1 Paints and Varnishes – Evaluation 
of Degradation of Coatings– Designation of 
Quantity and Size of Defects, and of Intensity 
of Uniform Changes in Appearance – Part 1: 
General Introduction and Designation System 
ISO 4628-8 Paints and Varnishes – Evaluation 
of Degradation of Coatings; Designation of 
Quantity and Size of Defects and of Intensity 
of Uniform Changes in Appearance – Part 8: 
Evaluation of Corrosion Around a Scribe 
ISO 6270-2 Climates and Their Technical Ap-
plication; Condensation Water Test Atmos-
pheres 
ISO 9227 Artificial Climate Corrosion Test : 
Salt Spray Tests 
ISO 20567-1 Paints and Varnishes; Stone 
Chip Resistance Test for Coatings, Part 1: 
Multi Impact Test 
SAE J2527 Performance Based Standard for 
Accelerated Exposure of Automotive Exterior 
Materials Using A Controlled Irradiance Xen-
on-Arc Apparatus 
ACEA European Oil Sequences 2008 Factory 
Fill Engine Oil, Lubricant Requirements 
ISO 2812 Paints and varnishes - Determina-
tion of resistance to liquids 
3  基本要求General requirements 
3.1  避免有害物质按SMTC 5 500 001。对于出
口欧盟零件有害物质按SMTC 5 500 002满足
REACH法规标准。进行完全试验大约需8个部件。
所用涂层必须不含Cr
6+或铅化合物。依据零件的
材料特性、结构样式以及安装部位等实际状况，
针对零件的特殊细化要求，体现在《零件开发验
证计划—材料部分》大纲内。 
 
 
3.1  Avoidance of hazardous substances ac-
cording to SMTC 5 500 001. For export to euro 
parts, hazardous substances according to 
SMTC 5 500 002.Eight parts or part sections 
are required for complete testing. The coatings 
used must be free of compounds containing 
chromium (VI) or lead. Based on the actual 
conditions such as the material characteristics, 
structural patte rns and installation positions of 
the parts, the specifically refined requirements 
for the parts are reflected in the outline of 
Component ADV Plan - Material test. 
3.2  零件表面无明显缺陷。 
 
3.2  No obvious flaws on the surface. 
4  适用性Protection types 
 
 
4.1  类型：Sp-XL30 Type：Sp-XL30 
     工艺：前处理后，根据任何方法进行单层
液体涂漆或者阴极电泳漆。颜色：黑色。适用
性：适用于低防腐要求的零件。 
 
   
Process：After pre-processing, Single-layer 
liquid paint according to any method, alterna-
tively cathodic dips paint. Color: Black. Adap-
tion: for the parts in the week corrosion condi-
tion. 


 
SMTC 5 100 011—2025（V10） 
 
3 
©上汽集团版权所有 注意保密 Copyright SAIC MOTOR 
 
4.2  类型：Sp-XM30 Type：Sp-XM30 
     工艺：前处理后，液体漆喷涂或是阴极电
泳漆。颜色：黑色。适用性：可用于中等腐蚀
环境的零件，例如乘客舱内的制动踏板，或支
架类零件。 
 
 
Process：After pre-processing, liquid spray 
painting or cathodic dip coating. Color: Black. 
Adaption: for the parts in the moderate corro-
sion condition, for example, the brake pedal or 
other brackets in the passenger cabin. 
4.3  类型：Sp-XH30 Type：Sp-XH30 
     工艺：前处理后，阴极电泳漆。颜色：黑
色。 
适用性：用于高腐蚀强度的环境，常用于底盘及
发动机舱零件。 
 
 
Process：After pre-processing, cathodic dip 
coating. Color: Black. Adaption: for the parts in 
the severe corrosion condition, for example, 
the parts in the chassis or engine cabin. 
4.4  类型：Sp-XH34 Type：Sp-XH34 
     工艺：磷化后，厚层阴极电泳漆。颜色：
黑色。适用性：用于恶劣的腐蚀环境（出口欧盟
等地区），常用于底盘零件。 
 
 
Process：After phosphating, heavy cathodic 
dip coating. Color: Black. Adaption: for the 
parts in the very severe corrosion condition, 
(Models for export to Europe and the United 
States) ,for example, the parts in the chassis. 
4.5  类型：Sp-XH36 Type：Sp-XH36 
     工艺：前处理后，阴极电泳漆+喷液体漆。
颜色：黑色。适用性：用于外观件，例如B 柱
饰板等。 
 
 
Process：After pre-processing, cathodic dip 
coating and liquid spray painting. Color: Black. 
Adaption: for the part that has a high appear-
ance requirement, for example, B pillar deco-
rative trim part. 
4.6  类型：Sp-XH38 Type：Sp-XH38 
     工艺：前处理后，阴极电泳漆。颜色：黑
色。适用性：用于高腐蚀强度和中高可见区域（四
门两盖及活动天窗打开后，容易看见的钣金件和
车身附件）的零件。 
 
 
Process：After pre-processing, cathodic dip 
coating. Color: Black. Adaption: for the parts in 
the severe corrosion condition and high visible 
areas (Sheet metal and body-related compo-
nents easily visible when any swing metal or 
convertible/movable roofs are open). 
5  漆膜性能Coating performance 
5.1  漆层厚度Coating thickness 
漆层厚度见表一。 
 
The coating thickness in table 1. 
表1 镀层厚度表 
Table 1 coating thickness 
序号No. 
保护方式Surface 
protection type 
漆层类型及厚度Type of coating and thickness 
1 
Sp-XL30 
液体漆：15～50μm 
阴极电泳漆：12～25μm 
2 
Sp-XM30 
液体漆：15～50μm 
阴极电泳漆：12～25μm 
3 
Sp-XH30 
阴极电泳漆：20～35μm 
4 
Sp-XH34 
厚层阴极电泳漆：35～60μm（内腔≥20μm） 


 
SMTC 5 100 011—2025（V10） 
 
4 
©上汽集团版权所有 注意保密 Copyright SAIC MOTOR 
 
表1 镀层厚度表（续） 
Table 1 coating thickness（Continue） 
5 
Sp-XH36 
两层漆，阴极电泳漆厚度为20～35μm（内腔≥12μm），液体漆
厚度为15 ～50μm 
6 
Sp-XH38 
阴极电泳漆：20～35μm 
备注/Note：1）Sp-XH38 的厚度参考Sp-XH30，但是对于油漆的边缘包覆性更高，可以选用高
性能的边缘包覆的油漆，如需通过增加厚度达到要求，需和上汽实验室沟通确认。 
1）the thickness of Sp-XH38 is according to Sp-XH30,but the edge of coating is even high-
er,can choose higher performance edge coating, if you want to increase the thickness to meet 
the requirements, need to communicate with SCL 
5.2  附着力Adhesion 
根据ISO 2409 标准执行，要求：特征值为
Gt0-1 
 
 
Test according to ISO 2409. Requirement: 
Gt0-1. 
5.3  冷凝水试验Moisture condensation climate test 
    根据ISO 6270-2 CH 进行冷凝水试验。对于
Sp-XL30：72 小时。对于Sp-XM30：144 小时。
对于Sp-XH30、Sp-XH34、Sp-XH36、Sp-XH38：
240 小时。要求：无起泡、无金属基体腐蚀，附着
力满足5.2 要求。 
 
Test according to ISO 6270-2 CH. As to 
Sp-XL30, test for 72h. As to Sp-XM30, test 
for 144h. And as to other types, should test 
for 240h. Requirement: no blister, no base 
metal corrosion, and adhesion meet the 
requirement of 5.2. 
5.4  耐腐蚀性能Corrosion resistance performance 
表2 耐腐蚀性能表 
Table 2 corrosion resistance performance 
序号No. 
保护方式
Surface protec-
tion type 
试验方法及要求 
Test methods and requirements 
1 
Sp-XL30 
根据ISO 9227 进行试验 
要求：48 小时，漆层无起泡，无金属基体腐蚀。 
test according to ISO 9227 for 48h. Requirement: no blister, no base metal cor-
rosion. 
2 
Sp-XM30 
根据ISO 9227 进行试验 
要求：96 小时，漆层无起泡，无金属基体腐蚀 
test according to ISO 9227 for 96h. Requirement: no blister, no base metal cor-
rosion. 
3 
Sp-XH30 
Sp-XH36 
根据SMTC 5 200 010 进行试验，30 个循环 
要求：5 周期后，无起泡，无附着力变化，无金属基体腐蚀（包括边缘与熔接点）；
30 周期后，除划线部分，其他表面应无起泡，无金属基体腐蚀，划线部分的腐蚀单
边扩散（最大值）≤2.5mm。边缘与熔接点2.5mm 范围内允许锈蚀（边缘的范围定
义为：从最外缘开始的2.5mm 的范围内；熔接点的范围定义为：从熔接点最边缘
界限开始的2.5mm 的范围内） 
should be tested according to SMTC 5 200 010 for 30 cycles. Requirement: 5 
cycles, there is no blistering, adhesion change and metal corrosion (including 
edge and fusion joint); 30 cycles, except for the scribed part, other surfaces shall 
be free of blistering and metal matrix corrosion, and the corrosion unilateral diffu-
sion (maximum value) of the scribed part shall be ≤ 2.5mm. Corrosion is allowed 
within the range of 2.5mm between the edge and the fusion joint (the range of the 
edge is defined as 2.5mm from the outermost edge; the range of the fusion joint is 
defined as 2.5mm from the boundary of the outermost edge of the fusion joint) 


 
SMTC 5 100 011—2025（V10） 
 
5 
©上汽集团版权所有 注意保密 Copyright SAIC MOTOR 
 
4 
Sp-XH34 
根据SMTC 5 200 010 进行试验，60 个循环 
要求：5 周期后，无起泡，无金属基体腐蚀（包括边缘与熔接点）； 
15 周期后，无起泡，无金属基体腐蚀（包括边缘）；30 周期后，无起泡，无金属基
体腐蚀，边缘与熔接点1.5mm 范围内允许锈蚀；60 周期后，除划线部分，其他表
面应无起泡，无金属基体腐蚀，划线部分的腐蚀单边扩散（最大值）≤2.5mm，边
缘与熔接点2.5mm 范围内允许锈蚀。（边缘的范围定义为：从最外缘开始的
1.5mm/2.5mm 的范围内；熔接点的范围定义为：从熔接点最边缘界限开始的
1.5mm/2.5mm 的范围内） 
should be tested according to SMTC 5 200 010 for 60 cycles. Requirement: 5 
cycles, there is no blistering and no metal matrix corrosion (including edge and 
fusion joint); 15 cycles, there is no blistering and no metal matrix corrosion (in-
cluding edge); 30 cycles, there is no blistering and metal matrix corrosion, and 
corrosion is allowed within 1.5mm between the edge and the fusion point; 60 
cycles, except for the scribed part, other surfaces shall be free of blistering and 
metal matrix corrosion. The corrosion unilateral diffusion (maximum value) of the 
scribed part shall be ≤ 2.5mm, and corrosion is allowed within 2.5mm between 
the edge and the fusion point. (the range of edge is defined as 1.5mm/2.5mm 
from the outermost edge; the range of fusion joint is defined as 1.5mm/2.5mm 
from the boundary of the outermost edge of fusion joint) 
5 
Sp-XH38 
根据SMTC 5 200 010 进行试验，30 个循环 
要求：30 周期后，无起泡，无金属基体腐蚀（包括边缘）；除划线部分，其他表面
应无起泡，无金属基体腐蚀，划线部分的腐蚀单边扩散（最大值）≤2.5mm。 
should be tested according to SMTC 5 200 010 for 30 cycles. Requirement: after 
30 cycles, no corrosion on the surface, including the edge, no base metal corro-
sion, no blisters on the surface except the scribble areas, and the adhesion loss 
should be less than 2.5mm（on one side） 
5.5  碎石冲击试验Stone impact test 
对于底盘零件和发动机舱靠近底盘区域的
零件，必需根据标准ISO 20567-1 方法B 进行
试验并视觉检查。要求：特征值不大于2。 
 
 
As to the chassis parts and the parts in the 
lower areas of the engine cabin, the stone 
impact test should be done according to 
ISO 20567-1, method B. Requirement: 
max. Characteristic value 2. 
5.6  耐化学品试验Chemical resistance performance 
5.6.1  试验介质Test media 
耐化学品试验使用介质如下： 
a） 优质无铅汽油根据GB/T 17930-2006 执
行； 
b） 柴油燃料根据GB 19147 执行； 
c）  厂注发动机油根据标准ACEA 2008执行； 
d） 中央液压系统根据标准GB/T 7631.2-2003
执行； 
e） 制动液根据标准SMTC 9 240 001 执行； 
f） 冷却剂根据标准SH0521-1999 执行。 
 g） 化油器清洗剂根据保赐利产品号B-1922 
 
 
The test media are as followings: 
a) Premium unleaded gasoline ac-
cording to GB/T 17930-2006; 
b) Diesel fuel acc. to GB 19147; 
c) Factory-fill engine oil according to 
ACEA 2008; 
d) Central hydraulic system fluid ac-
cording to GB/T 7631.2-2003; 
e) Brake fluid according to SMTC 9 
240 001; 
f) 
Coolant additive according to 
SH0521-1999. 
g) Garburetor Cleaner according to 
BOTNY B-1922. 
5.6.2  试验方法Test method 
根据标准ISO 2812-3 进行实验；根据标准ISO 
 
 
Test according to ISO 2812-3;evaluation 


 
SMTC 5 100 011—2025（V10） 
 
6 
©上汽集团版权所有 注意保密 Copyright SAIC MOTOR 
 
4628-1 表3 进行评估。汽油和柴油适用于所有零
件，要求：最大特征值为1。发动机油、液压油、
制动液、冷却剂仅适用于发动机舱零件，要求：最
大特征值为1。 
化油器清洗剂仅适用于发动机舱和底盘零件，
试验方法：喷在零件上5 秒后用抹布擦拭，要求：
漆膜无脱落、无变化。 
according to ISO 4628-1. Premium un-
leaded gasoline and diesel fuel is adapted 
to all parts. Requirement: max. Character-
istic value 1. Factory-filled engine oil, cen-
tral hydraulic system fluid, brake fluid, and 
coolant additive only tested on the parts in 
engine 
chamber. 
Requirement: 
max. 
Characteristic value 1. 
Garburetor Cleaner only tested on the parts 
in engine chamber and chassis. Test 
method: spray on the part and five seconds 
later wipping with a rag. Requirement: paint 
without falling off and no changes. 
5.7  耐光照试验（仅针对于Sp-XH36）Light and weather fastness test(only for Sp-XH36) 
5.7.1  方法一Method one 
按SAE 2527-A，使用扩展UV 滤光片，试验
总能量2500 KJ/m2。要求：无可见的颜色和光泽度
的变化，根据DIN EN 20 105-A02 灰色标度等级≥
4 级，满足5.2 要求。 
 
 
Test according to SAE 2527-A Extended 
UV Filter 2500KJ/m2. Requirement: No 
visible change in gloss and color permissi-
ble, gray-scale level no less than 4 acc. to 
DIN EN 20 105-A02. And meet the re-
quirement of item 5.2 also. 
5.7.2  方法二Method two 
 
 
5.7.2.1  条件A：湿热气候大气曝露： 按SMTC  
5 400 007 进行试验1600h。要求无可见的颜色和
光泽度的变化，根据DIN EN 20 105-A02 灰色标度
等级≥4 级，满足5.2 要求。 
 
5.7.2.1  Condition A（Weathering in humid 
heat）：Test according to SMTC 5 400 007 
for 1600h. Requirement: No visible change 
in gloss and color permissible, gray-scale 
level no less than 4 acc. to DIN EN 20 
105-A02. And meet the requirement of item 
5.2 also. 
 
5.7.2.2  条件B：干热气候大气曝露：按SMTC 5 
400 006 进行试验1500h。要求无可见的颜色和光
泽度的变化，根据DIN EN 20 105-A02 灰色标度等
级≥4 级，满足5.2 要求。 
 
5.7.2.2  Condition B（Weathering in dry 
heat）：Test according to SMTC 5 400 006 
for 1500h. Requirement: No visible change 
in gloss and color permissible, gray-scale 
level no less than 4 acc. to DIN EN 20 
105-A02. And meet the requirement of item 
5.2 also. 
5.7.3  说明Remark 
 
 
对于光照试验，可以选择方法一进行试验，也
可以选用方法二进行试验。 
 
Choose one method from Method A or 
Method B to carry out the light and weather 
fastness test. 
6  分级编码体系Coding System 
 
 
本标准分级编码将和其他文档相关联，如图纸，
试验大纲（材料部分）等。 
试验按SMTC 5 100 011 –Ⅰ 
Ⅰ：参考章节4，选择其中一个代码 
注：如需其他信息，请参考其他章节。 
例如：SMTC 5 100 011- Sp – XL30 
 
This standard cording system shall be ref-
erenced in other documents, drawings, 
ADV plan(Material*) etc., 
Test to SMTC 5 100 011 –Ⅰ 
Ⅰ: According to section 4, choose a single 
code. 
Remark: refer to other section for other 
detail information. 
For example, SMTC 5 100 011- Sp – XL30 


 
SMTC 5 100 011—2025（V10） 
 
7 
©上汽集团版权所有 注意保密 Copyright SAIC MOTOR 
 
7  修订信息Release and revisions 
 
 
 
 
 
 
 
 
 
 
 
 
 
 
N
o. 
标准编号/Standard No. 
起草人/Drafter 
主要修订内容/Revision information 
1 
SMTC 5 100 011-2011（V1） 
虞莲雯Yulianwen、徐
睿Xurui 
NA 
2 
SMTC 5 100 011-2013（V2） 
虞莲雯Yulianwen、徐
睿Xurui 、付玉生
Fuyusheng 
3.2 章节中，SMTC 90008 替换为SMTC 5 500 
001； 
In chapter 3.2, SMTC 90008 has been replaced 
by SMTC 5 500 001. 
3 
SMTC 5 100 011-2013（V3） 
缪苗Miaomiao、付玉
生Fuyusheng 
格式架构的调整； 
adjust the structure of this standard; 
简化了表面保护类型； 
simplify the surface protection type; 
新增了一种表面保护类型； 
add one new surface protection type. 
4 
SMTC 5 100 011-2014（V4） 
缪苗Miaomiao、付玉
生Fuyusheng 
5.4 中对边缘的范围进行了定义； 
in item 5.4, the definition is made to the “edge”; 
5.5 中增加了前提条件“底盘零件和发动机舱靠近
底盘区域的零件” 
in item 5.5, precondition is added to the test part 
that are chassis parts and the parts in the lower 
areas of the engine chamber. 
5 
SMTC 5 100 011-2015（V5） 
缪苗Miaomiao、付玉
生Fuyusheng 
4.4 中对该类型添加分级要求； 
In item 4.4,Add classification for requirements; 
5.3 中对Sp-XL30 的冷凝水时间进行更改； 
In item 5.3, change the condensation climate 
time of the Sp-XL30; 
5.4 中对Sp-XL30 的盐雾时间进行更改； 
In item 5.4, change the NSS time of the Sp-XL30; 
6 
SMTC 5 100 011-2017（V6） 
缪苗Miaomiao、付玉
生Fuyusheng、韩伟民
Han Weiminn 
6 新增分级编码体系； 
6 Add Coding system; 
7 
SMTC 5 100 011-2017（V7） 
李志华Lizhihua、虞莲
雯Yulianwen 
4 适用性中增加了一种类型； 
in item 4 protection types, add one new surface 
protection type; 
5.1 新增类型膜厚进行了定义； 
in item 5.1, the definition is made to coating 
thickness of new protection type; 
5.4 新增类型耐腐蚀性能进行了定义； 
in item 5.4, the definition is made to corrosion 
resistance performance of new protection type. 
8 
SMTC 5 100 011-2018（V8） 
于季康YuJiKang、虞莲
雯Yulianwen 、倪雷 
NiLei 
3.1 章节增加出口件有害物质要求； 
In chapter 3.1,add the hazardous substances 
requirements for export parts; 
对5.1 章节进行格式修改； 
in item 5.1,adjust the structure of this standard; 
对5.4 章节进行格式修改； 
in item 5.4,adjust the structure of this standard; 
5.6.1 新增一种耐化学品试验介质； 
in item 5.6.1, adding a new test media in Chem-
ical resistance performance; 
5.6.2 新增化学品牌号、试验方法进行了定义； 
in item 5.6.2, the definition is the trademark and 
testing method of new test media. 
9 
SMTC 5 100 011-2023（V9）   韩程旭HanChengXu、
李娜LiNa、倪雷NiLei 
对5.1 章节进行膜厚范围的修改； 
in item 5.1，Modify the film thickness range; 
对5.4 章节进行腐蚀标准的修改。 
in item 5.4，modify the corrosion standard.
