Repository: kujaxr/obsidian-vault

File: 材料工程师/document在线喷涂外板的材料要求.pdf.md
# document在线喷涂外板的材料要求.pdf

 
© 上汽集团版权所有  秘密文件 注意保密 Copyright SAIC MOTOR Confidential 
SMTC 5 310 052－2023（V2） 
代替 SMTC 5 310 052－2019（V1） 
 
在线喷涂外板的材料要求 
Material requirements of online painting flap 
  2023-09-27 发布/Issue                               2023-09-28 实施/Implementation 
 


SMTC 5 310 052—2023（V2） 
 
I 
© 上汽集团版权所有  秘密文件 注意保密 Copyright SAIC MOTOR Confidential 
 
为规范的线喷涂外板的材料要求,有效的控
制零件的性能，作为我公司在设计、质保、采购
商、供应商间的沟通及质量评估的依据，特制定
本标准。 
本标准是对SMTC 5 310 052—2019（V1）
《聚酰胺66-聚苯醚合金的材料要求》的修订，
自本标准实施之日起废除SMTC 5 310 
052—2019（V1）。 
本标准与SMTC 5 310 052—2019（V1）
相比主要变化如下： 
——修改了标准名称。 
——增加了PBT 材料的要求。 
请注意本文件的某些内容可能涉及专利，上
汽集团不承担识别这些专利的责任。 
当中英文产生疑义时，以中文为准。 
本标准由材料分标委提出。 
本标准由SMTC 技术标准化委员会批准。 
本标准由标准化工作组负责标准化审核及
归口管理。 
本标准起草部门：质量保证部。 
本标准主要起草人：黄亚蒙、吴文安、胡仁
其。 
本标准于2019 年04 月29 日首次批准发
布，2019 年04 月30 日实施。本次为第一次修
订。 
本版本所代替标准的历次版本发布情况为:  
——SMTC 5 310 052—2019（V1） 
 
 
To 
standardize 
performance 
material 
requirements on Online Painting Flap and 
effectively control parts performance, this 
standard is specified for communication and 
quality appraisal basis between design, QA, 
purchasing agent and supplier.  
 
This standard is a revision for SMTC 5 310 
052—2019(V1) 
Material 
requirements 
of 
Polyamide 66 -Polypheylene ether copolymer. 
This standard will replace SMTC 5 310 
052—2019(V1) from the implementation date. 
 
The main changes between this standard and 
SMTC 5 310 052—2019(V1)are as follows: 
——The tile of the standard is changed; 
——The material requirements of PBT is 
added. 
 
Please note that some contents in this 
standard may relate to patent rights, which 
SAIC Motor shall not be held responsible for 
identifying any or all such patent rights. 
 
This standard is in Chinese and English. If in 
doubt, the Chinese version is the Master. 
 
This standard was proposed by material 
sub-committee. 
 
This standard was approved by the SMTC 
Technical Standardization Committee. 
 
The 
Standardization 
Working 
Team 
is 
responsible for the standardization approval 
and overall management of this standard. 
 
The draft department of this standard: Quality 
assurance department. 
 
The main drafters of this standard: Huang 
Yameng, Wu Wenan, Hu Renqi. 
 
This standard was first published on Apr. 29, 
2019 and implemented on Apr. 30, 2019. This 
standard is the first revision.  
 
The versions superseded by this standard:  
——SMTC 5 310 052—2019(V1) 
前言Foreword 


SMTC 5 310 052—2023（V2） 
 
1 
© 上汽集团版权所有  秘密文件 注意保密 Copyright SAIC MOTOR Confidential 
在线喷涂外板的材料要求 
 
Material Requirements of 
Online Painting Flap 
1  范围Scope 
本标准规定了在线喷涂外板的材料要求和试
验方法。 
本标准适用于上汽乘用车公司的各种车型上
的在线喷涂加油/充电小门外板。 
 
 
This Standard covers the general performance 
requirements and test method for Online 
Painting Flap. 
 
This standard applies to Online Painting Flap for 
SMPV. 
2  范性引用文件Normative references 
下列文件对于本标准的应用是必不可少的。
凡是注日期的引用文件，仅注日期的版本适用于
本文件。凡是不注日期的引用文件，其最新版本
（包括所有的修改单）适用于本标准。 
SMTC 5 400 005  汽车零件耐气候交变实验 
SMTC 5 500 001 汽车零件和材料中禁用/限
用危险物质 
ISO 1183 塑料 非泡沫塑料的密度和相对密
度的测量方法 
ISO 1133 塑料-热塑性塑料熔体质量流动速
率（MFR）和熔体体积流动速率（MVR）的测定 
ISO 178 塑料-弯曲性能的测定 
ISO 179-1 塑料摆锤式冲击特性的测定；第1
部分：非仪器冲击试验 
ISO 188 硫化橡胶或热塑性橡胶加速老化和
耐热试验 
ISO 291 塑料-测试环境和条件的要求 
ISO 527-2 塑料-拉伸性能的测定；模压件和
挤出件的试验条件 
ISO 3146 塑料-毛细管和偏振光显微镜法测
定半晶状聚合物的熔化性能（熔化温度或熔化区
 
 
The 
following 
referenced 
documents 
are 
indispensable 
for 
the 
application 
of 
this 
standard. For dated references, only the edition 
cited applies. For undated references, the latest 
edition of the referenced standard (including any 
amendments) applies. 
SMTC 5 400 005 Vehicle Parts Testing of 
Resistance to Environmental Cycle Test 
SMTC 
5 
500 
001 
 
Automotive 
Prohibited/Restricted Hazardous Substances for 
Parts and Materials 
ISO 1183 Plastics - Density and relative 
density measurement method of foam 
ISO 1133 Plastics; Determination of the 
melt mass-flow rate(MFR) and melt volume-flow 
rate(MVR) of thermoplastics 
ISO 178 Plastics-Determination of flexural 
properties 
ISO 179-1 Plastics Determination of Charpy 
Impact Properties-Part 1: Non-Instrumented 
Impact Test. 
ISO 
188 
Rubber, 
vulcanized 
or 
thermoplastic- Accelerated aging and heat 
resistance tests 
ISO 291 Plastics - Standard atmospheres 
for conditioning and testing 
 
 
 
 
 
 
 
 
 
 
 
 
 


SMTC 5 310 052—2023（V2） 
 
2 
© 上汽集团版权所有  秘密文件 注意保密 Copyright SAIC MOTOR Confidential 
域） 
ISO 75-1 塑料负荷变形温度的测定；第1部
分：通用试验方法 
ISO 62 塑料-吸水性的测定 
SMTC 5 300 001 外饰件涂装要求 
ISO 306 塑料-热塑性塑料维卡温度的测定 
 
ISO 527-2 Plastics - Determination of 
tensile properties - Part 2: Test conditions for 
moulding and extrusion plastics 
ISO 
3146 
Determination 
of 
melting 
behavior(melting temperature or melting range) 
of semi-crystalline polymers by capillary tube 
and polarizing-microscope methods 
ISO 75-1—Determination of temperature of 
deflection under load; Part 1:General test 
method 
ISO 62 Plastics-Determination of water 
absorption 
SMTC 5 300 001 The surface protection 
requirement of paint coatings on exterior plastic 
parts 
ISO 
306 
Plastics-Thermoplastic 
materials-Determination 
of 
Vicat 
softening 
temperature(VST) 
3 要求 Requirement 
 
 
3.1 样品和预处理要求 Sampling and conditioning requirements 
3.1.1 样品要求 Sampling requirements 
 
 
用于本标准所规定的测试试样，应当从成品
上取样。若遇到无法从成品上取样时，其样品制
备方法应当与SMPV中心实验室协商确定。为完成
试验，需要多个成品零件。 
 
The test samples stipulated in the Standard. 
Samples 
should 
be 
made 
from 
finished 
products. If samples can’t be made from finished 
products, sample preparation method should be 
determined through the negotiation with SMPV 
SCL. Several parts are required for complete 
testing. 
3.1.2 预处理 Conditioning 
  
试验前，测试样品必须在ISO 291标准气候条
件23℃,50 %RH下至少放置24 h。 
 
The test specimens should be conditioned at 
23 °C，50%RH according to the ISO 291 at least 
24h before test. 
3.2 基本要求 General requirements 
 
 
3.2.1 外观要求Appearance requirements 
成品件表面与内部不允许存在加工缺陷，如
熔接痕、缩孔、裂纹及类似缺陷。 
 
 
The surface and interior of the finished parts 
shall be free of flaws and processing defects, 


SMTC 5 310 052—2023（V2） 
 
3 
© 上汽集团版权所有  秘密文件 注意保密 Copyright SAIC MOTOR Confidential 
such as flow lines, voids, cracks or similar faults. 
3.2.2 禁用/限用材料、避免使用的危险品 Avoidance of hazardous substances 
必须符合 SMTC 5 500 001 的要求。 
 
According to SMTC 5 500 001. 
3.2.3 材料鉴定 Material identification 
红外光谱法、DSC 
 
Infrared spectrometric、DSC 
3.2.4 耐温度交变性能 Weathering performance 
零件在工装状态下，按照SMTC 5 400 005-A
执行，若图纸或认可无其它规定，50周期。要求：
表面无缺陷，不发粘，功能无失效。 
 
The test is conducted and fulfilled on the 
finished part which assembles in tooling. The 
weathering cycle is 50 unless stated in the 
drawing or other release according to SMTC 5 
400 005-A. Requirement：no surface defects, no 
stick, function without failure. 
3.2.5 高温性能 Elevated-temperature behavior 
   零件高温性能：零件在工装状态下，若图纸或
认可无其它规定，则采用90℃。时间：500h。要
求：表面无缺陷，不发粘，功能无失效。 
 
Parts：The test is conducted and fulfilled on the 
finished part which assembles in tooling. 
Temperature unless stated in the drawing or 
release is 90°C. Duration: 500h. Requirement：
no surface defects, no stick, function without 
failure. 
3.2.6 低温性能Low-temperature behavior 
零件低温性能：零件在工装状态下，若图纸
或认可无其它规定，则采用-40℃。时间：24h。
要求：表面无缺陷，功能无失效。 
 
Parts：The test is conducted and fulfilled on the 
finished part which assembles in tooling. 
Temperature unless stated in the drawing or 
release is -40°C. Duration: 24h. Requirement：
no surface defects, function without failure. 
3.3 材料物理性能要求 Material Physical Properties Requirement 
见表2 和表3。 
 
See Table2 and Table3. 


SMTC 5 310 052—2023（V2） 
 
4 
© 上汽集团版权所有  秘密文件 注意保密 Copyright SAIC MOTOR Confidential 
表2  PA66-PPE 材料物理性能要求 
Table 2  PA66-PPE Material Requirements 
序号
/No. 
测试项目/Items 
要求/Requirement 
测试方法/ 
Test Method 
1 
密度/ g/cm3 
Density 
1.07-1.12 
ISO 1183 方法A 
2 
熔融指数/ cc/10min 
Melt Volume Rate 
4.0 to 24.0 
ISO1133 280℃,5.0Kg 
3 
拉伸模量/Mpa 
Tensile Modulus 
1000-2000 
ISO 527，1 mm/min 
4 
屈服强度/Mpa 
Tensile Stress at Yield 
≥49 
ISO 527-1/2，specimen A，test 
speed 50 mm/min 
5 
热老化之后的屈服强度衰减/% 
Tensile Stress at Yield after 
Heat Aging 
≤75 
ISO 188，1000 h at 80℃ 
6 
缺口冲击强度23℃/kJ/m2 
Notched Charpy Impact 
Strength 
≥6.5 
ISO 179/1eA 
7 
缺口冲击强度-30℃/kJ/m2 
Notched Charpy Impact 
Strength 
≥2 
ISO 179/1eA 
8 
热老化之后的缺口冲击强度衰
减/% 
Notched Charpy Impact 
Strength after Heat Aging 
≤75 
ISO 188，1000 h at 80℃ 
9 
熔融温度/℃ 
Melting Temperature 
245-265 
ISO 3146 
10 
热变形温度/℃ 
Heat Deflection Temperature 
under Load 
≥90 
ISO 75,1.8MPa, 120℃/h 
11 
电阻率/Ω.m 
Volume Resistivity 
≥1000 
ISO 60093 
12 
热老化 
Heat Aging 
无脆化现象 
No Embrittlement 
150℃*500h 
13 
吸水率/% 
Coefficient of water absorption 
平衡Balance water absorption：
≤2.0 
饱和Saturated water 
absorption：≤5.0 
ISO 62，24h 
14 
维卡温度/℃ 
Vicat Temperature 
≥190 
ISO 306，5Kg, 50℃/h 
 
 
 
 
 


SMTC 5 310 052—2023（V2） 
 
5 
© 上汽集团版权所有  秘密文件 注意保密 Copyright SAIC MOTOR Confidential 
表2  PBT 材料物理性能要求 
Table 2  PBT Material Requirements 
序号
/No. 
测试项目/Items 
要求/Requirement 
测试方法/ 
Test Method 
1 
密度/ g/cm3 
Density 
1.07-1.12 
ISO 1183 方法A 
2 
灼烧残余%  
Ignition Residue 
实测值 
ISO 1172 
3 
拉伸模量/Mpa 
Tensile Modulus 
≥2400 
ISO 527，1 mm/min 
4 
屈服强度/Mpa 
Tensile Stress at Yield 
≥40 
ISO 527-1/2，specimen A，
test speed 50 mm/min 
5 
缺口冲击强度23℃/kJ/m2 
Notched Charpy Impact 
Strength 
≥9.5 
ISO 179/1eA 
6 
弯曲强度/MPa 
Flexural Strength 
≥60 
ISO 178 
7 
弯曲模量/MPa 
Flexural Modulus 
≥2200 
ISO 178 
8 
熔融温度/℃ 
Melting Temperature 
≥220 
ISO 3146 
9 
热变形温度/℃ 
Heat Deflection Temperature 
under Load 
≥50 
ISO 75,1.8MPa 
10 
含水量% 
Water Content 
≤0.10 
ISO 62，24h 
3.4 零件表面保护性能 The surface protection properties 
零件注塑后，进行喷涂，喷涂性能应符合SMTC 
5 300 001要求。 
 
The surface protection properties should 
conform to SMTC 5 300 001. 
3.5 测试结果评估 Test result evaluation 
   本标准所要求的数值适用于每次测量。 
 
The required numerical values apply to each 
individual measurement.  
4.修订信息 Release and revisions 
No. 
标准编号/Standard No. 
起草人/Drafter 
主要修订内容/Revision information 
1 
SMTC 5 310 052—2019（V1） 
黄亚蒙Huang Yameng、
狄春峰Di Chunfeng、胡仁
其Hu Renqi 
NA 
2 
SMTC 5 310 052—2023（V2） 
黄亚蒙Huang Yameng、
吴文安Wu Wenan、胡仁
其Hu Renqi 
修改了标准名称The tile of the standard is 
changed. 
增加了PBT 材料的要求The material 
requirements of PBT is added.

File: 材料工程师/document塑料镀铬件俄罗斯泥试验要求.pdf.md
# document塑料镀铬件俄罗斯泥试验要求.pdf

 
© 上汽集团版权所有  秘密文件 注意保密 Copyright SAIC MOTOR Confidential 
SMTC 5 200 050－2024（V1） 
 
塑料镀铬件俄罗斯泥试验要求 
The russian mud requirement of the chrome plated plastic parts 
      2024-02-28 发布/Issue                               2024-02-29 实施/Implementation 
 


  
 
SMTC 5 200 050—2024（V1） 
 
I 
© 上汽集团版权所有  秘密文件 注意保密 Copyright SAIC MOTOR Confidential 
 
前言Foreword 
为规范俄罗斯泥试验要求，特制定本标准。 
请注意本标准的某些内容可能涉及专利，上
汽集团不承担识别这些专利的责任。 
当中英文产生疑义时，以中文为准。 
本标准由材料分标委提出。 
本标准由SMTC 技术标准化委员会批准。 
本标准由标准化工作组负责标准化审核及
归口管理。 
本标准起草部门：质量保证部。 
本标准主要起草人：于季康、李娜、倪雷。 
本标准于2024 年2 月28 日首次批准发布，
2024 年2 月29 日实施。 
 
 
This standard is established to specify 
requirements for surface protection of the 
exhaust shaft hanger.  
 
Please note that some contents in this 
standard may relate to patent rights, which 
SAIC Motor shall not be held responsible for 
identifying any or all such patent rights. 
 
This standard is in Chinese and English. If in 
doubt, the Chinese version is the Master. 
 
This standard was proposed by material 
sub-committee. 
 
This standard was approved by the SMTC 
Technical Standardization Committee. 
 
The Standardization Work Team is responsible 
for the standardization approval and overall 
management of this standard. 
 
The drafting department of this standard is: 
Quality Assurance Dept. 
 
The main drafter of this standard is: Yu JiKang, 
Li Na,Ni Lei. 
 
This standard was first published on Feb.28, 
2024 and implemented on Feb.29, 2024.  
 


  
 
SMTC 5 200 050—2024（V1） 
 
1 
© 上汽集团版权所有  秘密文件 注意保密 Copyright SAIC MOTOR Confidential 
 
塑料镀铬件俄罗斯泥试验要求 
 
The russian mud 
requirement of the chrome 
plated plastic parts 
1   范围Scope  
本标准规定了塑料镀铬件俄罗斯泥试验要
求。 
本标准适用于出口俄罗斯等国家时，对外
饰塑料镀铬件耐俄罗斯泥试验进行评估。 
 
This standard specifies The russian mud 
requirement of the chrome plated plastic parts.  
This standard applies exported to countries 
such as Russia, evaluation of the Russian mud 
resistance test for chrome plated exterior 
plastic parts.  
2  规范性引用文件 Normative reference 
下列文件对于本标准的应用是必不可少的。
凡是注日期的引用文件，仅注日期的版本适用于
本文件。凡是不注日期的引用文件，其最新版本
（包括所有的修改单）适用于本标准。 
AppliChem 1332-58-7 高岭土 
 
The following referenced documents are 
indispensable for the application of this 
standard. For dated references, only the 
edition cited applies. For undated references, 
the latest edition of the referenced standard 
(including any amendments) applies. 
AppliChem 1332-58-7 Kaolin 
3  试验设备Devices and auxiliary equipment 
可稳定在60℃±2℃的高温存放试验箱。 
 
An oven capcble of maintaining the specified 
temperature of 60℃±2℃ 
4  俄罗斯泥配置russian mud preparation 
4.1 饱和氯化钙溶液Saturated solution of CaCl2 
在25℃环境下，使用氯化钙分析纯和去离
子水，按照5g：6ml 的比例配置饱和氯化钙溶液
（例：25g 氯化钙分析纯：30ml 去离子水中），
将氯化钙分析纯，缓慢加入去离子水中，一边加
入一边搅拌，使氯化钙充分溶解，得到氯化钙饱
和溶液。 
 
At 25 ℃，get CaCl2 and osmosed water. 
Prepare saturated calcium chloride solution in 
a ratio of 5g: 6ml(e.g.25g CaCl2:30ml osmosed 
water).Analyze pure calcium chloride and 
slowly add it to deionized water. Stir while 
adding to fully dissolve calcium chloride and 
obtain a saturated solution of calcium chloride 
4.2  俄罗斯泥russian mud 
 
 
将饱和氯化钙溶液放至室温，取饱和氯化钙
 
Place saturated solution of CaCl2 at room 


  
 
SMTC 5 200 050—2024（V1） 
 
2 
© 上汽集团版权所有  秘密文件 注意保密 Copyright SAIC MOTOR Confidential 
 
溶液和高岭土（AppliChem 1332-58-7）按照比
例5ml：3g（例：10ml 饱和氯化钙溶液：6g 高
岭土）将其混合，获得俄罗斯泥。 
temperature. 
Mix 
6g 
Kaolin(AppliChem 
1332-58-7) to 10ml saturated solution of 
CaCl2. 
5  测试方法 Test Method 
1：至少需要3 个零件，分别代表挂具低、
中、高电流密度区域。见图1。 
2：选取每个零件电流密度最薄弱的区域，
取1ml 俄罗斯泥，均匀涂抹在20mmx20mm 区域内。
如被测试零件面积无法满足20mmx20mm，则被测
试区域至少满足长度20mm，不可使用样板进行
替代。 
3：放入高温试验箱，60℃±2℃x96h。 
 
1: For each test a minimum of 3 parts 
representing low, middle and high current 
density rack locations is required. see figure 1. 
2: Select the area with the weakest current 
density for each component, take 1ml of 
Russian mud, and evenly apply it to the 
40mmx40mm area. If the area of the tested 
part cannot meet the requirement of 20mm x 
20mm, the tested area must have a minimum 
length of 20mm and cannot be replaced with a 
template. 
 
3: Put it into a high-temperature test chamber, 
60℃±2℃x96h. 
 
图1  测试区域示意图 
Fig. 1  Schematic diagram of testing area 
6  试验评价Judgment 
用清水将零件表面俄罗斯泥除去。 
要求：零件无不良外观变化，无腐蚀产生。
见图2、3。 
Remove the Russian mud from the surface of 
the parts with clean water 
Requirement: 
No 
adverse 
appearance 
changes on the parts. see figure 2,3. 


  
 
SMTC 5 200 050—2024（V1） 
 
3 
© 上汽集团版权所有  秘密文件 注意保密 Copyright SAIC MOTOR Confidential 
 
 
 
图2、3  不合格零件示意图 
Fig. 2、3  Schematic diagram of testing area 
7  修订信息Release and revision 
No. 
标准编号/Standard No. 
起草人/Drafter 
主要修订内容/Revision information 
1 
SMTC 5 200 050—2024（V1） 
于季康Yu JiKang、李娜
Li Na、倪雷Ni Lei 
NA

File: 材料工程师/document非金属材料 湿热气候下的氙灯加速光照试验.pdf.md
# document非金属材料 湿热气候下的氙灯加速光照试验.pdf

©上汽集团版权所有  秘密文件 注意保密 Copyright SAIC MOTOR Confidential
非金属材料 湿热气候下的氙灯加速光照试验
Non-metallic materials xenon-arc accelerated 
weathering in moist, hot climate
SMTC 5 400 007－2023（V6）
代替 SMTC 5 400 007－2015（V5）
  2023-06-21 发布/Issue                               
 2023-06-22 实施/Implementation


SMTC 5 400 007—2023（V6） 
I
©上汽集团版权所有  秘密文件 注意保密 Copyright SAIC MOTOR Confidential
 
为规范SMTC 集团内部非金属材料实验室模
拟湿热气候下的光照耐候性试验，特制定此标
准。
本标准是对SMTC 5 400 007—2015（V5）
《非金属材料 湿热气候下的光照试验》的修订,
自本标准实施之日起废除SMTC 5 400 007—2015
（V5）。
本标准与SMTC 5 400 007—2015（V5）版本
相比主要变化如下：
——修订4.1 原理
——修订4.2 试验设备
——修订4.3 光照试验条件
——修订4.4.1 试样制备
——修订4.4.2 试样尺寸
——增加4.5.5 辐照度校准
——修订4.6 试样评定
——增加5 测试报告
请注意本标准的某些内容可能涉及专利，
上汽集团不承担识别这些专利的责任。
当中英文产生疑义时，以中文为准。
本标准由材料分标委提出。
本标准由SMTC 技术标准化委员会批准。
本标准由标准化工作组负责标准化审核及
归口管理。
本标准起草部门：质量保证部。
本标准主要起草人：黄涛、徐君。
本标准于2010 年04 月13 日首次批准发布，
2010 年04 月14 日实施。本次为第五次修订。
本版本所代替标准的历次版本发布情况为:
——SMTC 5 400 007-2015（V5）
——SMTC 5 400 007-2013（V4） 
——SMTC 5 400 007-2013（V3）
——SMTC 5 400 007-2012（V2）
——SMTC 5 400 007-2010（V1）
This standard is established for laboratory 
simulated weathering in moist, hot climate for 
non-metallic materials.
This standard is a revision for SMTC 5 400 007 
– 2015 (V5). This standard will replace SMTC 
5 400 007– 2015 (V5) from the implementation 
date.
The main changes between this standard and 
SMTC 5 400 007–2015 (V5) are as follows:
——Revised 4.1 Principle
——Revised 4.2 Test equipment
——Revised 4.3 Weathering conditions
——Revised 4.4.1 Specimen preparation
——Revised 4.4.2 Specimen size
——Added 4.5.5 Radiometer calibration
——Revised 4.6 Evaluating the specimens
——Add 5 Test report
Please note that some contents in this 
standard may relate to patent rights, which 
SAIC Motor shall not be held responsible for 
identifying any or all such patent rights.
This standard is in Chinese and English. If in 
doubt, the Chinese version is the Master.
This standard was proposed by material sub-
committee.
This standard was approved by the SMTC 
Technical Standardization Committee.
The Standardization Work Team is responsible 
for the standardization approval and overall 
management of this standard.
The drafting departments of this standard is 
Quality Assurance Dept.
The main drafters of this standard are Huang 
Tao,Xu Jun.
This standard was first published on Apr.13, 
2010 and implemented on Apr.14, 2010. This 
time is the fifth revision.
The versions superseded by this standard: 
——SMTC 5 400 007—2015（V5）
——SMTC 5 400 007—2013（V4）
——SMTC 5 400 007—2013（V3）
前言Foreword


SMTC 5 400 007—2023（V6） 
II
©上汽集团版权所有  秘密文件 注意保密 Copyright SAIC MOTOR Confidential
——SMTC 5 400 007—2012（V2）
——SMTC 5 400 007—2010（V1）


SMTC 5 400 007—2023（V6） 
1
©上汽集团版权所有  秘密文件 注意保密 Copyright SAIC MOTOR Confidential
非金属材料          
湿热气候下的氙灯加速
光照试验
Non-metallic materials     
xenon-arc accelerated 
weathering in moist, hot 
climate
1　范围Scope
本标准规定了将试样暴露于用来模拟当材
料在实际使用环境中暴露于日光所出现的自然
作用的有水份存在的氙弧灯下的方法。
本标准适用于对非金属材料耐湿热气候性
能的评定。
This standard specifies the methods for 
exposing specimens to xenon-arc light in the 
presence 
of 
moisture 
to 
simulate 
the 
weathering effects that occur when materials 
are exposed in actual end use environments to 
daylight.
This standard can be applied when assessing 
the performance of resistance to a moist hot 
climate of non-metallic materials.
2　规范性引用文件Normative references
下列文件对于本标准的应用是必不可少的。
凡是注日期的引用文件，仅注日期的版本适用
于本文件。凡是不注日期的引用文件，其最新
版本（包括所有的修改单）适用于本标准。
ISO 105-A01  纺织品–颜色牢固性的测试
–A01 部分: 常规原理测定
ISO 105-A02  纺织品–颜色牢固性的测试
–A02 部分: 变色灰度级的评定
ISO 2813 涂料和清漆.非金属漆膜镜面在
20℃、60℃和85℃时光泽的测定
ISO 4582  塑料-在玻璃下日光、自然气候
或实验室光源暴露后颜色和性能变化的测定
ISO 4892-1  塑料-实验室光源暴露试验方
法-第一部分：总则
ISO 4892-2  塑料体–对实验室光源的曝
光方法–第2 部分: 氙弧光灯
ISO 11341  涂料和清漆–人造大气曝露试
验和人造辐射的曝光–对氙弧光灯的辐射过滤
后的曝光
The following referenced documents are 
indispensable for the application of this 
standard. For dated references, only the edition 
cited applies. For undated references, the 
latest edition of the referenced standard 
(including any amendments) applies.
ISO 105-A01 Textiles – Tests for Colour 
Fastness – Part A01: General Principles of 
Testing
ISO 105-A02 Textiles – Tests for Colour 
Fastness – Part A02: Grey Scale for Assessing 
Change in Colour
ISO 2813 Paints and varnishes - Determination 
of gloss value at 20°, 60 °and 85°
ISO 4582 Plastics – Determination of changes 
in colour and variations in properties after 
exposure to daylight under glass, natural 
weathering or laboratory light sources.
ISO 4892-1 Plastics – Methods of exposure to 
laboratory light sources – Part 1: General 
guidance


SMTC 5 400 007—2023（V6） 
2
©上汽集团版权所有  秘密文件 注意保密 Copyright SAIC MOTOR Confidential
DIN 6174  彩色坐标的色度评定和色彩差
异的评定依照近似的CIELAB 均匀色度空间
DIN 5033-7 比色法.第7 部分:物体颜色的
测量条件
DIN 53230  油漆，清漆以及类似涂层材料
的测试，测试评估的方法
ISO 4892-2 Plastics – Methods of Exposure to 
Laboratory Light Sources – Part 2: Xenon-Arc 
Lamps
ISO 11341 Paints and Varnishes – Artificial 
Weathering 
and 
Exposure 
to 
Artificial 
Radiation– Exposure to Filtered Xenon-Arc 
Radiation
DIN 6174 Colorimetric Evaluation of Colour 
Coordinates and Colour Differences according 
to the Approximately Uniform CIELAB Colour 
Space
DIN 5033-7 Colorimetry - Part 7: Measuring 
conditions for object colours
DIN 53230 Testing of Paints, Varnishesand 
Similar Coating Materials, Scheme for the 
Evaluation of Tests
3　要求Requirements
试验所需要的年周期以及与本试验标准之
间的偏差，视零部件所处的位置或材料将在供
货技术要求、本公司的标准和图纸上予以陈述。
The number of required year cycles, as well as 
deviations from this test standard,are set out in 
the Technical Supply Specifications, SAIC 
Motor standards and drawings depending on 
the component position or material.
4　试验方法Test method
4.1  原理 Principle
采用氙弧灯对试样进行照射，并进行循环
增湿。用滤光片对氙孤灯发射的紫外线和可见
光光谱进行调节后对试样进行全辐射。试验设
备参照ISO 4892-2 和 ISO 11341。试验条件相
当于湿热气候地带（如佛罗里达）每年波长为
300-400nm 的紫外线的平均辐射剂量。
Specimens shall be irradiated using Xenon arc 
light and periodically moistened. Filters shall be 
used to adapt the Xenon arc light to the global 
radiation with its spectral distribution of 
ultraviolet and visible radiation. Testing shall be 
performed in devices according to ISO 4892-2 
and ISO 11341.The test conditions each 
describe a year cycle, referred to the average 
dose of UV radiation of (300 to 400) nm in 
moist, hot climate zones, e.g., Florida.
4.2  试验设备 Test equipment
  
根据ISO 4892-2 与 ISO 11341 进行试验
设备选择。可选择的测试设备如下：Atlas 公司
的Weather-Ometer CI 3000、CI4000、CI5000，
Equipment according to ISO 4892-2 and ISO 
11341 shall be used. Following equipment shall 
be applied: Weather-Ometer CI 3000, CI4000 , 
CI5000, Xenotest Alpha, Beta LM, Xenotest 


SMTC 5 400 007—2023（V6） 
3
©上汽集团版权所有  秘密文件 注意保密 Copyright SAIC MOTOR Confidential
Xenotest Alpha、Beta LM、Xenotest440；Q-Lab
公司的Q-Panel Xe-3 、Xe 2-HS。当测试样品
为总成零件时（如车灯）推荐使用XE-
3、SuntestXXL+；如使用的测试设备不在上述
设备之列，则应与上汽中心实验室协商。
440 and Suntest XXL+ from Atlas, and Q-Panel 
Xe-3, Xe 2-HS of Q-Lab. The assembly part 
(such as a car lamp), is recommended to use 
XE-3 and Suntest XXL+. If the test equipment 
used not in the list above, it should consult with 
the lab of SMTC.
4.3  光照试验条件 Weathering conditions
参照ISO 4892 第2 6.3，具体试验条件见
表1。
为确保设备试验温度符合要求，必须将试
验箱放置在规定的环境中（18℃至25℃）。
According to ISO 4892-2 6.3. See Table 1.
To ensure that the equipment test temperature 
meets the requirements, the test chamber must 
be placed in a specified environment (18 ℃ to 
25 ℃).
表1
Table 1
试验设备Equipment
Weather-O-
Meter
Ci 3000
Ci 4000
Ci 5000
Xenotest
Alpha
Beta LM
Suntest
XXL+
Xenotest
440
Q-SUN
Xe 2-HS
Xe-3
滤光器
Filter
Type S Boro / 
Type S Boro
按设备厂商要
求定期更换
Replace 
according to 
manufacturer’s 
specifications
Xenochrom 300
按设备厂商要求
定期更换
Replace 
according to 
manufacturer’s 
specifications
涂层石英玻
璃+300nm 
日光滤光器
Coated 
quartz filter 
and 300nm 
daylight filter
日光滤光器
Daylight filter
black filter 
lantern
日光滤光器
Daylight 
filter B/B
喷淋周期
Rain cycle
102min干燥18min喷雾
102min dry and 18min spray
黑标温度
Black standard temperature 
(°C)
65±3
干态下箱内温度Specimen 
chamber temperature
in the dry phase (°C)
38±3
干态下相对湿度Relative 
humidity in the dry phase (%)
65±10
宽带宽
300~400nm
60±2
辐射强度
Intensity of 
irradiation
(W/m²)
窄带宽
340nm
0.51±0.02
4.4  试验样品 Specimen


SMTC 5 400 007—2023（V6） 
4
©上汽集团版权所有  秘密文件 注意保密 Copyright SAIC MOTOR Confidential
4.4.1  试样制备 Specimen preparation
试样应选取零件具有代表性的区域或标准
生产条件下制造的样片，试样应尽量保持平整，
原始样品照片留档。油漆以及类似涂层应喷涂
在实际使用的基材上进行试验。对于油漆材料
的试验，应采用标准生产条件（应用方法，烘
干方法以及涂层厚度）下生产的涂层试样。
The specimens shall be taken from a 
representative portion of the finished part to be 
tested or of specimen sheets manufactured 
under standard production conditions. They 
shall be as flat as possible. The original sample 
photos should be recorded .Paintwork and 
similar coatings shall be tested always on the 
substrate to be used. For the test of paint 
materials, sample coatings shall be produced 
under 
standard 
production 
conditions 
(application method, drying method, and 
coating thickness).
对于涂层试样，确定并记录涂层的厚度。
For coated specimens, the thickness of the 
coating should be determined and recorded.
可以用无油腻残留物的温和冲洗剂作为清
洁剂，用浸湿后的手在温水下轻轻清洗试样表
面。待测表面不得因清洗而受损，用清水彻底
冲洗试样，最后用无油压缩空气吹干试样。
A mild detergent without oily residue can be 
used as a cleaning agent, and the surface of 
the sample can be gently cleaned with a 
soaked hand in warm water. The surface to be 
tested must not be damaged by cleaning. 
Thoroughly rinse the sample with clean water, 
and finally blow dry the sample with oil-free 
compressed air.
确保在整个测试期间样品表面无指纹残留。
Ensure that there are no fingerprint residues on 
the surface of the sample throughout the entire 
testing period.
试样如需进行中期评估，确保表面不被弄
脏（可佩戴手套）。
If mid-term evaluation, ensure that the sample 
surface is not contaminated (gloves can be 
worn).
去除样品制造商粘贴在样品背面的所有标
签，不得有残留物。在耐候试样背面的边缘区
域必须清晰明了进行标记，不得影响测试结果。
Remove all labels affixed by the manufacturer 
on the back of the sample, and there must be 
no residue. The edge area on the back of the 
weathering sample must be clearly marked and 
must not affect the test results.
样品辐照区域的最小宽度为30 mm，辐照
表面积最小为50 cm²（如有必要，可测试多组
试样）。
The minimum width of the sample irradiation 
area is 30 mm, and the minimum irradiation 
surface area is 50 cm ² (If necessary, multiple 
sets of specimens can be tested).
试验设备必须始终装载所有样品架，并装
上不锈钢背板（透明试样不适用），在这种情
况下，必须考虑到辐照透过样品而未吸收背面
热能。
The testing equipment must always be loaded 
with all sample racks and equipped with 
stainless 
steel 
back 
plates 
(transparent 
specimens are not applicable). In this case, it 
must be considered that irradiation passes 
through the samples without absorbing back 
heat energy.
只要尺寸不超过试验设备的试样支架的尺
寸，整个零部件均可进行测试。但必须保证试
样放置在试样支架上后，其测试表面朝光源方
向的凸出部分不能超出试样支架10mm
（Xenotest Alpha 不能超出5mm）。试样应被
As long as the apparatus-dependent specimen 
carrier 
size 
is 
not 
exceeded, 
complete 
components may also be tested. However, it is 
important to ensure that the surface to be 
tested does not project more than 10 mm (or 
5mm in the case of the Xenotest Alpha) over 
the specimen carrier plane toward the source of 


SMTC 5 400 007—2023（V6） 
5
©上汽集团版权所有  秘密文件 注意保密 Copyright SAIC MOTOR Confidential
固定安装在试验支架上。
the irradiation. The specimen shall be secured 
on the specimen carrier.
如有必要，试样表面的一半用金属板覆盖。
必须保留足够的原始状态面积，以便在测试后
与原始状态相比进行目视/色差测量的评估。如
果需要对耐候后的试样进行破坏性测试（例如，
涂层试样表面进行划格附着力测试），则必须
保留足够的光老化区域，以便进行目视检查或
测量的后续测试。
If necessary, cover half of the surface of the 
sample with a metal plate. Sufficient original 
state area must be retained for visual/color 
difference 
measurement 
evaluation 
after 
testing compared to the original state. If 
destructive testing is required on the weather 
resistant 
specimens 
(such 
as 
scratching 
adhesion testing on the surface of coated 
specimens), sufficient light aging areas must be 
retained for visual inspection or subsequent 
testing of measurements.
若需测试材料辐照前后力学性能的变化，
如，通过拉伸试验和冲击韧性试验。试样应按
照各自的试验程序或标准上定义的尺寸进行制
备。
In order to test the change in mechanical 
properties, e.g., by means of tensile tests and 
determination of the impact resistance, the 
specimens shall be made in a size that is 
required for the respective test procedure or 
that is prescribed in standards.
4.4.2  试样尺寸 Specimen size
  
样品尺寸应不超过样品架夹具的最大面积。
各设备样品架夹具的最大面积如表2。选择的
样品的尺寸应足够大，以确保能使用指定的程
序来完成正确的评定。
The specimen size shall be in accordance with 
the maximum clampable test surfaces in the 
original specimen carriers. Thus, the table 2 
would apply。The selected specimen size shall 
be sufficiently large to ensure that proper 
evaluation 
can 
be 
performed 
with 
the 
designated procedures.
表2
Table 2
试验设备
Equipment
样品架夹具最大面积
Maximum Clampable Area（mm）
Weather-O-meter Ci 3000, 
Ci 4000 and Ci 5000
145×69
Q-Panel
150×80
Suntest XXL+
(310×80)mm
Xenotest Alpha
(130×40)mm
Xenotest Beta LM
(80×80)mm
Xenotest 440
（145×40）mm
Q-SUN Xe-2-HS
（145×40）mm
4.4.3  试样位置转换 Specimen rotation
 
对Suntest XXL+和Q-Panel 设备，每200h
应将样品架按顺时针在样品架平台上移动位置，
以确保试样测试环境的均匀性。
For the Suntest XXL+ and Q-Panel Xenotest 
equipment types, it shall be ensured that the 
specimen frames are rotated clockwise every 
200h in order to achieve uniform weathering of 
the specimens.
4.5  光照试验 Weathering test


SMTC 5 400 007—2023（V6） 
6
©上汽集团版权所有  秘密文件 注意保密 Copyright SAIC MOTOR Confidential
4.5.1  滤光器的清洗Cleaning the filters
过滤系统应定期的检查与清洗。
The filter systems shall be checked and 
cleaned at regular intervals.
4.5.2  灯管更换Replacing the lamp
灯管应按设备厂商要求定期更换。
The lamp shall be replaced according to 
manufacturer’s specifications.
4.5.3  喷淋水 Spray water
 
为避免杂质沉积在试样上而导致评定变复
杂，应采用电导率≦0.2μS，蒸发残渣＜1ppm
的蒸馏水或去离子水以及不含硅酸盐的水对试
样进行喷淋。
To avoid deposits on the specimen, which can 
complicate 
the 
evaluation, 
distilled 
or 
deionized, 
silicate-free 
water 
with 
a 
conductance of ≦0.2μS and an evaporation 
residue of < 1 ppm shall be used.
4.5.4  光照周期 Weathering cycle
在经过规定试验后（参照各材料SMTC 标
准），当达到规定的UV 辐射量后, 大气暴露周
期结束。为确保获得均匀的辐射强度。
The end of a weathering cycle is reached for a 
specified intensity of UV irradiation and 
radiation dose after a specific test duration 
(according to each material SMTC standard). 
To ensure even intensity of irradiation. 
4.5.5 辐照度校准 Radiometer calibration
为了保证辐照强度均匀性，必须使用合适
的校准设备（例如Atlas 厂家的XenoCal）定
期检查和校准；Ci 系列设备可以使用校准灯管
定期进行监测/校准； Q-LAB 设备必须按照厂家
要求的辐照计进行校准。
In order to ensure the uniformity of irradiation 
intensity, it is necessary to use appropriate 
calibration equipment (such as XenoCal from 
Atlas manufacturer) for regular inspection and 
calibration; Ci series equipment can be 
regularly monitored/calibrated using calibration 
tubes; Q-LAB equipment must be calibrated 
according to the irradiation meter required by 
the manufacturer.
4.6  试样的评定Evaluating the specimens
 
4.6.1
评价前样品清洁Cleaning the specimens for evaluation
需对试验后样品进行清洁和未清洁状态的
测量记录。玻璃试样仅在清洁后对其进行评估
和测量。
The clean and uncleaned state of the samples 
after the test should be measured and 
recorded. The glass sample is only evaluated 
and measured after cleaning.
对于涂层试样，需在清洁后的区域用于划
格试验。
For coated specimens, the cleaned area 
needs to be used for cross cutting testing.


SMTC 5 400 007—2023（V6） 
7
©上汽集团版权所有  秘密文件 注意保密 Copyright SAIC MOTOR Confidential
试验后样品表面约1/3 部分需保持未清洁
状态，以便日后进行分析。
After the experiment, about one-third of the 
surface of the sample needs to remain 
uncleaned for future analysis.
对于高光泽表面，必须按照4.4.1 规定对
试样进行清洁。如果清洗不干净，则需用抛光
棉和P10 或P10 NG 抛光剂手动抛光进行预清洗。
For high gloss surfaces, the specimens must 
be cleaned in accordance with 4.4.1. If the 
cleaning is not sufficient, it is necessary to 
manually polish with polishing cotton and P10 
or P10 NG polishing agent for pre cleaning.
对于硬质涂层体系，只能进行清洗以清除
污垢，不得抛光。
For hard coating systems, only cleaning can 
be carried out to remove dirt, and polishing is 
not allowed.
4.6.2
目视评定 Visual evaluation
颜色与光泽上的变化，由几位（至少2 位）
具有经验但普通视力的专家在符合ISO 105-A01
的光源或间接日光下，通过与一个未经光照的
参考试样进行对比，根据ISO 105-A02 采用灰
度等级评定试样的颜色变化。
Changes in color and gloss shall be compared 
against an unexposed reference specimen with 
the gray scale to evaluate the “change in color” 
according to ISO 105-A02 under lighting 
according to ISO 105-A01 or indirect daylight 
by several proficient normal-sighted people (at 
least two).
考虑到消除目视方向对结果的影响，参考
试样和试验后试样必须对齐，以排除方位角影
响。
To eliminate the influence of visual direction on 
the results, the reference specimen and the 
post-test specimen must be aligned to exclude 
the influence of azimuth angle.
任何发生的表面变化（如裂纹、沉积物、
污渍、发粘、分层、颜色变化、腐蚀、玻纤外
露）都必须进行完整记录和拍照并与未光照的
参考样品进行比较。照片中的样品必须进行清
晰标注。
Any surface changes that occur (such as 
cracks, deposits, stains, stickiness, layering, 
colour 
changes, 
corrosion, 
glass 
fiber 
exposure) 
must 
be 
fully 
recorded 
and 
photographed, 
and 
compared 
with 
the 
reference sample that was not illuminated. The 
samples in the photos must be clearly labelled.
注：硬质涂层和阳极氧化层中的微裂纹，
以及其他影响（玻纤外露等），只有在特定角
度的强光（如LED 手电筒）下才能看到。
Note: Microcracks in hard coatings and 
anodized layers, as well as other effects (such 
as exposed glass fibers), can only be seen 
under strong light at specific angles (such as 
LED flashlights).
4.6.3  色度的评定 Colorimetric evaluation
除了目视评定之外, 
应用符合CIELAB  
(DIN 6174)定义的分光光度计进行除光泽度值
外其他色度的评定。观察灯类型：D65/10°，不
使用缩放和加权因子。允许偏差必须取自相关
的性能规范、技术供应规范以及图纸和/或版本。
In addition to the visual evaluation, a 
colorimetric 
evaluation 
using 
a 
spectrophotometer according to CIELAB (DIN 
6174), excluding the gloss value, chould be 
conducted according to test requirements. 
Observation lamp type: D65/10 °, without using 
scaling and weighting factors. The allowable 
deviation must be taken from the relevant
