Repository: kujaxr/obsidian-vault

File: 材料工程师/interview-ebook.pdf.md
# interview-ebook.pdf

Job Interview Success! 
 
 
 
Copyright © 2006  - by JobInterviewResumeLetters.Com   
& Accelerated Software Ltd 
All Rights Reserved;  no part of this publication may be reproduced, store in a 
retrieval system, or transmitted in any form or by any other means, electronic, 
mechanical, photocopying, recording, or otherwise without prior written permission 
by JobInterviewResumeLetters.Com or Accelerated Software Ltd from New Zealand.  
You may however provide this e-book free of charge in its original form to anyone 
via the internet, website, or other digital material (ie CD).  You may also provide this 
file in its original form without modification as a “Free Bonus” to customers of any of 
your own products as long as the customer is not buying this e-book.   
This product is only freely distributed in its original form. 
www.jobinterviewresumeletters.com 


TABLE OF CONTENTS 
 
1.  Introduction 
2. Good Interview Questions 
3.  Tough Interview Questions 
4.  Behavioral Interview Question 
5.  Common Interview Question and Answer 
6.  Sample Interview Question 
7.  Good Answers to Interview Questions 
8.  Good Interview to Ask 
9.  Job Interview Question and Answer 
10. Sample Interview Follow Up Letter 
11. Sample Interview Thank You Letter 
12. Free Job Interview Question 
13. Questions to Ask During An Interview 
14. Free Job Interview Tip 
15. Job Interview Help 
16. Job Interview Weaknesses 
17. Interview Questions to Ask 
18. Job Interview Dos and Don’ts 
19. What to Wear to a Job Interview 
20. Free Job Interview Tip 
 


Introduction 
This ebook was inspired by Bob Firestone’s book “THE ULTIMATE 
GUIDE TO JOB INTERVIEW ANSWERS!” 
  
 
I have personally recommended this guide to several friends who 
were going for job interviews and they all found it very useful. I got 
my girlfriend to read though it the night before an interview and the 
very next day she was offered two job positions.  Before that she 
had been to 4 interview without success. Thank you Bob. 
http://www.jobinterviewresumeletters.com/interviewguide.php 
 With Bob’s E-book, learn How To Answer Any Question An 
Interviewer Could Possibly Throw At You!. 
 Arm Yourself With These Proven Job Interview Answers, Plus 
Learn How To "Package & Spin" Your Work Experience, Be More 
Likeable, Increase Your Confidence, Uncover The Interviewer's 
Hidden Needs, and Tell Them Exactly What They Want To Hear -- 
So You Get Hired!  
Visit the link above to download your copy of Bob’s book.


Good Interview Questions 
Many candidates make the mistake when preparing for an 
interview of concentrating all their energies on how to answer the 
interview questions they might face without giving thought to good 
interview questions they could ask the interviewer. 
In fact, many candidates may ultimately fail in their application 
simply because they took an overly passive role in the interview, 
and did not take the opportunity to ask their own questions. A good 
point to remember is that not only are they interviewing you to 
judge your suitability but also you are interviewing them to 
evaluate whether the position is good for you. 
With this in mind, it is clear the ability to ask good interview 
questions is at least as important as the ability to give good 
answers. Unfortunately, most aids to interviews focus on the latter, 
which is why interviewees often go into the interview unprepared. 
Luckily, we have a solution that will solve that problem for good. 
Our guide to successful interview techniques includes a complete 
instructional on suitable questions you can ask. Now there is no 
problem trying to decide what might be a good question to ask, as 
we set them out in an easy and clear format.  
What is more, we also provide you with helpful leading questions 
that will ensure the interviewer unwittingly is forced to agree with 
your opinions, thus creating a good rapport between the two of 
you. Once this good rapport is established, the chances of you 
getting the post will have increased significantly. 
With our guide to good interview questions, you will impress the 
interviewer with your confidence and perceptiveness, and we 
believe it may make all the difference to your prospects. 
 
http://jobinterviewresumeletters.com/job-advice/goodinterviewquestions-
toughinterviewquestion.html 


Tough Interview Question 
Like it or not, it is a very tough world sometimes, and you have to 
be tough in order to survive. Nowhere is this more perfectly 
illustrated than in the interview.  
Tough interview questions are actually a myth. There is no such 
thing as tough interview questions, but simply interview questions 
that you can or cannot answer adequately.  
There may be few certainties in life, but having to experience at 
least one interview may be considered one of them. In fact, with 
more people choosing to change careers than ever before, the 
likelihood is many people will face more than one tough interview 
in their lives. 
It therefore pays to prepare, which is why our guide to tough 
interview questions makes an interview easy. We have developed 
a comprehensive guide to all the tough interview questions you 
might possibly be asked, and of course we provide full and 
detailed advice as to how to respond. With our guide, you will 
begin to see the interview as an opportunity rather than a series of 
tough questions.  
Traditionally, interviewees have often found questions about gaps 
in a resume or personal weaknesses as particular tough, but our 
guide provides superb advice on how to answer these and other 
tough questions.  
What makes our guide especially useful is that we have specific 
advice for particular occupations. For example, we have 
management interview questions that will help managers in 
particular to answer tricky questions. Management interview 
questions can often be extremely tough, as they call for detailed 
descriptions of past performance, but our guide will solve all your 
worries. 
Whether you are looking for a human resources interview 
question, a customer service interview question or an interview 
question for a secretary, our guide has it all. Because it is so 
comprehensive it is perfect for virtually any profession as well as 
offering superb general interview advice.  
With our guide to job interview questions and answers, you will find 
you need never turn to another guide again. 
http://jobinterviewresumeletters.com/job-advice/goodinterviewquestions-
toughinterviewquestion.html 


 
Behavioral Based Interview Question 
In quite a lot of interviews you will be asked a lot of questions but 
sometimes behavioral based interview questions can be asked to 
assess your personality, attitude and of course behavior. 
Behavioral based interview questions are basically questions they 
ask you to see how you react and how you deal with problems, 
whether or not you would deal with the problem in a calm civilized 
way or in an angry way. 
 
To answer this question the best LISTEN very carefully to the 
question and answer it with detail and appropriate answers, think 
about what the interviewer is wanting to here from you, but be 
prepared to back it up in every which way possible. 
To answer these just think about experiences in jobs, high school, 
colleges and life experiences, the examples are everywhere. 
Although there will be different answers for most things, never try 
and answer it in a different way or how you would act, answer it 
the way you did act. 
If you say you behave well in this situation then when it happens 
you get angry, they are going to see that you lied a bit in your 
interview. 
Behavioral based interview questions are questions that are 
revealing past experiences in which you encountered potential 
conflict in the particular situation. 
And how you went about dealing with the potential conflict and why 
and what the outcome was. 
 
Basically remember how the behavioral based interview question 
was asked, think about the situation it is portraying and the task 
that was in hand, the action you took and the result that followed. 
If you remember all that you will ace the task of answering 
behavioral based interview questions. 
Behavioral based interview questions are vital for the company as 
they can hire someone that they think is perfect for the job, do not 
take any offense to it, they are just checking you out! 
 
Some example behavioral based interview questions and answers  
 
Behavioral based question: Describe a situation in which you were 
able to use persuasion to successfully convince someone to see 


things your way.  
Answer: This could be from any of life experiences as well, you 
could use the example of maybe a debate that you had in 
university or of the similar or an argument of personal beliefs for 
example: 
The situation was that me and a friend were having a heated 
argument about our beliefs, and they were adamant what they 
believed was ultimately the truth. I explained to them in my view 
how I saw it and after a while of explaining they realized that it was 
my view and everyone's different. 
 
Behavioral based question: Describe a time when you were faced 
with a stressful situation that demonstrated your coping skills.  
Answer: 
The situation was that I was faced with a deadline in previous job, 
some paper work had to be finished by a certain time and there 
was a lot of other paper work to do at the same time for other 
people, I had to prioritize all the paper work and get most needed 
work out on time. The outcome was that I got all paper work done 
on time. 
Behavioral based question: Give me an example of a time when 
you set a goal and were able to meet or achieve it.  
Answer: 
Any goal you have set will be fit to answer this behavioral question 
for example: 
I sat a goal when I needed to loose weight, the situation was that I 
was very obese, I achieved this by dieting and exercise and in the 
end I had shed 30 kilograms 
 
http://jobinterviewresumeletters.com/job-advice/behavioralinterviewquestionandanswer-
behavioralbasedinterviewquestion.html 


Common Interview Question And Answer 
In a job interview there is an array of common questions that you 
could be asked, and how you answer them is a high factor of 
whether or not you will get the job. 
All questions must be answered in a confident and clear way, so 
the job interviewer knows exactly where you are coming from and 
likes your answer. 
Always be prepared for different questions, but remember there a 
few common ones that always pop up in interviews, so be always 
remember how to answer them. 
 
A really common sample job interview question is "What are your 
long and short term goals, and how are you going to achieve 
them?"  
 
This is a great common question as the job interviewer can see 
whether or not you are ambitious etc. 
 
A good way to start on how you answer this common question is to 
sit down and actually find out what they are. 
 
Grab a piece of paper and divide it into two columns, one for short-
term goals and one for long-term goals. 
The aim of this is to see what your goals are then afterwards, write 
down HOW you are going to achieve this, and what you are doing 
at the moment to complete them. 
 
These are some common samples questions: 
 
Long Term Goal sample: To save for a deposit on a house 
 
How am I going to achieve this sample: Save certain amount each 
year or month, cut down on impulse buys and unnecessary items. 
 
Or Short Term goal sample: Find a really great job that is 
challenging and enjoyable 
How am I going to achieve this sample: Apply for roles that excite 
me and give the job interviews my all. 
 
After doing that sit down and think, what will the job interviewer be 
wanting me to say, this corresponds with the job you are applying 
for try not to be too common and answer it in a way everyone else 


does, be original. 
Always choose the answers that show you have ambition, drive, 
determination and a great will to achieve. 
That is what they want to see, not some one that is not wiling to 
strive for something they want, that type of person is seen as not 
caring about the job they are going for and have no real ambition 
in life and is a real turn off for employers. 
 
Ok so you're in the interview and all the common questions are 
being thrown at you, and your answering them with ease, then the 
question you've prepared comes, "What are your long and short 
term goals, and how are you going to achieve them?"  
 
Do not panic sit there and think about how you prepared for this 
common question, take a deep breath and say, "Long term wise, I 
want to be able to save for a deposit for a house, I'm saving each 
week and cutting down on all the impulse buys, its something I 
really want so I'm trying my best to get it" 
"Short term goal is to find a position that I am comfortable with, 
and that I enjoy and feel challenged with, and how I'm doing that is 
applying for positions, going to interviews like I am right now, and 
never giving up until I find it. 
 
Of course your answers can be different from the above common 
question samples but all answers must be truthful and to the point, 
don't try and elaborate on and on about unnecessary information. 
I hope this information and the samples above help you in 
answering the interview questions. 
 
http://jobinterviewresumeletters.com/job-advice/commoninterviewquestionandanswer-
samplejobinterviewquestionanswer.html 


Sample Interview Question 
In a job interview you are going to get asked a LOT of questions by 
the interviewers and hopefully you will ask the job interviewers 
some questions as well. 
In the job interview they are going to ask you questions that will 
assess your personality, your goals, your objectives, your attitude 
and how well you will fit the position and the company. 
How you answer these questions and how you portray yourself in 
the job interview will determine whether or not you will get the 
position. 
Everyone worries about how he or she is going to answer the 
questions and how he or she is going to be perceived by the job 
interviewer. 
If you answer the question clear and precisely in the job interview 
you will be fine.  
Try not to be nervous as that will show through in how you answer 
the questions and how you act in the interview, so be calm. 
And please be yourself, do not try and portray yourself as 
someone you are not the job interviewers are only looking to find 
that sample of greatness that you have inside! 
Below we have two sample job interview questions for you to read 
and learn how to answer them so the interviewers love you. 
 
Two sample job interview questions  
 
Sample job interview question number one 
 
What can you bring to this company that no one else can? 
 
This question is designed so the interviewer can assess how you 
value your skills and credentials, why are you the best, why do you 
think you can be great at this job. 
This is a crucial question that you have to answer right as you are 
selling yourself and trying to entice the employer to hire you based 
on your abilities and how you think that you are the best and the 
right fit for the position. 
Sample response: 
I feel I have great communication skills, I love dealing with 
customers and working with people and I feel my skills could 
contribute a lot to your company.

File: 材料工程师/scl-s-13-0206M 轴销（草案）.pdf.md
# scl-s-13-0206M 轴销（草案）.pdf

 
上海汽车中心实验室 
中国·上海·嘉定区安研路201 号 
邮编. 201804 
 
SAIC Central Laboratory 
201 Anhong rd, Anting, Shanghai, China 
报告编号 
Report number 
 
SCL-S-13-0206M 
委托者:DRE 黄健刚 
Request person, dept： 
委托编号: / 
Request number: 
送样日期: 2013.07.15 
Request date:  
报告日期: 2013.07.31 
Report date：  
第1 页共14 页 
 
分发: 
Distribution 
DRE 黄健刚 
检验者Author 
邵百明 
审核Auditor 
 
批准Approver 
 
日期Date 
2013.07.31 
日期Date 
 
日期Date 
 
SMPV-0.2.3-002-QA -F01 
零件号Part number 
10021733 
 零件名称 
Part name 
换档控制销 
Shift Pin 
图纸日期Drawing date 
2010.09.17 
零件生产日期Part production date 
/ 
 供货商 
Supplier 
台州博昌机械有限公司 
车型/项目Car type/project 
SCM 250 
阶段性报告 Interim report                结论性报告 Conclusion report          
 
Ⅰ.任务描述 Task description 
实验室受委托对换档控制销进行分析，失效零件具体信息如下： 
As requested, QA lab has analyzed the shift pin. The information of the failed part is as following： 
零件信息：Part information 
零件名称 
Part name 
换档控制销 
Shift Pin 
车制造日期 
Vehicle production date 
/ 
VIN 码 
VIN 
/ 
销售日期 
Sale date 
/ 
测试寿命 
Test Life 
64%（约20 万次） 
维修站名称 
Sale agent 
/ 
失效模式描述 
Failure circumstance  
在工程开发的台架换档耐久测试中，换档轴销出现断裂。During the bench enduring test of the engineering 
development, the shift pin was broken.  
原材料信息：Raw material information 
原材料及牌号 
Raw material specification 
/ 
原材料厂商 
Raw material producer 
/ 
散件供应商 
Component supplier 
台州博昌机械有限公司 
金属热处理状态 
Metal heat treatment state 
/ 
失效零件见图2：The failed part is shown in figure 2.  
Ⅱ. 结论与建议 Conclusions and Suggestions 
结论Conclusions： 
（1）轴销是由于载荷较大而发生双向弯曲疲劳断裂的。The shift pin was broken by bending fatigue due to a big load. 
（2）轴销的成分，表面硬度，感应淬火区的位置符合要求；硬化层偏深，但不是轴销失效的原因。The chemical 
components, surface hardness and the quenching position of the shift pin meet the requirement; the depth of the hardened 
layer is a little thinner than the requirement, which is not the failure reason. 
（3）选换档套管成分和硬化层深符合要求；由于淬火层的组织为马氏体+铁素体，使得表面硬度处于要求的下限。
The chemical components and hardened layer thickness of the shift rail meet the requirement. The microstructure of the 
hardened layer is martensite and ferrite, so the surface hardness is on the limit. 
（4）轴销的直径偏大，不符合要求，但不是失效的原因。The dia. of the pin is over the upper limit, which is not the 
failure reason. 
建议Suggestions： 
（1）校核载荷；check the load. 
（2）依据零件强度要求，在图纸中定义轴销芯部的硬度要求。According the strength requirement of the shift 
pin, specify the core hardness requirement in the drawing. 
（3）优化感应淬火的工艺，确保各项指标符合图纸要求。Optimize the induction hardening process, ensure the 
quality meets the requirement of the drawing. 


 
上海汽车中心实验室 
中国·上海·嘉定区安研路201 号 
邮编. 201804 
 
SAIC QA Laboratory 
201 Anhong rd, Anting, Shanghai 
报告编号 
Report number 
 
SCL-S-13-0206M 
委托者: DRE 黄健刚 
Request person, dept： 
委托编号:  /  
Request number: 
送样日期: 2013.07.15 
Request date:  
报告日期: 2013.07.31 
Report date：  
第2 页共14 页 
 
SMPV-0.2.3-002-QA -F01 
II. 调查结果Investigation Results  
    
   换档轴总成装配关系如图1 所示；轴销在工作中承受着双向弯曲的载荷。 
 
 
 
 
 
 
 
 
 
 
 
 
图1 换挡轴总成装配关系 
 
     收到的失效件如图2 所示；轴销断在过渡处；该处存在一定的应力集中。选换档轴可以轻松转动无卡
滞。 
 
 
 
 
 
 
 
 
 
 
 
图2 失效件 
 
轴销断裂 
轴销 
 
 
 
 断裂位置 
轴销工作时运动方向（虚线箭头） 
及受力方向（实线箭头） 
受力方向 
选换档套筒总成 
选换档轴 
双向受力 


 
上海汽车中心实验室 
中国·上海·嘉定区安研路201 号 
邮编. 201804 
 
SAIC QA Laboratory 
201 Anhong rd, Anting, Shanghai 
报告编号 
Report number 
 
SCL-S-13-0206M 
委托者: DRE 黄健刚 
Request person, dept： 
委托编号:  /  
Request number: 
送样日期: 2013.07.15 
Request date:  
报告日期: 2013.07.31 
Report date：  
第3 页共14 页 
 
SMPV-0.2.3-002-QA -F01 
图3 显示的是选换档套管的外观，表面有一些与轴承接触形成的痕迹；这是多次换档造成的，是正常
的。 
 
 
 
 
图3 选换档套管 
 
 
断口分析 Fracture Analysis 
     断口的照片如图4 所示。从宏观上，上下对称的两个区域具有明显贝壳弧线和台阶，是一种典型的双
向疲劳断口。 


 
上海汽车中心实验室 
中国·上海·嘉定区安研路201 号 
邮编. 201804 
 
SAIC QA Laboratory 
201 Anhong rd, Anting, Shanghai 
报告编号 
Report number 
 
SCL-S-13-0206M 
委托者: DRE 黄健刚 
Request person, dept： 
委托编号:  /  
Request number: 
送样日期: 2013.07.15 
Request date:  
报告日期: 2013.07.31 
Report date：  
第4 页共14 页 
 
SMPV-0.2.3-002-QA -F01 
 
图4 宏观断口 典型的双向多源疲劳断口 
 
 
图5~图10 是断口不同区域的微观断口形貌。可以看出： 
 
裂纹源处未见异常的缺陷和损伤； 
 
2#裂纹源区及其扩展区的面积较1#裂纹源区及扩展区的大，且其起源区的断口较平。 
 
1#裂纹源的断口（见图10）含有二次裂纹，与2#起源区的平整断口相比，具有明显的不同。这与试验
过程中换档载荷的大小不同有关；换6 档时的载荷，大于换5 档的载荷。 
1# 裂纹源区 
2# 裂纹源区 
裂纹扩展方向 
裂纹扩展方向 
瞬断区 
SEM 检测点1 
SEM 检测点2 
SEM 检测点3 
SEM 检测点4 
SEM 检测点5 
SEM 检测点6 


 
上海汽车中心实验室 
中国·上海·嘉定区安研路201 号 
邮编. 201804 
 
SAIC QA Laboratory 
201 Anhong rd, Anting, Shanghai 
报告编号 
Report number 
 
SCL-S-13-0206M 
委托者: DRE 黄健刚 
Request person, dept： 
委托编号:  /  
Request number: 
送样日期: 2013.07.15 
Request date:  
报告日期: 2013.07.31 
Report date：  
第5 页共14 页 
 
SMPV-0.2.3-002-QA -F01 
 
 
图5 检测点1 的形貌                               图6 检测点2 的形貌 
 
 
图7 检测点3 的形貌                                   图8 检测点4 的形貌 


 
上海汽车中心实验室 
中国·上海·嘉定区安研路201 号 
邮编. 201804 
 
SAIC QA Laboratory 
201 Anhong rd, Anting, Shanghai 
报告编号 
Report number 
 
SCL-S-13-0206M 
委托者: DRE 黄健刚 
Request person, dept： 
委托编号:  /  
Request number: 
送样日期: 2013.07.15 
Request date:  
报告日期: 2013.07.31 
Report date：  
第6 页共14 页 
 
SMPV-0.2.3-002-QA -F01 
 
 
图9 检测点3 的形貌                                    图10 检测点4 的形貌 
 
图11 和图12 显示的是1#裂纹源和2#裂纹处的表面外观情况。可以看出： 
 
轴销与选档套筒总成接触形成了清晰的压痕； 
 
2#裂纹起源处具有明显的压痕；这是受到选换档套筒总成的作用，与选换档轴相互接触形成的； 
 
1#裂纹起源处具有相对轻微的压痕； 
 
2#裂纹源处的压痕比1#裂纹源清晰，这与实际受力有关。 
 
 
 
 
 
 


 
上海汽车中心实验室 
中国·上海·嘉定区安研路201 号 
邮编. 201804 
 
SAIC QA Laboratory 
201 Anhong rd, Anting, Shanghai 
报告编号 
Report number 
 
SCL-S-13-0206M 
委托者: DRE 黄健刚 
Request person, dept： 
委托编号:  /  
Request number: 
送样日期: 2013.07.15 
Request date:  
报告日期: 2013.07.31 
Report date：  
第7 页共14 页 
 
SMPV-0.2.3-002-QA -F01 
 
图11  2#疲劳源区的表面   箭头所指区域有压痕 
  
                         
  
图12  1#裂纹源区的表面 箭头所指区域有压痕 
 
 
 
 
 
与选换档套筒总成接触形成的压痕 
与选换档轴接触形成的压痕 
 
与选换档套筒总成接触形成的压痕 
与选换档轴接触形成的压痕 


 
上海汽车中心实验室 
中国·上海·嘉定区安研路201 号 
邮编. 201804 
 
SAIC QA Laboratory 
201 Anhong rd, Anting, Shanghai 
报告编号 
Report number 
 
SCL-S-13-0206M 
委托者: DRE 黄健刚 
Request person, dept： 
委托编号:  /  
Request number: 
送样日期: 2013.07.15 
Request date:  
报告日期: 2013.07.31 
Report date：  
第8 页共14 页 
 
SMPV-0.2.3-002-QA -F01 
材料检测 Material Test 
 对轴销的材料进行检测，结果如表1 所示。从检测结果来看： 
（1） 轴销淬硬区间的位置符合要求，但其深度偏深，不符合要求，而这不会导致轴销断裂。 
（2） 选换档套管的表面硬度处于下限。这是由于感应淬火的温度较低，使得感应淬火的组织为马氏体+铁素
体所致。这也也不是失效的原因。 
表1 材料检测结果 
序号 
No. 
试验项目 
Test item 
额定值 
Requirement 
测试结果 
Test Result 
评价evaluation 
合格 
ok 
不合格 
not ok 
1 
轴销 
1.1 
成分 
45# 
（ GB/T 699） 
 
 
 
C 
0.42~0.50 
0.502 
× 
Si 
0.17-0.37 
0.196 
× 
Mn 
0.50-0.80 
0.798 
× 
Cr 
≤0.25 
0.024 
× 
Ni 
≤0.30 
<0.0015 
× 
Cu 
≤0.25 
0.0082 
× 
S 
≤0.035 
0.0045 
× 
P 
≤0.035 
0.014 
× 
1.2 
组织 
表面 
感应淬火 
淬火马氏体 
× 
芯部 
/ 
铁素体+珠光体 
1.3 
淬硬层深度 
0.8-1.3HV400 
0.96mm（7mm 处）；1.54mm （端部） 
× 
1.4 
表面硬度 
50-55HRC 
51HRC，52HRC 
× 
1.5 
芯部硬度 
/ 
HV10:229-250 
/ 
1.6 
断裂处硬度 
/ 
HV1:242,258,245,248 
/ 
1.7 
零件基体抗拉强度 
/ 
775~864MPa 
/ 
2 
选换档套管 
2.1 
成分 
45# 
（ GB/T 699） 
 
 
 
C 
0.42~0.50 
0.502 
× 
Si 
0.17-0.37 
0.196 
× 
Mn 
0.50-0.80 
0.798 
× 
Cr 
≤0.25 
0.024 
× 
Ni 
≤0.30 
<0.0015 
× 
Cu 
≤0.25 
0.0082 
× 
S 
≤0.035 
0.0045 
× 
P 
≤0.035 
0.014 
× 
2.2 
淬硬层深度 
0.5-1.0 
0.61mm 
× 
2.3 
表面硬度 
≥78.5HRB 
78.5,79.7,79.3； 
79.1,80.3,80.3 
× 
 
2.4 
芯部硬度 
/ 
HV1:196,190,187 
/ 
2.5 
零件基体抗拉强度 
/ 
631~662MPa 
/ 
2.6 
组织 
表面 
感应淬火 
马氏体+铁素体 
× 
芯部 
/ 
铁素体+珠光体 
/ 


 
上海汽车中心实验室 
中国·上海·嘉定区安研路201 号 
邮编. 201804 
 
SAIC QA Laboratory 
201 Anhong rd, Anting, Shanghai 
报告编号 
Report number 
 
SCL-S-13-0206M 
委托者: DRE 黄健刚 
Request person, dept： 
委托编号:  /  
Request number: 
送样日期: 2013.07.15 
Request date:  
报告日期: 2013.07.31 
Report date：  
第9 页共14 页 
 
SMPV-0.2.3-002-QA -F01 
 
（a）全貌  感应淬火区：8.5mm； 
 
（b）表面组织 淬火马氏体                         （c）芯部组织 铁素体+珠光体 
 
（d）裂纹源处                                   （e）裂纹源处 
图13  轴销金相检验 
8.5mm 


 
上海汽车中心实验室 
中国·上海·嘉定区安研路201 号 
邮编. 201804 
 
SAIC QA Laboratory 
201 Anhong rd, Anting, Shanghai 
报告编号 
Report number 
 
SCL-S-13-0206M 
委托者: DRE 黄健刚 
Request person, dept： 
委托编号:  /  
Request number: 
送样日期: 2013.07.15 
Request date:  
报告日期: 2013.07.31 
Report date：  
第10 页共14 页 
 
SMPV-0.2.3-002-QA -F01 
 
（a） 低倍下表面感应淬火区+基体组织              （b）表面感应淬火区组织 马氏体+铁素体 
 
（c）基体组织 
图14  选换档轴组织

File: 材料工程师/scl-s-13-0336M IP2X  燃油箱固定带.pdf.md
# scl-s-13-0336M IP2X  燃油箱固定带.pdf

 
上海汽车中心实验室 
中国·上海·嘉定区安研路201 号 
邮编. 201804 
 
SAIC QA Laboratory 
201 Anhong rd, Anting, Shanghai 
报告编号 
Report number 
 
SCL-S-13-0336M 
委托者:DRE 吴婧 
Request person, dept： 
委托编号:  /  
Request number: 
送样日期: 2013.10.28 
Request date:  
报告日期: 2013.11.07 
Report date：  
第1 页共8 页 
 
SMPV-0.2.3-002-QA -F01 
零件号Part number 
10094464 
零件名称 
Part name 
燃油箱固定带 
Strap Fuel Tank 
图纸日期Drawing date 
2013.1.31 
零件生产日期Part production date 
/ 
供货商 
Supplier 
杨州亚普汽车部件股份有限公司 
车型/项目Car type/project 
IP2X M2 
DVP 材料大纲签署日期DVP material test plan date 
/ 
阶段性报告 Interim report                结论性报告 Conclusion report          
 
Ⅰ.任务描述 Task description 
实验室受委托对燃油箱固定带进行失效原因分析，失效零件具体信息如下： 
As requested, SCL has analyzed the failure of the fuel tank strap. The information of the failed part is as following： 
零件信息：Part information 
零件名称 
Part name 
燃油箱固定带 
Strap Fuel Tank 
车制造日期 
Vehicle production date 
/ 
VIN 码 
VIN 
/ 
销售日期 
Sale date 
/ 
车辆里程数 
Car mileage 
8861Km （广德PAVE 路试） 
维修站名称 
Sale agent 
/ 
失效模式描述 
Failure circumstance  
2013.10.19 在广德进行PAVE 试验，燃油箱固定带发生断裂。During the PAVE test of Guangde, the strap was 
broken on 2013.10.19. 
原材料信息：Raw material information 
原材料及牌号 
Raw material specification 
DC52D+Z50/50 
原材料厂商 
Raw material producer 
/ 
散件供应商 
Component supplier 
/ 
金属热处理状态 
Metal heat treatment state 
/ 
失效零件见图2：The failed part is shown in figure 2 
 
Ⅱ. 结论与建议 Conclusions and Suggestions 
 
结论Conclusions： 
（1）固定带是由于疲劳而开裂失效的。其主要原因是材料承载能力不足。The strap was broken because of fatigue. 
The main cause is that the material carrying ability is not enough.  
（2）材料的硬度低于正常值。The material hardness is lower than the normal date. 
（3）材料的成分符合要求；组织正常。The chemical components meets the requirements and microstructure is normal. 
 
建议Suggestions： 
（1）提高材料的强度。Increase the material strength. 
（2）优化设计，降低局部应力。Opitmize the design to reduce the local load stress. 
（3）进行腐蚀试验，考察该设计的抗腐蚀能力。Evaluate the corrosion resistance of the design by corrosion test. 
 
 
 
分发: 
Distribution 
DRE 吴婧 
检验者Author 
邵百明 
审核Auditor 
 
批准Approver 
 
日期Date 
2013.11.07 
日期Date 
 
日期Date 
 


 
上海汽车中心实验室 
中国·上海·嘉定区安研路201 号 
邮编. 201804 
 
SAIC QA Laboratory 
201 Anhong rd, Anting, Shanghai 
报告编号 
Report number 
 
SCL-S-13-0336M 
委托者:DRE 吴婧 
Request person, dept： 
委托编号:  /  
Request number: 
送样日期: 2013.10.28 
Request date:  
报告日期: 2013.11.07 
Report date：  
第2 页共8 页 
 
SMPV-0.2.3-002-QA -F01 
III. 调查结果 Investigation Results  
   
IP2X M2 的燃油箱固定带在广德进行PAVE 试验时，行驶8861Km，发生断裂。固定带的装配位置如
图1 所示；送检的失效件如图2 所示。对锁紧的表面进行检查，未发现松动的特征。 
 
图1 燃油箱固定带的装配 
 
 
 
 
 
 
 
 
图2 送检的失效件 
 
断裂 
 
 
右侧钢带 
左侧钢带 
A 面 
B 面(与A 面相对的一面) 
箭头所指区域
发黑 


 
上海汽车中心实验室 
中国·上海·嘉定区安研路201 号 
邮编. 201804 
 
SAIC QA Laboratory 
201 Anhong rd, Anting, Shanghai 
报告编号 
Report number 
 
SCL-S-13-0336M 
委托者:DRE 吴婧 
Request person, dept： 
委托编号:  /  
Request number: 
送样日期: 2013.10.28 
Request date:  
报告日期: 2013.11.07 
Report date：  
第3 页共8 页 
 
SMPV-0.2.3-002-QA -F01 
断口分析 Fracture Analysis 
    宏观的断口形貌如图3 所示，可以看见许多的台阶以及显示疲劳裂纹扩展的海滩纹；裂纹主要起源于
薄垫片与钢带贴合的边部区域（见图2），也就是断口的中间区域。 
 
图3 宏观断口  
   利用电镜对断口进行分析，其结果如图4 所示。可以看出： 
 
裂纹以沿晶和穿晶的形式扩展，在穿晶的区域可以看见体现疲劳特征的扩展条纹。 
 
断口靠近B 面的区域主要以沿晶为主，少量区域为穿晶；穿晶的区域有疲劳扩展的条纹；一些沿
晶的表面也可以看见疲劳条纹。 
 
离B 面的距离越近，沿晶的比例越大。 
A 面，与薄圆垫片贴合的边部区域，为主裂纹起源区 
B 面 


 
上海汽车中心实验室 
中国·上海·嘉定区安研路201 号 
邮编. 201804 
 
SAIC QA Laboratory 
201 Anhong rd, Anting, Shanghai 
报告编号 
Report number 
 
SCL-S-13-0336M 
委托者:DRE 吴婧 
Request person, dept： 
委托编号:  /  
Request number: 
送样日期: 2013.10.28 
Request date:  
报告日期: 2013.11.07 
Report date：  
第4 页共8 页 
 
SMPV-0.2.3-002-QA -F01 
 
在断口的末端小的范围内，疲劳裂纹以穿晶的形式扩展。 
 
图4  垫片接触区的低倍断口 
 
固定带的两表面均具有明显的疲
劳台阶，其中B 面台阶起伏较厉
害。这些台阶是裂纹相交形成的
结果。 
B 面 
图5  A 面靠近表面的断口 
 
裂纹以穿晶和沿晶的形式扩展；
可以看见清晰的疲劳扩展条纹。 
A 面 
见图5 
见图6 
见图7 


 
上海汽车中心实验室 
中国·上海·嘉定区安研路201 号 
邮编. 201804 
 
SAIC QA Laboratory 
201 Anhong rd, Anting, Shanghai 
报告编号 
Report number 
 
SCL-S-13-0336M 
委托者:DRE 吴婧 
Request person, dept： 
委托编号:  /  
Request number: 
送样日期: 2013.10.28 
Request date:  
报告日期: 2013.11.07 
Report date：  
第5 页共8 页 
 
SMPV-0.2.3-002-QA -F01 
 
 
图7  靠近B 面的断口 
 
裂纹以沿晶和穿晶的形式扩展；
主要以沿晶为主；穿晶区可以看
见疲劳扩展的条纹，但不是很清
晰。该断口特征可能与超低碳材
料或腐蚀有关。沿晶的区域未见
疲劳条纹。 
图6  断口中间区域 
 
裂纹以穿晶和沿晶的形式扩展；
穿晶的区域和沿晶的区域均可以
看见疲劳扩展条纹 
B 面 


 
上海汽车中心实验室 
中国·上海·嘉定区安研路201 号 
邮编. 201804 
 
SAIC QA Laboratory 
201 Anhong rd, Anting, Shanghai 
报告编号 
Report number 
 
SCL-S-13-0336M 
委托者:DRE 吴婧 
Request person, dept： 
委托编号:  /  
Request number: 
送样日期: 2013.10.28 
Request date:  
报告日期: 2013.11.07 
Report date：  
第6 页共8 页 
 
SMPV-0.2.3-002-QA -F01 
 
 
金相检验 Metallographic Examination 
   金相检验的结果如图9 所示。由图可见： 
 
对断口处的铁素体晶界进行观察，未见沿晶界的三次渗碳体。这就排除了三次渗碳体的存在导致
断口中出现沿晶的可能性。 
 
在断裂面处，可以看见：发散状的沿晶裂纹；这可能与超低碳材料或腐蚀有关。 
 
在B 面可以看见一些小的裂纹。小裂纹的产生会导致基材暴露在外界的环境中，失去表面保护。
小的裂纹可能是一些微小的疲劳裂纹。 
 
 
 
 
 
 
 
 
 
图8  裂纹扩展的末端 
 
裂纹扩展末端极小区域为穿晶，
可以看见疲劳条纹以及二次裂
纹。 


 
上海汽车中心实验室 
中国·上海·嘉定区安研路201 号 
邮编. 201804 
 
SAIC QA Laboratory 
201 Anhong rd, Anting, Shanghai 
报告编号 
Report number 
 
SCL-S-13-0336M 
委托者:DRE 吴婧 
Request person, dept： 
委托编号:  /  
Request number: 
送样日期: 2013.10.28 
Request date:  
报告日期: 2013.11.07 
Report date：  
第7 页共8 页 
 
SMPV-0.2.3-002-QA -F01 
 
（a）样品全貌                                 （b）微观组织  无三次渗碳体 
 
（c 未腐蚀  隐约微小的沿晶裂纹                     （d）腐蚀后  清晰的沿晶微裂纹 
 
（e）B 面裂纹 
图9  金相检验 
 
 
断
口 


 
上海汽车中心实验室 
中国·上海·嘉定区安研路201 号 
邮编. 201804 
 
SAIC QA Laboratory 
201 Anhong rd, Anting, Shanghai 
报告编号 
Report number 
 
SCL-S-13-0336M 
委托者:DRE 吴婧 
Request person, dept： 
委托编号:  /  
Request number: 
送样日期: 2013.10.28 
Request date:  
报告日期: 2013.11.07 
Report date：  
第8 页共8 页 
 
SMPV-0.2.3-002-QA -F01 
材料检测 Material Test 
材料检测结果如表1 所示。由表可见： 
 
成分符合要求； 
 
依据标准EN ISO 18265 由硬度值换算而来的强度符合标准的要求。根据实验室积累的数据DC52D 的
硬度值大约为120HV，因此该材料的强度是偏低的。 
 
组织正常。 
 
表1 材料检测结果 
序号 
No. 
测试项目 
Test item 
额定值 
Requirement 
试验结果 
Test result 
评价 Evaluation 
合格 
OK 
不合格 
Not OK 
1 
成分 
DC52D  
（Q/BQB 420-2009） 
 
 
 
 
C 
≤0.12 
0. 0052 
× 
 
 
Si 
≤0.50 
0.0096 
× 
 
 
Mn 
≤0.60 
0.122 
× 
 
 
P 
≤0.10 
0.01 
× 
 
 
S 
≤0.045 
0.007 
× 
 
 
Ti 
≤0.30 
0.049 
× 
 
2 
硬度 
/ 
HV1：90,91,92 
/ 
 
3 
抗拉强度1 
270~420MPa 
285MPa，289MPa，293MPa 
× 
 
4 
组织 
/ 
铁素体，无晶间渗碳体 
/ 
 
说明：1）抗拉强度是依据标准EN ISO 18265 由硬度值换算而来。 
 
综合分析 Comprehensive Analysis 
从断口来看，断口以沿晶和穿晶的路径扩展；在穿晶的区域可以看见疲劳条纹；一些沿晶的表面也可
见疲劳条纹。这些特征表明：该断裂是一种疲劳开裂。 
对于该材料来说，断口呈现沿晶可能与三次渗碳体，应力腐蚀，腐蚀疲劳（疲劳在腐蚀的环境下进行）
或者低温脆性有关。但是金相检验显示：铁素体间无三次渗碳体；车辆不是在冬季使用，因此可以排除材
料和低温脆性的可能性。 
从金相检验结果来看，靠近断口的区域，有分叉的沿晶裂纹。这可能与超低碳材料特性或腐蚀有关。
从整个断口来看，主要表现为疲劳开裂。也许一些区域，存在应力腐蚀，但是从整个断裂面来看，是次要
的。
