Repository: kujaxr/obsidian-vault

File: 材料工程师/scl-s-13-0350M IS12 催化器总成（草案2013.12.10）.pdf.md
# scl-s-13-0350M IS12 催化器总成（草案2013.12.10）.pdf

 
上海汽车中心实验室 
中国·上海·嘉定区安研路201 号 
邮编. 201804 
 
SAIC QA Laboratory 
201 Anhong rd, Anting, Shanghai 
报告编号 
Report number 
 
SCL-S-13-0350M 
委托者:质量分析科 黄海钧 
Request person, dept： 
委托编号:  /  
Request number: 
送样日期: 2013.11.08 
Request date:  
报告日期: 2013.11.27 
Report date：  
第1 页共9 页 
 
SMPV-0.2.3-002-QA -F01 
零件号Part number 
10088801 
零件名称 
Part name 
催化器总成 
Converter Assy. 
图纸日期Drawing date 
2011.8.30 
零件生产日期Part production date 
/ 
供货商 
Supplier 
上海红湖消声器总厂 
车型/项目Car type/project 
IS12 3.2AT 
DVP 材料大纲签署日期DVP material test plan date 
/ 
阶段性报告 Interim report                结论性报告 Conclusion report          
 
Ⅰ.任务描述 Task description 
实验室受委托对催化器总成进行失效原因分析，失效零件具体信息如下： 
As requested, SCL has analyzed the failure of the converter Assy. The information of the failed part is as following： 
零件信息：Part information 
零件名称 
Part name 
催化器总成 
Converter Assy. 
车制造日期 
Vehicle production date 
2013-01-16 
VIN 码 
VIN 
LSJW34RA0DG013136 
销售日期 
Sale date 
/ 
车辆里程数 
Car mileage 
17051Km 
维修站名称 
Sale agent 
西安瑞豪 
失效模式描述 
Failure circumstance  
售后催化器开裂。The after-sales converter assy. was cracked. 
原材料信息：Raw material information 
原材料及牌号 
Raw material specification 
SUS430 
原材料厂商 
Raw material producer 
/ 
散件供应商 
Component supplier 
/ 
金属热处理状态 
Metal heat treatment state 
/ 
失效零件见图2：The failed part is shown in figure 2 
 
Ⅱ. 结论与建议 Conclusions and Suggestions 
 
结论Conclusions： 
（1）催化器总成是由于疲劳而在热影响区开裂。The converter Assy. was cracked at the heat effect area by fatigue. 
（2）端锥与管子匹配的局部无直线过渡；这会降低结构承载能力，对疲劳不利。It can’t be seen a straight region of 
the end cone on the local area matching with the tube，which will reduce the local carrying capability and have a bad 
effect on the fatigue. 
（3）材料的成分符合要求；组织和硬度正常。The chemical components meet the requirement and the microstructure 
and hardness are normal. 
（4）焊接的熔深和堆高符合要求。The weld penetration and seam height meet the requirement. 
建议Suggestions： 
（1）工程应校核振动载荷。Engineer should check the vibration load. 
（2）检查散件尺寸是否符合图纸的要求；如果不符合要求，应该控制和优化工艺过程，确保尺寸符合要求。Check 
if the dimension of the end cone meets the requirement. If it doesn’t meet the requirement, the process should be 
controlled and optimized and the dimension should be ensured. 
 
分发: 
Distribution 
质量分析科 黄海钧 
检验者Author 
邵百明 
审核Auditor 
付玉生 
批准Approver 
杨如松 
日期Date 
2013.11.27 
日期Date 
2013.11.27 
日期Date 
2013.11.27 


 
上海汽车中心实验室 
中国·上海·嘉定区安研路201 号 
邮编. 201804 
 
SAIC QA Laboratory 
201 Anhong rd, Anting, Shanghai 
报告编号 
Report number 
 
SCL-S-13-0350M 
委托者:质量分析科 黄海钧 
Request person, dept： 
委托编号:  /  
Request number: 
送样日期: 2013.11.08 
Request date:  
报告日期: 2013.11.27 
Report date：  
第2 页共9 页 
 
SMPV-0.2.3-002-QA -F01 
III. 调查结果 Investigation Results  
   
  W5 3.2AT 催化器总成在车上的位置如图1 所示。试验室收到的失效件如图2 所示；在最靠近发动机
的一个催化包端锥处发生了开裂，裂纹长度约110mm。端锥的散件图和总成装配图在与管子匹配处存在明
显的直线段，而失效件的开裂处未见直线段，与图纸不符；这可定能会改变局部应力分布。 
目前售后已出现了4 例，其开裂位置类似，均出现在靠近发动机的两催化包的焊缝附近。 
 
图1 催化器总成在车上的装配位置 
 
 
 
 
 
 
 
 
 
 
 
 
 
 
图2 失效件 端锥靠近焊缝区域的热影响区开裂 
 
说明： 
 
沿着焊缝的热影响区开裂 
 
对照散件图和装配图可以
看出，开裂的匹配处未见
直线段。 
散件图 
（来自供应商） 
总成图（匹配处有直线段） 
直线段长 
度要求8mm 
售后有的在此焊
缝的热影响区开


 
上海汽车中心实验室 
中国·上海·嘉定区安研路201 号 
邮编. 201804 
 
SAIC QA Laboratory 
201 Anhong rd, Anting, Shanghai 
报告编号 
Report number 
 
SCL-S-13-0350M 
委托者:质量分析科 黄海钧 
Request person, dept： 
委托编号:  /  
Request number: 
送样日期: 2013.11.08 
Request date:  
报告日期: 2013.11.27 
Report date：  
第3 页共9 页 
 
SMPV-0.2.3-002-QA -F01 
断口分析 Fracture Analysis 
    由于断口太长，因此将断口分割成5 个连续的区域进行拍照，结果如图3 所示。 
 
 
 
 
 
图3 断口宏观形貌  从a 到j 断口是依次相连的 
a 
b 
c 
d 
e 
f 
g 
h 
i 
j 
 
裂纹扩展末期形
成的纵向裂纹 


 
上海汽车中心实验室 
中国·上海·嘉定区安研路201 号 
邮编. 201804 
 
SAIC QA Laboratory 
201 Anhong rd, Anting, Shanghai 
报告编号 
Report number 
 
SCL-S-13-0350M 
委托者:质量分析科 黄海钧 
Request person, dept： 
委托编号:  /  
Request number: 
送样日期: 2013.11.08 
Request date:  
报告日期: 2013.11.27 
Report date：  
第4 页共9 页 
 
SMPV-0.2.3-002-QA -F01 
    中间区域所有的断裂面已受损，无原始的断裂形貌；局部放大的照片见图4。仅仅在裂纹的末端可以
看见裂纹扩展的断裂形貌；利用电镜对局部进行放大，可以发现疲劳扩展的条纹。 
 
图4 中间区域的断口形貌 已完全损坏，无法识别 
 
图5 裂纹末端断裂形貌 箭头显示裂纹扩展方向 


 
上海汽车中心实验室 
中国·上海·嘉定区安研路201 号 
邮编. 201804 
 
SAIC QA Laboratory 
201 Anhong rd, Anting, Shanghai 
报告编号 
Report number 
 
SCL-S-13-0350M 
委托者:质量分析科 黄海钧 
Request person, dept： 
委托编号:  /  
Request number: 
送样日期: 2013.11.08 
Request date:  
报告日期: 2013.11.27 
Report date：  
第5 页共9 页 
 
SMPV-0.2.3-002-QA -F01 
 
图6 电镜照片  
大部分区域有磨损，但还可以看见裂纹扩展形成的条纹；箭头显示裂纹扩展方向 
     
材料检测 Material Test 
材料检测结果如表1 所示。由表可见： 
 
开裂于热影响区与基体交界处，此处的组织为铁素体，其晶粒大于基体组织。 
 
开裂处的硬度最低，也就说明此处的强度最低。 
 
焊缝的堆高和熔深符合要求；起弧和收弧处有咬边现象，但未见裂纹，对失效无影响。 
 
成分符合要求。 
 
 
 
 
 
 
 
 


 
上海汽车中心实验室 
中国·上海·嘉定区安研路201 号 
邮编. 201804 
 
SAIC QA Laboratory 
201 Anhong rd, Anting, Shanghai 
报告编号 
Report number 
 
SCL-S-13-0350M 
委托者:质量分析科 黄海钧 
Request person, dept： 
委托编号:  /  
Request number: 
送样日期: 2013.11.08 
Request date:  
报告日期: 2013.11.27 
Report date：  
第6 页共9 页 
 
SMPV-0.2.3-002-QA -F01 
表1 材料检测 
 
序号 
No. 
试验项目 
Test item 
额定值 
Requirement 
试验结果 
Test result 
评价 Evaluation 
合格 
OK 
不合格 
Not OK 
1 
成分 
SUS430 JIS G4305 
 
 
 
 
 
C:≤0.12 
0.049 
× 
 
 
 
Si: ≤0.75 
0.326 
× 
 
 
 
Mn: ≤1.00 
0.405 
× 
 
 
 
S: ≤0.030 
0.0083 
× 
 
 
 
P: ≤0.040 
0.019 
× 
 
 
 
Cr:16.00-18.00 
16.17 
× 
 
2 
开裂部位 
 
 
 
 
 
堆高1 
≥0.7×1.5=1.05mm 
2.2mm 
× 
 
 
1.2mm 
× 
 
 
熔深1 
100% 
100% 
× 
 
 
≥0.12×2=0.24mm 
0.37mm 
× 
 
 
实际板厚 
/ 
1.3mm 
/ 
 
 
减薄率 
/ 
13.3% 
/ 
 
 
焊缝硬度 
/ 
HV1:251，265，275 
/ 
 
 
热影响区硬度 
/ 
HV1:153~191 
/ 
 
 
基体硬度 
/ 
HV1:195，189，188 
/ 
 
3 
未开裂的部位 
 
 
 
 
 
堆高1 
≥0.7×1.5=1.05mm 
2.6mm 
× 
 
 
1.6mm 
× 
 
 
熔深1 
100% 
100% 
× 
 
 
≥0.12×2=0.24mm 
0.37mm 
× 
 
 
实际板厚 
/ 
1.3mm 
/ 
 
 
减薄率 
/ 
13.3% 
/ 
 
 
焊缝硬度 
/ 
HV1:277，287，291 
/ 
 
 
热影响区硬度 
/ 
HV1:161~191 
/ 
 
 
基体硬度 
/ 
HV1:212，207，198 
/ 
 
4 
金相 
/ 
见图8，9，10 
/ 
 
说明：1）借用SMTC 5 111 001 进行评估 


 
上海汽车中心实验室 
中国·上海·嘉定区安研路201 号 
邮编. 201804 
 
SAIC QA Laboratory 
201 Anhong rd, Anting, Shanghai 
报告编号 
Report number 
 
SCL-S-13-0350M 
委托者:质量分析科 黄海钧 
Request person, dept： 
委托编号:  /  
Request number: 
送样日期: 2013.11.08 
Request date:  
报告日期: 2013.11.27 
Report date：  
第7 页共9 页 
 
SMPV-0.2.3-002-QA -F01 
 
 （a）开裂部位  
 
（b）相对的另一侧 起弧收弧处 
图7 焊缝 
 
 
 
熔深：0.37mm 
间隙：0.85mm 
间隙：0.25mm 
熔深：1.12mm 
间隙：0.778mm 
间隙：0.25mm 
起弧收弧处 
焊高：2.6/1.6 
焊高：2.2/1.2 
咬入深度：0.4mm 
内管 
端锥，无直线段 
端锥，直线段约4mm 
内管 


 
上海汽车中心实验室 
中国·上海·嘉定区安研路201 号 
邮编. 201804 
 
SAIC QA Laboratory 
201 Anhong rd, Anting, Shanghai 
报告编号 
Report number 
 
SCL-S-13-0350M 
委托者:质量分析科 黄海钧 
Request person, dept： 
委托编号:  /  
Request number: 
送样日期: 2013.11.08 
Request date:  
报告日期: 2013.11.27 
Report date：  
第8 页共9 页 
 
SMPV-0.2.3-002-QA -F01 
 
 
图8 焊接热影响区的组织  
粗大的铁素体+马氏体；开裂于热影响区的末端；沿晶的裂纹可能是开裂后腐蚀形成的 
 
（a）深腐蚀 50X                               （b）浅腐蚀  100X 
图9 开裂处的组织 开裂处的铁素体晶粒较基体粗大 
HV1：182，191，183 
HV1：181，181，189 
HV1：154，153，156 
HV1：174，177，180 


 
上海汽车中心实验室 
中国·上海·嘉定区安研路201 号 
邮编. 201804 
 
SAIC QA Laboratory 
201 Anhong rd, Anting, Shanghai 
报告编号 
Report number 
 
SCL-S-13-0350M 
委托者:质量分析科 黄海钧 
Request person, dept： 
委托编号:  /  
Request number: 
送样日期: 2013.11.08 
Request date:  
报告日期: 2013.11.27 
Report date：  
第9 页共9 页 
 
SMPV-0.2.3-002-QA -F01 
 
图10 基体的组织 500X  铁素体 
 
综合分析 Comprehensive Analysis 
 
虽然裂纹的起始区已受损无法识别，但开裂位置均处于热影响区（见图7）；此区域无异常，出现
原始损伤的可能性不大。结合裂纹末端的疲劳条纹来推断：该开裂应该是由于疲劳所致。 
 
开裂处离发动机较近，振动载荷也较大。开裂为热影响区，靠近正常的基体组织；此区域的硬度和
强度低于其他区域，所以此区域容易开裂。 
 
材料的成分符合要求；组织和硬度正常；焊缝的熔深，堆高符合要求。 
 
供应商设计的催化包局部要求如图2 所示，两端直线段的长度为8mm；但从图7 的剖切截面来看：
开裂部位的截面无直线段；另一截面有一定的直线段。基于样品无法确定其产生的原因是由于尺寸
还是焊接。由于供应商的现场无散件，因此已无法进一步的排查。

File: 材料工程师/scl-s-13-0370M IP2X  前减振器.pdf.md
# scl-s-13-0370M IP2X  前减振器.pdf

 
上海汽车中心实验室 
中国·上海·嘉定区安研路201 号 
邮编. 201804 
 
SAIC QA Laboratory 
201 Anhong rd, Anting, Shanghai 
报告编号 
Report number 
 
SCL-S-13-0370M 
委托者:底盘结构科 彭宏明 
Request person, dept： 
委托编号:  /  
Request number: 
送样日期: 2013.11.19 
Request date:  
报告日期: 2013.12.04 
Report date：  
第1 页共9 页 
 
SMPV-0.2.3-002-QA -F01 
零件号Part number 
10088443 
零件名称 
Part name 
前减振器柱及弹簧总成 
Strut and Spring ASSY-FR SUSP 
图纸日期Drawing date 
2013.02.05 
零件生产日期Part production date 
/ 
供货商 
Supplier 
淅川汽车减振器厂 
车型/项目Car type/project 
IP2X M2 
DVP 材料大纲签署日期DVP material test plan date 
/ 
阶段性报告 Interim report                结论性报告 Conclusion report          
 
Ⅰ.任务描述 Task description 
实验室受委托对前减振器柱及弹簧总成进行失效原因分析，失效零件具体信息如下： 
As requested, SCL has analyzed the failure of the Strut and Spring ASSY-FR SUSP. The information of the failed part is 
as following： 
零件信息：Part information 
零件名称 
Part name 
前减振器柱及弹簧总成 
Strut and Spring ASSY-FR SUSP 
车制造日期 
Vehicle production date 
/ 
VIN 码 
VIN 
/ 
销售日期 
Sale date 
/ 
车辆里程数 
Car mileage 
15717km （约为GD 试验的47%） 
维修站名称 
Sale agent 
/ 
失效模式描述 
Failure circumstance  
广德GD 试验中，左前弹簧盘开裂。During GD test, the left front spring holder was cracked. 
原材料信息：Raw material information 
原材料及牌号 
Raw material specification 
SAPH400 t=3.0 (Q/BQB 310-2003) 
原材料厂商 
Raw material producer 
/ 
散件供应商 
Component supplier 
/ 
金属热处理状态 
Metal heat treatment state 
/ 
失效零件见图1：The failed part is shown in figure 1 
 
Ⅱ. 结论与建议 Conclusions and Suggestions 
 
结论Conclusions： 
（1）弹簧盘是由于疲劳而在折弯处开裂的；The spring holder was cracked by fatigue at the bending location. 
（2）折弯半径偏小，会产生应力集中，对疲劳不利，但不是导致失效的直接原因。The bending radius is on the low 
side, which will cause the stress concentration and have a bad effect on fatigue life, but this is not the directly reason. 
（3）材料的成分和强度符合要求；组织和壁厚正常。The chemical components and strength of the material meet the 
requirement and the microstructure and thickness are normal. 
建议Suggestions： 
（1）基于设计和实际路况对载荷进行校核。Check the load according to the design and actual road condition. 
（2）增加过渡半径，并在图纸中明确规定其要求。Increase the bending radius and specify the requirement in the 
drawing. 
 
 
 
分发: 
Distribution 
底盘结构科 彭宏明，谢涛 
检验者Author 
邵百明 
审核Auditor 
 
批准Approver 
 
日期Date 
2013.12.04 
日期Date 
 
日期Date 
 


 
上海汽车中心实验室 
中国·上海·嘉定区安研路201 号 
邮编. 201804 
 
SAIC QA Laboratory 
201 Anhong rd, Anting, Shanghai 
报告编号 
Report number 
 
SCL-S-13-0370M 
委托者:底盘结构科 彭宏明 
Request person, dept： 
委托编号:  /  
Request number: 
送样日期: 2013.11.19 
Request date:  
报告日期: 2013.12.04 
Report date：  
第2 页共9 页 
 
SMPV-0.2.3-002-QA -F01 
III. 调查结果 Investigation Results  
   
IP2X-M2 在广德进行GD 试验；试验里程15717Km 后，左前弹簧盘在圆弧过渡处出现开裂，如图1
所示。相对IP21 减振器，该总成对阀系和弹簧作了调整，以获取不同的阻尼。 
 
 
图1 失效及开裂情况 
 
断口分析 Fracture Analysis 
宏观断口形貌如图2~4 所示。由图可见：区域1 具有明显的海滩纹，局部还有疲劳台阶；区域2 和区
域3 的纹路相对比较粗糙，是区域1 产生后大部面已断开，载荷较大所致。 
利用电镜对主裂纹源区进行观察，可以发现：裂纹起源的区域大部份表面有磨损和锈蚀，但未见异常
的损伤特征；在紧靠起源的次表面可以看见细小的疲劳条纹。这进一步证明该断裂是一种疲劳断裂。 
 
 
 
 
 
 
 
 
 
区域1 
区域3 
区域2 
说明： 
 
断裂可以分成3 个区域。
其中区域1 为起始区，区
域2 和区域3 是后期裂纹
扩展形成的。 
 
区域1 处于圆弧过渡处。 
区域1 
金相取样部位1 
金相取样部位2 


 
上海汽车中心实验室 
中国·上海·嘉定区安研路201 号 
邮编. 201804 
 
SAIC QA Laboratory 
201 Anhong rd, Anting, Shanghai 
报告编号 
Report number 
 
SCL-S-13-0370M 
委托者:底盘结构科 彭宏明 
Request person, dept： 
委托编号:  /  
Request number: 
送样日期: 2013.11.19 
Request date:  
报告日期: 2013.12.04 
Report date：  
第3 页共9 页 
 
SMPV-0.2.3-002-QA -F01 
 
图2 区域1 的宏观断口 
明显的海滩纹，显示出疲劳断裂的特征；箭头显示裂纹的扩展方向 
 
图3 区域2 的宏观断口 
断裂面粗糙，是裂纹扩展后期，在较大载荷下形成的 
 
图4 区域3 的宏观断口 
断裂面粗糙，是裂纹扩展后期，在较大载荷下形成的 
金相取样部位1 


 
上海汽车中心实验室 
中国·上海·嘉定区安研路201 号 
邮编. 201804 
 
SAIC QA Laboratory 
201 Anhong rd, Anting, Shanghai 
报告编号 
Report number 
 
SCL-S-13-0370M 
委托者:底盘结构科 彭宏明 
Request person, dept： 
委托编号:  /  
Request number: 
送样日期: 2013.11.19 
Request date:  
报告日期: 2013.12.04 
Report date：  
第4 页共9 页 
 
SMPV-0.2.3-002-QA -F01 
 
 
 
 
图5 主裂纹起源区 低倍 
 
 
显示疲劳特征的海滩纹；最后
断裂区与扩展断口的主平面呈
一定角度，为剪切区。 
 
起源的区域有磨损和腐蚀，但
是未见异常。 
折弯的内侧 
 
剪切区 
图6 靠近表面的扩展区 高倍 
 
靠近起源的扩展区可以看见细小的
疲劳条纹，表明其断裂机理为疲劳。 
见图6 


 
上海汽车中心实验室 
中国·上海·嘉定区安研路201 号 
邮编. 201804 
 
SAIC QA Laboratory 
201 Anhong rd, Anting, Shanghai 
报告编号 
Report number 
 
SCL-S-13-0370M 
委托者:底盘结构科 彭宏明 
Request person, dept： 
委托编号:  /  
Request number: 
送样日期: 2013.11.19 
Request date:  
报告日期: 2013.12.04 
Report date：  
第5 页共9 页 
 
SMPV-0.2.3-002-QA -F01 
材料检测 Material Test 
材料检测结果如表1 所示。由表可见： 
 
成分符合要求； 
 
由硬度换算的强度符合标准要求； 
 
组织为细小的铁素体+珠光体，是正常的。 
 
图纸上对过渡半径未作要求（见附件1），实际生产中不测量也不作控制；工程对实际数模进行测量，
其半径为2mm（见附件2）。 
 
IP21（淅川），IP22（萨克斯）和IP2X（淅川）在弹簧盘的设计上是相同的。从检测来看：失效件（IP2X），
新件（IP2X）以及萨克斯生产的减振器（IP22），其过渡半径均不符合原设计的要求。查看SQE 在仓
库保存的零件，其过渡半径与其相当。不难推断：该产品的过渡半径从该产品的开发到目前，一致未
受到关注，状态相同，因此过渡半径偏小并不是导致其失效的根本原因。 
 
壁厚符合要求；折弯处的壁厚有所减薄，是正常的。 
 
表1 材料检测结果 
序号 
No. 
测试项目 
Test item 
额定值 
Requirement 
试验结果 
Test result 
评价 Evaluation 
合格 
OK 
不合格 
Not OK 
1 
成分 
SAPH400  
Q/BQB 310-2003 
 
 
 
 
C 
≤0.21 
0.055 
× 
 
 
Si 
≤0.30 
0.050 
× 
 
 
Mn 
≤1.20 
0.738 
× 
 
 
P 
≤0.030 
0.0099 
× 
 
 
S 
≤0.025 
0.0071 
× 
 
 
Al 
≥0.010 
0.026 
× 
 
2 
硬度 
/ 
HV1：193,197,203 
/ 
 
3 
抗拉强度1 
≥400MPa 
619 MPa，631 MPa，652MPa 
/ 
 
4 
组织 
/ 
细小的铁素体+珠光体 
/ 
 
5 
过渡半径 
2mm1 
淅川
减振
器 
主裂纹源附近 
取样部位1 
约0.65mm 
 
× 
裂纹末端 
取样部位2 
约1.5mm 
 
× 
新件 
约1.0 
 
× 
萨克斯减振器（IP22） 约0.7mm 
 
× 
6 
原材料壁厚 
3mm 
3mm（变形小的区域） 
× 
 
7 
断裂处壁厚 
/ 
2.55mm（减薄率15%） 
/ 
 
说明：1）抗拉强度是依据标准EN ISO 18265 由硬度值换算而来。 
      2）图纸上未作说明，实际生产中供应商也不作检查；工程对数模进行测量，此处过渡半径为2mm。 
 


 
上海汽车中心实验室 
中国·上海·嘉定区安研路201 号 
邮编. 201804 
 
SAIC QA Laboratory 
201 Anhong rd, Anting, Shanghai 
报告编号 
Report number 
 
SCL-S-13-0370M 
委托者:底盘结构科 彭宏明 
Request person, dept： 
委托编号:  /  
Request number: 
送样日期: 2013.11.19 
Request date:  
报告日期: 2013.12.04 
Report date：  
第6 页共9 页 
 
SMPV-0.2.3-002-QA -F01 
 
图7 主裂纹源处（取样部位1） 过渡半径约0.65mm； 
 
图8 靠近裂纹末端（取样部位2）过渡半径约为：1.5mm 


 
上海汽车中心实验室 
中国·上海·嘉定区安研路201 号 
邮编. 201804 
 
SAIC QA Laboratory 
201 Anhong rd, Anting, Shanghai 
报告编号 
Report number 
 
SCL-S-13-0370M 
委托者:底盘结构科 彭宏明 
Request person, dept： 
委托编号:  /  
Request number: 
送样日期: 2013.11.19 
Request date:  
报告日期: 2013.12.04 
Report date：  
第7 页共9 页 
 
SMPV-0.2.3-002-QA -F01 
 
图9 另一新件（取样部位1 的位置） 过渡半径约1.0mm 
 
图10    萨克斯生产的IP22（取样部位1 的位置） 过渡半径约0.70mm 
 
 
 


 
上海汽车中心实验室 
中国·上海·嘉定区安研路201 号 
邮编. 201804 
 
SAIC QA Laboratory 
201 Anhong rd, Anting, Shanghai 
报告编号 
Report number 
 
SCL-S-13-0370M 
委托者:底盘结构科 彭宏明 
Request person, dept： 
委托编号:  /  
Request number: 
送样日期: 2013.11.19 
Request date:  
报告日期: 2013.12.04 
Report date：  
第8 页共9 页 
 
SMPV-0.2.3-002-QA -F01 
 
图11 组织 500X 
 
综合分析 Comprehensive Analysis 
 
弹簧盘是由于疲劳而开裂的；开裂位置处于圆弧过渡处，局部存在一定的应力集中。 
 
过渡半径小于设计，会增加局部应力集中，对疲劳不利，但从开发认可到目前，该过渡半径
未作控制，状态相当，因此过渡半径偏小并不是导致本次路试中弹簧盘开裂的根本原因。 
 
材料的成分和强度符合要求；组织正常；局部减薄正常。 
 
该减振器相对IP21 的前减振器其区别在于对阀系以及弹簧作了调整，从而获得不同的阻尼；
该变化可能会对弹簧盘的载荷产生一定的影响，但需要工程评估。 
 
此外，试验场的路况也会对载荷产生影响，因此工程对应力进行载荷分析时，需要结合试验
场地（广德试验场）的路况进行分析。 
 
增加过渡半径有利于减少折弯处的应力集中，对疲劳寿命有利，因此应该基于理论计算，增
加开裂处的折弯半径，并在图纸中作明确的规定。 
 
 
 
 
 
 
 


 
上海汽车中心实验室 
中国·上海·嘉定区安研路201 号 
邮编. 201804 
 
SAIC QA Laboratory 
201 Anhong rd, Anting, Shanghai 
报告编号 
Report number 
 
SCL-S-13-0370M 
委托者:底盘结构科 彭宏明 
Request person, dept： 
委托编号:  /  
Request number: 
送样日期: 2013.11.19 
Request date:  
报告日期: 2013.12.04 
Report date：  
第9 页共9 页 
 
SMPV-0.2.3-002-QA -F01 
附件1：对过渡半径无要求 
 
附件2：数模过渡半径为2mm

File: 材料工程师/scl-s-13-0383M IP2X  燃油箱固定带.pdf.md
# scl-s-13-0383M IP2X  燃油箱固定带.pdf

 
上海汽车中心实验室 
中国·上海·嘉定区安研路201 号 
邮编. 201804 
 
SAIC QA Laboratory 
201 Anhong rd, Anting, Shanghai 
报告编号 
Report number 
 
SCL-S-13-0383M 
委托者:DRE 吴婧 
Request person, dept： 
委托编号:  /  
Request number: 
送样日期: 2013.11.28 
Request date:  
报告日期: 2013.12.04 
Report date：  
第1 页共7 页 
 
SMPV-0.2.3-002-QA -F01 
零件号Part number 
10094464 
零件名称 
Part name 
燃油箱固定带 
Strap Fuel Tank 
图纸日期Drawing date 
2013.1.31 
零件生产日期Part production date 
/ 
供货商 
Supplier 
杨州亚普汽车部件股份有限公司 
车型/项目Car type/project 
IP2X M2 
DVP 材料大纲签署日期DVP material test plan date 
/ 
阶段性报告 Interim report                结论性报告 Conclusion report          
 
Ⅰ.任务描述 Task description 
实验室受委托对燃油箱固定带进行失效原因分析，失效零件具体信息如下： 
As requested, SCL has analyzed the failure of the fuel tank strap. The information of the failed part is as following： 
零件信息：Part information 
零件名称 
Part name 
燃油箱固定带 
Strap Fuel Tank 
车制造日期 
Vehicle production date 
/ 
VIN 码 
VIN 
/ 
销售日期 
Sale date 
/ 
车辆里程数/测试寿命 
Car mileage/test life 
6h 
维修站名称 
Sale agent 
/ 
失效模式描述 
Failure circumstance  
燃油箱装满55L 的水进行振动台架测试，于中间漏水孔的部位发生断裂。 
原材料信息：Raw material information 
原材料及牌号 
Raw material specification 
DC52D+Z50/50 
原材料厂商 
Raw material producer 
/ 
散件供应商 
Component supplier 
/ 
金属热处理状态 
Metal heat treatment state 
/ 
失效零件见图1：The failed part is shown in figure 1 
 
Ⅱ. 结论与建议 Conclusions and Suggestions 
 
结论Conclusions： 
（1）固定带是通过疲劳而开裂失效的。这是由于零件承载能力不足所致。The strap was broken because of fatigue. 
The main cause is that the material carrying ability is not enough.  
（2）材料的强度和成分符合要求；组织正常。The material strength and chemical components meet the requirements 
and the microstructure is normal. 
 
建议Suggestions： 
（1）校核载荷，提高零件强度。Check the load and improve the load ability. 
 
 
 
分发: 
Distribution 
DRE 吴婧 
检验者Author 
邵百明 
审核Auditor 
 
批准Approver 
 
日期Date 
2013.12.04 
日期Date 
 
日期Date 
 


 
上海汽车中心实验室 
中国·上海·嘉定区安研路201 号 
邮编. 201804 
 
SAIC QA Laboratory 
201 Anhong rd, Anting, Shanghai 
报告编号 
Report number 
 
SCL-S-13-0383M 
委托者:DRE 吴婧 
Request person, dept： 
委托编号:  /  
Request number: 
送样日期: 2013.11.28 
Request date:  
报告日期: 2013.12.04 
Report date：  
第2 页共7 页 
 
SMPV-0.2.3-002-QA -F01 
III. 调查结果 Investigation Results  
   
IP2X M2 的燃油箱固定带在机动车检测中心进行振动台架测试，振动6h 后，发生了断裂。收到的失效
件如图1 所示；断裂于中间漏水孔的部位。 
 
图1 失效件 
断口分析 Fracture Analysis 
宏观的断口形貌如图2 所示；箭头显示裂纹的扩展方向。主裂纹起源于漏水孔的尖角处，然后向其它
区域扩展；最后断裂区发生了明显的塑性变形。 
利用电镜对不同区域的微观形貌进行了观察；结果如图3-7 所示。由图可见：该断裂为疲劳断裂；裂
纹的扩展路径为沿晶和穿晶。沿晶的发生可能与超低碳材料的特性有关。 
 
 
 
图2 断口全貌  箭头显示裂纹扩展方向 
区域1 
区域3 
区域2 
区域4 
瞬断区； 
明显的塑
性变形 
瞬断区 


 
上海汽车中心实验室 
中国·上海·嘉定区安研路201 号 
邮编. 201804 
 
SAIC QA Laboratory 
201 Anhong rd, Anting, Shanghai 
报告编号 
Report number 
 
SCL-S-13-0383M 
委托者:DRE 吴婧 
Request person, dept： 
委托编号:  /  
Request number: 
送样日期: 2013.11.28 
Request date:  
报告日期: 2013.12.04 
Report date：  
第3 页共7 页 
 
SMPV-0.2.3-002-QA -F01 
 
 
 
 
图3 区域1 起源区 低倍 
 
穿晶+沿晶的混合型断口； 
图4 区域1 扩展区 高倍 
 
穿晶体+沿晶的混合型断口；穿晶的
区域可以看见明显的疲劳条纹。 


 
上海汽车中心实验室 
中国·上海·嘉定区安研路201 号 
邮编. 201804 
 
SAIC QA Laboratory 
201 Anhong rd, Anting, Shanghai 
报告编号 
Report number 
 
SCL-S-13-0383M 
委托者:DRE 吴婧 
Request person, dept： 
委托编号:  /  
Request number: 
送样日期: 2013.11.28 
Request date:  
报告日期: 2013.12.04 
Report date：  
第4 页共7 页 
 
SMPV-0.2.3-002-QA -F01 
 
 
 
 
图5 区域2 瞬断区 
 
大量的韧窝；钢板发生了明显的塑
性变形，显示材料的塑性很好。 
 
图6 区域3 扩展区 
 
穿晶+沿晶的混合型断口；可以看见
疲劳条纹和呈一定方向性的二次裂
纹。 
检测点 


 
上海汽车中心实验室 
中国·上海·嘉定区安研路201 号 
邮编. 201804 
 
SAIC QA Laboratory 
201 Anhong rd, Anting, Shanghai 
报告编号 
Report number 
 
SCL-S-13-0383M 
委托者:DRE 吴婧 
Request person, dept： 
委托编号:  /  
Request number: 
送样日期: 2013.11.28 
Request date:  
报告日期: 2013.12.04 
Report date：  
第5 页共7 页 
 
SMPV-0.2.3-002-QA -F01 
 
 
材料检测 Material Test 
材料检测结果如表1 所示。由表可见： 
 
材料的成分符合标准的要求。 
 
由硬度换算的抗拉强度满足标准的要求。 
 
组织为铁素体，未见晶间渗碳体。 
 
表1 材料检测结果 
序号 
No. 
测试项目 
Test item 
额定值 
Requirement 
试验结果 
Test result 
评价 Evaluation 
合格 
OK 
不合格 
Not OK 
1 
成分 
DC52D  
（Q/BQB 420-2009） 
 
 
 
 
C 
≤0.12 
0.0062 
× 
 
 
Si 
≤0.50 
0.0095 
× 
 
 
Mn 
≤0.60 
0.114 
× 
 
 
P 
≤0.10 
0.011 
× 
 
 
S 
≤0.045 
0.0074 
× 
 
 
Ti 
≤0.30 
0.056 
× 
 
2 
硬度 
/ 
HV1：96,92,94 
/ 
 
3 
抗拉强度1 
270~420MPa 
308，293,301MPa 
× 
 
4 
组织 
/ 
铁素体，未见晶间三次渗碳体 
/ 
 
图7 区域4  
 
大面积以沿晶为主；最后断裂的区
域（虚线所圈区域）为韧窝。 


 
上海汽车中心实验室 
中国·上海·嘉定区安研路201 号 
邮编. 201804 
 
SAIC QA Laboratory 
201 Anhong rd, Anting, Shanghai 
报告编号 
Report number 
 
SCL-S-13-0383M 
委托者:DRE 吴婧 
Request person, dept： 
委托编号:  /  
Request number: 
送样日期: 2013.11.28 
Request date:  
报告日期: 2013.12.04 
Report date：  
第6 页共7 页 
 
SMPV-0.2.3-002-QA -F01 
说明：1）抗拉强度是依据标准EN ISO 18265 由硬度值换算而来。 
 
（a）50X 
 
（b）200X 
图8 组织   铁素体；未见沿晶三次渗碳体 
综合分析 Comprehensive Analysis 
 
材料检测的成分与供应商提供的第三方（CTI）检测报告（见附件）相当；与报告SCL-S-13-0336M
中的固定带成分接近，应该为同一批材料。 
 
由硬度换算的强度，与供应商提供的第三方（CTI）检测报告相当，符合标准的要求。 
 
疲劳裂纹主要起源于漏水孔的边部，然后向其它区域扩展。断口形貌为穿晶和沿晶混合型。沿晶


 
上海汽车中心实验室 
中国·上海·嘉定区安研路201 号 
邮编. 201804 
 
SAIC QA Laboratory 
201 Anhong rd, Anting, Shanghai 
报告编号 
Report number 
 
SCL-S-13-0383M 
委托者:DRE 吴婧 
Request person, dept： 
委托编号:  /  
Request number: 
送样日期: 2013.11.28 
Request date:  
报告日期: 2013.12.04 
Report date：  
第7 页共7 页 
 
SMPV-0.2.3-002-QA -F01 
断裂的发生可能与超低碳材料的特性有关。 
 
疲劳断裂的发生是由于固定带无法承受过大的载荷所致，因此建议对钢带实际承受的载荷进行校
核，并提高其承载能力。 
 
附件： 供应商提供的CTI 检测报告

File: 材料工程师/scl-s-13-0384M ZP11 EU 轴承（草案）.pdf.md
# scl-s-13-0384M ZP11 EU 轴承（草案）.pdf

 
上海汽车中心实验室 
中国·上海·嘉定区安研路201 号 
邮编. 201804 
 
SAIC QA Laboratory 
201 Anhong rd, Anting, Shanghai 
报告编号 
Report number 
 
SCL-S-13-0384M 
委托者:变速箱部 王修坤 
Request person, dept： 
委托编号:  /  
Request number: 
送样日期: 2013.12.02 
Request date:  
报告日期: 2013.12.17 
Report date：  
第1 页共10 页 
 
SMPV-0.2.3-002-QA -F01 
零件号Part number 
SH63Z-1701146 
零件名称 
Part name 
变速箱输入轴后轴承 
Gearbox-Input Shaft Rear Bearing 
图纸日期Drawing date 
/ 
零件生产日期Part production date 
/ 
供货商 
Supplier 
上海汽车变速器有限公司 
SAGW 
车型/项目Car type/project 
ZP11 EU  
DVP 材料大纲签署日期DVP material test plan date 
/ 
阶段性报告 Interim report                结论性报告 Conclusion report          
 
Ⅰ.任务描述 Task description 
实验室受委托对变速箱输入轴后轴承进行失效原因分析，失效零件具体信息如下： 
As requested, SCL has analyzed the failure of the gearbox-Input shaft rear bearing. The information of the failed part is 
as following： 
零件信息：Part information 
零件名称 
Part name 
变速箱输入轴后轴承 
Gearbox-Input Shaft Rear Bearing 
车制造日期 
Vehicle production date 
/ 
VIN 码 
VIN 
/ 
销售日期 
Sale date 
/ 
车辆里程数 
Car mileage 
123876km （EOBD 试验74%） 
维修站名称 
Sale agent 
/ 
失效模式描述 
Failure circumstance  
ZP11 在英国进行EOBD 测试，变速箱轴承出现噪音。ZP11 went on EOBD test in UK .There was noise from the 
bearing. 
原材料信息：Raw material information 
原材料及牌号 
Raw material specification 
GCr15 
原材料厂商 
Raw material producer 
/ 
散件供应商 
Component supplier 
浙江八环 
Zhejiang Bahuan 
金属热处理状态 
Metal heat treatment state 
淬
火
+
回
火
/quenching+temper 
失效零件见图2：The failed part is shown in figure 2 
 
Ⅱ. 结论与建议 Conclusions and Suggestions 
结论Conclusions： 
（1）轴承是由于内圈和钢球出现典型的疲劳剥离而失效的；依据剥离的程度来看，内圈是先失效的。The bearing 
was failed because of the typical fatigue peeling of the inside race and outside race; according to the fatigue peeling 
degree, the inside race was failed firstly. 
（2）轴承的内外圈，钢球的硬度，组织和碳化物符合要求；夹杂物水平正常。The hardness, microstructure and 
carbonization of the inside race, outside race and ball meet the requirement; the inclusion levels are normal.  
（3）内圈的成分符合要求。The chemical components of the inside race meets the requirement.  
（4）失效轴承的内圈和外圈滚道面半径符合要求。The raceway radius of the failed bearing meets the requirement. 
建议Suggestions： 
（1）检查变速箱其它部件是否有异常。Check if other parts of the transmission are normal. 
（2）通过设计优化，进一步提升轴承的承载能力和疲劳寿命。Improve the load capacity of the bearing by design. 
 
分发: 
Distribution 
变速箱部 王修坤，刘新宇 
检验者Author 
邵百明 
审核Auditor 
付玉生 
批准Approver 
杨如松 
日期Date 
2013.12.17 
日期Date 
2013.12.17 
日期Date 
2013.12.17 


 
上海汽车中心实验室 
中国·上海·嘉定区安研路201 号 
邮编. 201804 
 
SAIC QA Laboratory 
201 Anhong rd, Anting, Shanghai 
报告编号 
Report number 
 
SCL-S-13-0384M 
委托者:变速箱部 王修坤 
Request person, dept： 
委托编号:  /  
Request number: 
送样日期: 2013.12.02 
Request date:  
报告日期: 2013.12.17 
Report date：  
第2 页共10 页 
 
SMPV-0.2.3-002-QA -F01 
III. 调查结果 Investigation Results  
    
ZP11 在英国进行EOBD 试验，行驶123876km（测试要求的74%）后，变速箱轴承出现了噪音。拆开
后，发现轴承出现了剥离。ZP11 was on EOBD test in UK and after 123876Km, the bearing of the transmission 
noised. It was found that the bearing was failed after disassembling. 
失效的输入轴后轴承的装配位置如图1 所示。The position of the failed bearing was showed as fig. 1.  
 
图1 输入轴后轴承的装配位置 
Fig. 1 the assembly position of the input shaft rear bearing 
收到的零件仅有后轴承，如图2 所示；其它零件未收到。The part received by Lab was the rear bearing and 
the other parts was not got. 
 
图2 收到的失效件/fig. 2 failed bearing 
 
 
说明： 
1. 轴承内圈两个区域出
现了典型的疲劳剥离； 
2.外圈未出现剥离，表面
无异常（见图5） 
3.个别钢球极小的区域
出现了剥离（见图6） 
4.保持架正常。 


 
上海汽车中心实验室 
中国·上海·嘉定区安研路201 号 
邮编. 201804 
 
SAIC QA Laboratory 
201 Anhong rd, Anting, Shanghai 
报告编号 
Report number 
 
SCL-S-13-0384M 
委托者:变速箱部 王修坤 
Request person, dept： 
委托编号:  /  
Request number: 
送样日期: 2013.12.02 
Request date:  
报告日期: 2013.12.17 
Report date：  
第3 页共10 页 
 
SMPV-0.2.3-002-QA -F01 
内圈剥离区和其它区域的形貌如图3 和4 所示。剥离区为典型的疲劳剥离；内圈的接触区处于偏离中
心的一侧区域，但未与挡边的边部接触，如图黄色的虚线所标识。该轴承承受着一定的轴向载荷，工作时
接触区会偏向一侧；接触区未达到挡边的边部，反应实际工况并不是很恶劣。The peeling zone and other zone 
were shown in fig. 3 and 4. The peeling is because of touching fatigue, which is a typical failed type for the 
bearing. The touching surface of the inside race is off the middle zone, but doesn’t touch the edge, which is shown 
as the yellow line. Because the bearing born an axle load, the touching zone was off the middle zone; according to 
the touching zone, the load is not very big, because the working condition is not very bad. 
接触区域的表面有细小的压痕。这是由于有异物进入工作区所致。这些异物主要来自于剥离的金属屑。
是否存在轴承以外其它外来物质进入滚道引起压痕，无法确定。未见硬颗粒的压痕和划伤。There are small 
marks on the raceway surface, which is because of some foreign matters on the working surface. The mattes are 
mainly from the metal peeling of the bearing. Of cause, it can’t tell if other matters from the other parts went into 
the working zone of the bearing. 
  
 
图3 内圈剥离区 
Fig. 3 peeling zone of inside race 
接触区/touching zone 


 
上海汽车中心实验室 
中国·上海·嘉定区安研路201 号 
邮编. 201804 
 
SAIC QA Laboratory 
201 Anhong rd, Anting, Shanghai 
报告编号 
Report number 
 
SCL-S-13-0384M 
委托者:变速箱部 王修坤 
Request person, dept： 
委托编号:  /  
Request number: 
送样日期: 2013.12.02 
Request date:  
报告日期: 2013.12.17 
Report date：  
第4 页共10 页 
 
SMPV-0.2.3-002-QA -F01 
 
图4 内圈未剥离区 
Fig. 4 other zone of inside race 
 
外圈的接触痕迹如图5 所示。接触区也偏向中心的一侧；表面也存在一些异物的压痕。 
The touching zone was shown in fig. 5, which was also off the center and there are some marks due to 
foreign matter on the raceway surface. 
 
图5 外圈的滚道面 
Fig. 5 raceway surface of outside race 
接触区/touching zone 
接触区/touching zone 


 
上海汽车中心实验室 
中国·上海·嘉定区安研路201 号 
邮编. 201804 
 
SAIC QA Laboratory 
201 Anhong rd, Anting, Shanghai 
报告编号 
Report number 
 
SCL-S-13-0384M 
委托者:变速箱部 王修坤 
Request person, dept： 
委托编号:  /  
Request number: 
送样日期: 2013.12.02 
Request date:  
报告日期: 2013.12.17 
Report date：  
第5 页共10 页 
 
SMPV-0.2.3-002-QA -F01 
大部分钢球表面完好，仅在1 个钢球表面发现有微小的疲劳剥离，如图6 所示。不难判断：钢球的微
小剥离很可能是内圈剥离以后产生的。 
a lot of ball are good. It is only found that one ball was peeling a little, shown as fig. 6. It is easy to tell that 
maybe the ball was failed because of the inside race’s failure. 
 
图6 钢球表面 
Fig. 6 ball’s surface 
 
材料检测 Material Test 
     对内圈，钢球以及外圈的材料进行相关的检测，检测结果如表1 所示。 
     The materials of the inside race, ball and outside race were tested; the results were shown as table 1. 
 
 
 
 
 
 
 
 
 
 
 
 
 
 


 
上海汽车中心实验室 
中国·上海·嘉定区安研路201 号 
邮编. 201804 
 
SAIC QA Laboratory 
201 Anhong rd, Anting, Shanghai 
报告编号 
Report number 
 
SCL-S-13-0384M 
委托者:变速箱部 王修坤 
Request person, dept： 
委托编号:  /  
Request number: 
送样日期: 2013.12.02 
Request date:  
报告日期: 2013.12.17 
Report date：  
第6 页共10 页 
 
SMPV-0.2.3-002-QA -F01 
表1 材料检测结果 
Table 1 material test results 
序号
No. 
试验项目 
Test item 
额定值
Requirement 
测试结果 
Test Result 
评价evaluation 
合格
ok 
不合格 
not ok 
1 
内圈inside race 
1.1 
成分 
 chemical components  
GCr15 
 
 
 
C 
0.95~1.05 
0.962 
× 
  
Si 
0.15~0.35 
0.247 
× 
  
Mn 
0.25~0.45 
0.295 
× 
  
Cr 
1.40~1.65 
1.438 
× 
  
Mo 
≤0.10 
0.0024 
× 
  
P 
≤0.025 
0.018 
× 
  
S 
≤0.025 
0.0032 
× 
Ni 
≤0.30 
0.012 
× 
Cu 
≤0.25 
0.083 
× 
Ni+Cu 
≤0.50 
0.095 
× 
1.2 
硬度hardness 
HRC 60-65 
62.5,62.8.62.9 
× 
  
1.3 
组织microstructure 
淬火+回火 
 回火马氏体+弥散分
布的碳化物；无脱碳，
见图7 
× 
 
1.4 
碳化物 carbonization 
 
碳化物带状 
Banded carbide 
2.5 级
1(GB/T18254) 
1 级 
× 
 
 
碳化物网状 
Carbide network 
2.5 级
1(GB/T18254) 
1 级 
× 
 
1.5 
夹杂物inclusion 
/ 
A0.5 
/ 
2 
钢球 ball 
2.1 
硬度hardness 
HRC61~66 
64.1,63.8,63.9 
× 
2.2 
组织microstructure 
淬火+回火 
 回火马氏体+弥散分
布的碳化物；无脱碳，
见图8 
× 
 
2.3 
夹杂物inclusion 
/ 
D0.5 
/ 
3 
外圈 outside race 
3.1 
硬度 hardness 
HRC:60~65 
62.3,62.1,62.5 
× 
3.2 
组织 microstructure 
淬火+回火 
 回火马氏体+弥散分
布的碳化物，见图9；
无脱碳（图略） 
× 
 
3.3 
夹杂物inclusion 
/ 
D0.5 
/ 
  
 
 
 
 


 
上海汽车中心实验室 
中国·上海·嘉定区安研路201 号 
邮编. 201804 
 
SAIC QA Laboratory 
201 Anhong rd, Anting, Shanghai 
报告编号 
Report number 
 
SCL-S-13-0384M 
委托者:变速箱部 王修坤 
Request person, dept： 
委托编号:  /  
Request number: 
送样日期: 2013.12.02 
Request date:  
报告日期: 2013.12.17 
Report date：  
第7 页共10 页 
 
SMPV-0.2.3-002-QA -F01 
 
（a）内圈样品 全貌/ inside race sample  overview 
 
（b）滚道面组织/raceway surface’ microstructure  500X   （c）芯部组织/ core microstructure  500X 
 
（d）碳化物 深腐蚀；/ carbonization deeply-etched  500X    （e）夹杂物/ inclusion  100X；A0.5 
图7  内圈金相检验 
Fig. 7 microstructure check of inside race 
 
 


 
上海汽车中心实验室 
中国·上海·嘉定区安研路201 号 
邮编. 201804 
 
SAIC QA Laboratory 
201 Anhong rd, Anting, Shanghai 
报告编号 
Report number 
 
SCL-S-13-0384M 
委托者:变速箱部 王修坤 
Request person, dept： 
委托编号:  /  
Request number: 
送样日期: 2013.12.02 
Request date:  
报告日期: 2013.12.17 
Report date：  
第8 页共10 页 
 
SMPV-0.2.3-002-QA -F01 
 
（a）剥离处/ peeling zone                （b）表面组织/surface microstructure 200X 
 
（c）芯部组织/ core microstructure  500X       （d）碳化物  深腐蚀；500X/ carbonization deeply-etched 
 
（e） 夹杂物/ inclusion  100X；D0.5 
图8  钢球金相检验 
Fig. 8 ball microstructure check 
 


 
上海汽车中心实验室 
中国·上海·嘉定区安研路201 号 
邮编. 201804 
 
SAIC QA Laboratory 
201 Anhong rd, Anting, Shanghai 
报告编号 
Report number 
 
SCL-S-13-0384M 
委托者:变速箱部 王修坤 
Request person, dept： 
委托编号:  /  
Request number: 
送样日期: 2013.12.02 
Request date:  
报告日期: 2013.12.17 
Report date：  
第9 页共10 页 
 
SMPV-0.2.3-002-QA -F01 
 
（a）组织/ microstructure                        （b）碳化物/ carbonization 
 
（c）夹杂物/inclusion D0.5 
图9 外圈金相检验 
Table 9 outside race’s microstructure check 
 
滚道面半径 Raceway radius 
     对内圈和外圈的滚道面的半径进行测量，其结果如表2 所示；失效件滚道面半径符合要求，处于临界
状态。The radiuses of the inside and outside race’s raceway surface were shown as table 2, which meet the 
requirements and are on the critical condition. 
     2012 年12 月份，SQE，工程以及实验室对供应商进行了全面审核；所有的尺寸均符合要求； 整个
过程是稳定的。On 2012 December, SQE, DRE and the workmate from lab audited the supplier and all the 
dimensions tested at the location meet the requirement. All the process is stable. 
 
 
 


 
上海汽车中心实验室 
中国·上海·嘉定区安研路201 号 
邮编. 201804 
 
SAIC QA Laboratory 
201 Anhong rd, Anting, Shanghai 
报告编号 
Report number 
 
SCL-S-13-0384M 
委托者:变速箱部 王修坤 
Request person, dept： 
委托编号:  /  
Request number: 
送样日期: 2013.12.02 
Request date:  
报告日期: 2013.12.17 
Report date：  
第10 页共10 页 
 
SMPV-0.2.3-002-QA -F01 
表2 滚道面半径 
Table 2 radium of raceway surface 
序号
No. 
试验项目 
Test item 
额定值
Requirement 
测试结果 
Test Result 
评价evaluation 
合格
ok 
不合格 
not ok 
1 
内圈滚道面半径 
Raceway surface rad. of inside race 
5.67~5.71 
5.71mm， 
见图10（a） 
× 
 
2 
外圈滚道面半径 
Raceway surface rad. of outside race 
5.78~5.82 
5.783mm， 
见图10（b） 
× 
  
 
（a）内圈/inside race  
 
（b） 外圈/ outside race 
图10 滚道半径 raceway surface

File: 材料工程师/scl-s-13-0394M IP24 水冷板.pdf.md
# scl-s-13-0394M IP24 水冷板.pdf

 
上海汽车中心实验室 
中国·上海·嘉定区安研路201 号 
邮编. 201804 
 
SAIC QA Laboratory 
201 Anhong rd, Anting, Shanghai 
报告编号 
Report number 
 
SCL-S-13-0394M 
委托者:SQE 李珅 
Request person, dept： 
委托编号:  /  
Request number: 
送样日期: 2013.12.06 
Request date:  
报告日期: 2013.12.12 
Report date：  
第1 页共9 页 
 
SMPV-0.2.3-002-QA -F01 
零件号Part number 
10014081 
零件名称 
Part name 
水冷板 
Cooling plate 
图纸日期Drawing date 
/ 
零件生产日期Part production date 
/ 
供货商 
Supplier 
联合汽车电子有限公司 
UAES 
车型/项目Car type/project 
IP24  
DVP 材料大纲签署日期DVP material test plan date 
/ 
阶段性报告 Interim report                结论性报告 Conclusion report          
 
Ⅰ.任务描述 Task description 
实验室受委托对水冷板进行失效原因分析，失效零件具体信息如下： 
As requested, SCL has analyzed the failure of the cooling plate. The information of the failed part is as following： 
零件信息：Part information 
零件名称 
Part name 
水冷板 
Cooling plate 
车制造日期 
Vehicle production date 
/ 
VIN 码 
VIN 
/ 
销售日期 
Sale date 
/ 
车辆里程数 
Car mileage 
行驶里程：40038Km 
试验里程：32520Km（G5+要求的97%） 
维修站名称 
Sale agent 
/ 
失效模式描述 
Failure circumstance  
广德基地IP24-EP3-GD-L13POV010 试验车的混合系统出现故障，检测发现是由于水冷板
漏水导致LP 板损坏。 
原材料信息：Raw material information 
原材料及牌号 
Raw material specification 
EN AC-44300/ EN AW-1050A 
原材料厂商 
Raw material producer 
/ 
散件供应商 
Component supplier 
Riftec（博世的原供应商） 
金属热处理状态 
Metal heat treatment state 
/ 
失效零件见图2：The failed part is shown in figure 2 
 
Ⅱ. 结论与建议 Conclusions and Suggestions 
 
结论Conclusions： 
（1）水冷板由于焊接熔合不良，降低了焊缝的强度，于是在工作应力下发生开裂。The bad fusion reduced the weld 
strength and then the cooling plate was cracked under working stress. 
（2）焊缝中存在一定的气孔，最大孔洞为0.9mm。Some pores are in the weld and the max. dimension is 0.9mm. 
（3）盖板的Cu 含量超标，不符合标准的要求；翅板的成分符合要求；硬度均正常。The Cu content of the cover plate 
is over the requirement, which doesn’t meet the requirement and the chemical component of the plate like wing meets 
the requirement; the hardness of the two parts are normal. 
建议Suggestions： 
（1）控制摩擦搅拌焊的工艺过程，同时增加金相的方法对焊缝的质量进行检验。Control the FSW process and at the 
same time apply metallographic examination to check the weld. 
（2）供应商应该确保原材料的成分符合要求。The supplier should ensure the chemical components of the raw 
materials meet the requirements. 
 
分发: 
Distribution 
SQE:李珅 
检验者Author 
邵百明 
审核Auditor 
付玉生 
批准Approver 
杨如松 
日期Date 
2013.12.12 
日期Date 
2013.12.12 
日期Date 
2013.12.12 


 
上海汽车中心实验室 
中国·上海·嘉定区安研路201 号 
邮编. 201804 
 
SAIC QA Laboratory 
201 Anhong rd, Anting, Shanghai 
报告编号 
Report number 
 
SCL-S-13-0394M 
委托者:SQE 李珅 
Request person, dept： 
委托编号:  /  
Request number: 
送样日期: 2013.12.06 
Request date:  
报告日期: 2013.12.12 
Report date：  
第2 页共9 页 
 
SMPV-0.2.3-002-QA -F01 
III. 调查结果 Investigation Results  
    
 2013 年11 月16 日广德基地IP24-EP3-GD-L13POV010 试验车在G5+耐久试验中出现混合系统故障。 
检查发现是由于水冷板漏液导致LP 板损坏所致，见图1。 
 
 
（a）DCDC Side: LP 板、接插件部分有冷却液     （b）PWR Side: 水冷板表面有冷却液 
图1 插件以及水冷板表面有冷却液 粉红色的区域 
 
     供应商对水冷板进行检查，找到了泄露点，发现表面有微小的裂纹，如图2 所示。裂纹傍边的沟槽是
供应商分析时刻上去的，认为是理想的焊接轨迹线。 
 
 
图2 水冷板表面的微裂纹 
 
 
 
 
 
1# 
3# 
2# 
4# 
5# 


 
上海汽车中心实验室 
中国·上海·嘉定区安研路201 号 
邮编. 201804 
 
SAIC QA Laboratory 
201 Anhong rd, Anting, Shanghai 
报告编号 
Report number 
 
SCL-S-13-0394M 
委托者:SQE 李珅 
Request person, dept： 
委托编号:  /  
Request number: 
送样日期: 2013.12.06 
Request date:  
报告日期: 2013.12.12 
Report date：  
第3 页共9 页 
 
SMPV-0.2.3-002-QA -F01 
采用NaOH 溶液对零件表面进行清洗腐蚀，可以清楚地看出焊缝区，如图3 所示；对比两焊缝的轨迹
和供应商刻的理想焊缝轨迹来看，未见差异。 
 
 
图3 焊缝轨迹 
 
断口分析 Fracture Analysis 
     掰开裂缝，可以看见断口形貌如图4 所示；断口大部分区域光滑，且具有方向一致的纹理；靠近外表
面的局部区域较粗糙，与其它区域表现出一定的不同。 
 
 
图4 宏观断口 
 
断裂面A 
断裂面B 
断裂面A 
断裂面B 
内表面 
内表面 
 
两种金属分界线 
内表面 
此截面 


 
上海汽车中心实验室 
中国·上海·嘉定区安研路201 号 
邮编. 201804 
 
SAIC QA Laboratory 
201 Anhong rd, Anting, Shanghai 
报告编号 
Report number 
 
SCL-S-13-0394M 
委托者:SQE 李珅 
Request person, dept： 
委托编号:  /  
Request number: 
送样日期: 2013.12.06 
Request date:  
报告日期: 2013.12.12 
Report date：  
第4 页共9 页 
 
SMPV-0.2.3-002-QA -F01 
      利用扫描电镜对断口的微观形貌进行观察，其结果如图5~7 所示。 
 
 
 
图5 局部低倍断口形貌 
大部分区域呈现一定的纹理，类似流
线，局部（虚线所圈区域）凹凸不平；
所圈区域的大部分呈现出自然结晶
的光滑形态，见图6。 
图6 局部高倍 
呈现原始的光滑的结晶形态，表明该
区域熔合不良。该区域靠近水冷板的
外表面。 
 
见图7 


 
上海汽车中心实验室 
中国·上海·嘉定区安研路201 号 
邮编. 201804 
 
SAIC QA Laboratory 
201 Anhong rd, Anting, Shanghai 
报告编号 
Report number 
 
SCL-S-13-0394M 
委托者:SQE 李珅 
Request person, dept： 
委托编号:  /  
Request number: 
送样日期: 2013.12.06 
Request date:  
报告日期: 2013.12.12 
Report date：  
第5 页共9 页 
 
SMPV-0.2.3-002-QA -F01 
 
      
 焊缝熔合不良会降低焊缝的连接强度；在冷却液的压力下，容易开裂导致泄漏的发生。 
 
金相检验 Metallographic Examination 
      对4 条焊缝进行金相检验，剖切位置见图2；不同位置的焊缝如图8~11 所示。由图可见： 
 
1#试样的焊缝（开裂焊缝附近截面的焊缝）明显熔合不良；焊缝中的气孔长度达到了0.9mm； 
 
2#试样熔合良好，有大小约为0.5mm 的气孔； 
 
3#试样的焊缝大部分区域（＞80%区域）熔合良好；只是在焊缝深度的端部有不良熔合。 
 
4#试样的焊缝与纯铝的结合面呈现不连续的熔合；气孔大小为0.8mm。 
 
5#试样（开裂焊缝的另一端）的熔合不连续，表现熔合不良。 
图7 表面纹理区 高倍 
表面纹理的局部也呈现出光滑的表
面，可能也是自然结晶形成的。 


 
上海汽车中心实验室 
中国·上海·嘉定区安研路201 号 
邮编. 201804 
 
SAIC QA Laboratory 
201 Anhong rd, Anting, Shanghai 
报告编号 
Report number 
 
SCL-S-13-0394M 
委托者:SQE 李珅 
Request person, dept： 
委托编号:  /  
Request number: 
送样日期: 2013.12.06 
Request date:  
报告日期: 2013.12.12 
Report date：  
第6 页共9 页 
 
SMPV-0.2.3-002-QA -F01 
 
 
（a）焊缝全貌                                 （b）局部 未熔合 
图8 1# 试样  焊缝与纯铝结合面明显熔合不良；焊缝中气孔长度约0.9mm 
 
 
（a）焊缝全貌                                 （b）局部 未熔合 
图9 2# 试样 
焊缝与纯铝结合面熔合良好；焊缝中气孔大小约0.5mm 
 
 
HV1:80,82,76 
HV1:69,70,73 
HV0.3:28,29,27 


 
上海汽车中心实验室 
中国·上海·嘉定区安研路201 号 
邮编. 201804 
 
SAIC QA Laboratory 
201 Anhong rd, Anting, Shanghai 
报告编号 
Report number 
 
SCL-S-13-0394M 
委托者:SQE 李珅 
Request person, dept： 
委托编号:  /  
Request number: 
送样日期: 2013.12.06 
Request date:  
报告日期: 2013.12.12 
Report date：  
第7 页共9 页 
 
SMPV-0.2.3-002-QA -F01 
 
 
图10 3# 试样 
焊缝与纯铝结合面大部分区域（结合面的80%）熔合良好，只是在底部有不良熔合 
 
 
（a）焊缝全貌                                 （b）局部 不连续的熔合 
图11 4# 试样   焊缝处有气孔，长约0.8mm；焊缝与纯铝结合面部分熔合 
 
a 
b 
c 
说明： 
（a） 焊缝全貌 
（b） 局部 熔合良好 
（c） 局部 熔合不完全 
未完全熔合 


 
上海汽车中心实验室 
中国·上海·嘉定区安研路201 号 
邮编. 201804 
 
SAIC QA Laboratory 
201 Anhong rd, Anting, Shanghai 
报告编号 
Report number 
 
SCL-S-13-0394M 
委托者:SQE 李珅 
Request person, dept： 
委托编号:  /  
Request number: 
送样日期: 2013.12.06 
Request date:  
报告日期: 2013.12.12 
Report date：  
第8 页共9 页 
 
SMPV-0.2.3-002-QA -F01 
 
（a）焊缝全貌                                 （b）局部 不连续的熔合 
图12 5#试样  焊缝与纯铝熔合不良 
 
       
    焊缝熔合不良会降低焊缝连接强度；当这些不良熔合区，在受力后，相互贯穿后，裂纹就产生了；泄
漏也就可能发生。 
熔合不良和气孔是摩擦搅拌焊的典型缺陷。未能从供应商处获得焊缝的评价标准，因此无法对焊缝中
气孔以及不良熔合进行评价。该缺陷产生与摩擦搅拌焊的工艺参数有关；在生产中，应该加以控制。 
目前该产品的生产过程中，采用X 光对焊接缺陷进行检测，但是一些呈线状的熔合不良是很难检测出
来的，因此建议在实际生产中应该同时采用金相的方法对焊缝的质量进行检测。 
 
 
 
 
 
 
 
 
 
 
 
 
 
 
 
 
 


 
上海汽车中心实验室 
中国·上海·嘉定区安研路201 号 
邮编. 201804 
 
SAIC QA Laboratory 
201 Anhong rd, Anting, Shanghai 
报告编号 
Report number 
 
SCL-S-13-0394M 
委托者:SQE 李珅 
Request person, dept： 
委托编号:  /  
Request number: 
送样日期: 2013.12.06 
Request date:  
报告日期: 2013.12.12 
Report date：  
第9 页共9 页 
 
SMPV-0.2.3-002-QA -F01 
材料检测 Material Test 
     材料的相关检测结果如表1 所示。由表可见： 
 盖板中Cu 含量超出上限，不符合要求。Cu 含量的增加对强度有利，但是同时可能对耐腐蚀
性产生不利的影响；虽然不是本次失效的原因，但应该进行控制。 
 翅板的成分符合要求。 
 焊缝附近的材料硬度正常。 
 
表1 材料检测结果 
序号No. 
试验项目Test item 
额定值
Requirement 
测试结果 
Test Result 
评价evaluation 
合格
ok 
不合格 
not ok 
1 
盖板的成分 
44300  
  
  
  
Si 
10.5~13.5 
11.35 
× 
Fe 
≤1.0 
0.705 
× 
Cu 
≤0.10 
0.226 
× 
Mn 
≤0.55 
0.071 
× 
Zn 
≤0.15 
0.134 
× 
Ti 
≤0.15 
0.013 
× 
2 
翅板的成分 
EN AW 1050 
Si 
≤0.25 
0.117 
× 
Fe 
≤0.40 
0272 
× 
Cu 
≤0.05 
0.0031 
× 
Mn 
≤0.05 
0.0033 
× 
Mg 
≤0.05 
0.00040 
× 
Zn 
≤0.07 
0.0044 
× 
Ti 
≤0.05 
0.011 
× 
杂质 
单个最大 
≤0.03 
0.011 
× 
总和 
≤0.10 
0.06 
× 
3 
硬度 
见图8 
/

File: 材料工程师/scl-s-13-0403M AP13 减振器 （草案）.pdf.md
# scl-s-13-0403M AP13 减振器 （草案）.pdf

 
上海汽车中心实验室 
中国·上海·嘉定区安研路201 号 
邮编. 201804 
 
SAIC QA Laboratory 
201 Anhong rd, Anting, Shanghai 
报告编号 
Report number 
 
SCL-S-13-0403M 
委托者:底盘 刘宜高 
Request person, dept： 
委托编号:  /  
Request number: 
送样日期: 2013.12.17 
Request date:  
报告日期: 2014.01.06 
Report date：  
第1 页共6 页 
 
SMPV-0.2.3-002-QA -F01 
零件号Part number 
10014081 
零件名称 
Part name 
前减振器总成-活塞杆 
Front Damper-piston rod 
图纸日期Drawing date 
2012.8.29 
零件生产日期Part production date 
/ 
供货商 
Supplier 
淅川减振器厂 
车型/项目Car type/project 
AP13  
DVP 材料大纲签署日期DVP material test plan date 
/ 
阶段性报告 Interim report                结论性报告 Conclusion report          
 
Ⅰ.任务描述 Task description 
实验室受委托对减振器活塞杆进行失效原因分析，失效零件具体信息如下： 
As requested, SCL has analyzed the failure of the front damper’s piston rod. The information of the failed part is as 
following： 
零件信息：Part information 
零件名称 
Part name 
前减振器总成-活塞杆 
Front Damper-piston rod 
车制造日期 
Vehicle production date 
/ 
VIN 码 
VIN 
/ 
销售日期 
Sale date 
/ 
车辆里程数 
Car mileage 
24975km（试验里程） 
维修站名称 
Sale agent 
/ 
失效模式描述 
Failure circumstance  
完成84.35%的GD 试验，发生断裂。 
原材料信息：Raw material information 
原材料及牌号 
Raw material specification 
35# 
原材料厂商 
Raw material producer 
/ 
散件供应商 
Component supplier 
/ 
金属热处理状态 
Metal heat treatment state 
/ 
失效零件见图1~2：The failed part is shown in figure1~ 2 
 
Ⅱ. 结论与建议 Conclusions and Suggestions 
 
结论Conclusions： 
（1）减振器活塞杆是通过疲劳而断裂于退刀槽的应力集中处。由于所收样品的裂纹源已破坏，因此无法对起源
处进行检测分析。The piston rod of the damper was broken at the undercuts with stress concentration by fatigue. 
Because of the crack source was damaged, it is impossible to check it. 
（2）材料的成分和硬度符合要求，组织正常。The chemical components and hardness meet the requirement; the 
microstructure is normal. 
 
建议Suggestions： 
（1）校核载荷，优化设计，降低应力集中，或提高承载能力。Check the load and optimize the design to reduce the 
stress concentration or improve the load ability. 
（2）用于分析的零件应该是完整的。The failed part for the analysis should be whole. 
 
 
分发: 
Distribution 
底盘:刘宜高 
检验者Author 
邵百明 
审核Auditor 
付玉生 
批准Approver 
杨如松 
日期Date 
2014.01.06 
日期Date 
2014.01.06 
日期Date 
2014.01.06 


 
上海汽车中心实验室 
中国·上海·嘉定区安研路201 号 
邮编. 201804 
 
SAIC QA Laboratory 
201 Anhong rd, Anting, Shanghai 
报告编号 
Report number 
 
SCL-S-13-0403M 
委托者:底盘 刘宜高 
Request person, dept： 
委托编号:  /  
Request number: 
送样日期: 2013.12.17 
Request date:  
报告日期: 2014.01.06 
Report date：  
第2 页共6 页 
 
SMPV-0.2.3-002-QA -F01 
III. 调查结果 Investigation Results  
    
AP13 完成84.35%的GD 试验后，前减振器总成活塞杆发生了断裂；断裂于退刀槽与Φ 11 截面过渡的
应力集中处，如图1 所示。供应商在其中一个断口处进行了取样分析；实验室收到另一半断口，而其表面
在路试中损伤严重，因此只能对局部保留的区域进行分析（见断口分析）。 
 
 
图1 断裂位置 断裂于退刀槽与Φ 11 截面的过渡处 
 
图2 收到的失效件 送样前，供应商截取了另一保存较好的断口进行了分析 
 
断口分析 Fracture Analysis 
     断口大部分表面已损坏，如图3 所。从其宏观来看：局部还保留有显示疲劳特征的海滩纹路（见图虚
线所圈区域）；裂纹扩展方向如图箭头所示。起源区已损坏，无法观察。 
 
图3 宏观断口  
 
 
断裂位置：退刀槽与Φ 11 截面的过
渡处；此处存在应力集中 
断裂位置 
Φ 11 截面 
检测点2，见图6 
检测点1，见图5 
裂纹扩展方向 
Φ 11 
断口损伤严重 
供应商截取了该断口 


 
上海汽车中心实验室 
中国·上海·嘉定区安研路201 号 
邮编. 201804 
 
SAIC QA Laboratory 
201 Anhong rd, Anting, Shanghai 
报告编号 
Report number 
 
SCL-S-13-0403M 
委托者:底盘 刘宜高 
Request person, dept： 
委托编号:  /  
Request number: 
送样日期: 2013.12.17 
Request date:  
报告日期: 2014.01.06 
Report date：  
第3 页共6 页 
 
SMPV-0.2.3-002-QA -F01 
     利用电镜对断口进行观察，其结果如图4 和图5 所示。由图可见： 
 
检测点1 具有大量一定方向的二次裂纹；这些裂纹是疲劳扩展后期形成的，显示了裂纹扩展方向。 
 
检点2 的形貌为解理+韧窝，是过载形成的；该区域为瞬断区。 
 
 
 
图4 检测点1 
 
大量的二次裂纹是疲劳裂纹
扩展后期形成的；由于表面
有擦伤，因此更微观的形貌
难易观察 
图5 检测点2  
 
断口的形貌为解理+韧窝，是
过载形成的。该区域处于瞬
断区。 


 
上海汽车中心实验室 
中国·上海·嘉定区安研路201 号 
邮编. 201804 
 
SAIC QA Laboratory 
201 Anhong rd, Anting, Shanghai 
报告编号 
Report number 
 
SCL-S-13-0403M 
委托者:底盘 刘宜高 
Request person, dept： 
委托编号:  /  
Request number: 
送样日期: 2013.12.17 
Request date:  
报告日期: 2014.01.06 
Report date：  
第4 页共6 页 
 
SMPV-0.2.3-002-QA -F01 
断裂处的表面如图6 所示，可以看见明显机加工刀痕，较粗粗糙；其它区域经过了磨削处理，相对较
光滑。 
 
 
图6 断裂处的外表面  机加工刀痕明显，较粗糙 
 
材料检测 Material Test 
材料的相关检测结果如表1 所示；由表可见：材料的成分，硬度和组织均符合要求；依据供应商的内
控标准（半径约0.3mm），过渡半径正常。 
 
表1 材料检测结果 
序号 
No. 
试验项目 
Test item 
额定值
Requirement 
测试结果 
Test Result 
评价evaluation 
合格
ok 
不合格 
not ok 
1 
成分 
35# 
GB/T 3078 
 
  
  
C 
0.32~0.39 
0.343 
× 
Si 
0.17~0.37 
0.233 
× 
Mn 
0.50~0.80 
0.684 
× 
S 
≤0.035 
0.026 
× 
P 
≤0.035 
0.014 
× 
Cr 
≤0. 25 
0.083 
× 
Ni 
≤0. 30 
0.0077 
× 
Cu 
≤0. 25 
0.018 
× 
2 
硬度 
≤241HB 
HB2.5/187.5:214,216,213 
× 
3 
组织 
冷拉态 
冷拉态，铁素体+珠光体，
见图7~9 
× 
 
4 
过渡半径1 
/ 
约0.5mm，见图10 
/ 
说明：1）图纸中无要求，供应商内控半径约0.3mm。 
（a）起源区的外表面 
（b）瞬断区的外表面 


 
上海汽车中心实验室 
中国·上海·嘉定区安研路201 号 
邮编. 201804 
 
SAIC QA Laboratory 
201 Anhong rd, Anting, Shanghai 
报告编号 
Report number 
 
SCL-S-13-0403M 
委托者:底盘 刘宜高 
Request person, dept： 
委托编号:  /  
Request number: 
送样日期: 2013.12.17 
Request date:  
报告日期: 2014.01.06 
Report date：  
第5 页共6 页 
 
SMPV-0.2.3-002-QA -F01 
               
 
图7 瞬断区组织 50X  铁素体+珠光体 
               
 
图8 断口损伤严重的区域  50X 铁素体+珠光体 
 
 
 
 
 
 
 


 
上海汽车中心实验室 
中国·上海·嘉定区安研路201 号 
邮编. 201804 
 
SAIC QA Laboratory 
201 Anhong rd, Anting, Shanghai 
报告编号 
Report number 
 
SCL-S-13-0403M 
委托者:底盘 刘宜高 
Request person, dept： 
委托编号:  /  
Request number: 
送样日期: 2013.12.17 
Request date:  
报告日期: 2014.01.06 
Report date：  
第6 页共6 页 
 
SMPV-0.2.3-002-QA -F01 
 
图9 组织  200X 铁素体+珠光体 
 
 
图10 过渡半径 
过渡半径：约0.5mm
