Repository: kujaxr/obsidian-vault

File: 材料工程师/scl-s-13-0404M IP24后悬置支架（草案）.pdf.md
# scl-s-13-0404M IP24后悬置支架（草案）.pdf

 
上海汽车中心实验室 
中国·上海·嘉定区安研路201 号 
邮编. 201804 
 
SAIC QA Laboratory 
201 Anhong rd, Anting, Shanghai 
报告编号 
Report number 
 
SCL-S-13-0404M 
委托者:SQE 范有为 
Request person, dept： 
委托编号:  /  
Request number: 
送样日期: 2013.12.17 
Request date:  
报告日期: 2014.01.02 
Report date：  
第1 页共6 页 
 
SMPV-0.2.3-002-QA -F01 
零件号Part number 
10043470 
零件名称 
Part name 
后悬置支架 
Rear Mount Bracket 
图纸日期Drawing date 
2011.8 
零件生产日期Part production date 
/ 
供货商 
Supplier 
无锡特瑞堡减震器有限公司 
Wuxi Trelleborg Vibration Isolator Co., LTD 
车型/项目Car type/project 
AP13  
DVP 材料大纲签署日期DVP material test plan date 
/ 
阶段性报告 Interim report                结论性报告 Conclusion report          
 
Ⅰ.任务描述 Task description 
实验室受委托对后悬置支架进行失效原因分析，失效零件具体信息如下： 
As requested, SCL has analyzed the failure of the rear mount bracket. The information of the failed part is as following： 
零件信息：Part information 
零件名称 
Part name 
后悬置支架 
Rear Mount Bracket 
车制造日期 
Vehicle production date 
/ 
VIN 码 
VIN 
/ 
销售日期 
Sale date 
/ 
车辆里程数 
Car mileage 
0km 
维修站名称 
Sale agent 
/ 
失效模式描述 
Failure circumstance  
临港装配车间发现支架开口偏小约1.5mm，以致无法装配；经检查发现：局部有裂纹。 
原材料信息：Raw material information 
原材料及牌号 
Raw material specification 
AlSi9Cu3(Fe) 
原材料厂商 
Raw material producer 
/ 
散件供应商 
Component supplier 
/ 
金属热处理状态 
Metal heat treatment state 
/ 
失效零件见图2：The failed part is shown in figure 2 
 
Ⅱ. 结论与建议 Conclusions and Suggestions 
 
结论Conclusions： 
（1）支架是由于受到异常的载荷而发生开裂；这发生在供应商的零件制造过程中。The bracket was cracked because 
of abnormal load。This happened during or before the machining process. 
（2）材料的成分和硬度符合要求；组织和孔隙正常。The chemical components and hardness meet the requirements; 
the microstructure and porosity are normal. 
 
建议Suggestions： 
（1）供应商结合生产过程，查找开裂原因，并提交8D 报告。 The supplier should find the cause according to the 
process and submit the 8D report. 
 
 
 
 
 
分发: 
Distribution 
底盘:刘宜高 
检验者Author 
邵百明 
审核Auditor 
付玉生 
批准Approver 
杨如松 
日期Date 
2014.01.02 
日期Date 
2014.01.02 
日期Date 
2014.01.02 


 
上海汽车中心实验室 
中国·上海·嘉定区安研路201 号 
邮编. 201804 
 
SAIC QA Laboratory 
201 Anhong rd, Anting, Shanghai 
报告编号 
Report number 
 
SCL-S-13-0404M 
委托者:SQE 范有为 
Request person, dept： 
委托编号:  /  
Request number: 
送样日期: 2013.12.17 
Request date:  
报告日期: 2014.01.02 
Report date：  
第2 页共6 页 
 
SMPV-0.2.3-002-QA -F01 
III. 调查结果 Investigation Results   
   
收到的失效件如图1 所示；在开口的过渡处出现了裂纹；表面有一些磕碰伤，显示该零件曾经保护不
当，受到了一定磕碰。 
该零件的工艺过程为：压铸—脱模—空冷—机加工。 
 
 
图1 失效件 
断口分析 Fracture Analysis 
断口为发散状，表现出过载断裂的特征，如图2 所示。颜色较陈旧，并且表面粘附有物质（见图3）。
这表明开裂已发生很久，并且有物质渗透到断口的表面，因此该开裂是在供应商发货之前已发生。表面的
粘附物应该是液体的物质渗透所致。从整个工艺过程来看，粘附物可能来自压铸的脱模剂或者机加工的过
程（切削液）。 
 
图2 宏观断口  
 
长度：15mm 
开裂处 
开裂处 
区域1 
区域2 
区域3 
区域4 
 


 
上海汽车中心实验室 
中国·上海·嘉定区安研路201 号 
邮编. 201804 
 
SAIC QA Laboratory 
201 Anhong rd, Anting, Shanghai 
报告编号 
Report number 
 
SCL-S-13-0404M 
委托者:SQE 范有为 
Request person, dept： 
委托编号:  /  
Request number: 
送样日期: 2013.12.17 
Request date:  
报告日期: 2014.01.02 
Report date：  
第3 页共6 页 
 
SMPV-0.2.3-002-QA -F01 
 
（a）区域1                                    （b）区域2 
 
（c）区域3                                    （d）区域4 
图3 断口的表面粘附物  虚线为粘附物的边界线 
      
微观断口形貌为解理为主，有少量的韧窝，如图4 所示；是由于过载所致。对粘附物进行能谱分析，
其结果如图5 所示，可以看出：该区域含有大量的C，O 以及少量的S。这些元素可能来自于供应商采用
的切削液为FM-11（含有表面活性剂、精制矿物油、防锈剂、脂类极压剂）。 


 
上海汽车中心实验室 
中国·上海·嘉定区安研路201 号 
邮编. 201804 
 
SAIC QA Laboratory 
201 Anhong rd, Anting, Shanghai 
报告编号 
Report number 
 
SCL-S-13-0404M 
委托者:SQE 范有为 
Request person, dept： 
委托编号:  /  
Request number: 
送样日期: 2013.12.17 
Request date:  
报告日期: 2014.01.02 
Report date：  
第4 页共6 页 
 
SMPV-0.2.3-002-QA -F01 
 
图4 微观断口  解理+韧窝 
 
El AN  Series  unn. C norm. C Atom. C Error (1 Sigma) 
[wt.%]  [wt.%]  [at.%]          [wt.%] 
----------------------------------------------------- 
Al 13 K-series  57.86   66.65   56.18            2.87 
C  6  K-series  13.60   15.67   29.66            3.02 
Si 14 K-series   4.99    5.74    4.65            0.26 
O  8  K-series   3.44    3.97    5.64            0.82 
Cu 29 K-series   3.15    3.63    1.30            0.12 
S  16 K-series   1.47    1.70    1.20            0.09 
Fe 26 K-series   0.72    0.83    0.34            0.05 
Zn 30 K-series   0.63    0.72    0.25            0.06 
Mg 12 K-series   0.53    0.61    0.57            0.06 
Mn 25 K-series   0.42    0.48    0.20            0.04 
----------------------------------------------------- 
Total:  86.80  100.00  100.00 
图5 能谱检测结果 
 
2
4
6
8
10
keV
0
5
10
15
20
25
 cps/eV
 Al 
C 
 Si 
 O 
 Cu 
 Cu 
 Fe 
 Fe 
 S 
 Zn 
 Zn 
 Mn 
 Mn 
 Mg 


 
上海汽车中心实验室 
中国·上海·嘉定区安研路201 号 
邮编. 201804 
 
SAIC QA Laboratory 
201 Anhong rd, Anting, Shanghai 
报告编号 
Report number 
 
SCL-S-13-0404M 
委托者:SQE 范有为 
Request person, dept： 
委托编号:  /  
Request number: 
送样日期: 2013.12.17 
Request date:  
报告日期: 2014.01.02 
Report date：  
第5 页共6 页 
 
SMPV-0.2.3-002-QA -F01 
材料检测 Material Test 
材料的相关检测结果如表1 所示。由表可见： 
 
成分和硬度符合要求； 
 
孔隙和组织正常。 
 
表1 材料检测结果 
序号 
No. 
试验项目 
Test item 
额定值
Requirement 
测试结果 
Test Result 
评价evaluation 
合格
ok 
不合格 
not ok 
1 
成分 
AlSi9Cu3(Fe) 
DIN EN 1706 
 
  
  
Si 
8.0~11.0 
8.86 
× 
Fe 
≤1.3 
0.605 
× 
Cu 
2.0~4.0 
3.52 
× 
Mn 
≤0.55 
0.300 
× 
Mg 
0.05~0.55 
0.46 
× 
Cr 
≤0.15 
0.010 
× 
Ni 
≤0.55 
<0.0020 
× 
Zn 
≤1.2 
0.716 
× 
Pb 
≤0.35 
0.019 
× 
Sn 
≤0.25 
0.030 
× 
Ti 
≤0.25 
<0.00005 
× 
杂质 
单个 
≤0.05 
<0.015 
× 
全部 
≤0.25 
0.07 
× 
2 
硬度 
/ 
HB2.5/62.5:107,106,108 
/ 
3 
孔隙 
孔隙率 
/ 
0.26% 
/ 
孔隙尺寸 
/ 
0.15mm 
/ 
3 
组织 
/ 
α -Al+细小的共晶硅 
/ 
 


 
上海汽车中心实验室 
中国·上海·嘉定区安研路201 号 
邮编. 201804 
 
SAIC QA Laboratory 
201 Anhong rd, Anting, Shanghai 
报告编号 
Report number 
 
SCL-S-13-0404M 
委托者:SQE 范有为 
Request person, dept： 
委托编号:  /  
Request number: 
送样日期: 2013.12.17 
Request date:  
报告日期: 2014.01.02 
Report date：  
第6 页共6 页 
 
SMPV-0.2.3-002-QA -F01 
 
（a）试样全貌 孔隙率：0.26%；孔隙尺寸：0.15 
 
（b）组织 α -Al+细小的共晶硅 
图 6 金相检验

File: 材料工程师/scl-s-13-0412M NLE 2.0T 机油冷却器2013.12.31 （草案）.pdf.md
# scl-s-13-0412M NLE 2.0T 机油冷却器2013.12.31 （草案）.pdf

 
上海汽车中心实验室 
中国·上海·嘉定区安研路201 号 
邮编. 201804 
 
SAIC QA Laboratory 
201 Anhong rd, Anting, Shanghai 
报告编号 
Report number 
 
SCL-S-13-0412M 
委托者:发动机 于波 
Request person, dept： 
委托编号:  /  
Request number: 
送样日期: 2013.12.23 
Request date:  
报告日期: 2013.12.31 
Report date：  
第1 页共9 页 
 
SMPV-0.2.3-002-QA -F01 
零件号Part number 
10092271 
零件名称 
Part name 
机油滤清/水泵模块—机油冷却器 
Filter module with water pump-oil cooler 
图纸日期Drawing date 
2013.11.01 
零件生产日期Part production date 
2013.3 
供货商 
Supplier 
上海欧菲滤清器有限公司 
UFI Filters 
车型/项目Car type/project 
SV 71/NLE 2.0T 
DVP 材料大纲签署日期DVP material test plan date 
/ 
阶段性报告 Interim report                结论性报告 Conclusion report          
 
Ⅰ.任务描述 Task description 
实验室受委托对机油冷却器进行失效原因分析，失效零件具体信息如下： 
As requested, SCL has analyzed the failure of the oil cooler. The information of the failed part is as following： 
零件信息：Part information 
零件名称 
Part name 
机油滤清/水泵模块—机油冷却器 
Filter module with water pump-oil cooler 
车制造日期 
Vehicle production date 
/ 
VIN 码 
VIN 
/ 
销售日期 
Sale date 
/ 
车辆里程数 
Car mileage 
36000Km（PT 耐久试验） 
维修站名称 
Sale agent 
/ 
失效模式描述 
Failure circumstance  
机油冷却器穿孔，导致机油进入冷却液中，发动机温度升高。 
原材料信息：Raw material information 
原材料及牌号 
Raw material specification 
4104/0359/4104 
原材料厂商 
Raw material producer 
/ 
散件供应商 
Component supplier 
/ 
金属热处理状态 
Metal heat treatment state 
/ 
失效零件见图1：The failed part is shown in figure 1 
 
Ⅱ. 结论与建议 Conclusions and Suggestions 
 
结论Conclusions： 
（1） 油冷器穿孔可能是由于零件存在原始的机械损伤所致。The oil cooler’s perforation may be because of the 
original mechanical damage.  
（2） 基材的成分符合要求；组织和硬度正常。 The chemical components of the matrix meet the requirement and 
the microstructure and the hardness are normal. 
 
建议Suggestions： 
（1） 关注零部件的表面质量，避免机械的损伤。Pay attention to the surface quality and avoid the mechanical 
damage from the stamping. 
 
 
 
 
 
分发: 
Distribution 
发动机 于波，朱明德 
检验者Author 
邵百明 
审核Auditor 
付玉生 
批准Approver 
杨如松 
日期Date 
2013.12.31 
日期Date 
2013.12.31 
日期Date 
2013.12.31 


 
上海汽车中心实验室 
中国·上海·嘉定区安研路201 号 
邮编. 201804 
 
SAIC QA Laboratory 
201 Anhong rd, Anting, Shanghai 
报告编号 
Report number 
 
SCL-S-13-0412M 
委托者:发动机 于波 
Request person, dept： 
委托编号:  /  
Request number: 
送样日期: 2013.12.23 
Request date:  
报告日期: 2013.12.31 
Report date：  
第2 页共9 页 
 
SMPV-0.2.3-002-QA -F01 
III. 调查结果 Investigation Results      
商用车进行PT 测试，完成36000Km 里程，发现发动机温度较高；检查发现：油冷却器出现泄漏，使
得机油进入冷却液中，从而降低了冷却效果。 
实验室收到的失效件如图1 所示。供应商已对其进行了剖切，发现泄漏点处于入水口的一侧，距离底
部第二层管的表面。 
 
图1 收到的失效件 供应商已进行了剖切 
      泄漏点处的形貌如图2 所示。原始的钎焊表面已不存在（白色线条所圈区域），呈黑色；泄漏点处于
凹坑的底部，局部呈现白色。该异常区域的大小约为：2.8×1mm2；白色区域的尺寸约为：1.2×0.5mm2。 
 
 
图2 泄漏点 
 
入水口 
出水口 
机油水口 
机油出口 
入水口 
底部 
泄漏点 
表层已不存在 
约2.8mm 
约1.0mm 


 
上海汽车中心实验室 
中国·上海·嘉定区安研路201 号 
邮编. 201804 
 
SAIC QA Laboratory 
201 Anhong rd, Anting, Shanghai 
报告编号 
Report number 
 
SCL-S-13-0412M 
委托者:发动机 于波 
Request person, dept： 
委托编号:  /  
Request number: 
送样日期: 2013.12.23 
Request date:  
报告日期: 2013.12.31 
Report date：  
第3 页共9 页 
 
SMPV-0.2.3-002-QA -F01 
     泄漏点的背面呈原始自然的钎焊表面；泄漏点的周围呈现黑褐色，如图3 所示。 
 
 
图3 泄漏点背面 
 
利用电镜对泄漏点的表面形貌进行观察，其结果如图4 所示。灰色的区域类似机械的刮伤；白色的区
域的底部有一些凹坑，其它区域光滑无明显的断裂形貌。这可能是由于泄漏后，表面经受了氧化和冲涮，
以致该形貌并不能反应最初失效的形貌。  
 
 
图4 全貌  
 
泄漏点最外围的区域类似原始自
然钎焊的表面被刮伤所致。 
 


 
上海汽车中心实验室 
中国·上海·嘉定区安研路201 号 
邮编. 201804 
 
SAIC QA Laboratory 
201 Anhong rd, Anting, Shanghai 
报告编号 
Report number 
 
SCL-S-13-0412M 
委托者:发动机 于波 
Request person, dept： 
委托编号:  /  
Request number: 
送样日期: 2013.12.23 
Request date:  
报告日期: 2013.12.31 
Report date：  
第4 页共9 页 
 
SMPV-0.2.3-002-QA -F01 
 
 
 
图5 局部形貌 
箭头所指区域具有较厚的沉
积物，该沉积物随着液体的流动而
沉积在泄漏点的周围。 
靠近凹坑的区域表面类似刮
伤形成的。 
 
 
图6 原始钎焊表面与损伤区 
类似刮伤的区域与钎焊的表面
明显不同。 


 
上海汽车中心实验室 
中国·上海·嘉定区安研路201 号 
邮编. 201804 
 
SAIC QA Laboratory 
201 Anhong rd, Anting, Shanghai 
报告编号 
Report number 
 
SCL-S-13-0412M 
委托者:发动机 于波 
Request person, dept： 
委托编号:  /  
Request number: 
送样日期: 2013.12.23 
Request date:  
报告日期: 2013.12.31 
Report date：  
第5 页共9 页 
 
SMPV-0.2.3-002-QA -F01 
 
 
 
铜合金的存在，可能会对钎焊造成影响，使得材料在钎焊中出现熔穿，但能谱检测（见图9）显示：
孔洞周围的Cu 元素未出现聚集的现象，因此可以排除钎焊导致局部熔穿的可能性。 
 
图7 凹坑的边界 
 
凹坑的边界棱角分明，显示凹
坑的形成可能与局部材料脱落与
断裂有关，而不是腐蚀冲刷的过
程。腐蚀冲刷的表面会比较圆滑，
不会形成尖锐的棱角。 
图8 泄漏点 
 
泄漏点处于晶粒相交的区域；
周围的表面有一些凹坑。这些凹坑
可能是硅相或者合金相脱落后形
成的痕迹。 
 


 
上海汽车中心实验室 
中国·上海·嘉定区安研路201 号 
邮编. 201804 
 
SAIC QA Laboratory 
201 Anhong rd, Anting, Shanghai 
报告编号 
Report number 
 
SCL-S-13-0412M 
委托者:发动机 于波 
Request person, dept： 
委托编号:  /  
Request number: 
送样日期: 2013.12.23 
Request date:  
报告日期: 2013.12.31 
Report date：  
第6 页共9 页 
 
SMPV-0.2.3-002-QA -F01 
 
 
 
图9 能谱检测 
 
     异常区域表面主要元素为O，C 和Al，未发现Cl（可能带有腐蚀）和其它异常元素；与此同时，对
油冷器的其它表面进行检测，未发现腐蚀，凹坑。基于这两点，结合异常区域清晰尖锐的特征（图7），可
以排除由于腐蚀导致局部穿孔的可能性。 
 
 
 
 
 
 
 
 
孔洞的表面 


 
上海汽车中心实验室 
中国·上海·嘉定区安研路201 号 
邮编. 201804 
 
SAIC QA Laboratory 
201 Anhong rd, Anting, Shanghai 
报告编号 
Report number 
 
SCL-S-13-0412M 
委托者:发动机 于波 
Request person, dept： 
委托编号:  /  
Request number: 
送样日期: 2013.12.23 
Request date:  
报告日期: 2013.12.31 
Report date：  
第7 页共9 页 
 
SMPV-0.2.3-002-QA -F01 
材料检测 Material Test 
     材料的相关检测结果如表1 所示。基材的成分符合要求；组织正常；硬度无异常。 
 
表1 材料检测结果 
序号 
No. 
测试项目 
Test item 
额定值 
Requirement 
试验结果 
Test result 
评价 Evaluation 
合格 
OK 
不合格 
Not OK 
1 
基材 
0359 
 
 
 
 
Si 
≤0.20 
0.0391 
0.202 
× 
 
 
Fe 
≤0.35 
0.1631 
0.1482 
× 
 
 
Cu 
0.4~0.6 
0.4691 
0.4312 
× 
 
 
Mn 
1.0~1.3 
1.071 
1.0632 
× 
 
 
Mg 
0.2~0.3 
0.2361 
0.2392 
× 
 
 
Zn 
≤0.05 
0.0121 
0.00562 
× 
 
 
Ti 
0.10~0.25 
0.1611 
0.2082 
× 
 
2 
组织 
/ 
正常 
/ 
 
3 
硬度 
/ 
HV0.3:66,66,72 
/ 
 
说明：1）来自原材料的质保书。 
      2）来自于失效件，Si 元素存在明显的差异，可能与钎焊中元素的扩散有关。 
 
 
图10  组织 α -Al 的基体上分布着一些合金相；正常 
自然钎焊的表面类似被刮伤的区域 
很尖锐，表明与冲刷腐蚀无关 


 
上海汽车中心实验室 
中国·上海·嘉定区安研路201 号 
邮编. 201804 
 
SAIC QA Laboratory 
201 Anhong rd, Anting, Shanghai 
报告编号 
Report number 
 
SCL-S-13-0412M 
委托者:发动机 于波 
Request person, dept： 
委托编号:  /  
Request number: 
送样日期: 2013.12.23 
Request date:  
报告日期: 2013.12.31 
Report date：  
第8 页共9 页 
 
SMPV-0.2.3-002-QA -F01 
 
图11 微观晶粒   
凹坑处晶粒不完整，显示原先此处有材料，发生了分离 
 
另一油冷器 another oil cooler 
      图13 显示的是另一件通过DS44 的油冷器，行驶里程约5 万公里。经过检测，表面完好，无凹坑和
穿孔；局部有金属屑，但未见表面任何异常。 
 
 
图12 另一通过DS44 的零件 
 
 
表层钎焊层已不存在 
金属屑，见图12 
剖开 


 
上海汽车中心实验室 
中国·上海·嘉定区安研路201 号 
邮编. 201804 
 
SAIC QA Laboratory 
201 Anhong rd, Anting, Shanghai 
报告编号 
Report number 
 
SCL-S-13-0412M 
委托者:发动机 于波 
Request person, dept： 
委托编号:  /  
Request number: 
送样日期: 2013.12.23 
Request date:  
报告日期: 2013.12.31 
Report date：  
第9 页共9 页 
 
SMPV-0.2.3-002-QA -F01 
 
图13 金属屑  局部表面完好 
 
 
综合分析 Comprehensive Analysis  
油冷器出现穿孔可能与如下几种原因有关： 
（1） 钎焊中局部熔穿 这可能是由于一些材料（如Cu）降低了局部的熔点，导致材料在钎焊中熔穿。
但是实际检测，未发现在缺陷处聚集，因此可以排除该种可能。 
（2） 腐蚀（化学或者电化学腐蚀或空穴腐蚀）腐蚀通常会引起表面凹凸不平，并且可能会在多个区
域留下腐蚀的孔洞或凹坑；孔洞通常为圆形。除泄露点以外的其它区域，未见腐蚀形成的凹坑
和孔洞，且异常区域表面较平，凹坑呈长条形；能谱检测未发现存在异常的腐蚀性元素。基于
这些，可以判断：该失效与腐蚀无关。 
（3） 冲刷和腐蚀共同作用  冲刷通常会在其它区域留下冲刷的痕迹，而失效件的其它区域未见冲刷
的痕迹；此外，尖锐的区域容易被冲刷掉，变得圆滑，而金相检测显示凹坑的边部较尖锐。基
于这些特征：可以排除冲刷和腐蚀的作用。 
（4） 原始材料在局部存在缺陷  类似“刮伤“的区域表面未见钎焊层，应该是损伤所致与材料无关；
凹坑区域未见材料的组织异常。 
（5） 局部有损伤 原材料可能遭受了损伤或者冲压过程和其它生产环节可能导致局部损伤，以致后
期使用中发生穿孔。“刮伤”的痕迹说明表面曾遭受机械损伤。 
基于上述的分析来看：局部损伤可能是导致油冷器穿孔的原因。但基于失效件，还无法找到直接的证
据。

File: 材料工程师/scl-s-14-0001M SCM250C  控制销(草案).pdf.md
# scl-s-14-0001M SCM250C  控制销(草案).pdf

 
上海汽车中心实验室 
中国·上海·嘉定区安研路201 号 
邮编. 201804 
 
SAIC Central Laboratory 
201 Anhong rd, Anting, Shanghai, China 
报告编号 
Report number 
 
SCL-S-13-0001M 
委托者:DRE 黄健刚 
Request person, dept： 
委托编号: / 
Request number: 
送样日期: 2014.01.02 
Request date:  
报告日期: 2013.01.08 
Report date：  
第1 页共8 页 
 
分发: 
Distribution 
DRE 黄健刚 
检验者Author 
邵百明 
审核Auditor 
付玉生 
批准Approver 
杨如松 
日期Date 
2014.01.08 
日期Date 
2014.01.08 
日期Date 
2014.01.08 
SMPV-0.2.3-002-QA -F01 
零件号Part number 
10021733 
 零件名称 
Part name 
换档控制销 
Shift Pin 
图纸日期Drawing date 
2013.07.31 
零件生产日期Part production date 
/ 
 供货商 
Supplier 
上海汽车变速器有限公司 
车型/项目Car type/project 
SCM 250 
DVP 材料大纲签署日期DVP material test plan date 
/ 
阶段性报告 Interim report                结论性报告 Conclusion report          
 
Ⅰ.任务描述 Task description 
实验室受委托对换档控制销进行分析，失效零件具体信息如下： 
As requested, QA lab has analyzed the shift pin. The information of the failed part is as following： 
零件信息：Part information 
零件名称 
Part name 
换档控制销 
Shift Pin 
车制造日期 
Vehicle production date 
/ 
VIN 码 
VIN 
/ 
销售日期 
Sale date 
/ 
测试寿命 
Test Life 
40%（要求30 万次） 
维修站名称 
Sale agent 
/ 
失效模式描述 
Failure circumstance  
OTS 零件的控制轴销在台架耐久试验中发生断裂。During the bench enduring test, the OTS shift pin was 
broken.  
原材料信息：Raw material information 
原材料及牌号 
Raw material specification 
45# 
原材料厂商 
Raw material producer 
/ 
散件供应商 
Component supplier 
芜湖强盛 
金属热处理状态 
Metal heat treatment state 
/ 
失效零件见图2：The failed part is shown in figure 2.  
 
Ⅱ. 结论与建议 Conclusions and Suggestions 
 
结论Conclusions： 
（1） 控制销是由于疲劳而断裂。The shift pin was broken by fatigue. 
（2） 控制销的材料成分和硬度符合要求；组织正常。The chemical components and hardness meet the requirement; 
the microstructure is normal. 
 
建议Suggestions： 
（1） 检查试验载荷是否符合要求。Check if the test load met the requirement. 
（2） 校核零件的载荷。Check the load of the parts. 
 
 
 
 


 
上海汽车中心实验室 
中国·上海·嘉定区安研路201 号 
邮编. 201804 
 
SAIC QA Laboratory 
201 Anhong rd, Anting, Shanghai 
报告编号 
Report number 
 
SCL-S-13-0206M 
委托者: DRE 黄健刚 
Request person, dept： 
委托编号:  /  
Request number: 
送样日期: 2013.07.15 
Request date:  
报告日期: 2013.07.31 
Report date：  
第2 页共8 页 
 
SMPV-0.2.3-002-QA -F01 
II. 调查结果Investigation Results  
    
   换档轴总成装配关系如图1 所示；轴销在工作中承受着双向弯曲的载荷。 
 
 
 
 
 
 
 
 
 
 
 
 
图1 换挡轴总成装配关系 
 
    收到的失效件如图2 所示；断裂于靠近轴销过渡的区域；此处承受的弯曲应力较大。 
 
 
 
 
图3 收到的失效件 
 
 
 
轴销 
 
选换档套筒总成 
选换档轴 
双向受力 
轴销断裂的部位 
选换挡轴 
断裂轴销的头部 


 
上海汽车中心实验室 
中国·上海·嘉定区安研路201 号 
邮编. 201804 
 
SAIC QA Laboratory 
201 Anhong rd, Anting, Shanghai 
报告编号 
Report number 
 
SCL-S-13-0206M 
委托者: DRE 黄健刚 
Request person, dept： 
委托编号:  /  
Request number: 
送样日期: 2013.07.15 
Request date:  
报告日期: 2013.07.31 
Report date：  
第3 页共8 页 
 
SMPV-0.2.3-002-QA -F01 
断口分析 Fracture Analysis 
  断口的形貌如图4 所示。 
 
 
图4 宏观断口  
 
双向的多源疲劳；一侧载荷较
大。这与实验中不同方向的受
载情况有关。 
 
图5 检测点1  
 
可以看见一些与扩展方向相垂
直的二次裂纹，间距较小，显
示出疲劳断裂的特征。 
 
检测点1 
检测点2 


 
上海汽车中心实验室 
中国·上海·嘉定区安研路201 号 
邮编. 201804 
 
SAIC QA Laboratory 
201 Anhong rd, Anting, Shanghai 
报告编号 
Report number 
 
SCL-S-13-0206M 
委托者: DRE 黄健刚 
Request person, dept： 
委托编号:  /  
Request number: 
送样日期: 2013.07.15 
Request date:  
报告日期: 2013.07.31 
Report date：  
第4 页共8 页 
 
SMPV-0.2.3-002-QA -F01 
 
 
 
 
图6  检测点2  
 
可以看见一些与扩展方向相垂
直的二次裂纹；其间距大于检
查点1。这是由于大部区域已断
开，承受的载荷增加所致。 
 
图7  瞬断区  
 
瞬断区为细小的韧窝，表现出
过载的韧性断裂特征。 
 
 


 
上海汽车中心实验室 
中国·上海·嘉定区安研路201 号 
邮编. 201804 
 
SAIC QA Laboratory 
201 Anhong rd, Anting, Shanghai 
报告编号 
Report number 
 
SCL-S-13-0206M 
委托者: DRE 黄健刚 
Request person, dept： 
委托编号:  /  
Request number: 
送样日期: 2013.07.15 
Request date:  
报告日期: 2013.07.31 
Report date：  
第5 页共8 页 
 
SMPV-0.2.3-002-QA -F01 
材料检测 Material Test 
 对轴销的材料进行检测，结果如表1 所示。从检测结果来看： 
 
成分符合要求； 
 
芯部硬度均符合要求； 
 
感应淬火区的范围，表面硬度和淬硬层深度均符合图纸的要求； 
 
组织正常。 
 
表1 材料检测结果 
序号 
No. 
试验项目 
Test item 
额定值 
Requirement 
测试结果 
Test Result 
评价evaluation 
合格 
ok 
不合格 
not ok 
1 
成分 
45# 
（ GB/T 699） 
 
 
 
C 
0.42~0.50 
0.497 
× 
Si 
0.17-0.37 
0.277 
× 
Mn 
0.50-0.80 
0.641 
× 
Cr 
≤0.25 
0.143 
× 
Ni 
≤0.30 
0.067 
× 
Cu 
≤0.25 
0.058 
× 
S 
≤0.035 
0.014 
× 
P 
≤0.035 
0.025 
× 
2 
组织 
表面 
感应淬火 
淬火马氏体 
× 
芯部 
/ 
铁素体+珠光体 
/ 
3 
淬硬层深度 
≥0.8HV500 
1.2mm 
× 
4 
表面硬度 
50-55HRC 
54.5HRC，55.0 HRC，55.0HRC 
× 
5 
芯部硬度 
/ 
HV10:292,297,307 
/ 
6 
感应淬火区 
8±1mm 
8.8mm 
× 
 
 
8.8mm 


 
上海汽车中心实验室 
中国·上海·嘉定区安研路201 号 
邮编. 201804 
 
SAIC QA Laboratory 
201 Anhong rd, Anting, Shanghai 
报告编号 
Report number 
 
SCL-S-13-0206M 
委托者: DRE 黄健刚 
Request person, dept： 
委托编号:  /  
Request number: 
送样日期: 2013.07.15 
Request date:  
报告日期: 2013.07.31 
Report date：  
第6 页共8 页 
 
SMPV-0.2.3-002-QA -F01 
图8 试样全貌  感应淬火区：8.8mm；硬化层深：1.2mm 
 
(a) 主裂纹源 
 
（b）次裂纹源 
图9 裂纹源处  50X 


 
上海汽车中心实验室 
中国·上海·嘉定区安研路201 号 
邮编. 201804 
 
SAIC QA Laboratory 
201 Anhong rd, Anting, Shanghai 
报告编号 
Report number 
 
SCL-S-13-0206M 
委托者: DRE 黄健刚 
Request person, dept： 
委托编号:  /  
Request number: 
送样日期: 2013.07.15 
Request date:  
报告日期: 2013.07.31 
Report date：  
第7 页共8 页 
 
SMPV-0.2.3-002-QA -F01 
 
图10 裂纹源组织 铁素体+珠光体；500X 
 
图11  感应催化区组织 马氏体+极少量残余奥氏体 
 
 


 
上海汽车中心实验室 
中国·上海·嘉定区安研路201 号 
邮编. 201804 
 
SAIC QA Laboratory 
201 Anhong rd, Anting, Shanghai 
报告编号 
Report number 
 
SCL-S-13-0206M 
委托者: DRE 黄健刚 
Request person, dept： 
委托编号:  /  
Request number: 
送样日期: 2013.07.15 
Request date:  
报告日期: 2013.07.31 
Report date：  
第8 页共8 页 
 
SMPV-0.2.3-002-QA -F01 
附件1： 感应淬火的深度 
 
 
 
Chart
140
405
670
935
1200
Depth (祄)
40.0
45.0
50.0
55.0
60.0
HRC
Chart Values
Field
Hardness
Depth
H Diag.
V Diag.
  #
HRC (HV)
祄
祄
祄
1
58.3 (660)
150.0
52.7
53.4
2
58.6 (666)
300.0
52.4
53.1
3
58.7 (669)
450.0
52.2
53.1
4
58.6 (666)
600.0
52.7
52.9
5
58.2 (657)
750.0
53.1
53.1
6
57.9 (651)
900.0
53.1
53.6
7
53.6 (571)
1050.0
57.4
56.7
8
48.5 (491)
1200.0
60.7
62.3
Sample Statistics
Minimum:
48.5 HRC
( 
491 HV )
Maximum:
58.7 HRC
( 
669 HV )
Count:
8 of  8
Hardness
Depth
Ef f .
49.1 HRC (499 HV)
1183.3 祄

File: 材料工程师/scl-s-14-0002M MG6 D柱下饰板模具.pdf.md
# scl-s-14-0002M MG6 D柱下饰板模具.pdf

 
上海汽车中心实验室 
中国·上海·嘉定区安研路201 号 
邮编. 201804 
 
SAIC QA Laboratory 
201 Anhong rd, Anting, Shanghai 
报告编号 
Report number 
 
SCL-S-14-0002M 
委托者:质量保证部 陈艳 
Request person, dept： 
委托编号:  /  
Request number: 
送样日期: 2014.01.02 
Request date:  
报告日期: 2014.01.14 
Report date：  
第1 页共6 页 
 
SMPV-0.2.3-002-QA -F01 
零件号Part number 
30000582/583（零件） 
零件名称 
Part name 
D 柱下饰板模具  
D-pillar lower decoration plate die 
图纸日期Drawing date 
/ 
零件生产日期Part production date 
2013.11 
供货商 
Supplier 
苏州汇众（零件供应商） 
苏州万隆（模具供应商） 
车型/项目Car type/project 
MG6 TT 
DVP 材料大纲签署日期DVP material test plan date 
/ 
阶段性报告 Interim report                结论性报告 Conclusion report          
 
Ⅰ.任务描述 Task description 
实验室受委托对D 柱下饰板模具进行失效原因分析，失效零件具体信息如下： 
As requested, SCL has analyzed the failure of the die for D-pillar lower decoration plate . The information of the failed 
part is as following： 
零件信息：Part information 
零件名称 
Part name 
D 柱下饰板模具 
D-pillar lower decoration plate die 
车制造日期 
Vehicle production date 
/ 
VIN 码 
VIN 
/ 
销售日期 
Sale date 
/ 
车辆里程数 
Car mileage 
/ 
维修站名称 
Sale agent 
/ 
失效模式描述 
Failure circumstance  
新模具开始使用后，发现表面有裂纹。 
原材料信息：Raw material information 
原材料及牌号 
Raw material specification 
P20 
原材料厂商 
Raw material producer 
昆山宏顺 
散件供应商 
Component supplier 
/ 
金属热处理状态 
Metal heat treatment state 
淬火+高温回火 
失效零件见图2：The failed part is shown in figure 2 
 
Ⅱ. 结论与建议 Conclusions and Suggestions 
 
结论Conclusions： 
（1） 模具开裂是由于焊接修补区出现较大内应力所致。这与不当的焊接修补工艺和大的焊接修补有关。There 
were a lot of cracks in the die’s patch area because a suitable patch process and a large area of patch caused a big 
inner stress. 
（2） 最初剥落的材料来自于焊缝而不是模具基材。The initial peeling material is from weld instead of die material. 
（3） 模具材料的Mn 含量超标，但不是模具开裂的原因；其硬度和组织正常。The Mn content is over the 
requirement of the die material, but this is not the failed reason of the die; the hardness and the microstructure 
are normal. 
建议Suggestions： 
（1） 模具应该避免大的修补。A large area of patch should be avoid.  
（2） 采用合适的焊接修补工艺，以降低焊接区的应力。A suitable welding process should be applied to reduce the 
inner stress. 
（3） 控制模具原材料的质量。Control the die raw material quality. 
分发: 
Distribution 
质量保证部: 陈艳 
检验者Author 
邵百明 
审核Auditor 
 
批准Approver 
 
日期Date 
2014.01.14 
日期Date 
 
日期Date 
 


 
上海汽车中心实验室 
中国·上海·嘉定区安研路201 号 
邮编. 201804 
 
SAIC QA Laboratory 
201 Anhong rd, Anting, Shanghai 
报告编号 
Report number 
 
SCL-S-14-0002M 
委托者:质量保证部 陈艳 
Request person, dept： 
委托编号:  /  
Request number: 
送样日期: 2014.01.02 
Request date:  
报告日期: 2014.01.14 
Report date：  
第2 页共6 页 
 
SMPV-0.2.3-002-QA -F01 
III. 调查结果 Investigation Results     
     MG6 D 柱下饰板模具刚开始使用，就发现产品的表面不平，出现一条弯曲的台阶（见图1（a））。这
是由于模具的表面出现了裂缝，表面的一块金属出现了剥落（图1（b））；该剥落的金属片未收到。 
  
图1 饰板表面和相应的模具表面 
对右模具的表面进行探伤，可以发现过渡处存在大量的裂纹（红色线条），如图2 所示；左侧下饰板模
具也在相同的部位出现了裂纹。 
 
图2 右侧D 柱下饰板模具局部和过渡处的表面裂纹 
 
图3  左侧D 柱下饰板模具局部和过渡处的表面裂纹 
 
a) 
b) 
见右图 
见右图 
金相剖切位置 
金相剖切位置 
金相剖切位置 
金相剖切位置 
表面不平 


 
上海汽车中心实验室 
中国·上海·嘉定区安研路201 号 
邮编. 201804 
 
SAIC QA Laboratory 
201 Anhong rd, Anting, Shanghai 
报告编号 
Report number 
 
SCL-S-14-0002M 
委托者:质量保证部 陈艳 
Request person, dept： 
委托编号:  /  
Request number: 
送样日期: 2014.01.02 
Request date:  
报告日期: 2014.01.14 
Report date：  
第3 页共6 页 
 
SMPV-0.2.3-002-QA -F01 
     按照图2 和图3 所标识的位置取样；抛光，腐蚀后，试样表面如图4 所示；由图可见：（1）在过渡处，
激光焊接修补区内部以及修补区与模具基材结合区出现了裂纹，而且可以发现：许多的裂纹贯穿焊缝金属
和模具基体金属。显然这些裂纹是由于焊接热应力所致。（2）剥落的材料处于模具修补焊接的区域。 
 
（a）过渡处的焊缝和裂纹分布  剥离的材料处于焊缝的区域 
 
（b）局部 贯穿焊缝和基体的裂纹  箭头所示 
图4  右侧D 柱下饰板模具测试样品 
 
焊缝区 
焊缝区 
模具基体 
裂纹 
材料剥离区 
裂纹 
裂纹 
模具基体 
焊缝区 


 
上海汽车中心实验室 
中国·上海·嘉定区安研路201 号 
邮编. 201804 
 
SAIC QA Laboratory 
201 Anhong rd, Anting, Shanghai 
报告编号 
Report number 
 
SCL-S-14-0002M 
委托者:质量保证部 陈艳 
Request person, dept： 
委托编号:  /  
Request number: 
送样日期: 2014.01.02 
Request date:  
报告日期: 2014.01.14 
Report date：  
第4 页共6 页 
 
SMPV-0.2.3-002-QA -F01 
 
 
图5  左侧D 柱下饰板模具测试样品 过渡处的焊缝和裂纹分布 
 
 
 
 
 
 
 
 
 
 
 
 
 
 
 
 
 
 
 
 
模具基体 
焊缝区 


 
上海汽车中心实验室 
中国·上海·嘉定区安研路201 号 
邮编. 201804 
 
SAIC QA Laboratory 
201 Anhong rd, Anting, Shanghai 
报告编号 
Report number 
 
SCL-S-14-0002M 
委托者:质量保证部 陈艳 
Request person, dept： 
委托编号:  /  
Request number: 
送样日期: 2014.01.02 
Request date:  
报告日期: 2014.01.14 
Report date：  
第5 页共6 页 
 
SMPV-0.2.3-002-QA -F01 
材料检测 Material Test 
材料的相关检测结果如表1 所示。由表可见： 
 
模具材料中Mn 含量偏高，不符合P20 的要求； 
 
模具材料的硬度正常。 
 
模具材料的组织为回火索氏体，组织粗大。 
 
焊缝区次表面的硬度与模具材料的硬度相当；远离表面区域的硬度低于次表面。这是由于受到焊
接热影响所致。 
 
表1 材料检测结果 
序号 
No. 
试验项目 
Test item 
额定值
Requirement 
测试结果 
Test Result 
评价evaluation 
合格ok 
不合格 
not ok 
1 
模具 
1.1 
成分 
P20 
  
  
C 
0.28~0.40 
0.368 
× 
Si 
0.20~0.80 
0.300 
× 
Mn 
0.60~1.00 
1.11 
× 
Cr 
1.40~2.00 
1.680 
× 
Mo 
0.30~0.50 
0.280 
× 
P 
≤0.03 
0.024 
× 
S 
≤0.03 
0.0042 
× 
1.2 
硬度 
/ 
HRC:32.9,33.4,33.3 
/ 
1.3 
组织 
/ 
粗大的回火索氏体，见图6 
/ 
2 
焊缝 
2.1 
成分 
C 
/ 
0.051 
/ 
Si 
/ 
0.843 
/ 
Mn 
/ 
1.468 
/ 
P 
/ 
0.017 
/ 
S 
/ 
0.024 
/ 
W 
/ 
0.021 
/ 
2.2 
硬度 
/ 
远离表面 HRC:20.5,23.0,23.0 
HV1:228，241,341 
/ 
 
 
 
 
次表面 
HRC:33.5,32.8,34.5 
HV1:317,311,326 
/ 
 
2.3 
组织 
/ 
铁素体+贝氏体，见图7 
/ 


 
上海汽车中心实验室 
中国·上海·嘉定区安研路201 号 
邮编. 201804 
 
SAIC QA Laboratory 
201 Anhong rd, Anting, Shanghai 
报告编号 
Report number 
 
SCL-S-14-0002M 
委托者:质量保证部 陈艳 
Request person, dept： 
委托编号:  /  
Request number: 
送样日期: 2014.01.02 
Request date:  
报告日期: 2014.01.14 
Report date：  
第6 页共6 页 
 
SMPV-0.2.3-002-QA -F01 
 
图6 模具基体组织 回火索氏体  100X 
 
图7 焊缝组织 铁素体+贝氏体 
 
综合分析Comprehensive Analysis 
     基于上述的检测可以看出： 
    （1）模具表面剥离的材料来自于激光焊修补的区域，而不是来自模具基体。 
（2）在过渡处的激光焊修补区域存在大量的裂纹，有的裂纹贯穿焊缝和模具基体。这些裂纹是由于模
具激光焊修补中产生的热应力所致。模具修补供应商在修补中未作任何的降低热应力的措施，如焊前模具
预热，焊后去应力处理。该模具的更改修补区域很大，在工艺不当的情况下，这会进一步增加修补区的内
应力，引起模具的开裂。 
（3）模具材料中的Mn 含量偏高，不符合要求，但不是引起模具开裂的原因。

File: 材料工程师/scl-s-14-0010M ZP11 前轮毂轴承.pdf.md
# scl-s-14-0010M ZP11 前轮毂轴承.pdf

 
上海汽车中心实验室 
中国·上海·嘉定区安研路201 号 
邮编. 201804 
 
SAIC Central Laboratory 
201 Anhong rd, Anting, Shanghai, China 
报告编号 
Report number 
 
SCL-S-14-0010M 
委托者:SQE 于意 
Request person, dept： 
委托编号: / 
Request number: 
送样日期: 2013.01.07 
Request date:  
报告日期: 2013.01.14 
Report date：  
第1 页共8 页 
 
分发: 
Distribution 
SQE 于意 
检验者Author 
邵百明 
审核Auditor 
 
批准Approver 
 
日期Date 
2014.01.14 
日期Date 
 
日期Date 
 
SMPV-0.2.3-002-QA -F01 
零件号Part number 
30009115 
 零件名称 
Part name 
后轮毂轴承 
Rear wheel bearing 
图纸日期Drawing date 
2012.9.13 
零件生产日期Part production date 
2013.11.19 
 供货商 
Supplier 
浙江亚太 
车型/项目Car type/project 
ZP11 
阶段性报告 Interim report                结论性报告 Conclusion report          
 
Ⅰ.任务描述 Task description 
实验室受委托对后轮毂轴承进行分析，失效零件具体信息如下： 
As requested, QA lab has analyzed the rear wheel bearing. The information of the failed part is as following： 
零件信息：Part information 
零件名称 
Part name 
后轮毂轴承 
Rear wheel bearing 
车制造日期 
Vehicle production date 
/ 
VIN 码 
VIN 
/ 
销售日期 
Sale date 
/ 
车辆里程数 
Car mileage 
0Km 
维修站名称 
Sale agent 
/ 
失效模式描述 
Failure circumstance  
临港装配现场，后轮毂轴承开裂。 
原材料信息：Raw material information 
原材料及牌号 
Raw material specification 
SAE1055 
原材料厂商 
Raw material producer 
/ 
散件供应商 
Component supplier 
浙江万向精工有限公司 
金属热处理状态 
Metal heat treatment state 
正火 
失效零件见图1：The failed part is shown in figure 1.  
 
Ⅱ. 结论与建议 Conclusions and Suggestions 
 
结论Conclusions： 
（1） 后轮毂轴承开裂是因为存在原始的锻造裂纹，而与装配无关。该原始裂纹应该是由于坯料外形不良或大
的毛刺造成的。The rear wheel bearing was cracked because of the original forging crack, rather than assembly. 
The original crack should be caused by the bad shape of the billets or a big burr. 
（2） 材料的成分和硬度符合要求；组织正常，无过烧现象。The chemical components and hardness meet the 
requirements and the microstructure is normal and not burnt. 
 
建议Suggestions： 
（1） 审核供应商的生产工艺过程，关注坯料的质量。Audit the manufacturing process，and pay attention to 
the billet quality.  
（2） 隔离生产线同批次的产品，并进行表面裂纹的检查。Isolate and check the same batch of parts on the 
line.  
 
 


 
上海汽车中心实验室 
中国·上海·嘉定区安研路201 号 
邮编. 201804 
 
SAIC QA Laboratory 
201 Anhong rd, Anting, Shanghai 
报告编号 
Report number 
 
SCL-S-14-0010M 
委托者: SQE 于意 
Request person, dept： 
委托编号:  /  
Request number: 
送样日期: 2014.01.07 
Request date:  
报告日期: 2014.01.14 
Report date：  
第2 页共8 页 
 
SMPV-0.2.3-002-QA -F01 
II. 调查结果Investigation Results  
    
   ZP11 后轮毂轴承在临港装配过程发生了局部断裂。失效件如图1 所示。 
 
图1 后轮毂轴承 
 
   该零件为锻件，其主要生产工艺为：下料，中频感应加热，镦粗，成型，正火，机加工，局部感应淬
火，机加工。 
 
断口分析 Fracture Analysis 
   断口如图2 所示，表面颜色较深，显然已遭受了高温的影响，因此其开裂与装配无关，而是由于锻件存
在原始的裂纹。 
 
 
图2 宏观断口  
 
区域1 
区域2 
区域3 


 
上海汽车中心实验室 
中国·上海·嘉定区安研路201 号 
邮编. 201804 
 
SAIC QA Laboratory 
201 Anhong rd, Anting, Shanghai 
报告编号 
Report number 
 
SCL-S-14-0010M 
委托者: SQE 于意 
Request person, dept： 
委托编号:  /  
Request number: 
送样日期: 2014.01.07 
Request date:  
报告日期: 2014.01.14 
Report date：  
第3 页共8 页 
 
SMPV-0.2.3-002-QA -F01 
 
图3 区域1 的断口形貌 呈黑色 
 
图4 区域1 的断口形貌 呈黄色和黑色 
 


 
上海汽车中心实验室 
中国·上海·嘉定区安研路201 号 
邮编. 201804 
 
SAIC QA Laboratory 
201 Anhong rd, Anting, Shanghai 
报告编号 
Report number 
 
SCL-S-14-0010M 
委托者: SQE 于意 
Request person, dept： 
委托编号:  /  
Request number: 
送样日期: 2014.01.07 
Request date:  
报告日期: 2014.01.14 
Report date：  
第4 页共8 页 
 
SMPV-0.2.3-002-QA -F01 
 
图5 区域3 的断口形貌 呈黑色 
 
金相检验 Metallographic Examination 
    在断口的多处取样，发现其均具有相同的特征：断裂表面有明显脱碳，并且局部还有氧化物（见图6 和图
7）。这些氧化物很可能是锻造成型时卷入的。检测中，未发现组织有过烧的特征。 
 
图6 断口横截面金相  50X 
断口 


 
上海汽车中心实验室 
中国·上海·嘉定区安研路201 号 
邮编. 201804 
 
SAIC QA Laboratory 
201 Anhong rd, Anting, Shanghai 
报告编号 
Report number 
 
SCL-S-14-0010M 
委托者: SQE 于意 
Request person, dept： 
委托编号:  /  
Request number: 
送样日期: 2014.01.07 
Request date:  
报告日期: 2014.01.14 
Report date：  
第5 页共8 页 
 
SMPV-0.2.3-002-QA -F01 
 
图7 局部 疑似有折叠；严重的氧化物可能是折叠形成的 200X 
 
                       
 
图8 靠近图6 所示截面的局部金相  疑似有折叠  
 
    
   基体的组织为铁素体+珠光体，为锻造后的正常正火组织，如图9 所示。 
 
氧化物 
 


 
上海汽车中心实验室 
中国·上海·嘉定区安研路201 号 
邮编. 201804 
 
SAIC QA Laboratory 
201 Anhong rd, Anting, Shanghai 
报告编号 
Report number 
 
SCL-S-14-0010M 
委托者: SQE 于意 
Request person, dept： 
委托编号:  /  
Request number: 
送样日期: 2014.01.07 
Request date:  
报告日期: 2014.01.14 
Report date：  
第6 页共8 页 
 
SMPV-0.2.3-002-QA -F01 
 
图9 基体组织  200X 
 
材料检测 Material Test 
      材料的相关检测结果如表1 所示。由表可见： 
 
表1 材料检测结果 
序号 
No. 
试验项目 
Test item 
额定值 
Requirement 
测试结果 
Test Result 
评价evaluation 
合格 
ok 
不合格 
not ok 
1 
成分 
SAE1055 
C 
0.53~0.58 
0.542 
× 
Cr 
0.12~0.20 
0.146 
× 
Mn 
0.70~0.90 
0.794 
× 
 
Si 
0.15~0.35 
0.266 
× 
P 
≤0.025 
0.0059 
× 
S 
≤0.020 
0.0021 
× 
Ti 
≤0.0050 
0.00054 
× 
Al 
≤0.05 
0.016 
× 
Cu 
≤0.25 
0.069 
× 
Ni 
≤0.25 
0.031 
× 
2 
组织 
/ 
铁素体+珠光体 
/ 
3 
硬度 
HB:200~250 
HB2.5/187.5:249,248,245 
× 
 
 
 
 


 
上海汽车中心实验室 
中国·上海·嘉定区安研路201 号 
邮编. 201804 
 
SAIC QA Laboratory 
201 Anhong rd, Anting, Shanghai 
报告编号 
Report number 
 
SCL-S-14-0010M 
委托者: SQE 于意 
Request person, dept： 
委托编号:  /  
Request number: 
送样日期: 2014.01.07 
Request date:  
报告日期: 2014.01.14 
Report date：  
第7 页共8 页 
 
SMPV-0.2.3-002-QA -F01 
综合分析Comprehensive Analysis 
     从断口表面的颜色以及断裂面的脱碳不难看出：该零件在锻造中已出现了开裂，并且在高温下，
发生了脱碳。 
     图9 中粗的实线显示的是锻造毛坯的轮廓；虚的细线显示的是成品的轮廓。不难看出从锻造毛坯
到成品，有一定的切削量。该裂纹穿透了成品的整个壁厚。 
 
 
图10 毛坯的截面图 
 
     导致锻件的局部出现原始裂纹，存在如下几种可能性： 
    （1）坯料外形不良，引起头部出现折叠裂纹  这可与落料或者头部的毛刺有关。通过剪切获得的
料坯如图11 所示，端部不是很平整，与轴线不完全垂直；同时可以发现料坯的端部有一些变形。如果
后续锻造过程出现异常，料坯的不良形状可能会在锻造中引起折叠。在供应商的现场，还发现一些棒
料的头部存在较大的毛刺，如图12 所示；如果不除去，这更容易引起折叠缺陷。 
 
 
           图11 料坯                            图12 棒料头部毛刺 
       
断裂位置 


 
上海汽车中心实验室 
中国·上海·嘉定区安研路201 号 
邮编. 201804 
 
SAIC QA Laboratory 
201 Anhong rd, Anting, Shanghai 
报告编号 
Report number 
 
SCL-S-14-0010M 
委托者: SQE 于意 
Request person, dept： 
委托编号:  /  
Request number: 
送样日期: 2014.01.07 
Request date:  
报告日期: 2014.01.14 
Report date：  
第8 页共8 页 
 
SMPV-0.2.3-002-QA -F01 
（2）坯料表面缺陷，如裂纹或划伤，引起裂纹  在锻造后，缺陷可能会导致局部材料不完整。对
现场的料坯表面进行检查，未发现靠近剪切的表面出现裂纹，如图13 所示。如果在剪切落料过程中，
端部变形的表面出现裂纹，那么零件出现开裂的概率会比较高；实际对同批次的零件进行检查，未发
现其它零件的表面出现裂纹。 
该材料为兴澄特钢生产的SAE1055，原材料经过了100%的无损探伤，因此原材料出现初始裂纹
缺陷的可能性较小。 
 
图13 料坯的表面 未发现剪切变形引起的裂纹 
 
（3）不当的锻造工艺导致局部出现折叠或者裂纹  该零件的形状较简单，锻造工艺导致折叠的可
能性不大；如果是工艺的问题，出现的概率会较高，而此缺陷在同批次的零件中仅发现一例。 
基于上述分析，其原始裂纹应该与坯料的不良外形或表面毛刺有关。

File: 材料工程师/scl-s-14-0017M AP13 后减振动器.pdf.md
# scl-s-14-0017M AP13 后减振动器.pdf

 
上海汽车中心实验室 
中国·上海·嘉定区安研路201 号 
邮编. 201804 
 
SAIC QA Laboratory 
201 Anhong rd, Anting, Shanghai 
报告编号 
Report number 
 
SCL-S-14-0017M 
委托者:底盘 刘宜高 
Request person, dept： 
委托编号:  /  
Request number: 
送样日期: 2014.01.13 
Request date:  
报告日期: 2014.01.21 
Report date：  
第1 页共17 页 
 
SMPV-0.2.3-002-QA -F01 
零件号Part number 
10083153 
零件名称 
Part name 
前减振器总成 
Front Damper Assy. 
图纸日期Drawing date 
2012.8.29 
零件生产日期Part production date 
/ 
供货商 
Supplier 
淅川减振器厂 
车型/项目Car type/project 
AP13  
DVP 材料大纲签署日期DVP material test plan date 
/ 
阶段性报告 Interim report                结论性报告 Conclusion report          
 
Ⅰ.任务描述 Task description 
实验室受委托对前减振器总成进行失效原因分析，失效零件具体信息如下： 
As requested, SCL has analyzed the failure of the front damper assy. The information of the failed part is as following： 
零件信息：Part information 
零件名称 
Part name 
前减振器总成 
Front Damper Assy. 
车制造日期 
Vehicle production date 
/ 
VIN 码 
VIN 
/ 
销售日期 
Sale date 
/ 
车辆里程数 
Car mileage 
12790.8Km (38.26%的GD 试验) 
维修站名称 
Sale agent 
/ 
失效模式描述 
Failure circumstance  
AP13 在广德进行GD 试验，完成38.26%的试验后，左前减振器总成漏油；经检查，U 型
支架开裂，活塞杆断裂。 
原材料信息：Raw material information 
原材料及牌号 
Raw material specification 
35#（活塞杆）；SAPH440（U 型支架）；SM520B
（外缸筒） 
原材料厂商 
Raw material producer 
/ 
散件供应商 
Component supplier 
/ 
金属热处理状态 
Metal heat treatment state 
/ 
失效零件见图1：The failed part is shown in figure1 
 
Ⅱ. 结论与建议 Conclusions and Suggestions 
结论Conclusions： 
（1） 活塞杆和支架均是由于疲劳而失效的，其失效与载荷较大，承载能力不足有关。The piston bar and bracket 
were failed because of fatigue, which is because the load is big and the load ability is not enough. 
（2） 螺栓的松动与承受的载荷过大或开口尺寸有关。The loosening of the bolt was because of a big load or the 
dimension of the bracket.  
（3） 活塞杆的成分和硬度符合要求；组织正常。The chemical components and hardness of the piston bar meet the 
requirements and the microstructure is normal. 
（4） U 型支架的材料成分和强度符合要求，组织正常。The chemical components and strength of the U-type 
bracket meet the requirements and the microstructure is normal. 
建议Suggestions： 
（1） 校核活塞杆和U 型支架的载荷，优化设计，确保安全系数。Check the load of the piston and U-type bracket 
and optimize the design to ensure the safety factor. 
（2） 控制生产过程，确保U 型支架的开口尺寸和边部质量。Control the manufacture process and ensure the 
opening dimension of the bracket and the edge quality. 
分发: 
Distribution 
底盘：刘宜高 
检验者Author 
邵百明 
审核Auditor 
付玉生 
批准Approver 
杨如松 
日期Date 
2014.01.21 
日期Date 
2014.01.21 
日期Date 
2014.01.21 


 
上海汽车中心实验室 
中国·上海·嘉定区安研路201 号 
邮编. 201804 
 
SAIC QA Laboratory 
201 Anhong rd, Anting, Shanghai 
报告编号 
Report number 
 
SCL-S-14-0017M 
委托者:底盘 刘宜高 
Request person, dept： 
委托编号:  /  
Request number: 
送样日期: 2014.01.13 
Request date:  
报告日期: 2014.01.21 
Report date：  
第2 页共17 页 
 
SMPV-0.2.3-002-QA -F01 
III. 调查结果 Investigation Results   
   
    AP13 左后减振器在广德进行GD 耐久试验，完成试验要求的38.26%（试验里程：12790.8Km）后，
减振器出现漏油。经过检测发现：活塞杆断裂；U 型支架出现开裂。 
 
图1 收到的失效件 
 
    U 型支架4 个装配孔及表面的痕迹如图2 和图3 所示。从痕迹可以看出，螺栓出现了松动；实际拆解
也发现螺栓已松动。 
    螺栓松动后，会导致连接处产生额外的冲击载荷，引起支架开裂失效；可能也会对活塞杆的载荷产生
影响。 
 
 
图2  A1 面和A2 表面的痕迹  孔有变形的痕迹，孔内壁的油漆大部已脱落，显示螺栓出现了松动 
 
 
活塞杆断裂后，导致内管开裂 
其它散件；由于活塞杆断裂，密封端有损
坏，而出现漏油。 
活塞杆断裂 
U 型支架开裂 
密封端 
A1 面 
A2 面 
B1 面 
B2 面 
A1 面 
A2 面 
受压变形 
受压变形 
受压变形 


 
上海汽车中心实验室 
中国·上海·嘉定区安研路201 号 
邮编. 201804 
 
SAIC QA Laboratory 
201 Anhong rd, Anting, Shanghai 
报告编号 
Report number 
 
SCL-S-14-0017M 
委托者:底盘 刘宜高 
Request person, dept： 
委托编号:  /  
Request number: 
送样日期: 2014.01.13 
Request date:  
报告日期: 2014.01.21 
Report date：  
第3 页共17 页 
 
SMPV-0.2.3-002-QA -F01 
 
 
图3 B1 和B2 的表面痕迹  孔内壁有螺纹的压痕，匹配面金属有塑性变形，显示螺栓出现了松动 
 
活塞杆 Piston Bar 
    活塞杆断裂于应力集中部位；断口磨损严重，并且局部与内管挤压出现了塑性变形。前一辆试验车在
完成83.4%的GD 试验后，于该部位也出现了断裂失效，详细情况见报告SCL-S-13-0403M。 
 
 
 
 
 
 
 
 
 
 
 
图4 活塞杆  断裂于应力集中部位；断口出现了严重的损伤； 
 
     利用电镜对活塞杆的断裂面进行检测；在一些局部的区域可以发现疲劳的特征。检测结果（见图6~7）
显示该断裂是一种双向的疲劳断裂，与报告SCL-S-13-0403M 中失效件的断裂类型相同。 
 
 
螺纹压痕 
螺纹压痕 
与内管挤
压产生塑
性变形 
表面磨损严重 


 
上海汽车中心实验室 
中国·上海·嘉定区安研路201 号 
邮编. 201804 
 
SAIC QA Laboratory 
201 Anhong rd, Anting, Shanghai 
报告编号 
Report number 
 
SCL-S-14-0017M 
委托者:底盘 刘宜高 
Request person, dept： 
委托编号:  /  
Request number: 
送样日期: 2014.01.13 
Request date:  
报告日期: 2014.01.21 
Report date：  
第4 页共17 页 
 
SMPV-0.2.3-002-QA -F01 
 
 
 
 
图5 扩展区 
疲劳条纹和二次裂纹，显示出疲劳断
裂的特征。 
图6 扩展区 
疲劳条纹和二次裂纹，显示处疲劳断
裂的特征。 


 
上海汽车中心实验室 
中国·上海·嘉定区安研路201 号 
邮编. 201804 
 
SAIC QA Laboratory 
201 Anhong rd, Anting, Shanghai 
报告编号 
Report number 
 
SCL-S-14-0017M 
委托者:底盘 刘宜高 
Request person, dept： 
委托编号:  /  
Request number: 
送样日期: 2014.01.13 
Request date:  
报告日期: 2014.01.21 
Report date：  
第5 页共17 页 
 
SMPV-0.2.3-002-QA -F01 
 
 
U 型支架U Stype Bracket 
大小U 型支架开裂情况如图8 所示，均处于应力较大的集中部位。 
 
 
图8 开裂情况说明 
 
对U 型支架各裂纹以及相应的断口进行分析；其结果如图9~20 所示；均为疲劳开裂。 
11#裂纹 
12#裂纹 
13#裂纹 
22#裂纹 
21#裂纹 
23#裂纹 
说明： 
 
大U 型支架的一端 
出现了2 条裂纹，处于应
力集中部位，编号11#和
21#； 
 
小U 型支架的两折 
弯应力集中处，出现了4
条裂纹，编号分别为：
12#，13#， 22#，23#。 
13#裂纹 
 
图7 瞬断区 
瞬断区为大小不等的韧窝，极个别区
域有解理特征；主要为韧性的过载断
裂，是疲劳裂纹扩展到一定程度后，
承载面积减小后的结果。 
 
小U 型支架 
大U 型支架 


 
上海汽车中心实验室 
中国·上海·嘉定区安研路201 号 
邮编. 201804 
 
SAIC QA Laboratory 
201 Anhong rd, Anting, Shanghai 
报告编号 
Report number 
 
SCL-S-14-0017M 
委托者:底盘 刘宜高 
Request person, dept： 
委托编号:  /  
Request number: 
送样日期: 2014.01.13 
Request date:  
报告日期: 2014.01.21 
Report date：  
第6 页共17 页 
 
SMPV-0.2.3-002-QA -F01 
 
图9 大U 型支架的11#裂纹 
 
 
图10 大U 型支架11#裂纹的宏观断口  箭头显示裂纹扩展方向 
11#断口 
 
箭头显示裂纹扩展方向 
说明： 
（a）断口全貌 
（b） 区域1 放大 
可以看出有3 个裂纹源
区；从位置来看：1#裂纹
源区应该是起源比较早
的区域。 
箭头显示裂纹扩展方向 
区域1 
区域2 
（a） 
（b） 
1#起源 
2#起源 
3#起源 
 
长度约：20mm 


 
上海汽车中心实验室 
中国·上海·嘉定区安研路201 号 
邮编. 201804 
 
SAIC QA Laboratory 
201 Anhong rd, Anting, Shanghai 
报告编号 
Report number 
 
SCL-S-14-0017M 
委托者:底盘 刘宜高 
Request person, dept： 
委托编号:  /  
Request number: 
送样日期: 2014.01.13 
Request date:  
报告日期: 2014.01.21 
Report date：  
第7 页共17 页 
 
SMPV-0.2.3-002-QA -F01 
 
 
图11 大U 型支架11# 断口的电镜照片 
 
 
 
 
 
说明： 
（a）1#起源区  低倍 
（b） 起始点 断裂后，
遭受了磨损；但未见其它
的异常。 
（c） 扩展区 
疲劳条纹和二次裂纹，显
示了疲劳的特征。 
见图9(c) 


 
上海汽车中心实验室 
中国·上海·嘉定区安研路201 号 
邮编. 201804 
 
SAIC QA Laboratory 
201 Anhong rd, Anting, Shanghai 
报告编号 
Report number 
 
SCL-S-14-0017M 
委托者:底盘 刘宜高 
Request person, dept： 
委托编号:  /  
Request number: 
送样日期: 2014.01.13 
Request date:  
报告日期: 2014.01.21 
Report date：  
第8 页共17 页 
 
SMPV-0.2.3-002-QA -F01 
 
图12 大U 型支架21#裂纹 
 
 
 
 
图13 大U 型支架21#断口的宏观形貌 
长度约：35mm 
21#断口 
 
 
说明： 
（a）断口全貌 
（b） 区域1 起源区  
（c） 区域2 扩展区 
（d） 区域3 扩展区 
区域2 
区域3 
区域1 
色标，显示 
装配扭转正常 


 
上海汽车中心实验室 
中国·上海·嘉定区安研路201 号 
邮编. 201804 
 
SAIC QA Laboratory 
201 Anhong rd, Anting, Shanghai 
报告编号 
Report number 
 
SCL-S-14-0017M 
委托者:底盘 刘宜高 
Request person, dept： 
委托编号:  /  
Request number: 
送样日期: 2014.01.13 
Request date:  
报告日期: 2014.01.21 
Report date：  
第9 页共17 页 
 
SMPV-0.2.3-002-QA -F01 
 
（a）起源区 低倍；未见异常 
 
（b）扩展区 疲劳条纹和二次裂纹，显示疲劳的特征 
图14 大U 型支架21#断口的宏观形貌 


 
上海汽车中心实验室 
中国·上海·嘉定区安研路201 号 
邮编. 201804 
 
SAIC QA Laboratory 
201 Anhong rd, Anting, Shanghai 
报告编号 
Report number 
 
SCL-S-14-0017M 
委托者:底盘 刘宜高 
Request person, dept： 
委托编号:  /  
Request number: 
送样日期: 2014.01.13 
Request date:  
报告日期: 2014.01.21 
Report date：  
第10 页共17 页 
 
SMPV-0.2.3-002-QA -F01 
 
 
图15 小U 型支架的12#和13#裂纹 
 
 
图16  12#断口   双向的多源疲劳 
12#断口 
13#断口
