Repository: kujaxr/obsidian-vault

File: 材料工程师/scl-s-14-0091M AP13 后扭转梁-邵百明.pdf.md
# scl-s-14-0091M AP13 后扭转梁-邵百明.pdf

 
上海汽车中心实验室 
SAIC Center Lab 
中国·上海·嘉定区安研路201 号 
邮编：201804 
No 201 Anyan road, Jiading, Shanghai China 
Post code: 201804 
报告编号 
Report number 
 
SCL-S-14-0091M 
委托者:底盘 王威 
Request person, dept： 
委托编号:  /  
Request number: 
送样日期: 2014.03.27 
Request date:  
报告日期: 2014.04.08 
Report date：  
第1 页共16 页 
 
SMPV-0.2.3-002-QA -F01 
零件号Part number 
50016230 
零件名称 
Part name 
后扭转梁总成 
Rear Torsion Beam Assy 
图纸日期Drawing date 
2009.12.07 
零件生产日期Part production date 
2013.7.31 
供货商 
Supplier 
上海汇众汽车制造有限公司 
SHAC 
车型/项目Car type/project 
AP13 
DVP 材料大纲签署日期DVP material test plan date 
/ 
阶段性报告 Interim report                结论性报告 Conclusion report          
 
Ⅰ.任务描述 Task description 
实验室受委托对后扭转梁总成进行失效原因分析，失效零件具体信息如下： 
As requested, SCL has analyzed the failure of the rear torsion beam Assy.. The information of the part is as following： 
零件信息：Part information 
零件名称 
Part name 
后扭转梁总成 
车制造日期 
Vehicle production date 
/ 
VIN 码 
VIN 
/ 
销售日期 
Sale date 
/ 
车辆里程数 
Car mileage 
1#：31567km（行驶里程），25832km（试验里程），77.27%； 
2#：21334Km（行驶里程），16804km（试验里程），50.26%； 
维修站名称 
Sale agent 
/ 
失效模式描述 
Failure circumstance  
两辆AP13 试验车（A13S0T301，A13SOT302）在广德进行GD 试验，在扭转梁以及弹簧盘
下支撑板与扭转梁的焊缝处出现了开裂。 
原材料信息：Raw material information 
原材料及牌号 
Raw material specification 
SAPH440 
原材料厂商 
Raw material producer 
/ 
散件供应商 
Component supplier 
/ 
金属热处理状态 
Metal heat treatment state 
/ 
失效零件见图1：The failed part is shown in figure1. 
Ⅱ. 结论与建议 Conclusions and Suggestions 
结论Conclusions： 
（1）1#和2#后扭转梁均是由于疲劳而开裂的；裂纹均起源于内侧表面。局部应力较高是导致其开裂的主要原因。Both 
no. 1 and no. 2 rear torsion beam are cracked due to fatigue; the cracks came from the inside surface. A high stress at the local was the main cause of the failure. 
（2）内侧表面高应力区有多条微小的疲劳裂纹。横梁开裂是这些微裂纹扩展的结果。There are a lot of small crack on the inside surface; 
the beam failure is the result of the small crack expanding.  
（3）2#失效件的起源处有小的碰伤；该碰伤加速了高应力区裂纹的萌生，进一步降低了其疲劳寿命。There is a little damage 
on the origin, which can accelerate crack initiation and further reduce the fatigue life.  
（4）下支撑板与扭转梁的焊缝熔深，厚度以及延伸段的角度和长度均符合要求；2#扭转梁焊缝末端有咬边缺陷，深度
为：0.73mm，但这不是导致失效的原因。The weld penetration and thickness between lower supporting plate and beam, angle and length of the outstretched weld 
meet the requirements. The weld undercutting is at the end of the no. 2 part and the depth is 0.73mm, but this is not the reason causing the failure. 
（5）后扭转梁的成分和强度符合要求；组织正常。The chemical components and strength meet the requirements; the microstructure is normal. 
建议Suggestions： 
（1）通过粘贴应变片测量实际应力，校核安全系数；若不足，优化设计提高安全系数。Test the real stress by strain gauge and check 
the design safety factor. If not enough, improve the safety factor by design.  
（2）控制焊接工艺，避免咬边缺陷。Control the weld process and avoid the undercutting. 
分发: 
Distribution 
底盘：王威 
检验者Author 
邵百明 
Shao Baiming 
审核Auditor 
邵百明 
Shao Baiming 
批准Approver 
 
日期Date 
2014.04.08 
日期Date 
2014.04.08 
日期Date 
2014.04.08 


 
上海汽车中心实验室 
SAIC Center Lab 
中国·上海·嘉定区安研路201 号 
邮编：201804 
No 201 Anyan road, Jiading, Shanghai China 
Post code: 201804 
报告编号 
Report number 
 
SCL-S-14-0091M 
委托者:底盘 王威 
Request person, dept： 
委托编号:  /  
Request number: 
送样日期: 2014.03.27 
Request date:  
报告日期: 2014.04.08 
Report date：  
第2 页共16 页 
 
SMPV-0.2.3-002-QA -F01 
III. 调查结果 Investigation Results   
     
     2 辆AP13（编号：A13S0T301，A13SOT302）在广德进行GD 路试，均在扭转梁以及弹簧盘与扭转梁的焊
缝处出现了开裂；车辆的里程信息分别为：1#后扭转梁行驶里程31567km，试验里程25832km，完成要求的77.27%；
2#后扭转梁行驶里程21334Km，试验里程16804km，完成要求的50.26%。 
相关的照片如图1 和图2 所示。由图可见：开裂部位接近；裂纹长度相同；开裂处内表面油漆有些剥落，
表面有些腐蚀，而外表面油漆完好；其差异与行驶中受到不同程度的砂石冲刷有关。 
 
 
（a）全貌                                       （b）开裂处 扭转梁外表面； 
 扭转梁裂纹：18.5mm；焊缝裂纹：7.9mm； 
焊缝延伸长度：20mm；焊缝夹角：154° 
 
（c）扭转梁开裂处内表面   裂纹长度：18.9mm       （d）焊缝裂纹 起源于焊缝与下支撑板的边界 
图1  1#失效件 
 
 
开裂处 
金相取样部位 


 
上海汽车中心实验室 
SAIC Center Lab 
中国·上海·嘉定区安研路201 号 
邮编：201804 
No 201 Anyan road, Jiading, Shanghai China 
Post code: 201804 
报告编号 
Report number 
 
SCL-S-14-0091M 
委托者:底盘 王威 
Request person, dept： 
委托编号:  /  
Request number: 
送样日期: 2014.03.27 
Request date:  
报告日期: 2014.04.08 
Report date：  
第3 页共16 页 
 
SMPV-0.2.3-002-QA -F01 
 
  
（a）全貌                                 （b）开裂处 扭转梁外表面； 
扭转梁裂纹：21mm；焊缝裂纹：6.4mm； 
焊缝延伸长度：20mm；焊缝夹角：165° 
 
（c）扭转梁开裂处内表面  裂纹长度：23mm            （d）焊缝裂纹 处于焊缝中间区域 
图2 2# 失效件 
 
断口分析  Fracture Surface Analysis 
    本报告主要对扭转梁的断口进行分析。1#失效件和2#失效件的扭转梁断口分别如图3~7 所示。由图可
见： 
 
1#失效件和2#失效件均是由于疲劳而开裂的的；裂纹起源于内侧表面。 
 
1#失效件起源处未见任何异常损伤； 
 
2#失效件起源处有凹坑的损伤。凹坑的尺寸为：0.32mm（宽）×0.45mm（长）×0.155mm（深）。  
 
 
开裂处 
金相取样部位1 
金相取样部位2 
咬边，深度
0.73mm 见图20 


 
上海汽车中心实验室 
SAIC Center Lab 
中国·上海·嘉定区安研路201 号 
邮编：201804 
No 201 Anyan road, Jiading, Shanghai China 
Post code: 201804 
报告编号 
Report number 
 
SCL-S-14-0091M 
委托者:底盘 王威 
Request person, dept： 
委托编号:  /  
Request number: 
送样日期: 2014.03.27 
Request date:  
报告日期: 2014.04.08 
Report date：  
第4 页共16 页 
 
SMPV-0.2.3-002-QA -F01 
 
 
扭
转
梁
内
表
面 
扭
转
梁
内
表
面 
图3 断口宏观照片 
 
 
两断口具有类似的海滩
纹，显示均是一种疲劳开
裂； 
 
依据海滩纹收敛的部位，
可以看出裂纹均起源于
扭转梁内表面，而不是扭
转梁落料的棱边。 
1#扭转梁断口 
2#扭转梁断口 
图4  1#扭转梁断口起源处 
起源于扭转梁的表面，未见明
显损伤；距离落料边约
1.1mm。 
 
起
源 
起
源 


 
上海汽车中心实验室 
SAIC Center Lab 
中国·上海·嘉定区安研路201 号 
邮编：201804 
No 201 Anyan road, Jiading, Shanghai China 
Post code: 201804 
报告编号 
Report number 
 
SCL-S-14-0091M 
委托者:底盘 王威 
Request person, dept： 
委托编号:  /  
Request number: 
送样日期: 2014.03.27 
Request date:  
报告日期: 2014.04.08 
Report date：  
第5 页共16 页 
 
SMPV-0.2.3-002-QA -F01 
 
 
 
 
图5 1#扭转梁起源表面情况 
 
拼接两断口，再现表面情况；
未见起源处有明显的异常损
失；与图4 所反映的特征一致。 
图 6 2#扭转梁裂纹起源处 
有凹坑，周围有变形凸起，油
漆已剥落且已腐蚀。距离落料
边1.1mm。 
 


 
上海汽车中心实验室 
SAIC Center Lab 
中国·上海·嘉定区安研路201 号 
邮编：201804 
No 201 Anyan road, Jiading, Shanghai China 
Post code: 201804 
报告编号 
Report number 
 
SCL-S-14-0091M 
委托者:底盘 王威 
Request person, dept： 
委托编号:  /  
Request number: 
送样日期: 2014.03.27 
Request date:  
报告日期: 2014.04.08 
Report date：  
第6 页共16 页 
 
SMPV-0.2.3-002-QA -F01 
 
 
 
 
 
 
 
 
图7   2#扭转梁裂纹起源处
的表面情况 
（a）:凹坑尺寸为：0.32mm
（宽）× 0.45mm （长）×
0.155mm（深）；距离落料边的
距离约为1.1mm。 
 
 
 
 
 
 
 
 
 
 
 
 
（b）低倍下，可以发现：内
侧表面许多区域存在冲涮形
成的表面损失；这些区域油漆
有剥落，且有锈蚀。 
 
0.45mm 
0.32mm 
（去掉间隙） 


 
上海汽车中心实验室 
SAIC Center Lab 
中国·上海·嘉定区安研路201 号 
邮编：201804 
No 201 Anyan road, Jiading, Shanghai China 
Post code: 201804 
报告编号 
Report number 
 
SCL-S-14-0091M 
委托者:底盘 王威 
Request person, dept： 
委托编号:  /  
Request number: 
送样日期: 2014.03.27 
Request date:  
报告日期: 2014.04.08 
Report date：  
第7 页共16 页 
 
SMPV-0.2.3-002-QA -F01 
表面裂纹检查Surface Crack Examination 
断口附近取样（取样部位见图1 和图2），对内侧扭转梁表面进行观察，其结果如图8~15 所示。由图
可见：内侧表面靠近焊缝的区域有多条微裂纹，有的处于表面凹坑的区域，有的处于未见损伤的区域。这
些微裂纹是微小的疲劳裂纹；其产生表明局部应力较大。 
 
图8 1#后扭转梁开裂附近内侧表面（取样部位见图1） 未腐蚀 低倍 
 
图9 1#后扭转梁区域1（裂纹源处） 无异常 
 
区域1 
裂纹源 
区域2 
表面微裂纹 
区域3 
表面微裂纹 


 
上海汽车中心实验室 
SAIC Center Lab 
中国·上海·嘉定区安研路201 号 
邮编：201804 
No 201 Anyan road, Jiading, Shanghai China 
Post code: 201804 
报告编号 
Report number 
 
SCL-S-14-0091M 
委托者:底盘 王威 
Request person, dept： 
委托编号:  /  
Request number: 
送样日期: 2014.03.27 
Request date:  
报告日期: 2014.04.08 
Report date：  
第8 页共16 页 
 
SMPV-0.2.3-002-QA -F01 
 
图10 1#后扭转梁区域2 表面微裂纹 
 
图11 1#后扭转梁区域3 表面微裂纹 
 
 


 
上海汽车中心实验室 
SAIC Center Lab 
中国·上海·嘉定区安研路201 号 
邮编：201804 
No 201 Anyan road, Jiading, Shanghai China 
Post code: 201804 
报告编号 
Report number 
 
SCL-S-14-0091M 
委托者:底盘 王威 
Request person, dept： 
委托编号:  /  
Request number: 
送样日期: 2014.03.27 
Request date:  
报告日期: 2014.04.08 
Report date：  
第9 页共16 页 
 
SMPV-0.2.3-002-QA -F01 
 
 
 
 
 
 
 
 
 
 
图12 2#后扭转梁裂纹源处（金相取样部位1，见图2） 
 晶粒有塑性变形的特征，证明该坑是碰伤 
 
图12 2#后扭转梁内侧表面裂纹（金相取样部位2） 
区域1~区域4 有许多的微小裂纹 
 
区域1 
微裂纹 
区域2 
微裂纹 
区域3 
微裂纹 
区域4 
微裂纹 
断
口 
断
口 
落料边 


 
上海汽车中心实验室 
SAIC Center Lab 
中国·上海·嘉定区安研路201 号 
邮编：201804 
No 201 Anyan road, Jiading, Shanghai China 
Post code: 201804 
报告编号 
Report number 
 
SCL-S-14-0091M 
委托者:底盘 王威 
Request person, dept： 
委托编号:  /  
Request number: 
送样日期: 2014.03.27 
Request date:  
报告日期: 2014.04.08 
Report date：  
第10 页共16 页 
 
SMPV-0.2.3-002-QA -F01 
 
图13 2#后扭转梁区域1（见图12）表面微裂纹 
 
图13 2#后扭转梁区域2（见图12）表面微裂纹

File: 材料工程师/scl-s-14-0101M BP32 NLE 2.0NA 隔热罩-邵百明.pdf.md
# scl-s-14-0101M BP32 NLE 2.0NA 隔热罩-邵百明.pdf

 
上海汽车中心实验室 
SAIC Center Lab 
中国·上海·嘉定区安研路201 号 
邮编：201804 
No 201 Anyan road, Jiading, Shanghai China 
Post code: 201804 
报告编号 
Report number 
 
SCL-S-14-0101M 
委托者:发动机部 项志中 
Request person, dept： 
委托编号:  /  
Request number: 
送样日期: 2014.03.27 
Request date:  
报告日期: 2014.04.08 
Report date：  
第1 页共5 页 
 
SMPV-0.2.3-002-QA -F01 
零件号Part number 
10149227 
零件名称 
Part name 
发动机隔热罩 
HEATSHIELD-GENERATOR 
图纸日期Drawing date 
2013.8.18 
零件生产日期Part production date 
2013.11 
供货商 
Supplier 
上海宝山大陆汽车部件有限公司 
车型/项目Car type/project 
NLE 2.0NA 
DVP 材料大纲签署日期DVP material test plan date 
/ 
阶段性报告 Interim report                结论性报告 Conclusion report          
 
Ⅰ.任务描述 Task description 
实验室受委托对发动机隔热罩进行失效原因分析，失效零件具体信息如下： 
As requested, SCL has analyzed the failure of the generator heat shield. The information of the failed part is as following： 
零件信息：Part information 
零件名称 
Part name 
发动机隔热罩 
HEATSHIELD-GENERATOR 
车制造日期 
Vehicle production date 
/ 
VIN 码 
VIN 
/ 
销售日期 
Sale date 
/ 
车辆里程数/测试寿命 
Car mileage/test life 
15000Km（试验里程，46%的GD 要求） 
维修站名称 
Sale agent 
/ 
失效模式描述 
Failure circumstance  
发动机隔热罩在广德整车（试验车号：N13SOV031）GD 试验中发生断裂。The bracket of the 
generator heat shield was broken during the GD test at Guangde (test car: N13SOV031). 
原材料信息：Raw material information 
原材料及牌号 
Raw material specification 
SUH409L-2.0 
原材料厂商 
Raw material producer 
宁波宝新 
散件供应商 
Component supplier 
/ 
金属热处理状态 
Metal heat treatment state 
/ 
失效零件见图1：The failed part is shown in figure1. 
Ⅱ. 结论与建议 Conclusions and Suggestions 
 
结论Conclusions： 
（1） 隔热罩支架是由于疲劳而断裂的；局部载荷较大是导致其断裂的根本原因。The bracket of the generator 
heat shield was broken by fatigue; a big stress at the local is the root cause of the failure. 
（2） 材料的成分和硬度符合要求；组织正常。The chemical components and hardness meet the requirement and the 
microstructure is normal. 
（3） 材料的板厚符合要求。The thickness meets the requirement. 
 
建议Suggestions： 
（1） 优化设计，降低局部应力或提高零件的强度。Optimize the design to reduce the local stress or increase the 
part’s strength. 
（2） 关注模具的表面质量和工艺过程以确保零件的表面质量。Pay attention to the die’s surface quality and 
process to ensure the surface quality of the part. 
 
 
分发: 
Distribution 
发动机部：项志中 
检验者Author 
邵百明 
Shao Baiming 
审核Auditor 
邵百明 
Shao Baiming 
批准Approver 
 
日期Date 
2014.04.08 
日期Date 
2014.04.08 
日期Date 
2014.04.08 


 
上海汽车中心实验室 
SAIC Center Lab 
中国·上海·嘉定区安研路201 号 
邮编：201804 
No 201 Anyan road, Jiading, Shanghai China 
Post code: 201804 
报告编号 
Report number 
 
SCL-S-14-0101M 
委托者:发动机部 项志中 
Request person, dept： 
委托编号:  /  
Request number: 
送样日期: 2014.03.27 
Request date:  
报告日期: 2014.04.08 
Report date：  
第2 页共5 页 
 
SMPV-0.2.3-002-QA -F01 
III. 调查结果 Investigation Results   
 
NLE 2.0NA 的隔热罩支架在广德进行GD 道路试验，支架发生断裂（见图1）；试验里程数为15000Km，
GD 要求的46%。 
失效件的表面有一些擦伤，是成形中产生的；表面的螺栓孔未见松动。 
 
 
（a）全貌                          （b）装配图 
 
 
（c）A 面                                    （d）B 面 
图1 失效件 
 
断口分析Fracture Surface Analysis 
宏观断口形貌如图2 所示，可以看出两表面具有明显的裂纹扩展形成的台阶。利用电镜对断口进行
观察，在局部可以发现：细小的微观疲劳纹路（见图3）和裂纹扩展后期形成的二次裂纹（见图4）。这
些特征表明：该断裂是一种多源的双向疲劳断裂。 
同时，可以看出：B 面起源的裂纹扩展面积明显大于A 面起源的裂纹，因此B 面为主要裂纹源区。
A 面 
B 面 
A 面 
B 面 
源区 
源区 


 
上海汽车中心实验室 
SAIC Center Lab 
中国·上海·嘉定区安研路201 号 
邮编：201804 
No 201 Anyan road, Jiading, Shanghai China 
Post code: 201804 
报告编号 
Report number 
 
SCL-S-14-0101M 
委托者:发动机部 项志中 
Request person, dept： 
委托编号:  /  
Request number: 
送样日期: 2014.03.27 
Request date:  
报告日期: 2014.04.08 
Report date：  
第3 页共5 页 
 
SMPV-0.2.3-002-QA -F01 
这与实际受力也是一致的。 
从图1（d）来看，起源区大部分处于应力较大的折弯处，且开裂处大部分表面较好，仅仅局部表
面有成形中带来的擦伤；该擦伤与断口垂直。基于这些现象来看：疲劳开裂与表面质量不佳无直接的关
联，其主要是由于应力超过了材料的承受能力所致。 
 
 
 
 
（a） 宏观断口 
 
（b） A 面源区                                 （c）B 面源区 
图2 断口宏观照片和起源区的表面 
实线箭头显示疲劳台阶；虚线箭头显示裂纹扩展方向 
 
B 面 
 
检测点1 
检测点2 
 
源区 
源区 
B 面裂纹源区 
A 面裂纹源区 


 
上海汽车中心实验室 
SAIC Center Lab 
中国·上海·嘉定区安研路201 号 
邮编：201804 
No 201 Anyan road, Jiading, Shanghai China 
Post code: 201804 
报告编号 
Report number 
 
SCL-S-14-0101M 
委托者:发动机部 项志中 
Request person, dept： 
委托编号:  /  
Request number: 
送样日期: 2014.03.27 
Request date:  
报告日期: 2014.04.08 
Report date：  
第4 页共5 页 
 
SMPV-0.2.3-002-QA -F01 
 
 
图3 检测点1 
细小的疲劳条纹 
图4 检测点2 
裂纹扩展末期形成的二次裂纹。 


 
上海汽车中心实验室 
SAIC Center Lab 
中国·上海·嘉定区安研路201 号 
邮编：201804 
No 201 Anyan road, Jiading, Shanghai China 
Post code: 201804 
报告编号 
Report number 
 
SCL-S-14-0101M 
委托者:发动机部 项志中 
Request person, dept： 
委托编号:  /  
Request number: 
送样日期: 2014.03.27 
Request date:  
报告日期: 2014.04.08 
Report date：  
第5 页共5 页 
 
SMPV-0.2.3-002-QA -F01 
材料检测 Material Test    
      材料的相关检测结果如表1 所示。 由表可见： 
 
材料的成分符合要求； 
 
硬度满足标准对最高硬度的要求；无对应的硬度和强度换算标准，但依据经验，该硬度对于该
强度的不锈钢是正常的。 
 
组织是正常的。 
 
厚度符合要求。 
表1 材料检测结果 
序号 
No. 
试验项目 
Test item 
额定值 
Requirement 
试验结果 
Test result 
评价 Evaluation 
合格 
OK 
不合格 
Not OK 
1 
成分 
SUH409L 
 
 
 
 
 
C:≤0.30 
0.014 
× 
 
 
 
Si: ≤1.0 
0.676 
× 
 
 
 
Mn:≤1.0 
0.298 
× 
 
 
 
S: ≤0.040 
0.0052 
× 
 
 
 
P: ≤0.030 
0.020 
× 
 
 
 
Cr:10.5~11.75 
11.34 
× 
 
 
 
N:/ 
0.016 
× 
 
 
 
Ti:6×C%~0.75 
0.177 
× 
 
2 
硬度 
≤175HV 
134,137,126 
× 
 
3 
强度 
Rm:≥360MPa 
/ 
/ 
 
4 
组织 
/ 
等轴铁素体 
/ 
 
5 
板厚 
2.0mm±0.07mm1 
2.0mm 
× 
 
说明：1）由于原材料的详细信息不清楚，因此借鉴标准JIS G4312 中的最严板厚公差。 
 
图5 组织 等轴铁素体

File: 材料工程师/scl-s-14-0172M-AP13-前减振器-邵百明.pdf.md
# scl-s-14-0172M-AP13-前减振器-邵百明.pdf

 
上海汽车中心实验室 
中国·上海·嘉定区安研路201 号 
邮编. 201804 
 
SAIC QA Laboratory 
201 Anhong rd, Anting, Shanghai 
报告编号 
Report number 
 
SCL-S-14-0172M 
委托者:底盘 刘宜高 
Request person, dept： 
委托编号:  /  
Request number: 
送样日期: 2014.05.29 
Request date:  
报告日期: 2014.06.08 
Report date：  
第1 页共7 页 
 
SMPV-0.2.3-002-QA -F01 
零件号Part number 
10083153 
零件名称 
Part name 
前减振器总成-活塞杆 
Front Damper-piston rod 
图纸日期Drawing date 
2012.8.30 
零件生产日期Part production date 
2014.5.13 
供货商 
Supplier 
淅川减振器厂 
车型/项目Car type/project 
AP13 
DVP 材料大纲签署日期DVP material test plan date 
/ 
阶段性报告 Interim report                结论性报告 Conclusion report          
 
Ⅰ.任务描述 Task description 
实验室受委托对前右减振器活塞杆进行失效原因分析，失效零件具体信息如下： 
As requested, SCL has analyzed the failure of the front right damper’s piston rod. The information of the failed part is as 
following： 
零件信息：Part information 
零件名称 
Part name 
前减振器总成-活塞杆 
Front Damper-piston rod 
车制造日期 
Vehicle production date 
/ 
VIN 码 
VIN 
/ 
销售日期 
Sale date 
/ 
车辆里程数 
Car mileage 
1014km（安亭PAVE 试验，要求的48.75%） 
维修站名称 
Sale agent 
/ 
失效模式描述 
Failure circumstance  
A13SOG348 车辆完成48.75%的PAVE 测试后，减振器活塞杆断裂失效。 
原材料信息：Raw material information 
原材料及牌号 
Raw material specification 
45# 
原材料厂商 
Raw material producer 
/ 
散件供应商 
Component supplier 
/ 
金属热处理状态 
Metal heat treatment state 
/ 
失效零件见图1：The failed part is shown in figure1. 
Ⅱ. 结论与建议 Conclusions and Suggestions 
结论Conclusions： 
（1）活塞杆是由于受到了较大的双向弯曲载荷和轴向载荷的共同作用而发生疲劳断裂的；断裂处于应力集中明
显的退刀槽R 角过渡处（见图1）。The rod of the damper piston was broken by fatigue at the withdrawal groove transition location 
(see fig.1) with obvious stress concentration, which is because of a big load bidirectional bending load and axial load. 
（2）活塞杆断裂处的直径符合要求；过渡半径正常。工作缸端部内径和活塞的外径略有超差。The dia. of the breaking 
location meets the requirement and the transition radius is normal. The inside dia. of the working cylinder and piston outside dia. is little over 
the requirement. 
（3）活塞杆的成分，硬度和强度符合技术要求；组织正常。The chemical components, hardness and strength of the rod meet 
the requirement; the microstructure is normal. 
建议Suggestions： 
（1）校核载荷，优化设计（如增加过渡半径和直径），提高局部承载能力。Check the load, optimize the design (such as 
increasing the transition radius and the dia.) to increase the local loadability. 
（2）评估工作缸端部内径和活塞的外径尺寸超差对失效的影响。Evaluate the effect of the working cylinder inside dia. and 
the piston outside dia. over the requirement on the failure. 
分发: 
Distribution 
底盘:刘宜高 
检验者Author 
邵百明 
Shao Baiming 
审核Auditor 
邵百明 
Shao Baiming 
批准Approver 
 
日期Date 
2014.06.08 
日期Date 
2014.06.08 
日期Date 
2014.06.08 


 
上海汽车中心实验室 
中国·上海·嘉定区安研路201 号 
邮编. 201804 
 
SAIC QA Laboratory 
201 Anhong rd, Anting, Shanghai 
报告编号 
Report number 
 
SCL-S-14-0172M 
委托者:底盘 刘宜高 
Request person, dept： 
委托编号:  /  
Request number: 
送样日期: 2014.05.29 
Request date:  
报告日期: 2014.06.08 
Report date：  
第2 页共7 页 
 
SMPV-0.2.3-002-QA -F01 
III. 调查结果 Investigation Results  
    
AP13 前右减振器在安亭进行PAVE 测试，完成48.75%的试验后，活塞杆出现断裂。实验室收到的失
效件如图1 所示；活塞杆断裂于活塞杆退刀槽的过渡处；该处是活塞杆相对较薄弱的区域。其它零件未见
异常。 
 
（a）失效件 
 
 
 
 
 
 
（b）断裂位置 
图1 失效件 
 
活塞杆断裂处 
 


 
上海汽车中心实验室 
中国·上海·嘉定区安研路201 号 
邮编. 201804 
 
SAIC QA Laboratory 
201 Anhong rd, Anting, Shanghai 
报告编号 
Report number 
 
SCL-S-14-0172M 
委托者:底盘 刘宜高 
Request person, dept： 
委托编号:  /  
Request number: 
送样日期: 2014.05.29 
Request date:  
报告日期: 2014.06.08 
Report date：  
第3 页共7 页 
 
SMPV-0.2.3-002-QA -F01 
断口分析 Fracture Analysis 
     断口的宏观照片如图2 所示；隐约可见呈椭圆形的扩展纹路，表现出疲劳的特征；箭头显示扩展方向。 
 
图2 宏观断口 箭头显示裂纹扩展方向 
   利用电镜对断口进行观察，结果如图3~7 所示。 
                           
 
图3 区域1 电镜检测结果（a）检测区域；（b）起源表面有擦伤，未见异常；（c）方向性排列的疲劳裂纹 
区域2，见
图4 
区域4，见
图6 
 
 
（a）区域1 
（b）表面 
（c）局部放大 
区域1，见图3 
区域3，见
图5 
区域5，见图7 


 
上海汽车中心实验室 
中国·上海·嘉定区安研路201 号 
邮编. 201804 
 
SAIC QA Laboratory 
201 Anhong rd, Anting, Shanghai 
报告编号 
Report number 
 
SCL-S-14-0172M 
委托者:底盘 刘宜高 
Request person, dept： 
委托编号:  /  
Request number: 
送样日期: 2014.05.29 
Request date:  
报告日期: 2014.06.08 
Report date：  
第4 页共7 页 
 
SMPV-0.2.3-002-QA -F01 
 
 
 
 
 
 
 
 
 
 
 
 
 
 
 
 
 
图4 区域2 电镜检测结果 （a）检测区域；（b）起源表面有擦伤，未见异常；（c）方向性排列的疲劳裂纹 
 
 
 
 
 
 
 
 
 
 
 
 
 
 
 
 
 
 
图5 区域3 电镜检测结果（a）检测区域；（b）起源表面有擦伤，未见异常；（c）方向性排列的疲劳裂纹 
 
 
 
 
 
（a）区域2 
（b）表面 
（c）局部放大 
（a）区域3 
（b）表面 
（c）局部放大 


 
上海汽车中心实验室 
中国·上海·嘉定区安研路201 号 
邮编. 201804 
 
SAIC QA Laboratory 
201 Anhong rd, Anting, Shanghai 
报告编号 
Report number 
 
SCL-S-14-0172M 
委托者:底盘 刘宜高 
Request person, dept： 
委托编号:  /  
Request number: 
送样日期: 2014.05.29 
Request date:  
报告日期: 2014.06.08 
Report date：  
第5 页共7 页 
 
SMPV-0.2.3-002-QA -F01 
 
 
 
 
 
 
 
 
 
 
 
 
 
 
 
 
 
图6 区域4 电镜检测结果（a）检测区域；（b）起源表面有擦伤，未见异常；（c）方向性排列的疲劳裂纹 
 
 
 
 
 
 
 
 
 
 
 
 
 
 
 
 
 
图7 区域5 电镜检测结果 （a）检测区域；（b）瞬断区 低倍；（c）过载断口 韧窝+解理 
 
 
 
 
 
 
 
（a）区域4 
（b）表面 
（c）局部放大 
（a）区域5 
（b）表面 
（c）局部放大 


 
上海汽车中心实验室 
中国·上海·嘉定区安研路201 号 
邮编. 201804 
 
SAIC QA Laboratory 
201 Anhong rd, Anting, Shanghai 
报告编号 
Report number 
 
SCL-S-14-0172M 
委托者:底盘 刘宜高 
Request person, dept： 
委托编号:  /  
Request number: 
送样日期: 2014.05.29 
Request date:  
报告日期: 2014.06.08 
Report date：  
第6 页共7 页 
 
SMPV-0.2.3-002-QA -F01 
  由图3~图7 可以看出： 
 
断裂面外围区域分布了按一定方向排列的疲劳裂纹，隐约可以看见一些疲劳辉纹，表明该断
裂为疲劳断裂；且承受的载荷较大。 
 
该裂纹起源于边部向中心扩展；疲劳扩展裂纹为反弧线。这与断裂处（退刀槽过渡处）应力
集中有关；应力集中越大，反弧线越明显。 
 
区域1 和区域3 的边部为椭圆的短轴区域，是主要裂纹起源区。这表明活塞杆受到了一定的
双向弯曲载荷。起源区已磨损，未见异常。 
 
中心区域为瞬断裂区，断口形貌为韧窝+解理；是裂纹扩展到一定程度后，活塞杆横截面承
受的轴向拉应力增加到超过材料抗拉强度的结果。 
    从上述断口检测结果来看：活塞杆是由于承受了较大的载荷（双向弯曲载荷和轴向载荷的共同作用）
而发生疲劳断裂的；断裂处（退刀槽过渡R 角处）存在明显的应力集中。 
 
材料检测Material Test 
材料的相关检测结果如表1 所示；由表可见： 
 
材料的成分，硬度和强度均符合要求； 
 
组织为铁素体+珠光体，无异常； 
 
表1 材料检测结果 
序号 
No. 
试验项目 
Test item 
额定值
Requirement 
测试结果 
Test Result 
评价evaluation 
合格
ok 
不合格 
not ok 
1 
成分 
45# 
GB/T 3078 
 
  
  
C 
0.42-0.50 
0.485 
× 
Si 
0.17-0.37 
0.253 
× 
Mn 
0.50-0.80 
0.770 
× 
S 
≤0.035 
0.0063 
× 
P 
≤0.035 
0.014 
× 
Cr 
≤0. 25 
0.020 
× 
Ni 
≤0. 30 
＜0.0015 
× 
Cu 
≤0. 25 
0.0046 
× 
2 
硬度 
≤255HB 
HB2.5/187.5:214,216,213 
× 
3 
抗拉强度 
≥635MPa 
680
1,686
1,677
1 
× 
4 
组织 
冷拉态 
铁素体+珠光体，见图8 
× 
说明：1）抗拉强度值由硬度依据标准DIN EN ISO 18265-2003 换算而来。 
 


 
上海汽车中心实验室 
中国·上海·嘉定区安研路201 号 
邮编. 201804 
 
SAIC QA Laboratory 
201 Anhong rd, Anting, Shanghai 
报告编号 
Report number 
 
SCL-S-14-0172M 
委托者:底盘 刘宜高 
Request person, dept： 
委托编号:  /  
Request number: 
送样日期: 2014.05.29 
Request date:  
报告日期: 2014.06.08 
Report date：  
第7 页共7 页 
 
SMPV-0.2.3-002-QA -F01 
 
（a）断裂处（活塞杆较粗的一端）                    （b）断裂处（活塞杆较细的一端） 
 
（c）区域1 铁素体+珠光体                          （d）区域2 铁素体+珠光体 
图8 金相检验 
尺寸测量Dimension Test 
失效件的相关尺寸测量结果如表2 所示。由表可见：（1）活塞杆断裂处的直径符合要求，过渡半径正
常；（2）工作缸内径和和活塞的外径略有超差。其对失效的影响，建议工程进行评估。 
表2 尺寸测量结果 
序号 
No. 
试验项目 
Test item 
额定值Requirement 
测试结果 
Test Result 
评价evaluation 
合格
ok 
不合格 
not ok 
1 
活塞杆 
1.1 
过渡半径 
0.5 
0.45mm 
/ 
1.2 
断裂处直径 
7.8-7.6mm 
7.66mm 
× 
2 
工作缸内径 
30-30.052mm 
顶端 
29.977mm 
× 
底部 
29.981mm 
× 
3 
活塞外径 
上端 
29.83-29.90mm 
29.905-29.950mm 
× 
下端 
30.0-30.3mm 
29.92mm 
× 
 
 
 
断口 
断口 
区域1， 
见图8（c） 
区域2， 
见图8（d） 
断口 
断口

File: 材料工程师/scl-s-14-0188M AP13 前减振器--邵百明.pdf.md
# scl-s-14-0188M AP13 前减振器--邵百明.pdf

 
上海汽车中心实验室 
SAIC Center Lab 
中国·上海·嘉定区安研路201 号 
邮编：201804 
No 201 Anyan road, Jiading, Shanghai China 
Post code: 201804 
报告编号 
Report number 
 
SCL-S-14-0188M 
委托者:底盘 刘宜高 
Request person, dept： 
委托编号:  /  
Request number: 
送样日期: 2014.06.10 
Request date:  
报告日期: 2014.06.16 
Report date：  
第1 页共9 页 
 
SMPV-0.2.3-002-QA -F01 
零件号Part number 
10083153 
零件名称 
Part name 
前减振器总成-活塞杆 
Front Damper-piston rod 
图纸日期Drawing date 
2012.8.30 
零件生产日期Part production date 
2014.5.13 
供货商 
Supplier 
淅川减振器厂 
车型/项目Car type/project 
AP13 
DVP 材料大纲签署日期DVP material test plan date 
/ 
阶段性报告 Interim report                结论性报告 Conclusion report          
 
Ⅰ.任务描述 Task description 
实验室受委托对前右减振器活塞杆进行失效原因分析，失效零件具体信息如下： 
As requested, SCL has analyzed the failure of the front right damper’s piston rod. The information of the failed part is as 
following： 
零件信息：Part information 
零件名称 
Part name 
前减振器总成-活塞杆 
Front Damper-piston rod 
车制造日期 
Vehicle production date 
/ 
VIN 码 
VIN 
/ 
销售日期 
Sale date 
/ 
车辆里程数 
Car mileage 
3276Km（要求的10%） 
维修站名称 
Sale agent 
/ 
失效模式描述 
Failure circumstance  
2014.5.28 日，A13SOG326 车辆在广德进行GD 试验，活塞杆出现断裂。 
原材料信息：Raw material information 
原材料及牌号 
Raw material specification 
45# 
原材料厂商 
Raw material producer 
/ 
散件供应商 
Component supplier 
/ 
金属热处理状态 
Metal heat treatment state 
/ 
失效零件见图1：The failed part is shown in figure1. 
Ⅱ. 结论与建议 Conclusions and Suggestions 
结论Conclusions： 
（1）活塞杆是由于受到了弯曲载荷而发生疲劳断裂的。断裂处于退刀槽R 角过渡处（见图1）。由于起源处受损，
因此无法确认起源处的最初表面状况。The rod of the damper piston was broken by fatigue because of bending load at the withdrawal groove transition 
location (see fig.1); The origination location was damaged, so it can’t check the initial surface state at the origination. 
（2）失效活塞杆的所测尺寸符合要求，其槽宽可能偏宽；工作缸的内径偏小。详细的结果见表1。The tested dimensions 
of failed rod met the requirements; maybe the groove’s width is over the upper limit. The inside dia. of the working cylinders is little over the requirement. See table 1 
（3）活塞杆的成分，硬度和强度符合技术要求；组织正常。The chemical components, hardness and strength of the rod meet the requirement; 
the microstructure is normal. 
建议Suggestions： 
（1）校核载荷，优化设计，降低局部应力。Check the load, optimize the design to reduce the local stress. 
（2）评估活塞杆和工作缸尺寸超差对失效的影响。Evaluate the effect of the piston rod and working cylinder’s dimensions over the requirement 
on the failure. 
（3）控制生产过程，确保产品的尺寸符合要求，并关注断裂处的表面质量。Control the production process to ensure the dimension 
meets the requirement and pay attention to the surface quality at the break location. 
分发: 
Distribution 
底盘:刘宜高 
检验者Author 
邵百明 
Shao Baiming 
审核Auditor 
邵百明 
Shao Baiming 
批准Approver 
 
日期Date 
2014.06.16 
日期Date 
2014.06.19 
日期Date 
2014.06.19 


 
上海汽车中心实验室 
SAIC Center Lab 
中国·上海·嘉定区安研路201 号 
邮编：201804 
No 201 Anyan road, Jiading, Shanghai China 
Post code: 201804 
报告编号 
Report number 
 
SCL-S-14-0188M 
委托者:底盘 刘宜高 
Request person, dept： 
委托编号:  /  
Request number: 
送样日期: 2014.06.10 
Request date:  
报告日期: 2014.06.16 
Report date：  
第2 页共9 页 
 
SMPV-0.2.3-002-QA -F01 
III. 调查结果 Investigation Results  
    
2014.5.28 日，A13SOG326 车辆在广德进行GD 试验，行驶3276km 后（要求的10%），活塞杆在退刀
槽的过渡处出现断裂。实验室收到的失效件如图1 所示。 
 
 
图1 失效件及断裂位置 
 
断口分析 Fracture Analysis 
     断口的宏观照片如图2 所示。由图可见： 
 
断裂后，断口A 面的边部已受损；除边部，大部分区域未遭受到破坏。 
 
断口B 面的大部分区域已磨损。 
 
断口的A 面 
断口的B 面 


 
上海汽车中心实验室 
SAIC Center Lab 
中国·上海·嘉定区安研路201 号 
邮编：201804 
No 201 Anyan road, Jiading, Shanghai China 
Post code: 201804 
报告编号 
Report number 
 
SCL-S-14-0188M 
委托者:底盘 刘宜高 
Request person, dept： 
委托编号:  /  
Request number: 
送样日期: 2014.06.10 
Request date:  
报告日期: 2014.06.16 
Report date：  
第3 页共9 页 
 
SMPV-0.2.3-002-QA -F01 
 
（a）断口的A 面（见图1）                        （b）断口的B 面（见图1） 
图2 断口宏观形貌 
   利用电镜对断口的A 面进行观察，其结果如图3-8 所示。由图可见： 
 
断裂为双向弯曲疲劳断裂；其中一侧弯曲为主。 
 
边部为起源区，已损坏，无法确定起源处最初的表面状况，如是否存在异常的加工刀痕
或过渡不良。 
 
 
 
图3 断口SEM 全貌 
 
 
断裂面有擦伤，未见材料方面
的缺陷。边部为裂纹的起源
区，由于已受损，因此无法判
断起源处是否存异常加工刀
痕或者过渡不良的问题。 
 
依据后续的微观观察（图
4-8），可以判定其裂纹扩展方
向如图箭头所示。 
 
所圈的区域为瞬断区。 


 
上海汽车中心实验室 
SAIC Center Lab 
中国·上海·嘉定区安研路201 号 
邮编：201804 
No 201 Anyan road, Jiading, Shanghai China 
Post code: 201804 
报告编号 
Report number 
 
SCL-S-14-0188M 
委托者:底盘 刘宜高 
Request person, dept： 
委托编号:  /  
Request number: 
送样日期: 2014.06.10 
Request date:  
报告日期: 2014.06.16 
Report date：  
第4 页共9 页 
 
SMPV-0.2.3-002-QA -F01 
 
 
 
检测点 
图4 局部高倍 
 
呈一定方向排列的二次裂纹和辉
纹，体现出疲劳断裂的特征和裂纹
扩展方向。 
 
检测点 
图5 局部高倍 
 
呈一定方向排列的二次裂纹，体现
出疲劳断裂的特征和裂纹扩展方
向。 


 
上海汽车中心实验室 
SAIC Center Lab 
中国·上海·嘉定区安研路201 号 
邮编：201804 
No 201 Anyan road, Jiading, Shanghai China 
Post code: 201804 
报告编号 
Report number 
 
SCL-S-14-0188M 
委托者:底盘 刘宜高 
Request person, dept： 
委托编号:  /  
Request number: 
送样日期: 2014.06.10 
Request date:  
报告日期: 2014.06.16 
Report date：  
第5 页共9 页 
 
SMPV-0.2.3-002-QA -F01 
 
 
 
 
检测点 
检测点 
图6 局部高倍 
 
呈一定方向排列的二次裂纹和辉
纹，体现出疲劳断裂的特征和裂纹
扩展方向。 
图7 局部高倍 
 
呈一定方向排列的二次裂纹和辉
纹，体现出疲劳断裂的特征和裂纹
扩展方向。 


 
上海汽车中心实验室 
SAIC Center Lab 
中国·上海·嘉定区安研路201 号 
邮编：201804 
No 201 Anyan road, Jiading, Shanghai China 
Post code: 201804 
报告编号 
Report number 
 
SCL-S-14-0188M 
委托者:底盘 刘宜高 
Request person, dept： 
委托编号:  /  
Request number: 
送样日期: 2014.06.10 
Request date:  
报告日期: 2014.06.16 
Report date：  
第6 页共9 页 
 
SMPV-0.2.3-002-QA -F01 
 
 
尺寸检测Dimension Test 
对近期工程试验后零件的相关尺寸（见图9，图10，图11）进行测量，其结果如表1 所示。红色带下划线
所标识的尺寸为不合格尺寸。由表可以看出：（1）活塞杆有两种状态：其中第一种状态杆部台阶处的截面直径约
为10.8mm；退刀槽宽为1.85~1.95mm；第二种状态，台阶处的直径为11.68mm；退刀槽宽为1.35mm。失效件可
能属于第一种状态的零件。（2）工作缸的内径偏小。（3）活塞上端直径不符合图纸要求，应该与使用中的磨损有
关；供应商对同批次的活塞进行了检测是符合要求的。 
 
图9 活塞杆头部尺寸 
 
图8 瞬断区 
 
解理+韧窝的过载断口。 
 


 
上海汽车中心实验室 
SAIC Center Lab 
中国·上海·嘉定区安研路201 号 
邮编：201804 
No 201 Anyan road, Jiading, Shanghai China 
Post code: 201804 
报告编号 
Report number 
 
SCL-S-14-0188M 
委托者:底盘 刘宜高 
Request person, dept： 
委托编号:  /  
Request number: 
送样日期: 2014.06.10 
Request date:  
报告日期: 2014.06.16 
Report date：  
第7 页共9 页 
 
SMPV-0.2.3-002-QA -F01 
 
图10 工作缸内径                     图11 活塞头部外径 
表1 尺寸测量结果 
序号 
额定值 
实测值 
GD 
326 车 
右件
1 
PAVE 
348 车 
左件
2 
PAVE 
003 车 50% 
左件
3 
PAVE 
003 50% 
右件
4 
PAVE 
003 100% 
左件
5 
PAVE 
003 车 100% 
右件
 6 
活塞杆 
1 
φ 7.8 
（-0.2，0） 
7.70 
7.67 
7.66 
7.66 
7.67 
7.65 
2 
1.5max 
见图12 
1.85 
1.94 
1.94 
1.35 
1.95 
3 
R0.5±0.1 
/ 
0.51 
0.42 
0.40 
0.60 
0.53 
4 
φ 11.0 
（-0.2，0） 
10.89 
10.83 
10.82 
10.83 
11.68 
10.82 
5 
R1 
1.23 
1.21 
1.26 
1.22 
1.02 
1.24 
6 
φ 8 
（-0.1，0） 
7.96 
7.96 
7.95 
7.95 
7.91 
7.96 
7 
2 
2.169 
2.01 
2.01 
2.00 
2.13 
2.04 
工作缸 
1 
φ 30.3 
（0，0.052） 
上端 
29.981 
29.977 
30.008 
30.006 
29.988 
29.993 
下端 
29.977 
29.978 
29.982 
29.982 
29.799 
29.981 
活塞 
1 
φ 30.3 
（-0.3，0） 
/ 
29.90 
29.90 
29.86 
29.89 
29.90 
2 
φ 29.86 
（-0.03，+0.04） 
/ 
29.88 
29.89 
29.87 
29.89 
29.89 
说明：（1）“GD 326 车右件”为本次分析的零件，即为进行GD 试验的326#试验车，零件为右减振器。（2）“PAVE 
348 车左件”为进行PAVE 试验的348#试验车，零件为左件，未失效。（3）“PAVE 003 车 50% 左件”为进行前
50%PAVE 试验的003#试验车，零件为左件，未失效。（4）“PAVE 003 车 50% 右件”为进行前50%PAVE 试验
的003#试验车，零件为右件，未失效。（5）“PAVE 003 车 100% 左件”为进行后50%PAVE 试验的003#试验车，
零件为左件，未失效。（6）“PAVE 003 车 100% 右件”为进行后50%PAVE 试验的003#试验车，零件为右件，
未失效。 


 
上海汽车中心实验室 
SAIC Center Lab 
中国·上海·嘉定区安研路201 号 
邮编：201804 
No 201 Anyan road, Jiading, Shanghai China 
Post code: 201804 
报告编号 
Report number 
 
SCL-S-14-0188M 
委托者:底盘 刘宜高 
Request person, dept： 
委托编号:  /  
Request number: 
送样日期: 2014.06.10 
Request date:  
报告日期: 2014.06.16 
Report date：  
第8 页共9 页 
 
SMPV-0.2.3-002-QA -F01 
材料检测Material Test 
材料的相关检测结果如表2 所示；由表可见： 
 
材料的成分，硬度和强度均符合要求； 
 
组织为铁素体+珠光体，无异常； 
 
表2 材料检测结果 
序号 
No. 
试验项目 
Test item 
额定值
Requirement 
测试结果 
Test Result 
评价evaluation 
合格
ok 
不合格 
not ok 
1 
成分 
45# 
GB/T 3078 
 
  
  
C 
0.42-0.50 
0.445 
× 
Si 
0.17-0.37 
0.250 
× 
Mn 
0.50-0.80 
0.751 
× 
S 
≤0.035 
0.0036 
× 
P 
≤0.035 
0.013 
× 
Cr 
≤0. 25 
0.026 
× 
Ni 
≤0. 30 
0.0066 
× 
Cu 
≤0. 25 
0.0082 
× 
2 
硬度 
≤255HB 
HB2.5/187.5:253,247,255 
× 
3 
抗拉强度 
≥635MPa 
853
1,
 835
1,855
1 
× 
4 
组织 
冷拉态 
铁素体+珠光体，见图13 
× 
说明：1）抗拉强度值由硬度依据标准DIN EN ISO 18265-2003 换算而来。 
 
 
图12 断裂处全貌 
断口 
主起源区 
次起源区 


 
上海汽车中心实验室 
SAIC Center Lab 
中国·上海·嘉定区安研路201 号 
邮编：201804 
No 201 Anyan road, Jiading, Shanghai China 
Post code: 201804 
报告编号 
Report number 
 
SCL-S-14-0188M 
委托者:底盘 刘宜高 
Request person, dept： 
委托编号:  /  
Request number: 
送样日期: 2014.06.10 
Request date:  
报告日期: 2014.06.16 
Report date：  
第9 页共9 页 
 
SMPV-0.2.3-002-QA -F01 
 
（a）次起源区 
 
（b）主起源区  
图13 断裂起源区的过渡处 
 
 
边部受损变形 
边部受损变形

File: 材料工程师/scl-s-14-0190M-AS21-后下控制臂-邵百明.pdf.md
# scl-s-14-0190M-AS21-后下控制臂-邵百明.pdf

 
上海汽车中心实验室 
SAIC Center Lab 
中国·上海·嘉定区安研路201 号 
邮编：201804 
No 201 Anyan road, Jiading, Shanghai China 
Post code: 201804 
报告编号 
Report number 
 
SCL-S-14-0190M 
委托者:底盘 江洲 
Request person, dept： 
委托编号:  /  
Request number: 
送样日期: 2014.06.09 
Request date:  
报告日期: 2014.06.17 
Report date：  
第1 页共6 页 
 
SMPV-0.2.3-002-QA -F01 
零件号Part number 
10094125 
零件名称 
Part name 
后下控制臂总成 
Rear Lower Control Arm Assy. 
图纸日期Drawing date 
2014.04.02 
零件生产日期Part production date 
/ 
供货商 
Supplier 
上海汇众汽车部件有限公司 
SHAC 
车型/项目Car type/project 
AS21 
DVP 材料大纲签署日期DVP material test plan date 
/ 
阶段性报告 Interim report                结论性报告 Conclusion report          
 
Ⅰ.任务描述 Task description 
实验室受委托对后下控制臂总成进行失效原因分析，失效零件具体信息如下： 
As requested, SCL has analyzed the failure of the rear lower control arm Assy.. The information of the failed part is as 
following： 
零件信息：Part information 
零件名称 
Part name 
后下控制臂总成 
Rear Lower Control Arm Assy. 
车制造日期 
Vehicle production date 
/ 
VIN 码 
VIN 
/ 
销售日期 
Sale date 
/ 
车辆里程数 
Car mileage 
行驶31947Km/完成66%的SD 要求 
维修站名称 
Sale agent 
/ 
失效模式描述 
Failure circumstance  
AS21 NLE EP2 阶段试验车C13UOV021 完成66%的SD 试验后，后下控制臂出现开裂。裂
纹长度约10mm。 
原材料信息：Raw material information 
原材料及牌号 
Raw material specification 
QStE 420TM 
原材料厂商 
Raw material producer 
/ 
散件供应商 
Component supplier 
/ 
金属热处理状态 
Metal heat treatment state 
/ 
失效零件见图1：The failed part is shown in figure1. 
 
Ⅱ. 结论与建议 Conclusions and Suggestions 
 
结论Conclusions： 
（1） 后下控制臂是由于局部应力较大而在热影响区发生疲劳开裂。The rear control arm was broken by fatigue 
because of a big local stress. 
（2） 焊缝熔合和厚度均符合技术要求；“包边”质量正常。The weld penetration and thickness meet the 
requirements and the edge covered by the end weld is normal.  
（3） 材料的成分，强度和板厚均满足材料的技术要求；开裂处的组织正常。The chemical components, strength 
and thickness meet the requirements and the microstructure at the crack location is normal. 
建议Suggestions： 
（1） 优化设计（参照大众PQ35 控制臂），降低局部的应力，充分考虑热影响区对材料性能降低的影响。Optimize 
the design (refer to PQ35 control arm) to reduce the local stress and at the same time take into account the effect 
of the weld heat on reducing material properties.  
 
分发: 
Distribution 
底盘:江洲 
检验者Author 
邵百明 
Shao Baiming 
审核Auditor 
邵百明 
Shao Baiming 
批准Approver 
 
日期Date 
2014.06.17 
日期Date 
2014.06.17 
日期Date 
2014.06.17 


 
上海汽车中心实验室 
SAIC Center Lab 
中国·上海·嘉定区安研路201 号 
邮编：201804 
No 201 Anyan road, Jiading, Shanghai China 
Post code: 201804 
报告编号 
Report number 
 
SCL-S-14-0190M 
委托者:底盘 江洲 
Request person, dept： 
委托编号:  /  
Request number: 
送样日期: 2014.06.09 
Request date:  
报告日期: 2014.06.17 
Report date：  
第2 页共6 页 
 
SMPV-0.2.3-002-QA -F01 
III. 调查结果 Investigation Results  
    
AS21 进行GD 试验，完成测试要求的66%时（行驶里程：31947Km），后下控制臂在应力较大的区域
出现了开裂，如图1 所示；裂纹长度约10mm。 
在前期的开发试验中，该控制臂在相同的区域出现了类似的失效，详情见报告SCL-S-14-0145M 和
SCL-S-14-0030M。 
 
 
 
 
 
 
 
 
 
 
 
 
图1 失效件及开裂处 
 
图2 装配图 
 
 
（a）失效件 
（b）开裂处（从底面观察） 
（c）开裂处（从上面观察） 
 
上片 
下片 
下片 
上片 
上片 
下片 


 
上海汽车中心实验室 
SAIC Center Lab 
中国·上海·嘉定区安研路201 号 
邮编：201804 
No 201 Anyan road, Jiading, Shanghai China 
Post code: 201804 
报告编号 
Report number 
 
SCL-S-14-0190M 
委托者:底盘 江洲 
Request person, dept： 
委托编号:  /  
Request number: 
送样日期: 2014.06.09 
Request date:  
报告日期: 2014.06.17 
Report date：  
第3 页共6 页 
 
SMPV-0.2.3-002-QA -F01 
断口分析 Fracture Analysis 
    断口宏观形貌如图3 所示。断裂面有些磨损和锈蚀。靠近落料边部的断裂面非常平坦，无明显的扩展
纹路，局部（三角区）有小的变化；该区域应该是裂纹从平坦区域产生并扩展到一定程度后，受力条件发
生变化的结果。裂纹的前沿可以看见裂纹扩展形成的海滩纹。 
    基于上述的检测，并结合上两例失效件，可以判断：该开裂是一种疲劳开裂，裂纹起源于如图3（a）
所示的区域。 
 
图3 断口形貌 箭头显示裂纹扩展方向 
（a）断口全貌；（b）裂纹起源区；（c）裂纹扩展前沿 海滩纹体现出疲劳的特征 
 
 
 
 
 
 
 
 
（a） 
（b） 
（c） 
起源的区域 
上片 
下片 


 
上海汽车中心实验室 
SAIC Center Lab 
中国·上海·嘉定区安研路201 号 
邮编：201804 
No 201 Anyan road, Jiading, Shanghai China 
Post code: 201804 
报告编号 
Report number 
 
SCL-S-14-0190M 
委托者:底盘 江洲 
Request person, dept： 
委托编号:  /  
Request number: 
送样日期: 2014.06.09 
Request date:  
报告日期: 2014.06.17 
Report date：  
第4 页共6 页 
 
SMPV-0.2.3-002-QA -F01 
材料检测Material Test 
材料检测结果如表1 所示。由表可见 
 
材料的成分符合技术要求； 
 
零件的强度达到了材料的强度要求； 
 
开裂处的组织正常； 
 
焊缝熔合深度，厚度以及板厚均符合技术要求。 
 
表1 材料检测结果 
 
 
 
 
 
 
 
 
 
 
 
 
 
 
 
 
 
 
 
 
 
 
说明：1）机械性能结果是从零件上取拉伸试样获得的。由于变形硬化的影响，延伸率会有所降低，因此不
作符合性的评判。 
序
号 
No. 
测试项目 
Test item 
额定值 
Requirement 
试验结果 
Test result 
评价 
Evaluation 
合格 
OK 
不合格 
Not OK 
1 
成分 
QStE420TM 
 
 
 
 
 
C：≤0.12 
0.108 
× 
 
 
 
Si：≤0.50 
0.049 
× 
 
 
 
Mn ：≤1.50 
1.228 
× 
 
 
 
P：≤0.030 
0.013 
× 
 
 
 
S：≤0.025 
0.0051 
× 
 
 
 
Alt:≥0.015 
0.018 
× 
 
 
 
Nb:≤0.09 
0.034 
× 
 
 
 
V:≤0.20 
0.0018 
× 
 
 
 
Ti:≤0.15 
0.0099 
× 
 
2 
机械性能1 
 
 
 
 
 
抗拉强度 
480~620MPa 
551MPa，563MPa 
× 
 
 
屈服强度 
≥420MPa 
533MPa，539MPa 
× 
 
 
延伸率 
≥16% 
11.5%，10.0% 
/ 
 
3 
组织 
/ 
见图4，图5 
/ 
 
4 
焊缝 
SMTC 5 111 001 
（见图6） 
 
 
上片熔合 
100% 
100%熔透 
× 
 
下片熔合 
≥0.2mm 
2.04mm 
× 
 
焊缝厚度 
≥1.4mm 
3.1mm 
× 
 
5 
硬度  
 
见图4 和图6 
 
 
 
焊缝处 
/ 
HV1:198~246 
/ 
 
 
热影响区 
/ 
HV1:204~264 
/ 
 
 
基体 
/ 
HV1:202~207 
/ 
 
6 
板厚 
2mm±0.21  
2.0mm 
× 
 


 
上海汽车中心实验室 
SAIC Center Lab 
中国·上海·嘉定区安研路201 号 
邮编：201804 
No 201 Anyan road, Jiading, Shanghai China 
Post code: 201804 
报告编号 
Report number 
 
SCL-S-14-0190M 
委托者:底盘 江洲 
Request person, dept： 
委托编号:  /  
Request number: 
送样日期: 2014.06.09 
Request date:  
报告日期: 2014.06.17 
Report date：  
第5 页共6 页 
 
SMPV-0.2.3-002-QA -F01 
 
（a）50X    裂纹起源于焊接的热影响区 
 
（b） 200X   热影响区：铁素体+珠光体为主，有少量索氏体 
图4 开裂处的金相组织   
HV1:204,204,208 
靠近 
上片 
的一 
侧 


 
上海汽车中心实验室 
SAIC Center Lab 
中国·上海·嘉定区安研路201 号 
邮编：201804 
No 201 Anyan road, Jiading, Shanghai China 
Post code: 201804 
报告编号 
Report number 
 
SCL-S-14-0190M 
委托者:底盘 江洲 
Request person, dept： 
委托编号:  /  
Request number: 
送样日期: 2014.06.09 
Request date:  
报告日期: 2014.06.17 
Report date：  
第6 页共6 页 
 
SMPV-0.2.3-002-QA -F01 
 
图5 基体组织 500X  HV1:203,205,207 
 
图6 开裂处焊缝形貌  
有熄弧和起弧的特征；符合技术要求 
上片熔合深度：2.04mm；下片：100%熔透；焊缝厚度：3.1mm 
HV1:236,198,246 
HV1:205,223,264

File: 材料工程师/tl244.pdf.md
# tl244.pdf

 
 
 
 
 
 
 
 
 
 
 
              2007 年2 月 
 
锌/镍合金涂层  
表面防护要求 
TL 
244 
康采恩标准 
 
50 22 3 
 
共 6 页    第    1   页 
 
翻译 
王文惠 
日期 
2007-10-09 
校对 
徐远望 
日期 
2007-10-09 
抄写 
王文惠 
日期 
2007-10-09 
 
关键字：锌、镍、钝化、密封、不含Cr（VI）、防腐蚀、表面防护 
 
 
更改 
 
相对于版本2006－08， TL244 进行了如下更改： 
 
－修改了表1 中的书写错误 
－更改了表面防护种类－r677 的特性 
－更新了表3 
－更新了相关标准 
 
 
以前的版本 
 
1987－10、1992－05、1993－11、1995－12、2002－05、2004－12、2006－08 
 
 
1 
适用范围 
 
本标准为如下零件－按VW137 50 标识字母“r”的铁质材料以及钢制零件且抗拉强度Rm≤
1000 MPa 的电解涂层和无Cr（VI）后处理的锌/镍合金涂层规定了技术要求 
 
特别是，这些种涂层也适用于具有内部传动方式的连接元件，使之避免受力表面的粘着。 
 
所采用的这些种涂层，用于重度腐蚀防护（稳定性等级为6 级），特别适用于螺纹连接点的零
件和系统。除去一个较高的腐蚀负荷之外，预计温度负荷直到150℃（发动机舱和制动器区
域）。银色涂层特别适用于导电连接（接地）。 
 
除此之外，这些种涂层依靠其电化学的兼容性，也还可以适用于和铝材料接触中，但不和镁材
料相接触。 
 
 
2 
名称 
 
见 VW 13750，第2 条 
 
 
3 
要求 
 
3.1 
表面防护的种类 
 
表面防护的种类在表1 中列出。不再允许使用的表面防护种类，见表2。 
 


 
锌/镍合金涂层  
表面防护要求 
TL 
244 
 
共  6 页    第   2   页 
 
 
表1 
防护种类 
特性和外观 
Ofl-r642 
锌/镍涂层，不含Cr（VI）的钝化（银色到弱的浅蓝色的彩虹外
观） 
Ofl-r643 
锌/镍涂层，不含Cr（VI）的钝化以及额外封闭（银色到弱的浅蓝
色的彩虹外观） 
Ofl-r645 
如同Ofl-r643，然而使用额外的润滑剂处理，按照TL 52 132 
Ofl-r649 1) 
锌/镍涂层，银色，  弱酸电解液涂层，不含Cr（VI）的钝化，额
外封闭（银色，只用于铸件，例如制动器盘） 
Ofl-r672 
锌/镍涂层，碱性电解液涂层，黑色不含Cr（VI）的钝化 
Ofl-r673 
锌/镍涂层，黑色不含Cr（VI）的钝化以及额外封闭 
Ofl-r677 
如同Ofl-r673，然而使用额外的润滑剂处理，按照TL 52 132 
（1）弱酸电解液的使用应该和部门K-GQL-2/2 和/或I/GQ-32 合作 
 
 
表2 
对于新设计不再允许的表面防护种类 
对于新设计的替代表面防护种类 
Ofl-r640 
Ofl-r643 
Ofl-r650 
Ofl-r642 
Ofl-r660 
Ofl-r642 
Ofl-r665 
Ofl-r645 
Ofl-r670 
Ofl-r673 1) 
Ofl-r675 
Ofl-r677 
（1）在微观封闭螺栓时按照DIN 267-27，在具有夹住涂层的螺栓时按照DIN 267-
28 以及在钢结构时应该使用Ofl-r672。 
 
 
 
3.2 
基本要求 
 
具有抗拉强度Rm＞1000 MPa的高强度钢制零件和具有表面硬度＞320 HV的连接元件（例
如：螺栓）不必使用这些合金涂层来进行涂层。金属板类螺栓以及热塑性螺栓对此来说是一个
例外。 
 
注释：具有封闭的表面防护种类可能削弱涂漆性能。 
 
这些涂层也不适用于气压系统（诸如，空调系统）的密封元件，因为这些涂层含有微观裂纹。 
 
以这种方式涂层的零件的某些事后的塑性变形（卷边、压伤、弯曲）要力求避免，因为这会造
成防锈层的损失和随之而来的降低抗腐能力。 
 
首次供货和更改的认可按照VW 011 55。 
 
避免有害物按照VW 911 01。 
 
对于一次全面彻底的试验需用10 件成品件。 


 
锌/镍合金涂层  
表面防护要求 
TL 
244 
 
共  6 页    第   3   页 
 
 
除非在图纸上标明零件的一定区域不进行表面涂层，则零件的整个表面都必须符合所要求的表
面防护种类以及显示规定的性能。这些涂层应该牢固地附着在机体材料上。 
 
生产过程及其控制不应削弱成品件的功能特性。 
 
保护涂层不得有气孔、裂纹、损伤以及类似的缺陷，这些缺陷会削弱防锈和/或规定的外观。 
 
如果装配工件是符合专业要求的，就不会出现涂层的损坏。须知这种损坏将导致功能的削弱和/
或规定的防腐能力的下降。 
 
表面处理的工艺规程要很好地执行，务必排除滞后脆裂（氢脆）的损伤。该项检验按照DIN 50 
969 进行。并在首件样品检验报告中写明。 
 
 
3.3 
连接元件 
 
在公制螺纹零件的情况下，涂层不应导致在外螺纹的情况下h－位置被超出或者在内螺纹的情
况下H－位置被下降（见VW 116 11）。 
 
在螺栓的情况下，下表所列的试验要求只应用于头部和/或扳手支持平面；在螺母的情况下，只
应用于无螺纹区域的螺母体，以及在快速紧固元件的情况下应用于其体。对于螺纹以及类似于
螺纹形状的零件，例如双头螺栓，该试验要求只适用于端面。 
 
对于与过程相关的薄弱环节，连接元件，例如螺杆和螺纹以及快速紧固元件的涂层，就可以按
照3.11 条降低要求。 
 
此外，还应考虑，在DIN EN ISO 4042 中的数据是否超过了螺纹轮廓中最大可能的电镀涂层厚
度。 
 
为了确保恒定的的摩擦系数，公制螺纹的连接元件应使用润滑剂按TL 531 32 进行处理，摩擦
系数的试验按照VW 011 29 进行。 
 
 
3.4 
锌/镍涂层方法 
 
这种出自碱性系统涂镀的涂层，非常适用于复杂几何形状的零件。这些种涂层是在电流密度全
范围内均匀分布着镍的情况下形成的。 
 
除了Ofl-r649 之外，所有描述的锌/镍涂层都是由碱性电解液来涂镀。Ofl-r649 是由弱酸性的电
解液来涂镀。 
 
如果从碱性锌/镍电解液直接涂层，例如在铸造材料上做的那样，这只是在不利情况下才可以采
用，这个表面可以由来自于弱的酸性锌电解液预先涂层的一个涂镀来活化。使用这样的一个2
层系统以及所用的电解液必须由必须由大众公司的中心实验室（K-GQL-2/2）和/或奥迪公司的
实验室（I/GQ-32）来同意此事。 
 
 


 
锌/镍合金涂层  
表面防护要求 
TL 
244 
 
共  6 页    第   4   页 
 
3.5  
不含Cr（VI）的转化涂层 
 
为了改善电解液涂镀的锌/镍涂层抗盐水和冷凝水腐蚀性能，在钝化溶液中进行后处理是完全必
要的。 
 
所使用的钝化处理溶液，不可以含有任何的Cr（VI）的化合物，为了保证所产生的转换涂层也
不含Cr（VI）。 
 
3.6 
后处理 
 
零件外观不得由强烈的颜色变化（彩虹）而削弱，特别是对于零件来说用户可见的区域，依赖
于表面防护种类必须进行转换层的封闭的后处理。这也就导致了防腐性能的改善。 
 
如果需要，含有无机和/或有机润滑剂的有机聚合物、无机防护层或者二者的混合物可以用于封
闭。 
 
层状结构的厚度可以通过额外的封闭而稍微增加，但这不会削弱其表面的功能作用。 
 
如果除去防腐蚀之外，其它的功能表面特性，例如喷漆可能性、介质兼容性、滑移性能、螺栓
紧固性、可硫化性、温度特性、导电特性、导电性能都应该有所要求，都必须进行零件特殊试
验或者功能试验。 
 
后处理不应引起任何的削弱，如因结晶/或薄膜形成所产生的不雅观的残留物散落在零件的表
面。 
 
3.7 
机体材料 
 
见图纸 
 
3.8 
镍含量 
 
X 射线荧光试验方法使用测量装置，依据DIN EN ISO 3497。 
 
在评价时，试验按照PV 1214 和/或PV 1216 进行。 
 
对于Ofl-r642、Ofl-r643、Ofl-r645、Ofl-r672、Ofl-r673、以及Ofl-r677 的要求： 12％～16％ 
对于Ofl-r649 的要求：  
 
 
 
 
 
 
 
        10％～18％ 
 
在例外的情况下，除了铸件（例如，制动器盘）之外，对于碱性电解液系统的涂层，镍含量 
12％～17％是允许的。 
 
3.9 
电镀涂层厚度 
 
试验按照DIN EN ISO 1463、DIN EN ISO 2178 以及DIN EN ISO 3497（见4 条）。 
 
要求：8μm~25μm（对于一般类型的零件） 
 
8μm~15μm（对于螺纹零件，测量点按照DIN EN ISO 4042）。 
 


 
锌/镍合金涂层  
表面防护要求 
TL 
244 
 
共  6 页    第   5   页 
 
3.10 
附着强度 
 
温度交变试验按照DIN EN ISO 2819。 
 
该试件在（300±10）℃情况下存放30 min，然后紧接着浸渍在15℃～25℃的水中。 
 
技术要求：不得有气泡或大面积锌涂层的脱落。 
 
3.11 
腐蚀性能 
 
系统的抗腐蚀性能，在供货状态以及在120℃情况下24 h的热存放之后，都必须保证。这些都
是最低要求，任何情况下都要遵守。 
 
试验方法NSS 按照DIN EN ISO 9227 进行，评估按照DIN EN 12329。 
 
相关的试验时间和技术要求见表3，应用于评估钝化处理涂层以及封闭。 
 
如下应用于评估包括钝化处理涂层以及封闭的锌/镍涂层： 
 
－在按照TL 244 的所有防护方式情况下，在试验720 h之后，基体金属未出现腐蚀现象 
 
－在表3 中的试验时间之后没有锌腐蚀 
 
螺纹零件以及快速紧固元件的杆部和螺纹区域的评估条件： 
 
－经过480 h的试验之后，母体金属没有出现腐蚀。 
 
表3－用于钝化处理涂层以及封闭的评估的试验时间和技术要求 
试验时间－h 
表面防护种类
圆筒零件(1) 
框架零件 
要求 
Ofl-r642 
Ofl-r672 
120 
96 
144 
－ 
Ofl-r649  2) 
－ 
120 
Ofl-r643 
Ofl-r645 
Ofl-r673 
Ofl-r677 
 
 
144 
240 
240 
144 
－ 
 
 
在规定的试验时间之后没有锌腐蚀，没有
大量特征（“灰影”）的微小的视觉变化
是允许的。 
（1） 圆筒零件是小的零件，由于其几何形状它们不能像框架零件那样涂层，因此作
为整体零件涂漆。 
（2） 不打算用于圆筒零件 
 
4 
涂层厚度测量的检验说明 
 
所采用的镀层厚度测量仪，在X 射线荧光法测量法基础上，按照DIN EN ISO 3497 的规定（例
如，德国的Helmut Fischer GmbH & Co.公司的Fischerscope装置），使得涂层厚度和镍含量同
时测量成为可能。 
 


 
锌/镍合金涂层  
表面防护要求 
TL 
244 
 
共  6 页    第   6   页 
 
测量时间是这样选定的，以便于重复精度小于或者等于镍重量的0.5 个百分点。重复精度被定
义为在重复情况下测量值的标准偏差（相同的观察者、相同的仪器、具有相同测量点的相同的
试样，在测量时间之间的短的时间间隔）。 
 
涂层厚度的测量借助于磁感应法根据DIN EN ISO 2178，也就是通过一个测头来完成。对于具
有毛面的试样上确定参考平面，应该进行几个（至少5 处）单独测量。测量结果是局部的涂层
厚度。测量设备应该定期或者在测量系列之前进行检定。 
 
5  
相关资料 
 
PV 1214 
 
锌或者镍合金涂层；镍含量的确定 
PV 1216 
 
锌或者镍合金涂层；使用ICP－OES进行镍含量的确定 
TL 52132 
 
螺纹的润滑剂；材料要求 
VW 01129 
 
摩擦系数的极限值；公制ISO螺纹的机械连接元件 
VW 01155 
 
汽车外购件概述；首次供货和更改的认可 
VW 11611 
 
公制ISO螺纹；表面防护涂层对于平均公差等级（6g/6H）极限尺寸 
VW 13750 
 
金属零件的表面防护 
VW 91101 
 
汽车环境标准，汽车零件、材料、燃油、避免有害物 
DIN 50969 
    
钢制高强度零件的抗氢感应脆裂的稳定性 
DIN EN 12329    
具有附加处理的铁质材料的电镀锌涂层  
DIN EN ISO 1463 
金属及氧化物涂层；涂层厚度测量；显微方法  
DIN EN ISO 2178 
磁性基体金属上的非磁性涂层；涂层厚度的测量；磁铁方法 
DIN EN ISO 2819 
金属基体金属上的金属涂层；电镀和化学涂层；附着强度检验方法一览表 
DIN EN ISO 3497 
金属涂层；涂层厚度测量；X射线荧光方法 
DIN EN ISO 4042 
连接元件；电镀涂层 
DIN EN ISO 9227 
在人造大气中的腐蚀检验；盐雾试验
