Repository: kujaxr/obsidian-vault

File: 材料工程师/上汽IS31P-X1前减振器（稳定杆支架）CAE分析V1-250529.pdf.md
# 上汽IS31P-X1前减振器（稳定杆支架）CAE分析V1-250529.pdf

南阳淅减汽车减振器有限公司• 淅减研发中心
Nanyang CIJAN Automobile Shock Absorber Co. Ltd. • CIJAN R&D Center
中国•淅川
CHINA• Xichuan
中国•南阳
CHINA • Nanyang
意大利•阿斯蒂
ITALY •Asti
岁月凝练品质，专业铸就卓越。 Years consolidate quality, professional cast excellence. 
上汽IS31P-X1前减振器CAE分析
版本号 Version
V1
更新日期 Date
2025-05-29


岁月凝练品质，专业铸就卓越。 Years consolidate quality, professional cast excellence. 
2
淅减研发中心
CIJAN R&D Center
目录
Content
1. 项目概述 Overview
2. 建立模型  3-D Model
3. 材料参数  Material Property
4. 边界条件及载荷 Boundary & Load
5. 强度计算Strength Calculation
6. 疲劳计算 Fatigue Calculation


岁月凝练品质，专业铸就卓越。 Years consolidate quality, professional cast excellence. 
3
淅减研发中心
CIJAN R&D Center
1. 项目概述  Overview
项目来源：上汽IS31P-X1项目验证稳定杆支架分析交付物
目的：对稳定杆支架进行疲劳校核
数据来源
文件名
描述
备注
IS31P-X1 front 20250225.stp
数模文件
减振器总成物料清单-IS31P-X1 前（左）
250107.xls
BOM文件
image009(05-22-16-10-19)(1).png
载荷文件


岁月凝练品质，专业铸就卓越。 Years consolidate quality, professional cast excellence. 
4
淅减研发中心
CIJAN R&D Center
1. 建立模型  3-D Model
便于FEA分析，对几何装配体进行清理，简化。转化后模型如下。
FEA分析模型


岁月凝练品质，专业铸就卓越。 Years consolidate quality, professional cast excellence. 
5
淅减研发中心
CIJAN R&D Center
2. 材料参数  Material Property
序号 
部件
材料
规格(mm) 弹性模量/MPa
泊松比
屈服强度/MPa  抗拉强度/MPa 延伸率/%
1
贮油缸
St37-2
Φ58×2.2
2.07E5
0.3
448
575
22
2
稳定杆支架
SAPH440
T=4.5
2.07E5
0.3
320
530
32


岁月凝练品质，专业铸就卓越。 Years consolidate quality, professional cast excellence. 
6
淅减研发中心
CIJAN R&D Center
4. 边界条件及载荷 Boundary & Load
4.1、载荷信息如下：
上图为3kN载荷下提取的稳定杆支架受载，4.4kN载荷下按比例加载。循环次数30万次。


岁月凝练品质，专业铸就卓越。 Years consolidate quality, professional cast excellence. 
7
淅减研发中心
CIJAN R&D Center
4. 边界条件及载荷 Boundary & Load
约束及加载说明
约束：A处进行6个自由度完全约束。
加载：B处为稳定杆支架载荷加载区域。
4.2、约束与载荷示意图如下：


岁月凝练品质，专业铸就卓越。 Years consolidate quality, professional cast excellence. 
8
淅减研发中心
CIJAN R&D Center
5. 强度计算 Strength Calculation
贮油缸
工况名称
最大应力/MPa
判断标准/MPa
结论
3kN
244.22
448
OK
4kN
357.64
OK
3kN
4kN


岁月凝练品质，专业铸就卓越。 Years consolidate quality, professional cast excellence. 
9
淅减研发中心
CIJAN R&D Center
5. 强度计算 Strength Calculation
稳定杆支架
工况名称
最大应力/MPa
判断标准/MPa
结论
3kN
133.50
448
OK
4kN
195.61
OK
3kN
4kN


岁月凝练品质，专业铸就卓越。 Years consolidate quality, professional cast excellence. 
10
淅减研发中心
CIJAN R&D Center
6. 疲劳计算 Fatigue Calculation
贮油缸
工况名称
最小寿命
判断标准 
结论
3kN
Beyond cutoff
300000
OK
4kN
Beyond cutoff
OK
3kN
4kN

File: 材料工程师/世铭手机内构件测试标准.pdf.md
# 世铭手机内构件测试标准.pdf

 
P/N 
 
CR2-DQA-HW-001 
Version  
08 
 Feature Phone Products 
Reliability Test Specifications 
Page 
 1  of   20    
Date 
2008/12/09 
TITLE  
 
Feature Phone Products Reliability Test Specifications 
Made by 
Ching Chang 
 
 
The information contained in this in document is PROPRIETARY to Cal-Comp Electronics Group and shall not be reproduced 
or used in part or whole without Cal-Comp’s written consent. 
 
1. Release history……………………………………………………………………………………3 
2. 測試目的…………………………………………………………………………………………4 
3. 測試範圍…………………………………………………………………………………………4 
4. 產品定義…………………………………………………………………………………………4 
5. 測試結果判定……………………………………………………………………………………4 
6. 測試結果提報方法與缺失解決方式……………………………………………………………4 
7. 內容………………………………………………………………………………………………5 
  7.1、初始評鑑項目………………………………………………………………………………5 
    7.1.1 外觀、結構檢查測試.......................................................................................................5 
    7.1.2 功能測試………………………………………………………………………………...5 
  7.2、環境測試項目………………………………………………………………………………5 
    7.2.1.低溫操作測試…………………………………………………………………………..5 
    7.2.2.高溫濕操作測試………………………………………………………………………..5 
    7.2.3.低溫儲存測試…………………………………………………………………………..6 
    7.2.4.高溫濕儲存測試………………………………………………………………………..6 
    7.2.5.高溫儲存測試…………………………………………………………………………..6 
   7.2.6.冷熱衝擊測試…………………………………………………………………………..6 
   7.2.6.鹽霧測試………………………………………………………………………………..7 
 7.3、包裝運輸測試項目…………………………………………………………………………7 
    7.3.1.包裝儲存測試…………………………………………………………………………..7 
    7.3.2.包裝振動測試…………………………………………………………………………..8 
    7.3.3.包裝落下測試…………………………………………………………………………..8 
  7.4、機構強度測試項目…………………………………………………………………………9 
    7.4.1.單體落下測試…………………………………………………………………………..9 
    7.4.2.單機振動測試…………………………………………………………………………..9 
    7.4.3 靜壓測試………………………………………………………………………………..10 
    7.4.4.靜壓耐久度測試……………………………………………………………………….10 
    7.4.5.扭曲測試……………………………………………………………………………….11 
    7.4.6.低高度重複落下測試………………………………………………………………….11 
    7.4.7.滾筒重複落下測試…………………………………………………………………….11 
    7.4.8.吊環強度測試………………………………………………………………………….11 
    7.4.9.LENS 或Windows 硬度測試……………………………………………………………11 
  7.5、機構信賴度測試…………………………………………………………………………...12 
    7.5.1.螺絲扭力測試…………………………………………………………………………..12 
    7.5.2.按鍵壽命測試………………………………………………………………………….12 
    7.5.3.SIM Card 插拔壽命測試……………………………………………………………...12 
    7.5.4.Memory Card 插拔壽命測試………………………………………………………….12 
    7.5.5.USB Connector 或其他系統連接器插拔壽命測試…………………………………..13 
    7.5.6.Adaptor 插拔壽命測試……………………………………………………………….13 
    7.5.7.耳機插拔壽命測試…………………………………………………………………….13 
    7.5.8.翻(滑)蓋壽命測試……………………………………………………………….……..13 


 
P/N 
 
CR2-DQA-HW-001 
Version  
08 
 Feature Phone Products 
Reliability Test Specifications 
Page 
 2  of   20    
Date 
2008/12/09 
TITLE  
 
Feature Phone Products Reliability Test Specifications 
Made by 
Ching Chang 
 
 
The information contained in this in document is PROPRIETARY to Cal-Comp Electronics Group and shall not be reproduced 
or used in part or whole without Cal-Comp’s written consent. 
 
    7.5.9.電池插拔壽命測試…………………………………………………………………….13 
 7.5.10.電池蓋拆裝壽命測試……………………………………………………...…………14 
    7.5.11.皮套或可更換之外殼壽命測試……………………………………………...………14 
    7.5.12.手寫筆插拔壽命測試………………………………………………………...………14 
    7.5.13.Touch Panel 點觸壽命測試…………………………………………………...……14 
    7.5.14.Touch Panel 耐磨壽命測試.......................................................................................14 
    7.5.15 電視天線信賴度測試………………………………………………………...………15 
  7.6、印刷塗料信賴度測試……………………………………………………………...………15 
    7.6.1.鉛筆硬度測試…………………………………………………………………...……..15 
    7.6.2.膠帶黏著測試………………………………………………………………...………..15 
    7.6.3.百格測試………………………………………………………………………...……..15 
    7.6.4.耐磨測試……………………………………………………………………...………..16 
  7.7、電性測試…………………………………………………………………………...……....16 
    7.7.1.ESD 靜電放電測試………………………………………….........................................16 
    7.7.2.待機時間測試………………………………………………………………...………..16 
    7.7.3.通話時間測試………………………………………………………………...………..17 
    7.7.4.重複開關機測試……………………………………………………………...………..17 
  8.附件-各階段測試項目表………………………………………………………...……………18 
 
 
 
 
 
 
 
 
 
 
 
 
 
 
 
 
 
 
 
 
 
 
 


 
P/N 
 
CR2-DQA-HW-001 
Version  
08 
 Feature Phone Products 
Reliability Test Specifications 
Page 
 3  of   20    
Date 
2008/12/09 
TITLE  
 
Feature Phone Products Reliability Test Specifications 
Made by 
Ching Chang 
 
 
The information contained in this in document is PROPRIETARY to Cal-Comp Electronics Group and shall not be reproduced 
or used in part or whole without Cal-Comp’s written consent. 
 
1 Release History 
 
No 
Date 
Responsible 
Revised    Item 
Version Revised 
1 
2006.10.25 
 
The First Version Release 
Version : 01 
2 
2006.11.29 
 
1) 刪除第三大項(機械結構強度測試)
的第9小項 
2) 增加三大項(機械結構強度測試)的
第9-1、9-2A、9-2B小項 
Version : 02 
3 
2007.07.10 
 
1) Modify some testing spec. 
2) Erase some testing items 
Version：03 
4 
2007.08.27 
 
1) 修改鉛筆硬度測試項目 
Version：04 
  5 
 2008.01.08 
 
刪除不適合之測試項目及調整版面 
Version：05 
  6 
 2008.01.14 
 
增加產品定義準則，不同產品階層其
測試標準將略為不同; 另增加各階段
測試項目表 
Version：06 
  7 
 2008.03.25 
 
1) 取消落下測試之環境測試及測試
數量 
2) 調降高溫儲存之條件 
Version：07 
  8 
 2008.12.09 
 
增加鹽霧測試，電視天線信賴度測
試，待機時間測試，通話時間測試及
重複開關機測試及落下高度變更為
100cm 
Version：08 
  
 
 
 
 
 
 
 
 
 
 
 
 
 
 
 
 
 
 
 
 


 
P/N 
 
CR2-DQA-HW-001 
Version  
08 
 Feature Phone Products 
Reliability Test Specifications 
Page 
 4  of   20    
Date 
2008/12/09 
TITLE  
 
Feature Phone Products Reliability Test Specifications 
Made by 
Ching Chang 
 
 
The information contained in this in document is PROPRIETARY to Cal-Comp Electronics Group and shall not be reproduced 
or used in part or whole without Cal-Comp’s written consent. 
 
2.測試目的： 
 
依照產品SPEC.或客戶要求，擬定此新產品評鑑規範，以提供QA 依據此規範測試該產品的品
質是否符合品質要求或客戶要求的品質。 
 
3. 測試範圍： 
 
測試該產品的硬體功能、軟體功能及機械結構在環境老化，機構強度及機構耐久等相關測試項
目。 
 
4. 產品定義： 
 
1.Level 1 產品：泛指價格較低之基本功能話機，受限於材料、結構及價格因素等，其產品之
信賴度標準會較低。 
2.Level 2 產品：泛指價格較高且功能較多之話機，因價格較高，其使用之材料及設計之結構
須符合客戶之期望，其產品之信賴度標準會較高。 
3.PCBA 產品：僅有PCBA，無外殼之出貨產品，包裝方式及運輸過程是主要考慮之因素，此類
產品出貨之信賴度驗證僅需進行包裝儲存測試、包裝振動及包裝落下之測試項目。 
4.其他:如客戶有明確之信賴度測試標準及流程方式，則須以客戶之測試標準為主。 
5.Level 1 及 Level 2 產品之界定須在新機型設計審查會前確認。 
 
5. 測試結果判定： 
 
依照產品規格或客戶要求標準或EVT/DVT/PVT-TEST 計劃書中各測試項目的判定標準。 
 
6. 測試結果提報方法與缺失解決方式： 
 
1. 各測試結果將由測試執行者製作測試報告並Release 給相關單位 
2. 測試的缺失依照Open Issue 系統提報並要求相關工程師(ex .R&D 工程師)提出對策，並待
測試單位驗證OK 後結案。 
 
 
 
 
 
 
 
 
 
 


 
P/N 
 
CR2-DQA-HW-001 
Version  
08 
 Feature Phone Products 
Reliability Test Specifications 
Page 
 5  of   20    
Date 
2008/12/09 
TITLE  
 
Feature Phone Products Reliability Test Specifications 
Made by 
Ching Chang 
 
 
The information contained in this in document is PROPRIETARY to Cal-Comp Electronics Group and shall not be reproduced 
or used in part or whole without Cal-Comp’s written consent. 
 
7. 內容： 
7.1、初始評鑑項目: 
     
7.1.1.外觀、結構檢查測試︰(Level 1 & Level2) 
測試數量: 直板機20 台；翻蓋機/滑蓋機24 台 
測試條件:常溫下進行機器外觀、結構檢查及量測。 
判定標準︰根據各機型外觀檢驗規範之要求，檢驗間隙、斷差、髒污、汽泡、刮傷、灰
塵等是否符合規格要求 
 
 
7.1.2.功能測試︰(Level 1 & Level2) 
測試數量: 直板機20 台；翻蓋機/滑蓋機24 台 
測試條件︰常溫下，依產品說明書對產品做實際之操作、檢查。 
判定標準︰根據規格要求，檢驗手機通話功能、簡訊功能及其他附屬功能等須無異常或
失效。 
 
 
 
7.2、環境測試項目: 
    
7.2.1.低溫操作測試 
測試數量︰4 台 
測試條件︰1.環境條件:-20℃ (Level 1 & Level2) 
2.操作模式為Power on. 
                3.將待測試物放置於溫度箱內，設定溫度逐漸下降到設定值。 
                4.在設定值的低溫中置放4 小時 
                5.設定的時間到達後，開始進行功能性檢驗。 
判定標準︰功能性必須正常，電氣特性必須符合工程規格，外觀及結構必須正常。 
 
  
7.2.2.高溫濕操作測試 
測試數量︰4 台 
測試條件︰1.環境條件:50℃ 90%RH。(Level 1 & Level2) 
2.操作模式為Power on。 
                3.將待測試物放置於溫度箱內，設定溫度逐漸上升到設定值。 
                4.在設定值的高溫濕環境中置放4 小時。 
                5.設定的時間到達後，開始進行功能性檢驗。 
判定標準︰功能性必須正常，電氣特性必須符合工程規格，外觀及結構必須正常。 
 
 
 


 
P/N 
 
CR2-DQA-HW-001 
Version  
08 
 Feature Phone Products 
Reliability Test Specifications 
Page 
 6  of   20    
Date 
2008/12/09 
TITLE  
 
Feature Phone Products Reliability Test Specifications 
Made by 
Ching Chang 
 
 
The information contained in this in document is PROPRIETARY to Cal-Comp Electronics Group and shall not be reproduced 
or used in part or whole without Cal-Comp’s written consent. 
 
7.2.3.低溫儲存測試 
測試數量︰4 台 
測試條件︰1.環境條件:-40℃。(Level 1 & Level2) 
2.操作模式為Power off。 
                3.將待測試物放置於溫度箱內，設定溫度逐漸下降到設定值。 
                4.在設定值的低溫環境中置放24 小時。 
                5.設定的時間到達後，取出機器在常溫中，放置4 小時後，開始進行功 
能性檢驗。 
判定標準︰功能性必須正常，電氣特性必須符合工程規格，外觀及結構必須正常。 
 
 
7.2.4.高溫濕儲存測試 
測試數量︰4 台 
測試條件︰1.環境條件60℃ 90%RH (Level 1 & Level2) 
2.操作模式為Power off。 
3.將待測試物放置於溫度箱內，設定溫度逐漸上升到設定值。 
4.在設定值的高溫濕環境中置放48 小時。 
5.設定的時間到達後，取出機器於室溫中,放置4 小時後，開始進行功能性
檢驗和信號測試。 
判定標準︰功能性必須正常，電氣特性必須符合工程規格，外觀及結構必須正常。 
 
 
7.2.5.高溫儲存測試 
測試數量︰4 台 
測試條件︰1.環境條件: 70℃ 50%RH (Level 1 & Level2) 
2.操作模式為Power off。 
                 3.將待測試物放置於溫度箱內，設定溫度逐漸上升到設定值。 
                 4.在設定值的高溫環境中置放24 小時 
                 5.設定的時間到達後，取出機器在常溫中放置4 小時後，開始進行功 
能性檢驗。 
判定標準︰功能性必須正常，電氣特性必須符合工程規格，外觀及結構必須正常。 
             (本試驗之高溫可能會對電池造成損害，在實驗中或實驗後如果電池發生膨
脹是可被接受，但是如果發生爆炸、起火、冒煙或漏液則判定電池異常) 
 
 
7.2.6.冷熱衝擊測試 (Level 1 & Level2) 
測試數量︰4 台 
測試條件︰1.熱櫃溫度︰70℃，持續45 分鐘。 
2.冷櫃溫度︰-40℃，持續45 分鐘。 
3.循環週期︰27 Cycles。 
4. Transition time：< 1 min. 


 
P/N 
 
CR2-DQA-HW-001 
Version  
08 
 Feature Phone Products 
Reliability Test Specifications 
Page 
 7  of   20    
Date 
2008/12/09 
TITLE  
 
Feature Phone Products Reliability Test Specifications 
Made by 
Ching Chang 
 
 
The information contained in this in document is PROPRIETARY to Cal-Comp Electronics Group and shall not be reproduced 
or used in part or whole without Cal-Comp’s written consent. 
 
5.操作模式為Power off。 
                 6.按照驗證條件設置循環程序。啟動溫度櫃開始驗證，當程序結束後，溫
度櫃停止工作，取出機器4 小時後進行功能和信號測試。 
判定標準︰功能性必須正常，電氣特性必須符合工程規格，外觀及結構必須正常。﹙電
鍍層材料外殼，此測試不做判定﹚。 
 
7.2.7.鹽霧測試  
測試數量︰2 PARTS (電鍍層/金屬材料外殼) 
測試條件︰1.鹽溶液:溶度須為5%±1%，PH 值:6.5-7.2 (35±2℃時)； 
2.測試箱溫度︰35±2℃； 
3.鹽霧噴灑時間︰2 Hours 
              4.試驗完畢後須置於45℃ 90%RH 環境24 小時。 
判定標準︰電鍍層/金屬材料外殼，不得有生鏽及腐蝕等狀況。 
 
 
 
7.3、包裝運輸測試項目: 
     
7.3.1.包裝儲存測試 (Level 1, Level 2 & PCBA) 
      測試數量︰1 中箱。 
測試條件︰1.依下表之溫度-時間關係圖設定環境溫度。 
 
 
 
 
 
 
 
 
 
 
 
60℃ 
90%RH 
 
 
 
25℃ 
 
 
-30℃ 
 1H     8H 
  2H           24H 
  1H 
2.將待測物放入溫度箱內。 
3.在完成測試後取出，在常溫下放置4 小時後檢查外觀及功能。 
判定標準︰可允許包裝外箱輕微受潮，內部之禮盒或吊卡包裝須完整，機器功能性必須
正常，電氣特性必須符合工程規格，外觀及結構必須正常。 
 
 
 
 


 
P/N 
 
CR2-DQA-HW-001 
Version  
08 
 Feature Phone Products 
Reliability Test Specifications 
Page 
 8  of   20    
Date 
2008/12/09 
TITLE  
 
Feature Phone Products Reliability Test Specifications 
Made by 
Ching Chang 
 
 
The information contained in this in document is PROPRIETARY to Cal-Comp Electronics Group and shall not be reproduced 
or used in part or whole without Cal-Comp’s written consent. 
 
7.3.2.包裝振動測試(Level 1, Level 2 & PCBA) 
測試數量︰1 中箱 
測試條件︰1.振動頻率︰3~5Hz，+35 dB/oct 
5-50Hz，1.44 (m/s²)²/Hz 
50-100Hz，-35 dB/oct 
 
 
2.測試軸向: X，Y，Z。 
                3.測試時間: 每軸 30 分鐘 
判定標準︰功能必須可以正常操作；產品、包材、附件等的外觀不得有明顯磨損、破裂
等。 
 
 
7.3.3.包裝落下測試  (Level 1, Level 2 & PCBA) 
      測試數量︰1 中箱 
測試條件︰1.測試高度:100cm。 
                2.測試位置:一角三稜六面 
                3.測試順序及位置如下圖 
 
                  
 


 
P/N 
 
CR2-DQA-HW-001 
Version  
08 
 Feature Phone Products 
Reliability Test Specifications 
Page 
 9  of   20    
Date 
2008/12/09 
TITLE  
 
Feature Phone Products Reliability Test Specifications 
Made by 
Ching Chang 
 
 
The information contained in this in document is PROPRIETARY to Cal-Comp Electronics Group and shall not be reproduced 
or used in part or whole without Cal-Comp’s written consent. 
 
判定標準︰功能必須可以正常操作；產品、包材、附件等的外觀不得有明顯磨損、破裂
等。 
 
 
7.4、機構強度測試項目: 
     
7.4.1.單體落下測試 
      測試數量︰直板6 台，翻蓋機/滑蓋機為8 台(合蓋/開蓋落下各4 台) 
測試條件︰1.裸機，操作模式為power on； 
2.落下高度請參考下表，落下在水泥地面上； 
 
 
 
3
.
3.測試溫度：常溫。 
4.每台測試上、下、左、右、前、後，共6 面，每面各1 次。 
判定標準︰A.電池和後蓋允許分開，但必須可復位，並能正常開機。 
B.每次落下後必須檢查外觀及開機功能。 
C.功能和信號測試必須無明顯的電氣性能差異和機構方面的破裂、碎屑、分
離等現象﹙組合復原後無任何損壞是允許的﹚。 
D.電鍍層材料，在電鍍層外觀上不做判定。 
E.檢查LCM、Lens、Battery 不可破裂，機器可以power off、reset、memory 
loss，但是功能必須可以正常操作；掉漆、刮傷及Case open 如可壓回可
以接受。 
 
 
7.4.2.單機振動測試 
測試數量︰2 台 
測試條件︰1.裸機，開機狀態﹙POWER ON﹚；翻蓋機/滑蓋機測試為1 台開啟，1 台閉合。 
2.振動頻率︰5~500Hz，加速度︰3G。 
3.測試軸向: X，Y，Z 
              4.測試時間: 每軸1 Hour 
判定標準︰振動APO(Auto Power Off)時間之內，機台必須保持開機狀態，且設定及儲
存之內容不可丟失，振動APO(Auto Power Off)時間以後，機台自動被關閉
是允許的，但功能及信號測試必須正常，同時注意觀察噴漆磨擦現象﹙電鍍
層材料，電鍍層外觀不做判定﹚。 
 
 
 
 
 
產品別 
直板機 翻蓋機 
(合蓋) 
翻蓋機 
(開蓋) 
直滑蓋機
(合蓋) 
直滑蓋機 
(開蓋) 
側滑蓋機
(合蓋) 
側滑蓋機
(開蓋) 
 Level 1 100cm 
76cm 
100cm 
76cm 
100cm 
100cm 
76cm 
Level 2 120cm 
100cm 
120cm 
100cm 
120cm 
120cm 
100cm 


 
P/N 
 
CR2-DQA-HW-001 
Version  
08 
 Feature Phone Products 
Reliability Test Specifications 
Page 
 10  of   20    
Date 
2008/12/09 
TITLE  
 
Feature Phone Products Reliability Test Specifications 
Made by 
Ching Chang 
 
 
The information contained in this in document is PROPRIETARY to Cal-Comp Electronics Group and shall not be reproduced 
or used in part or whole without Cal-Comp’s written consent. 
 
7.4.3 靜壓測試 
     測試數量︰2 台 
測試條件：1.裸機，關機狀態﹙POWER Off﹚； 
2.依下表所規定之力量及位置進行測試 
 
Force 
Flip / Clamshell/Slide   
Area to Apply the force 
Product 
 Level 
Shape 
Test 
Speed 
Time 
open 
closed 
Stick type
Level 1 
100N 
--- 
100N 
All keys of front 
Level 2 
150N 
--- 
150N 
Level 1 
80N 
--- 
80N 
Center of LCD 
Window 
Level 2 
100N 
--- 
100N 
Level 1 
--- 
150N 
--- 
Whole surface of rear 
cabinet 
Level 2 
--- 
200N 
--- 
Level 1 
80N 
80N 
80N 
Speaker / Mic 
Level 2 
100N 
100N 
100N 
Level 1 
80N 
80N 
80N 
Connector 
(兩側及插入之方向) 
Level 2 
Flat 
∮10 mm
10 mm / 
min 
5s 
100N 
100N 
100N 
判定標準：功能必須可以正常操作；允許外觀有磨損但結構不得有破裂等。 
 
        
7.4.4.靜壓耐久度測試 
測試數量︰2 台 
測試條件：1.裸機，關機狀態﹙POWER Off﹚； 
2.將手機置於兩矩形平台上，矩形平台高度為10mm，請參考下圖。 
3.將金屬探棒(直徑10mm)以90，方向至手機的長邊，請參考下圖。 
4.以100N (Level 2)或80N (Level 1)力量，測試速度:10 mm/min.，停留
3 秒之條件測試 
5.測試次數及位置: 
     a. Stick type 50 times each on front side and backside 
     b. Clamshell or flip type for 100 times on the backside 
 
判定標準：功能必須可以正常操作；允許外觀有磨損但結構不得有破裂等。

File: 材料工程师/产品标准总目录-2003.doc.md
# 产品标准总目录-2003.doc

{\rtf1\ansi\ansicpg936\uc1\deff0 {\fonttbl{\f0\fnil\fcharset134 \'BA\'DA\'CC\'E5{\*\falt \'53\'69\'6D\'20\'48\'65\'69};}{\f1\fswiss\fcharset134 \'53\'69\'6D\'20\'48\'65\'69\'2B\'20\'32{\*\falt \'53\'69\'6D\'20\'48\'65\'69\'2B};}{\f2\fnil\fcharset134 \'CB\'CE\'CC\'E5\'2B\'A1\'E4\'04\'2E\'2E\'2E{\*\falt \'53\'69\'6D\'20\'53\'75\'6E};}{\f3\fswiss\fcharset134 \'53\'69\'6D\'20\'53\'75\'6E\'2B\'20\'32{\*\falt \'53\'69\'6D\'20\'53\'75\'6E\'2B};}}
{\colortbl\red0\green0\blue0;}{\stylesheet{\s0\f0\fs24\cf0\sbasedon222\snext0\ql Default;}{\s1\stextflow0\sa0\sb0\sbasedon0\snext0 \'D5\'FD\'CE\'C4;}}{\*\generator Adobe Acrobat Exchange-Pro 7.0}{\info{\upr{\title \'B8\'D6\'C5\'F7}{\*\ud\uc1{\title {{\uc2\u38050 \'B8\'D6}{\uc2\u22383 \'C5\'F7}}}}}{\author \'73\'7A\'6D}{\creatim\yr2003\mo6\dy11\hr7\min33\sec28}{\revtim\yr2003\mo6\dy11\hr7\min33\sec41}{\id1307036}}
\pard\plain\ql\f0\fs24\cf0 \paperh16840\paperw11900\margt1540\margr1640\margl1798\sectd\sbknone\pard\plain\pghsxn16840\pgwsxn11900\margtsxn1540\margrsxn1640\marglsxn1798\pard\s1\fi0\ri0\li0\qc\stextflow0\sa0\sb0\fs32 {\uc2\u30446 \'C4\'BF}\f1 \'20\'20\'20\'20\'20\'20
\f0 {\uc2\u24405 \'C2\'BC}\f1 \'20\ulnone\strike0\par\pard\s1\fi0\ri0\li0\qc\stextflow0\sa0\sb0 \'20\ulnone\strike0\par\pard\s1\fi0\ri0\li0\qc\stextflow0\sa0\sb0\f0 {\uc2\u38050 \'B8\'D6}{\uc2\u22383 \'C5\'F7}\f1 \'20\ulnone\strike0\par\pard\s1\fi14\ri0\li56\qj\stextflow0\sa0\sb0\fs24\f2 
\'51\'2F\'42\'51\'42\'20\'31\'31\'30\'2D\'32\'30\'30\'33\'20\'20\f3 {\uc2\u36711 \'D4\'FE}{\uc2\u21046 \'D6\'C6}{\uc2\u26041 \'B7\'BD}{\uc2\u22383 \'C5\'F7}\f2 \'20\f3 \u8943 \'2E\u8943 \'2E\u8943 \'2E\u8943 \'2E\u8943 \'2E\u8943 \'2E\u8943 \'2E\u8943 \'2E\u8943 \'2E\u8943 \'2E\u8943 \'2E\u8943 \'2E\u8943 \'2E\u8943 \'2E\u8943 \'2E\u8943 \'2E\u8943 \'2E\u8943 \'2E
\f2 \'20\'31\'2D\'31\'20\ulnone\strike0\par\pard\s1\fi14\ri0\li56\qj\stextflow0\sa0\sb0 \'51\'2F\'42\'51\'42\'20\'31\'31\'31\'2D\'32\'30\'30\'33\'20\'20\f3 {\uc2\u36830 \'C1\'AC}{\uc2\u38136 \'D6\'FD}{\uc2\u26041 \'B7\'BD}{\uc2\u22383 \'C5\'F7}\f2 \'20\f3 
\u8943 \'2E\u8943 \'2E\u8943 \'2E\u8943 \'2E\u8943 \'2E\u8943 \'2E\u8943 \'2E\u8943 \'2E\u8943 \'2E\u8943 \'2E\u8943 \'2E\u8943 \'2E\u8943 \'2E\u8943 \'2E\u8943 \'2E\u8943 \'2E\u8943 \'2E\u8943 \'2E\f2 \'20\'31\'2D\'36\'20\ulnone\strike0\par\pard\s1\fi14\ri0\li56\qj\stextflow0\sa0\sb0 
\'51\'2F\'42\'51\'42\'20\'31\'31\'33\'2D\'32\'30\'30\'33\'20\'20\f3 {\uc2\u27687 \'D1\'F5}{\uc2\u27668 \'C6\'F8}{\uc2\u29942 \'C6\'BF}{\uc2\u29992 \'D3\'C3}{\uc2\u38050 \'B8\'D6}{\uc2\u22383 \'C5\'F7}\f2 \'20\f3 \u8943 \'2E\u8943 \'2E\u8943 \'2E\u8943 \'2E\u8943 \'2E\u8943 \'2E\u8943 \'2E\u8943 \'2E\u8943 \'2E\u8943 \'2E\u8943 \'2E\u8943 \'2E\u8943 \'2E\u8943 \'2E\u8943 \'2E\u8943 \'2E
\f2 \'20\'31\'2D\'39\'20\ulnone\strike0\par\pard\s1\fi14\ri0\li56\qj\stextflow0\sa0\sb0 \'51\'2F\'42\'51\'42\'20\'31\'33\'30\'2D\'32\'30\'30\'33\'20\'20\f3 {\uc2\u21021 \'B3\'F5}{\uc2\u36711 \'D4\'FE}{\uc2\u26495 \'B0\'E5}{\uc2\u22383 \'C5\'F7}\f2 \'20\f3 
\u8943 \'2E\u8943 \'2E\u8943 \'2E\u8943 \'2E\u8943 \'2E\u8943 \'2E\u8943 \'2E\u8943 \'2E\u8943 \'2E\u8943 \'2E\u8943 \'2E\u8943 \'2E\u8943 \'2E\u8943 \'2E\u8943 \'2E\u8943 \'2E\u8943 \'2E\u8943 \'2E\f2 \'20\'31\'2D\'31\'33\'20\ulnone\strike0\par\pard\s1\fi14\ri0\li56\qj\stextflow0\sa0\sb0 
\'51\'2F\'42\'51\'42\'20\'31\'33\'31\'2D\'32\'30\'30\'33\'20\'20\f3 {\uc2\u36830 \'C1\'AC}{\uc2\u38136 \'D6\'FD}{\uc2\u26495 \'B0\'E5}{\uc2\u22383 \'C5\'F7}\f2 \'20\f3 \u8943 \'2E\u8943 \'2E\u8943 \'2E\u8943 \'2E\u8943 \'2E\u8943 \'2E\u8943 \'2E\u8943 \'2E\u8943 \'2E\u8943 \'2E\u8943 \'2E\u8943 \'2E\u8943 \'2E\u8943 \'2E\u8943 \'2E\u8943 \'2E\u8943 \'2E\u8943 \'2E
\f2 \'20\'31\'2D\'31\'39\'20\ulnone\strike0\par\pard\s1\fi14\ri0\li56\qj\stextflow0\sa0\sb0 \'51\'2F\'42\'51\'42\'20\'31\'33\'35\'2D\'32\'30\'30\'33\'20\'20\f3 {\uc2\u22609 \'CB\'DC}{\uc2\u27169 \'C4\'A3}{\uc2\u29992 \'D3\'C3}{\uc2\u38050 \'B8\'D6}\f2 \'20
\f3 \u8943 \'2E\u8943 \'2E\u8943 \'2E\u8943 \'2E\u8943 \'2E\u8943 \'2E\u8943 \'2E\u8943 \'2E\u8943 \'2E\u8943 \'2E\u8943 \'2E\u8943 \'2E\u8943 \'2E\u8943 \'2E\u8943 \'2E\u8943 \'2E\u8943 \'2E\u8943 \'2E\f2 \'20\'31\'2D\'32\'34\'20\ulnone\strike0\par\pard\s1\fi14\ri0\li56\qj\stextflow0\sa0\sb0 
\'51\'2F\'42\'51\'42\'20\'31\'34\'30\'2D\'32\'30\'30\'33\'20\'20\f3 {\uc2\u40831 \'B3\'DD}{\uc2\u36718 \'C2\'D6}{\uc2\u29992 \'D3\'C3}{\uc2\u22278 \'D4\'B2}{\uc2\u38050 \'B8\'D6}\f2 \'20\f3 \u8943 \'2E\u8943 \'2E\u8943 \'2E\u8943 \'2E\u8943 \'2E\u8943 \'2E\u8943 \'2E\u8943 \'2E\u8943 \'2E\u8943 \'2E\u8943 \'2E\u8943 \'2E\u8943 \'2E\u8943 \'2E\u8943 \'2E\u8943 \'2E\u8943 \'2E
\f2 \'20\'31\'2D\'32\'37\'20\ulnone\strike0\par\pard\s1\fi14\ri0\li56\qj\stextflow0\sa0\sb0 \'51\'2F\'42\'51\'42\'20\'31\'35\'30\'2D\'32\'30\'30\'33\'20\'20\f3 {\uc2\u36711 \'D4\'FE}{\uc2\u21046 \'D6\'C6}{\uc2\u22278 \'D4\'B2}{\uc2\u31649 \'B9\'DC}{\uc2\u22383 \'C5\'F7}
\f2 \'20\f3 \u8943 \'2E\u8943 \'2E\u8943 \'2E\u8943 \'2E\u8943 \'2E\u8943 \'2E\u8943 \'2E\u8943 \'2E\u8943 \'2E\u8943 \'2E\u8943 \'2E\u8943 \'2E\u8943 \'2E\u8943 \'2

File: 材料工程师/产品标准总目录-2003.pdf.md
# 产品标准总目录-2003.pdf

目      录 
 
钢坯 
Q/BQB 110-2003  轧制方坯 ⋯⋯⋯⋯⋯⋯⋯⋯⋯⋯⋯⋯⋯⋯⋯⋯⋯⋯ 1-1 
Q/BQB 111-2003  连铸方坯 ⋯⋯⋯⋯⋯⋯⋯⋯⋯⋯⋯⋯⋯⋯⋯⋯⋯⋯ 1-6 
Q/BQB 113-2003  氧气瓶用钢坯 ⋯⋯⋯⋯⋯⋯⋯⋯⋯⋯⋯⋯⋯⋯⋯⋯ 1-9 
Q/BQB 130-2003  初轧板坯 ⋯⋯⋯⋯⋯⋯⋯⋯⋯⋯⋯⋯⋯⋯⋯⋯⋯⋯ 1-13 
Q/BQB 131-2003  连铸板坯 ⋯⋯⋯⋯⋯⋯⋯⋯⋯⋯⋯⋯⋯⋯⋯⋯⋯⋯ 1-19 
Q/BQB 135-2003  塑模用钢 ⋯⋯⋯⋯⋯⋯⋯⋯⋯⋯⋯⋯⋯⋯⋯⋯⋯⋯ 1-24 
Q/BQB 140-2003  齿轮用圆钢 ⋯⋯⋯⋯⋯⋯⋯⋯⋯⋯⋯⋯⋯⋯⋯⋯⋯ 1-27 
Q/BQB 150-2003  轧制圆管坯 ⋯⋯⋯⋯⋯⋯⋯⋯⋯⋯⋯⋯⋯⋯⋯⋯⋯ 1-31 
Q/BQB 151-2003 
连铸圆坯 ⋯⋯⋯⋯⋯⋯⋯⋯⋯⋯⋯⋯⋯⋯⋯⋯⋯⋯ 1-34 
Q/BQB 190-2003  轨道车辆用车轴坯 ⋯⋯⋯⋯⋯⋯⋯⋯⋯⋯⋯⋯⋯⋯ 1-36 
 
无缝钢管 
Q/BQB 201-2003 
锅炉用无缝钢管 ⋯⋯⋯⋯⋯⋯⋯⋯⋯⋯⋯⋯⋯⋯⋯ 2-1 
Q/BQB 203-2003 
管道、容器、设备结构用无缝钢管 ⋯⋯⋯⋯⋯⋯⋯ 2-15 
Q/BQB 230-2003 
钻探用无缝钢管 ⋯⋯⋯⋯⋯⋯⋯⋯⋯⋯⋯⋯⋯⋯⋯ 2-22 
Q/BQB 231-2003 
CT1 油管管料用无缝钢管 ⋯⋯⋯⋯⋯⋯⋯⋯⋯⋯⋯ 2-25 
Q/BQB 232-2003 
油气井射孔枪用无缝钢管 ⋯⋯⋯⋯⋯⋯⋯⋯⋯⋯⋯ 2-27 
Q/BQB 234-2003 
油田用隔热油管管料 ⋯⋯⋯⋯⋯⋯⋯⋯⋯⋯⋯⋯⋯ 2-30 
Q/BQB 250-2003 
氧气瓶用无缝钢管 ⋯⋯⋯⋯⋯⋯⋯⋯⋯⋯⋯⋯⋯⋯ 2-32 
BZJ 240-2003  
40CrB 结构用无缝钢管 ⋯⋯⋯⋯⋯⋯⋯⋯⋯⋯⋯⋯ 2-35 
 
热连轧钢板及钢带 
Q/BQB 300-2003 
热连轧钢板及钢带的包装、标志 
及质量证明书的一般规定 ⋯⋯⋯⋯⋯⋯⋯⋯⋯⋯⋯  3-1 
 


Q/BQB 301-2003 
热连轧钢板及钢带的尺寸、外形、 
重量及允许偏差⋯⋯⋯⋯⋯⋯⋯⋯⋯⋯⋯⋯⋯⋯⋯⋯ 3-7 
Q/BQB 302-2003 
冷成型用热连轧钢板及钢带 ⋯⋯⋯⋯⋯⋯⋯⋯⋯⋯ 3-13 
Q/BQB 303-2003 
结构用热连轧钢板及钢带 ⋯⋯⋯⋯⋯⋯⋯⋯⋯⋯⋯ 3-20 
Q/BQB 310-2003 
汽车结构用热连轧钢板及钢带 ⋯⋯⋯⋯⋯⋯⋯⋯⋯ 3-32 
Q/BQB 320-2003 
锅炉及压力容器用热连轧钢板及钢带 ⋯⋯⋯⋯⋯⋯ 3-40 
Q/BQB 321-2003 
焊接气瓶用热连轧钢板及钢带 ⋯⋯⋯⋯⋯⋯⋯⋯⋯ 3-49 
Q/BQB 330-2003 
船体结构用热连轧钢板 ⋯⋯⋯⋯⋯⋯⋯⋯⋯⋯⋯⋯ 3-54 
Q/BQB 340-2003 
耐腐蚀结构用热连轧钢板及钢带 ⋯⋯⋯⋯⋯⋯⋯⋯ 3-60 
Q/BQB 350-2003 
厚度方向性能热连轧钢板 ⋯⋯⋯⋯⋯⋯⋯⋯⋯⋯⋯ 3-71 
Q/BQB 360-2003 
表面硬化钢热连轧钢板及钢带 ⋯⋯⋯⋯⋯⋯⋯⋯⋯ 3-74 
Q/BQB 370-2003 
石油天然气输送管用热连轧钢带 ⋯⋯⋯⋯⋯⋯⋯⋯ 3-79 
Q/BQB 372-2003 
直缝焊套管用热连轧钢带 ⋯⋯⋯⋯⋯⋯⋯⋯⋯⋯⋯ 3-92 
Q/BQB 390-2003 
热连轧花纹钢板及钢带 ⋯⋯⋯⋯⋯⋯⋯⋯⋯⋯⋯⋯ 3-96 
BZJ 304-2003  
自行车用热连轧钢带 ⋯⋯⋯⋯⋯⋯⋯⋯⋯⋯⋯⋯⋯ 3-101 
BZJ 305-2003  
深冲用热连轧钢带⋯⋯⋯⋯⋯⋯⋯⋯⋯⋯⋯⋯⋯⋯  3-104 
BZJ 371-2003  
高韧性管线用热连轧钢带⋯⋯⋯⋯⋯⋯⋯⋯⋯⋯⋯  3-108 
BZJ 373-2003  
抗氢诱裂纹(HIC)管线用热连轧钢带⋯⋯⋯⋯⋯⋯⋯ 3-113 
 
冷连轧、涂镀钢板及钢带 
Q/BQB 400-2003 
冷轧产品的包装、标志及质量证明书 ⋯⋯⋯⋯⋯⋯ 4-1 
Q/BQB 401-2003  冷连轧钢板及钢带的尺寸、外形、重量及允许偏差  4-11 
Q/BQB 402-2003 
冷连轧碳素钢板及钢带 ⋯⋯⋯⋯⋯⋯⋯⋯⋯⋯⋯⋯ 4-17 
Q/BQB 403-2003 
冷连轧低碳钢板及钢带 ⋯⋯⋯⋯⋯⋯⋯⋯⋯⋯⋯⋯ 4-23 
Q/BQB 408-2003 
冲压用冷连轧钢板及钢带 ⋯⋯⋯⋯⋯⋯⋯⋯⋯⋯⋯ 4-28 
Q/BQB 410-2003 
冷连轧碳素结构钢板及钢带 ⋯⋯⋯⋯⋯⋯⋯⋯⋯⋯ 4-33 
Q/BQB 411-2003 
加磷高强度冷连轧钢板及钢带 ⋯⋯⋯⋯⋯⋯⋯⋯⋯ 4-38 
Q/BQB 416-2003 
烘烤硬化高强度冷连轧钢板及钢带 ⋯⋯⋯⋯⋯⋯⋯ 4-43 
Q/BQB 418-2003 
双相高强度冷连轧钢板及钢带 ⋯⋯⋯⋯⋯⋯⋯⋯⋯ 4-48 


Q/BQB 419-2003 
低合金高强度冷连轧钢板及钢带 ⋯⋯⋯⋯⋯⋯⋯⋯ 4-52 
Q/BQB 420-2003 
连续热镀锌/锌铁合金钢板及钢带  ⋯⋯⋯⋯⋯⋯⋯ 4-56 
Q/BQB 430-2003 
连续电镀锌/锌镍合金钢板及钢带  ⋯⋯⋯⋯⋯⋯⋯ 4-71 
Q/BQB 440-2003 
彩色涂层钢板及钢带 ⋯⋯⋯⋯⋯⋯⋯⋯⋯⋯⋯⋯⋯ 4-82 
Q/BQB 450-2003 
电镀锡钢板及钢带 ⋯⋯⋯⋯⋯⋯⋯⋯⋯⋯⋯⋯⋯⋯ 4-88 
Q/BQB 460-2003 
包装用钢带 ⋯⋯⋯⋯⋯⋯⋯⋯⋯⋯⋯⋯⋯⋯⋯⋯⋯ 4-98 
Q/BQB 461-2003 
搪瓷用冷连轧钢板及钢带 ⋯⋯⋯⋯⋯⋯⋯⋯⋯⋯⋯ 4-105 
Q/BQB 462-2003 
造币用冷连轧钢带 ⋯⋯⋯⋯⋯⋯⋯⋯⋯⋯⋯⋯⋯⋯ 4-109 
Q/BQB 470-2003 
彩色显像管用钢带 ⋯⋯⋯⋯⋯⋯⋯⋯⋯⋯⋯⋯⋯⋯ 4-112 
Q/BQB 480-2003 
无取向电工用冷连轧钢带 ⋯⋯⋯⋯⋯⋯⋯⋯⋯⋯⋯ 4-117 
BZJ 463-2003  
汽车零配件用冷连轧钢板及钢带 ⋯⋯⋯⋯⋯⋯⋯⋯ 4-125 
BZJ 464-2003  
高耐候性冷连轧钢板及钢带 ⋯⋯⋯⋯⋯⋯⋯⋯⋯⋯ 4-127 
BZJ 465-2003  
药芯焊丝用冷连轧钢带 ⋯⋯⋯⋯⋯⋯⋯⋯⋯⋯⋯⋯ 4-129 
BZJ 471-2003  
家电面板用冷连轧钢板及钢带 ⋯⋯⋯⋯⋯⋯⋯⋯⋯ 4-130 
 
线材 
Q/BQB 500-2003 
盘条包装、标志及质量证明书的一般规定 ⋯⋯⋯⋯ 5-1 
Q/BQB 501-2003 
盘条尺寸、外形、重量及允许偏差 ⋯⋯⋯⋯⋯⋯⋯ 5-3 
Q/BQB 511-2003  焊接用钢盘条 ⋯⋯⋯⋯⋯⋯⋯⋯⋯⋯⋯⋯⋯⋯⋯⋯ 5-6 
Q/BQB 512-2003 
高碳钢盘条 ⋯⋯⋯⋯⋯⋯⋯⋯⋯⋯⋯⋯⋯⋯⋯⋯⋯ 5-9 
Q/BQB 513-2003 
低碳钢盘条 ⋯⋯⋯⋯⋯⋯⋯⋯⋯⋯⋯⋯⋯⋯⋯⋯⋯ 5-13 
Q/BQB 514-2003 
预应力钢丝及钢绞线用盘条 ⋯⋯⋯⋯⋯⋯⋯⋯⋯⋯ 5-16 
Q/BQB 515-2003 
预应力钢棒用盘条 ⋯⋯⋯⋯⋯⋯⋯⋯⋯⋯⋯⋯⋯⋯ 5-19 
Q/BQB 516-2003 
弹簧钢盘条 ⋯⋯⋯⋯⋯⋯⋯⋯⋯⋯⋯⋯⋯⋯⋯⋯⋯ 5-22 
Q/BQB 517-2003 
冷镦钢盘条 ⋯⋯⋯⋯⋯⋯⋯⋯⋯⋯⋯⋯⋯⋯⋯⋯⋯ 5-25 
Q/BQB 518-2003 
钢纤维用盘条 ⋯⋯⋯⋯⋯⋯⋯⋯⋯⋯⋯⋯⋯⋯⋯⋯ 5-29 
 
 
 


其他 
Q/BQB 001-2003 
冶金焦炭 ⋯⋯⋯⋯⋯⋯⋯⋯⋯⋯⋯⋯⋯⋯⋯⋯⋯⋯ 6-1 
Q/BQB 101-2003 
炼钢用生铁 ⋯⋯⋯⋯⋯⋯⋯⋯⋯⋯⋯⋯⋯⋯⋯⋯⋯ 6-3 
Q/BQB 102-2003 
铸造用生铁 ⋯⋯⋯⋯⋯⋯⋯⋯⋯⋯⋯⋯⋯⋯⋯⋯⋯ 6-5 
BZJ 905-2002  
氧化铁⋯⋯⋯⋯⋯⋯⋯⋯⋯⋯⋯⋯⋯⋯⋯⋯⋯⋯⋯⋯6-7

File: 材料工程师/产品标准总目录-2003.txt.md
# 产品标准总目录-2003.txt

Ŀ¼ 
 
Q/BQB110-2003  Ʒ  1-1 
Q/BQB111-2003    1-6 
Q/BQB113-2003  ƿø  1-9 
Q/BQB130-2003    1-13 
Q/BQB131-2003    1-19 
Q/BQB135-2003  ģø  1-24 
Q/BQB140-2003  Բ  1-27 
Q/BQB150-2003  Բ  1-31 
Q/BQB151-2003 Բ  1-34 
Q/BQB190-2003  ó  1-36 
޷ֹ 
Q/BQB201-2003 ¯޷ֹ  2-1 
Q/BQB203-2003 ܵ豸ṹ޷ֹ  2-15 
Q/BQB230-2003 ̽޷ֹ  2-22 
Q/BQB231-2003 CT1 ͹ܹ޷ֹ  2-25 
Q/BQB232-2003 ǹ޷ֹ  2-27 
Q/BQB234-2003 ø͹ܹ  2-30 
Q/BQB250-2003 ƿ޷ֹ  2-32 
BZJ240-2003  40CrB ṹ޷ֹ  2-35 
ְ弰ִ 
Q/BQB300-2003 ְ弰ִİװ־֤һ涨   3-1 
Q/BQB301-2003 ְ弰ִĳߴ硢Ρƫ 3-7 
Q/BQB302-2003 ְ弰ִ  3-13 
Q/BQB303-2003 ṹְ弰ִ  3-20 
Q/BQB310-2003 ṹְ弰ִ  3-32 
Q/BQB320-2003 ¯ѹְ弰ִ  3-40 
Q/BQB321-2003 ƿְ弰ִ  3-49 
Q/BQB330-2003 ṹְ  3-54 
Q/BQB340-2003 ͸ʴṹְ弰ִ  3-60 
Q/BQB350-2003 ȷְ  3-71 
Q/BQB360-2003 Ӳְ弰ִ  3-74 
Q/BQB370-2003 ʯȻ͹ִ  3-79 
Q/BQB372-2003 ֱ캸׹ִ  3-92 
Q/BQB390-2003 Ƹְ弰ִ  3-96 
BZJ304-2003  гִ  3-101 
BZJ305-2003  ִ  3-104 
BZJ371-2003  Թִ  3-108 
BZJ373-2003  (HIC)ִ 3-113 
ͿƸְ弰ִ 
Q/BQB400-2003 Ʒİװ־֤  4-1 
Q/BQB401-2003  ְ弰ִĳߴ硢Ρƫ  4-11 
Q/BQB402-2003 ̼ظְ弰ִ  4-17 
Q/BQB403-2003 ְ̼弰ִ  4-23 
Q/BQB408-2003 ѹְ弰ִ  4-28 
Q/BQB410-2003 ̼ؽṹְ弰ִ  4-33 
Q/BQB411-2003 ׸ǿְ弰ִ  4-38 
Q/BQB416-2003 濾Ӳǿְ弰ִ  4-43 
Q/BQB418-2003 ˫ǿְ弰ִ  4-48 
Q/BQB419-2003 ͺϽǿְ弰ִ  4-52 
Q/BQB420-2003 ȶп/пϽְ弰ִ   4-56 
Q/BQB430-2003 п/пϽְ弰ִ   4-71 
Q/BQB440-2003 ɫͿְ弰ִ  4-82 
Q/BQB450-2003 ְ弰ִ  4-88 
Q/BQB460-2003 װøִ  4-98 
Q/BQB461-2003 ´ְ弰ִ  4-105 
Q/BQB462-2003 ִ  4-109 
Q/BQB470-2003 ɫøִ  4-112 
Q/BQB480-2003 ȡ繤ִ  4-117 
BZJ463-2003  ְ弰ִ  4-125 
BZJ464-2003  ͺְ弰ִ  4-127 
BZJ465-2003  ҩо˿ִ  4-129 
BZJ471-2003  ҵְ弰ִ  4-130 
߲ 
Q/BQB500-2003 װ־֤һ涨  5-1 
Q/BQB501-2003 ߴ硢Ρƫ  5-3 
Q/BQB511-2003 ø  5-6 
Q/BQB512-2003 ̼  5-9 
Q/BQB513-2003 ̼  5-13 
Q/BQB514-2003 ԤӦ˿ֽ  5-16 
Q/BQB515-2003 ԤӦְ  5-19 
Q/BQB516-2003 ɸ  5-22 
Q/BQB517-2003   5-25 
Q/BQB518-2003 ά  5-29 
 
Q/BQB001-2003 ұ̿  6-1 
Q/BQB101-2003   6-3 
Q/BQB102-2003   6-5 
BZJ905-2002  6-7

File: 材料工程师/供应商实验室审核交流-金属.pdf.md
# 供应商实验室审核交流-金属.pdf

     
  
金属材料科 


目 录 
1)  审核的范围和目的  
2)  审核术语 
3)  怎样审核 
4)  案例分享 
5)  问题交流 


审核的范围和目的 
3 


零件 
材料 
第三方 
准确 
地位 
窗口 
范围 
审核的范围和目的 
目的 


审核术语 
审核: 
GB/T19011 定义： 
 
        为获得审核证据并对其进行客观的评价，以 
 
确定满足审核准则的程度所进行的系统的、独立 
 
的并形成文件的过程。 


审核准则 
用于与审核证据进行比较的一组方针、程序或要求 
审核证据 
与审核准则有关并能够证实的记录、事实陈述
或其他信息 
审核发现 
将收集的审核证据对照审核准则进行评价的
结果 
审核结论 
考虑了审核目标和所有审核发现后得出的审
核结果。 
审核组 
实施审核的一名或多名审核员，需要时，由技术专家
提供支持。 
审核
术语 
审核术语 


审核方案 
针对特定时间段所策划并具有特定目标的一组（一
次或多次）审核安排 
审核范围 
审核的内容和界限。 
审核计划 
对审核活动和安排的描述。 
风 险 
不确定性对目标的影响。 
能 力  
应用知识和技能获得预期结果的本领。 
审核
术语 
审核术语 


1、与受审核方等建立初步联系； 
2、确定审核的可行性; 审核启动 
审核启动 
1、审核报告编制； 
2、审核报告的审批； 
3、审核报告的发放； 
 审核报告 
审核报告 
1、文件评审 ；2、审核计划； 
3、工作分配； 4、准备文件；. 审核准备 
审核准备 
1、制定问题整改计划； 
2、跟踪问题整改； 
3、验证整改效果； 
4、必要时进行二次审核； 问题整改关闭 
问题整改关闭 
1、首次会议；2、文件审核； 
3、技术审核；4、审核沟通； 
5、信息收集；6、审核发现； 
7、准备结论；8、末次会议； 
 审核实施 
审核实施 
1、发放证书； 
2、动态管理； 审核完成 
审核完成 
审核流程 
怎样审核 


怎样审核 


怎样审核

File: 材料工程师/修订版-AS23 MCE-1 TT前照灯ADV材料实验大纲0816.xlsx.md
# 修订版-AS23 MCE-1 TT前照灯ADV材料实验大纲0816.xlsx

| 上海汽车集团股份有限公司乘用车公司
SAIC MOTOR PASSENGER VEHICLE CO. |  |  |  |  |  |  |  |  |  |  |  |  |  |  |  |  |  |  |  |
| 零件开发验证计划—材料部分
Component ADV Plan - Material test |  |  |  |  |  |  |  |  |  |  |  |  |  |  |  |  |  |  |  |
| 项目号/Project No       AS23 MCE-1    TT               零件号/Part No   11162154/11162155                  零件名称/Part Name    AS23 MCE-1 TT组合前照灯 L/R                    供应商/Supplier   华域视觉科技（上海）有限公司                          . |  |  |  |  |  |  |  |  |  |  |  |  |  |  |  |  |  |  |  |
| 序号 | 零件名称 | 材料牌号/名称 | ADV试验条目 | ADV试验子条目 | 要求/限值 | 技术要求/协议编号 | 技术要求/协议名称 | 试验规范编号 | 试验规范名称 | 分析/试验地点/单位 | 试验样件数量 | 分析/认证类型 | 试验开始时间 | 试验结束时间 | 备注 |  |  |  |  |
| 1.1 | 总成要求 | / | 存放 | 高温存放：100℃*24H | 表面无缺陷、功能无损伤 | / | 总成存放要求 | / | / |  |  | PV |  |  | 总成实验由设计确认。
仅评估变更零件 |  |  |  |  |
| 1.2 |  | / | 存放 | 低温存放：-40℃*24H | 表面无缺陷、功能无损伤 | / | 总成存放要求 | / | / |  |  | PV |  |  |  |  |  |  |  |
| 1.3 |  | / | 存放 | 环境交变：SMTC 5 400 005B，30C | 表面无缺陷、功能无损伤 | / | 总成存放要求 | / | / |  |  | PV |  |  |  |  |  |  |  |
| 2 | 灯体 | PP+30%GF黑色/P104G-LF | / | / | / | / | / | / | / |  |  | PV |  |  |  |  |  |  |  |
| 2.1 | / | / | 材质鉴定 | 红外 | PP | SMTC 5 310 014-2016(V6)-PP.10 | 聚丙烯成品件材料要求 | GB/T 6040 |  红外光谱分析方法通则 |  |  | PV |  |  |  |  |  |  |  |
| 2.2 | / | / | 材质鉴定 | 熔融温度/℃ | ≥158 | SMTC 5 310 014-2016(V6)-PP.10 | 聚丙烯成品件材料要求 | ISO11357 | 塑料-差动扫描热量法(DSC) |  |  | PV |  |  |  |  |  |  |  |
| 2.3 | / | / | 基本要求 | 耐老化特性：150℃*1000H | 零件不允许有脆化现象 | SMTC 5 310 014—2016（V6） | 聚丙烯成品件材料要求 | / | / |  |  | PV |  |  | 仅修模，借用AS23 MCE-1报告 |  |  |  |  |
| 2.4 | / | / | 物理性能 | 密度/g/cm3 | 1.15±0.03 | SMTC 5 310 014-2016(V6)-PP.10 | 聚丙烯成品件材料要求 | ISO 1183-1 | 非微孔塑料的密度测定方法:第一部分：沉浸法
液体比重瓶法和滴定法 |  |  | PV |  |  | 仅修模，借用AS23 MCE-1报告 |  |  |  |  |
| 2.5 | / | / | 物理性能 | 灼烧灰分/% | 27-33 | SMTC 5 310 014-2016(V6)-PP.10 | 聚丙烯成品件材料要求 | ISO 1172 | 玻璃纤维增强塑料，浸渍，模塑与复合，玻纤与矿物填料含量的测定 |  |  | PV |  |  | 仅修模，借用AS23 MCE-1报告 |  |  |  |  |
| 2.6 | / | / | 机械性能 | 冲击韧性/KJ/m2 | ≥14 | SMTC 5 310 014-2016(V6)-PP.10 | 聚丙烯成品件材料要求 | ISO 179-1eU，23℃ | 塑料-冲击属性的测定  |  |  | PV |  |  | 仅修模，借用AS23 MCE-1报告 |  |  |  |  |
| 2.7 | / | / | 机械性能 | 缺口冲击韧性/KJ/m2
50*6mm | ≥8 | SMTC 5 310 014-2016(V6)-PP.10 | 聚丙烯成品件材料要求 | ISO 179-1 | 塑料-弯曲性能的测定 |  |  | PV |  |  | 仅修模，借用AS23 MCE-1报告 |  |  |  |  |
| 2.8 | / | / | 机械性能 | 弯曲强度/Mpa | ≥68 | SMTC 5 310 014-2016(V6)-PP.10 | 聚丙烯成品件材料要求 | ISO 178 | 塑料-弯曲性能的测定 |  |  | PV |  |  | 仅修模，借用AS23 MCE-1报告 |  |  |  |  |
| 2.9 | / | / | 机械性能 | 拉伸强度/Mpa | ≥48 | SMTC 5 310 014-2016(V6)-PP.10 | 聚丙烯成品件材料要求 |  | 塑料-拉伸性能的测定 |  |  | PV |  |  | 仅修模，借用AS23 MCE-1报告 |  |  |  |  |
| 2.10 | / | / | 散发特性 | 雾翳/μg/g |  ≤50 | SMTC 5 400 010-2019(V3) | 轿车内饰零件及材料散发性能技术要求 | SMTC 5 400 010-2019(V3) |  |  |  | PV |  |  | 仅修模，借用AS23 MCE-1报告 |  |  |  |  |
| 3 | 主近光散热器 | ADC12 |  |  |  |  |  |  |  |  |  | PV |  |  |  |  |  |  |  |
| 3.1 | / | / | 材质分析 | Si | （9.6~12.0）% | JIS H5302 | 铝合金压铸件 | GBT 7999-2007 | 铝及铝合金光电直读发射光谱分析方法 |  |  | PV |  |  |  |  |  |  |  |
| 3.2 | / | / | 材质分析 | Cu | （1.5~3.5）% | JIS H5302 | 铝合金压铸件 | GBT 7999-2007 | 铝及铝合金光电直读发射光谱分析方法 |  |  | PV |  |  |  |  |  |  |  |
| 3.3 | / | / | 材质分析 | Mg | ≤0.3% | JIS H5302 | 铝合金压铸件 | GBT 7999-2007 | 铝及铝合金光电直读发射光谱分析方法 |  |  | PV |  |  |  |  |  |  |  |
| 3.4 | / | / | 材质分析 | Zn | ≤1.0% | JIS H5302 | 铝合金压铸件 | GBT 7999-2007 | 铝及铝合金光电直读发射光谱分析方法 |  |  | PV |  |  |  |  |  |  |  |
| 3.5 | / | / | 材质分析 | Fe | ≤1.3% | JIS H5302 | 铝合金压铸件 | GBT 7999-2007 | 铝及铝合金光电直读发射光谱分析方法 |  |  | PV |  |  |  |  |  |  |  |
| 3.6 | / | / | 材质分析 | Mn | ≤0.5% | JIS H5302 | 铝合金压铸件 | GBT 7999-2007 | 铝及铝合金光电直读发射光谱分析方法 |  |  | PV |  |  |  |  |  |  |  |
| 3.7 | / | / | 材质分析 | Ni | ≤0.5% | JIS H5302 | 铝合金压铸件 | GBT 7999-2007 | 铝及铝合金光电直读发射光谱分析方法 |  |  | PV |  |  |  |  |  |  |  |
| 3.8 | / | / | 材质分析 | Sn | ≤0.2% | JIS H5302 | 铝合金压铸件 | GBT 7999-2007 | 铝及铝合金光电直读发射光谱分析方法 |  |  | PV |  |  |  |  |  |  |  |
| 3.9 | / | / | 材质分析 | Pb | ≤0.2% | JIS H5302 | 铝合金压铸件 | GBT 7999-2007 | 铝及铝合金光电直读发射光谱分析方法 |  |  | PV |  |  |  |  |  |  |  |
| 3.10 | / | / | 材质分析 | Ti | ≤0.3% | JIS H5302 | 铝合金压铸件 | GBT 7999-2007 | 铝及铝合金光电直读发射光谱分析方法 |  |  | PV |  |  |  |  |  |  |  |
| 3.11 | / | / | 力学性能 | 抗拉强度，MPa | ≥240 Mpa | 协商约定 | 协商约定 | ISO6892-1 | 金属材料 拉伸试验 第1部分：室温测试方法 |  |  | PV |  |  |  |  |  |  |  |
| 3.12 | / | / | 基本性能 | 孔隙率 | 装配点位D5/1 | SMTC 5 200 030-2013(V3) | 金属铸件孔隙度要求 | SMTC 5 200 028-2014(V1)  | 金属材料孔隙度测定方法 |  |  | PV |  |  |  |  |  |  |  |
| 3.13 | / | / | 表面保护 | 阳极氧化 | ≥4μm, 满足总成表面要求 | 协商约定 | 协商约定 | ISO 1463 | 金相显微镜测试镀层厚度 |  |  | PV |  |  |  |  |  |  |  |
| 4 | 近光反射镜 | PC 2405 | / | / | / | / | / | / | / |  |  | PV |  |  |  |  |  |  |  |
| 4.1 | / | / | 材质鉴定 | 红外 | PC | SMTC 5 310 028-2017(V3) | PC材料要求 | GB/T 6040 |  红外光谱分析方法通则 |  |  | PV |  |  |  |  |  |  |  |
| 4.2 | / | / | 材质鉴定 | 玻璃化转变温度/℃ | 实测值 | SMTC 5 310 028-2017(V3) | PC材料要求 | ISO11357-2 | 塑料-差动扫描热量法(DSC) |  |  | PV |  |  |  |  |  |  |  |
| 4.3 | / | / | 物理性能 | 密度/g/cm3 | 1.18-1.22 | SMTC 5 310 028-2017(V3) | PC材料要求 | ISO 1184 | 非泡沫塑料的密度测定方法 |  |  | PV |  |  |  |  |  |  |  |
| 4.4 | / | / | 机械性能 | 弯曲强度/Mpa | ≥80 | SMTC 5 310 028-2017(V3) | PC材料要求 | ISO 178 | 塑料-弯曲性能的测定 |  |  | PV |  |  |  |  |  |  |  |
| 4.5 | / | / | 机械性能 | 弯曲模量/Mpa | ≥2080 | SMTC 5 310 028-2017(V3) | PC材料要求 | ISO 178 | 塑料-弯曲性能的测定 |  |  | PV |  |  |  |  |  |  |  |
| 4.6 | / | / | 机械性能 | 简支梁缺口冲击强度/KJ/m2 | 不断或部分断裂 | SMTC 5 310 028-2017(V3) | PC材料要求 | ISO 179-1（4J） | 塑料-简支梁冲击强度的测定  |  |  | PV |  |  |  |  |  |  |  |
| 4.7 | / | / | 机械性能 | 拉伸强度/Mpa | ≥55 | SMTC 5 310 028-2017(V3) | PC材料要求 | ISO 527-1/2 | 塑料-拉伸性能的测定 |  |  | PV |  |  |  |  |  |  |  |
| 4.8 | / | / | 物理性能 | 维卡软化温度/℃ | ≥140 | SMTC 5 310 028-2017(V3) | PC材料要求 | ISO 306 A/50 | 塑料-热塑塑料-维卡软化温度的测定 |  |  | PV |  |  |  |  |  |  |  |
| 4.9 | / | / | 散发特性 | 雾翳/μg/g |  ≤30 | SMTC 5 400 010-2019(V3)  | 轿车内饰零件及材料散发性能技术要求 | SMTC 5 400 010-2019(V3) | 轿车内饰材料及零件雾翳测定方法 |  |  | PV |  |  |  |  |  |  |  |
| 4.10 | 镀铝要求 |  | 镀铝性能 | / | / | SMTC 5 100 041-2014(V1) | PC镀铝要求 | SMTC 5 100 041-2014(V1) | 密闭车灯反射涂层材料性能要求 |  |  | PV |  |  |  |  |  |  |  |
| 4.10.1 | / | / | / | 涂层附着力 | 间隔1mm划格，划入基材，tesa 4657/附着力等级≤1 | SMTC 5 100 041-2014(V1) | PC镀铝要求 | DIN EN ISO 2409 | 密闭车灯反射涂层材料性能要求 |  |  | PV |  |  |  |  |  |  |  |
| 4.10.2 | / | / | / | 耐环境循环 | 8循环，外观无变化 | SMTC 5 100 041-2014(V1) | PC镀铝要求 | SMTC 5 400 005方法B | 密闭车灯反射涂层材料性能要求 |  |  | PV |  |  |  |  |  |  |  |
| 4.10.3 | / | / | / | 耐高温 | PC：115℃/240h，外观无明显变化  | SMTC 5 100 041-2014(V1) | PC镀铝要求 | SMTC 5 100 041-2014(V1) | 密闭车灯反射涂层材料性能要求 |  |  | PV |  |  |  |  |  |  |  |
| 4.10.4 | / | / | / | 抗冷凝水 | 40℃/48h ，无剥落等不良外观现象 | SMTC 5 100 041-2014(V1) | PC镀铝要求 | ISO 6270-2 | 密闭车灯反射涂层材料性能要求 |  |  | PV |  |  |  |  |  |  |  |
| 5 | 近光遮光罩  | SA1D-t0.4 | / | / | / | / | / | / | / |  |  | PV |  |  |  |  |  |  |  |
| 5.1 | / | / | 化学成分 | C | ≤0.12% | JIS G3314-2006 | SA1D材料要求 | GB/T 4336-2016 | 碳素钢和中低合金钢元素含量的测火花放电原子发射光谱法常规法 |  |  | PV |  |  |  |  |  |  |  |
| 5.2 | / | / | 化学成分 | Mn | ≤0.5% | JIS G3314-2006 | SA1D材料要求 | GB/T 4336-2016 | 碳素钢和中低合金钢元素含量的测火花放电原子发射光谱法常规法 |  |  | PV |  |  |  |  |  |  |  |
| 5.3 | / | / | 化学成分 | P | ≤0.04% | JIS G3314-2006 | SA1D材料要求 | GB/T 4336-2016 | 碳素钢和中低合金钢元素含量的测火花放电原子发射光谱法常规法 |  |  | PV |  |  |  |  |  |  |  |
| 5.4 | / | / | 化学成分 | S | ≤0.04% | JIS G3314-2006 | SA1D材料要求 | GB/T 4336-2016 | 碳素钢和中低合金钢元素含量的测火花放电原子发射光谱法常规法 |  |  | PV |  |  |  |  |  |  |  |
| 5.5 | / | / | 力学性能 | 抗拉强度，MPa | ≥275 Mpa | JIS G3314-2006 | SA1D材料要求 | ISO6892-1 | 金属材料 拉伸试验 第1部分：室温测试方法 |  |  | PV |  |  |  |  |  |  |  |
| 5.6 | / | / | 力学性能 | 断后伸长率，% |  ≥30％ | JIS G3314-2006 | SA1D材料要求 | ISO6892-1 | 金属材料 拉伸试验 第1部分：室温测试方法 |  |  | PV |  |  |  |  |  |  |  |
| 5.7 | 遮光罩黑漆  | Weco- Therm Paint (14297113940)  | / | / | / | / | / | / | / |  |  | PV |  |  |  |  |  |  |  |
| 5.7.1 | / | / | 油漆性能 | 附着性（百格） | 3M610或Tesa4657胶带，涂层无剥落 | KSD 007 11级5种 | 高温黑漆要求 | ISO 2409 | HASCO遮光罩黑漆内控要求 |  |  | PV |  |  |  |  |  |  |  |
| 5.7.2 | / | / | 油漆性能 | 耐潮湿 | 50℃/98%RH/240h，涂层无剥落，起壳 | KSD 007 11级5种 | 高温黑漆要求 | KSD 007 11级5种 | HASCO遮光罩黑漆内控要求 |  |  | PV |  |  |  |  |  |  |  |
| 5.7.3 | / | / | 油漆性能 | 高低温 | 环境交变：SMTC 5 400 005B，20C          实验后涂层表面无明显变化 | SMTC 5 400 005B | 高温黑漆要求 | SMTC 5 400 005B | HASCO遮光罩黑漆内控要求 |  |  | PV |  |  |  |  |  |  |  |
| 5.7.4 | / | / | 油漆性能 | 耐高温 | 200℃/200h存放后涂层无剥落、起壳等外观变化，附着性能合格 | KSD 007 11级5种 | 高温黑漆要求 | KSD 007 11级5种 | HASCO遮光罩黑漆内控要求 |  |  | PV |  |  |  |  |  |  |  |
| 6 | 辅助近光散热器 | ADC12 |  |  |  |  |  |  |  |  |  | PV |  |  |  |  |  |  |  |
| 6.1 | / | / | 材质分析 | Si | （9.6~12.0）% | JIS H5302 | 铝合金压铸件 | GBT 7999-2007 | 铝及铝合金光电直读发射光谱分析方法 |  |  | PV |  |  |  |  |  |  |  |
| 6.2 | / | / | 材质分析 | Cu | （1.5~3.5）% | JIS H5302 | 铝合金压铸件 | GBT 7999-2007 | 铝及铝合金光电直读发射光谱分析方法 |  |  | PV |  |  |  |  |  |  |  |
| 6.3 | / | / | 材质分析 | Mg | ≤0.3% | JIS H5302 | 铝合金压铸件 | GBT 7999-2007 | 铝及铝合金光电直读发射光谱分析方法 |  |  | PV |  |  |  |  |  |  |  |
| 6.4 | / | / | 材质分析 | Zn | ≤1.0% | JIS H5302 | 铝合金压铸件 | GBT 7999-2007 | 铝及铝合金光电直读发射光谱分析方法 |  |  | PV |  |  |  |  |  |  |  |
| 6.5 | / | / | 材质分析 | Fe | ≤1.3% | JIS H5302 | 铝合金压铸件 | GBT 7999-2007 | 铝及铝合金光电直读发射光谱分析方法 |  |  | PV |  |  |  |  |  |  |  |
| 6.6 | / | / | 材质分析 | Mn | ≤0.5% | JIS H5302 | 铝合金压铸件 | GBT 7999-2007 | 铝及铝合金光电直读发射光谱分析方法 |  |  | PV |  |  |  |  |  |  |  |
| 6.7 | / | / | 材质分析 | Ni | ≤0.5% | JIS H5302 | 铝合金压铸件 | GBT 7999-2007 | 铝及铝合金光电直读发射光谱分析方法 |  |  | PV |  |  |  |  |  |  |  |
| 6.8 | / | / | 材质分析 | Sn | ≤0.2% | JIS H5302 | 铝合金压铸件 | GBT 7999-2007 | 铝及铝合金光电直读发射光谱分析方法 |  |  | PV |  |  |  |  |  |  |  |
| 6.9 | / | / | 材质分析 | Pb | ≤0.2% | JIS H5302 | 铝合金压铸件 | GBT 7999-2007 | 铝及铝合金光电直读发射光谱分析方法 |  |  | PV |  |  |  |  |  |  |  |
| 6.10 | / | / | 材质分析 | Ti | ≤0.3% | JIS H5302 | 铝合金压铸件 | GBT 7999-2007 | 铝及铝合金光电直读发射光谱分析方法 |  |  | PV |  |  |  |  |  |  |  |
| 6.11 | / | / | 力学性能 | 抗拉强度，MPa | ≥240 Mpa | 协商约定 | 协商约定 | ISO6892-1 | 金属材料 拉伸试验 第1部分：室温测试方法 |  |  | PV |  |  |  |  |  |  |  |
| 6.12 | / | / | 基本性能 | 孔隙率 | 装配点位D5/1 | SMTC 5 200 030-2013(V3) | 金属铸件孔隙度要求 | SMTC 5 200 028-2014(V1)  | 金属材料孔隙度测定方法 |  |  | PV |  |  |  |  |  |  |  |
| 6.13 | / | / | 表面保护 | 阳极氧化 | ≥4μm, 满足总成表面要求 | 协商约定 | 协商约定 | ISO 1463 | 金相显微镜测试镀层厚度 |  |  | PV |  |  |  |  |  |  |  |
| 7 | 辅助近光遮光罩  | SA1D-t0.4 | / | / | / | / | / | / | / |  |  | PV |  |  |  |  |  |  |  |
| 7.1 | / | / | 化学成分 | C | ≤0.12% | JIS G3314-2006 | SA1D材料要求 | GB/T 4336-2016 | 碳素钢和中低合金钢元素含量的测火花放电原子发射光谱法常规法 |  |  | PV |  |  |  |  |  |  |  |
| 7.2 | / | / | 化学成分 | Mn | ≤0.5% | JIS G3314-2006 | SA1D材料要求 | GB/T 4336-2016 | 碳素钢和中低合金钢元素含量的测火花放电原子发射光谱法常规法 |  |  | PV |  |  |  |  |  |  |  |
| 7.3 | / | / | 化学成分 | P | ≤0.04% | JIS G3314-2006 | SA1D材料要求 | GB/T 4336-2016 | 碳素钢和中低合金钢元素含量的测火花放电原子发射光谱法常规法 |  |  | PV |  |  |  |  |  |  |  |
| 7.4 | / | / | 化学成分 | S | S≤0.04% | JIS G3314-2006 | SA1D材料要求 | GB/T 4336-2016 | 碳素钢和中低合金钢元素含量的测火花放电原子发射光谱法常规法 |  |  | PV |  |  |  |  |  |  |  |
| 7.5 | / | / | 力学性能 | 抗拉强度，MPa | ≥275 Mpa | JIS G3314-2006 | SA1D材料要求 | ISO6892-1 | 金属材料 拉伸试验 第1部分：室温测试方法 |  |  | PV |  |  |  |  |  |  |  |
| 7.6 | / | / | 力学性能 | 断后伸长率，% |  ≥30％ | JIS G3314-2006 | SA1D材料要求 | ISO6892-1 | 金属材料 拉伸试验 第1部分：室温测试方法 |  |  | PV |  |  |  |  |  |  |  |
| 7.7 | 遮光罩黑漆  | Weco- Therm Paint (14297113940)  | / | / | / | / | / | / | / |  |  | PV |  |  |  |  |  |  |  |
| 7.7.1 | / | / | 油漆性能 | 附着性（百格） | 3M610或Tesa4657胶带，涂层无剥落 | KSD 007 11级5种 | 高温黑漆要求 | ISO 2409 | HASCO遮光罩黑漆内控要求 |  |  | PV |  |  |  |  |  |  |  |
| 7.7.2 | / | / | 油漆性能 | 耐潮湿 | 50℃/98%RH/240h，涂层无剥落，起壳 | KSD 007 11级5种 | 高温黑漆要求 | KSD 007 11级5种 | HASCO遮光罩黑漆内控要求 |  |  | PV |  |  |  |  |  |  |  |
| 7.7.3 | / | / | 油漆性能 | 高低温 | 环境交变：SMTC 5 400 005B，20C          实验后涂层表面无明显变化 | SMTC 5 400 005B | 高温黑漆要求 | SMTC 5 400 005B | HASCO遮光罩黑漆内控要求 |  |  | PV |  |  |  |  |  |  |  |
| 7.7.4 | / | / | 油漆性能 | 耐高温 | 200℃/200h存放后涂层无剥落、起壳等外观变化，附着性能合格 | KSD 007 11级5种 | 高温黑漆要求 | KSD 007 11级5种 | HASCO遮光罩黑漆内控要求 |  |  | PV |  |  |  |  |  |  |  |
| 8 | ELV | / | 禁限用物质检测 | ELV | Cd:100mg/kg
Pb:1000mg/kg
Hg:1000mg/kg
Cr(Vi):1000mg/kg
PBBs:1000mg/kg
PBDEs:1000mg/kg | SMTC 5 500 001-2019 | 汽车零件和材料中禁用限用危险物质 | / | / | 上汽认可的第三方实验室 |  | PV |  |  | 涉及变更材料零件 |  |  |  |  |
| Supplier  设计和材料工程师   ：                                             日期 Date：                                               Supplier  实验工程师  r：                                日期 Date：                               .              |  |  |  |  |  |  |  |  |  |  |  |  |  |  |  |  |  |  |  |
| SMTC  设计发布工程师 DRE：                                              日期 Date：                                      .     SMTC  设计发布高级经理 DRE Senior Manager：                                              日期 Date：                                            . |  |  |  |  |  |  |  |  |  |  |  |  |  |  |  |  |  |  |  |
| SMTC  材料工程师 MVE ：                                              日期 Date：                                            SMTC  材料高级经理 Material Senior Manager ：                                            日期 Date：                                            . |  |  |  |  |  |  |  |  |  |  |  |  |  |  |  |  |  |  |  |
