Repository: kujaxr/obsidian-vault

File: 材料工程师/光泽要求_CN.pdf.md
# 光泽要求_CN.pdf

大众股份公司 
集团实验室 
有关方向盘总成件色度检测的规定 
用于确保总体印象协调 
适用范围： 
海绵材料与皮革材料的方向盘总成件，包括盖板、遮光板、功能开关以及油漆与未油漆的
零部件。 
实施方法： 
色调： 
按照Fakom记录，针对色调标准进行评价。 
例如：如果在Fakom中套上的是L-1QB，那么也可以按照色调标准L-1QB评价部件总成。
要注意的是，在色度检查中要注意皮纹特有的影响，也就是说，粗皮纹要与粗皮纹相比。
这里要更宽容地处理L*-轴，并且规定最大偏差要≤2.8。 
注意：部件相互之间的偏差不允许超过[DL *]1.4！ 
在色轴上要无条件地遵循标准VW 50190的规定，不管是色调标准还是相邻的部件。 
光泽度：: 
直接相邻部件之间的偏差原则上不允许超过一个差值：△G = 0.6。 
目标值为：G = 1.2 -1.8. 
 
                  
 
D.魏根纳 
Dr. A.施拉姆 
K-GQ-L 1/3 
K-GQ-L 1/3 
日期： 2006年11月2日 
K-GQ-L 1/3 魏根纳 


大众股份公司 
                                  集团实验室 
对于汽车具有重要意义的内饰哑光区域均匀化的光泽度规定 
适用范围： 
在具有皮纹K08/K09/K8A/K9A/K64的内饰哑光区域中的部件，这些部件属
于部分结晶的材料的材料类别。 
试验方法： 
根据标准DIN EN ISO 2813测定反射值。 
试验角度：60° 
每个测量点的平均值：n = 5 
哑光色 
目标值 
合格公差 
钛黑色；缎黑色；无烟煤色
2.0 
+/-0.2 
咖啡色 
2.0. 
+/-0.2 
艺术灰；经典灰；金纱棕 
2.2 
+/-Q.2 
米色；米绸色 
2.8 
+/-0.3 
 
                       
 
M·奥托                                           A·施拉姆 
EDWT/2                                           K-GQ-L1/3 
 
日期： 2006年11月2日                                       K-GQ-L 1/3 魏根纳 


大众股份公司 
                                  集团实验室 
对于汽车具有重要意义的内饰哑光区域均匀化的光泽度规定 
适用范围： 
在具有皮纹K31的内饰哑光区域中的部件，这些部件属于非结晶材料的材料类别。 
检验方法： 
 
根据标准DIN EN ISO 2813测定反射值。 
检验角度：60° 
 
每个测量点的平均值： n = 5 
哑光色 
合格 
预合格 
不合格 
钛黑色；缎黑色；无烟煤色
3.4—4.4 
4.4—5.4
>5.4 
艺术灰；经典灰；金纱棕 
3.4—4.4 
4.4—5.4
>5.4 
米色；米绸色；咖啡色 
3.4—4.4 
4.4—5.4
>5.4 
直接相邻的部件之间的偏差原则上不能超过G=0.6。 
 
特别规定： 
由于技术原因而存在光泽度偏差的材料，可以在个别情况下通过主管实验室或者
是质量保证部门在与设计部门协商的情况下授予偏差许可。另外，要为单个的部
件或组件规定/确定与设计不同的说明。 
 
 
 
M.奥托                                                   A.施拉姆博士 
EDWT/2                                                  K-GQ-L 1/3 
日期： 2006年11月2日                                                   K-GQ-L 1/3 魏根纳

File: 材料工程师/光致变色与电致变色涂料-汽车装饰件应用调研报告.md
# 🔬 光致变色 & 电致变色涂料
## 汽车装饰件应用 · 综合调研报告

> 调研时间：2026-04-03  
> 数据来源：SearXNG（Google 搜索聚合）

---

## 一、光致变色涂料（Photochromic Coating）

### 原理

某些化合物在特定波长光照下，**分子结构发生可逆变化**（如顺反异构、开环/闭环反应），导致对光的吸收峰值改变，从而呈现不同颜色；撤除光照后，分子恢复原状，颜色复原。

**典型变色材料体系：**

| 类型 | 代表物质 | 变色特点 |
|------|---------|---------|
| 螺吡喃类 | Spiropyran | 无色→有色，紫外触发 |
| 螺恶嗪类 | Spiropyran analog | 稳定性更好 |
| 二芳基乙烯类 | Diarylethene | 抗疲劳性强，循环次数高 |
| 俘精酸酐类 | Fulgide | 耐候性优良 |

### 工艺要点

- 颜料需充分分散于透明树脂体系（溶剂型/水性均可）
- 搭配 **UV 吸收剂 + 光稳定剂** 防止光疲劳，延长循环寿命
- 涂层结构：底漆 → 光变层 → 透明面漆（保护层）
- 可与 **光干涉颜料**（MIO/云母系）配合使用，增强珠光/金属质感

### 汽车装饰件应用现状

| 应用部位 | 形式 | 成熟度 |
|---------|------|--------|
| 车身外观改色漆 | 整车涂装 | 概念车/高端车型 |
| 车标 / Logo | 局部涂层 | 小批量 |
| 后视镜壳 | 变色效果 | 小批量 |
| 车窗玻璃 | 镀膜或贴膜 | 已实用 |

> ⚠️ 光致变色在汽车外饰的应用**受限较多**：日光下颜色变化受纬度/季节/天气影响大，且颜料耐 UV 老化性能仍是瓶颈，目前多见于概念车或售后改色膜。

---

## 二、电致变色涂料（Electrochromic Coating）

### 原理

在 **1-5V 直流电场** 作用下，电致变色材料发生 **可逆氧化还原反应**，伴随 H⁺、Li⁺、OH⁻ 等离子嵌入/脱嵌，材料的吸收/反射光谱特性改变，从而实现颜色变化。

**核心反应（无机系代表 — 氧化钨）：**

```
WO₃（透明/浅色） + xH⁺ + xe⁻ ⇌ HₓWO₃（深蓝/深色）
```

**有机系代表（聚苯胺 PANI）：**

```
PANI（淡黄色） ⇌ PANI⁺（绿色） ⇌ PANI²⁺（蓝紫色）
```

**其他重要材料体系：**

- 氧化镍（NiO）：对电极/离子存储层
- 紫罗精（Viologen）：有机电致变色材料，颜色切换快
- 酞菁：金属有机络合物，稳定性好

### 五层结构工艺

```
透明导电层（ITO / ATO 玻璃）
        ↓
电致变色层（WO₃ / PANI / 紫罗精）
        ↓
离子传导层（电解质层）
        ↓
离子存储层（对电极，如 NiO）
        ↓
保护层（SiO₂ / 树脂封装）
```

**工艺路线对比：**

| 工艺 | 原理 | 优势 | 劣势 |
|------|------|------|------|
| 磁控溅射 | 物理气相沉积 | 膜层致密，质量高 | 设备贵，成本高 |
| 溶胶-凝胶法 | 化学液相沉积 | 适合大面积，成本低 | 均匀性稍差 |
| 湿法涂布（卷对卷） | 柔性膜涂布 | 可做曲面，产能高 | 需解决柔性问题 |
| CVD | 化学气相沉积 | 附着力强 | 工艺复杂 |

> **光羿科技的突破**：采用 **湿法涂布** 路线，第一次让电致变色技术具备低成本、高规格、规模化量产的可能性，解决了传统工艺无法适配汽车大尺寸曲面天幕的难题。

### 核心性能参数

| 参数 | 典型值 | 说明 |
|------|--------|------|
| 响应时间 | 10-60 秒 | EC 技术相对较慢 |
| 变色循环 | >10⁵ 次 | 寿命长 |
| 透光率范围 | 10%-80% | 可调范围大 |
| 工作电压 | 1-5V DC | 低压安全 |
| 能耗 | <1W/m² | 极低能耗 |

---

## 三、汽车装饰件应用 — 详细梳理

### 🚗 外饰

#### ① EC 电致变色天幕（最大应用场景）

- EC 是目前新能源汽车使用最多的调光技术路线
- 第三代柔性 EC 技术可适配 **大尺寸曲面造型**（曲率半径可达 5mm）
- **技术路线对比：**
  - EC 调光慢但均匀且可曲面
  - PDLC 快但不适配大弧度玻璃
  - LC/DLC 染料液晶速度快，但不适配大面积弧线玻璃

**代表车型：**

| 车型 | 供应商 | 技术 |
|------|--------|------|
| 蔚来 EC7 | 自研 | 第三代柔性 EC，总能量通过率最低 12% |
| 极氪 001 | 光羿科技 | EC 光感天幕 |
| 埃安 S Plus | 光羿科技 | EC 光感天幕 |
| 比亚迪海豹 | 供应商 | EC 光感天幕 |
| 小米 YU7 | 光羿科技 | EC 天幕，0.1 秒级响应 |
| 宝马 iX | — | PDLC 调光天幕（标配） |
| 智己 L6 | — | PDLC 调光天幕（标配） |
| 极氪 MIX | — | PDLC 调光天幕 |
| 路特斯 EMEYA | — | PDLC 调光天幕（S+ 标配） |

#### ② 自动防眩目后视镜

- 成熟应用，EC 材料（如氧化钨）在后视镜领域已商业化多年
- 凯迪拉克、奔驰等品牌早已采用
- Gentex 是全球最大后视镜供应商，EC 后视镜核心厂商

#### ③ 智能车标 / 发光格栅

- 结合 EC 变色层，可实现动态发光效果
- 2025 年小米 YU7 等新车型的亮点配置

### 🏠 内饰

- **内饰氛围灯/面板**：EC 变色膜用于仪表板、门板装饰
- **隐私玻璃**：一键切换透明/磨砂状态
- 整体仍处于 **概念阶段**，量产较少

---

## 四、主要供应商

### 🌏 国际

| 公司 / 品牌 | 国家 | 产品方向 | 备注 |
|-----------|------|---------|------|
| **VIAVI（ChromaFlair）** | 美国 | 光干涉颜料（角度变色） | 保时捷等豪华品牌采用 |
| **Sage Glass** | 美国 | EC 智能窗/玻璃 | 被 Apple 收购前专注建筑领域 |
| **Gentex** | 美国 | EC 后视镜 | 全球最大后视镜供应商 |
| **View（Vitro）** | 美国 | EC 智能建筑玻璃 | 大面积 EC 技术领先 |
| **BASF 巴斯夫** | 德国 | 汽车原厂漆/色彩趋势 | 每年发布年度汽车色彩报告 |
| **PPG** | 美国 | 功能涂层 | 汽车涂料巨头 |
| **Toyota Tsusho** | 日本 | EC 材料贸易 | 丰田体系 |

### 🇨🇳 国内

| 公司 | 亮点 | 备注 |
|------|------|------|
| **光羿科技** | 全球唯一实现 EC 大面积曲面量产，2025 年国内 EC 市占率 18% | B 轮融资，KPMG 中国汽车科技 50 强 |
| **览锐光电** | 2026 年完成数亿元 C 轮融资 | 国内 EC 标杆企业 |
| **伯宇科技** | 李书福投资，EC + AR 眼镜结合 | 已进入三星/Meta 供应商体系 |
| **珠海光驭科技** | 光子晶体超材料 + TPU 改色车衣 | 炫彩效果颜料 |
| **华泰维新材料** | EC 调光膜 | 专注汽车天幕方向 |

---

## 五、市场前景

### 市场规模数据

| 细分市场 | 当前规模 | 预测规模 | CAGR | 来源 |
|---------|---------|---------|------|------|
| 汽车电致变色玻璃材料 | 3.55 亿美元（2024） | — | 12.6% | GM Insights |
| 汽车 EC 调光膜市场 | 135.4 亿美元（2025） | — | 13.76% | LinkedIn Research |
| EC 变色涂料整体 | — | 13 亿美元（2030） | — | BusinessWire |
| EC 材料（全球） | 23 亿美元（2025） | 63 亿美元（2035） | 10.5% | Future Market Insights |
| 变色涂料（全球） | 338.97 亿元（2025） | — | — | 中国市场报告 |
| 变色涂料（中国） | 82.1 亿元（2025） | — | — | 搜狐研报 |
| 光致变色材料（全球） | 1.6 亿美元（2026） | 3.4 亿美元（2035） | 9.2% | Business Research Insights |
| 汽车涂料（全球） | 296 亿美元（2025） | 376.7 亿美元（2030） | 4.94% | Mordor Intelligence |
| 汽车涂料（中国） | 425 亿元（2024） | 625 亿元（预测） | — | 新浪财经 |

### 驱动因素

**利好：**

- 🏭 **新能源汽车大尺寸天幕** 成为标配，带动 EC 调光需求爆发
- 🎨 **个性化/智能化** 消费趋势，车企差异化竞争需求
- 🌡️ **节能需求**：EC 天幕可降低空调能耗 30% 以上
- 📈 **技术突破**：柔性 EC 涂布工艺解决曲面适配问题，成本持续下降
- 🤖 **智能驾驶**：自动驾驶时代，车窗/天幕成为"第三块屏幕"，变色膜是交互媒介

**制约：**

- EC 变色响应速度（10-60s）仍是痛点，PDLC 路线分流部分市场
- 光致变色涂料在汽车外饰的 **耐候性/耐久性** 仍未完全解决
- 量产成本高，OEM 接受度需时间

### 趋势判断

```
短期（2025-2027）：EC 天幕成为 20 万+新能源车型标配
中期（2027-2030）：EC 技术向侧窗/后窗延伸，内饰氛围件开始量产
长期（2030+）：光致变色外饰漆 + EC 智能玻璃融合，"变色汽车"走向大众
```

---

## 六、技术路线总结对比

| 对比维度 | 光致变色 | 电致变色（EC） |
|---------|---------|--------------|
| 触发方式 | 光照（被动） | 电压（主动） |
| 控制性 | 不可控 | 可手动/自动调节 |
| 能耗 | 零能耗 | 极低（<1W/m²） |
| 响应速度 | 即时 | 10-60 秒 |
| 曲面适配 | 好 | 第三代柔性 EC 已解决 |
| 成熟度 | 较低（汽车外饰） | 高（天幕已量产） |
| 成本 | 中等 | 较高但在下降 |
| 适合部位 | 外饰件、车标 | 天幕、玻璃、后视镜 |
| 市场规模 | 1.6 亿美元（全球） | 23 亿美元+（全球） |

---

## 七、关键信息来源

- 光致变色原理：[宇瑞化学 - uivchem.com](https://www.uivchem.com/news/1817.html)
- 光致变色涂料专利：[CN109535952B — 可逆光致变色涂料](https://patents.google.com/patent/CN109535952B/zh)
- WO₃ 电致变色：[天津科技大学学报 — WO₃ 电致变色薄膜研究](https://xuebao.tust.edu.cn/docs//2021-02/ca216ee3e7e04276bc0328943dc7f9a0.pdf)
- 电致变色玻璃：[知乎 — 汽车调光玻璃（EC电致变色天幕）](https://zhuanlan.zhihu.com/p/676174885)
- 光羿科技详情：[智能汽车资源网 — 汽车电致变色EC供应商](https://www.smartautoclub.com/p/38061/)
- 市场数据：[Fortune Business Insights — Color Shifting Coating Market](https://www.fortunebusinessinsights.com/zh/color-shifting-coating-market-105222)
- 市场数据：[GM Insights — Electrochromic Materials for Automotive Glass](https://www.gminsights.com/industry-analysis/electrochromic-materials-for-automotive-glass-market)
- 市场数据：[搜狐 — 变色涂料市场分析报告 2026](https://www.sohu.com/a/988774749_122448203)

File: 材料工程师/公司简介.pdf.md
# 公司简介.pdf

上海町谷实有新材料有限公司                     
Shanghai Machitani Jituyu New Material Co., Ltd.
上海町谷实有新材料有限公司
町谷实有MACHITANIJITUYU


公司概况
成立时间：2014年4月10日
注册资本：2000万元
员工人数：30人
事务所地址：上海市长宁区红宝石路188号A栋2706室
                    联系人：汪婷    联系方式：15601610827
研发中心地址：上海市浦东新区康桥东路1388号4B厂房
                       联系人：顾卿   联系方式：13818519980 
经营产品：Ø 汽车装饰用膜片
Ø 纳米电镀涂装
Ø 展车个性化定制喷涂
町谷实有MACHITANIJITUYU
Shanghai Machitani Jituyu New Material Co., Ltd.
上海町谷实有新材料有限公司


产品介绍
u 汽车装饰用膜片
町谷实有MACHITANIJITUYU
Shanghai Machitani Jituyu New Material Co., Ltd.
上海町谷实有新材料有限公司


产品介绍
静冈滨松
东京
东京——金属薄膜加工工厂
静冈——油墨、3D触感薄膜加工工厂
加工工厂
Shanghai Machitani Jituyu New Material Co., Ltd.
上海町谷实有新材料有限公司
町谷实有MACHITANIJITUYU


油墨、3D触感薄膜
Shanghai Machitani Jituyu New Material Co., Ltd.
上海町谷实有新材料有限公司
町谷实有MACHITANIJITUYU


油墨、3D触感薄膜
油墨、3D触感薄膜产品介绍
Shanghai Machitani Jituyu New Material Co., Ltd.
上海町谷实有新材料有限公司
町谷实有MACHITANIJITUYU


应用案例
车型：日产逍客
使用部位：DP
膜片类型：仿金属质感科技纹理
油墨、3D触感薄膜
Shanghai Machitani Jituyu New Material Co., Ltd.
上海町谷实有新材料有限公司
町谷实有MACHITANIJITUYU


应用案例
车型：通用昂科拉
使用部位：IP
膜片类型：强触感
车型：上汽荣威imax8
使用部位：IP，DP
油墨、3D触感薄膜
Shanghai Machitani Jituyu New Material Co., Ltd.
上海町谷实有新材料有限公司
町谷实有MACHITANIJITUYU


车型：长城哈弗H6（国潮版）
使用部位：IP，DP
油墨、3D触感薄膜
Shanghai Machitani Jituyu New Material Co., Ltd.
上海町谷实有新材料有限公司
町谷实有MACHITANIJITUYU


车型：长城哈弗F7
使用部位：IP，DP
油墨、3D触感薄膜
Shanghai Machitani Jituyu New Material Co., Ltd.
上海町谷实有新材料有限公司
町谷实有MACHITANIJITUYU

File: 材料工程师/其他产品目录-2003.pdf.md
# 其他产品目录-2003.pdf

目     录 
 
Q/BQB 001-2003 
冶金焦炭 ……………………………………………… 6-1 
Q/BQB 101-2003 
炼钢用生铁 …………………………………………… 6-3 
Q/BQB 102-2003 
铸造用生铁 …………………………………………… 6-5 
BZJ 905-2000  
氧化铁……………………………………………………6-7

File: 材料工程师/内外饰表面保护工艺.pdf.md
# 内外饰表面保护工艺.pdf

1 
上海汽车集团股份有限公司乘用车公司 
SAIC Motor Passenger Vehicle Co. 
内外饰非金属表面保护工艺总结 
徐睿-2021/04/08 


2 
上海汽车集团股份有限公司乘用车公司 
SAIC Motor Passenger Vehicle Co. 
装饰功能： 
    塑料基材颜色较单调，油漆、电镀等表面工艺
可赋予零件色彩、纹理，有效提升装饰质感。 
    塑料基材注塑容易产生注塑缺陷，如熔接痕、
表面缩印等，油漆、覆膜等表面工艺可以遮盖表
面缺陷。 
 
 
保护功能： 
    部分基材耐光老化性能较差，合适的表面处理
方式可以提升零件耐候性能； 
    部分基材耐刮擦等性能较差，合适的表面处理
方式可提升零件耐刮擦、耐磨性能。 
 
 
特殊功能： 
    部分表面处理工艺可实现导电、透光、杀菌、
耐指纹等功能。 塑料表面保护作用 
塑料表面保护作用 


3 
上海汽车集团股份有限公司乘用车公司 
SAIC Motor Passenger Vehicle Co. 
喷涂（油漆） 
印刷（油墨） 
水转印 
热烫印 
电镀 
PVD 
装饰膜片（INS/IMD/TOM/IML） 
真铝工艺 
真木工艺 目录 
目录 


4 
上海汽车集团股份有限公司乘用车公司 
SAIC Motor Passenger Vehicle Co. 一、喷涂（油漆）-
一、喷涂（油漆）-油漆涂料的构成 
溶剂或水： 
酮类、酯类、醇类、
醇醚类、苯类 
 
 
 
助剂/添加剂： 
流平防缩孔剂，消泡
防暴泡剂、防流挂剂、
附着力促进剂、固化
促进剂、光稳定剂、
紫外线吸收剂、增滑
剂、消光剂等 
颜料&填充物: 
钛白粉、碳黑、偶
氮黄、钛靑篮、铝
粉、珠光粉 
树脂（成膜物质）： 
天然树脂、丙烯酸树脂、醇酸树
脂、聚酯树脂、聚氨酯树脂、氨
基树脂、环氧树脂、混合型树脂 


5 
上海汽车集团股份有限公司乘用车公司 
SAIC Motor Passenger Vehicle Co. 一、喷涂（油漆）-
一、喷涂（油漆）-油漆分类与供应商 
 按应用区域不同分为内饰油漆与外饰油漆 
 
按组分不同分为单组分油漆（1K、单液型）与双组分油漆（2K、双液型） 
 
按固化成膜方式不同分为热固化（PU漆）与光固化（UV漆） 
 
按溶剂类型不同分为溶剂型油漆与水性油漆 
 
按照施工工艺不同分为底漆、中涂（色漆）、清漆 
上汽乘用车油漆涂料供应商  
 内饰漆：佩特PETERLACKE、美凯维奇MANKIEWICZ、AKZO、欧利生ORIGIN、
武藏MUSASHI、东来涂料 
 
外饰漆：PPG 、AKZO、BASF、佩特PETERLACKE、欧利生ORIGIN、东来涂料 


6 
上海汽车集团股份有限公司乘用车公司 
SAIC Motor Passenger Vehicle Co. 一、喷涂（油漆）-
一、喷涂（油漆）-喷涂线类型 
SPINDLE线喷涂 
往复机喷涂 
手工喷涂 
机器人喷涂 


7 
上海汽车集团股份有限公司乘用车公司 
SAIC Motor Passenger Vehicle Co. 
喷涂线类型 
优点 
缺点 
适用零件 
手工喷涂 
/ 
膜厚、颜色不稳
定 
/ 
往复机喷涂 
效率高 
涂料利用率高 
膜厚、颜色稳定 
非平面零件不便
施工 
平整零件/小零件，
如电器开关、面板、
平整饰条等 
SPINDL线喷涂 
效率高 
涂料利用率高 
膜厚、颜色稳定 
大型零件施工不
变 
有一定结构/中等大
小零件，如外后视
镜、把手等 
机器手喷涂 
膜厚、颜色稳定 
效率低 
油漆利用率低 
大型零件/结构复杂
零件，如保险杠、
格栅、扰流板 一、喷
一、喷涂（油漆）-喷涂线类型 


8 
上海汽车集团股份有限公司乘用车公司 
SAIC Motor Passenger Vehicle Co. 一、喷涂（油漆）-
一、喷涂（油漆）-涂装一般工艺流程 
典型三涂一烤工艺流程 
素材检查 
上治具 
前处理 
闪干流平 
喷涂底漆 
静电除尘 
喷涂色漆 
闪干流平 
喷涂清漆 
强制冷却 
烘烤 
流平 
下件检验 
包装 


9 
上海汽车集团股份有限公司乘用车公司 
SAIC Motor Passenger Vehicle Co. 一、喷涂（油漆）-
一、喷涂（油漆）-各种素材对涂料的附着性的影响 


10 
上海汽车集团股份有限公司乘用车公司 
SAIC Motor Passenger Vehicle Co. 
工艺 
特点 
备注 
水洗 
脱油、脱脂 
有内腔，气浮，吹塑件
不适用 
溶剂擦拭 
脱油、脱脂 
/ 
静电除尘 
去静电，除灰
尘 
/ 
火焰处理 
增加表面张力 
适用PP、PE等素材 
干冰处理 
CO2升华带走
灰尘 
有噪音，零件需固定 
等离子处理 
等离子处理机 
或电晕枪 
无法处理大型零件 
和喷涂线无法连续生产 
氟化处理 
气体与基材反
应 
无法处理大型零件 
和喷涂线无法连续生产 一、喷涂（油漆）-前
一、喷涂（油漆）-前处理工艺

File: 材料工程师/冰箱材料级ADV 0116.xlsx.md
# 冰箱材料级ADV 0116.xlsx

| 附件一 总成零件开发验证计划-材料部分模板
SMPV-4.3.2-003-QA–F01 |  |  |  |  |  |  |  |  |  |  |  |  |  |  |  |  |  |
| 上海汽车集团股份有限公司乘用车公司
SAIC MOTOR PASSENGER VEHICLE CO. |  |  |  |  |  |  |  |  |  |  |  |  |  |  |  |  |  |
| 零件开发验证计划—材料部分
Component ADV Plan - Material test |  |  |  |  |  |  |  |  |  |  |  |  |  |  |  |  |  |
| 整车项目号/Project No IS4PR      PT项目号/PtProject No          零件号/Part No          零件名称/Part Name 中控冷暖箱总成         供应商/Supplier   浙江美的制冷科技有限公司            |  |  |  |  |  |  |  |  |  |  |  |  |  |  |  |  |  |
| 序号 | 零件名称 | 材料牌号/名称 | ADV试验条目编号 | ADV试验条目 | ADV试验子条目 | 要求/限值 | 技术要求/协议编号 | 技术要求/协议名称 | 试验规范编号 | 试验规范名称 | 分析/试验地点/单位 | 试验样件数量 | 分析/认证类型 | 试验开始时间 | 试验结束时间 | 备注 |  |
| 1 | 中控冷暖箱总成 | / | FF-220608-000239 | / | / | / | / | / | / | / | / | 0 | DV/PV |  |  |  |  |
| 1.1 | 中控冷暖箱总成 | / | FF-220406-000679 | 汽车零件耐气候交变试验 | 气候交变（方法A） | SMTC5 400 005 A循环50周期。试验后不允许出现裂纹缺损、变形、伤痕、收缩等缺陷；表面不应有明显的颜色改变。 | SMTC 5 400 005-2024（V4） | 整车及零部件耐气候交变试验 | SMTC 5 400 005-2024（V4） | 整车及零部件耐气候交变试验 | 第三方实验室 | 3 | DV/PV |  |  |  |  |
| 1.2 | 中控冷暖箱总成 | / | FF-220406-000681 | 电气产品通用环境试验（汽车零件环境试验-高温） | 高温（条件XXX） | 90℃×24h后不允许出现裂纹缺损、变形、伤痕、收缩等缺陷；表面不应有明显的颜色改变。 | GB/T 2423.2-2008 | 电工电子产品环境试验第2部分：试验方法 试验B-高温试验方法 | GB/T 2423.2-2008 | 电工电子产品环境试验第2部分：试验方法 试验B-高温试验方法 | 第三方实验室 | 3 | DV/PV |  |  |  |  |
| 1.3 | 中控冷暖箱总成 | / | FF-220406-000682 | 电气产品通用环境试验（汽车零件环境试验-低温） | 低温（条件XXX） | 低温-40℃×24h后不允许出现裂纹缺损、变形、伤痕、收缩等缺陷；表面不应有明显的颜色改变。 | GB/T 2423.1-2008 | 电工电子产品环境试验第2部分：试验方法 试验A-低温试验方法 | GB/T 2423.1-2008 | 电工电子产品环境试验第2部分：试验方法 试验A-低温试验方法 | 第三方实验室 | 3 | DV/PV |  |  |  |  |
| 1.4 | 2000L袋子测试 | / | FF-220608-000239 | / | / | / | / | / | / | / | / | 0 | DV/PV |  |  |  |  |
| 1.4.1 | 中控冷暖箱总成 | / | FF-220402-000159 | 内饰零件及材料挥发性有机物（VOC） | 苯 | ≤20 | SMTC 5 300 004-2023（V6） | 轿车内饰零件及材料散发性能技术要求 | SMTC 5 400 018-2024（V4） | 轿车内零件及材料VOC测试法（袋式法） | 第三方实验室 | 1 | DV/PV |  |  |  |  |
| 1.4.2 | 中控冷暖箱总成 | / | FF-220402-000160 | 内饰零件及材料挥发性有机物（VOC） | 甲苯 | ≤100 | SMTC 5 300 004-2023（V6） | 轿车内饰零件及材料散发性能技术要求 | SMTC 5 400 018-2024（V4） | 轿车内零件及材料VOC测试法（袋式法） | 第三方实验室 | 1 | DV/PV |  |  |  |  |
| 1.4.3 | 中控冷暖箱总成 | / | FF-220402-000161 | 内饰零件及材料挥发性有机物（VOC） | 二甲苯 | ≤100 | SMTC 5 300 004-2023（V6） | 轿车内饰零件及材料散发性能技术要求 | SMTC 5 400 018-2024（V4） | 轿车内零件及材料VOC测试法（袋式法） | 第三方实验室 | 1 | DV/PV |  |  |  |  |
| 1.4.4 | 中控冷暖箱总成 | / | FF-220402-000162 | 内饰零件及材料挥发性有机物（VOC） | 乙苯 | ≤100 | SMTC 5 300 004-2023（V6） | 轿车内饰零件及材料散发性能技术要求 | SMTC 5 400 018-2024（V4） | 轿车内零件及材料VOC测试法（袋式法） | 第三方实验室 | 1 | DV/PV |  |  |  |  |
| 1.4.5 | 中控冷暖箱总成 | / | FF-220402-000163 | 内饰零件及材料挥发性有机物（VOC） | 苯乙烯 | ≤50 | SMTC 5 300 004-2023（V6） | 轿车内饰零件及材料散发性能技术要求 | SMTC 5 400 018-2024（V4） | 轿车内零件及材料VOC测试法（袋式法） | 第三方实验室 | 1 | DV/PV |  |  |  |  |
| 1.4.6 | 中控冷暖箱总成 | / | FF-220402-000164 | 内饰零件及材料挥发性有机物（VOC） | 甲醛 | ≤80 | SMTC 5 300 004-2023（V6） | 轿车内饰零件及材料散发性能技术要求 | SMTC 5 400 018-2024（V4） | 轿车内零件及材料VOC测试法（袋式法） | 第三方实验室 | 1 | DV/PV |  |  |  |  |
| 1.4.7 | 中控冷暖箱总成 | / | FF-220402-000165 | 内饰零件及材料挥发性有机物（VOC） | 乙醛 | ≤60 | SMTC 5 300 004-2023（V6） | 轿车内饰零件及材料散发性能技术要求 | SMTC 5 400 018-2024（V4） | 轿车内零件及材料VOC测试法（袋式法） | 第三方实验室 | 1 | DV/PV |  |  |  |  |
| 1.4.8 | 中控冷暖箱总成 | / | FF-220402-000166 | 内饰零件及材料挥发性有机物（VOC） | 丙烯醛 | ≤20 | SMTC 5 300 004-2023（V6） | 轿车内饰零件及材料散发性能技术要求 | SMTC 5 400 018-2024（V4） | 轿车内零件及材料VOC测试法（袋式法） | 第三方实验室 | 1 | DV/PV |  |  |  |  |
| 1.4.9 | 中控冷暖箱总成 | / | FF-220608-000143 | 内饰零件及材料挥发性有机物（VOC） | 丙酮 | ≤200 | SMTC 5 300 004-2023（V6） | 轿车内饰零件及材料散发性能技术要求 | SMTC 5 400 018-2024（V4） | 轿车内零件及材料VOC测试法（袋式法） | 第三方实验室 | 1 | DV/PV |  |  |  |  |
| 1.4.10 | 中控冷暖箱总成 | / | FF-220608-000144 | 内饰零件及材料挥发性有机物（VOC） | TVOC | ≤7500 | SMTC 5 300 004-2023（V6） | 轿车内饰零件及材料散发性能技术要求 | SMTC 5 400 018-2024（V4） | 轿车内零件及材料VOC测试法（袋式法） | 第三方实验室 | 1 | DV/PV |  |  |  |  |
| 1.5 | 中控冷暖箱总成 | / | FF-220406-000851 | 零件气味 | 零件气味 | 65℃×2h后气味要求≤3.5@2000L | SMTC 5 400 012-2023（V4） | 轿车内饰零件及材料气味性试验方法 | SMTC 5 400 012 | 轿车内饰零件及材料气味性试验方法 | 第三方实验室 | 1 | DV/PV |  |  |  |  |
| 1.6 | 中控冷暖箱总成 | / | FF-220406-000650 | 汽车零部件有害物质 | ELV检测 | 符合标准中定义的要求 | SMTC 5 500 001-2025(V8) | 汽车零件和材料中禁用/限用危险物质 | SMTC 5 500 001-2025（V8） | 汽车零件和材料中禁用/限用危险物质 | 第三方实验室 | 1 | DV/PV |  |  |  |  |
| 2 | 内胆底板、风道前板、风道预埋盒、物品检测传感器预埋盒、制冰机外壳、接水盘上盒盖+下壳体，白色 | PC+ABS/杰事杰 A3600 | FF-220608-000239 | / | / | / | / | / | / | / | / | 0 | DV/PV |  |  |  |  |
| 2.1 | 内胆底板、风道前板、风道预埋盒、物品检测传感器预埋盒、制冰机外壳、接水盘上盒盖+下壳体，白色 | PC+ABS/杰事杰 A3600 | FF-220402-000154 | 红外光谱分析 | 红外光谱分析 | PC+ABS | SMTC 5 310 017- 2018（V6） | PC+ABS共混聚合物成品件材料要求 | GB/T 6040-2019 | 红外光谱分析方法通则 | 第三方实验室 | 3 | DV/PV |  |  |  |  |
| 2.2 | 内胆底板、风道前板、风道预埋盒、物品检测传感器预埋盒、制冰机外壳、接水盘上盒盖+下壳体，白色 | PC+ABS/杰事杰 A3600 | FF-220402-000090 | 塑料-差示扫描量热分析 | 玻璃化转变温度/℃ | 依据样品 | SMTC 5 310 017- 2018（V6） | PC+ABS共混聚合物成品件材料要求 | ISO 11357-2-2020 | 非金属材料及制品差热分析（玻璃化转变温度） | 第三方实验室 | 3 | DV/PV |  |  |  |  |
| 2.3 | 内胆底板、风道前板、风道预埋盒、物品检测传感器预埋盒、制冰机外壳、接水盘上盒盖+下壳体，白色 | PC+ABS/杰事杰 A3600 | FF-220402-000079 | 塑料-非泡沫塑料的密度 | 密度/g/cm3 | 1.11~1.13g/cm3 | SMTC 5 310 017- 2018（V6） | PC+ABS共混聚合物成品件材料要求 | ISO 1183-1:2019 (方法A，浸渍法) | Plastics Methods for determining the density of non-cellular plastics -- Part 1: Immersion method, liquid pycnometer method and titration method | 第三方实验室 | 3 | DV/PV |  |  |  |  |
| 2.4 | 内胆底板、风道前板、风道预埋盒、物品检测传感器预埋盒、制冰机外壳、接水盘上盒盖+下壳体，白色 | PC+ABS/杰事杰 A3600 | FF-220402-000056 | 塑料-弯曲性能 | 弯曲强度/Mpa | ≥70MPa | SMTC 5 310 017- 2018（V6） | PC+ABS共混聚合物成品件材料要求 | ISO 178：2019 | Plastics Determination of flexural properties | 第三方实验室 | 3 | DV/PV |  |  |  | 2023 |
| 2.5 | 内胆底板、风道前板、风道预埋盒、物品检测传感器预埋盒、制冰机外壳、接水盘上盒盖+下壳体，白色 | PC+ABS/杰事杰 A3600 | FF-220402-000067 | 塑料-简支梁冲击强度 | 简支梁缺口冲击强度/KJ/m2 | 1eA标准样条，要求≥42KJ/m2 | SMTC 5 310 017- 2018（V6） | PC+ABS共混聚合物成品件材料要求 | ISO 179-1-2023 | 塑料材料 简支梁冲击强度 | 第三方实验室 | 3 | DV/PV |  |  |  |  |
| 2.6 | 内胆底板、风道前板、风道预埋盒、物品检测传感器预埋盒、制冰机外壳、接水盘上盒盖+下壳体，白色 | PC+ABS/杰事杰 A3600 | FF-220402-000067 | 塑料-简支梁冲击强度 | 简支梁缺口冲击强度/KJ/m2 | 小样条≥21KJ/m2 | SMTC 5 310 017- 2018（V6） | PC+ABS共混聚合物成品件材料要求 | ISO 179-1-2023 | 塑料材料 简支梁冲击强度 | 第三方实验室 | 3 | DV/PV |  |  |  |  |
| 2.7 | 内胆底板、风道前板、风道预埋盒、物品检测传感器预埋盒、制冰机外壳、接水盘上盒盖+下壳体，白色 | PC+ABS/杰事杰 A3600 | FF-220402-000065 | 塑料-简支梁冲击强度 | 简支梁无缺口冲击强度/KJ/m2 | 无断裂 | SMTC 5 310 017- 2018（V6） | PC+ABS共混聚合物成品件材料要求 | ISO 179-1-2023 | 塑料材料 简支梁冲击强度 | 第三方实验室 | 3 | DV/PV |  |  |  |  |
| 2.8 | 内胆底板、风道前板、风道预埋盒、物品检测传感器预埋盒、制冰机外壳、接水盘上盒盖+下壳体，白色 | PC+ABS/杰事杰 A3600 | FF-220402-000069 | 塑料-维卡软化温度（VST） | 维卡软化温度/℃ | B50条件，要求≥118℃ | SMTC 5 310 017- 2018（V6） | PC+ABS共混聚合物成品件材料要求 | ISO 306-2022 | 塑料材料 维卡软化温度 | 第三方实验室 | 3 | DV/PV |  |  |  |  |
| 2.9 | 内胆底板、风道前板、风道预埋盒、物品检测传感器预埋盒、制冰机外壳、接水盘上盒盖+下壳体，白色 | PC+ABS/杰事杰 A3600 | FF-220406-000656 | 聚合物材料的低温落球 | 落球冲击 | 落球试验条件：-30℃×24h，450mm高度，500g。要求无损坏，无裂纹 | SMTC 5 310 017- 2018（V6） | PC+ABS共混聚合物成品件材料要求 | SMTC 5 400 030-2023（V4） | 聚合物材料低温落球试验方法 | 第三方实验室 | 3 | DV/PV |  |  |  |  |
| 2.10 | 内胆底板、风道前板、风道预埋盒、物品检测传感器预埋盒、制冰机外壳、接水盘上盒盖+下壳体，白色 | PC+ABS/杰事杰 A3600 | FF-220708-000005 | PC+ABS共混聚合物材料内应力 | 内应力 | 内应力测试：室温下，将待测零件浸没在乙酸乙酯：正丙醇1:3的混合溶液中浸泡15min后。取出后立即清洗静置30min，然后评价。要求没有应力开裂 | SMTC 5 310 017- 2018（V6） | PC+ABS共混聚合物成品件材料要求 | SMTC 5 310 017-2023（V7） | PC+ABS共混聚合物成品件材料要求 | 第三方实验室 | 3 | DV/PV |  |  |  |  |
| 2.11 | 内胆底板、风道前板、风道预埋盒、物品检测传感器预埋盒、制冰机外壳、接水盘上盒盖+下壳体，白色 | PC+ABS/杰事杰 A3600 | FF-220822-000010 | PC+ABS共混聚合物材料成品件高温性能 | 高温性能 | 高温110℃×24h试验后，表面无缺陷，功能无失效。 | SMTC 5 310 017- 2018（V6） | PC+ABS共混聚合物成品件材料要求 | SMTC 5 310 017-2023（V7） | PC+ABS共混聚合物成品件材料要求 | 第三方实验室 | 3 | DV/PV |  |  |  |  |
| 2.12 | 内胆底板、风道前板、风道预埋盒、物品检测传感器预埋盒、制冰机外壳、接水盘上盒盖+下壳体，白色 | PC+ABS/杰事杰 A3600 | FF-220822-000013 | PC+ABS共混聚合物材料成品件低温性能 | 低温性能 | 低温-40℃×24h试验后，表面无缺陷，功能无失效。 | SMTC 5 310 017- 2018（V6） | PC+ABS共混聚合物成品件材料要求 | SMTC 5 310 017-2023（V7） | PC+ABS共混聚合物成品件材料要求 | 第三方实验室 | 3 | DV/PV |  |  |  |  |
| 2.13 | 内胆底板、风道前板、风道预埋盒、物品检测传感器预埋盒、制冰机外壳、接水盘上盒盖+下壳体，白色 | PC+ABS/杰事杰 A3600 | FF-220402-000185 | 内饰材料及零件雾翳 | 冷凝组份 | G≤2 mg | SMTC 5 310 017- 2018（V6） | PC+ABS共混聚合物成品件材料要求 | SMTC 5 400 010-2019（V3） | 轿车内饰材料及零件雾翳测定方法 | 第三方实验室 | 1 | DV/PV |  |  |  |  |
| 2.14 | 内胆底板、风道前板、风道预埋盒、物品检测传感器预埋盒、制冰机外壳、接水盘上盒盖+下壳体，白色 | PC+ABS/杰事杰 A3600 | FF-220406-000851 | 零件气味 | 零件气味 | 常态≤3.0 干态≤3.5 | SMTC 5 310 017- 2018（V6） | PC+ABS共混聚合物成品件材料要求 | SMTC 5 400 012 | 轿车内饰零件及材料气味性试验方法 | 第三方实验室 | 1 | DV/PV |  |  |  |  |
| 2.15 | 内胆底板、风道前板、风道预埋盒、物品检测传感器预埋盒、制冰机外壳、接水盘上盒盖+下壳体，白色 | PC+ABS/杰事杰 A3600 | FF-220402-000187 | 内饰材料及零件总碳散发量 | 总碳散发 | EG≤50 ųg c/g | SMTC 5 310 017- 2018（V6） | PC+ABS共混聚合物成品件材料要求 | SMTC 5 400 009-2017（V2） | 轿车内饰零件及材料总碳挥发量测定方法 | 第三方实验室 | 1 | DV/PV |  |  |  |  |
| 2.16 | 内胆底板、风道前板、风道预埋盒、物品检测传感器预埋盒、制冰机外壳、接水盘上盒盖+下壳体，白色 | PC+ABS/杰事杰 A3600 | FF-220708-000051 | 汽车内饰材料的燃烧特性 | 燃烧特性 | BR ＜ 100 | SMTC 5 310 017- 2018（V6） | PC+ABS共混聚合物成品件材料要求 | SMTC 5 400 008-2024（V5） | 汽车内饰材料的燃烧特性 | 第三方实验室 | 3 | DV/PV |  |  |  |  |
| 2.17 | 内胆底板、风道前板、风道预埋盒、物品检测传感器预埋盒、制冰机外壳、接水盘上盒盖+下壳体，白色 | PC+ABS/杰事杰 A3600 | FF-220406-000684 | 内饰材料光照测试 | 耐光色牢度（X周期） | 1周期后灰色牢度等级≥4级。按照ISO 105-A02，目视外观不得出现缺陷和颜色明显变化 | SMTC 5 310 017- 2018（V6） | PC+ABS共混聚合物成品件材料要求 | SMTC 5 400 003-2025（V5） | 非金属材料  用于乘客舱内部零件的光照试验 | 第三方实验室 | 3 | DV/PV |  |  |  |  |
| 2.18 | 内胆底板、风道前板、风道预埋盒、物品检测传感器预埋盒、制冰机外壳、接水盘上盒盖+下壳体、回气管堵盖，白色 | PC+ABS/杰事杰 A3600 | FF-220406-000850 | 色差/光泽度测试 | 零部件色差/光泽度测试 | 依据输入和设计 | SMTC 5 310 017- 2018（V6） | PC+ABS共混聚合物成品件材料要求 | SMTC 5 400 002 | 汽车内饰零件颜色评定 | 第三方实验室 | 3 | DV/PV |  |  |  |  |
| 3 | 口框-黑色 | PC+ABS/中广核俊尔 SAIC0202 | FF-220608-000239 | / | / | / | / | / | / | / | / | 0 | DV/PV |  |  |  |  |
| 3.1 | 口框-黑色 | PC+ABS/中广核俊尔 SAIC0202 | FF-220402-000154 | 红外光谱分析 | 红外光谱分析 | PC+ABS | SMTC 5 310 017- 2018（V6） | PC+ABS共混聚合物成品件材料要求 | GB/T 6040-2019 | 红外光谱分析方法通则 | 第三方实验室 | 3 | DV/PV |  |  |  |  |
| 3.2 | 口框-黑色 | PC+ABS/中广核俊尔 SAIC0202 | FF-220402-000090 | 塑料-差示扫描量热分析 | 玻璃化转变温度/℃ | 依据样品 | SMTC 5 310 017- 2018（V6） | PC+ABS共混聚合物成品件材料要求 | ISO 11357-2-2020 | 非金属材料及制品差热分析（玻璃化转变温度） | 第三方实验室 | 3 | DV/PV |  |  |  |  |
| 3.3 | 口框-黑色 | PC+ABS/中广核俊尔 SAIC0202 | FF-220402-000079 | 塑料-非泡沫塑料的密度 | 密度/g/cm3 | 1.11~1.13g/cm3 | SMTC 5 310 017- 2018（V6） | PC+ABS共混聚合物成品件材料要求 | ISO 1183-1:2019 (方法A，浸渍法) | Plastics Methods for determining the density of non-cellular plastics -- Part 1: Immersion method, liquid pycnometer method and titration method | 第三方实验室 | 3 | DV/PV |  |  |  |  |
| 3.4 | 口框-黑色 | PC+ABS/中广核俊尔 SAIC0202 | FF-220402-000056 | 塑料-弯曲性能 | 弯曲强度/Mpa | ≥70MPa | SMTC 5 310 017- 2018（V6） | PC+ABS共混聚合物成品件材料要求 | ISO 178：2019 | Plastics Determination of flexural properties | 第三方实验室 | 3 | DV/PV |  |  |  |  |
| 3.5 | 口框-黑色 | PC+ABS/中广核俊尔 SAIC0202 | FF-220402-000067 | 塑料-简支梁冲击强度 | 简支梁缺口冲击强度/KJ/m2 | 1eA标准样条，要求≥42KJ/m2 | SMTC 5 310 017- 2018（V6） | PC+ABS共混聚合物成品件材料要求 | ISO 179-1-2023 | 塑料材料 简支梁冲击强度 | 第三方实验室 | 3 | DV/PV |  |  |  |  |
| 3.6 | 口框-黑色 | PC+ABS/中广核俊尔 SAIC0202 | FF-220402-000067 | 塑料-简支梁冲击强度 | 简支梁缺口冲击强度/KJ/m2 | 小样条≥21KJ/m2 | SMTC 5 310 017- 2018（V6） | PC+ABS共混聚合物成品件材料要求 | ISO 179-1-2023 | 塑料材料 简支梁冲击强度 | 第三方实验室 | 3 | DV/PV |  |  |  |  |
| 3.7 | 口框-黑色 | PC+ABS/中广核俊尔 SAIC0202 | FF-220402-000065 | 塑料-简支梁冲击强度 | 简支梁无缺口冲击强度/KJ/m2 | 无断裂 | SMTC 5 310 017- 2018（V6） | PC+ABS共混聚合物成品件材料要求 | ISO 179-1-2023 | 塑料材料 简支梁冲击强度 | 第三方实验室 | 3 | DV/PV |  |  |  |  |
| 3.8 | 口框-黑色 | PC+ABS/中广核俊尔 SAIC0202 | FF-220402-000069 | 塑料-维卡软化温度（VST） | 维卡软化温度/℃ | B50条件，要求≥118℃ | SMTC 5 310 017- 2018（V6） | PC+ABS共混聚合物成品件材料要求 | ISO 306-2022 | 塑料材料 维卡软化温度 | 第三方实验室 | 3 | DV/PV |  |  |  |  |
| 3.9 | 口框-黑色 | PC+ABS/中广核俊尔 SAIC0202 | FF-220406-000656 | 聚合物材料的低温落球 | 落球冲击 | 落球试验条件：-30℃×24h，450mm高度，500g。要求无损坏，无裂纹 | SMTC 5 310 017- 2018（V6） | PC+ABS共混聚合物成品件材料要求 | SMTC 5 400 030-2023（V4） | 聚合物材料低温落球试验方法 | 第三方实验室 | 3 | DV/PV |  |  |  |  |
| 3.10 | 口框-黑色 | PC+ABS/中广核俊尔 SAIC0202 | FF-220708-000005 | PC+ABS共混聚合物材料内应力 | 内应力 | 内应力测试：室温下，将待测零件浸没在乙酸乙酯：正丙醇1:3的混合溶液中浸泡15min后。取出后立即清洗静置30min，然后评价。要求没有应力开裂 | SMTC 5 310 017- 2018（V6） | PC+ABS共混聚合物成品件材料要求 | SMTC 5 310 017-2023（V7） | PC+ABS共混聚合物成品件材料要求 | 第三方实验室 | 3 | DV/PV |  |  |  |  |
| 3.11 | 口框-黑色 | PC+ABS/中广核俊尔 SAIC0202 | FF-220822-000010 | PC+ABS共混聚合物材料成品件高温性能 | 高温性能 | 高温110℃×24h试验后，表面无缺陷，功能无失效。 | SMTC 5 310 017- 2018（V6） | PC+ABS共混聚合物成品件材料要求 | SMTC 5 310 017-2023（V7） | PC+ABS共混聚合物成品件材料要求 | 第三方实验室 | 3 | DV/PV |  |  |  |  |
| 3.12 | 口框-黑色 | PC+ABS/中广核俊尔 SAIC0202 | FF-220822-000013 | PC+ABS共混聚合物材料成品件低温性能 | 低温性能 | 低温-40℃×24h试验后，表面无缺陷，功能无失效。 | SMTC 5 310 017- 2018（V6） | PC+ABS共混聚合物成品件材料要求 | SMTC 5 310 017-2023（V7） | PC+ABS共混聚合物成品件材料要求 | 第三方实验室 | 3 | DV/PV |  |  |  |  |
| 3.13 | 口框-黑色 | PC+ABS/中广核俊尔 SAIC0202 | FF-220402-000185 | 内饰材料及零件雾翳 | 冷凝组份 | G≤2 mg | SMTC 5 310 017- 2018（V6） | PC+ABS共混聚合物成品件材料要求 | SMTC 5 400 010-2019（V3） | 轿车内饰材料及零件雾翳测定方法 | 第三方实验室 | 1 | DV/PV |  |  |  |  |
| 3.14 | 口框-黑色 | PC+ABS/中广核俊尔 SAIC0202 | FF-220406-000851 | 零件气味 | 零件气味 | 常态≤3.0 干态≤3.5 | SMTC 5 310 017- 2018（V6） | PC+ABS共混聚合物成品件材料要求 | SMTC 5 400 012 | 轿车内饰零件及材料气味性试验方法 | 第三方实验室 | 1 | DV/PV |  |  |  |  |
| 3.15 | 口框-黑色 | PC+ABS/中广核俊尔 SAIC0202 | FF-220402-000187 | 内饰材料及零件总碳散发量 | 总碳散发 | EG≤50 ųg c/g | SMTC 5 310 017- 2018（V6） | PC+ABS共混聚合物成品件材料要求 | SMTC 5 400 009-2017（V2） | 轿车内饰零件及材料总碳挥发量测定方法 | 第三方实验室 | 1 | DV/PV |  |  |  |  |
| 3.16 | 口框-黑色 | PC+ABS/中广核俊尔 SAIC0202 | FF-220708-000051 | 汽车内饰材料的燃烧特性 | 燃烧特性 | BR ＜ 100 | SMTC 5 310 017- 2018（V6） | PC+ABS共混聚合物成品件材料要求 | SMTC 5 400 008-2024（V5） | 汽车内饰材料的燃烧特性 | 第三方实验室 | 3 | DV/PV |  |  |  |  |
| 3.17 | 口框-黑色 | PC+ABS/中广核俊尔 SAIC0202 | FF-220406-000684 | 内饰材料光照测试 | 耐光色牢度（X周期） | 1周期后灰色牢度等级≥4级。按照ISO 105-A02，目视外观不得出现缺陷和颜色明显变化 | SMTC 5 310 017- 2018（V6） | PC+ABS共混聚合物成品件材料要求 | SMTC 5 400 003-2025（V5） | 非金属材料  用于乘客舱内部零件的光照试验 | 第三方实验室 | 3 | DV/PV |  |  |  |  |
| 3.18 | 口框-黑色 | PC+ABS/中广核俊尔 SAIC0202 | FF-220406-000850 | 色差/光泽度测试 | 零部件色差/光泽度测试 | 依据输入和设计 | SMTC 5 310 017- 2018（V6） | PC+ABS共混聚合物成品件材料要求 | SMTC 5 400 002 | 汽车内饰零件颜色评定 | 第三方实验室 | 3 | DV/PV |  |  |  |  |
| 4 | 箱壳-黑色 | PP+GF30/杰事杰 GFRPP-30 | FF-220608-000239 | / | / | / | / | / | / | / | / | 0 | DV |  |  |  |  |
| 4.1 | 箱壳-黑色 | PP+GF30/杰事杰 GFRPP-30 | FF-220402-000154 | 红外光谱分析 | 红外光谱分析 | PP | SMTC 5 310 014-2024(V9) | 聚丙烯成品件材料要求 | GB/T 6040-2019 | 红外光谱分析方法通则 | 第三方实验室 | 3 | DV/PV |  |  |  |  |
| 4.2 | 箱壳-黑色 | PP+GF30/杰事杰 GFRPP-30 | FF-220402-000085 | 塑料-差示扫描量热分析 | 熔融温度（熔点）/℃ | ≥ 158℃ | SMTC 5 310 014-2024(V9) | 聚丙烯成品件材料要求 | GB/T 19466.3-2004 | 塑料-差示扫描量热法（DSC）-第3部分：熔融和结晶温度及热焓的测定 | 第三方实验室 | 3 | DV/PV |  |  |  |  |
| 4.3 | 箱壳-黑色 | PP+GF30/杰事杰 GFRPP-30 | FF-220402-000079 | 塑料-非泡沫塑料的密度 | 密度/g/cm3 | 1.15 ±0.02g/cm3 | SMTC 5 310 014-2024(V9) | 聚丙烯成品件材料要求 | ISO 1183-1:2019 (方法A，浸渍法) | Plastics Methods for determining the density of non-cellular plastics -- Part 1: Immersion method, liquid pycnometer method and titration method | 第三方实验室 | 3 | DV/PV |  |  |  |  |
| 4.4 | 箱壳-黑色 | PP+GF30/杰事杰 GFRPP-30 | FF-220402-000082 | 塑料-灰分（填料含量） | 灰分（填料含量）/% | 30± 3% | SMTC 5 310 014-2024(V9) | 聚丙烯成品件材料要求 | ISO 1172-2023 | 塑料材料 塑料灰分 | 第三方实验室 | 3 | DV/PV |  |  |  |  |
| 4.5 | 箱壳-黑色 | PP+GF30/杰事杰 GFRPP-30 | FF-220402-000038 | 塑料-拉伸性能 | 拉伸断裂强度（拉伸断裂应力）/Mpa | ≥48MPa | SMTC 5 310 014-2024(V9) | 聚丙烯成品件材料要求 | ISO 527-2：2012 | Plastics. Determination of tensile properties. Part 2:Test conditions for moulding and extrusion plastics | 第三方实验室 | 3 | DV/PV |  |  |  |  |
| 4.6 | 箱壳-黑色 | PP+GF30/杰事杰 GFRPP-30 | FF-220402-000065 | 塑料-简支梁冲击强度 | 简支梁无缺口冲击强度/KJ/m2 | ≥14KJ/m2 | SMTC 5 310 014-2024(V9) | 聚丙烯成品件材料要求 | ISO 179-1-2023 | 塑料材料 简支梁冲击强度 | 第三方实验室 | 3 | DV/PV |  |  |  |  |
| 4.7 | 箱壳-黑色 | PP+GF30/杰事杰 GFRPP-30 | FF-220402-000056 | 塑料-弯曲性能 | 弯曲强度/Mpa | ≥68MPa | SMTC 5 310 014-2024(V9) | 聚丙烯成品件材料要求 | ISO 178：2019 | Plastics Determination of flexural properties | 第三方实验室 | 3 | DV/PV |  |  |  |  |
| 4.8 | 箱壳-黑色 | PP+GF30/杰事杰 GFRPP-30 | FF-220905-000002 | 聚丙烯成品件高温性能 | 高温性能 | 高温90℃×24h试验后，表面无缺陷，功能无失效。 | SMTC 5 310 014-2024(V9) | 聚丙烯成品件材料要求 | SMTC 5 310 014-2024（V9） | 聚丙烯成品件材料要求 | 第三方实验室 | 3 | DV/PV |  |  |  |  |
| 4.9 | 箱壳-黑色 | PP+GF30/杰事杰 GFRPP-30 | FF-220905-000003 | 聚丙烯成品件低温性能 | 低温性能 | 低温-40℃×24h试验后，表面无缺陷，功能无失效。 | SMTC 5 310 014-2024(V9) | 聚丙烯成品件材料要求 | SMTC 5 310 014-2024（V9） | 聚丙烯成品件材料要求 | 第三方实验室 | 3 | DV/PV |  |  |  |  |
| 4.10 | 箱壳-黑色 | PP+GF30/杰事杰 GFRPP-30 | FF-220608-000152 | 乘客舱用聚丙烯材料性能-耐老化特性 | 耐老化特性 | 老化150℃×400h,冷却至23℃ 后零件不允许有开裂、脆化现象（此车型为国内车型） | SMTC 5 310 014-2024(V9) | 聚丙烯成品件材料要求 | SMTC 5 310 019-2023（V6） | 乘客舱所用聚丙烯材料要求 | 第三方实验室 | 3 | DV/PV |  |  |  |  |
| 4.11 | 箱壳-黑色 | PP+GF30/杰事杰 GFRPP-30 | FF-220402-000185 | 内饰材料及零件雾翳 | 冷凝组份 | G≤2 mg | SMTC 5 310 014-2024(V9) | 聚丙烯成品件材料要求 | SMTC 5 400 010-2019（V3） | 轿车内饰材料及零件雾翳测定方法 | 第三方实验室 | 1 | DV/PV |  |  |  |  |
| 4.12 | 箱壳-黑色 | PP+GF30/杰事杰 GFRPP-30 | FF-220406-000851 | 零件气味 | 零件气味 | 常态≤3.0 干态≤3.5 | SMTC 5 310 014-2024(V9) | 聚丙烯成品件材料要求 | SMTC 5 400 012 | 轿车内饰零件及材料气味性试验方法 | 第三方实验室 | 1 | DV/PV |  |  |  |  |
| 4.13 | 箱壳-黑色 | PP+GF30/杰事杰 GFRPP-30 | FF-220402-000187 | 内饰材料及零件总碳散发量 | 总碳散发 | EG≤50 ųg c/g | SMTC 5 310 014-2024(V9) | 聚丙烯成品件材料要求 | SMTC 5 400 009-2017（V2） | 轿车内饰零件及材料总碳挥发量测定方法 | 第三方实验室 | 1 | DV/PV |  |  |  |  |
| 4.14 | 箱壳-黑色 | PP+GF30/杰事杰 GFRPP-30 | FF-220708-000051 | 汽车内饰材料的燃烧特性 | 燃烧特性 | BR ＜ 100 | SMTC 5 310 014-2024(V9) | 聚丙烯成品件材料要求 | SMTC 5 400 008-2024（V5） | 汽车内饰材料的燃烧特性 | 第三方实验室 | 3 | DV/PV |  |  |  |  |
| 5 | 物品检测传感器外盖-茶色 | FF-220608-000239 | / | / | / | / | / | / | / | / | 3 | DV/PV | DV/PV |  |  |  |  |
| 5.1 | 物品检测传感器外盖-茶色 | FF-220402-000154 | 红外光谱分析 | 红外光谱分析 | PC | / | / | GB/T 6040-2019 | 红外光谱分析方法通则 |  | 3 | DV/PV | DV/PV |  |  |  |  |
| 5.2 | 物品检测传感器外盖-茶色 | FF-220402-000090 | 塑料-差示扫描量热分析 | 玻璃化转变温度/℃ | 依据样品 | / | / | ISO 11357-2-2020 | 非金属材料及制品差热分析（玻璃化转变温度） |  | 3 | DV/PV | DV/PV |  |  |  |  |
| 5.3 | 物品检测传感器外盖-茶色 | FF-220402-000079 | 塑料-非泡沫塑料的密度 | 密度/g/cm3 | 1.12g/cm3 | / | / | ISO 1183-1:2019 (方法A，浸渍法) | Plastics Methods for determining the density of non-cellular plastics -- Part 1: Immersion method, liquid pycnometer method and titration method |  | 3 | DV/PV | DV/PV |  |  |  |  |
| 5.4 | 物品检测传感器外盖-茶色 | FF-220402-000038 | 塑料-拉伸性能 | 拉伸断裂强度（拉伸断裂应力）/Mpa | 供货态，依据式样 | / | / | ISO 527-2：2012 | Plastics. Determination of tensile properties. Part 2:Test conditions for moulding and extrusion plastics |  | 3 | DV/PV | DV/PV |  |  |  |  |
| 5.5 | 物品检测传感器外盖-茶色 | FF-220402-000069 | 塑料-维卡软化温度（VST） | 维卡软化温度/℃ | B50条件，依据式样 | / | / | ISO 306：2013 | Plastic. Thermoplastic materials. Determination of Vicat softening temperature (VST) |  | 3 | DV/PV | DV/PV |  |  |  |  |
| 5.6 | 物品检测传感器外盖-茶色 | FF-220712-000028 | 聚碳酸酯（PC）材料内应力 | 内应力 | 内应力测试：室温下测试零件在甲苯：正丙醇1：3的混合溶液中浸泡3min后取出。冲洗后静置30min，检查表面。要求:没有应力开裂。 | / | / | SMTC 5 310 028-2017（V3）第3.2.13 | 聚碳酸酯（PC）材料要求 |  | 3 | DV/PV | DV/PV |  |  |  |  |
| 5.7 | 物品检测传感器外盖-茶色 | FF-220822-000010 | PC+ABS共混聚合物材料成品件高温性能 | 高温性能 | 高温100℃×24h试验后，表面无缺陷，功能无失效。 | / | / | SMTC 5 310 017-2018（V6）第3.2.8 | PC+ABS共混聚合物成品件材料要求 |  | 3 | DV/PV | DV/PV |  |  |  |  |
| 5.8 | 物品检测传感器外盖-茶色 | FF-220822-000013 | PC+ABS共混聚合物材料成品件低温性能 | 低温性能 | 低温-40℃×24h试验后，表面无缺陷，功能无失效。 | / | / | SMTC 5 310 017-2018（V6）第3.2.9 | PC+ABS共混聚合物成品件材料要求 |  | 3 | DV/PV | DV/PV |  |  |  |  |
| 5.9 | 物品检测传感器外盖-茶色 | FF-220608-000239 | / | / | 湿热存放，90℃*96%RH湿度存放72h，要求零件无气泡、裂纹等不良外观件 | / | / | / | / |  | 3 | DV/PV | DV/PV |  |  |  |  |
| 5.10 | 物品检测传感器外盖-茶色 | FF-220402-000185 | 内饰材料及零件雾翳 | 冷凝组份 | G≤2 mg | / | / | SMTC 5 400 010-2019（V3） | 轿车内饰材料及零件雾翳测定方法 |  | 3 | DV/PV | DV/PV |  |  |  |  |
| 5.11 | 物品检测传感器外盖-茶色 | FF-220406-000851 | 零件气味 | 零件气味 | 常态≤3.0
干态≤3.5 | / | / | SMTC 5 400 012 | 轿车内饰零件及材料气味性试验方法 |  | 3 | DV/PV | DV/PV |  |  |  |  |
| 5.12 | 物品检测传感器外盖-茶色 | FF-220402-000187 | 内饰材料及零件总碳散发量 | 总碳散发 | EG≤50 ųg c/g | / | / | SMTC 5 400 009-2017（V2） | 轿车内饰零件及材料总碳挥发量测定方法 |  | 3 | DV/PV | DV/PV |  |  |  |  |
| 5.13 | 物品检测传感器外盖-茶色 | FF-220708-000051 | 汽车内饰材料的燃烧特性 | 燃烧特性 | BR ＜ 100 | / | / | SMTC 5 400 008-2019（V4） | 汽车内饰材料的燃烧特性 |  | 3 | DV/PV | DV/PV |  |  |  |  |
| 5.14 | 物品检测传感器外盖-茶色 | FF-220406-000684 | 内饰材料光照测试 | 耐光色牢度（X周期） | X周期后灰色牢度等级≥4级。按照ISO 105-A02，目视外观不得出现缺陷和颜色明显变化 | / | / | SMTC 5 400 003-2025（V5） | 非金属材料  用于乘客舱内部零件的光照试验 |  | 3 | DV/PV | DV/PV |  |  |  |  |
| 5.15 | 物品检测传感器外盖-茶色 | FF-220406-000850 | 色差/光泽度测试 | 零部件色差/光泽度测试 | 依据CMF定义 | / | / | SMTC 5 400 002 | 汽车内饰零件颜色评定 |  | 3 | DV/PV | DV/PV |  |  |  |  |
| 6 | 口框-黑色 | PC+ABS/中广核俊尔SAIC0202 | FF-220608-000239 | / | / | / | / | / | / | / | / | 0 | DV/PV |  |  |  |  |
| 6.1 | 口框-黑色 | PC+ABS/中广核俊尔SAIC0202 | FF-220402-000154 | 红外光谱分析 | 红外光谱分析 | PC+ABS | SMTC 5 310 017- 2018（V6） | PC+ABS共混聚合物成品件材料要求 | GB/T 6040-2019 | 红外光谱分析方法通则 | 第三方实验室 | 3 | DV/PV |  |  |  |  |
| 6.2 | 口框-黑色 | PC+ABS/中广核俊尔SAIC0202 | FF-220402-000090 | 塑料-差示扫描量热分析 | 玻璃化转变温度/℃ | 依据样品 | SMTC 5 310 017- 2018（V6） | PC+ABS共混聚合物成品件材料要求 | ISO 11357-2-2020 | 非金属材料及制品差热分析（玻璃化转变温度） | 第三方实验室 | 3 | DV/PV |  |  |  |  |
| 6.3 | 口框-黑色 | PC+ABS/中广核俊尔SAIC0202 | FF-220402-000079 | 塑料-非泡沫塑料的密度 | 密度/g/cm3 | 1.11~1.13g/cm3 | SMTC 5 310 017- 2018（V6） | PC+ABS共混聚合物成品件材料要求 | ISO 1183-1:2019 (方法A，浸渍法) | Plastics Methods for determining the density of non-cellular plastics -- Part 1: Immersion method, liquid pycnometer method and titration method | 第三方实验室 | 3 | DV/PV |  |  |  |  |
| 6.4 | 口框-黑色 | PC+ABS/中广核俊尔SAIC0202 | FF-220402-000056 | 塑料-弯曲性能 | 弯曲强度/Mpa | ≥70MPa | SMTC 5 310 017- 2018（V6） | PC+ABS共混聚合物成品件材料要求 | ISO 178：2019 | Plastics Determination of flexural properties | 第三方实验室 | 3 | DV/PV |  |  |  |  |
| 6.5 | 口框-黑色 | PC+ABS/中广核俊尔SAIC0202 | FF-220402-000067 | 塑料-简支梁冲击强度 | 简支梁缺口冲击强度/KJ/m2 | 1eA标准样条，要求≥42KJ/m2 | SMTC 5 310 017- 2018（V6） | PC+ABS共混聚合物成品件材料要求 | ISO 179-1-2023 | 塑料材料 简支梁冲击强度 | 第三方实验室 | 3 | DV/PV |  |  |  |  |
| 6.6 | 口框-黑色 | PC+ABS/中广核俊尔SAIC0202 | FF-220402-000067 | 塑料-简支梁冲击强度 | 简支梁缺口冲击强度/KJ/m2 | 小样条≥21KJ/m2 | SMTC 5 310 017- 2018（V6） | PC+ABS共混聚合物成品件材料要求 | ISO 179-1-2023 | 塑料材料 简支梁冲击强度 | 第三方实验室 | 3 | DV/PV |  |  |  |  |
| 6.7 | 口框-黑色 | PC+ABS/中广核俊尔SAIC0202 | FF-220402-000065 | 塑料-简支梁冲击强度 | 简支梁无缺口冲击强度/KJ/m2 | 无断裂 | SMTC 5 310 017- 2018（V6） | PC+ABS共混聚合物成品件材料要求 | ISO 179-1-2023 | 塑料材料 简支梁冲击强度 | 第三方实验室 | 3 | DV/PV |  |  |  |  |
| 6.8 | 口框-黑色 | PC+ABS/中广核俊尔SAIC0202 | FF-220402-000069 | 塑料-维卡软化温度（VST） | 维卡软化温度/℃ | B50条件，要求≥118℃ | SMTC 5 310 017- 2018（V6） | PC+ABS共混聚合物成品件材料要求 | ISO 306-2022 | 塑料材料 维卡软化温度 | 第三方实验室 | 3 | DV/PV |  |  |  |  |
| 6.9 | 口框-黑色 | PC+ABS/中广核俊尔SAIC0202 | FF-220406-000656 | 聚合物材料的低温落球 | 落球冲击 | 落球试验条件：-30℃×24h，450mm高度，500g。要求无损坏，无裂纹 | SMTC 5 310 017- 2018（V6） | PC+ABS共混聚合物成品件材料要求 | SMTC 5 400 030-2023（V4） | 聚合物材料低温落球试验方法 | 第三方实验室 | 3 | DV/PV |  |  |  |  |
| 6.10 | 口框-黑色 | PC+ABS/中广核俊尔SAIC0202 | FF-220708-000005 | PC+ABS共混聚合物材料内应力 | 内应力 | 内应力测试：室温下，将待测零件浸没在乙酸乙酯：正丙醇1:3的混合溶液中浸泡15min后。取出后立即清洗静置30min，然后评价。要求没有应力开裂 | SMTC 5 310 017- 2018（V6） | PC+ABS共混聚合物成品件材料要求 | SMTC 5 310 017-2023（V7） | PC+ABS共混聚合物成品件材料要求 | 第三方实验室 | 3 | DV/PV |  |  |  |  |
| 6.11 | 口框-黑色 | PC+ABS/中广核俊尔SAIC0202 | FF-220822-000010 | PC+ABS共混聚合物材料成品件高温性能 | 高温性能 | 高温110℃×24h试验后，表面无缺陷，功能无失效。 | SMTC 5 310 017- 2018（V6） | PC+ABS共混聚合物成品件材料要求 | SMTC 5 310 017-2023（V7） | PC+ABS共混聚合物成品件材料要求 | 第三方实验室 | 3 | DV/PV |  |  |  |  |
| 6.12 | 口框-黑色 | PC+ABS/中广核俊尔SAIC0202 | FF-220822-000013 | PC+ABS共混聚合物材料成品件低温性能 | 低温性能 | 低温-40℃×24h试验后，表面无缺陷，功能无失效。 | SMTC 5 310 017- 2018（V6） | PC+ABS共混聚合物成品件材料要求 | SMTC 5 310 017-2023（V7） | PC+ABS共混聚合物成品件材料要求 | 第三方实验室 | 3 | DV/PV |  |  |  |  |
| 6.13 | 口框-黑色 | PC+ABS/中广核俊尔SAIC0202 | FF-220402-000185 | 内饰材料及零件雾翳 | 冷凝组份 | G≤2 mg | SMTC 5 310 017- 2018（V6） | PC+ABS共混聚合物成品件材料要求 | SMTC 5 400 010-2019（V3） | 轿车内饰材料及零件雾翳测定方法 | 第三方实验室 | 1 | DV/PV |  |  |  |  |
| 6.14 | 口框-黑色 | PC+ABS/中广核俊尔SAIC0202 | FF-220406-000851 | 零件气味 | 零件气味 | 常态≤3.0 干态≤3.5 | SMTC 5 310 017- 2018（V6） | PC+ABS共混聚合物成品件材料要求 | SMTC 5 400 012 | 轿车内饰零件及材料气味性试验方法 | 第三方实验室 | 1 | DV/PV |  |  |  |  |
| 6.15 | 口框-黑色 | PC+ABS/中广核俊尔SAIC0202 | FF-220402-000187 | 内饰材料及零件总碳散发量 | 总碳散发 | EG≤50 ųg c/g | SMTC 5 310 017- 2018（V6） | PC+ABS共混聚合物成品件材料要求 | SMTC 5 400 009-2017（V2） | 轿车内饰零件及材料总碳挥发量测定方法 | 第三方实验室 | 1 | DV/PV |  |  |  |  |
| 6.16 | 口框-黑色 | PC+ABS/中广核俊尔SAIC0202 | FF-220708-000051 | 汽车内饰材料的燃烧特性 | 燃烧特性 | BR ＜ 100 | SMTC 5 310 017- 2018（V6） | PC+ABS共混聚合物成品件材料要求 | SMTC 5 400 008-2024（V5） | 汽车内饰材料的燃烧特性 | 第三方实验室 | 3 | DV/PV |  |  |  |  |
| 6.17 | 口框-黑色 | PC+ABS/中广核俊尔SAIC0202 | FF-220406-000684 | 内饰材料光照测试 | 耐光色牢度（X周期） | 1周期后灰色牢度等级≥4级。按照ISO 105-A02，目视外观不得出现缺陷和颜色明显变化 | SMTC 5 310 017- 2018（V6） | PC+ABS共混聚合物成品件材料要求 | SMTC 5 400 003-2025（V5） | 非金属材料  用于乘客舱内部零件的光照试验 | 第三方实验室 | 3 | DV/PV |  |  |  |  |
| 6.18 | 口框-黑色 | PC+ABS/中广核俊尔SAIC0202 | FF-220406-000850 | 色差/光泽度测试 | 零部件色差/光泽度测试 | 依据输入和设计 | SMTC 5 310 017- 2018（V6） | PC+ABS共混聚合物成品件材料要求 | SMTC 5 400 002 | 汽车内饰零件颜色评定 | 第三方实验室 | 3 | DV/PV |  |  |  |  |
| 10 | 照明灯罩—乳白色半透 | PC/万华PC HL6157 | FF-220608-000239 | / | / | / | / | / | / | / | / | 0 | DV/PV |  |  |  |  |
| 10.1 | 照明灯罩—乳白色半透 | PC/万华PC HL6157 | FF-220402-000154 | 红外光谱分析 | 红外光谱分析 | PC | SMTC 5 310 028-2017(V3) | PC（聚碳酸酯）材料要求 | GB/T 6040-2019 | 红外光谱分析方法通则 | 第三方实验室 | 3 | DV/PV |  |  |  |  |
| 10.2 | 照明灯罩—乳白色半透 | PC/万华PC HL6157 | FF-220402-000090 | 塑料-差示扫描量热分析 | 玻璃化转变温度/℃ | 依据样品 | SMTC 5 310 028-2017(V3) | PC（聚碳酸酯）材料要求 | ISO 11357-2-2020 | 非金属材料及制品差热分析（玻璃化转变温度） | 第三方实验室 | 3 | DV/PV |  |  |  |  |
| 10.3 | 照明灯罩—乳白色半透 | PC/万华PC HL6157 | FF-220402-000079 | 塑料-非泡沫塑料的密度 | 密度/g/cm3 | 1.18 -1.22g/cm3 | SMTC 5 310 028-2017(V3) | PC（聚碳酸酯）材料要求 | ISO 1183-1:2019 (方法A，浸渍法) | Plastics Methods for determining the density of non-cellular plastics -- Part 1: Immersion method, liquid pycnometer method and titration method | 第三方实验室 | 3 | DV/PV |  |  |  |  |
| 10.4 | 照明灯罩—乳白色半透 | PC/万华PC HL6157 | FF-220402-000069 | 塑料-维卡软化温度（VST） | 维卡软化温度/℃ | ≥140℃ | SMTC 5 310 028-2017(V3) | PC（聚碳酸酯）材料要求 | ISO 306-2022 | 塑料材料 维卡软化温度 | 第三方实验室 | 3 | DV/PV |  |  |  |  |
| 10.5 | 照明灯罩—乳白色半透 | PC/万华PC HL6157 | FF-220402-000038 | 塑料-拉伸性能 | 拉伸断裂强度（拉伸断裂应力）/Mpa | ≥56Mpa | SMTC 5 310 028-2017(V3) | PC（聚碳酸酯）材料要求 | ISO 527-2：2012 | Plastics. Determination of tensile properties. Part 2:Test conditions for moulding and extrusion plastics | 第三方实验室 | 3 | DV/PV |  |  |  |  |
| 10.6 | 照明灯罩—乳白色半透 | PC/万华PC HL6157 | FF-220402-000065 | 塑料-简支梁冲击强度 | 简支梁无缺口冲击强度/KJ/m2 | 不断或部分断裂 | SMTC 5 310 028-2017(V3) | PC（聚碳酸酯）材料要求 | ISO 179-1-2023 | 塑料材料 简支梁冲击强度 | 第三方实验室 | 3 | DV/PV |  |  |  |  |
| 10.7 | 照明灯罩—乳白色半透 | PC/万华PC HL6157 | FF-220708-000051 | 汽车内饰材料的燃烧特性 | 燃烧特性 | BR ＜ 100 | SMTC 5 310 028-2017(V3) | PC（聚碳酸酯）材料要求 | SMTC 5 400 008-2024（V5） | 汽车内饰材料的燃烧特性 | 第三方实验室 | 3 | DV/PV |  |  |  |  |
| 10.8 | 照明灯罩—乳白色半透 | PC/万华PC HL6157 | FF-240625-000021 | 聚碳酸酯（PC）材料零件的耐高温性能 | 耐高温性能 | 高温110℃×24h试验后，表面无缺陷，功能无失效。 | SMTC 5 310 028-2017(V3) | PC（聚碳酸酯）材料要求 | SMTC 5 310 028-2017（V3） | 聚碳酸酯（PC）材料要求 | 第三方实验室 | 3 | DV/PV |  |  |  |  |
| 10.9 | 照明灯罩—乳白色半透 | PC/万华PC HL6157 | FF-240625-000022 | 聚碳酸酯（PC）材料零件的耐低温性能 | 耐低温性能 | 低温-40℃×24h试验后，表面无缺陷，功能无失效。 | SMTC 5 310 028-2017(V3) | PC（聚碳酸酯）材料要求 | SMTC 5 310 028-2017（V3） | 聚碳酸酯（PC）材料要求 | 第三方实验室 | 3 | DV/PV |  |  |  |  |
| 10.10 | 照明灯罩—乳白色半透 | PC/万华PC HL6157 | FF-220608-000148 | 高光聚碳酸酯材料内应力 | 内应力 | 将测试零件在甲苯：正丙醇为1:3 的混合溶液中浸泡 3min 后取出，冲洗后静置 30min，然后评价。要求：没有应力开裂。 | SMTC 5 310 028-2017(V3) | PC（聚碳酸酯）材料要求 | SMTC 5 310 047-2018（V1） | 内饰高光聚碳酸酯材料要求 | 第三方实验室 | 3 | DV/PV |  |  |  |  |
| 10.11 | 照明灯罩—乳白色半透 | PC/万华PC HL6157 | FF-220406-000684 | 内饰材料光照测试 | 耐光色牢度（X周期） | 1周期后灰色牢度等级≥4级。按照ISO 105-A02，目视外观不得出现缺陷和颜色明显变化 | SMTC 5 310 028-2017(V3) | PC（聚碳酸酯）材料要求 | SMTC 5 400 003-2025（V5） | 非金属材料  用于乘客舱内部零件的光照试验 | 第三方实验室 | 3 | DV/PV |  |  |  |  |
| 10.12 | 照明灯罩—乳白色半透 | PC/万华PC HL6157 | FF-220406-000850 | 色差/光泽度测试 | 零部件色差/光泽度测试 | 依据输入和设计 | SMTC 5 310 028-2017(V3) | PC（聚碳酸酯）材料要求 | SMTC 5 400 002 | 汽车内饰零件颜色评定 | 第三方实验室 | 3 | DV/PV |  |  |  |  |
| 11 | 内胆-白色 | AL/AL1060&喷粉涂层/EP1563白色 | FF-220608-000239 | / | / | / | / | / | / | / | / | 0 | DV/PV |  |  |  |  |
| 11.1 | 内胆-基材-本色 | AL/AL1060 | FF-220406-000475 | 化学成分 | AL | 99.60% | GB/T 3190-2020 | 变形铝及铝合金化学成分 | GB/T 7999 | 铝及铝合金光电直读发射光谱分析方法 | 第三方实验室 | 3 | DV/PV |  |  |  |  |
| 11.2 | 内胆-基材-本色 | AL/AL1060 | FF-220406-000463 | 化学成分 | Si | 0.25% | GB/T 3190-2020 | 变形铝及铝合金化学成分 | GB/T 7999 | 铝及铝合金光电直读发射光谱分析方法 | 第三方实验室 | 3 | DV/PV |  |  |  |  |
| 11.3 | 内胆-基材-本色 | AL/AL1060 | FF-220406-000482 | 化学成分 | Fe | 0.35% | GB/T 3190-2020 | 变形铝及铝合金化学成分 | GB/T 7999 | 铝及铝合金光电直读发射光谱分析方法 | 第三方实验室 | 3 | DV/PV |  |  |  |  |
| 11.4 | 内胆-基材-本色 | AL/AL1060 | FF-220406-000469 | 化学成分 | Cu | 0.05% | GB/T 3190-2020 | 变形铝及铝合金化学成分 | GB/T 7999 | 铝及铝合金光电直读发射光谱分析方法 | 第三方实验室 | 3 | DV/PV |  |  |  |  |
| 11.5 | 内胆-基材-本色 | AL/AL1060 | FF-220406-000464 | 化学成分 | Mn | 0.03% | GB/T 3190-2020 | 变形铝及铝合金化学成分 | GB/T 7999 | 铝及铝合金光电直读发射光谱分析方法 | 第三方实验室 | 3 | DV/PV |  |  |  |  |
| 11.6 | 内胆-基材-本色 | AL/AL1060 | FF-220406-000474 | 化学成分 | Mg | 0.03% | GB/T 3190-2020 | 变形铝及铝合金化学成分 | GB/T 7999 | 铝及铝合金光电直读发射光谱分析方法 | 第三方实验室 | 3 | DV/PV |  |  |  |  |
| 11.7 | 内胆-基材-本色 | AL/AL1060 | FF-220608-000093 | 化学成分 | Zn | 0.05% | GB/T 3190-2020 | 变形铝及铝合金化学成分 | GB/T 7999 | 铝及铝合金光电直读发射光谱分析方法 | 第三方实验室 | 3 | DV/PV |  |  |  |  |
| 11.8 | 内胆-基材-本色 | AL/AL1060 | FF-220406-000473 | 化学成分 | Ti | 0.03% | GB/T 3190-2020 | 变形铝及铝合金化学成分 | GB/T 7999 | 铝及铝合金光电直读发射光谱分析方法 | 第三方实验室 | 3 | DV/PV |  |  |  |  |
| 11.9 | 内胆-基材-本色 | AL/AL1060 | FF-220406-000471 | 化学成分 | V | 0.05% | GB/T 3190-2020 | 变形铝及铝合金化学成分 | GB/T 7999 | 铝及铝合金光电直读发射光谱分析方法 | 第三方实验室 | 3 | DV/PV |  |  |  |  |
| 11.10 | 内胆-基材-本色 | AL/AL1060 | FF-220608-000094 | 化学成分 | 其他杂质 | 0.03% | GB/T 3190-2020 | 变形铝及铝合金化学成分 | GB/T 7999 | 铝及铝合金光电直读发射光谱分析方法 | 第三方实验室 | 3 | DV/PV |  |  |  |  |
| 11.11 | 内胆-基材-本色 | AL/AL1060 | FF-220406-000010 | 机械性能 | 抗拉强度/Mpa | ≥80MPa | GB/T 3880.2-2012 | 一般工业用铝及铝合金板、带材 第2部分：力学性能 | GB/T 228.1 | 金属材料 拉伸试验 第1部分：室温试验方法 | 第三方实验室 | 3 | DV/PV |  |  |  |  |
| 11.12 | 内胆-基材-本色 | AL/AL1060 | FF-230320-000004 | 机械性能 | 屈服强度/Mpa | ≥60Mpa | GB/T 3880.2-2012 | 一般工业用铝及铝合金板、带材 第2部分：力学性能 | GB/T 228.1 | 金属材料 拉伸试验 第1部分：室温试验方法 | 第三方实验室 | 3 | DV/PV |  |  |  |  |
| 11.13 | 内胆-基材-本色 | AL/AL1060 | FF-220406-000021 | 机械性能 | 断后伸长率/% | ≥12% | GB/T 3880.2-2012 | 一般工业用铝及铝合金板、带材 第2部分：力学性能 | GB/T 228.1 | 金属材料 拉伸试验 第1部分：室温试验方法 | 第三方实验室 | 3 | DV/PV |  |  |  |  |
| 12 | 内胆涂层-白色 | 喷粉涂层/环氧树脂白色 | FF-220720-000022 | 表面保护 | 漆膜厚度 | 50-100μm | SMTC 5 300 002- 2019（V6） | 内饰涂装件的表面保护要求 | SMTC 5 300 002-2019(V6) | 内饰涂装件的表面保护要求 | 第三方实验室 | 3 | DV/PV |  |  |  |  |
| 12.1 | 内胆涂层-白色 | 喷粉涂层/环氧树脂白色 | FF-230417-000030 | 内饰件涂装要求 | 附着力 | 按照ISO 2409 ，用粘贴的胶粘带突然剥 离进行试验。胶带牌号：德莎4657。特征值 要求：≤1级。如果受到零件表面结构或大小 的限制无法进行该试验，可以用十字切割试 验替代，要求：无油漆颗粒黏附在胶带上。 | SMTC 5 300 002- 2019（V6） | 内饰涂装件的表面保护要求 | SMTC 5 300 002 | 内饰涂装件的表面保护要求 | 第三方实验室 | 3 | DV/PV |  |  |  |  |
| 12.2 | 内胆涂层-白色 | 喷粉涂层/环氧树脂白色 | FF-230417-000031 | 内饰件涂装要求 | 耐刮性能 | 用型号 318 的 Erichsen-硬度试棒，10N 负荷，探针直径为 0.75 mm，按照 SMTC 5 400  014 进行试验。要求：涂层无油漆的开裂现 象，但是由负荷造成的基材有一个凹陷口是 允许的。 | SMTC 5 300 002- 2019（V6） | 内饰涂装件的表面保护要求 | SMTC 5 300 002 | 内饰涂装件的表面保护要求 | 第三方实验室 | 3 | DV/PV |  |  |  |  |
| 12.3 | 内胆涂层-白色 | 喷粉涂层/环氧树脂白色 | FF-231214-000005 | 耐高温性 | 耐高温性 | 在烘箱中存放 240 h，存放温度（90±2）℃。要求：无外观和手感变化。必须同时满 足SMTC 5 300 002-2019（V6）第4.3条和4.4条的要求。 | SMTC 5 300 002- 2019（V6） | 内饰涂装件的表面保护要求 | SMTC 5 310 071-2020（V1）第3.5表2序号6 | PMMA/ASA聚合物材料要求 | 第三方实验室 | 3 | DV/PV |  |  |  |  |
| 12.4 | 内胆涂层-白色 | 喷粉涂层/环氧树脂白色 | FF-220406-000851 | 零件气味 | 零件气味 | 常态≤3.0 干态≤3.5 | SMTC 5 300 002- 2019（V6） | 内饰涂装件的表面保护要求 | SMTC 5 400 012 | 轿车内饰零件及材料气味性试验方法 | 第三方实验室 | 1 | DV/PV |  |  |  |  |
| 12.5 | 内胆涂层-白色 | 喷粉涂层/环氧树脂白色 | FF-230417-000033 | 内饰件涂装要求 | 环境交变试验 | 按照 SMTC 5 400 005 方法 B ， 8 周期（96 h）。 要求：无外观和手感变化。 必须同时满足SMTC 5 300 002-2019（V6）第 4.3 条和 4.4 条的要求。 | SMTC 5 300 002- 2019（V6） | 内饰涂装件的表面保护要求 | SMTC 5 300 002 | 内饰涂装件的表面保护要求 | 第三方实验室 | 3 | DV/PV |  |  |  |  |
| 12.6 | 内胆涂层-白色 | 喷粉涂层/环氧树脂白色 | FF-230417-000036 | 内饰件涂装要求 | 交变腐蚀测试 | 按照SMTC 5 200 010 进行试验，试验周 期为15周期。在零件上划线按照ISO 7253。 要求：无气泡形成，无涂装面腐蚀，无金属 基体腐蚀。 腐蚀单边扩散D≤2.5mm | SMTC 5 300 002- 2019（V6） | 内饰涂装件的表面保护要求 | SMTC 5 300 002 | 内饰涂装件的表面保护要求 | 第三方实验室 | 3 | DV/PV |  |  |  |  |
| 12.7 | 内胆涂层-白色 | 喷粉涂层/环氧树脂白色 | FF-230417-000037 | 内饰件涂装要求 | 冷凝水试验 | 根据标准 ISO 6270-2CH，在冷凝水恒定 气候下存放，随后在室温下适应至少 30 min。 要求：无起泡、无外观和手感变化；必须同 时满足SMTC 5 300 002-2019（V6）第 4.3 条和 4.4 条的要求。试验时间：144H | SMTC 5 300 002- 2019（V6） | 内饰涂装件的表面保护要求 | SMTC 5 300 002 | 内饰涂装件的表面保护要求 | 第三方实验室 | 3 | DV/PV |  |  |  |  |
| 12.8 | 内胆涂层-白色 | 喷粉涂层/环氧树脂白色 | FF-220406-000602 | 耐环境存放 | 水解试验 | 在气候箱内，温度90±2℃，空气相对湿 度≥96%，72h。要求：无色调和手感变化。 必须同时满足必须同 时满足SMTC 5 300 002-2019（V6）第4.3条和4.4条的要求。 | SMTC 5 300 002- 2019（V6） | 内饰涂装件的表面保护要求 | SMTC 5 300 002 | 内饰涂装件的表面保护要求 | 第三方实验室 | 3 | DV/PV |  |  |  |  |
| 12.9 | 内胆涂层-白色 | 喷粉涂层/环氧树脂白色 | FF-230417-000034 | 内饰件涂装要求 | 耐光性 | 试验方法与周期数按照 SMTC 5 400 003。 要求：D IN EN 20 105-A02 灰卡染色牢度评 级 4。其他外观可见的缺陷，例如色调改变 或裂纹形成均是不允许的。必须同时满足SMTC 5 300 002-2019（V6）第 4.3 条和 4.4 条的要求。 | SMTC 5 300 002- 2019（V6） | 内饰涂装件的表面保护要求 | SMTC 5 300 002 | 内饰涂装件的表面保护要求 | 第三方实验室 | 3 | DV/PV |  |  |  |  |
| 12.10 | 内胆涂层-白色 | 喷粉涂层/环氧树脂白色 | FF-220406-000612 | 油漆耐磨试验 | CROCKMETER耐磨试验-干磨 | 按照ISO 105 X12进行试验,油漆表面无可 见的改变，如漆层变化或摩擦痕迹。摩擦织 物渗色符合DIN EN 20105-A03 灰度色牢度评 级4。 | SMTC 5 300 002- 2019（V6） | 内饰涂装件的表面保护要求 | ISO 105-X12 | 纺织品色牢度试验部分 | 第三方实验室 | 3 | DV/PV |  |  |  |  |
| 12.11 | 内胆涂层-白色 | 喷粉涂层/环氧树脂白色 | FF-230417-000035 | 内饰件涂装要求 | 耐乳霜性能 | 试验用介质如下：  1）用体积比0.5%的表面活性剂水溶剂， 如洗 洁精（推荐介质：白猫经典配方 洗洁精）  2）含氨，酒精的清洁液，如未稀释的“车 窗净化剂”（推荐介质：威猛先生碱性清 洁剂）  3）石油醚（沸点范围II 按照DIN 51631,  80/100℃）  4）化学纯乙醇  5）人造汗液：   a）碱性溶液：  配方： 1克 25%的氨溶液用蒸馏 水稀释成690.72克（实际为690 克）并添加3.47克氯化钠。   b) 酸性溶液：  配方：7.5毫升100%醋酸加蒸馏 水至1升。 检验方法，试验根据 SMTC 5 400 019。颜色等的 视觉评定要求: 允许增加光泽度, 不允许颜 色或手感的变化；必须同时满足SMTC 5 300 002-2019（V6）第4.3条和 4.4条的要求。 | SMTC 5 300 002- 2019（V6） | 内饰涂装件的表面保护要求 | SMTC 5 300 002 | 内饰涂装件的表面保护要求 | 第三方实验室 | 3 | DV/PV |  |  |  |  |
| 12.12 | 内胆涂层-白色 | 喷粉涂层/环氧树脂白色 | FF-220406-000621 | 耐清洁剂和混合汗液 | 耐清洁剂和混合汗液（点滴试验）-洗洁精 | 试验用介质如下：  1）用体积比0.5%的表面活性剂水溶剂， 如洗 洁精（推荐介质：白猫经典配方 洗洁精） 检验方法，检验：用移液管在表面滴0.1 mL液滴， 并在10min持续作用后，在60℃ 循环空气中 干燥30 min。表面评定应在处理后24h进行。 要求：无油漆色调，光泽度和漆层的改变； 试验后会有一定光亮度改变，只有当湿布不 能够抹去表面痕迹时视为缺陷。 | SMTC 5 300 002- 2019（V6） | 内饰涂装件的表面保护要求 | SMTC 5 300 002 | 内饰涂装件的表面保护要求 | 第三方实验室 | 3 | DV/PV |  |  |  |  |
| 12.13 | 内胆涂层-白色 | 喷粉涂层/环氧树脂白色 | FF-220406-000622 | 耐清洁剂和混合汗液 | 耐清洁剂和混合汗液（点滴试验）-玻璃清洗剂 | 含氨，酒精的清洁液，如未稀释的“车 窗净化剂”（推荐介质：威猛先生碱性清 洁剂） 检验方法，检验：用移液管在表面滴0.1 mL液滴， 并在10min持续作用后，在60℃ 循环空气中 干燥30 min。表面评定应在处理后24h进行。 要求：无油漆色调，光泽度和漆层的改变； 试验后会有一定光亮度改变，只有当湿布不 能够抹去表面痕迹时视为缺陷。 | SMTC 5 300 002- 2019（V6） | 内饰涂装件的表面保护要求 | SMTC 5 300 002 | 内饰涂装件的表面保护要求 | 第三方实验室 | 3 | DV/PV |  |  |  |  |
| 12.14 | 内胆涂层-白色 | 喷粉涂层/环氧树脂白色 | FF-220406-000623 | 耐清洁剂和混合汗液 | 耐清洁剂和混合汗液（点滴试验）-石油醚 | 石油醚（沸点范围II 按照DIN 51631,  80/100℃） 检验方法，检验：用移液管在表面滴0.1 mL液滴， 并在10min持续作用后，在60℃ 循环空气中 干燥30 min。表面评定应在处理后24h进行。 要求：无油漆色调，光泽度和漆层的改变； 试验后会有一定光亮度改变，只有当湿布不 能够抹去表面痕迹时视为缺陷。 | SMTC 5 300 002- 2019（V6） | 内饰涂装件的表面保护要求 | SMTC 5 300 002 | 内饰涂装件的表面保护要求 | 第三方实验室 | 3 | DV/PV |  |  |  |  |
| 12.15 | 内胆涂层-白色 | 喷粉涂层/环氧树脂白色 | FF-220406-000624 | 耐清洁剂和混合汗液 | 耐清洁剂和混合汗液（点滴试验）-酒精 | 化学纯乙醇 ，检验方法，检验：用移液管在表面滴0.1 mL液滴， 并在10min持续作用后，在60℃ 循环空气中 干燥30 min。表面评定应在处理后24h进行。 要求：无油漆色调，光泽度和漆层的改变； 试验后会有一定光亮度改变，只有当湿布不 能够抹去表面痕迹时视为缺陷。 | SMTC 5 300 002- 2019（V6） | 内饰涂装件的表面保护要求 | SMTC 5 300 002 | 内饰涂装件的表面保护要求 | 第三方实验室 | 3 | DV/PV |  |  |  |  |
| 12.16 | 内胆涂层-白色 | 喷粉涂层/环氧树脂白色 | FF-220406-000626 | 耐清洁剂和混合汗液 | 耐清洁剂和混合汗液（点滴试验）-碱性人造汗液 | 人造汗液：   a）碱性溶液：  配方： 1克 25%的氨溶液用蒸馏 水稀释成690.72克（实际为690 克）并添加3.47克氯化钠。检验方法，检验：用移液管在表面滴0.1 mL液滴， 并在10min持续作用后，在60℃ 循环空气中 干燥30 min。表面评定应在处理后24h进行。 要求：无油漆色调，光泽度和漆层的改变； 试验后会有一定光亮度改变，只有当湿布不 能够抹去表面痕迹时视为缺陷。 | SMTC 5 300 002- 2019（V6） | 内饰涂装件的表面保护要求 | SMTC 5 300 002 | 内饰涂装件的表面保护要求 | 第三方实验室 | 3 | DV/PV |  |  |  |  |
| 12.17 | 内胆涂层-白色 | 喷粉涂层/环氧树脂白色 | FF-220406-000625 | 耐清洁剂和混合汗液 | 耐清洁剂和混合汗液（点滴试验）-酸性人造汗液 | 人造汗液：酸性溶液：  配方：7.5毫升100%醋酸加蒸馏 水至1升。  检验方法，检验：用移液管在表面滴0.1 mL液滴， 并在10min持续作用后，在60℃ 循环空气中 干燥30 min。表面评定应在处理后24h进行。 要求：无油漆色调，光泽度和漆层的改变； 试验后会有一定光亮度改变，只有当湿布不 能够抹去表面痕迹时视为缺陷。 | SMTC 5 300 002- 2019（V6） | 内饰涂装件的表面保护要求 | SMTC 5 300 002 | 内饰涂装件的表面保护要求 | 第三方实验室 | 3 | DV/PV |  |  |  |  |
| 12.18 | 内胆涂层-白色 | 喷粉涂层/环氧树脂白色 | FF-220406-000627 | 耐清洁剂和混合汗液 | 耐清洁剂和混合汗液（耐磨试验）-洗洁精 | 用体积比0.5%的表面活性剂水溶剂， 如洗 洁精（推荐介质：白猫经典配方 洗洁精） 检验方法，检验：用含有清洁剂的摩擦织物往复摩 擦10 次。要求：评定油漆表面：无油漆色调， 光亮度和油漆结构的改变。评定摩擦织物： 摩擦织物渗色符合DIN EN 20105-A03 灰卡 染色牢度评级4。 | SMTC 5 300 002- 2019（V6） | 内饰涂装件的表面保护要求 | SMTC 5 300 002 | 内饰涂装件的表面保护要求 | 第三方实验室 | 3 | DV/PV |  |  |  |  |
| 12.19 | 内胆涂层-白色 | 喷粉涂层/环氧树脂白色 | FF-220406-000628 | 耐清洁剂和混合汗液 | 耐清洁剂和混合汗液（耐磨试验）-玻璃清洗剂 | 含氨，酒精的清洁液，如未稀释的“车 窗净化剂”（推荐介质：威猛先生碱性清 洁剂）检验方法，检验：用含有清洁剂的摩擦织物往复摩 擦10 次。要求：评定油漆表面：无油漆色调， 光亮度和油漆结构的改变。评定摩擦织物： 摩擦织物渗色符合DIN EN 20105-A03 灰卡 染色牢度评级4 | SMTC 5 300 002- 2019（V6） | 内饰涂装件的表面保护要求 | SMTC 5 300 002 | 内饰涂装件的表面保护要求 | 第三方实验室 | 3 | DV/PV |  |  |  |  |
| 12.20 | 内胆涂层-白色 | 喷粉涂层/环氧树脂白色 | FF-220406-000629 | 耐清洁剂和混合汗液 | 耐清洁剂和混合汗液（耐磨试验）-石油醚 | 使用石油醚（沸点范围II 按照DIN 51631, 检验方法，检验：用含有清洁剂的摩擦织物往复摩 擦10 次。要求：评定油漆表面：无油漆色调， 光亮度和油漆结构的改变。评定摩擦织物： 摩擦织物渗色符合DIN EN 20105-A03 灰卡 染色牢度评级4。 | SMTC 5 300 002- 2019（V6） | 内饰涂装件的表面保护要求 | SMTC 5 300 002 | 内饰涂装件的表面保护要求 | 第三方实验室 | 3 | DV/PV |  |  |  |  |
| 12.21 | 内胆涂层-白色 | 喷粉涂层/环氧树脂白色 | FF-220406-000630 | 耐清洁剂和混合汗液 | 耐清洁剂和混合汗液（耐磨试验）-酒精 | 化学纯乙醇 ，检验方法，检验：用含有清洁剂的摩擦织物往复摩 擦10 次。要求：评定油漆表面：无油漆色调， 光亮度和油漆结构的改变。评定摩擦织物： 摩擦织物渗色符合DIN EN 20105-A03 灰卡 染色牢度评级4。 | SMTC 5 300 002- 2019（V6） | 内饰涂装件的表面保护要求 | SMTC 5 300 002 | 内饰涂装件的表面保护要求 | 第三方实验室 | 3 | DV/PV |  |  |  |  |
| 12.22 | 内胆涂层-白色 | 喷粉涂层/环氧树脂白色 | FF-220406-000632 | 耐清洁剂和混合汗液 | 耐清洁剂和混合汗液（耐磨试验）-碱性人造汗液 | 人造汗液：   a）碱性溶液：  配方： 1克 25%的氨溶液用蒸馏 水稀释成690.72克（实际为690 克）并添加3.47克氯化钠。    检验方法，检验：用含有清洁剂的摩擦织物往复摩 擦10 次。要求：评定油漆表面：无油漆色调， 光亮度和油漆结构的改变。评定摩擦织物： 摩擦织物渗色符合DIN EN 20105-A03 灰卡 染色牢度评级4。 | SMTC 5 300 002- 2019（V6） | 内饰涂装件的表面保护要求 | SMTC 5 300 002 | 内饰涂装件的表面保护要求 | 第三方实验室 | 3 | DV/PV |  |  |  |  |
| 12.23 | 内胆涂层-白色 | 喷粉涂层/环氧树脂白色 | FF-220406-000631 | 耐清洁剂和混合汗液 | 耐清洁剂和混合汗液（耐磨试验）-酸性人造汗液 | 使用酸性溶液：  配方：7.5毫升100%醋酸加蒸馏 水至1升。  检验方法，检验：用含有清洁剂的摩擦织物往复摩 擦10 次。要求：评定油漆表面：无油漆色调， 光亮度和油漆结构的改变。评定摩擦织物： 摩擦织物渗色符合DIN EN 20105-A03 灰卡 染色牢度评级4。 | SMTC 5 300 002- 2019（V6） | 内饰涂装件的表面保护要求 | SMTC 5 300 002 | 内饰涂装件的表面保护要求 | 第三方实验室 | 3 | DV/PV |  |  |  |  |
| 12.38 | 内胆涂层-白色 | 喷粉涂层/环氧树脂白色 | FF-220406-000850 | 色差/光泽度测试 | 零部件色差/光泽度测试 | 依据输入和设计 | / | / | SMTC 5 400 002 | 汽车内饰零件颜色评定 | 第三方实验室 | 3 | DV/PV |  |  |  |  |
| 13 | 冰格-基材-本色 | ADC12 |  | / | / | / | / | / | / | / | / | 0 | / |  |  |  |  |
| 13.1 | 冰格-基材-本色 | ADC12 |  | 化学成分 | Cu | 1.5～3.5 | JIS H 5302-2021 | 压铸铝合金 | JIS H 5302-2021 | 压铸铝合金 | 第三方实验室 | 3 | DV/PV |  |  |  |  |
| 13.2 | 冰格-基材-本色 | ADC12 |  | 化学成分 | Si | 9.6～12.0 | JIS H 5302-2021 | 压铸铝合金 | JIS H 5302-2021 | 压铸铝合金 | 第三方实验室 | 3 | DV/PV |  |  |  |  |
| 13.3 | 冰格-基材-本色 | ADC12 |  | 化学成分 | Mg | ≤0.3 | JIS H 5302-2021 | 压铸铝合金 | JIS H 5302-2021 | 压铸铝合金 | 第三方实验室 | 3 | DV/PV |  |  |  |  |
| 13.4 | 冰格-基材-本色 | ADC12 |  | 化学成分 | Zn | ≤1.0 | JIS H 5302-2021 | 压铸铝合金 | JIS H 5302-2021 | 压铸铝合金 | 第三方实验室 | 3 | DV/PV |  |  |  |  |
| 13.5 | 冰格-基材-本色 | ADC12 |  | 化学成分 | Fe | ≤1.3 | JIS H 5302-2021 | 压铸铝合金 | JIS H 5302-2021 | 压铸铝合金 | 第三方实验室 | 3 | DV/PV |  |  |  |  |
| 13.6 | 冰格-基材-本色 | ADC12 |  | 化学成分 | Mn | ≤0.5 | JIS H 5302-2021 | 压铸铝合金 | JIS H 5302-2021 | 压铸铝合金 | 第三方实验室 | 3 | DV/PV |  |  |  |  |
| 13.7 | 冰格-基材-本色 | ADC12 |  | 化学成分 | Ni | ≤0.5 | JIS H 5302-2021 | 压铸铝合金 | JIS H 5302-2021 | 压铸铝合金 | 第三方实验室 | 3 | DV/PV |  |  |  |  |
| 13.8 | 冰格-基材-本色 | ADC12 |  | 化学成分 | Sn | ≤0.2 | JIS H 5302-2021 | 压铸铝合金 | JIS H 5302-2021 | 压铸铝合金 | 第三方实验室 | 3 | DV/PV |  |  |  |  |
| 13.9 | 冰格-基材-本色 | ADC12 |  | 化学成分 | Pb | ≤0.2 | JIS H 5302-2021 | 压铸铝合金 | JIS H 5302-2021 | 压铸铝合金 | 第三方实验室 | 3 | DV/PV |  |  |  |  |
| 13.10 | 冰格-基材-本色 | ADC12 |  | 化学成分 | Ti | ≤0.3 | JIS H 5302-2021 | 压铸铝合金 | JIS H 5302-2021 | 压铸铝合金 | 第三方实验室 | 3 | DV/PV |  |  |  |  |
| 13.11 | 冰格-基材-本色 | ADC12 |  | 化学成分 | Al | 其余 | JIS H 5302-2021 | 压铸铝合金 | JIS H 5302-2021 | 压铸铝合金 | 第三方实验室 | 3 | DV/PV |  |  |  |  |
| 13.12 | 冰格-基材-本色 | ADC12 |  | 机械性能 | 拉伸强度 MPa | 216～245 | JIS H 5302-2021 | 压铸铝合金 | JIS H 5302-2021 | 压铸铝合金 | 第三方实验室 | 3 | DV/PV |  |  |  |  |
| 13.13 | 冰格-基材-本色 | ADC12 |  | 机械性能 | 弹性应力极限 MPa | 127～157 | JIS H 5302-2021 | 压铸铝合金 | JIS H 5302-2021 | 压铸铝合金 | 第三方实验室 | 3 | DV/PV |  |  |  |  |
| 13.14 | 冰格-基材-本色 | ADC12 |  | 机械性能 | 延伸率% | 3～6 | JIS H 5302-2021 | 压铸铝合金 | JIS H 5302-2021 | 压铸铝合金 | 第三方实验室 | 3 | DV/PV |  |  |  |  |
| 14 | 冰格-镀层-白色 | 特氟龙 | / | / | / | / | 美的空炸企标 | / | / | / | / | 0 | / |  |  |  |  |
| 14.1 | 冰格-镀层-白色 | 特氟龙 |  | 空炸产品涉食五金件表面涂层厚度 | 涂层厚度 | 40~70微米 | 美的空炸企标 | 美的空炸产品涉食五金件表面涂层要求 | QMST-J032.1001-2024 | 美的空炸产品涉食五金件表面涂层要求 | 第三方实验室 | 3 | DV/PV |  |  |  |  |
| 14.2 | 冰格-镀层-白色 | 特氟龙 |  | 空炸产品涉食五金件表面涂层硬度 | 涂层硬度 | 1、涂膜刮破：对于硬度标记相互邻近的二支铅笔，找出涂膜被刮破二道以上（包括二道）及未满二道的铅笔后，将未满二道的铅笔硬度标号作为涂膜的铅笔硬度，有水位线为丝印内锅，丝印处硬度与其他位置硬度一致，重点对丝印处进行检查（用塑料橡皮擦擦去碳粉后目视检查）。
2、涂膜擦伤：对于硬度标记相互邻近的二支铅笔，找出涂膜被擦伤二道以上（包括二道）及未满二道的铅笔后，将未满二道的铅笔硬度标号作为涂膜的铅笔硬度（用橡皮擦（塑料橡皮）擦去碳粉后目视检查）。
判定标准：
PFA要求B以上
PTFE要求HB以上 | 美的空炸企标 | 美的空炸产品涉食五金件表面涂层要求 | QMST-J032.1001-2024 | 美的空炸产品涉食五金件表面涂层要求 | 第三方实验室 | 3 | DV/PV |  |  |  |  |
| 14.3 | 冰格-镀层-白色 | 特氟龙 |  | 空炸产品涉食五金件表面涂层附着力 | 涂层附着力 | 用划格器在样件底部用介子刀划1mm2小格100格，在方格对角方向上，用3M公司SCOTCHNO898胶布粘紧涂层，然后立即以垂直涂层表面90°角快速拉起胶布，重复5次测试，每次更换新胶布，有丝印的样品，丝印处的附着力与其它位置要求一致，重点对丝印处进行检查。
要求：试验后不能有任何1小格涂层脱落。 | 美的空炸企标 | 美的空炸产品涉食五金件表面涂层要求 | QMST-J032.1001-2024 | 美的空炸产品涉食五金件表面涂层要求 | 第三方实验室 | 3 | DV/PV |  |  |  |  |
| 14.4 | 冰格-镀层-白色 | 特氟龙 |  | 空炸产品涉食五金件表面涂层耐热骤冷稳定性 | 耐热骤冷稳定性 | 将样件放入260℃±5℃的烘箱内烘烤30分钟后，试验后立即放入20℃±2℃冷水中冷却1分钟，取出揩干，观察涂层表面，重复上述步骤,共进行50次。
要求：试验后涂层无变色、起泡、脱落等异常现象。 | 美的空炸企标 | 美的空炸产品涉食五金件表面涂层要求 | QMST-J032.1001-2024 | 美的空炸产品涉食五金件表面涂层要求 | 第三方实验室 | 3 | DV/PV |  |  |  |  |
| 14.5 | 冰格-镀层-白色 | 特氟龙 |  | 空炸产品涉食五金件表面涂层耐冲击性 | 涂层耐冲击性 | 以100g钢球从1m高处（钢球与冲击面距离）垂直自然掉落，冲击在样件外底部表面上不同位置5次。
要求：试验后涂层无裂纹、开裂、脱落等不良现象。 | 美的空炸企标 | 美的空炸产品涉食五金件表面涂层要求 | QMST-J032.1001-2024 | 美的空炸产品涉食五金件表面涂层要求 | 第三方实验室 | 3 | DV/PV |  |  |  |  |
| 14.6 | 冰格-镀层-白色 | 特氟龙 |  | 空炸产品涉食五金件盐雾试验 | 盐雾试验 | 把样件脱脂干净后放置在温度为35℃±2℃的中性盐雾试验箱内，用浓度为5%氯化钠溶液连续喷雾24h，取出用水冲洗干净并风干后目视表面质量状况。
要求：样件涂层表面应无变色、起泡、脱落等异常现象。 | 美的空炸企标 | 美的空炸产品涉食五金件表面涂层要求 | QMST-J032.1001-2024 | 美的空炸产品涉食五金件表面涂层要求 | 第三方实验室 | 3 | DV/PV |  |  |  |  |
| 14.7 | 冰格-镀层-白色 | 特氟龙 |  | 空炸产品涉食五金件盐雾试验 | 煮盐水试验 | 1、洗净样品，放入饭煲大锅中，并同步加入浓度1%的盐水（纯净水和分析纯（氯化钠）混合的溶液），盐水量加至样品高度（炸篮1/2，烤盘淹没，炸桶1/2，披萨盘淹没，蛋糕盘淹没等）位置； 
2、额定电压条件下加热盐水45分钟，立即停止加热并打开盖子向大锅内加入纯净水，保持液面高度与之前一致，静置60分钟；
3、额定电压条件下再次加热盐水45分钟，然后立即取出样品，将样品测试后残余的盐水倒掉，将表面析出的盐分擦拭干净后放置到新配置的常温1%浓度盐水（纯净水和分析纯（氯化钠）混合的溶液）中，保持液面高度与原来一致，自然放置48小时。
要求：涂层测试后内表面涂层允许有点出现,对点要求如下：
  (1)起泡点1mm≤ф≤1.5mm，n=1；起泡点ф＜1mm，n≤5；
(2) 黑点ф≤1mm，n≤5；
（注：样件外表面不与食物接触不在此管控范围）。 | 美的空炸企标 | 美的空炸产品涉食五金件表面涂层要求 | QMST-J032.1001-2024 | 美的空炸产品涉食五金件表面涂层要求 | 第三方实验室 | 3 | DV/PV |  |  |  |  |
| 15 | 排水管-黑色 | ABS527C | / | / | / | / | 美的空炸企标 | / | / | / | / | 0 | / |  |  |  |  |
| 15.1 | 排水管-黑色 | ABS527C | FF-220402-000154 | 红外光谱分析 | 红外光谱分析 | ABS | SMTC 5 310 021- 2020（V7） | ABS聚合物成品件材料要求 | GB/T 6040-2019 | 红外光谱分析方法通则 |  | 3 | DV/PV |  | 供应商填写 |  |  |
| 15.2 | 排水管-黑色 | ABS527C | FF-220402-000090 | 塑料-差示扫描量热分析 | 玻璃化转变温度/℃ | 依据样品 | SMTC 5 310 021- 2020（V7） | ABS聚合物成品件材料要求 | ISO 11357-2-2020 | 非金属材料及制品差热分析（玻璃化转变温度） |  | 3 | DV/PV |  | 供应商填写 |  |  |
| 15.3 | 排水管-黑色 | ABS527C | FF-220402-000079 | 塑料-非泡沫塑料的密度 | 密度/g/cm3 | 1.04~1.08g/cm3 | SMTC 5 310 021- 2020（V7） | ABS聚合物成品件材料要求 | ISO 1183-1:2019 (方法A，浸渍法) | Plastics Methods for determining the density of non-cellular plastics -- Part 1: Immersion method, liquid pycnometer method and titration method |  | 3 | DV/PV |  | 供应商填写 |  |  |
| 15.4 | 排水管-黑色 | ABS527C | FF-220402-000067 | 塑料-简支梁冲击强度 | 简支梁缺口冲击强度/KJ/m2 | II要求≥7KJ/m2
III要求≥5KJ/m2 | SMTC 5 310 021- 2020（V7） | ABS聚合物成品件材料要求 | ISO 179-1：2010 | Plastics - Determination of Charpy impact properties - Part 1: Non- instrumented impact test |  | 3 | DV/PV |  | 供应商填写 |  |  |
| 15.5 | 排水管-黑色 | ABS527C | FF-220402-000065 | 塑料-简支梁冲击强度 | 简支梁无缺口冲击强度/KJ/m2 | II要求≥29KJ/m2
III要求≥17KJ/m2 | SMTC 5 310 021- 2020（V7） | ABS聚合物成品件材料要求 | ISO 179-1：2010 | Plastics - Determination of Charpy impact properties - Part 1: Non- instrumented impact test |  | 3 | DV/PV |  | 供应商填写 |  |  |
| 15.6 | 排水管-黑色 | ABS527C | FF-220402-000069 | 塑料-维卡软化温度（VST） | 维卡软化温度/℃ | B50条件，II要求≥98℃
B50条件，III要求≥105℃ | SMTC 5 310 021- 2020（V7） | ABS聚合物成品件材料要求 | ISO 306：2013 | Plastic. Thermoplastic materials. Determination of Vicat softening temperature (VST) |  | 3 | DV/PV |  |  |  |  |
| 15.7 | 排水管-黑色 | ABS527C | FF-220708-000005 | 内应力 | 内应力 | 内应力测试：23±1°C冰醋酸(分析纯)中15~60秒，。取出后立即清洗后晾干，检查表面。要求:没有应力开裂。 | SMTC 5 310 021- 2020（V7） | ABS聚合物成品件材料要求 | SMTC 5 310 017-2018（V6） | PC+ABS共混聚合物成品件材料要求 |  | 3 | DV/PV |  |  |  |  |
| 15.8 | 排水管-黑色 | ABS527C | FF-220822-000010 | 成品件高温性能 | 高温性能 | II要求：高温90℃×24h试验后，表面无缺陷，功能无失效。
III要求：高温100℃×24h试验后，表面无缺陷，功能无失效。 | SMTC 5 310 021- 2020（V7） | ABS聚合物成品件材料要求 | SMTC 5 310 017-2018（V6）第3.2.8 | PC+ABS共混聚合物成品件材料要求 |  | 3 | DV/PV |  |  |  |  |
| 15.9 | 排水管-黑色 | ABS527C | FF-220822-000013 | 成品件低温性能 | 低温性能 | 低温-40℃×24h试验后，表面无缺陷，功能无失效。 | SMTC 5 310 021- 2020（V7） | ABS聚合物成品件材料要求 | SMTC 5 310 017-2018（V6）第3.2.9 | PC+ABS共混聚合物成品件材料要求 |  | 3 | DV/PV |  |  |  |  |
| 15.10 | 排水管-黑色 | ABS527C | FF-220402-000185 | 内饰材料及零件雾翳 | 冷凝组份 | G≤2 mg | SMTC 5 310 021- 2020（V7） | ABS聚合物成品件材料要求 | SMTC 5 400 010-2019（V3） | 轿车内饰材料及零件雾翳测定方法 |  | 3 | DV/PV |  |  |  |  |
| 15.11 | 排水管-黑色 | ABS527C | FF-220708-000051 | 汽车内饰材料的燃烧特性 | 燃烧特性 | BR ＜ 100 | SMTC 5 310 021- 2020（V7） | ABS聚合物成品件材料要求 | SMTC 5 400 008-2019（V4） | 汽车内饰材料的燃烧特性 |  | 3 | DV/PV |  |  |  |  |
