Repository: kujaxr/obsidian-vault

File: 材料工程师/冷轧产品标准目录-2003.pdf.md
# 冷轧产品标准目录-2003.pdf

目       录 
 
Q/BQB 400-2003  冷轧产品的包装、标志及质量证明书 ⋯⋯⋯⋯⋯⋯ 4-1 
Q/BQB 401-2003  冷连轧钢板及钢带的尺寸、外形、重量及允许偏差  4-11 
Q/BQB 402-2003 
冷连轧碳素钢板及钢带 ⋯⋯⋯⋯⋯⋯⋯⋯⋯⋯⋯⋯ 4-17 
Q/BQB 403-2003 
冷连轧低碳钢板及钢带 ⋯⋯⋯⋯⋯⋯⋯⋯⋯⋯⋯⋯ 4-23 
Q/BQB 408-2003 
冲压用冷连轧钢板及钢带 ⋯⋯⋯⋯⋯⋯⋯⋯⋯⋯⋯ 4-28 
Q/BQB 410-2003 
冷连轧碳素结构钢板及钢带 ⋯⋯⋯⋯⋯⋯⋯⋯⋯⋯ 4-33 
Q/BQB 411-2003 
加磷高强度冷连轧钢板及钢带 ⋯⋯⋯⋯⋯⋯⋯⋯⋯ 4-38 
Q/BQB 416-2003 
烘烤硬化高强度冷连轧钢板及钢带 ⋯⋯⋯⋯⋯⋯⋯ 4-43 
Q/BQB 418-2003 
双相高强度冷连轧钢板及钢带 ⋯⋯⋯⋯⋯⋯⋯⋯⋯ 4-48 
Q/BQB 419-2003 
低合金高强度冷连轧钢板及钢带 ⋯⋯⋯⋯⋯⋯⋯⋯ 4-52 
Q/BQB 420-2003 
连续热镀锌/锌铁合金钢板及钢带  ⋯⋯⋯⋯⋯⋯⋯ 4-56 
Q/BQB 430-2003 
连续电镀锌/锌镍合金钢板及钢带  ⋯⋯⋯⋯⋯⋯⋯ 4-71 
Q/BQB 440-2003 
彩色涂层钢板及钢带 ⋯⋯⋯⋯⋯⋯⋯⋯⋯⋯⋯⋯⋯ 4-82 
Q/BQB 450-2003 
电镀锡钢板及钢带 ⋯⋯⋯⋯⋯⋯⋯⋯⋯⋯⋯⋯⋯⋯ 4-88 
Q/BQB 460-2003 
包装用钢带 ⋯⋯⋯⋯⋯⋯⋯⋯⋯⋯⋯⋯⋯⋯⋯⋯⋯ 4-98 
Q/BQB 461-2003 
搪瓷用冷连轧钢板及钢带 ⋯⋯⋯⋯⋯⋯⋯⋯⋯⋯⋯ 4-105 
Q/BQB 462-2003 
造币用冷连轧钢带 ⋯⋯⋯⋯⋯⋯⋯⋯⋯⋯⋯⋯⋯⋯ 4-109 
Q/BQB 470-2003 
彩色显像管用钢带 ⋯⋯⋯⋯⋯⋯⋯⋯⋯⋯⋯⋯⋯⋯ 4-112 
Q/BQB 480-2003 
无取向电工用冷连轧钢带 ⋯⋯⋯⋯⋯⋯⋯⋯⋯⋯⋯ 4-117 
BZJ 463-2003 
汽车零配件用冷连轧钢板及钢带 ⋯⋯⋯⋯⋯⋯⋯⋯ 4-125 
BZJ 464-2003 
高耐候性冷连轧钢板及钢带 ⋯⋯⋯⋯⋯⋯⋯⋯⋯⋯ 4-127 
BZJ 465-2003 
药芯焊丝用冷连轧钢带 ⋯⋯⋯⋯⋯⋯⋯⋯⋯⋯⋯⋯ 4-129 
BZJ 471-2003 
家电面板用冷连轧钢板及钢带 ⋯⋯⋯⋯⋯⋯⋯⋯⋯ 4-130

File: 材料工程师/分供方及原材料清单-P30002148-自攻钉.pdf.md
# 分供方及原材料清单-P30002148-自攻钉.pdf

项目代号Project No.
零件名称Part Name
供应商代码Supplier Code
供应商名称Supplier
供应商地址Address
联系人Contact Name
1
2
3
4
1
√
P30002148
自攻钉
自制
上海福之来汽车标准件有限公司
1.1
√
自攻钉（基材）
外协（国产）
苏州强新
冷拉线材
SWRCH22A
SMTC 5 170 006-2020(V3)
黑色金属
邢台钢铁
1.2
√
自攻钉
（表面处理）
外协（国产）
昆山星亚
镀锌
电镀液：primion
240
钝化液：lanthane
tr 175
封闭剂：Finigard
105
SMTC 5 100 002
执行代号Sp-CM43
其它
科文特亚
2024.10.08
 
 
SCL 材料工程师
SCL MVE  
供应商经理
Supplier manager
上汽研发总院 DRE
SRIH DRE
零件状态Part Status
(自制Self-made/外购
Purchased/外协
outsourcing）
产品制造商
Manufacturer
零件材料名称
Material Name
昆山淀山湖镇新乐路188号
张红
电话Phone
0512-57480653
序号
SN
级别Level
零件号
Part NO.
零件名称
Part Name
零件可视图
Part Visable
Pic.
单耗
Qty
材料供应商（生产地点）
Material Supplier
(Production Location)
备注
Remark
材料牌号
Material Grade
Code
零件材料标准
Material Specification
材料分类
Material
Classification
54-523-0997
图纸日期/版本Date/Lev.
2024.08.28/01
上海福之来汽车标准件有限公司
传真Fax
0512-36605735
分供方及原材料清单
Subcontractor and Raw material list
B NB 
车型年份 Model Year
2024年
自攻钉
零件号Part No.
P30002148
SMPV-4.3-QAD-006-F01-02(01)
第1页  共2页
版本：1.00


SMPV-4.3-QAD-006-F01-02(01)
第2页  共2页
版本：1.00

File: 材料工程师/分供方及原材料清单-P90006633-自攻钉.pdf.md
# 分供方及原材料清单-P90006633-自攻钉.pdf

项目代号Project No.
零件名称Part Name
供应商代码Supplier Code
供应商名称Supplier
供应商地址Address
联系人Contact Name
1
2
3
4
1
√
P90006633
自攻钉
自制
上海福之来汽车标准件有限公司
1.1
√
自攻钉（基材）
外协（国产）
苏州强新
冷拉线材
SWRCH22A
SMTC 5 170 006-2020(V3)
黑色金属
邢台钢铁
1.2
√
自攻钉
（黑色锌镍合金）
外协（国产）
昆山星亚
黑色锌镍合金
电镀液：
PERFORMA 285
钝化液：FINIDIP
728.8
封闭剂：FINIGARD
302
SMTC 5 100 003
执行代号Sp-RH73
其它
科文特亚
2024.10.08
 
SCL 材料工程师
SCL MVE
供应商经理
Supplier manager
上汽研发总院 DRE
SRIH DRE
零件状态Part Status
(自制Self-made/外购
Purchased/外协
outsourcing）
产品制造商
Manufacturer
零件材料名称
Material Name
昆山淀山湖镇新乐路188号
张红
电话Phone
0512-57480653
序号
SN
级别Level
零件号
Part NO.
零件名称
Part Name
零件可视图
Part Visable
Pic.
单耗
Qty
材料供应商（生产地点）
Material Supplier
(Production Location)
材料牌号
Material Grade Code
零件材料标准
Material Specification
材料分类
Material
Classification
54-523-0997
图纸日期/版本Date/Lev.
2024.08.12/01
上海福之来汽车标准件有限公司
传真Fax
0512-36605735
分供方及原材料清单
Subcontractor and Raw material list
B NB
车型年份 Model Year
2024年
自攻钉
零件号Part No.
P90006633
SMPV-4.3-QAD-006-F01-02(01)
第1页  共2页
版本：1.00


备注
Remark
SMPV-4.3-QAD-006-F01-02(01)
第2页  共2页
版本：1.00

File: 材料工程师/分供方及原材料清单-P90006734-PT3自攻钉.pdf.md
# 分供方及原材料清单-P90006734-PT3自攻钉.pdf

项目代号Project No.
零件名称Part Name
供应商代码Supplier Code
供应商名称Supplier
供应商地址Address
联系人Contact Name
1
2
3
4
1
√
P90006734
PT3自攻钉
自制
上海福之来汽车标准件有限公司
1.1
√
PT3自攻钉（基材）
外协（国产）
苏州强新
冷拉线材
ML20MnTiB
SMTC 5 170 006-2020(V3)
黑色金属
宝山钢铁
1.2
√
PT3自攻钉
（表面处理）
外协（国产）
昆山星亚
黑色锌镍合金
电镀液：
PERFORMA 285
钝化液：FINIDIP
728.8
封闭剂：FINIGARD
302
SMTC 5 100 003
执行代号Sp-RH73
其它
科文特亚
2024.10.08
 
 
SCL 材料工程师
SCL MVE  
供应商经理
Supplier manager
上汽研发总院 DRE
SRIH DRE
零件状态Part Status
(自制Self-made/外购
Purchased/外协
outsourcing）
产品制造商
Manufacturer
零件材料名称
Material Name
昆山淀山湖镇新乐路188号
张红
电话Phone
0512-57480653
序号
SN
级别Level
零件号
Part NO.
零件名称
Part Name
零件可视图
Part Visable
Pic.
单耗
Qty
材料供应商（生产地点）
Material Supplier
(Production Location)
备注
Remark
材料牌号
Material Grade
Code
零件材料标准
Material Specification
材料分类
Material
Classification
54-523-0997
图纸日期/版本Date/Lev.
2024.08.12/01
上海福之来汽车标准件有限公司
传真Fax
0512-36605735
分供方及原材料清单
Subcontractor and Raw material list
B NB
车型年份 Model Year
2024年
PT3自攻钉
零件号Part No.
P90006734
SMPV-4.3-QAD-006-F01-02(01)
第1页  共2页
版本：1.00


SMPV-4.3-QAD-006-F01-02(01)
第2页  共2页
版本：1.00

File: 材料工程师/分供方及原材料清单-P90006764-内六花盘头螺钉-终版.pdf.md
# 分供方及原材料清单-P90006764-内六花盘头螺钉-终版.pdf

项目代号Project No.
零件名称Part Name
供应商代码Supplier Code
供应商名称Supplier
供应商地址Address
联系人Contact Name
1
2
3
4
1
√
P90006764
内六花盘头螺钉 8.8级
自制
富奥汽车零部件股份有限公司紧
固件分公司
冷拉线材
SWRCH38K
Q/BQB517
黑色金属
宝山钢铁股份有限公司
1.1
√
P90006764
内六花盘头螺钉 8.8级
自制
富奥汽车零部件股份有限公司紧
固件分公司
钝化剂LANTHANE318
封闭剂FINIGARD 105
LANTHANE318
FINIGARD 105
SMTC 5 100 002-Sp-
CM43
涂料
麦德尔美乐思贸易(上海)有限
公司
1.2
√
P90006764
内六花盘头螺钉 8.8级
外协（国产）
优涂扣紧固件（天津）有限公司
P80胶
Precote 80
SMTC 7 100 014
无机材料
优涂扣紧固件（天津）有限公
司
高罡
 
SCL 材料工程师
SCL MVE
分供方及原材料清单
Subcontractor and Raw material list
供应商经理
Supplier manager
上汽研发总院 DRE
SRIH DRE
序号
SN
零件号
Part NO.
零件名称
Part Name
零件可视图
Part Visable
Pic.
单耗
Qty
零件状态Part Status
(自制Self-made/外购
Purchased/外协
outsourcing）
吉林省吉林市高新北区创业六街2168号
高罡
电话Phone
18844211925
级别Level
产品制造商
Manufacturer
零件材料名称
Material Name
材料牌号
Material Grade
Code
零件材料标准
Material Specification
材料分类
Material
Classification
材料供应商（生产地点）
Material Supplier
(Production Location)
备注
Remark
7PA
图纸日期/版本Date/Lev.
2024.08.29
富奥汽车零部件股份有限公司紧固件分公司
传真Fax
/
427 BNB
车型年份 Model Year
BNB
内六花盘头螺钉
零件号Part No.
P90006764
SMPV-4.3-QAD-006-F01-02(01)
第1页  共2页
版本：1.00


SMPV-4.3-QAD-006-F01-02(01)
第2页  共2页
版本：1.00

File: 材料工程师/分供方及原材料清单-P90006918-PT自攻螺钉.pdf.md
# 分供方及原材料清单-P90006918-PT自攻螺钉.pdf

项目代号Project No.
零件名称Part Name
供应商代码Supplier Code
供应商名称Supplier
供应商地址Address
联系人Contact Name
1
2
3
4
1
√
P90006918
PT自攻螺钉
自制
上海福之来汽车标准件有限公司
1.1
√
PT自攻螺钉
（基材）
外协（国产）
苏州强新
冷拉线材
ML20MnTiB
SMTC 5 170 006-2020（V3）
黑色金属
宝山钢铁
1.2
√
PT自攻螺钉
（表面处理）
外协（国产）
昆山星亚
黑色锌镍合金
电镀液：
PERFORMA 285
钝化液：FINIDIP
728.8
封闭剂：FINIGARD
302
SMTC 5 100 003
执行代号Sp-RH73
其它
科文特亚
2024.10.08
 
 
SCL 材料工程师
SCL MVE  
分供方及原材料清单
Subcontractor and Raw material list
B NB
车型年份 Model Year
2024年
PT自攻螺钉
零件号Part No.
P90006918
54-523-0997
图纸日期/版本Date/Lev.
2024.08.21/01
上海福之来汽车标准件有限公司
传真Fax
0512-36605735
昆山淀山湖镇新乐路188号
张红
电话Phone
0512-57480653
序号
SN
级别Level
零件号
Part NO.
零件名称
Part Name
零件可视图
Part Visable
Pic.
单耗
Qty
材料供应商（生产地点）
Material Supplier
(Production Location)
备注
Remark
材料牌号
Material Grade
Code
零件材料标准
Material Specification
材料分类
Material
Classification
供应商经理
Supplier manager
上汽研发总院 DRE
SRIH DRE
零件状态Part Status
(自制Self-made/外购
Purchased/外协
outsourcing）
产品制造商
Manufacturer
零件材料名称
Material Name
SMPV-4.3-QAD-006-F01-02(01)
第1页  共2页
版本：1.00


SMPV-4.3-QAD-006-F01-02(01)
第2页  共2页
版本：1.00

File: 材料工程师/分供方及原材料清单-P90006936-垫圈.pdf.md
# 分供方及原材料清单-P90006936-垫圈.pdf

项目代号Project No.
零件名称Part Name
供应商代码Supplier Code
供应商名称Supplier
供应商地址Address
联系人Contact Name
1
2
3
4
1
√
P90006936
垫圈
自制
上海福之来汽车标准件有限公司
1.1
√
垫圈（基材）
外协（国产）
启东市康乐五金厂
冷拉线材
45#
SMTC 5 170 006-2020（V3）
黑色金属
宝山钢铁
1.2
√
垫圈（表面处理）
外协（国产）
昆山星亚
黑色锌镍合金
电镀液：primion
240
钝化液：lanthane
tr 175
封闭剂：Finigard
105
SMTC 5 100 002
执行代号Sp-CM43
其它
科文特亚
2024.10.08
 
 
SCL 材料工程师
SCL MVE  
供应商经理
Supplier manager
上汽研发总院 DRE
SRIH DRE
零件状态Part Status
(自制Self-made/外购
Purchased/外协
outsourcing）
产品制造商
Manufacturer
零件材料名称
Material Name
昆山淀山湖镇新乐路188号
张红
电话Phone
0512-57480653
序号
SN
级别Level
零件号
Part NO.
零件名称
Part Name
零件可视图
Part Visable
Pic.
单耗
Qty
材料供应商（生产地点）
Material Supplier
(Production Location)
备注
Remark
材料牌号
Material Grade
Code
零件材料标准
Material Specification
材料分类
Material
Classification
54-523-0997
图纸日期/版本Date/Lev.
2024.08.28/01
上海福之来汽车标准件有限公司
传真Fax
0512-36605735
分供方及原材料清单
Subcontractor and Raw material list
B NB
车型年份 Model Year
2024年
垫圈
零件号Part No.
P90006936
SMPV-4.3-QAD-006-F01-02(01)
第1页  共2页
版本：1.00


SMPV-4.3-QAD-006-F01-02(01)
第2页  共2页
版本：1.00

File: 材料工程师/前大灯adv大纲-AP32HL-材料试验大纲 20200921.xlsx.md (part 1 of 3)
# 前大灯adv大纲-AP32HL-材料试验大纲 20200921.xlsx

| 附件一 总成零件开发验证计划-材料部分模板
SMPV-4.3.2-003-QA–F01 |  |  |  |  |  |  |  |  |  |  |  |  |  |  |  |  |  |  |  |
| 上海汽车集团股份有限公司乘用车公司
SAIC MOTOR PASSENGER VEHICLE CO. |  |  |  |  |  |  |  |  |  |  |  |  |  |  |  |  |  |  |  |
| 零件开发验证计划—材料部分
Component ADV Plan - Material test |  |  |  |  |  |  |  |  |  |  |  |  |  |  |  |  |  |  |  |
| 项目号/Project No     AP32-MCE         零件号/Part No     10744111/12      零件名称/Part Name       前组合灯 -高配       供应商/Supplier         迅驰车业江苏有限公司    |  |  |  |  |  |  |  |  |  |  |  |  |  |  |  |  |  |  |  |
| 序号 | 零件名称 | 材料牌号/名称 | ADV试验条目 | ADV试验子条目 | 要求/限值 | 技术要求/协议编号 | 技术要求/协议名称 | 试验规范编号 | 试验规范名称 | 分析/试验地点/单位 | 试验样件数量 | 分析/认证类型 | 试验开始时间 | 试验结束时间 | 备注 |  |  |  |  |
| 1 | 总成要求 | / | / | / | / | / | / | / | / |  |  |  |  |  |  |  |  |  |  |
| 1.1 | / | / | 高温存放 | 高温存放：100℃×24H | 不允许出现裂纹缺损、变形、伤痕、收缩等缺陷；表面不应有明显的颜色改变 | / | / | / | / | 迅驰 | 总成件4套 |  | 2020.7.18 | 2020.7.19 |  |  |  |  |  |
| 1.2 | / | / | 低温存放 | 低温存放：-40℃×24H | 不允许出现裂纹缺损、变形、伤痕、收缩等缺陷；表面不应有明显的颜色改变 | / | / | / | / | 迅驰 |  |  | 2020.7.20 | 2020.7.21 |  |  |  |  |  |
| 1.3 | / | / | 环境交变试验
SMTC 5 400 005-2013(V2) | 环境交变：SMTC 5 400 005B，30C | 不允许出现裂纹缺损、变形、伤痕、收缩等缺陷；表面不应有明显的颜色改变 | / | / | / | / | 迅驰 |  | DV  | 2020.7.22 | 2020.8.7 | 20周期评价防雾涂层 |  |  |  |  |
| 2 | 配光镜   |  PC  S-3000UR（透明） | / | / | / | / | / | / | / | 上汽认可的第三方实验室 | 散件2套件 | DV  |  |  | 借用ZS11MCE |  |  |  |  |
| 2.1 | / | / | 耐候性能 | / | 灰色牢度等级≥4，
按照ISO 105-A02，
目视外观不得出现缺陷和颜色等明显变化，3500KJ | SAE J2527 | 用受辐射氙弧装置加速照射汽车外部材料的性能标准 | SAE J2527 | 用受辐射氙弧装置加速照射汽车外部材料的性能标准 | 上汽认可的第三方实验室 |  | DV  |  |  | 借用ZS11MCE报告编号SHQJ-67619081501-01 |  |  |  |  |
| 2.2 | / | / | 材质鉴定 | 红外 | PC | SMTC 5 310 028-2017(V3) | PC材料要求 | GB/T 6040 |  红外光谱分析方法通则 | 上汽认可的第三方实验室 |  | DV  | 2020.7.24 | 2020.8.30 |  |  |  |  |  |
| 2.3 | / | / | 材质鉴定 | 玻璃化转变温度/℃ | / | SMTC 5 310 028-2017(V3) | PC材料要求 | ISO11357-3 | 塑料-差动扫描热量法(DSC) | 上汽认可的第三方实验室 |  | DV  | 2020.7.24 | 2020.8.30 |  |  |  |  |  |
| 2.4 | / | / | 物理性能 | 密度/g/cm3 | 1.18-1.22 | SMTC 5 310 028-2017(V3) | PC材料要求 | ISO 1184 | 非泡沫塑料的密度测定方法 | 上汽认可的第三方实验室 |  | DV  | 2020.7.24 | 2020.8.30 |  |  |  |  |  |
| 2.5 | / | / | 机械性能 | 弯曲强度/Mpa | ≥80 | SMTC 5 310 028-2017(V3) | PC材料要求 | ISO 178 | 塑料-弯曲性能的测定 | 上汽认可的第三方实验室 |  | DV  | 2020.7.24 | 2020.8.30 |  |  |  |  |  |
| 2.6 | / | / | 机械性能 | 弯曲模量/Mpa | ≥2080 | SMTC 5 310 028-2017(V3) | PC材料要求 | ISO 178 | 塑料-弯曲性能的测定 | 上汽认可的第三方实验室 |  | DV  | 2020.7.24 | 2020.8.30 |  |  |  |  |  |
| 2.7 | / | / | 机械性能 | 简支梁缺口冲击强度/KJ/m2 | 不断或部分断裂 | SMTC 5 310 028-2017(V3) | PC材料要求 | ISO 179-1（4J） | 塑料-简支梁冲击强度的测定  | 上汽认可的第三方实验室 |  | DV  | 2020.7.24 | 2020.8.30 |  |  |  |  |  |
| 2.8 | / | / | 机械性能 | 拉伸强度/Mpa | ≥59 | SMTC 5 310 028-2017(V3) | PC材料要求 | ISO 527-1/2 | 塑料-拉伸性能的测定 | 上汽认可的第三方实验室 |  | DV  | 2020.7.24 | 2020.8.30 |  |  |  |  |  |
| 2.9 | / | / | 物理性能 | 维卡软化温度/℃ | ≥140 | SMTC 5 310 028-2017(V3) | PC材料要求 | ISO 306 A/50 | 塑料-热塑塑料-维卡软化温度的测定 | 上汽认可的第三方实验室 |  | DV  | 2020.7.24 | 2020.8.30 |  |  |  |  |  |
| 2.10 | / | / | 内应力测试 | / | 甲苯：正丙醇=1:3的混合溶液中浸泡3min后取出，冲洗后静置30min，无应力开裂 | SMTC 5 310 028-2017(V3) | PC材料要求 | SMTC 5 310 028-2017(V3) | PC材料要求 | 迅驰 |  | DV  | 2020.7.24 | 2020.8.30 |  |  |  |  |  |
| 2.11 | / | / | 散发特性 | 雾翳/μg/g |  ≤30 | SMTC 5 300 004-2019(V4)  | 轿车内饰零件及材料散发性能技术要求 | SMTC 5 400 010-2019(V3) | 轿车内饰材料及零件雾翳测定方法 | 上汽认可的第三方实验室 |  | DV  | 2020.7.24 | 2020.8.30 |  |  |  |  |  |
| 3 | 配光镜 
 |  PC H-2000R（黑色） | / | / | / | / | / | / | / | 迅驰/上汽 | 散件2套件 | DV  |  |  | 借用ZS11MCE |  |  |  |  |
| 3.1 | / | / | 耐候性能 | / | 灰色牢度等级≥4，
按照ISO 105-A02，
目视外观不得出现缺陷和颜色等明显变化，3500KJ | SAE J2527 | 用受辐射氙弧装置加速照射汽车外部材料的性能标准 | SAE J2527 | 用受辐射氙弧装置加速照射汽车外部材料的性能标准 |  |  | DV  |  |  | 借用ZS11MCE报告编号SHQJ-67619081501-01 |  |  |  |  |
| 3.2 | / | / | 材质鉴定 | 红外 | PC | SMTC 5 310 028-2017(V3) | PC材料要求 | GB/T 6040 |  红外光谱分析方法通则 | 上汽认可的第三方实验室 |  | DV  | 2020.7.24 | 2020.8.30 |  |  |  |  |  |
| 3.3 | / | / | 材质鉴定 | 玻璃化转变温度/℃ | / | SMTC 5 310 028-2017(V3) | PC材料要求 | ISO11357-3 | 塑料-差动扫描热量法(DSC) | 上汽认可的第三方实验室 |  | DV  | 2020.7.24 | 2020.8.30 |  |  |  |  |  |
| 3.4 | / | / | 物理性能 | 密度/g/cm3 | 1.18-1.22 | SMTC 5 310 028-2017(V3) | PC材料要求 | ISO 1184 | 非泡沫塑料的密度测定方法 | 上汽认可的第三方实验室 |  | DV  | 2020.7.24 | 2020.8.30 |  |  |  |  |  |
| 3.5 | / | / | 机械性能 | 弯曲强度/Mpa | ≥80 | SMTC 5 310 028-2017(V3) | PC材料要求 | ISO 178 | 塑料-弯曲性能的测定 | 上汽认可的第三方实验室 |  | DV  | 2020.7.24 | 2020.8.30 |  |  |  |  |  |
| 3.6 | / | / | 机械性能 | 弯曲模量/Mpa | ≥2080 | SMTC 5 310 028-2017(V3) | PC材料要求 | ISO 178 | 塑料-弯曲性能的测定 | 上汽认可的第三方实验室 |  | DV  | 2020.7.24 | 2020.8.30 |  |  |  |  |  |
| 3.7 | / | / | 机械性能 | 简支梁缺口冲击强度/KJ/m2 | 不断或部分断裂 | SMTC 5 310 028-2017(V3) | PC材料要求 | ISO 179-1（4J） | 塑料-简支梁冲击强度的测定  | 上汽认可的第三方实验室 |  | DV  | 2020.7.24 | 2020.8.30 |  |  |  |  |  |
| 3.8 | / | / | 机械性能 | 拉伸强度/Mpa | ≥59 | SMTC 5 310 028-2017(V3) | PC材料要求 | ISO 527-1/2 | 塑料-拉伸性能的测定 | 上汽认可的第三方实验室 |  | DV  | 2020.7.24 | 2020.8.30 |  |  |  |  |  |
| 3.9 | / | / | 物理性能 | 维卡软化温度/℃ | ≥140 | SMTC 5 310 028-2017(V3) | PC材料要求 | ISO 306 A/50 | 塑料-热塑塑料-维卡软化温度的测定 | 上汽认可的第三方实验室 |  | DV  | 2020.7.24 | 2020.8.30 |  |  |  |  |  |
| 3.10 | / | / | 内应力测试 | / | 甲苯：正丙醇=1:3的混合溶液中浸泡3min后取出，冲洗后静置30min，无应力开裂 | SMTC 5 310 028-2017(V3) | PC材料要求 | SMTC 5 310 028-2017(V3) | PC材料要求 |  |  | DV  | 2020.7.28 | 2020.7.29 |  |  |  |  |  |
| 3.11 | / | / | 散发特性 | 雾翳/μg/g |  ≤30 | SMTC 5 300 004-2019(V4)  | 轿车内饰零件及材料散发性能技术要求 | SMTC 5 400 010-2019(V3) | 轿车内饰材料及零件雾翳测定方法 | 上汽认可的第三方实验室 |  | DV  | 2020.7.24 | 2020.8.30 |  |  |  |  |  |
| 4 | 面罩漆加工                  |   UV 涂层(KUV-3000) | / | / | / | / | / | / | / | 迅驰/上汽 | 散件2套件 | DV  |  |  |  |  |  |  |  |
| 4.1 | / | / | 油漆试验 | 漆膜厚度 | 按照油漆供应商TDS或喷涂供应商现场控制计划 | SMTC 5 300 001-2019(V6) | 外饰件涂装要求 | ISO 2808 | 涂料和清漆,漆膜厚度的测定 | 迅驰/上汽 |  | DV  | 2020.7.24 | 2020.8.24 |  |  |  |  |  |
| 4.2 | / | / | 油漆试验 | 划格试验 | 特征值：0~1级 | SMTC 5 300 001-2019(V6) | 外饰件涂装要求 | ISO 2409 | 色漆和清漆划格试验 | 迅驰 |  | DV  | 2020.7.25 | 2020.8.24 |  |  |  |  |  |
| 4.3 | / | / | 油漆试验 | 蒸气喷射试验 | 漆层无脱落 | SMTC 5 300 001-2019(V6) | 外饰件涂装要求 | SMTC 5 200 008－2013（V2） | 油漆涂层的蒸汽喷射试验 | 上汽认可的第三方实验室 |  | DV  | 2020.7.24 | 2020.8.30 |  |  |  |  |  |
| 4.4 | / | / | 油漆试验 | 冷凝水试验 | 评判前在室温下进行30分钟气候适应性处理
要求:
a)30分钟后按ISO 4628-2判断起泡度,允许等级2(S2）
b)24h后按ISO 4628-2判断其起泡度,允许等级0(S0）
c)附着力必须满足划格试验和蒸气喷射试验规定的要求 | SMTC 5 300 001-2019(V6) | 外饰件涂装要求 | ISO 6270-2CH | 冷凝水气候测试试验方法 | 迅驰 |  | DV  | 2020.7.25 | 2020.7.28 |  |  |  |  |  |
| 4.5 | / | / | 油漆试验 | 环境交变试验 | 20周期,要求:油漆表面无可视变化 | SMTC 5 300 001-2019(V6) | 外饰件涂装要求 | SMTC 5 400 005 －2013（V2） | 汽车零件耐气候交变试验 | 迅驰 |  | DV  | 2020.7.22 | 2020.8.7 |  |  |  |  |  |
| 4.6 | / | / | 油漆试验 | 高温存放 | 在循环空气中存放240h,
试验温度(90±2℃), 
室温下至少进行30 分钟气候适应性处理
要求:
a)油漆表面无变化
b)附着力的要求必须满足:
  划格试验和蒸气喷射试验规定的要求 | SMTC 5 300 001-2019(V6) | 外饰件涂装要求 | ISO 2409
SMTC 5 200 008－2013（V2） | 色漆和清漆划格试验
油漆涂层的蒸汽喷射试验 | 迅驰 |  | DV  | 2020.7.20 | 2020.7.20 |  |  |  |  |  |
| 4.7 | / | / | 油漆试验 | 低温存放 | 热存放后用同一零件进行冷存放试验;
试验时间:24h 
试验温度:－40±3℃
室温下至少进行30 分钟气候适应性处理
要求:
a)油漆表面无变化 
b)附着力的要求必须满足:
  划格试验和蒸气喷射试验规定的要求 | SMTC 5 300 001-2019(V6) | 外饰件涂装要求 | ISO 2409
SMTC 5 200 008－2013（V2） | 色漆和清漆划格试验
油漆涂层的蒸汽喷射试验 | 迅驰 |  | DV  | 2020.7.19 | 2020.7.19 |  |  |  |  |  |
| 4.8 | / | / | 油漆试验 | 低温冲击 | (－40±3℃)存放24h之后按照ISO 4532进行冲击试验
要求:
漆层无散落和裂纹 | SMTC 5 300 001-2019(V6) | 外饰件涂装要求 |  ISO 4532:1991 | 釉瓷器耐冲击性测定.枪击试验 | 迅驰 |  | DV  | 2020.7.25 | 2020.7.26 |  |  |  |  |  |
| 4.9 | / | / | 油漆试验 | 石击试验 | 特征值≤2 | SMTC 5 300 001-2019(V6) | 外饰件涂装要求 | ISO 20567-1-2017 | 涂料和清漆.涂料抗石屑性的测定.第1部分 | 上汽认可的第三方实验室 |  | DV  | 2020.7.24 | 2020.8.30 |  |  |  |  |  |
| 4.10 | / | / | 油漆试验 | 耐化学品试验 | 1)FAM试验燃油:根据ISO 2812-3(利用吸收介质的方法)室温下存放10min执行
2)超级无铅汽油:GB 17930,根据ISO 2812-3(利用吸收介质的方法)室温下存放10min执行
3)柴油机燃料:GB/T19147,根据ISO 2812-3（利用吸收介质的方法)室温下存放1h执行
4)发动机油:ACEA European Oil Sequences 2008根据ISO 2812-4（定位法）在室温下存放16h执行
5)制动液:SMTC 2 240001,根据ISO 2812-3（利用吸收介质的方法)室温下存放1h执行
6)冷却液:SH0521,根据ISO 2812-3(利用吸收介质的方法)室温下存放1h执行
要求:
1)FAM试验燃油:24h内起泡后消失可接受、24h后漆面无变化
2)超级无铅汽油:漆面无变化
3)柴油机燃料:漆面无变化
4)发动机油:漆面无变化
5)制动液:24h内起泡后消失可接受、24h后漆面无变化
6)冷却液:漆面无变化 | SMTC 5 300 001-2019(V6) | 外饰件涂装要求 | ISO 2812-3-2016 | 色漆和清漆 耐液体性的测定 第3部分 | 上汽认可的第三方实验室 |  | DV  | 2020.7.24 | 2020.8.30 |  |  |  |  |  |
| 4.11 | / | / | 油漆试验 | 耐光性及耐气候性能 | 按SAE 2527-A,使用扩展UV滤光片,试验总能量3500 KJ/m2
要求:
无可见的颜色和光泽度的变化,根据DIN EN 20 105-A02灰色标度等级≥4级。
附着力的要求必须满足:
划格试验和蒸气喷射试验规定的要求 | SMTC 5 300 001-2019(V6) | 外饰件涂装要求 | SAE J2527-2004 | 用可控辐照度的氙弧装置加速照射汽车外部材料的性能标准 |  |  | DV  |  |  | 借用ZS11MCE报告编号SHQJ-67619081501-01 |  |  |  |  |
| 5 | 内表面防雾涂层  | 防雾涂料H5000GS | / | / | / | / | / | / | / | 迅驰/上汽 | 散件2套件 | DV  |  |  | 借用ZS11MCE |  |  |  |  |
| 5.1 | / | / | 油漆试验 | 漆膜厚度
 | 按照油漆供应商TDS或喷涂供应商现场控制计划 | SMTC 5 300 001-2019(V6) | 外饰件涂装要求 | ISO 2808 | 涂料和清漆,漆膜厚度的测定 |  |  | DV  | 2020.7.24 | 2020.8.24 |  |  |  |  |  |
| 5.2 | / | / | 油漆试验 | 划格试验 | 特征值：0~1级 | SMTC 5 300 001-2019(V6) | 外饰件涂装要求 | ISO 2409 | 色漆和清漆划格试验 |  |  | DV  | 2020.7.25 | 2020.8.24 |  |  |  |  |  |
| 5.3 | / | / | 油漆试验 | 蒸气喷射试验 | 漆层无脱落 | SMTC 5 300 001-2019(V6) | 外饰件涂装要求 | SMTC 5 200 008－2013（V2） | 油漆涂层的蒸汽喷射试验 |  |  | DV  | 2020.7.24 | 2020.8.30 |  |  |  |  |  |
| 5.4 | / | / | 油漆试验 | 冷凝水试验 | 评判前在室温下进行30分钟气候适应性处理
要求:
a)30分钟后按ISO 4628-2判断起泡度,允许等级2(S2）
b)24h后按ISO 4628-2判断其起泡度,允许等级0(S0）
c)附着力必须满足划格试验和蒸气喷射试验规定的要求 | SMTC 5 300 001-2019(V6) | 外饰件涂装要求 | ISO 6270-2CH | 冷凝水气候测试试验方法 |  |  | DV  | 2020.7.25 | 2020.7.28 |  |  |  |  |  |
| 5.5 | / | / | 油漆试验 | 环境交变试验 | 20周期,要求:油漆表面无可视变化 | SMTC 5 300 001-2019(V6) | 外饰件涂装要求 | SMTC 5 400 005 －2013（V2） | 汽车零件耐气候交变试验 |  |  | DV  | 2020.7.22 | 2020.8.7 |  |  |  |  |  |
| 5.6 | / | / | 油漆试验 | 高温存放 | 在循环空气中存放240h,
试验温度(90±2℃), 
室温下至少进行30 分钟气候适应性处理
要求:
a)油漆表面无变化
b)附着力的要求必须满足:
  划格试验和蒸气喷射试验规定的要求 | SMTC 5 300 001-2019(V6) | 外饰件涂装要求 | ISO 2409
SMTC 5 200 008－2013（V2） | 色漆和清漆划格试验
油漆涂层的蒸汽喷射试验 |  |  | DV  | 2020.7.20 | 2020.7.20 |  |  |  |  |  |
| 5.7 | / | / | 油漆试验 | 低温存放 | 热存放后用同一零件进行冷存放试验;
试验时间:24h 
试验温度:－40±3℃
室温下至少进行30 分钟气候适应性处理
要求:
a)油漆表面无变化 
b)附着力的要求必须满足:
  划格试验和蒸气喷射试验规定的要求 | SMTC 5 300 001-2019(V6) | 外饰件涂装要求 | ISO 2409
SMTC 5 200 008－2013（V2） | 色漆和清漆划格试验
油漆涂层的蒸汽喷射试验 |  |  | DV  | 2020.7.19 | 2020.7.19 |  |  |  |  |  |
| 5.8 | / | / | 油漆试验 | 低温冲击 | (－40±3℃)存放24h之后按照ISO 4532进行冲击试验
要求:
漆层无散落和裂纹 | SMTC 5 300 001-2019(V6) | 外饰件涂装要求 |  ISO 4532:1991 | 釉瓷器耐冲击性测定.枪击试验 |  |  | DV  | 2020.7.25 | 2020.7.26 |  |  |  |  |  |
| 5.9 | / | / | 油漆试验 | 石击试验 | 特征值≤2 | SMTC 5 300 001-2019(V6) | 外饰件涂装要求 | ISO 20567-1-2017 | 涂料和清漆.涂料抗石屑性的测定.第1部分 |  |  | DV  | 2020.7.24 | 2020.8.30 |  |  |  |  |  |
| 5.10 | / | / | 油漆试验 | 耐化学品试验 | 1)FAM试验燃油:根据ISO 2812-3(利用吸收介质的方法)室温下存放10min执行
2)超级无铅汽油:GB 17930,根据ISO 2812-3(利用吸收介质的方法)室温下存放10min执行
3)柴油机燃料:GB/T19147,根据ISO 2812-3（利用吸收介质的方法)室温下存放1h执行
4)发动机油:ACEA European Oil Sequences 2008根据ISO 2812-4（定位法）在室温下存放16h执行
5)制动液:SMTC 2 240001,根据ISO 2812-3（利用吸收介质的方法)室温下存放1h执行
6)冷却液:SH0521,根据ISO 2812-3(利用吸收介质的方法)室温下存放1h执行
要求:
1)FAM试验燃油:24h内起泡后消失可接受、24h后漆面无变化
2)超级无铅汽油:漆面无变化
3)柴油机燃料:漆面无变化
4)发动机油:漆面无变化
5)制动液:24h内起泡后消失可接受、24h后漆面无变化
6)冷却液:漆面无变化 | SMTC 5 300 001-2019(V6) | 外饰件涂装要求 | ISO 2812-3-2016 | 色漆和清漆 耐液体性的测定 第3部分 |  |  | DV  | 2020.7.24 | 2020.8.30 |  |  |  |  |  |
| 5.11 | / | / | 油漆试验 | 耐光性及耐气候性能 | 按SAE 2527-A,使用扩展UV滤光片,试验总能量3500 KJ/m2
要求:
无可见的颜色和光泽度的变化,根据DIN EN 20 105-A02灰色标度等级≥4级。
附着力的要求必须满足:
划格试验和蒸气喷射试验规定的要求 | SMTC 5 300 001-2019(V6) | 外饰件涂装要求 | SAE J2527-2004 | 用可控辐照度的氙弧装置加速照射汽车外部材料的性能标准 |  |  | DV  |  |  | 借用ZS11MCE报告编号SHQJ-67619081501-01 |  |  |  |  |
| 6 | 装饰框A | PC  黑色 （141R-701） | / | / | / | / | / | / | / | 迅驰/上汽 | 散件2套件 | DV  | 2020.7.24 | 2020.8.30 | 借用ZS11MCE |  |  |  |  |
| 6.1 | / | / | 材质鉴定 | 红外 | PC | SMTC 5 310 028-2017(V3) | PC材料要求 | GB/T 6040 |  红外光谱分析方法通则 |  |  | DV  | 2020.7.24 | 2020.8.30 |  |  |  |  |  |
| 6.2 | / | / | 材质鉴定 | 玻璃化转变温度/℃ | / | SMTC 5 310 028-2017(V3) | PC材料要求 | ISO11357-3 | 塑料-差动扫描热量法(DSC) |  |  | DV  | 2020.7.24 | 2020.8.30 |  |  |  |  |  |
| 6.3 | / | / | 物理性能 | 密度/g/cm3 | 1.18-1.22 | SMTC 5 310 028-2017(V3) | PC材料要求 | ISO 1184 | 非泡沫塑料的密度测定方法 |  |  | DV  | 2020.7.24 | 2020.8.30 |  |  |  |  |  |
| 6.4 | / | / | 机械性能 | 弯曲强度/Mpa | ≥80 | SMTC 5 310 028-2017(V3) | PC材料要求 | ISO 178 | 塑料-弯曲性能的测定 |  |  | DV  | 2020.7.24 | 2020.8.30 |  |  |  |  |  |
| 6.5 | / | / | 机械性能 | 弯曲模量/Mpa | ≥2080 | SMTC 5 310 028-2017(V3) | PC材料要求 | ISO 178 | 塑料-弯曲性能的测定 |  |  | DV  | 2020.7.24 | 2020.8.30 |  |  |  |  |  |
| 6.6 | / | / | 机械性能 | 简支梁缺口冲击强度/KJ/m2 | 不断或部分断裂 | SMTC 5 310 028-2017(V3) | PC材料要求 | ISO 179-1（4J） | 塑料-简支梁冲击强度的测定  |  |  | DV  | 2020.7.24 | 2020.8.30 |  |  |  |  |  |
| 6.7 | / | / | 机械性能 | 拉伸强度/Mpa | ≥59 | SMTC 5 310 028-2017(V3) | PC材料要求 | ISO 527-1/2 | 塑料-拉伸性能的测定 |  |  | DV  | 2020.7.24 | 2020.8.30 |  |  |  |  |  |
| 6.8 | / | / | 物理性能 | 维卡软化温度/℃ | ≥140 | SMTC 5 310 028-2017(V3) | PC材料要求 | ISO 306 A/50 | 塑料-热塑塑料-维卡软化温度的测定 |  |  | DV  | 2020.7.24 | 2020.8.30 |  |  |  |  |  |
| 6.9 | / | / | 内应力测试 | / | 甲苯：正丙醇=1:3的混合溶液中浸泡3min后取出，冲洗后静置30min，无应力开裂 | SMTC 5 310 028-2017(V3) | PC材料要求 | SMTC 5 310 028-2017(V3) | PC材料要求 |  |  | DV  | 2020.7.28 | 2020.7.29 |  |  |  |  |  |
| 6.10 | / | / | 散发特性 | 雾翳/μg/g |  ≤30 | SMTC 5 300 004-2019(V4)  | 轿车内饰零件及材料散发性能技术要求 | SMTC 5 400 010-2019(V3) | 轿车内饰材料及零件雾翳测定方法 |  |  | DV  | 2020.7.24 | 2020.8.30 |  |  |  |  |  |
| 7 | 厚壁B   |  光导PC 透明 XLS1110 | / | / | / | / | / | / | / | 迅驰/上汽 | 散件2套件 | DV  |  |  |  |  |  |  |  |
| 7.1 | / | / | 材质鉴定 | 红外 | PC | SMTC 5 310 028-2017(V3) | PC材料要求 | GB/T 6040 |  红外光谱分析方法通则 |  |  | DV  | 2020.7.24 | 2020.8.30 |  |  |  |  |  |
| 7.2 | / | / | 材质鉴定 | 玻璃化转变温度/℃ | / | SMTC 5 310 028-2017(V3) | PC材料要求 | ISO11357-3 | 塑料-差动扫描热量法(DSC) |  |  | DV  | 2020.7.24 | 2020.8.30 |  |  |  |  |  |
| 7.3 |  |  | 物理性能 | MFR 260℃ 2.16Kg | 实测值 | / | / | / | / |  |  | DV  | 2020.7.24 | 2020.8.30 |  |  |  |  |  |
| 7.4 | / | / | 物理性能 | 密度/g/cm3 | 1.18-1.22 | SMTC 5 310 028-2017(V3) | PC材料要求 | ISO 1184 | 非泡沫塑料的密度测定方法 |  |  | DV  | 2020.7.24 | 2020.8.30 |  |  |  |  |  |
| 7.5 | / | / | 机械性能 | 弯曲强度/Mpa | ≥80 | SMTC 5 310 028-2017(V3) | PC材料要求 | ISO 178 | 塑料-弯曲性能的测定 |  |  | DV  | 2020.7.24 | 2020.8.30 |  |  |  |  |  |
| 7.6 | / | / | 机械性能 | 弯曲模量/Mpa | ≥2080 | SMTC 5 310 028-2017(V3) | PC材料要求 | ISO 178 | 塑料-弯曲性能的测定 |  |  | DV  | 2020.7.24 | 2020.8.30 |  |  |  |  |  |
| 7.7 | / | / | 机械性能 | 简支梁缺口冲击强度/KJ/m2 | 不断或部分断裂 | SMTC 5 310 028-2017(V3) | PC材料要求 | ISO 179-1（4J） | 塑料-简支梁冲击强度的测定  |  |  | DV  | 2020.7.24 | 2020.8.30 |  |  |  |  |  |
| 7.8 | / | / | 机械性能 | 拉伸强度/Mpa | ≥59 | SMTC 5 310 028-2017(V3) | PC材料要求 | ISO 527-1/2 | 塑料-拉伸性能的测定 |  |  | DV  | 2020.7.24 | 2020.8.30 |  |  |  |  |  |
| 7.9 | / | / | 物理性能 | 维卡软化温度/℃ | ≥140 | SMTC 5 310 028-2017(V3) | PC材料要求 | ISO 306 A/50 | 塑料-热塑塑料-维卡软化温度的测定 |  |  | DV  | 2020.7.24 | 2020.8.30 |  |  |  |  |  |
| 7.10 | / | / | 内应力测试 | / | 甲苯：正丙醇=1:3的混合溶液中浸泡3min后取出，冲洗后静置30min，无应力开裂 | SMTC 5 310 028-2017(V3) | PC材料要求 | SMTC 5 310 028-2017(V3) | PC材料要求 |  |  | DV  | 2020.7.28 | 2020.7.29 |  |  |  |  |  |
| 7.11 | / | / | 散发特性 | 雾翳/μg/g |  ≤30 | SMTC 5 300 004-2019(V4)  | 轿车内饰零件及材料散发性能技术要求 | SMTC 5 400 010-2019(V3) | 轿车内饰材料及零件雾翳测定方法 |  |  | DV  | 2020.7.24 | 2020.8.30 |  |  |  |  |  |
| 8  | 装饰框C   | PC  黑色 141R-701 | / | / | / | / | / | / | / | 迅驰/上汽 | 散件2套件 | DV  |  |  |  |  |  |  |  |
| 8.1 | / | / | 材质鉴定 | 红外 | PC | SMTC 5 310 028-2017(V3) | PC材料要求 | GB/T 6040 |  红外光谱分析方法通则 |  |  | DV  | 2020.7.24 | 2020.8.30 |  |  |  |  |  |
| 8.2 | / | / | 材质鉴定 | 玻璃化转变温度/℃ | / | SMTC 5 310 028-2017(V3) | PC材料要求 | ISO11357-3 | 塑料-差动扫描热量法(DSC) |  |  | DV  | 2020.7.24 | 2020.8.30 |  |  |  |  |  |
| 8.3 | / | / | 物理性能 | 密度/g/cm3 | 1.18-1.22 | SMTC 5 310 028-2017(V3) | PC材料要求 | ISO 1184 | 非泡沫塑料的密度测定方法 |  |  | DV  | 2020.7.24 | 2020.8.30 |  |  |  |  |  |
| 8.4 | / | / | 机械性能 | 弯曲强度/Mpa | ≥80 | SMTC 5 310 028-2017(V3) | PC材料要求 | ISO 178 | 塑料-弯曲性能的测定 |  |  | DV  | 2020.7.24 | 2020.8.30 |  |  |  |  |  |
| 8.5 | / | / | 机械性能 | 弯曲模量/Mpa | ≥2080 | SMTC 5 310 028-2017(V3) | PC材料要求 | ISO 178 | 塑料-弯曲性能的测定 |  |  | DV  | 2020.7.24 | 2020.8.30 |  |  |  |  |  |
| 8.6 | / | / | 机械性能 | 简支梁缺口冲击强度/KJ/m2 | 不断或部分断裂 | SMTC 5 310 028-2017(V3) | PC材料要求 | ISO 179-1（4J） | 塑料-简支梁冲击强度的测定  |  |  | DV  | 2020.7.24 | 2020.8.30 |  |  |  |  |  |
| 8.7 | / | / | 机械性能 | 拉伸强度/Mpa | ≥59 | SMTC 5 310 028-2017(V3) | PC材料要求 | ISO 527-1/2 | 塑料-拉伸性能的测定 |  |  | DV  | 2020.7.24 | 2020.8.30 |  |  |  |  |  |
| 8.8 | / | / | 物理性能 | 维卡软化温度/℃ | ≥140 | SMTC 5 310 028-2017(V3) | PC材料要求 | ISO 306 A/50 | 塑料-热塑塑料-维卡软化温度的测定 |  |  | DV  | 2020.7.24 | 2020.8.30 |  |  |  |  |  |
| 8.9 | / | / | 内应力测试 | / | 甲苯：正丙醇=1:3的混合溶液中浸泡3min后取出，冲洗后静置30min，无应力开裂 | SMTC 5 310 028-2017(V3) | PC材料要求 | SMTC 5 310 028-2017(V3) | PC材料要求 |  |  | DV  | 2020.7.28 | 2020.7.29 |  |  |  |  |  |
| 8.10 | / | / | 散发特性 | 雾翳/μg/g |  ≤30 | SMTC 5 300 004-2019(V4)  | 轿车内饰零件及材料散发性能技术要求 | SMTC 5 400 010-2019(V3) | 轿车内饰材料及零件雾翳测定方法 |  |  | DV  | 2020.7.24 | 2020.8.30 |  |  |  |  |  |
| 8.11 | 镀铝性能 | / |  |  |  |  |  |  |  |  |  |  |  |  |  |  |  |  |  |
|  | / | / | 附着力测试 | / | 划格试验按照ISO 2409，间隔为1mm，切割时须确保切口划入基材，胶带
使用德莎4657，附着力等级≤1。 | SMTC 5 100 041—2014（V1） | 反射涂层技术要求 | ASTM D870 |  |  |  |  |  |  |  |  |  |  |  |
|  | / | / | 温湿度交变试验
SMTC 5400005-方法B | / | 结束8个循环的温湿度循环试验后，外观没有变化(如裂纹、气泡、孔、
扭曲折痕、缩印)。 | SMTC 5 100 041—2014（V1） | 反射涂层技术要求 | SMTC 5400 005-方法B |  |  |  |  |  |  |  |  |  |  |  |
|  | / | / | 高温存放 | / | 115℃/240h，与收货状态相比，无明显变化。 | SMTC 5 100 041—2014（V1） | 反射涂层技术要求 | SMTC 5 100 041—2014（V1） |  |  |  |  |  |  |  |  |  |  |  |
|  | / | / | 冷凝水试验(恒温恒湿)
40℃/100RH%湿度 | / | 试验 48h 后，无起泡、腐蚀或其它外观变化。 | SMTC 5 100 041—2014（V1） | 反射涂层技术要求 | ISO 6270-2 |  |  |  |  |  |  |  |  |  |  |  |
| 9 | 装饰框B | PC  黑色 141R-701 | / | / | / | / | / | / | / | 迅驰/上汽 | 散件2套件 | DV  |  |  |  |  |  |  |  |
| 9.1 | / | / | 材质鉴定 | 红外 | PC | SMTC 5 310 028-2017(V3) | PC材料要求 | GB/T 6040 |  红外光谱分析方法通则 |  |  | DV  | 2020.7.24 | 2020.8.30 |  |  |  |  |  |
| 9.2 | / | / | 材质鉴定 | 玻璃化转变温度/℃ | / | SMTC 5 310 028-2017(V3) | PC材料要求 | ISO11357-3 | 塑料-差动扫描热量法(DSC) |  |  | DV  | 2020.7.24 | 2020.8.30 |  |  |  |  |  |
| 9.3 | / | / | 物理性能 | 密度/g/cm3 | 1.18-1.22 | SMTC 5 310 028-2017(V3) | PC材料要求 | ISO 1184 | 非泡沫塑料的密度测定方法 |  |  | DV  | 2020.7.24 | 2020.8.30 |  |  |  |  |  |
| 9.4 | / | / | 机械性能 | 弯曲强度/Mpa | ≥80 | SMTC 5 310 028-2017(V3) | PC材料要求 | ISO 178 | 塑料-弯曲性能的测定 |  |  | DV  | 2020.7.24 | 2020.8.30 |  |  |  |  |  |
| 9.5 | / | / | 机械性能 | 弯曲模量/Mpa | ≥2080 | SMTC 5 310 028-2017(V3) | PC材料要求 | ISO 178 | 塑料-弯曲性能的测定 |  |  | DV  | 2020.7.24 | 2020.8.30 |  |  |  |  |  |
| 9.6 | / | / | 机械性能 | 简支梁缺口冲击强度/KJ/m2 | 不断或部分断裂 | SMTC 5 310 028-2017(V3) | PC材料要求 | ISO 179-1（4J） | 塑料-简支梁冲击强度的测定  |  |  | DV  | 2020.7.24 | 2020.8.30 |  |  |  |  |  |
| 9.7 | / | / | 机械性能 | 拉伸强度/Mpa | ≥59 | SMTC 5 310 028-2017(V3) | PC材料要求 | ISO 527-1/2 | 塑料-拉伸性能的测定 |  |  | DV  | 2020.7.24 | 2020.8.30 |  |  |  |  |  |
| 9.8 | / | / | 物理性能 | 维卡软化温度/℃ | ≥140 | SMTC 5 310 028-2017(V3) | PC材料要求 | ISO 306 A/50 | 塑料-热塑塑料-维卡软化温度的测定 |  |  | DV  | 2020.7.24 | 2020.8.30 |  |  |  |  |  |
| 9.9 | / | / | 内应力测试 | / | 甲苯：正丙醇=1:3的混合溶液中浸泡3min后取出，冲洗后静置30min，无应力开裂 | SMTC 5 310 028-2017(V3) | PC材料要求 | SMTC 5 310 028-2017(V3) | PC材料要求 |  |  | DV  | 2020.7.28 | 2020.7.29 |  |  |  |  |  |
| 9.10 | / | / | 散发特性 | 雾翳/μg/g |  ≤30 | SMTC 5 300 004-2019(V4)  | 轿车内饰零件及材料散发性能技术要求 | SMTC 5 400 010-2019(V3) | 轿车内饰材料及零件雾翳测定方法 |  |  | DV  | 2020.7.24 | 2020.8.30 |  |  |  |  |  |
| 9.11 | 镀铝性能 | / |  |  |  |  |  |  |  |  |  |  |  |  |  |  |  |  |  |
|  | / | / | 附着力测试 | / | 划格试验按照ISO 2409，间隔为1mm，切割时须确保切口划入基材，胶带
使用德莎4657，附着力等级≤1。 | SMTC 5 100 041—2014（V1） | 反射涂层技术要求 | ASTM D870 |  |  |  |  |  |  |  |  |  |  |  |
|  | / | / | 温湿度交变试验
SMTC 5400005-方法B | / | 结束8个循环的温湿度循环试验后，外观没有变化(如裂纹、气泡、孔、
扭曲折痕、缩印)。 | SMTC 5 100 041—2014（V1） | 反射涂层技术要求 | SMTC 5400 005-方法B |  |  |  |  |  |  |  |  |  |  |  |
|  | / | / | 高温存放 | / | 115℃/240h，与收货状态相比，无明显变化。 | SMTC 5 100 041—2014（V1） | 反射涂层技术要求 | SMTC 5 100 041—2014（V1） |  |  |  |  |  |  |  |  |  |  |  |
|  | / | / | 冷凝水试验(恒温恒湿)
40℃/100RH%湿度 | / | 试验 48h 后，无起泡、腐蚀或其它外观变化。 | SMTC 5 100 041—2014（V1） | 反射涂层技术要求 | ISO 6270-2 |  |  |  |  |  |  |  |  |  |  |  |
| 10 | 光导支架 | PC  黑色 141R-701 | / | / | / | / | / | / | / | 迅驰/上汽 | 散件2套件 | DV  |  |  |  |  |  |  |  |
| 10.1 | / | / | 材质鉴定 | 红外 | PC | SMTC 5 310 028-2017(V3) | PC材料要求 | GB/T 6040 |  红外光谱分析方法通则 |  |  | DV  | 2020.7.24 | 2020.8.30 |  |  |  |  |  |
| 10.2 | / | / | 材质鉴定 | 玻璃化转变温度/℃ | / | SMTC 5 310 028-2017(V3) | PC材料要求 | ISO11357-3 | 塑料-差动扫描热量法(DSC) |  |  | DV  | 2020.7.24 | 2020.8.30 |  |  |  |  |  |
| 10.3 | / | / | 物理性能 | 密度/g/cm3 | 1.18-1.22 | SMTC 5 310 028-2017(V3) | PC材料要求 | ISO 1184 | 非泡沫塑料的密度测定方法 |  |  | DV  | 2020.7.24 | 2020.8.30 |  |  |  |  |  |
| 10.4 | / | / | 机械性能 | 弯曲强度/Mpa | ≥80 | SMTC 5 310 028-2017(V3) | PC材料要求 | ISO 178 | 塑料-弯曲性能的测定 |  |  | DV  | 2020.7.24 | 2020.8.30 |  |  |  |  |  |
| 10.5 | / | / | 机械性能 | 弯曲模量/Mpa | ≥2080 | SMTC 5 310 028-2017(V3) | PC材料要求 | ISO 178 | 塑料-弯曲性能的测定 |  |  | DV  | 2020.7.24 | 2020.8.30 |  |  |  |  |  |
| 10.6 | / | / | 机械性能 | 简支梁缺口冲击强度/KJ/m2 | 不断或部分断裂 | SMTC 5 310 028-2017(V3) | PC材料要求 | ISO 179-1（4J） | 塑料-简支梁冲击强度的测定  |  |  | DV  | 2020.7.24 | 2020.8.30 |  |  |  |  |  |
| 10.7 | / | / | 机械性能 | 拉伸强度/Mpa | ≥59 | SMTC 5 310 028-2017(V3) | PC材料要求 | ISO 527-1/2 | 塑料-拉伸性能的测定 |  |  | DV  | 2020.7.24 | 2020.8.30 |  |  |  |  |  |
| 10.8 | / | / | 物理性能 | 维卡软化温度/℃ | ≥140 | SMTC 5 310 028-2017(V3) | PC材料要求 | ISO 306 A/50 | 塑料-热塑塑料-维卡软化温度的测定 |  |  | DV  | 2020.7.24 | 2020.8.30 |  |  |  |  |  |
| 10.9 | / | / | 内应力测试 | / | 甲苯：正丙醇=1:3的混合溶液中浸泡3min后取出，冲洗后静置30min，无应力开裂 | SMTC 5 310 028-2017(V3) | PC材料要求 | SMTC 5 310 028-2017(V3) | PC材料要求 |  |  | DV  | 2020.7.28 | 2020.7.29 |  |  |  |  |  |
| 10.10 | / | / | 散发特性 | 雾翳/μg/g |  ≤30 | SMTC 5 300 004-2019(V4)  | 轿车内饰零件及材料散发性能技术要求 | SMTC 5 400 010-2019(V3) | 轿车内饰材料及零件雾翳测定方法 |  |  | DV  | 2020.7.24 | 2020.8.30 |  |  |  |  |  |
| 11 | 屏蔽罩  汉瑞森光电 | DC51D+Z60/60 t=0.5mm |  |  |  |  |  |  |  | 供应商 | 3件 | DV  |  |  | 自检报告 |  |  |  |  |
| 11.1 | / | / | 化学成分 | C,% | ≤0.18 | Q/BQB 420-2019 | 热镀锌锌铁合金锌镁合金镀层钢板及钢带 | GB/T 4336-2016 | 碳素钢和中低合金钢 多元素含量的测定 火花放电原子发射光谱法（常规法） |  |  |  |  |  |  |  |  |  |  |
| 11.2 | / | / | 化学成分 | Si,% | ≤0.50 | Q/BQB 420-2019 | 热镀锌锌铁合金锌镁合金镀层钢板及钢带 | GB/T 4336-2016 | 碳素钢和中低合金钢 多元素含量的测定 火花放电原子发射光谱法（常规法） |  |  |  |  |  |  |  |  |  |  |
| 11.3 | / | / | 化学成分 | Mn,% | ≤1.20 | Q/BQB 420-2019 | 热镀锌锌铁合金锌镁合金镀层钢板及钢带 | GB/T 4336-2016 | 碳素钢和中低合金钢 多元素含量的测定 火花放电原子发射光谱法（常规法） |  |  |  |  |  |  |  |  |  |  |
| 11.4 | / | / | 化学成分 | P,% | ≤0.12 | Q/BQB 420-2019 | 热镀锌锌铁合金锌镁合金镀层钢板及钢带 | GB/T 4336-2016 | 碳素钢和中低合金钢 多元素含量的测定 火花放电原子发射光谱法（常规法） |  |  |  |  |  |  |  |  |  |  |
| 11.5 | / | / | 化学成分 | S,% | ≤0.045 | Q/BQB 420-2019 | 热镀锌锌铁合金锌镁合金镀层钢板及钢带 | GB/T 4336-2016 | 碳素钢和中低合金钢 多元素含量的测定 火花放电原子发射光谱法（常规法） |  |  |  |  |  |  |  |  |  |  |
| 11.6 | / | / | 化学成分 | Ti,% | ≤0.30 | Q/BQB 420-2019 | 热镀锌锌铁合金锌镁合金镀层钢板及钢带 | GB/T 4336-2016 | 碳素钢和中低合金钢 多元素含量的测定 火花放电原子发射光谱法（常规法） |  |  |  |  |  |  |  |  |  |  |
| 11.7 | / | / | 力学性能 | 抗拉强度，MPa | 270-500 | Q/BQB 420-2019 | 热镀锌锌铁合金锌镁合金镀层钢板及钢带 | GB/T 228.1-2010 | 金属材料 拉伸试验 第1部分：室温测试方法 |  |  |  |  |  |  |  |  |  |  |
| 11.8 | / | / | 力学性能 | 屈服强度，MPa | 140-300 | Q/BQB 420-2019 | 热镀锌锌铁合金锌镁合金镀层钢板及钢带 | GB/T 228.1-2010 | 金属材料 拉伸试验 第1部分：室温测试方法 |  |  |  |  |  |  |  |  |  |  |
| 11.9 | / | / | 力学性能 | 断后伸长率，% | ≥22 | Q/BQB 420-2019 | 热镀锌锌铁合金锌镁合金镀层钢板及钢带 | GB/T 228.1-2010 | 金属材料 拉伸试验 第1部分：室温测试方法 |  |  |  |  |  |  |  |  |  |  |
| 11.10 | / | / | 表面保护 | 中性盐雾 | 总成性能要求 | / | / | / | / |  |  |  |  |  |  |  |  |  |  |
| 12 | 转向厚壁件A    | 光导PC 透明 XLS1110 | / | / | / | / | / | / | / | 迅驰/上汽 | 散件2套件 | DV  | 2020.7.24 | 2020.8.30 | 同厚壁B |  |  |  |  |
| 12.1 | / | / | 材质鉴定 | 红外 | PC | SMTC 5 310 028-2017(V3) | PC材料要求 | GB/T 6040 |  红外光谱分析方法通则 |  |  | DV  | 2020.7.24 | 2020.8.30 |  |  |  |  |  |
| 12.2 | / | / | 材质鉴定 | 玻璃化转变温度/℃ | / | SMTC 5 310 028-2017(V3) | PC材料要求 | ISO11357-3 | 塑料-差动扫描热量法(DSC) |  |  | DV  | 2020.7.24 | 2020.8.30 |  |  |  |  |  |
| 12.3 | / | / | 物理性能 | MFR 260℃ 2.16Kg | 实测值 | / | / | / | / |  |  | DV  | 2020.7.24 | 2020.8.30 |  |  |  |  |  |
| 12.4 | / | / | 物理性能 | 密度/g/cm3 | 1.18-1.22 | SMTC 5 310 028-2017(V3) | PC材料要求 | ISO 1184 | 非泡沫塑料的密度测定方法 |  |  | DV  | 2020.7.24 | 2020.8.30 |  |  |  |  |  |
| 12.5 | / | / | 机械性能 | 弯曲强度/Mpa | ≥80 | SMTC 5 310 028-2017(V3) | PC材料要求 | ISO 178 | 塑料-弯曲性能的测定 |  |  | DV  | 2020.7.24 | 2020.8.30 |  |  |  |  |  |
| 12.6 | / | / | 机械性能 | 弯曲模量/Mpa | ≥2080 | SMTC 5 310 028-2017(V3) | PC材料要求 | ISO 178 | 塑料-弯曲性能的测定 |  |  | DV  | 2020.7.24 | 2020.8.30 |  |  |  |  |  |
| 12.7 | / | / | 机械性能 | 简支梁缺口冲击强度/KJ/m2 | 不断或部分断裂 | SMTC 5 310 028-2017(V3) | PC材料要求 | ISO 179-1（4J） | 塑料-简支梁冲击强度的测定  |  |  | DV  | 2020.7.24 | 2020.8.30 |  |  |  |  |  |
| 12.8 | / | / | 机械性能 | 拉伸强度/Mpa | ≥59 | SMTC 5 310 028-2017(V3) | PC材料要求 | ISO 527-1/2 | 塑料-拉伸性能的测定 |  |  | DV  | 2020.7.24 | 2020.8.30 |  |  |  |  |  |
| 12.9 | / | / | 物理性能 | 维卡软化温度/℃ | ≥140 | SMTC 5 310 028-2017(V3) | PC材料要求 | ISO 306 A/50 | 塑料-热塑塑料-维卡软化温度的测定 |  |  | DV  | 2020.7.24 | 2020.8.30 |  |  |  |  |  |
| 12.10 | / | / | 内应力测试 | / | 甲苯：正丙醇=1:3的混合溶液中浸泡3min后取出，冲洗后静置30min，无应力开裂 | SMTC 5 310 028-2017(V3) | PC材料要求 | SMTC 5 310 028-2017(V3) | PC材料要求 |  |  | DV  | 2020.7.28 | 2020.7.29 |  |  |  |  |  |
| 12.11 | / | / | 散发特性 | 雾翳/μg/g |  ≤30 | SMTC 5 300 004-2019(V4)  | 轿车内饰零件及材料散发性能技术要求 | SMTC 5 400 010-2019(V3) | 轿车内饰材料及零件雾翳测定方法 |  |  | DV  | 2020.7.24 | 2020.8.30 |  |  |  |  |  |
| 13 | 装饰框G   | PC  黑色 141R-701 | / | / | / | / | / | / | / | 迅驰/上汽 | 散件2套件 |  |  |  |  |  |  |  |  |
| 13.1 | / | / | 材质鉴定 | 红外 | PC | SMTC 5 310 028-2017(V3) | PC材料要求 | GB/T 6040 |  红外光谱分析方法通则 |  |  | DV  | 2020.7.24 | 2020.8.30 |  |  |  |  |  |
| 13.2 | / | / | 材质鉴定 | 玻璃化转变温度/℃ | / | SMTC 5 310 028-2017(V3) | PC材料要求 | ISO11357-3 | 塑料-差动扫描热量法(DSC) |  |  | DV  | 2020.7.24 | 2020.8.30 |  |  |  |  |  |
| 13.3 | / | / | 物理性能 | 密度/g/cm3 | 1.18-1.22 | SMTC 5 310 028-2017(V3) | PC材料要求 | ISO 1184 | 非泡沫塑料的密度测定方法 |  |  | DV  | 2020.7.24 | 2020.8.30 |  |  |  |  |  |
| 13.4 | / | / | 机械性能 | 弯曲强度/Mpa | ≥80 | SMTC 5 310 028-2017(V3) | PC材料要求 | ISO 178 | 塑料-弯曲性能的测定 |  |  | DV  | 2020.7.24 | 2020.8.30 |  |  |  |  |  |
| 13.5 | / | / | 机械性能 | 弯曲模量/Mpa | ≥2080 | SMTC 5 310 028-2017(V3) | PC材料要求 | ISO 178 | 塑料-弯曲性能的测定 |  |  | DV  | 2020.7.24 | 2020.8.30 |  |  |  |  |  |
| 13.6 | / | / | 机械性能 | 简支梁缺口冲击强度/KJ/m2 | 不断或部分断裂 | SMTC 5 310 028-2017(V3) | PC材料要求 | ISO 179-1（4J） | 塑料-简支梁冲击强度的测定  |  |  | DV  | 2020.7.24 | 2020.8.30 |  |  |  |  |  |
| 13.7 | / | / | 机械性能 | 拉伸强度/Mpa | ≥59 | SMTC 5 310 028-2017(V3) | PC材料要求 | ISO 527-1/2 | 塑料-拉伸性能的测定 |  |  | DV  | 2020.7.24 | 2020.8.30 |  |  |  |  |  |
| 13.8 | / | / | 物理性能 | 维卡软化温度/℃ | ≥140 | SMTC 5 310 028-2017(V3) | PC材料要求 | ISO 306 A/50 | 塑料-热塑塑料-维卡软化温度的测定 |  |  | DV  | 2020.7.24 | 2020.8.30 |  |  |  |  |  |
| 13.9 | / | / | 内应力测试 | / | 甲苯：正丙醇=1:3的混合溶液中浸泡3min后取出，冲洗后静置30min，无应力开裂 | SMTC 5 310 028-2017(V3) | PC材料要求 | SMTC 5 310 028-2017(V3) | PC材料要求 |  |  | DV  | 2020.7.28 | 2020.7.29 |  |  |  |  |  |
| 13.10 | / | / | 散发特性 | 雾翳/μg/g |  ≤30 | SMTC 5 300 004-2019(V4)  | 轿车内饰零件及材料散发性能技术要求 | SMTC 5 400 010-2019(V3) | 轿车内饰材料及零件雾翳测定方法 |  |  | DV  | 2020.7.24 | 2020.8.30 |  |  |  |  |  |
| 13.11 | 镀铝性能 | / |  |  |  |  |  |  |  |  |  |  |  |  |  |  |  |  |  |
|  | / | / | 附着力测试 | / | 划格试验按照ISO 2409，间隔为1mm，切割时须确保切口划入基材，胶带
使用德莎4657，附着力等级≤1。 | SMTC 5 100 041—2014（V1） | 反射涂层技术要求 | ASTM D870 |  |  |  |  |  |  |  |  |  |  |  |
|  | / | / | 温湿度交变试验
SMTC 5400005-方法B | / | 结束8个循环的温湿度循环试验后，外观没有变化(如裂纹、气泡、孔、
扭曲折痕、缩印)。 | SMTC 5 100 041—2014（V1） | 反射涂层技术要求 | SMTC 5400 005-方法B |  |  |  |  |  |  |  |  |  |  |  |
|  | / | / | 高温存放 | / | 115℃/240h，与收货状态相比，无明显变化。 | SMTC 5 100 041—2014（V1） | 反射涂层技术要求 | SMTC 5 100 041—2014（V1） |  |  |  |  |  |  |  |  |  |  |  |
|  | / | / | 冷凝水试验(恒温恒湿)
40℃/100RH%湿度 | / | 试验 48h 后，无起泡、腐蚀或其它外观变化。 | SMTC 5 100 041—2014（V1） | 反射涂层技术要求 | ISO 6270-2 |  |  |  |  |  |  |  |  |  |  |  |
| 14 | 光导 | PC XLS1110 | / | / | / | / | / | / | / | 迅驰/上汽 | 散件2套件 |  |  |  |  |  |  |  |  |
| 14.1 | / | / | 材质鉴定 | 红外 | PC | SMTC 5 310 028-2017(V3) | PC材料要求 | GB/T 6040 |  红外光谱分析方法通则 |  |  | DV  | 2020.7.24 | 2020.8.30 |  |  |  |  |  |
| 14.2 | / | / | 材质鉴定 | 玻璃化转变温度/℃ | / | SMTC 5 310 028-2017(V3) | PC材料要求 | ISO11357-3 | 塑料-差动扫描热量法(DSC) |  |  | DV  | 2020.7.24 | 2020.8.30 |  |  |  |  |  |
| 14.3 | / | / | 物理性能 | 密度/g/cm3 | 1.18-1.22 | SMTC 5 310 028-2017(V3) | PC材料要求 | ISO 1184 | 非泡沫塑料的密度测定方法 |  |  | DV  | 2020.7.24 | 2020.8.30 |  |  |  |  |  |
| 14.4 |  |  | 物理性能 | MFR 260℃ 2.16Kg | 实测值 | / | / | / | / |  |  | DV  | 2020.7.24 | 2020.8.30 |  |  |  |  |  |
| 14.5 | / | / | 机械性能 | 弯曲强度/Mpa | ≥80 | SMTC 5 310 028-2017(V3) | PC材料要求 | ISO 178 | 塑料-弯曲性能的测定 |  |  | DV  | 2020.7.24 | 2020.8.30 |  |  |  |  |  |
| 14.6 | / | / | 机械性能 | 弯曲模量/Mpa | ≥2080 | SMTC 5 310 028-2017(V3) | PC材料要求 | ISO 178 | 塑料-弯曲性能的测定 |  |  | DV  | 2020.7.24 | 2020.8.30 |  |  |  |  |  |
| 14.7 | / | / | 机械性能 | 简支梁缺口冲击强度/KJ/m2 | 不断或部分断裂 | SMTC 5 310 028-2017(V3) | PC材料要求 | ISO 179-1（4J） | 塑料-简支梁冲击强度的测定  |  |  | DV  | 2020.7.24 | 2020.8.30 |  |  |  |  |  |
| 14.8 | / | / | 机械性能 | 拉伸强度/Mpa | ≥59 | SMTC 5 310 028-2017(V3) | PC材料要求 | ISO 527-1/2 | 塑料-拉伸性能的测定 |  |  | DV  | 2020.7.24 | 2020.8.30 |  |  |  |  |  |
| 14.9 | / | / | 物理性能 | 维卡软化温度/℃ | ≥140 | SMTC 5 310 028-2017(V3) | PC材料要求 | ISO 306 A/50 | 塑料-热塑塑料-维卡软化温度的测定 |  |  | DV  | 2020.7.24 | 2020.8.30 |  |  |  |  |  |
| 14.10 | / | / | 内应力测试 | / | 甲苯：正丙醇=1:3的混合溶液中浸泡3min后取出，冲洗后静置30min，无应力开裂 | SMTC 5 310 028-2017(V3) | PC材料要求 | SMTC 5 310 028-2017(V3) | PC材料要求 |  |  | DV  | 2020.7.28 | 2020.7.29 |  |  |  |  |  |
| 14.11 | / | / | 散发特性 | 雾翳/μg/g |  ≤30 | SMTC 5 300 004-2019(V4)  | 轿车内饰零件及材料散发性能技术要求 | SMTC 5 400 010-2019(V3) | 轿车内饰材料及零件雾翳测定方法 |  |  | DV  | 2020.7.24 | 2020.8.30 |  |  |  |  |  |
| 15 | 厚壁C | PC  S-3000UR（透明） | / | / | / | / | / | / | / | 迅驰/上汽 | 散件2套件 |  |  |  |  |  |  |  |  |
| 15.1 | / | / | 材质鉴定 | 红外 | PC | SMTC 5 310 028-2017(V3) | PC材料要求 | GB/T 6040 |  红外光谱分析方法通则 |  |  | DV  | 2020.7.24 | 2020.8.30 |  |  |  |  |  |
| 15.2 | / | / | 材质鉴定 | 玻璃化转变温度/℃ | / | SMTC 5 310 028-2017(V3) | PC材料要求 | ISO11357-3 | 塑料-差动扫描热量法(DSC) |  |  | DV  | 2020.7.24 | 2020.8.30 |  |  |  |  |  |
| 15.3 | / | / | 物理性能 | 密度/g/cm3 | 1.18-1.22 | SMTC 5 310 028-2017(V3) | PC材料要求 | ISO 1184 | 非泡沫塑料的密度测定方法 |  |  | DV  | 2020.7.24 | 2020.8.30 |  |  |  |  |  |
| 15.4 | / | / | 机械性能 | 弯曲强度/Mpa | ≥80 | SMTC 5 310 028-2017(V3) | PC材料要求 | ISO 178 | 塑料-弯曲性能的测定 |  |  | DV  | 2020.7.24 | 2020.8.30 |  |  |  |  |  |
| 15.5 | / | / | 机械性能 | 弯曲模量/Mpa | ≥2080 | SMTC 5 310 028-2017(V3) | PC材料要求 | ISO 178 | 塑料-弯曲性能的测定 |  |  | DV  | 2020.7.24 | 2020.8.30 |  |  |  |  |  |
| 15.6 | / | / | 机械性能 | 简支梁缺口冲击强度/KJ/m2 | 不断或部分断裂 | SMTC 5 310 028-2017(V3) | PC材料要求 | ISO 179-1（4J） | 塑料-简支梁冲击强度的测定  |  |  | DV  | 2020.7.24 | 2020.8.30 |  |  |  |  |  |
| 15.7 | / | / | 机械性能 | 拉伸强度/Mpa | ≥59 | SMTC 5 310 028-2017(V3) | PC材料要求 | ISO 527-1/2 | 塑料-拉伸性能的测定 |  |  | DV  | 2020.7.24 | 2020.8.30 |  |  |  |  |  |
| 15.8 | / | / | 物理性能 | 维卡软化温度/℃ | ≥140 | SMTC 5 310 028-2017(V3) | PC材料要求 | ISO 306 A/50 | 塑料-热塑塑料-维卡软化温度的测定 |  |  | DV  | 2020.7.24 | 2020.8.30 |  |  |  |  |  |
| 15.9 | / | / | 内应力测试 | / | 甲苯：正丙醇=1:3的混合溶液中浸泡3min后取出，冲洗后静置30min，无应力开裂 | SMTC 5 310 028-2017(V3) | PC材料要求 | SMTC 5 310 028-2017(V3) | PC材料要求 |  |  | DV  | 2020.7.28 | 2020.7.29 |  |  |  |  |  |
| 15.10 | / | / | 散发特性 | 雾翳/μg/g |  ≤30 | SMTC 5 300 004-2019(V4)  | 轿车内饰零件及材料散发性能技术要求 | SMTC 5 400 010-2019(V3) | 轿车内饰材料及零件雾翳测定方法 |  |  | DV  | 2020.7.24 | 2020.8.30 |  |  |  |  |  |
| 15.11 | 镀铝性能 | / |  |  |  |  |  |  |  |  |  |  |  |  |  |  |  |  |  |
|  | / | / | 附着力测试 | / | 划格试验按照ISO 2409，间隔为1mm，切割时须确保切口划入基材，胶带
使用德莎4657，附着力等级≤1。 | SMTC 5 100 041—2014（V1） | 反射涂层技术要求 | ASTM D870 |  |  |  |  |  |  |  |  |  |  |  |
|  | / | / | 温湿度交变试验
SMTC 5400005-方法B | / | 结束8个循环的温湿度循环试验后，外观没有变化(如裂纹、气泡、孔、
扭曲折痕、缩印)。 | SMTC 5 100 041—2014（V1） | 反射涂层技术要求 | SMTC 5400 005-方法B |  |  |  |  |  |  |  |  |  |  |  |
|  | / | / | 高温存放 | / | 115℃/240h，与收货状态相比，无明显变化。 | SMTC 5 100 041—2014（V1） | 反射涂层技术要求 | SMTC 5 100 041—2014（V1） |  |  |  |  |  |  |  |  |  |  |  |
|  | / | / | 冷凝水试验(恒温恒湿)
40℃/100RH%湿度 | / | 试验 48h 后，无起泡、腐蚀或其它外观变化。 | SMTC 5 100 041—2014（V1） | 反射涂层技术要求 | ISO 6270-2 |  |  |  |  |  |  |  |  |  |  |  |
| 16 | 厚壁C | PC H-2000R（黑色） | / | / | / | / | / | / | / | 迅驰/上汽 | 散件2套件 |  |  |  |  |  |  |  |  |
| 16.1 | / | / | 材质鉴定 | 红外 | PC | SMTC 5 310 028-2017(V3) | PC材料要求 | GB/T 6040 |  红外光谱分析方法通则 |  |  | DV  | 2020.7.24 | 2020.8.30 |  |  |  |  |  |
| 16.2 | / | / | 材质鉴定 | 玻璃化转变温度/℃ | / | SMTC 5 310 028-2017(V3) | PC材料要求 | ISO11357-3 | 塑料-差动扫描热量法(DSC) |  |  | DV  | 2020.7.24 | 2020.8.30 |  |  |  |  |  |
| 16.3 | / | / | 物理性能 | 密度/g/cm3 | 1.18-1.22 | SMTC 5 310 028-2017(V3) | PC材料要求 | ISO 1184 | 非泡沫塑料的密度测定方法 |  |  | DV  | 2020.7.24 | 2020.8.30 |  |  |  |  |  |
| 16.4 | / | / | 机械性能 | 弯曲强度/Mpa | ≥80 | SMTC 5 310 028-2017(V3) | PC材料要求 | ISO 178 | 塑料-弯曲性能的测定 |  |  | DV  | 2020.7.24 | 2020.8.30 |  |  |  |  |  |
| 16.5 | / | / | 机械性能 | 弯曲模量/Mpa | ≥2080 | SMTC 5 310 028-2017(V3) | PC材料要求 | ISO 178 | 塑料-弯曲性能的测定 |  |  | DV  | 2020.7.24 | 2020.8.30 |  |  |  |  |  |
| 16.6 | / | / | 机械性能 | 简支梁缺口冲击强度/KJ/m2 | 不断或部分断裂 | SMTC 5 310 028-2017(V3) | PC材料要求 | ISO 179-1（4J） | 塑料-简支梁冲击强度的测定  |  |  | DV  | 2020.7.24 | 2020.8.30 |  |  |  |  |  |
| 16.7 | / | / | 机械性能 | 拉伸强度/Mpa | ≥59 | SMTC 5 310 028-2017(V3) | PC材料要求 | ISO 527-1/2 | 塑料-拉伸性能的测定 |  |  | DV  | 2020.7.24 | 2020.8.30 |  |  |  |  |  |
| 16.8 | / | / | 物理性能 | 维卡软化温度/℃ | ≥140 | SMTC 5 310 028-2017(V3) | PC材料要求 | ISO 306 A/50 | 塑料-热塑塑料-维卡软化温度的测定 |  |  | DV  | 2020.7.24 | 2020.8.30 |  |  |  |  |  |
| 16.9 | / | / | 内应力测试 | / | 甲苯：正丙醇=1:3的混合溶液中浸泡3min后取出，冲洗后静置30min，无应力开裂 | SMTC 5 310 028-2017(V3) | PC材料要求 | SMTC 5 310 028-2017(V3) | PC材料要求 |  |  | DV  | 2020.7.28 | 2020.7.29 |  |  |  |  |  |
| 16.10 | / | / | 散发特性 | 雾翳/μg/g |  ≤30 | SMTC 5 300 004-2019(V4)  | 轿车内饰零件及材料散发性能技术要求 | SMTC 5 400 010-2019(V3) | 轿车内饰材料及零件雾翳测定方法 |  |  | DV  | 2020.7.24 | 2020.8.30 |  |  |  |  |  |
| 17 | 装饰框E   | PC  黑色 141R-701 | / | / | / | / | / | / | / | 迅驰/上汽 | 散件2套件 |  |  |  |  |  |  |  |  |
| 17.1 | / | / | 材质鉴定 | 红外 | PC | SMTC 5 310 028-2017(V3) | PC材料要求 | GB/T 6040 |  红外光谱分析方法通则 |  |  | DV  | 2020.7.24 | 2020.8.30 |  |  |  |  |  |
| 17.2 | / | / | 材质鉴定 | 玻璃化转变温度/℃ | / | SMTC 5 310 028-2017(V3) | PC材料要求 | ISO11357-3 | 塑料-差动扫描热量法(DSC) |  |  | DV  | 2020.7.24 | 2020.8.30 |  |  |  |  |  |
| 17.3 | / | / | 物理性能 | 密度/g/cm3 | 1.18-1.22 | SMTC 5 310 028-2017(V3) | PC材料要求 | ISO 1184 | 非泡沫塑料的密度测定方法 |  |  | DV  | 2020.7.24 | 2020.8.30 |  |  |  |  |  |
| 17.4 | / | / | 机械性能 | 弯曲强度/Mpa | ≥80 | SMTC 5 310 028-2017(V3) | PC材料要求 | ISO 178 | 塑料-弯曲性能的测定 |  |  | DV  | 2020.7.24 | 2020.8.30 |  |  |  |  |  |
| 17.5 | / | / | 机械性能 | 弯曲模量/Mpa | ≥2080 | SMTC 5 310 028-2017(V3) | PC材料要求 | ISO 178 | 塑料-弯曲性能的测定 |  |  | DV  | 2020.7.24 | 2020.8.30 |  |  |  |  |  |
| 17.6 | / | / | 机械性能 | 简支梁缺口冲击强度/KJ/m2 | 不断或部分断裂 | SMTC 5 310 028-2017(V3) | PC材料要求 | ISO 179-1（4J） | 塑料-简支梁冲击强度的测定  |  |  | DV  | 2020.7.24 | 2020.8.30 |  |  |  |  |  |
| 17.7 | / | / | 机械性能 | 拉伸强度/Mpa | ≥59 | SMTC 5 310 028-2017(V3) | PC材料要求 | ISO 527-1/2 | 塑料-拉伸性能的测定 |  |  | DV  | 2020.7.24 | 2020.8.30 |  |  |  |  |  |
| 17.8 | / | / | 物理性能 | 维卡软化温度/℃ | ≥140 | SMTC 5 310 028-2017(V3) | PC材料要求 | ISO 306 A/50 | 塑料-热塑塑料-维卡软化温度的测定 |  |  | DV  | 2020.7.24 | 2020.8.30 |  |  |  |  |  |
| 17.9 | / | / | 内应力测试 | / | 甲苯：正丙醇=1:3的混合溶液中浸泡3min后取出，冲洗后静置30min，无应力开裂 | SMTC 5 310 028-2017(V3) | PC材料要求 | SMTC 5 310 028-2017(V3) | PC材料要求 |  |  | DV  | 2020.7.28 | 2020.7.29 |  |  |  |  |  |
| 17.10 | / | / | 散发特性 | 雾翳/μg/g |  ≤30 | SMTC 5 300 004-2019(V4)  | 轿车内饰零件及材料散发性能技术要求 | SMTC 5 400 010-2019(V3) | 轿车内饰材料及零件雾翳测定方法 |  |  | DV  | 2020.7.24 | 2020.8.30 |  |  |  |  |  |
| 17.11 | 镀铝性能 | / |  |  |  |  |  |  |  |  |  |  |  |  |  |  |  |  |  |
|  | / | / | 附着力测试 | / | 划格试验按照ISO 2409，间隔为1mm，切割时须确保切口划入基材，胶带
使用德莎4657，附着力等级≤1。 | SMTC 5 100 041—2014（V1） | 反射涂层技术要求 | ASTM D870 |  |  |  |  |  |  |  |  |  |  |  |
|  | / | / | 温湿度交变试验
SMTC 5400005-方法B | / | 结束8个循环的温湿度循环试验后，外观没有变化(如裂纹、气泡、孔、
扭曲折痕、缩印)。 | SMTC 5 100 041—2014（V1） | 反射涂层技术要求 | SMTC 5400 005-方法B |  |  |  |  |  |  |  |  |  |  |  |
|  | / | / | 高温存放 | / | 115℃/240h，与收货状态相比，无明显变化。 | SMTC 5 100 041—2014（V1） | 反射涂层技术要求 | SMTC 5 100 041—2014（V1） |  |  |  |  |  |  |  |  |  |  |  |
|  | / | / | 冷凝水试验(恒温恒湿)
40℃/100RH%湿度 | / | 试验 48h 后，无起泡、腐蚀或其它外观变化。 | SMTC 5 100 041—2014（V1） | 反射涂层技术要求 | ISO 6270-2 |  |  |  |  |  |  |  |  |  |  |  |
| 18 | 自攻螺钉 | (ST4*12黑色)  
 渗碳钢（1022） | / | / | / | / | / | / | / | 供应商 | 30件 |  |  |  |  |  |  |  |  |
| 18.1 | / | / | 化学成分 | C | 0.18-0.23 | JIS G 3507-2-2005 | 冷墩用碳素钢-第二部分：钢丝 | GB/T 4336-2016 | 碳素钢和中低合金钢元素含量的测火花放电原子发射光谱法常规法 |  |  | DV  | 2020.7.24 | 2020.8.30 |  |  |  |  |  |
| 18.2 | / | / | 化学成分 | Si | ≤0.10 | JIS G 3507-2-2005 | 冷墩用碳素钢-第二部分：钢丝 | GB/T 4336-2016 | 碳素钢和中低合金钢元素含量的测火花放电原子发射光谱法常规法 |  |  | DV  | 2020.7.24 | 2020.8.30 |  |  |  |  |  |
| 18.3 | / | / | 化学成分 | Mn | 0.70-1.00 | JIS G 3507-2-2005 | 冷墩用碳素钢-第二部分：钢丝 | GB/T 4336-2016 | 碳素钢和中低合金钢元素含量的测火花放电原子发射光谱法常规法 |  |  | DV  | 2020.7.24 | 2020.8.30 |  |  |  |  |  |
| 18.4 | / | / | 化学成分 | P | ≤0.030 | JIS G 3507-2-2005 | 冷墩用碳素钢-第二部分：钢丝 | GB/T 4336-2016 | 碳素钢和中低合金钢元素含量的测火花放电原子发射光谱法常规法 |  |  | DV  | 2020.7.24 | 2020.8.30 |  |  |  |  |  |
| 18.5 | / | / | 化学成分 | S | ≤0.035 | JIS G 3507-2-2005 | 冷墩用碳素钢-第二部分：钢丝 | GB/T 4336-2016 | 碳素钢和中低合金钢元素含量的测火花放电原子发射光谱法常规法 |  |  | DV  | 2020.7.24 | 2020.8.30 |  |  |  |  |  |
| 18.6 | / | / | 机械性能 | 芯部硬度/HV | 270～320HV | GB/T 3098.5-2016 | 紧固件机械性能 自攻螺钉 | GB/T 4340.1-2009 | 金属材料 维氏硬度试验第1部分：试验方法 |  |  | DV  | 2020.7.24 | 2020.8.30 |  |  |  |  |  |
| 18.7 | / | / | 机械性能 | 表面硬度/HV | ≥450HV0.3 | GB/T 3098.5-2016 | 紧固件机械性能 自攻螺钉 | GB/T 4340.1-2009 | 金属材料 维氏硬度试验第1部分：试验方法 |  |  | DV  | 2020.7.24 | 2020.8.30 |  |  |  |  |  |
| 18.8 | / | / | 机械性能 | 渗碳层深度 | 0.05-0.18mm | GB/T 3098.5-2016 | 紧固件机械性能 自攻螺钉 | GB/T 13298-2015 | 金属显微组织检验方法 |  |  | DV  | 2020.7.24 | 2020.8.30 |  |  |  |  |  |
| 18.9 | / | / | 紧固件性能 | 破坏扭矩/Nm | min3.4 | GB/T 3098.5-2016 | 紧固件机械性能 自攻螺钉 | GB/T 3098.5-2016 | 紧固件机械性能 自攻螺钉 |  |  | DV  | 2020.7.24 | 2020.8.30 |  |  |  |  |  |
| 18.10 | / | / | 紧固件性能 | 拧入性能 | 将自攻螺钉试件拧入试验板内，直至有一完整螺纹完全通过试验板 | GB/T 3098.5-2016 | 紧固件机械性能 自攻螺钉 | GB/T 3098.5-2016 | 紧固件机械性能 自攻螺钉 |  |  | DV  | 2020.7.24 | 2020.8.30 |  |  |  |  |  |
| 18.11 | / | / | 表面保护 | 中性盐雾 | 总成性能要求 | / | / | / | / | 迅驰 |  | DV  | 2020.7.20 | 2020.7.31 | 和总成一起测试 |  |  |  |  |
| 19 | 灯壳 | PP-GF30 （P104G-LF黑色)                   | / | / | / | / | / | / | / | 上汽认可的第三方实验室 | 散件3件 |  |  |  |  |  |  |  |  |
| 19.1 | / | / | 材质鉴定 | 红外 | PP | SMTC 5 310 014-2016(V6)-PP.09 | 聚丙烯成品件材料要求 | GB/T 6040 |  红外光谱分析方法通则 |  |  | DV  | 2020.7.24 | 2020.8.30 |  |  |  |  |  |
| 19.2 | / | / | 材质鉴定 | 熔融温度/℃ | ≥158 | SMTC 5 310 014-2016(V6)-PP.09 | 聚丙烯成品件材料要求 | ISO11357-3 | 塑料-差动扫描热量法(DSC) |  |  | DV  | 2020.7.24 | 2020.8.30 |  |  |  |  |  |
| 19.3 | / | / | 基本要求 | 耐老化特性：150℃*1000H | 零件不允许有脆化现象 | SMTC 5 310 014—2016（V6） | 聚丙烯成品件材料要求 | / | / |  |  | DV  | 2020.7.24 | 2020.8.30 |  |  |  |  |  |
| 19.4 | / | / | 物理性能 | 密度/g/cm3 | 1.15±0.03 | SMTC 5 310 014-2016(V6)-PP.09 | 聚丙烯成品件材料要求 | ISO 1183-1 | 非微孔塑料的密度测定方法:第一部分：沉浸法
液体比重瓶法和滴定法 |  |  | DV  | 2020.7.24 | 2020.8.30 |  |  |  |  |  |
| 19.5 | / | / | 物理性能 | 灼烧灰分/% | 27-33 | SMTC 5 310 014-2016(V6)-PP.09 | 聚丙烯成品件材料要求 | ISO 1172 | 玻璃纤维增强塑料，浸渍，模塑与复合，玻纤与矿物填料含量的测定 |  |  | DV  | 2020.7.24 | 2020.8.30 |  |  |  |  |  |
| 19.6 | / | / | 机械性能 | 拉伸强度/Mpa | ≥ 48 | SMTC 5 310 014-2016(V6)-PP.09 | 聚丙烯成品件材料要求 | ISO 527-2 | 塑料-拉伸性能的测定 |  |  | DV  | 2020.7.24 | 2020.8.30 |  |  |  |  |  |
| 19.7 | / | / | 机械性能 | 冲击韧性/KJ/m2 | ≥14 | SMTC 5 310 014-2016(V6)-PP.09 | 聚丙烯成品件材料要求 | ISO 179-1eU，23℃ | 塑料-冲击属性的测定  |  |  | DV  | 2020.7.24 | 2020.8.30 |  |  |  |  |  |
| 19.8 | / | / | 机械性能 | 缺口冲击韧性/KJ/m2（50*6） | ≥8 | SMTC 5 310 014-2016(V6)-PP.09 | 聚丙烯成品件材料要求 | ISO179-1 | 塑料-冲击属性的测定  |  |  | DV  | 2020.7.24 | 2020.8.30 |  |  |  |  |  |
| 19.9 | / | / | 机械性能 | 弯曲强度/Mpa | ≥68 | SMTC 5 310 014-2016(V6)-PP.09 | 聚丙烯成品件材料要求 | ISO 178 | 塑料-弯曲性能的测定 |  |  | DV  | 2020.7.24 | 2020.8.30 |  |  |  |  |  |
| 19.10 | / | / | 散发特性 | 雾翳/μg/g |  ≤50 | SMTC 5 300 004-2019(V4)  | 轿车内饰零件及材料散发性能技术要求 | SMTC 5 400 010-2019(V3) | 轿车内饰材料及零件雾翳测定方法 |  |  |  |  |  |  |  |  |  |  |
| 20 | LED双光透镜（左舵） | OSRAM-PES | / | / | / | / | / | / | / | 迅驰/上汽 | 3件 | DV  |  |  | 符合总成零件性能要求 |  |  |  |  |
| 20.1 | / | / | 其他性能 | 其他性能 | 符合总成性能要求 | / | / | / | / |  |  | DV  |  |  | 符合总成零件性能要求 |  |  |  |  |
| 21 | 透镜支架                     | PBT+GF20 | / | / | / | / | / | / | / |  | 各2件 |  |  |  |  |  |  |  |  |
