Repository: kujaxr/obsidian-vault

File: 材料工程师/副本427 BNB项目-ADV材料试验大纲-B柱下饰板麂皮总成-上海延锋-.pdf.md
# 副本427 BNB项目-ADV材料试验大纲-B柱下饰板麂皮总成-上海延锋-.pdf

序号
零件名称
材料牌号/名称
ADV试验条目编号
ADV试验条目
ADV试验子条目
要求/限值
技术要求/协议编号
技术要求/协议名称
试验规范编号
试验规范名称
分析/试验地点/单位
试验样件数
量
分析/认证类型
试验开始时间
试验结束时间
备注
1
B柱仿
麂皮饰
板
/
/
/
/
/
/
/
/
/
/
/
/
1.1
燃烧特性
/
燃烧速率＜100
mm/min
/
汽车内饰材料的燃烧特性
GB 8410-2006
汽车内饰材料的燃烧
特性
上汽认可实验
室
1套
PV
2024.12.15
2025.01.15
分散到子零件
1.2
高温性能
热老化后
  （90℃×24h）
不得有目视可见的缺陷
/
立柱内饰总成和侧壁内饰
材料要求
/
/
上汽认可实验
室
1套
PV
2024.12.15
2025.01.15
1.3
气候交变
气候交变后
 SMTC 5 400
005，20周期
不得有目视可见的缺陷
/
立柱内饰总成和侧壁内饰
材料要求
/
/
上汽认可实验
室
1套
PV
2024.12.15
2025.01.15
1.4
低温性能
-40℃保持24h
不得有目视可见的缺陷
/
立柱内饰总成和侧壁内饰
材料要求
/
/
上汽认可实验
室
1套
PV
2024.12.15
2025.01.15
1.5
 基材与复
合层之间剥
离力
供货状态
≥25N/3 cm，或剥离过
程中海绵撕裂，无法剥
离，撕裂力≥10N
/
立柱内饰总成和侧壁内饰
材料要求
SMTC
5 400 022 20 23 V
3
/
上汽认可实验
室
1套
PV
2024.12.15
2025.01.15
门板和CNSL位置仿麂
皮饰条等同B柱饰条撕
剥力报告
1.6
 基材与复
合层之间剥
离力
热老化后
  （90℃×24h）
≥25N/3 cm，或剥离过
程中海绵撕裂，无法剥
离，撕裂力≥10N
/
立柱内饰总成和侧壁内饰
材料要求
SMTC
5 400 022 20 23 V
3
/
上汽认可实验
室
1套
PV
2024.12.15
2025.01.15
门板和CNSL位置仿麂
皮饰条等同B柱饰条撕
剥力报告
1.7
 基材与复
合层之间剥
离力
气候交变后
 SMTC 5 400
005，20周期
≥25N/3 cm，或剥离过
程中海绵撕裂，无法剥
离，撕裂力≥10N
/
立柱内饰总成和侧壁内饰
材料要求
SMTC
5 400 022 20 23 V
3
/
上汽认可实验
室
1套
PV
2024.12.15
2025.01.15
门板和CNSL位置仿麂
皮饰条等同B柱饰条撕
剥力报告
1.8
 基材与复
合层之间剥
离力
-40℃保持24h
≥25N/3 cm，或剥离过
程中海绵撕裂，无法剥
离，撕裂力≥10N
/
立柱内饰总成和侧壁内饰
材料要求
SMTC
5 400 022 20 23 V
3
/
上汽认可实验
室
1套
PV
2024.12.15
2025.01.15
门板和CNSL位置仿麂
皮饰条等同B柱饰条撕
剥力报告
总碳散发
 ≤50ugC/g
/
轿车内饰零件及材料散发
性能技术要求
SMTC 5 400 009-
2017（V2）
轿车内饰零件及材料
总碳挥发量测定方法
上汽认可实验
室
1套
2024.12.15
2025.01.15
1.9
/
雾翳试验
 Method A
100℃/21℃×18 h
≤2.0 mg
且铝箔上不能有油状物
/
轿车内饰零件及材料散发
性能技术要求
SMTC 5 400 010-
2019(V3)
轿车内饰材料及零件
雾翳测定方法
上汽认可实验
室
1套
PV
2024.12.15
2025.01.15
1.10
/
甲醛散发
其它车内材料及零件≤
3ug/g
/
轿车内饰零件及材料散发
性能技术要求
SMTC 5 400 011-
2019(V2)
轿车内饰零件及材料
甲醛释放量测定方法
上汽认可实验
室
1套
PV
2024.12.15
2025.01.15
1.11
/
气味试验
 常态Normal≤3.0
湿态（条件2）
Wet(Scheme 2) ≤3.5
干态（条件3）
Dry(Scheme 3) ≤4.0
/
轿车内饰零件及材料散发
性能技术要求
SMTC 5 400 012－
2023(V4)
轿车内饰零件及材料
气味性试验方法
上汽认可实验
室
1套
PV
2024.12.15
2025.01.15
袋子法
附件一 总成零件开发验证计划-材料部分模板
上海汽车集团股份有限公司乘用车公司
SAIC MOTOR PASSENGER VEHICLE CO.
项目号/Project No：AU427   零件号/Part No：11946897、11946898   零件名称/Part Name：B柱仿麂皮饰板  供应商/Supplier：上海延锋
零件开发验证计划—材料部分
Component ADV Plan - Material test


序号
零件名称
材料牌号/名称
ADV试验条目编号
ADV试验条目
ADV试验子条目
要求/限值
技术要求/协议编号
技术要求/协议名称
试验规范编号
试验规范名称
分析/试验地点/单位
试验样件数
量
分析/认证类型
试验开始时间
试验结束时间
备注
附件一 总成零件开发验证计划-材料部分模板
上海汽车集团股份有限公司乘用车公司
SAIC MOTOR PASSENGER VEHICLE CO.
项目号/Project No：AU427   零件号/Part No：11946897、11946898   零件名称/Part Name：B柱仿麂皮饰板  供应商/Supplier：上海延锋
零件开发验证计划—材料部分
Component ADV Plan - Material test
/
/
/
VOC
VOC
VOC（2000L）袋子
法：
苯≤20ug/m3
甲苯≤100ug/m3
乙苯≤100ug/m3
二甲苯≤100ug/m3
苯乙烯≤50ug/m3
甲醛 ≤100pg/m3
乙醛s50ug/m3
丙烯醛 ≤50ug/m3
丙酮≤100ug/m3
TVOC≤2500ug/m3
/
/
SMTC 5 400 018
轿车内零件及材料
V0C测试法(袋式法)
上汽认可第三
方实验室
1套
PV
2024.12.15
2025.01.15
门板、B柱、CNSL仿
麂皮饰板一起测试
2
仿麂皮
饰条骨
架
PC+ABS
FF-220608-
000239
/
/
/
/
/
/
/
/
PV
2.1
FF-220402-
000154
红外光谱分析
红外光谱分析
详见标准
/
PC+ABS共混聚合物成品
件材料要求
GB/T 6040-2019
红外光谱分析方法通
则
上汽认可实验
室
1
PV
2024.12.15
2025.01.15
2.2
FF-220402-
000089
塑料-差示扫描量热分
析
玻璃化转变温度/
℃
实测值
/
PC+ABS共混聚合物成品
件材料要求
GB/T 19466.2-2004
塑料-差示扫描量热
法(DSC)-第2部分：
玻璃化转变温度的测
定
上汽认可实验
室
1
PV
2024.12.15
2025.01.15
2.3
FF-220402-
000078
塑料-非泡沫塑料的密
度
密度/g/cm3
1.11~1.13 g/cm3
/
PC+ABS共混聚合物成品
件材料要求
GB/T 1033.1-2008
(方法A，浸渍法)
塑料-非泡沫塑料的
密度测定方法-第1部
分:浸渍法、液体比重
瓶法和滴定法
上汽认可实验
室
1
PV
2024.12.15
2025.01.15
2.4
FF-220402-
000056
塑料-弯曲性能
弯曲强度/Mpa
 ≥70 MPa
/
PC+ABS共混聚合物成品
件材料要求
ISO 178：2019
Plastics
Determination of
flexural properties
上汽认可实验
室
1
PV
2024.12.15
2025.01.15
2.5
FF-220402-
000067
塑料-简支梁冲击强度
简支梁缺口冲击
强度/KJ/m2
1eA,≥42kJ/m2
/
PC+ABS共混聚合物成品
件材料要求
ISO 179-1：2010
Plastics -
Determination of
Charpy impact
properties - Part 1:
Non- instrumented
impact test
上汽认可实验
室
1
PV
2024.12.15
2025.01.15
2.6
FF-220402-
000067
塑料-简支梁冲击强度
简支梁缺口冲击
强度/KJ/m2
1eU,≥21kJ/m2
/
PC+ABS共混聚合物成品
件材料要求
ISO 179-1：2010
Plastics -
Determination of
Charpy impact
properties - Part 1:
Non- instrumented
impact test
上汽认可实验
室
1
PV
2024.12.15
2025.01.15
2.7
FF-220402-
000065
塑料-简支梁冲击强度
简支梁无缺口冲
击强度/KJ/m2
 
无断裂
/
PC+ABS共混聚合物成品
件材料要求
ISO 179-1：2010
Plastics -
Determination of
Charpy impact
properties - Part 1:
Non- instrumented
impact test
上汽认可实验
室
1
PV
2024.12.15
2025.01.15
2.8
FF-220402-
000069
塑料-维卡软化温度
（VST）
维卡软化温度/℃
方法B50，＞118℃
/
PC+ABS共混聚合物成品
件材料要求
ISO 306：2013
Plastic.
Thermoplastic
materials.
Determination of
Vicat softening
temperature (VST)
上汽认可实验
室
1
PV
2024.12.15
2025.01.15
和门板上的仿麂皮饰
条骨架是同材质，检
验视同报告


序号
零件名称
材料牌号/名称
ADV试验条目编号
ADV试验条目
ADV试验子条目
要求/限值
技术要求/协议编号
技术要求/协议名称
试验规范编号
试验规范名称
分析/试验地点/单位
试验样件数
量
分析/认证类型
试验开始时间
试验结束时间
备注
附件一 总成零件开发验证计划-材料部分模板
上海汽车集团股份有限公司乘用车公司
SAIC MOTOR PASSENGER VEHICLE CO.
项目号/Project No：AU427   零件号/Part No：11946897、11946898   零件名称/Part Name：B柱仿麂皮饰板  供应商/Supplier：上海延锋
零件开发验证计划—材料部分
Component ADV Plan - Material test
2.9
FF-220406-
000656
聚合物材料的低温落
球
落球冲击
不断，不裂
-30℃，24h，落球高度
400mm
/
PC+ABS共混聚合物成品
件材料要求
SMTC 5 400 030-
2023（V4）
聚合物材料低温落球
试验方法
上汽认可实验
室
1
PV
2024.12.15
2025.01.15
2.10
FF-220708-
000005
PC+ABS共混聚合物
材料内应力
内应力
在室温下，将测试零件
在乙酸乙酯：正丙醇1：
3的混合溶液中浸泡
15min后取出，冲洗后
静置30min，然后评价
。
没有应力开裂
/
PC+ABS共混聚合物成品
件材料要求
SMTC 5 310 017-
2018（V6）
PC+ABS共混聚合物
成品件材料要求
上汽认可实验
室
1
PV
2024.12.15
2025.01.15
2.11
FF-220406-
000851
零件气味
零件气味
湿态≤3级；
干态≤4.0级
/
轿车内饰零件及材料散发
性能技术要求
SMTC 5 400 012
轿车内饰零件及材料
气味性试验方法
上汽认可实验
室
1
PV
2024.12.15
2025.01.15
2.12
FF-220402-
000185
内饰材料及零件雾翳
冷凝组份
≤2mg
/
轿车内饰零件及材料散发
性能技术要求
SMTC 5 400 010-
2019（V3）
轿车内饰材料及零件
雾翳测定方法
上汽认可实验
室
1
PV
2024.12.15
2025.01.15
2.13
FF-220402-
000187
内饰材料及零件总碳
散发量
总碳散发
≤80ugC/g
/
轿车内饰零件及材料散发
性能技术要求
SMTC 5 400 009-
2017（V2）
轿车内饰零件及材料
总碳挥发量测定方法
上汽认可实验
室
1
PV
2024.12.15
2025.01.15
2.14
FF-220402-
000157
汽车内饰材料的燃烧
特性
燃烧特性
/mm/min
≤100mm/min
/
PC+ABS共混聚合物成品
件材料要求
GB 8410-2006
汽车内饰材料的燃烧
特性
上汽认可实验
室
1
PV
2024.12.15
2025.01.15
3.01 麂皮面
料
/
FF-220406-
000850
色差/光泽度测试
零部件色差/光泽
度测试
按图纸及SMTC 5 400
002要求
/
汽车车内饰材料
SMTC 5 400 002
汽车内饰零件颜色评
定
上汽认可实验
室
3
PV
2024.12.15
2025.01.15
3.02 麂皮面
料
/
FF-220402-
000157
汽车内饰材料的燃烧
特性
燃烧特性
/mm/min
＜100 mm/min
/
汽车内饰材料的燃烧特性
GB 8410-2006
汽车内饰材料的燃烧
特性
上汽认可实验
室
1
PV
2024.12.15
2025.01.15
3.03 麂皮面
料
/
FF-220402-
000187
内饰材料及零件总碳
散发量
总碳散发
≤30ug/g
/
轿车内饰零件及材料散发
性能技术要求
SMTC 5 400 009-
2017（V2）
轿车内饰零件及材料
总碳挥发量测定方法
上汽认可实验
室
1
PV
2024.12.15
2025.01.15
3.04 麂皮面
料
/
FF-220402-
000185
内饰材料及零件雾翳
冷凝组份
≤2.0mg
/
轿车内饰零件及材料散发
性能技术要求
SMTC 5 400 010-
2019（V3）
轿车内饰材料及零件
雾翳测定方法
上汽认可实验
室
1
PV
2024.12.15
2025.01.15
3.05 麂皮面
料
/
FF-220402-
000188
内饰材料及零件甲醛
散发量
甲醛含量
≤3ug/g
/
轿车内饰零件及材料散发
性能技术要求
SMTC 5 400 011-
2019（V2）
轿车内饰零件及材料
甲醛释放量的测定方
法
上汽认可实验
室
1
PV
2024.12.15
2025.01.15
3.06 麂皮面
料
/
FF-220406-
000851
零件气味
零件气味
常态 ≤3.0
干态（条件3） ≤3.5
/
轿车内饰零件及材料散发
性能技术要求
SMTC 5 400 012
轿车内饰零件及材料
气味性试验方法
上汽认可实验
室
1
PV
2024.12.15
2025.01.15
3.07 麂皮面
料
/
FF-220406-
000684
内饰材料光照测试
耐光色牢度（3周
期）
3周期
色牢度等级≥4级,不允许
有色调变化。
/
内饰零件仿麂皮材料要求
SMTC 5 400 003-
2019（V4）
非金属材料-乘客舱
内部件的光照
上汽认可实验
室
1
PV
2024.12.15
2025.01.15
3.08 麂皮面
料
/
FF-220406-
000805
织物、皮革克重
克重
按实测值
/
内饰零件仿麂皮材料要求
GB/T 4669-2008
纺织品机织物单位长
度质量和单位面积质
量的测定
上汽认可实验
室
1
PV
2024.12.15
2025.01.15
3.09 麂皮面
料
/
FF-220406-
000806
织物、皮革厚度
厚度
按实测值
/
内饰零件仿麂皮材料要求ISO 5084:1996
Textiles — 
Determination of 
thickness of textiles 
and textile products
上汽认可实验
室
1
PV
2024.12.15
2025.01.15


序号
零件名称
材料牌号/名称
ADV试验条目编号
ADV试验条目
ADV试验子条目
要求/限值
技术要求/协议编号
技术要求/协议名称
试验规范编号
试验规范名称
分析/试验地点/单位
试验样件数
量
分析/认证类型
试验开始时间
试验结束时间
备注
附件一 总成零件开发验证计划-材料部分模板
上海汽车集团股份有限公司乘用车公司
SAIC MOTOR PASSENGER VEHICLE CO.
项目号/Project No：AU427   零件号/Part No：11946897、11946898   零件名称/Part Name：B柱仿麂皮饰板  供应商/Supplier：上海延锋
零件开发验证计划—材料部分
Component ADV Plan - Material test
3.10 麂皮面
料
/
FF-220406-
000788
织物、皮革拉伸性能
拉伸强度
中央扶手
L：≥450 N/50 mm
B：≥450 N/50 mm
座椅主、边布、方向盘
L：≥600 N/50 mm
B：≥600 N/50 mm
包覆件
L：≥300 N/50 mm
B：≥300 N/50 mm
立柱、顶饰
L：≥200 N/50 mm
B：≥200 N/50 mm
/
内饰零件仿麂皮材料要求
SMTC 5 400 078-
2021（V2）
纺织材料的断裂负荷
和断裂伸长率
上汽认可实验
室
1
PV
2024.12.15
2025.01.15
3.11 麂皮面
料
/
FF-220406-
000788
织物、皮革拉伸性能
拉伸强度
浸水后：
去离子水浸泡2H后，干
燥
≥70%的供货态实测值
/
内饰零件仿麂皮材料要求
SMTC 5 400 078-
2021（V2）
纺织材料的断裂负荷
和断裂伸长率
上汽认可实验
室
1
PV
2024.12.15
2025.01.15
3.12 麂皮面
料
/
FF-220406-
000788
织物、皮革拉伸性能
拉伸强度
光照2周期后
≥70%的供货态实测值
/
内饰零件仿麂皮材料要求
SMTC 5 400 078-
2021（V2）
纺织材料的断裂负荷
和断裂伸长率
上汽认可实验
室
1
PV
2024.12.15
2025.01.15
3.13 麂皮面
料
/
FF-220406-
000786
静态和残余伸长率
静态延伸率
50N*30min
按实测值
/
内饰零件仿麂皮材料要求
SMTC 5 400 031-
2021（V3)
非金属扁平制品静态
伸长和残余伸长的测
定
上汽认可实验
室
1
PV
2024.12.15
2025.01.15
3.14 麂皮面
料
/
FF-220406-
000787
静态和残余伸长率
永久延伸率
50N*30min
按实测值
/
内饰零件仿麂皮材料要求
SMTC 5 400 031-
2021（V3)
非金属扁平制品静态
伸长和残余伸长的测
定
上汽认可实验
室
1
PV
2024.12.15
2025.01.15
3.15 麂皮面
料
/
FF-220801-
000006
薄片状塑料材料和纺
织品的尺寸稳定性试
验
尺寸收缩-环境交
变
SMTC 5 400 005A-50C
 ≤3%
/
内饰零件仿麂皮材料要求
SMTC 5 400 055-
2022（V2）
薄片状塑料材料和纺
织品的尺寸稳定性
上汽认可实验
室
1
PV
2024.12.15
2025.01.15
3.16 麂皮面
料
/
FF-220801-
000005
薄片状塑料材料和纺
织品的尺寸稳定性试
验
尺寸收缩-高温
100℃*168h
≤3%
/
内饰零件仿麂皮材料要求
SMTC 5 400 055-
2022（V2）
薄片状塑料材料和纺
织品的尺寸稳定性
上汽认可实验
室
1
PV
2024.12.15
2025.01.15
3.17 麂皮面
料
/
FF-220608-
000239
/
/
高温色牢度
90℃*336h≥4级
/
内饰零件仿麂皮材料要求
/
/
上汽认可实验
室
1
PV
2024.12.15
2025.01.15
3.18 麂皮面
料
/
FF-220406-
000818
耐霉菌试验
耐霉菌试验
40℃*100%RH*336h
高出水面20 mm
要求336h无霉菌生成
/
内饰零件仿麂皮材料要求
SMTC 5 400 070-
2021（V3）
非金属材料耐霉菌性
的实验方法
上汽认可实验
室
1
PV
2024.12.15
2025.01.15
3.19 麂皮面
料
/
FF-220406-
000799
纺织品织物耐磨性马
丁代尔法的测定
纺织品织物耐磨
性马丁代尔法的
测定
座椅主布：35000次
座椅边布、方向盘：
50000次
包覆件：25000次
顶饰、立柱：10000次
颜色变化≥3级，无起毛
起球，无破洞
/
内饰零件仿麂皮材料要求
ISO 12947-2:2016
Textiles — 
Determination of 
the abrasion 
resistance of fabrics 
by the Martindale 
method — Part2：
Determination of 
specimenbreakdown
上汽认可实验
室
1
PV
2024.12.15
2025.01.15
3.20 麂皮面
料
/
FF-220406-
000799
纺织品织物耐磨性马
丁代尔法的测定
纺织品织物耐磨
性马丁代尔法的
测定
(光照2周期后)10000次
颜色变化≥3级，无起毛
起球，无破洞
/
内饰零件仿麂皮材料要求
ISO 12947-2:2016
Textiles — 
Determination of 
the abrasion 
resistance of fabrics 
by the Martindale 
method — Part2：
Determination of 
specimenbreakdown
上汽认可实验
室
1
PV
2024.12.15
2025.01.15
和门板上的仿麂皮是
同材质，检验视同报
告


序号
零件名称
材料牌号/名称
ADV试验条目编号
ADV试验条目
ADV试验子条目
要求/限值
技术要求/协议编号
技术要求/协议名称
试验规范编号
试验规范名称
分析/试验地点/单位
试验样件数
量
分析/认证类型
试验开始时间
试验结束时间
备注
附件一 总成零件开发验证计划-材料部分模板
上海汽车集团股份有限公司乘用车公司
SAIC MOTOR PASSENGER VEHICLE CO.
项目号/Project No：AU427   零件号/Part No：11946897、11946898   零件名称/Part Name：B柱仿麂皮饰板  供应商/Supplier：上海延锋
零件开发验证计划—材料部分
Component ADV Plan - Material test
3.21 麂皮面
料
/
FF-220608-
000239
/
/
沾水褪色≥4/5级
取一个25平方厘米的面
料试样，正面用2毫升去
离子水润湿。将白色的
过滤纸放在上层材料
上，然后将它们夹在两
块玻璃中间，并用5公斤
重的砝码加压1个小时。
/
内饰零件仿麂皮材料要求
/
/
上汽认可实验
室
1
PV
2024.12.15
2025.01.15
3.22 麂皮面
料
/
FF-220406-
000785
摩擦脱色实验
摩擦脱色实验
干摩10次-色牢度评价
ISO 105-A02 沾色评价
ISO 105-A03
≥4级
/
内饰零件仿麂皮材料要求
ISO 105-X12
Textile-Tests for 
colourfastness-Part 
X12 Colour:fastness 
to rubbing
上汽认可实验
室
1
PV
2024.12.15
2025.01.15
3.23 麂皮面
料
/
FF-220406-
000785
摩擦脱色实验
摩擦脱色实验
 湿摩10次-色牢度评价
ISO 105-A02 沾色评价
ISO 105-A03
≥4级
/
内饰零件仿麂皮材料要求
ISO 105-X12
Textile-Tests for 
colourfastness-Part 
X12 Colour:fastness 
to rubbing
上汽认可实验
室
1
PV
2024.12.15
2025.01.15
3.24 麂皮面
料
/
FF-220406-
000785
摩擦脱色实验
摩擦脱色实验
酸性汗液10次-色牢度评
价ISO 105-A02 沾色评
价ISO 105-A03
≥3/4级
/
内饰零件仿麂皮材料要求
ISO 105-X12
Textile-Tests for 
colourfastness-Part 
X12 Colour:fastness 
to rubbing
上汽认可实验
室
1
PV
2024.12.15
2025.01.15
3.25 麂皮面
料
/
FF-220406-
000785
摩擦脱色实验
摩擦脱色实验
碱性汗液10次-色牢度评
价ISO 105-A02 沾色评
价ISO 105-A03
≥3/4级
/
内饰零件仿麂皮材料要求
ISO 105-X12
Textile-Tests for 
colourfastness-Part 
X12 Colour:fastness 
to rubbing
上汽认可实验
室
1
PV
2024.12.15
2025.01.15
3.26 麂皮面
料
/
FF-220801-
000013
织物、皮革撕裂性能
撕破强力
座椅、方向盘≥25N
其余≥15N
/
内饰零件仿麂皮材料要求
ISO 13937-3:2000
Textiles—Tear 
properties of fabrics
—part 
3:Determination of 
tear of wing-shaped
 test 
specimens(Single 
tear method)
上汽认可实验
室
1
PV
2024.12.15
2025.01.15
3.27 麂皮面
料
/
FF-220608-
000239
抗清洗剂
耐污性（抗清洗
剂）
试样变色评价：
沾污特性：分值≧ 2级
清洗特性：分值≧ 4级
/
内饰零件仿麂皮材料要求
/
/
上汽认可实验
室
1
PV
2024.12.15
2025.01.15
3.28 麂皮面
料
/
FF-220402-
000159
内饰零件及材料挥发
性有机物（VOC）
苯
苯 ≤10 μg/m3  
/
轿车内饰零件及材料散发
性能技术要求
SMTC 5 400 018-
2019（V3）
轿车内饰零件及材料
VOC测试方法（袋式
法）
上汽认可实验
室
1
PV
2024.12.15
2025.01.15
3.29 麂皮面
料
/
FF-220402-
000160
内饰零件及材料挥发
性有机物（VOC）
甲苯
 甲苯 ≤150 μg/m3   
/
轿车内饰零件及材料散发
性能技术要求
SMTC 5 400 018-
2019（V3）
轿车内饰零件及材料
VOC测试方法（袋式
法）
上汽认可实验
室
1
PV
2024.12.15
2025.01.15
3.30 麂皮面
料
/
FF-220402-
000162
内饰零件及材料挥发
性有机物（VOC）
乙苯
乙苯 ≤ 120 μg/m3    
/
轿车内饰零件及材料散发
性能技术要求
SMTC 5 400 018-
2019（V3）
轿车内饰零件及材料
VOC测试方法（袋式
法）
上汽认可实验
室
1
PV
2024.12.15
2025.01.15
3.31 麂皮面
料
/
FF-220402-
000161
内饰零件及材料挥发
性有机物（VOC）
二甲苯
二甲苯 ≤150 μg/m3     
/
轿车内饰零件及材料散发
性能技术要求
SMTC 5 400 018-
2019（V3）
轿车内饰零件及材料
VOC测试方法（袋式
法）
上汽认可实验
室
1
PV
2024.12.15
2025.01.15
3.32 麂皮面
料
/
FF-220402-
000163
内饰零件及材料挥发
性有机物（VOC）
苯乙烯
苯乙烯 ≤20 μg/m3      
/
轿车内饰零件及材料散发
性能技术要求
SMTC 5 400 018-
2019（V3）
轿车内饰零件及材料
VOC测试方法（袋式
法）
上汽认可实验
室
1
PV
2024.12.15
2025.01.15
3.33 麂皮面
料
/
FF-220402-
000164
内饰零件及材料挥发
性有机物（VOC）
甲醛
甲醛 ≤80 μg/m3      
/
轿车内饰零件及材料散发
性能技术要求
SMTC 5 400 018-
2019（V3）
轿车内饰零件及材料
VOC测试方法（袋式
法）
上汽认可实验
室
1
PV
2024.12.15
2025.01.15
3.34 麂皮面
料
/
FF-220402-
000165
内饰零件及材料挥发
性有机物（VOC）
乙醛
乙醛  ≤80 μg/m3      
/
轿车内饰零件及材料散发
性能技术要求
SMTC 5 400 018-
2019（V3）
轿车内饰零件及材料
VOC测试方法（袋式
法）
上汽认可实验
室
1
PV
2024.12.15
2025.01.15


序号
零件名称
材料牌号/名称
ADV试验条目编号
ADV试验条目
ADV试验子条目
要求/限值
技术要求/协议编号
技术要求/协议名称
试验规范编号
试验规范名称
分析/试验地点/单位
试验样件数
量
分析/认证类型
试验开始时间
试验结束时间
备注
附件一 总成零件开发验证计划-材料部分模板
上海汽车集团股份有限公司乘用车公司
SAIC MOTOR PASSENGER VEHICLE CO.
项目号/Project No：AU427   零件号/Part No：11946897、11946898   零件名称/Part Name：B柱仿麂皮饰板  供应商/Supplier：上海延锋
零件开发验证计划—材料部分
Component ADV Plan - Material test
3.35 麂皮面
料
/
FF-220402-
000166
内饰零件及材料挥发
性有机物（VOC）
丙烯醛
丙烯醛  ≤20 μg/m3    
/
轿车内饰零件及材料散发
性能技术要求
SMTC 5 400 018-
2019（V3）
轿车内饰零件及材料
VOC测试方法（袋式
法）
上汽认可实验
室
1
PV
2024.12.15
2025.01.15
3.36 麂皮面
料
/
FF-220608-
000143
内饰零件及材料挥发
性有机物（VOC）
丙酮
丙酮 ≤150 μg/m3
/
轿车内饰零件及材料散发
性能技术要求
SMTC 5 400 018-
2019（V3）
轿车内饰零件及材料
VOC测试方法（袋式
法）
上汽认可实验
室
1
PV
2024.12.15
2025.01.15
3.37 麂皮面
料
/
FF-220608-
000144
内饰零件及材料挥发
性有机物（VOC）
TVOC
TVOC ≤5000 μg/m3   
/
轿车内饰零件及材料散发
性能技术要求
SMTC 5 400 018-
2019（V4）
轿车内饰零件及材料
VOC测试方法（袋式
法）
上汽认可实验
室
1
PV
2024.12.15
2025.01.15
      “Remark”: Any other issue suppliers need to supplement.
11. 正式的工程开发验证计划，必须得到SMTC 认证工程师和设计发布工程师和高级经理的批准。
      Final ADV Plan must be approved by SMTC MVE , DRE and Senoor Manager.
8.  “试验开始”一栏中填写开始试验的时间。
       “Start Date”: Date start to test.
9. “试验结束”一栏中填写完成试验的时间。
      “Finish Date”: Date on which the test finished.
10. “备注”一栏填写供应商需要补充说明的问题。
5.  “限值”一栏中填写该试验项目规定试验结果的应达到的值，如果标准能够涵盖则不要填写。
     “Limit”: Reasonable value for test result.
6.  “试验单位”一栏中填写负责实际执行该试验项目的单位或者机构，包括第三方委托试验机构等。
     “Test Site”: Test situation or company execute the test.
7  "认证类型“请填写DV(Design Validation),PV(Product Validation),Others.
     “Test Item”: Name of component test or system test.
3.  “试验标准/出处”一栏中填写试验所依据的标准编号； 若某些试验没有参考的标准，则填写试验所依据的其它相关资料，例如图纸等技术资料。
     “Test Spec.”: Standard No.. If there is no standards for refering, fill with other related documents, such as drawing, etc.
4.  “试验方法”一栏中概述试验所采用的方法(标准中的某条），如果没有试验标准支持，供应商应针对该试验项目制定一份详细的试验说明书。
     “Test Procedure”: Selected test method ( some paragraph in standards). If there is no standards for refering, supplier should make a detailed test spec. for the test item.
SCL         材料工程师 MVE ：                                                   日期 Date：                                                              SCL      材料高级经理 Material Senior Manager ：                                                   日期 Date：                                            .
填写说明 / Filling Instruction
1.  “序号”一栏中填写自然数列，按照增序排列。
     “No”: Natural number, in increased order.
2.  “试验项目”一栏中填写需要进行的零件或系统试验名称。
Supplier  设计或材料工程师   Test engineer：                                             日期 Date：                               .
SRIH   设计发布工程师 DRE：                                              日期 Date：                                      .                          SRIH 设计发布高级经理 DRE Senior Manager：                                              日期 Date：                                            .
备注：仿麂皮配置的喷漆饰条共用件试验报告视同真木配置报告；
