Repository: kujaxr/obsidian-vault

File: 材料工程师/华伟水转印工艺介绍资料.pdf.md
# 华伟水转印工艺介绍资料.pdf

www.huawei-printing.com 汽车内饰的运用 
汽车内饰的运用 
•SGM GL8 
•SGM 
Regal 
•SGM 
Excelle 
•SGM Excelle HRV 
•Dongfeng Nissan 
Teana 
•Tianjin Toyota 
Vios 
•Brilliance Jinbei Zhonghua 


www.huawei-printing.com 
项目（水转印）-上海通用 
SGM Buick LaCrosse  
SGM Chevrolet Epica 
SGM Excelle 
SGM GL8 Firstland 


www.huawei-printing.com 
项目（水转印）-上海汽车  Programs - SAIC 
上海汽车  
SAIC ROEWE 550 
上海汽车 
SAIC ROEWE 750 


www.huawei-printing.com 
水转印薄膜构成 
醇溶性油墨：2—4μ m 
皂化PVA（聚乙烯醇） 
30—35μ m 


www.huawei-printing.com 
•任何基材 Any Substrate 
•ABS、ABS/PC  
•PP             
•PC、PS 
•其他 Cu
Cubic立体印刷的技术简介 


www.huawei-printing.com 
水转印 
工艺描述 将已成型的塑料基材压印浮在水面上的水溶性薄膜，转印薄膜上的花纹，再
以透明面漆保护其花纹及对表面做光泽调节。 
转印 
油墨转印在
塑料基料上  
薄膜清除 
将薄膜去除，
并且用水洗
去多余油墨 
烘干 
把塑料基料
烘干 
喷面漆 
喷上一层透明
漆以保护塑料
基料 •何
•何为水转印印刷（一） 


www.huawei-printing.com 
•木纹 
•薄膜： 
 
•1、薄膜是由二层物质组合而成 
•   1）油墨（花纹）：采用凹板印刷 
•   2）载体：水溶性PVA薄膜 
 
•2、薄膜上的花纹是多种多样且可以根据客户的要求进行特殊的设
计。 
 
•3、主要分为几大类（见左图）： 
•   1）木纹 
•   2）石纹 
•   3）技术型花纹 
•   4）抽象性花纹 
 
•4、薄膜必须存放于恒温恒湿的条件下。 
 
• 抽象性花纹 
•技术型花纹 
•石纹 •何为水转印印刷（二）
•何为水转印印刷（二） 


www.huawei-printing.com 
•素材 
•基材：ABS  
•     ABS+PC 
•UV处理 
•脱脂 
•漆干燥 
•颜色漆涂装 
•漆干燥 
•结合油漆 
•基材:PP+EPDM 
• PBT 
       PP          
•水干燥 
•漆干燥 
•包装、出货 
•上治具 
•受入检查 
•印刷 
•脱膜 
•涂装 
•检查 •基本工艺
•基本工艺流程 


www.huawei-printing.com 水转印零件对素材
水转印零件对素材的质量要求 
•
素材表面不允许存在加工遗留物，要求素材表面光滑平整 
•
素材表面不允许存在划伤、顶针状态  
•
不允许存在气印、缩印及留痕 
•
不允许存在毛口、起皮现象  
•
不允许残缺（如背部脚子断裂等）  
•
不允许存在油污、分离剂、脏斑等其他污迹  
•
素材的外露表面不能有分模线，在零件设计时要留意 


www.huawei-printing.com 对素材的其他要求
对素材的其他要求 
•
从成本及生产节拍角度的考虑，建议尽量使用色母，在注塑时直
接调配完成。 
•
素材的材料最好能够采用ABS/PC+ABS等非结晶性树脂，对转印薄
膜和油漆有良好的结合力。而结晶性树脂，如PP/PA/POM/PE等则
需要加喷一层结合剂，才能得到良好的附着力。因此加工成本较
高。 
•
水转印和喷涂的工业化生产必须是固定在治具上进行的，所以在
素材上必须有用于能固定在治具上的装夹位置。

File: 材料工程师/吉利外饰油漆.pdf.md
# 吉利外饰油漆.pdf

 
 
 
Q/JLY 
浙江吉利汽车研究院有限公司企业标准 
Enterprise Standard of Zhejiang Geely Automobile Research Institute Co., Ltd. 
Q/JLY J7111122C-2020 
代替/ Replace  Q/JLY J7111122B-2019 
汽车外饰涂层技术要求 
Specifications for Coatings of Automobile Exterior Trim 
<秘密级> 
<Confidential> 
 
 
2020-09-30 发布 
Issue date: 30/09/2020 
2020-10-30 实施 
Implementation date：30/10/2020 
浙江吉利汽车研究院有限公司  发布 
Issued by Zhejiang Geely Automobile Research Institute Co., Ltd. 
TO:fangxuming@nbxinpin.com
OF:宁波鑫品汽车零部件有限公司
BY:吉利smart JV
AT:2020/10/28
TO:fangxuming@nbx
OF:宁波鑫品汽车零
BY:吉利smart JV
AT:2020/10/28
TO:fangxuming@nbxinpin.com
OF:宁波鑫品汽车零部件有限公司
BY:吉利smart JV
AT:2020/10/28
TO:fangxuming@nbx
OF:宁波鑫品汽车零
BY:吉利smart JV
AT:2020/10/28


Q/JLY J7111122C-2020 
I 
目    次 
Contents 
前言  Foreword ................................................................................................................................................ II 
1  范围  Scope ................................................................................................................................................ 1 
2  规范性引用文件  Normative references.................................................................................................... 1 
3  试验仪器设备  Test equipment ................................................................................................................. 2 
4  技术要求  Technical requirements ............................................................................................................. 4 
5  试验方法  Test methods ............................................................................................................................. 8 
 
 
TO:fangxuming@nbxinpin.com
OF:宁波鑫品汽车零部件有限公司
BY:吉利smart JV
AT:2020/10/28
TO:fangxuming@nbx
OF:宁波鑫品汽车零
BY:吉利smart JV
AT:2020/10/28
TO:fangxuming@nbxinpin.com
OF:宁波鑫品汽车零部件有限公司
BY:吉利smart JV
AT:2020/10/28
TO:fangxuming@nbx
OF:宁波鑫品汽车零
BY:吉利smart JV
AT:2020/10/28


Q/JLY J7111122C-2020 
II 
前  言 
Foreword 
吉利负责此标准英文版本的控制。若有争议，以中文版本为准。 
Geely is in charge of this English translation. In case of any doubt about the contents of English translation, 
the Chinese original shall be considered authoritative. 
 
本标准代替Q/JLY J7111122B-2019《汽车外饰油漆件技术要求》和Q/JLY J7111122A-2018《汽车
外饰油漆件技术要求》，与Q/JLY J7111122B-2019 相比，除编辑性修改外，主要技术变化如下： 
This Standard substitutes Q/JLY J7111122B-2019 “Technical Requirements for Automotive Exterior 
Coatings” and Q/JLY J7111122A-2018 "Technical Requirements for Automotive Exterior Paint Parts". 
Compared with Q/JLY J7111122B-2019, except for editorial changes, the main technical changes are as follows: 
——修改了颜色技术要求（见4.1 一般要求4.1.1） 
Technical requirement for color is modified (see 4.1 general requirements 4.1.)  
——修改了光泽技术要求（见4.1 一般要求4.1.2） 
Technical requirement for gloss is modified (see 4.1 general requirements 4.1.2) 
——修改了膜厚技术要求（见4.1 一般要求4.1.3） 
Technical requirement for film thickness is modified (see 4.1 general requirements 4.1.3) 
——增加了附着力测试方法-安德烈切痕法和等级要求（见5.5 和4.2 表2 序号5 项） 
Increases the adhesion test methods - Andre cut marks and Level requirements (see 5.5 and table 4.2 
2 item 5) 
——增加了原标准中的规范性引用文件，增加了“ISO 6270-2 色漆和清漆 耐湿性的测定 试样置
于冷凝水环境中的试验方法” 
Increase the normative reference documents in the original standard, “Paints and varnishes - 
Determination of resistance to humidity - Procedure for exposing test specimens in condensation-water 
atmospheres” 
——修改了耐水性、耐热老化、高低温环境循环、耐湿热性和冷凝水技术要求的描述（见4.1 表1
第6-10 项） 
Changes the water resistance, heat-resistant ageing damp and hot resistance, high low temperature 
cycle, and the description of the condensed water technical requirements (see table 4.1 1 6-10) 
——删除了耐刮伤性技术要求和试验方法 
The scratch resistance technical requirements and test methods 
——修改了耐腐蚀技术要求（见4.1 表1 第15 项） 
Changes the corrosion technology requirements (see table 4.1 1 item 15) 
——删除了耐燃油试验项目中“柴油（0#）”试验试剂（见5.20） 
Deleted the fuel oil resistant test project "diesel (0 #)" test reagent (see 5.20) 
本标准由研究总院标准化技术委员会提出。 
This standard was proposed by Technical Committee for Standardization of GRI. 
本标准由集团技术管理中心归口管理。 
This standard was centralized managed by Group Technology Management Center. 
本标准由浙江吉利汽车研究院（宁波）有限公司整车工程中心材料技术开发部负责起草。 
This standard is drafted by the Materials Technology Development Department of the Vehicle Engineering 
Center of Zhejiang Geely Automobile Research Institute Co., Ltd. 
TO:fangxuming@nbxinpin.com
OF:宁波鑫品汽车零部件有限公司
BY:吉利smart JV
AT:2020/10/28
TO:fangxuming@nbx
OF:宁波鑫品汽车零
BY:吉利smart JV
AT:2020/10/28
TO:fangxuming@nbxinpin.com
OF:宁波鑫品汽车零部件有限公司
BY:吉利smart JV
AT:2020/10/28
TO:fangxuming@nbx
OF:宁波鑫品汽车零
BY:吉利smart JV
AT:2020/10/28


Q/JLY J7111122C-2020 
III 
本标准主要起草人：李帮鹏、张琛欣、孙震、马秋。 
Main draftsman of this standard: li bangpeng、zhang chenxin、sun zhen、ma qiu. 
本标准的历次版本发布情况为： 
All the previous versions are:  
——Q/JLY J7111122B-2019（2019 年5 月30 日发布, 2019 年6 月30 日实施。） 
The first revision was issued on May 30th, 2019 and implemented from June 30th, 2019 as Q/JLY 
J7111122B-2019. 
——Q/JLY J7111122A-2018(2018 年 1 月30 日首次发布） 
The first edition was issued on January 30, 2018 as Q/JLY J7111122A-2018. 
TO:fangxuming@nbxinpin.com
OF:宁波鑫品汽车零部件有限公司
BY:吉利smart JV
AT:2020/10/28
TO:fangxuming@nbx
OF:宁波鑫品汽车零
BY:吉利smart JV
AT:2020/10/28
TO:fangxuming@nbxinpin.com
OF:宁波鑫品汽车零部件有限公司
BY:吉利smart JV
AT:2020/10/28
TO:fangxuming@nbx
OF:宁波鑫品汽车零
BY:吉利smart JV
AT:2020/10/28


Q/JLY J7111122C-2020 
1 
汽车外饰涂层技术要求 
Technical Requirements for Automotive Exterior Coatings 
1  范围  Scope 
本标准规定了汽车外饰油漆涂料类涂层的技术要求及试验方法。 
This Standard specifies the technical requirement and test method for automotive exterior paint coatings. 
本标准适用于汽车外饰油漆涂料类涂层（基地自制件除外）。 
This Standard applies to automotive exterior paint coatings (except for base self-made parts). 
2  规范性引用文件  Normative references 
下列文件对于本文件的应用是必不可少的。凡是注日期的引用文件，仅注日期的版本适用于本文件
凡是不注日期的引用文件，其最新版本（包括所有的修改单）适用于本文件。 
The following documents are essential for the application of the standard. For dated references, only the 
edition cited applies; for undated references, the latest edition of the referenced document (including any 
amendments) applies. 
GB/T 250  纺织品 色牢度试验 评定变色用灰色样卡(Textiles - Tests for color fastness - Grey scale 
for assessing change in color) 
GB/T 1731  漆膜柔韧性测定法(Determination of flexibility of films) 
GB/T 6739  漆膜铅笔硬度试验方法( Test method for film hardness by pencil test) 
GB/T 9278  涂料试样状态调节和试验的温湿度(Temperatures and humidities for conditioning and 
testing of paint specimens) 
GB/T 13452.2  色漆和清漆漆膜厚度的测定(Paints and varnishes - Determination of film thickness) 
ISO 2409  涂料和清漆•划格试验( Paints and Varnishes - Cross-cut Test) 
ISO 2812-1-2017  色漆和清漆耐液体介质的测定第1 部分:在除水以外的液体的浸泡法(Paints and 
varnishes - Determination of resistance to liquids - Part 1: Immersion in liquids other than water) 
ISO 2812-4-2017  色漆和清漆耐液体介质的测定第4 部分：点滴法(Paints and varnishes - 
Determination of resistance to liquids - Part 4: Spotting methods) 
ISO 2813  色漆和清漆不含金属颜料的色漆漆膜的20°、60°和85°镜面光泽的测定(Paints and 
varnishes—Determination of gloss value at 20 degrees, 60 degrees and 85 degrees) 
ISO 3696  分析实验室用水规格和试验方法(Water for Analytical Laboratory Use - Specification and 
Test Methods) 
ISO 6270-2   色漆和清漆 耐湿性的测定 试样置于冷凝水环境中的试验方法（Paints and varnishes 
- Determination of resistance to humidity - Procedure for exposing test specimens in condensation-water 
atmospheres） 
ASTM D870  水浸没试验测试涂层耐水性(Standard Practice for Testing Water Resistance of Coatings 
Using Water Immersion) 
SAE J1545  外饰部件涂层、织物和着色装饰件的色差测量(Instrumental Color Difference 
Measurement for Exterior Finishes, Textiles and Colored Trim) 
Q/JL J130006 加速模拟大气腐蚀试验方法（Test Method on Accelerated Simulation of Atmospheric 
Corrosion） 
Q/JL J160001  汽车零部件和材料禁用、限用物质要求(Requirements for Prohibited/Restricted 
Substances of Automobile Parts and Materials) 
TO:fangxuming@nbxinpin.com
OF:宁波鑫品汽车零部件有限公司
BY:吉利smart JV
AT:2020/10/28
TO:fangxuming@nbx
OF:宁波鑫品汽车零
BY:吉利smart JV
AT:2020/10/28
TO:fangxuming@nbxinpin.com
OF:宁波鑫品汽车零部件有限公司
BY:吉利smart JV
AT:2020/10/28
TO:fangxuming@nbx
OF:宁波鑫品汽车零
BY:吉利smart JV
AT:2020/10/28


Q/JLY J7111122C-2020 
2 
SAE J400  涂层石击试验方法(Test for Chip Resistance of Surface Coatings)  
Q/JL J174007  有机涂层高压水冲击试验方法(Test Methods for High-pressure Water Impact Resistance 
of Organic Coatings) 
Q/JLY J7110279  汽车内外饰非金属件耐光老化试验规范(Specifications for Light Aging Test of 
Automotive Interior/Exterior Non-metal Parts ) 
Q/JLY J7110606  汽车零部件覆盖层盐雾试验规范(Specifications for Salt Spray Test of Automotive 
Parts Coatings) 
Q/JLY J7110845  汽车材料中铅、镉、汞、六价铬、多溴联苯、多溴二苯醚检测方法(Detection Method 
for Lead, Cadmium, Mercury, Hexavalent Chromium, PBBs and PBDE in Automobile Materials) 
Q/JLY J7111088  乘用车零部件防腐技术要求(Level 2)（vehicle parts anti-corrosion technical 
requirements (Level 2)） 
Q/JLY J7111351  乘用车零部件防腐技术要求(Level 1)（vehicle parts anti-corrosion technical 
requirements (Level 1)） 
3  试验仪器设备 Test equipment 
3.1  环境箱  Environmental chamber 
3.2  比色灯箱：D65 光源。 
Colorimetric light box: D65 light source. 
3.3  多角度色差仪  Multi-angle colorimeter  
D65 光源，测量角度含15°，25°，45°，75°，110° 
D65 light source, with the measuring angle including 15°, 25°, 45°, 75° and 110° 
3.4  桔皮仪  Wave scan-dual 
品牌BYK，测量系统：波形扫描。 
Brand BYK, measuring system: Waveform scanning. 
3.5  金相显微镜  Metallographic microscope 
测量精度至少为1μm。 
Measurement accuracy is at least 1μm. 
3.6  铅笔硬度计  Pencil hardness tester 
倾斜角45°，载荷（750±10) g，三菱铅笔9B～9H 一套。 
45° inclination, load (750 ± 10) g, a set of Mitsubishi pencil 9B~9H. 
3.7  鼓风干燥箱  Blast drying oven 
各个部位应能达到并维持与所规定的等级相一致的温度，误差范围在±2℃以内。最高使用温度不
低于150℃。 
Each part shall be able to reach and maintain the temperature consistent with the specified grade, with the 
error range within ±2°C. The maximum service temperature shall not be less than 150°C。 
3.8  高低温试验箱  High-low temperature test chamber 
各个部位应能达到并维持与所规定的等级相一致的温度，误差范围在±2℃以内。 
Each part shall be able to reach and maintain the temperature consistent with the specified grade, with the 
TO:fangxuming@nbxinpin.com
OF:宁波鑫品汽车零部件有限公司
BY:吉利smart JV
AT:2020/10/28
TO:fangxuming@nbx
OF:宁波鑫品汽车零
BY:吉利smart JV
AT:2020/10/28
TO:fangxuming@nbxinpin.com
OF:宁波鑫品汽车零部件有限公司
BY:吉利smart JV
AT:2020/10/28
TO:fangxuming@nbx
OF:宁波鑫品汽车零
BY:吉利smart JV
AT:2020/10/28


Q/JLY J7111122C-2020 
3 
error range within ±2°C. 
3.9  冷凝水试验箱  Condensate test chamber 
采用密闭不透气的冷凝水试验箱。内壁材料应能耐受腐蚀且不影响试样。试验箱底部水槽以容纳
ISO 3696 中规定的三级水。试验箱内的温度通过对水槽内存水加热来调节。温度均匀度在±3℃以内。 
A closed and airtight condensate test chamber shall be used. The inner wall shall be made of corrosion-
resistant materials without exerting no impact on the sample. The sink at the test box bottom is to hold the level-
3 water as provided in ISO 3696.The internal temperature shall be adjusted through heating of water in the tank, 
the temperature uniformity shall be within ±3°C. 
3.10  湿热试验箱  Damp-heat test chamber 
应能够达到温度(-40～120) ℃所有温度点，相对湿度（10～98)%范围内的所有湿度点。湿热箱装置
应有低速空气循环，而且在结构上能使样品不会直接接触水蒸汽和冷凝水。 
It shall be able to reach the temperature of (-40～120)°C and the relative humidity of (10～98)%. with a 
capability of low-speed air circulation and a structure that ensures no direct contact of the sample with water 
vapor and condensate water. 
3.11  恒温水浴锅  Constant temperature water bath pot 
温度范围（室温+10℃～100℃)，温度均匀度士1℃以内。 
Temperature range of (room temperature +10°C~100°C); temperature uniformity within ±1°C. 
3.12  碎石冲击仪  Stone chip resistance gravelometer 
满足SAE J400-2012 中条款4.1 的规定。 
It shall meet the requirements of 4.1 in SAE J400. 
3.13  高压清洗设备  High-pressure cleaning equipment 
品牌：NIFAB，型号：HTT-1 型高压试验设备，或同等设备。设备需满足：水压至少达到150kpa，
喷射距离：（0～150)mm，水温：（50±5) ℃，喷嘴：No 2506(25°扁平射流），喷管长度：（300±50)mm。 
Brand: NIFAB, model: HTT-1 high-pressure test equipment or equivalent equipment, requirements for the 
equipment: water pressure at least 150 kpa, injection distance: (0~150) mm, water sweeping frequency: 1 
time/second, water temperature: (50±5) °C, nozzle: No 2506 (25° flat jet), nozzle length: (300±50) mm. 
3.14  漆膜柔韧性测定仪  Paint film flexibility tester 
满足GB/T 1731 标准要求。 
Meeting the requirements of GB/T 1731 Standard. 
3.15  低温冰箱  Low temperature refrigerator 
应能够达到温度(0℃～-40℃)。 
It shall be able to reach the temperature of (0°C ~ -40°C). 
3.16  盐雾试验箱  Salt spray test chamber 
符合Q/JLY J7110606 中的要求。 
It shall meet the requirements of Q/JLY J7110606. 
3.17  氙灯曝晒试验箱  Xenon lamp exposure test chamber 
TO:fangxuming@nbxinpin.com
OF:宁波鑫品汽车零部件有限公司
BY:吉利smart JV
AT:2020/10/28
TO:fangxuming@nbx
OF:宁波鑫品汽车零
BY:吉利smart JV
AT:2020/10/28
TO:fangxuming@nbxinpin.com
OF:宁波鑫品汽车零部件有限公司
BY:吉利smart JV
AT:2020/10/28
TO:fangxuming@nbx
OF:宁波鑫品汽车零
BY:吉利smart JV
AT:2020/10/28


Q/JLY J7111122C-2020 
4 
应符合Q/JLY J7110279 中的要求。 
It shall comply with the provisions of Q/JLY J7110279. 
3.18  其它试验设备仪器  Other test equipment and instruments 
只要特性、精度和重复性等同或更高，就可以替代上述试验设备仪器。 
Other test equipment and instruments can replace the above test equipment and instruments as long as their 
characteristics, accuracy and repeatability are equal or higher. 
4  技术要求  Technical requirements 
4.1  一般要求  General requirements 
4.1.1  外观  Appearance 
平整、光滑等（详见油漆件外观要求）; △E≤1.5(25°,45°,75°金属或珠光漆）; △E≤0.8(45°
本色/素色漆）; 水平面LW≤8, SW≤25, R≥7; 垂直面LW≤15, SW≤30, R≥5. 具体的外观要求可以造
型实际定义为准。试验方法按照5.2 执行。 
Flat, smooth, etc. (see the paint appearance requirements for details). △E≤1.5 (25°, 45°, 75° metallic 
or pearlescent paint). △E≤0.8 (45°natural color/ solid color).Level surface LW≤8, SW≤25, R≥7.Vertical 
plane LW≤15, SW≤30, R≥5；The appearance of the specific requirements can model the actual definition 
shall prevail. Test methods in accordance with 5.2. 
4.1.2  光泽  Gloss 
≥90(高光钢琴漆）; ≥85(有光泽的单色漆、珠光漆和金属漆）; 根据标准色板±10%(其它漆，如
哑光漆）; 具体的光泽要求可以造型实际定义为准。试验方法按照5.3 执行。 
≥90 (high gloss piano paint).≥85 (glossy monochrome paint, pearl paint and metallic paint).+10% (other 
paints, such as matte paint) according to standard color plate. The gloss of the specific requirements can model 
the actual definition shall prevail. Test methods in accordance with 5.3. 
4.1.3  膜厚  Film thickness 
膜厚要求可参考表1 执行；其他特殊情况，参照油漆供应商的TDS，以满足性能要求为准。试验方
法按照5.4 执行。 
Film thickness requirements may refer to table 1. Other special circumstances, with reference to the paint 
suppliers TDS ，in order to meet the performance requirements shall prevail. Test methods in accordance with 
5.4. 
TO:fangxuming@nbxinpin.com
OF:宁波鑫品汽车零部件有限公司
BY:吉利smart JV
AT:2020/10/28
TO:fangxuming@nbx
OF:宁波鑫品汽车零
BY:吉利smart JV
AT:2020/10/28
TO:fangxuming@nbxinpin.com
OF:宁波鑫品汽车零部件有限公司
BY:吉利smart JV
AT:2020/10/28
TO:fangxuming@nbx
OF:宁波鑫品汽车零
BY:吉利smart JV
AT:2020/10/28


Q/JLY J7111122C-2020 
5 
表 1 膜厚要求 
Table 1  Requirements for Film Thickness 
单位/unit：μm 
序号 
/No. 
系列 
Series 
底漆1 
Primer 
单层漆 
Single-layer 
paint 
双层漆 
Double-layer 
paint 
多层漆 
Multi-layer 
paint 
单层 
Single-layer 
钢琴漆 
piano lacquer 
双层 
Double-layer 
钢琴漆 
piano lacquer 
1 
漆层总厚度 
Total thickness of 
paint 
5～50 
20～40 
25～90 
40～125 
55～130 
75～165 
2 
附着性底漆/底漆/中
涂 
Adhesive 
primer/primer/primer  
5～50 
— 
5～50 
5～50 
5～50 
5～50 
3 
面漆 
Finish 
— 
20～40 
20～40 
— 
— 
— 
4 
中间涂层 
Primer surfacer 
单色漆2 
Unicolor paint 
— 
— 
— 
15～35 
15～35 
15～35 
金属漆/珠光漆2 
Metallic/pearlescent 
paint 
— 
— 
— 
10～35 
10～35 
10～35 
5 
清漆 
Varnish 
— 
— 
20～40 
20～40 
35～45 
55～80 
注/ note： 
1  PP 塑料基材的底漆层PP 水厚度定义为3〜5μm 
The thickness of PP water in the primer layer of PP plastic substrates is defined as 3 ~ 5 μm. 
2  单色漆不计算金属漆/珠光漆的膜厚，金属漆/珠光漆的膜厚根据颜色定义进行添加。 
Unicolor paint don't calculate the metallic paint/pearlescent paint film thickness, metallic paint/pearlescent paint film thickness 
according to the definition of color. 
4.2  汽车外饰件涂层性能要求  Requirements for automotive exterior parts coating 
performance 
TO:fangxuming@nbxinpin.com
OF:宁波鑫品汽车零部件有限公司
BY:吉利smart JV
AT:2020/10/28
TO:fangxuming@nbx
OF:宁波鑫品汽车零
BY:吉利smart JV
AT:2020/10/28
TO:fangxuming@nbxinpin.com
OF:宁波鑫品汽车零部件有限公司
BY:吉利smart JV
AT:2020/10/28
TO:fangxuming@nbx
OF:宁波鑫品汽车零
BY:吉利smart JV
AT:2020/10/28


Q/JLY J7111122C-2020 
6 
表2  汽车外饰涂层技术要求 
Table 2 Technical Requirements for Automotive Exterior Coatings 
序号 
S/N 
测试项目 
Test item 
技术要求 
Technical requirement 
试验方法 
Test method 
金属基材 
Metal base substrate 
非金属基材 
Non-metallic substrate 
1 
铅笔硬度 
Pencil hardness 
≥HB;(软质基材如PP≥2B) 
≥HB; (Soft substrate, such as PP≥2B) 
5.5 
2 
附着力
（1） 
Adhesion
（1） 
划格法 
Cross cut test 
附着力0-1 级 
Level 0-1 adhesion 
5.6.1 
安德烈切痕法 
X-cut test 
等级 1 
Level 1 
5.6.2 
3 
耐水性 
Water resistance 
试验后产品无起泡，无失光失泽，软化等异常，试验后满足条目2
附着力要求 
No abnormalities such as blistering, gloss loss, softening and meet the 
requirements of item 2 after test. 
5.7 
4 
耐热老化 
Heat aging resistance 
外观无明显变化，按GB/T 250
灰度等级≥4 级，光泽损失
<15%,附着力不弱于1 级（老化
温度90℃） 
No obvious change in appearance, 
according to GB/T 250 gray level 
(≥ 4), gloss loss < 15%, adhesion 
level ≥ 1 (aging temperature 
90 °C) 
外观无明显变化，按GB/T 250
灰度等级≥4 级，光泽损失
<15%,附着力不弱于1 级（老化
温度80℃） 
No obvious change in appearance, 
according to GB/T 250 gray level 
(≥ 4), gloss loss < 15%, adhesion 
level ≥ 1 (aging temperature 
80 °C) 
5.8 
5 
高低温环境循环 
High and low temperature 
environment cycle 
无起泡、变色等外观缺陷，按GB/T 250 灰度等级≥4 级，试验后满
足条目2 附着力要求 
No blistering, discoloration and other appearance defects, according to 
GB/T 250 gray level (> 4), meet the requirements of item 2 after test. 
5.9 
6 
耐湿热性 
Damp Heat Resistance 
无起泡、变色等外观缺陷，按GB/T 250 灰度等级≥4 级，试验后满
足条目2 附着力要求 
No blistering, discoloration and other appearance defects, according to 
GB/T 250 gray level (> 4), meet the requirements of item 2 after test. 
5.10 
7 
冷凝水 
Condensate water 
无起泡、变色等外观缺陷，按GB/T 250 灰度等级≥4 级，试验后满
足条目2 附着力要求 
No blistering, discoloration and other appearance defects, according to 
GB/T 250 gray level (> 4),  meet the requirements of item 2 after test. 
5.11 
8 
碎石冲击 
Chip resistance 
等级5B 或97%的涂层保持率，无大于3mm 的冲击点。(腰线及腰
线以下零部件) 
Grade 5B or 97% coating retention, and no impact point greater than 
3mm. (waist line and waist line the following parts) 
5.12 
TO:fangxuming@nbxinpin.com
OF:宁波鑫品汽车零部件有限公司
BY:吉利smart JV
AT:2020/10/28
TO:fangxuming@nbx
OF:宁波鑫品汽车零
BY:吉利smart JV
AT:2020/10/28
TO:fangxuming@nbxinpin.com
OF:宁波鑫品汽车零部件有限公司
BY:吉利smart JV
AT:2020/10/28
TO:fangxuming@nbx
OF:宁波鑫品汽车零
BY:吉利smart JV
AT:2020/10/28

File: 材料工程师/含磷钢板在东风汽车上的应用研究.PDF.md
# 含磷钢板在东风汽车上的应用研究.PDF

一
 
U 
¨ 
含磷钢板在东风汽车上的应用研究 
东风汽车公司工艺研究所 
东风汽车公司车身厂 
奎 
冷启明王建国 
堕 
摘要
介绍了含磷铜板应用于东风汽车所开展的有美材料试验、焊接工艺试验、冲压工艺试验、零 
件质量考棱等研究情况，结果表明采用吉磷钢板代替普通低碳铝镇静钢制造部丹车身零件是可行 
差键词鱼堡塑堡兰型
 
应用 
1 引 盲 
目前，世界各国汽车工业广泛应用探冲 
高强度钢板，以减轻汽车自重，节约锕材和 
能耗。含磷钢板是70年代发展的新钢种，由 
于综合性能(成形性、焊接性等)良好，有独 
占探冲高强度冷轧钢板在汽车上应用的势头， 
近年来汽车车身用含磷钢板发展十分迅速，其 
中抗拉强度为340 400MPa的含磷钢板用量 
最多。目前，美国、日本、德国等汽车工业发达国 
家大量使用高强度钢板(占整车用钢的30 左 
右)，其中含磷钢板为主要高强钢之一。 
在“七五”和“八五”期间，我公司与武 
钢、宝钢等钢铁厂家台作开发出了含磷钢 
板，井形成了系列，如武钢的WP340、 
WP370 和
WP390，宝钢的
BP340 和 
BP400。其性能基本达到了日本同类产品的 
水平。为了做好含磷钢板的应用工作，对含 
磷钢板进行了材料基本性能与模拟成形试 
验、冲压工艺试验、焊接工艺性能试验、部件 
质量考核、整车台架试验等，试验结果表明：
 
采用含磷钢板完全可以代替08A1类材料 
冲制部分车身、底盘等零件(冲压级别一般 
为HF级以下)，节约钢材10 以上．成形、 
焊接、涂装等工艺性能满足生产要求，经济 
效益十分显著。 
-
 
2 试验材料 
2．1 含磷钢板的特点 
24 
称AK 钢，如08Al、stl3、st14、SPCEN 等) 
的化学成分基础上添加磷元素来提高强度 
的 当磷原子进入铙原子晶格内与铁原子形 
成置换田溶体时，因为磷原子与铁原子的半 
径不同．因而产生晶格畸变使钢强化。在诸多 
置换固溶体形成元素中，磷的强化能力最大， 
每增加0．01 豹磷含量则低碳钢的强度可增 
高4．5MPa左右 磷作为强化元素提高了钢 
的强度，同时对钢的塑性恶化较少．而且对塑 
性应变比r值影响也小，含磷冷轧钢板的抗拉 
强度一般为340～400MPa，其综台性能好。 
2．2 材料化学成分 
表1为国产含磷钢板主要品种及El本 
同类钢的化学成份，国产含磷钢板与El本钢 
．板的化学成份相比无明显差异，均在技术条 
件所要求的范围之内，只有武锕的硫含量略 
高于宝钢和日本材料，表明El本和宝钢的脱 
硫处理较好，园而材料的性能也较好。 
裹1 吉磷钢扳化学成份(蟪台统计值)(Wt ) 
牌号 
C 
Sj
 Mn 
P 
S 
A】
 备注 
W P340 n 05{ 0．0l O．2O 0．06跏 0Zl 0．05 武铜 
WP370 
05 
E 0 0l O．27 )．0861
0．0l E 
武铜 
W P390 )．O5l O．02 0．3B 0 088 ，．O23 0 O4 武铜 
BP340 )．O4C O．O2 m 23 06{ )．0Lj 0 04 宝铜 
BP380 )．051
 0 O3 0．45 D．09： )ooi o．05 宝铜 
SPFC340 )．04 0 O2 o．34岫．08C )．O1 0．06 日车 
SPFC370 ]．05d 0．02 0．
 
0 085 ] 01{ 0 05 日率 
SPFC390 )．o8a o 02 o．59 ．08g ) Ol o．05 日本 
2．3 钢的组织 
／
，D 
维普资讯 http://www.cqvip.com 


1997年第5期(总第140船) 
大量的金相分析表明含磷钢连铸坯的 
中心偏析程度很轻微，为C 级的1～1．5 
级。成品含磷钢板的金相组织与08AI钢相 
似，为铁素体十游离渗碳体，铁素休呈饼形。 
表2为部分国产含磷钢与日本产含磷 
钢的金相组织对比情况。与日本钢板相比， 
国产钢板的晶粒较细，非金属夹杂物和游离 
渗碳体略多，且不如日本板均匀，造反映出 
国产钢板与日本钢板相比还存在差距。 
表2
舍磷钢扳的金相组织 
牌号 晶粒形状 晶粒度 醇离营碳体 非盘属夹本 
W P340 
饼形 
I7— 6 1— 1．S短 1— 0．S缓 
W P370 
饼形 
I7—8 l-一i．S级 l-一0．5级 
WP390 
饼形 
I8 7 
1 2级 l 0 5缓 
SPF℃340 饼形 
16 S 0 5 l缓 0．S l缎 
5PF℃370 饼形 
16—7 0．5— 1彀 0．S一1缀 
5PF℃3g0 饼形 
17—6 0 5一l敏 0．S 1缎 
08Al
 
饼形 
16—7 1—0．5缓 1— 0 5级 
2．4 力学性能试验 
表3和表4分别为国产与日本含磷钢 
板力学性能的控制值和实测值，可以看出国 
产钢板与日本钢板的力学性能均控制在目 
标值范围内，实测承平接近，但国产钢板的 
如和a ／乱略偏高，性能的分散度也较大， 
这需要有关钢厂进一步稳定含磷钢板的性 
能，提高产品质量。 
表3 舍磷钢扳的力学性能技术条件 
牌号 
(MPa) l
 (M Pa) 
。(％) 
W P340 
≥175 l
 >
~340 
≥35 
W P37O 
>
~ 205 
l
 
≥370 
≥33 
W P390 
≥235 }
 ≥390 
≥3l 
BP340 
≥2∞ 
≥3蚰 
35 
BP380 
≥Z40 
≥380 
≥32 
SPFC340 
≥17S 
≥340 
35 
SPFC370 
≥205 
>
~370 
≥柏 
SPFC390 
≥235 
{
 
≥390 
≥31 
表4 舍磷钢板实谢力学性能(综台统计) 
牌号 
(MPa) 
tMPa)l
 
。【％) 
WP340 
225 
362 l
 3g 
Wia370 
245 
395 I
 38．5 
WP390 
267 
420 
l
 
" 
BP340 
21o 
360 
}
40 
BP380 
417 
33 
SPFC34O 
220 
371 f
 40 
SPFC37o 
242 
392 I
 38 
sPFC3g0 
265 
421 l
 36 
2．5 成形r睦能 
2．5．1 基本成形性能试验 
表5是武钢含磷板与日本含磷板r值、 
值的实测结果，武钢钢板与日本钢板的r、 
值非常接近。如同铝镇静钢板一样，r值显 
示出”>r > rn的趋势，即横向r值较大， 
45 向较小。武锕钢板的Ar值略大于日本 
钢板，表明日本钢板的各向异性较小。另外 
我们还注意到，含磷板的r值较高而 值较 
低，表明含磷板在冲压成形过程中，具有较 
高的拉延能力，而拉胀能力稍差。因此，含磷 
钢板适合于冲制变形方式主要为拉延的零 
件。 
．
 
表S 武钢钢扳与日本钢扳的实谢r、n值 
睥
号 
wP590 
，l
 L 
L 
34 
l
 c 
1．
 I
 
l
 D 
l_142 
}M 
值}
 r 
{L 
f c 
J
 D 
JM 
值i
 
注；L 表示缴向．C 表示横向．D 表示45‘方向，M 表 
示平均值 
从含磷钢与铝镇静钢板(AK 钢板)的 
成形极限图(FLD)图l可知，随着材料强度 
． 
；乏笋 
- 
- 30 
-20 
0 
0 
10 
2O 
0 
40 
．( 
图l 古磷钢板与AK 钢板的成形极限厨(FLD) 
25 
∞ 
∞
讪
曲 
维普资讯 http://www.cqvip.com 


车科技》 
的提高，塑性失稳极限下降，在平面应变状 
态，WP340的e1／e2为42／0，WP370为39／ 
0；，WP390为37／0；而深冲级别为ZF 和 
HF 的SPCEN 与08A1的e ／e 则可达到 
47／0和45／0。因此，含磷钢板用于冲制HF 
级以下的零件是比较合适的。 
2．5．2 模拟成形性能试验 
为了合理利用含磷钢板和更接近实际 
地判断含磷钢板的成形性和适用范围，对武 
钢的WP340、WP390进行了杯突、拉深、锥 
杯和扩孔等模拟成形试验，并与日本的 
SPCEN 进行了对比，试验结果见表6。含磷 
板与AK 钢相比，1E 值差别较小，而I DR、 
CCV、KWI的差别较大。因此，对于胀形和 
扩孔变形较大的零件，选用含磷钢板要慎 
重。杯突值测试结果表明，WP340 和 
WP390的冲压级别达到了F级和S级。 
裹6 台裤钢板模拟成形性能 
注{wP34O、SPCEN 的板厚l
为0 80r
am，W P390板厚 
为1．00r
am 
3 冲压成形试验 
进行了大量的冲压成形试验．试验零件 
约十多种。试冲结果表明(参见表7)， 
340MPa级的吉磷钢板，冲制HF级、Z级车 
身覆盖件是合适的，如门外板、地板等类零 
件，其变形以浅拉延和平面应变为主，最大 
应变在35 ～4O 之间}370MPa级的含磷 
板，冲制Z级制零件是合适的，如后围内 
板、内上粱等，其变形是以浅拉延为主，最大 
应变量在25 ～35 之间；390MPa级的含 
表7 部分典型零件冲压试验结果 
零件名称 
冲压敏尉 
原扳厚mm 
理板厚mm 
原甩材 
理甩材 
音幡率 
地板 
Z 
l_2 
l 0 
0 【
 
BP340 
1DO 
鼓包 
HF 
l_2 
1 0 
O 【
 
BP340 
98 
门外板 
HF 
0．9 
0 8 
O8Al
 
W P340 
100 
后围内 板 
HF 
O 9 
0．8 
08Al
 
WP340 
10O 
后围板 
Z 
1．O 
0．9 
O8A】 
BP340 
100 
后围内板 
Z 
O．9 
0．8 
08Al 
BP340 
100 
后围内板 
Z 
0 9 
0．8 
08Al 
WP370 
100 
内上梁 
Z 
1．2 
『
 
1．0 
08Al 
WP340 
1DO 
磷钢板冲制z级、S级的零件是合适的，如 
加强粱、柜架类零件，其变形以弯曲为主．对 
强度要求较高，最大应变量在25 以下。 
用含磷钢板冲制零件遇到过的问题有 
以下几方面：一是材料贴模性不如08AI，零 
件回弹较大t二是切边冲孔部位毛刺较大； 
三是起皱现象。通过反复摸索，找出了解决 
这些问题的办法，如通过调整模具间隙或凹 
模角度以减小回弹，调整冲裁模刀I
：1减少毛 
刺 对于起皱缺陷，可以用以下方法来消除 
或减轻：控制材料变形区域的应力、应变分 
布；局部扩大胀形成分、减少拉延成分；增设 
拉延筋、调节材料流变；使用阶梯拉延；改进 
26 
零件设计、尽量减少零件横断面轮廓形状的 
急剧变化等。 
4 焊接工艺试验 
材料的焊接性能是钢板的一个重要性 
能，冲压零件的焊装是汽车生产中的重要工 
艺，要求冲压材料有良好的焊接性。材料的 
可焊性主要与碳当量有关，磷的加入对含磷 
钢板的可焊性有一定影响 一般来说含磷钢 
的碳当量高于08AI类材料(主要是Si、Mn 
含量稍高)，再加上磷的不利影响，因此含磷 
钢板的可焊性不如08Al，但如果C、M n、Si 
的含量控制在较低水平时，含磷钢板仍具有 
维普资讯 http://www.cqvip.com 


1997年第5期(总第140期) 
良好的焊接性能。 
对武钢含磷板进行了焊接试验，并与El 
本钢板进行了对比。选用W P340、W P370 
和SPCEN 进行点焊试验。试样用同钢种组 
合，点焊工艺包括软、硬和标准规范，试验结 
果如图2和表8。 
与SPCEN 相比，WP340的点焊可焊 
性区间略窄且移向高电流侧，说明其可焊性 
稍差，这是由于含磷钢板Mn、P、Si的含量 
较高所致，但从图2可焊性区间宽度来看， 
含磷钢板仍具有良好的可焊性 由表8可 
知，含磷钢板焊点的力学性能良好，其正拉 
力、拉剪力均高于SPCEN(El本)和Stl 4 
(宝钢)，焊点强度提高约40 ，而延性系数 
(CTS／TSS)相近，一般认为当延性系数太 
于0．5时，材料便具有较好的可焊性，而几 
种含磷板的延性系数大都在0．8左右。 
表8 含碡钢扳单十焊点力学性能 
材料 
CTS(N) TSS(N) CTS／TSS 
W P340 
S040 
6350 
0．f9 
BP340 
5140 
645O 
0．80 
W P370 
626O 
757O 
0．83 
SPCEN 
439O 
542O 
D．81 
Stl4 
3150 
418o 
o．75 
图2 古磷钢板的可焊区同 
为了考察焊点的疲劳强度，对含磷钢板 
WP340进行了拉剪疲劳试验，并与SPCEN 
进行了对比试验。钢板厚度为1．0mm，试验 
标准参照JISZ3138—83，试样与静态拉剪 
试样相同，加载比R=P⋯／P= =0．1，频率 
为86Hz，试验结果如图3所示。 
WP340和SPCEN 的疲劳试验结果具 
有良好的线性关系，含礴板WP340的焊点 
疲劳性能无论在哪个区都比铝镇静钢 
(SPCEN)高 薄板点焊接头的拉剪疲劳破 
坏，无论是WP340，还是SPCEN，均属母材 
断裂，疲劳裂纹由内表面扩展到外表面，在 
垂直于载荷轴方向沿试样宽度方向扩展，表 
明焊接工艺参数是合理的。 
母3 点焊接头疲劳曲线 
5 应用 
5．1 含磷钢板零件质量考核 
为了考核含磷钢板后车身的质量，我们 
先后坦装了4台驾驶室(东风5l卡车 
EQ1090F)进行整车台架和行车试验。所用 
含磷钢板有BP340、W P340、WP370 和 
W P390，驾驶室零件中使用含磷钢板的有 
13种共计19件。 
台槊试验在MTS三轴向试验台上进 
行，驾驶室和车箱加满规定载荷，采用海南 
试车场和云南弹石路驱动信号，当量里程为 
88．1lkm／h，可靠性里程为8452km。经过 
97 h的强化道路模拟行车试验，整车发生 
故障29起，属于驾驶室的故障10起，其中 
螺帽振落l件，焊点开裂9件。与含磷钢板 
27 
维普资讯 http://www.cqvip.com 


《汽车科拄 
零件有关的开裂有两个，一是前支柱的下角 
开裂，二是地板左加强板左上角的焊点开 
裂。前者与材料及零件受力状态有关，后者 
与焊接工艺质量有关。整车台架试验中，零 
件寿命受到诸如结构、受力状态、材料、生产 
工艺等多种因索的影响，在装车试验的13 
种零件中除1件开裂、t件脱焊外，其余零 
件都顺利通过了可靠性试验，这为太量推广 
应用含磷玲轧钢板提供了一个重要依据。 
行车考核试验是委托湖北省亨运集团 
汽车货运公司(原郧阳地区汽车运输公司) 
进行的，有三台驾驶室投放于行车考核 
(1989年4月1台，1 992年元月2台)，使用 
至今，所有含磷板零件均无开裂、脱焊等现 
象，使用情况见表9。由此可见，驾驶室的部 
分零件使用含磷钢板经行车考核后，获得了 
满意的效果。 
表9 应用含磷钢板驾驶室的行车考核结果 
5．2 应用情况 
东风汽车应用台磷钢板冲制5 t卡车 
车身(驾驶室)零件，至1 996年底累计应用 
量约5000多吨．应用含磷钢板品种主要有 
W P340、W P370、W P390、BP340、BP400等， 
试用零件近30种，每车可节约钢材约 
22kg、斌重约18kg，El前已有部分零件改用 
含磷钢板代替08AI钢生产车身零件，经挤 
效益十分显著。 
6
结束语 
(1)材料试验表明：国产含磷钢板的基 
本性能和成形性能基本上达到了日本同类 
产品的水平，但也存在某些性能略低于日本 
水平，有待于有关钢铁厂家进一步稳定和提 
高产品质量。 
(2)通过对一些典型零件的试冲试验， 
基本地掌握了各强度级别(340MPa至 
400MPa)含磷钢板对各类零件的适用性。 
(3)焊接性能试验结果说明了含磷钢板 
具有良好的可焊性，焊点的力学性能和疲劳 
性能优于低碳铝镇静钢。 
(4)对装配有13种含磷钢板零件的驾 
驶室进行的台架试验表明，部分车身零件使 
用含磷锕板并适当减薄后，顺利通过了严格 
的可靠性试验；实际行车考核结果表明所有 
含磷板零件经4年以上的正常使用(卡车行 
程超过24万km)均无开裂、脱焊等损坏。以 
上结果为大量应用含磷钢板提供了重要依 
据。 
(5)积极做好推广应用工作，并取得了 
可喜的成绩，已将部分零件改用含磷钢，取 
得了良好的经济效益。 
收稿I
J期：1997 06 1o 
本田在美建新厂生产4×4客货两用车 
最近，美国本田汽车公司决定投资 
3000万美元，在美国蒂蒙斯维尔新建一座 
汽车装配厂，生产全轮驱动的客货两用车。 
新工厂占地总面积达2OO ha，建筑面积为 
15750m ，工厂年设计生产能力为10万辆， 
1998年正式建成投产，初期阶段只有600 
名职工 
程振摧
译白(AR)1997，№ 
维普资讯 http://www.cqvip.com

File: 材料工程师/国内冷轧汽车用钢的研发历史 现状及发展趋势.PDF.md
# 国内冷轧汽车用钢的研发历史 现状及发展趋势.PDF

2010年第1期 
鞍钢技术 
ANGI
rANG TECHN0LOGY 
总第361期 
国内冷轧汽车用钢的研发历史、现状及发展趋势 
唐荻，江海涛，米振莉，赵爱民 
(北京科技大学，北京100083)
 
摘要：回顾了我国冷轧汽车用钢的研发历史，总结了我国冷轧汽车用钢的现状，结合国家 
振兴钢铁工业的政策，分析了我国冷轧汽车钢板的发展趋势。提出国内有必要发展新一代先 
进高强汽车用钢，主要包括TWIP钢、Q&P钢和热冲压成型钢等，此举不仅具有巨大的经济意 
义，还具有保证行驶安全、节能减排、环保的现实意义。 
关键词：冷轧；汽车用钢；发展趋势 
中图分类号：F407 
文献标识码：A 
文章编号：1006—4613(2010)O1—0001—06 
Research and Development History of Cold Rolled Steel for Automobile and 
Its Current Applications Situation and Developm ent Trend at Home 
Tang Di，Jiang Haitao，Mi Zhenli，Zhao Aimin 
(Science and Technology University of Beijing，Beijing 100083，China) 
Abstract：The research and development history of cold roiled steels for automobile at home iS 
reviewed，the current situation of their applications is summarized and t
he development trend of an— 
tomoblie steels is analyzed in terms of t
he national policy for promoting t
he iron and steel industry．It 
is necessary to develop a new generation of advanced high strength steels f
or automobile，mainly in— 
cluding TWIP steel，Q&P steel and hot stamping stee1．It not only has the economic signif
icance， 
but also has the practical signif
icance in ensuring t
he safety of driver
s and passengers，saving ener— 
gY，reducing CO2 emission and protecting environment． 
Key words：cold roiled；automobile steel；development t
rend 
从1957年新中国的第一辆汽车正式生产下 
线开始，我国汽车工业在20世纪中期经历了漫长 
的发展过程。1958年中国汽车产量为1万辆， 
1992年突破100万辆。进人新世纪以来，我国汽 
车工业呈现出井喷式的发展，2005年中国汽车产 
量达到570万辆，2008年达到934．5万辆。汽车 
用材的70％～80％是钢铁材料，在一定程度上代 
表了一个国家钢铁工业的水平。我国在汽车品种 
和技术水平方面，已经和发达国家同步。随着汽 
车工业的发展，对优质汽车用钢的要求越来越高， 
需求也越来越大。因此，紧跟汽车工业的发展趋 
唐荻，博士，教授，主要从事钢铁材料的研究开发、性能优化、 
轧制新工艺新技术的研究。 
势，研究和开发新一代汽车用钢，必将成为我国钢 
铁工业应用基础研究的重要发展目标。 
1 国内冷轧汽车钢板研发的历史回顾 
钢材是汽车制造的主要原料，品种主要有型 
钢、中板、薄板、钢带、优质钢材、钢管等，其中以薄 
板和优质钢材为主。冷轧板带及其镀层板带的用 
量约占板带材用量的90％，为450～550 kg，如夏 
利车的用量约为450 kg，车身加长的红旗车为 
550 kg。轿车用冷轧板带及镀锌板厚度为 
0．40—4．00 mm，冷轧板带用量最多的厚度规格 
是0．80 mm，其次是0．70 mm；镀锌板用量最多的 
厚度规格是0．80 mm和0．70 mm。轿车用冷轧 


唐荻等：囤内冷轧汽车用钢的研发历史、现状及发展趋势 
<鞍钢技术)2olo年第1期 
总第361期 
板带的宽度为600～1 850 I／lm，1 000 mm以下的 
用量最大。 
2O世纪50～80年代，国内的汽车用钢由鞍 
钢提供，主要是08A1等软钢板。2O世纪8O年代 
后期，我国开始研发无间隙原子钢(IF钢)。北京 
科技大学的王先进教授最先提出IF钢的研究与 
开发，并且与宝钢、武钢探讨合作研发的可行性。 
1989年，宝钢与北京科技大学合作开发IF钢板，
 
1990年研制成功。1992年试制Stl6，之后试制 
BSC2、BSC3。2001年，宝钢IF钢产量为70万t，
 
2006年产量已达I80万t。1990年，武钢与北京 
科技大学合作试制WIF，1993年投产，2001年武 
钢IF钢产量为6万t。2000年鞍钢试制IF钢，有 
IF(Ti)、IF(Nb+Ti)，前者比例大。2004年鞍钢 
生产IF钢7O万t，其中50万tm于汽车工业。 
随着汽车工业的发展，特别是20世纪90年 
代以后，我国汽车用钢进入了高强化的进程，开始 
含P 钢板的研发。1991年，一汽宝钢试制 
BPD35、BPD40，1992年试制BP34O、BP400，1994 
年试制BP380、BP440、BP460，后来纳入宝钢标准 
BP340、BP400。同一时期，我国还开始了BH钢 
的开发与应用研究。1992年，一汽宝钢试制 
BPH340。1993年，武钢投产WBH340。同年，一 
汽鞍钢试制A220BH，2000年试制BH340。 
我国表面处理钢板的研发始于20世纪80年 
代后期。1986年，武钢深冲镀锌钢板开始应用于 
汽车工业。1990年，武钢一汽试制超深冲热镀锌 
钢板WSX，还试制了微碳深冲镀锌汽车板 
03A1Zn，汽车燃油箱用深冲镀锌板QYX等等。2O 
世纪9O年代，宝钢开始生产电镀锌钢板EG，镀锌 
量为20—40 g／m 。1991年，一汽宝钢试制 
BPD35E、SECE，1993年试制热镀纯锌板GI 
(StO7Z)，1995年试制SECIF(IF基板)。最近几 
年，鞍钢蒂森克虏伯合资公司、广州JFE合资公司 
都可生产系列GI、GA热镀锌汽车钢板。 
2 国内冷轧汽车钢板的研发现状 
2．1 高端汽车用钢品种的开发 
(1)IF钢 
超低碳IF钢已经成为一个国家汽车钢板生 
产水平的标志。我国超低碳IF钢的研究和开发 
起步较晚，1989年北京科技大学与武钢、宝钢合 
作开始IF钢的研究与开发工作，随后成功地生产 
出IF钢和热镀锌IF钢板等其它产品，如超深冲 
高强钢板、热轧拉延板和深冲板、烘烤硬化板等。 
北京科技大学实验室开发的IF钢系列钢种的性 
能如表1所示。 
表1 北京科技大学研制开发的IF钢系列钢种的性能 
注：ULC BH的烘烤硬化值>30 MPa，时效指数为23 MPa；HR DQ IF的时效指数<30 MPa，脆性转变温度为一7O℃。 
目前，宝钢IF钢C和N的控制已达国际先 
进水平(2OO1年后低于0．002 0％)，冲压性能从 
DQ到SEDDQ均可批量生产。与此同时，IF钢家 
族(普板、热镀锌和电镀锌)也得以迅速发展。不 
但能够生产IF软钢，也可生产强度达440 MPa的 
高强度IF钢【2j。鞍钢和武钢的IF钢产量也已接 
一
2 一 
近百万吨。 
(2)BH钢 
BH(烘烤硬化)钢是最具有使用前景的高档 
轿车面板用钢种之一，主要用于汽车的外板，按照 
屈服强度可分为180、210、240、270、300、340 MPa 
等级别。目前，国内新一代轿车外板多采用这一 


2010年第1期 
鞍钢技术 
ANGANG r】 CHNOLOGY 
总第361期 
系列的电镀锌烘烤硬化钢板，主要是180 MPa和 
210 MPa两种级别。 
宝钢、鞍钢和武钢均已试制和生产出不同牌 
号的冷轧BH钢板，并基本上掌握了关键的工艺 
控制技术。如宝钢可以生产180、210、240、270和 
300 MPa等多个级别冷轧普板、电镀锌和热镀锌3 
个大类的BH钢板。就电镀锌和热镀锌BH钢板 
来说，就有B140H1、B180H1、B180H2、B210H2、 
B250H2、H180BD、H220BD、H260BD等多个牌号， 
上海大众的Passat、一汽的Audi A6、红旗和上海 
通用的BUICK轿车等多采用这一系列的电镀锌 
烘烤硬化钢板，主要是180 MPa和220 MPa两种 
级别。近年来，鞍钢成功开发出了BH340和 
180BH烘烤硬化冷轧钢板，其中，2008年开发的 
超低碳180BH具有良好成型性能及适中的烘烤 
硬化值(30～50 MPa)，能够满足汽车生产工艺的 
要求。武钢自2O世纪9O年代就开始了BH钢的 
研究工作，主要研制的是用罩式退火方式处理的 
抗拉强度为340 MPa的裸板。2007年，武钢开始 
研制超低碳烘烤硬化钢，如纯锌超低碳烘烤硬化 
钢H80BD+z，目前在奇瑞公司、东风乘用车、一 
汽大众、神龙汽车等进行了认证和应用。 
目前，宝钢、鞍钢和武钢根据用户需要和各自 
的工艺路线特点，正在进一步扩大强度级别范围， 
提高性能稳定性，形成系列化、标准化的产品。 
(3)DP钢 
DP(双相)钢具有优良的力学性能和成型性 
能，是理想的汽车用高强钢板。高强度双相钢是 
汽车结构中应用最多的品种之一。在国际钢铁协 
会超轻钢车体计划一先进车概念(ULSAB— 
AVC)项目中，DP钢单车用量为162．25 kg，约占 
整车用先进高强度钢板总质量的74．3％。北美 
计划到2010年双相钢用量占汽车用钢的45％。 
目前，我国一些钢厂正在开发和生产DP钢，并不 
断应用于新型汽车。 
据报导，宝钢在2007年5月份实现了DP780 
钢的批量生产，目前可提供DP390、DP440、 
DP590、DW／80 4个级别的双相钢(可提供电镀锌 
板)。2008年，鞍钢在大连镀锌线成功地进行了 
热镀锌双相钢590DP的工业试验，在冷轧厂3 线 
完成了CR340／590DP、CR420／780DP的试生产， 
具备了批量供货能力。武钢已完成了实验室 
800 MPa级别热镀锌、冷轧DP钢种的研发，
 
600 MPa级别的双相钢已完成工业试制并得到实 
际应用。 
目前，国际上可供货的冷轧双相钢板最高级 
别达到了1 18o MPa，我国仅为780 MPa；热镀锌 
双相钢最高级别达到了980 MPa，我国仅为 
600 MPa。由此可以看出，我国与世界先进水平 
相比还存在很大的差距，应该加强高级别双相钢 
的研制 J。 
(4)TRIP钢 
20世纪9O年代以来，TRI
P(相变诱发塑性) 
钢开始在国外汽车工业得到应用，因其具有高的 
抗冲撞吸收能，多被用于制造汽车安全零部件。 
目前，国外TRIP钢的供货级别覆盖了590— 
1 180 MPa范围内的4个级别。其中，TRIP590和 
TRIP780能够进行热镀锌工艺生产，而且成分体 
系也逐渐由高碳高硅发展到适合焊接、表面质量 
良好的低碳低硅系列。2000年以来，国内开始对 
TRI
P 钢进行大量深人的研究。国内研发机构主 
要有北京科技大学、上海大学、东北大学、宝钢、鞍 
钢、武钢、首钢等，经历了由高硅向低硅的转化。 
至2008年，宝钢能够提供590 MPa的冷轧TRIP 
钢和热镀锌TRIP钢，已经成功研发780 MPa的冷 
轧TRI
P 钢，正在着手980 MPa冷轧TRIP钢的开 
发。鞍钢冷轧TRIP钢涵盖了高硅低铝、低硅高 
铝和低硅低铝等几个系列，试生产了590 MPa和 
780 MPa的冷轧T
R IP钢，其中590 MPa的还进行 
了热镀锌的工业试制。武钢完成了800 MPa级别 
冷轧和镀锌TRIP钢的实验室研发，通过Nb、V的 
微合金化，使得TR
IP钢具有优异的强塑性综合 
性能。 
目前，国内的研究基本上集中在3个方面：一 
是对热处理工艺的合理化探索；二是合金元素对 
组织与性能影响的研究；三是残余奥氏体稳定性 
的研究。国内对600 MPa级以上热镀锌TRIP钢 
和800 MPa级以上冷轧TRIP钢的研究比较少，是 
今后努力的方向。 
2．2 国内钢铁企业汽车用钢的生产现状 
目前，国内汽车用钢的生产企业主要有宝钢、 
鞍钢、武钢、首钢、马钢等，均能够按照不同的国际 
和国外先进标准进行生产，产品质量较高，对进口 


唐荻等：国内冷轧汽车用钢的研发历史、现状及发展趋势 
<鞍钢技术)2010年第1期 
总第361期 
的依赖程度正在不断减弱。 
(1)宝钢 
从1989年宝钢供应上海大众第一批汽车板 
起，目前国内几乎所有的国产车，均已使用宝钢板 
或开始认证宝钢板。2003年，宝钢先后与上汽集 
团、一汽集团、东风集团签署战略合作协议，与三 
大汽车集团在钢材供应、技术开发、钢材及零部件 
加工、物流管理、企业管理、汽车销售等方面展开 
全方位合作。2005年，宝钢股份已有l5个钢种 
通过通用北美汽车总部的认证，用于上海通用中 
高档车型的45个零部件的生产。2007年宝钢股 
份公司的汽车板销量已突破320万t，占据国内市 
场半壁江山[4]。凭借多年的技术储备和积累，宝 
钢致力于向汽车板的“高强化”和“镀锌化”发展，
 
到2008年，冷轧汽车板品种开发已经涵盖了9大 
类钢板，强度级别扩展到340～1 470 MPa。宝钢 
冷轧汽车用钢品种和强度级别见表2 J。
 
表2 宝钢冷轧汽车用钢品种和强度级别 
品种级别—34—
0—37
—0—39
—0—4 
40型
4
塑
90
墅
5
塾
40 5
些
90
l_
78
—0—98—
0—
118
—0 1470 
注：●商业化；o正在开发。 
宝钢拥有宽度为2 030 mm、1 800 inm、 
1 550 mm、I 700 mm 4条连续退火生产线、7条热 
镀锌生产线和l条电镀锌生产线。冷轧及镀锌产 
能为690万t，其中普冷425万t、热镀锌245万t、 
电镀锌25万t。 
(2)鞍钢 
鞍钢是我国第二家具备轿车面板批量生产能 
．．—
—
4 ．
．
—— 
力的企业。鞍钢新轧一蒂森克虏伯镀锌钢板公司 
年产汽车镀锌板32万t，IP冷轧轿车板及IF汽车 
用钢已用于红旗轿车的生产-6 
J。至2008年底，鞍 
钢汽车用钢产量超过100万t，在冷轧3 生产线 
上进行了CtB40／590DP、CR420／780DP冷轧先进 
高强钢的工业试制，在鞍钢新轧一蒂森克虏伯镀 
锌钢板公司进行了热镀锌490DP和590DP的工 
业试制，试验钢的性能达到了标准要求。鞍钢生 
产的TRIP600抗拉强度>600 MPa，屈服强度> 
350 MPa，总延伸率>32％；TRIPS00的抗拉强度 
>800 MPa，屈服强度>500 MPa，总延伸率> 
24％。工业化生产线上制造的TRIP6o0、Tf【IP800 
达到了强度与延伸率的很好匹配。 
鞍钢对新钢种在汽车上的应用进行了大量的 
试验和研究，并成功实现了汽车零部件的制造和 
应用。其中，TRIP600钢被用于ISTANA面包车 
前端梁构件、后门上框架加强筋和后门铰链安装 
加强筋等多种零部件的制造和应用；TRIPSO0钢 
被用于Mazada 6轿车板II一左右加强板骨架焊 
接总成等部件的制造和应用，均达到了满意的效 
果。 
(3)武钢 
2007年，武钢轿车板产量达到100万t。为 
了进一步优化冷轧品种结构，稳步提高产品质量，
 
不断提升轿车用钢的市场竞争力，2008年武钢研 
发目标为轿车板产销量达到120万t，其中车身外 
板3万t。 
目前，武钢连退轿车车身外板已经成功开发 
出多个产品(DC04一C、DC05一C、DC06一C、 
WH180Y、DX56D+ZF—C、DX54D+z)，并已实 
现了批量订货。超低碳烘烤硬化钢板已实现小批 
量供货。热镀锌轿车车身内板用户已扩大到神 
龙、上海大众、上海通用、奇瑞公司、东风乘用车等 
多家公司。车身外板用户已扩大到神龙、奇瑞、东 
风乘用等多家轿车生产厂。合金化热镀锌轿车车 
身板已实现小批量供货。 
(4)首钢 
2007年11月，年产150万t钢的首钢顺义冷 
轧薄板生产线建成并投产，这标志着首钢开始进 
军汽车钢板领域。至2008年底，首钢开发了7大 
类37个牌号的汽车用钢。实现了铝镇静钢、超低 
碳IF钢和高强IF钢、低合金高强度钢和双相钢 


2010年第1期 
鞍钢技术 
ANGANG TEC删
OLOGY 
总第361期 
等5大类、17个牌号的汽车钢的工艺试制。实现 
了铝镇静钢、超低碳IF钢、低合金高强度钢3大 
类、10个牌号的汽车钢的批量生产。自投产至 
2008年底，共生产出冲压钢7O余万t，其中IF钢 
约2万t。目前，通过实验室研发，高强IF可以达 
到440 MPa，冷轧、镀锌DP和TRIP钢可以达到 
800 MPa。 
(5)马钢 
马钢新区四钢轧拥有一条年产210万t的酸 
洗一轧机联合生产线，
2条年产量分别达到40万t 
和45万t的热镀锌生产线，1条年产90万t的连 
续退火生产线。2007年投产以来，马钢定位高端 
新产品的开发，投产后不久就成功开发出SPCD、 
DC01、DC03、DC04(IF)等钢种，其中DC04(I
F)钢 
板带在江淮、奇瑞等汽车厂家进行冲击压模试验 
时的成功率达100％。随着DC04的成功开发，马 
钢新区于2008年开始研发(SEDDQ)汽车板 
DC06，在奇瑞、江淮、南汽等汽车厂进行复杂成型 
的汽车零件试冲，用户试用效果良好。至2008年 
底，马钢累计生产汽车板10余万t，2009年计划 
生产汽车板25万t。 
3 国内冷轧汽车钢板的发展趋势 
在国家政策的指导下，我国钢企面临开发新 
一
代先进高强汽车用钢的需求，这是机遇，也是挑 
战。新一代先进高强钢是指除传统的DP、TRIP、 
cP钢(AHSS，强度与延伸率的乘积为10 000～ 
25 000(MPa·％)，即第一代高强钢)之外的极 
高塑性的孪晶诱导塑性(TWIP)钢(U—AHSS，强 
度与延伸率的乘积在60 000(MPa·％)，即第二 
代高强钢)和具有中等Mn、Si、A1合金含量的高 
强度钢(X—AHSS，即第三代高强钢)，见图1。 
第三代高强钢还在研发过程中，成分及工艺 
不十分明确，但其显著的特点是强塑积介于前两 
代高强钢之间，高塑机制应包含在前两代之间，即 
钢中存在一定量的亚稳奥氏体和多相(马氏体、 
铁素体、贝氏体)共存，在汽车行业有着广泛的应 
用前景。目前，国内有必要发展新一代先进高强 
汽车用钢，此举不仅具有巨大的经济意义，还具有 
保证行驶安全、节能减排的现实意义。 
下面简要介绍国内正在研发的、最具发展前 
景的TWI
P 钢、Q&P钢和热冲压成型钢3种新一 
代先进高强汽车用钢。 
＼
、 
斟 
凸 
一
 
划 
P 
400 600 800 lO00 1 200 1 4OO 
抗拉强度／MPa 
强度和延伸率的乘积(MPa·％)分别为 
1— 1O 000；2— 2O 00o；3— 4o 000；4— 6o 000 
图1 汽车用先进高强钢的强度和延伸率示意图 
(1)TWIP钢 
TWIP钢是最近几年国外为满足ULSAB计划 
需求而开发的新型钢种。该钢有极高的塑性指标 
(最大延伸率可达95％)和高的强度(600— 
1 000 MPa)，或者通过成分调整达到高的强度 
(>1 000 MPa)及较高的延伸率(>50％)，并且 
对冲击能量的吸收程度是现有高强钢的两倍，特 
别适用于新一代汽车使用。目前，我国对TWI
P 
钢的研制还停留在实验室制备阶段。北京科技大 
学等已经研发了大量成分体系的TWI
P 钢，如从 
第1代TM P钢的Fe一25Mn一3A1—3Si一0．03C 
系到第2代的添加cu、Ni元素的TWIP钢，到目 
前的Fe一23Mn一0．6C系和Fe一26Mn一11A1— 
1．1c系，其成分体系不断更新，应用范围不断扩 
大。此外，这类钢的生产工艺和使用技术也成为 
研究的重点。我国已经摸索并成功掌握了TWIP 
钢的轧制、退火工艺，正在研究并解决高锰、高硅、 
高铝钢的冶炼、铸坯质量控制以及加工工艺，有望 
实现工业化生产。通过TW'IP钢的开发，能使我 
国钢企占据汽车用钢生产研发的制高点，极大提 
高我国钢企冶炼、连铸、轧制及加工工艺水平。 
(2)Q&P钢 
Q&P(淬火配分)钢是一种新型的高强度、高 
塑(韧)性的马氏体钢，属于第三代高强钢，可以 
达到的力学性能范围为：抗拉强度800—1 500 
MPa,伸长率15％ 40％[ 。 
一
一
 
一
一
一
～Ⅺ 
∞ 
∞ 
0 


唐荻等：国内冷轧汽车用钢的研发历史、现状及发展趋势 
<鞍钢技术)2010年第1期 
总第361期 
目前，国内外对Q&P工艺的研究还处于起步 
阶段，相关的理论研究仅为初步探索阶段。不过，
 
Q&P钢具有优异的强度和塑性综合性能，作为汽 
车结构用钢，可大大减轻车体质量，增强车体抵抗 
撞击的能力，提高汽车运行的安全性，具有很好的 
发展前景。 
(3)热冲压成型钢 
近年来，国外采用热冲压成型工艺对含硼钢 
进行了研究，并获得了超高强零件，强度可达 
1 500 MPa以上 J。该工艺首先将轧后的含硼钢 
板在加热炉中加热至850～950℃，保温数分钟，
 
待钢板完全奥氏体化后，利用自动化装置在数秒 
钟内将其送入一个带有冷却系统的冲压模具中，
 
在冲压的同时实现淬火。轧后的含硼钢板抗拉强 
度约1 500 MPa，热轧组织为铁素体加珠光体，而 
热冲压后为马氏体组织 J。目前，国外已经开 
始大批量生产含硼热冲压成型钢，而我国仅宝钢 
等厂家引进了两条生产线，处于工业摸索阶段。 
相关工业应用基础研究的报道很少。 
(4)其他钢种 
其他钢种如高强度的DP1000、TRIP1000、超 
细晶粒高强钢等，国内的一些企业和研究院所也 
有相应的研究。 
4 结语 
中国汽车工业迅猛发展，已成为国民经济的 
支柱产业，新车型的推出已经基本和发达国家同 
步，这就要求汽车材料的研发必须与世界同步。 
今后汽车用钢的发展方向是开发新型先进高强 
钢，在进一步提高强度、降低车重的同时，要综合 
考虑安全、成型等因素，将更多的新的强韧化机制 
应用到高强钢的开发中。我国钢铁企业应及时掌 
握国内外先进高强度汽车钢板的发展动向，适时 
地进行产品开发及应用技术的研究，使我国汽车 
用钢达到世界先进水平。 
参考文献 
[1] Horvath C D，Fekete J R．Opportunit
ies and challengesforin- 
cre8sed usage of adva
nced higb strength steels in automobile 
applications[C]／／Baker M A．Proc．of Int．Conf．On Ad— 
vaneed High Strengt
h Steels for Automotive Applic
at
ions．
 
USA：AIST Golden Co．，2004：1—7． 
[2] 王利，陆匠心．宝钢高等级汽车板的生产技术及发展[C]／／ 
2004年全国炼钢、轧钢生产技术会议论文集．无锡：中国金 
属学会，2004：57—63．
 
[3] 田志强，唐荻，江海涛，等．汽车用双相钢研究与生产现状 
[J]．机械工程材料，2009，33(4)：1-5．
 
[4] 陆匠心，王利．高强度汽车钢板的生产与使用[J]．汽车工 
艺与材料，2004(2)：1—6．
 
[5] 江海涛，唐荻，米振莉．汽车用先进高强度钢的开发及应用 
进展[J]．钢铁研究学报，2007(8)：l一5．
 
[6] 张志勤，何立波，高真凤．蒂森克虏伯钢铁公司汽车板生产 
现状[J]．鞍钢技术，2OO5(5)：6—8．
 
[7] 王利，杨雄飞，陆匠心．汽车轻量化用高强度钢板的发展 
[J]．钢铁，2006，41(9)：1—8．
 
[8] 马呜图，M．F．Shi．先进的高强度钢及其在汽车工业中的应 
用[J]．钢铁，2004，39(7)：68—72．
 
(编辑
许营) 
收稿日期：2009～10—19 
扣 和 扣和 
和+叶 扣扣和 和 和和和扣 扣和■+叶 扣扣扣 
扣扣扣 和 和 扣扣 
2009年全球粗钢产量同比下降8％ 
国际钢铁协会(worldstee1)在布鲁塞尔当地时间1月22 1
3公布的统计报告表明，2009年全球66个 
主要产钢国和地区粗钢产量全年累计为11．99亿t，同比下降8．1％。2009年全球所有国家粗钢产量累 
计l2．2亿t，同比下降8％。 
该统计数据还显示，2009年欧盟27国粗钢产量为1．39亿t，同比下降29．7％；独联体粗钢产量为 
9 736万t，同比下降14．7％；北美粗钢产量为8 225万t，同比下降33．9％；亚洲粗钢产量为6．756亿t，
 
同比增长3．8％。2009年中国粗钢产量5．678亿t，同比增长13．5％，占全球总产量的46．6％，所占比 
重比2008年提高8．9个百分点。 
—
—
摘自“中国联合钢铁网”
