Repository: kujaxr/obsidian-vault

File: 材料工程师/塑料焊接工艺流程（BOP）.xlsx.md
# 塑料焊接工艺流程（BOP）.xlsx

| 焊接成型工艺流程（BOP） |  |  |  |  |
| 热压流程 | 参数 | 设备要求 | 质量要求 | 测试方法 |
| 焊接 | 温度：200-220（根据材料类型） | 焊接机、胎膜 | 2.焊点饱满、无缺陷、无虚焊3.焊接强度复合要求 | 目视、焊接力测试 |
|  | 周期时间：48s（根据材料类型） |  |  |  |

File: 材料工程师/塑料电镀工艺流程.pdf.md
# 塑料电镀工艺流程.pdf

塑料电镀工艺 
 
——应用于汽车行业的高耐腐蚀性ABS/ABS+PC 
塑料电镀工艺。 
1/46 


2/46 
塑料电镀 
 
1、塑料电镀在汽车行业的应用 
2、塑料电镀的相关概念 
3、电镀线介绍 
4、塑料（ABS/ABS+PC）电镀的工艺流程 
5、提高零件耐腐蚀性能的控制方法 
6、塑料电镀常见的不良缺陷及控制 
 


一、塑料电镀在汽车行业 
      的应用 
3/46 


塑料电镀在汽车行业的应用 
4/46 
散热
器格
栅 
保险
杆饰
条 
 
字标 
 
汽车
标牌 
 
防
擦
饰
防擦饰
条 
 
 
车轮盖 
 
挡位
面板 
内门把手 
◎塑料电镀件被大量用于汽车内／外装饰性零件上 


5/46 
二、塑料电镀的相关概念 


塑料电镀的相关概念 
• 电镀：以直流电进行电解的方式使金属或合金沉积
在工件表面，以形成均匀、致密、结合力良好的金
属层的过程 。 
• 塑料电镀：采用一定的加工方法（通常为化学镀），
先在塑料表面获得导电膜，然后用电镀的方法加厚
的过程。 
• 金属腐蚀：金属和周围环境中的电解质接触就会发
生化学或电化学作用，导致金属被破坏（例如钢铁
在环境中生锈）。 
• 阳极性镀层：在一定条件下，镀层的电位负于基体
金属电位的一种镀层（常常被用于牺牲该镀层来保
护基体） 。 
• 阳极牺牲性腐蚀：通过牺牲电位较负的金属，从而
延缓电位较正金属的腐蚀。 
 
6/46 


7/46 
2.1、电镀原理 
借助外界直流电的作用，在溶液中進行电解反应，使导电体的表面沉
积一金属或合金层的方法，称为电镀。  
☆ 图例： 
阴极主要反应 :  
  Cu2+ + 2e- → Cu  
阳极主要反应 : 
  Cu →Cu2+ + 2e-  
阴极副反应 :  
2H3O+ + 2e- →H2 + 2H2O  
阳极副反应 : 
6H2O →O2 + 4H3O+ + 4e-  


相关概念—电镀过程 
8/46 
电 镀 
阳极 
阴极 
— 
+ 
以镀铜为例（其它金属电镀过程类似）： 
硫酸铜溶液 
铜球，阳极：Cu－2e → Cu2+（氧化反应，铜阳极被溶解） 
产品，阴极：Cu2+ +2e → Cu（还原反应，铜在阴极析出） 
+ 
— 
零件在溶液中为阴极，
铜在其表面沉积 
光
亮
铜
镀
槽
 
先决条件：1、直流电源 2、电解质溶液 3、阳极 4、阴极 5、闭合回路 


9/46 
四、塑料（ABS/ABS+PC）      
          电镀的工艺流程 


MINTH 
基材为塑料，具有不导电性。电镀过程中必须先
期进行金属化处理。 
   基材为ABS和pc/abs，材质耐高温性较差。 
产品结构比较简单，电镀过程中容易变形，在产
品设计和挂具制作上比金属电镀有较大的难度。 
塑料和金属镀层存在不同的膨胀系数。 
 
 
塑料电镀的特点

File: 材料工程师/外饰-11757034-车轮饰盖总成-ADV-20260113.xlsx.md
# 外饰-11757034-车轮饰盖总成-ADV-20260113.xlsx

| 附件一 总成零件开发验证计划-材料部分模板
SMPV-4.3.2-003-QA–F01 |  |  |  |  |  |  |  |  |  |  |  |  |  |  |  |  |
| 上海汽车集团股份有限公司乘用车公司
SAIC MOTOR PASSENGER VEHICLE CO. |  |  |  |  |  |  |  |  |  |  |  |  |  |  |  |  |
| 零件开发验证计划—材料部分
Component ADV Plan - Material test |  |  |  |  |  |  |  |  |  |  |  |  |  |  |  |  |
| 整车项目号/Project No    AH4EM-M0   PT项目号/PtProject No          零件号/Part No   11757034      零件名称/Part Name    轮胎饰盖总成      供应商/Supplier    广州市金钟汽车零件股份有限公司          |  |  |  |  |  |  |  |  |  |  |  |  |  |  |  |  |
| 序号 | 零件名称 | 材料牌号/名称 | ADV试验条目编号 | ADV试验条目 | ADV试验子条目 | 要求/限值 | 技术要求/协议编号 | 技术要求/协议名称 | 试验规范编号 | 试验规范名称 | 分析/试验地点/单位 | 试验样件数量 | 分析/认证类型 | 试验开始时间 | 试验结束时间 | 备注 |
| 1 | 车轮饰盖总成 | PP-MD40，底漆：VPCH04493-CS,银漆 VPCH15713，1085-H15，3M GT4108，65MN | FF-220406-000679 | 汽车零件耐气候交变试验 | 气候交变（方法A） | 外观及功能无变化，无永久变形和裂痕（在试验后恢复至常温，存放2H后进行永久变形评 价，不允许存在永久变形） | SMTC 5 400 005-2024（V4） | 整车及零部件耐气候交变试验 | SMTC 5 400 005-2024（V4） | 整车及零部件耐气候交变试验 | / | 3 | DV/PV | 2024-11-30 | 2025-03-20 |  |
| 2 | 车轮饰盖总成 | PP-MD40，底漆：VPCH04493-CS,银漆 VPCH15713，1085-H15，3M GT4108，65MN | FF-220406-000616 | 耐环境存放 | 高温存放 | 外观及功能无变化，无永久变形和裂痕（在试验后恢复至常温，存放2H后进行永久变形评 价，不允许存在永久变形） | SMTC 5 300 001- 2019（V6） | 外饰件涂装要求 | / | / | / | 3 | DV/PV | 2024-11-30 | 2025-03-20 |  |
| 3 | 车轮饰盖总成 | PP-MD40，底漆：VPCH04493-CS,银漆 VPCH15713，1085-H15，3M GT4108，65MN | FF-220406-000617 | 耐环境存放 | 低温存放 | 外观及功能无变化，无永久变形和裂痕（在试验后恢复至常温，存放2H后进行永久变形评 价，不允许存在永久变形） | SMTC 5 300 001- 2019（V6） | 外饰件涂装要求 | / | / | / | 3 | DV/PV | 2024-11-30 | 2025-03-20 |  |
| 4 | 车轮饰盖总成 | PP-MD40，底漆：VPCH04493-CS,银漆 VPCH15713，1085-H15，3M GT4108，65MN | FF-220406-000650 | 汽车零部件有害物质 | ELV检测 | 符合标准 | SMTC 5 500 001-2024(V7) | 汽车零件和材料中禁用/限用危险物质 | SMTC 5 500 001-2024（V7） | 汽车零件和材料中禁用/限用危险物质 | 上海华测品正检测技术有限公司 | 3 | DV/PV | 2024-11-30 | 2025-03-20 |  |
| 5 | 车轮饰盖总成 | PP-MD40，底漆：VPCH04493-CS,银漆 VPCH15713，1085-H15，3M GT4108，65MN | FF-220406-000651 | 汽车零部件有害物质 | REACH检测 | 符合标准 | SMTC 5 500 002-2023(V3) | 整车及零部件REACH法规实施指南 | SMTC 5 500 002-2023（V3） | 整车及零部件REACH法规实施指南 | 上海华测品正检测技术有限公司 | 3 | DV/PV | 2024-11-30 | 2025-03-20 |  |
| 6 | 车轮饰盖总成 | PP-MD40，底漆：VPCH04493-CS,银漆 VPCH15713，1085-H15，3M GT4108，65MN | FF-221027-000013 | 汽车零部件有害物质 | POPs检测 | 符合标准 | （EU）2021/277 | 持久性有机污染物（POPs）法规 | （EU）2021/277 | 持久性有机污染物（POPs）法规 | 上海华测品正检测技术有限公司 | 3 | DV/PV | 2024-11-30 | 2025-03-20 |  |
| 7 | 车轮饰盖基材 | PP-MD40 | FF-220402-000154 | 红外光谱分析 | 红外光谱分析 | 聚丙烯 | SMTC 5 310 014-2021(V7) | 聚丙烯成品件材料要求 | GB/T 6040-2019 | 红外光谱分析方法通则 | SGS | 3 | DV/PV | 2024-11-30 | 2025-03-20 |  |
| 8 | 车轮饰盖基材 | PP-MD40 | FF-220402-000078 | 塑料-非泡沫塑料的密度 | 密度/g/cm3 | 1.22±0.03 | SMTC 5 310 014-2021(V7) | 聚丙烯成品件材料要求 | GB/T 1033.1-2008 (方法A，浸渍法) | 塑料-非泡沫塑料的密度测定方法-第1部分:浸渍法、液体比重瓶法和滴定法 | SGS | 3 | DV/PV | 2024-11-30 | 2025-03-20 |  |
| 9 | 车轮饰盖基材 | PP-MD40 | FF-220402-000081 | 塑料-灰分（填料含量） | 灰分（填料含量）/% | 40±3 | SMTC 5 310 014-2021(V7) | 聚丙烯成品件材料要求 | GB/T 9345.1-2008（方法A-直接煅烧） | 塑料-灰分的测定-第1部分：通用方法 | SGS | 3 | DV/PV | 2024-11-30 | 2025-03-20 |  |
| 10 | 车轮饰盖基材 | PP-MD40 | FF-220401-000001 | 塑料-拉伸性能 | 拉伸强度/Mpa | ≥20 | SMTC 5 310 014-2021(V7) | 聚丙烯成品件材料要求 | GB/T 1040.2-2022 | 塑料材料拉伸性能 | SGS | 3 | DV/PV | 2024-11-30 | 2025-03-20 |  |
| 11 | 车轮饰盖基材 | PP-MD40 | FF-220402-000055 | 塑料-弯曲性能 | 弯曲强度/Mpa | ≥34 | SMTC 5 310 014-2021(V7) | 聚丙烯成品件材料要求 | GB/T 9341-2008 | 塑料-弯曲性能的测定 | SGS | 3 | DV/PV | 2024-11-30 | 2025-03-20 |  |
| 12 | 车轮饰盖基材 | PP-MD40 | FF-220402-000061 | 塑料-弯曲性能 | 弯曲弹性模量/Mpa | ≥2800 | SMTC 5 310 014-2021(V7) | 聚丙烯成品件材料要求 | GB/T 9341-2008 | 塑料-弯曲性能的测定 | SGS | 3 | DV/PV | 2024-11-30 | 2025-03-20 |  |
| 13 | 车轮饰盖基材 | PP-MD40 | FF-220406-000663 | 塑料-悬臂梁冲击强度 | 悬臂梁无缺口冲击强度 | ≥15 | SMTC 5 310 014-2021(V7) | 聚丙烯成品件材料要求 | GB/T 1843-2008 | 塑料-悬臂梁冲击强度的测定 | SGS | 3 | DV/PV | 2024-11-30 | 2025-03-20 |  |
| 14 | 车轮饰盖基材 | PP-MD40 | FF-240511-000003 | 塑料热老化试验 | 塑料热老化试验 | ≥400h 400h min (Other Parts) | SMTC 5 310 014-2021(V7) | 聚丙烯成品件材料要求 | GB/T 7141-2008 | 塑料热老化试验方法 | SGS | 3 | DV/PV | 2024-11-30 | 2025-03-20 |  |
| 15 | 卡簧 | 65MN | FF-220406-000597 | 耐腐蚀试验 | 中性盐雾 | 720小时基体无腐蚀 |  SMTC 3 232 001-2012（V2） | 车轮饰盖的工程测试方法 | ISO 9227 | 人造气氛腐蚀实验盐雾实验 | 苏州市信测标准技术服务有限公司 | 3 | DV/PV | 2024-11-30 | 2025-03-20 |  |
| 16 | 卡簧 | 65MN | FF-220913-000100 | 化学成分 | C | ≤0.15% | GB/T 24588-2009 | 不锈弹簧钢丝 | GB/T 11170-2008 | 不锈钢多元素含量的测定火花放电院子发射光谱法 | 苏州市信测标准技术服务有限公司 | 3 | DV/PV | 2024-11-30 | 2025-03-20 |  |
| 17 | 卡簧 | 65MN | FF-220406-000394 | 化学成分 | Si | ≤1.0% | GB/T 24588-2009 | 不锈弹簧钢丝 | GB/T 11170 | 不锈钢 多元素含量的测定 火花放电原子发射光谱法（常规法） | 苏州市信测标准技术服务有限公司 | 3 | DV/PV | 2024-11-30 | 2025-03-20 |  |
| 18 | 卡簧 | 65MN | FF-220406-000395 | 化学成分 | Mn | ≤2.0% | GB/T 24588-2009 | 不锈弹簧钢丝 | GB/T 11170 | 不锈钢 多元素含量的测定 火花放电原子发射光谱法（常规法） | 苏州市信测标准技术服务有限公司 | 3 | DV/PV | 2024-11-30 | 2025-03-20 |  |
| 19 | 卡簧 | 65MN | FF-220406-000396 | 化学成分 | P | ≤0.045% | GB/T 24588-2009 | 不锈弹簧钢丝 | GB/T 11170 | 不锈钢 多元素含量的测定 火花放电原子发射光谱法（常规法） | 苏州市信测标准技术服务有限公司 | 3 | DV/PV | 2024-11-30 | 2025-03-20 |  |
| 20 | 卡簧 | 65MN | FF-220406-000397 | 化学成分 | S | ≤0.030% | GB/T 24588-2009 | 不锈弹簧钢丝 | GB/T 11170 | 不锈钢 多元素含量的测定 火花放电原子发射光谱法（常规法） | 苏州市信测标准技术服务有限公司 | 3 | DV/PV | 2024-11-30 | 2025-03-20 |  |
| 21 | 卡簧 | 65MN | FF-220406-000399 | 化学成分 | Ni | 8.0-10.0% | GB/T 24588-2009 | 不锈弹簧钢丝 | GB/T 11170 | 不锈钢 多元素含量的测定 火花放电原子发射光谱法（常规法） | 苏州市信测标准技术服务有限公司 | 3 | DV/PV | 2024-11-30 | 2025-03-20 |  |
| 22 | 卡簧 | 65MN | FF-220406-000398 | 化学成分 | Cr | 17.0-19.0% | GB/T 24588-2009 | 不锈弹簧钢丝 | GB/T 11170 | 不锈钢 多元素含量的测定 火花放电原子发射光谱法（常规法） | 苏州市信测标准技术服务有限公司 | 3 | DV/PV | 2024-11-30 | 2025-03-20 |  |
| 23 | 油漆 | 底漆：VPCH04493-CS,黑漆 VPCH18729,银漆 VPCH15713 | FF-221024-000015 | 表面保护 | 漆膜厚度 | 清漆厚度：15-55um 色漆厚度：8-50um | SMTC 5 300 001- 2019（V6） | 外饰件涂装要求 | SMTC 6 330 013 | 漆膜的铅笔硬度 | / | 3 | DV/PV | 2024-11-30 | 2025-03-20 |  |
| 24 | 油漆 | 底漆：VPCH04493-CS,黑漆 VPCH18729,银漆 VPCH15713 | FF-230213-000025 | 表面保护性能 | 划格试验 | ≤1级   | SMTC 5 300 001- 2019（V6） | 外饰件涂装要求 | GB/T  9286 | 色漆和清漆划格试验 | / | 3 | DV/PV | 2024-11-30 | 2025-03-20 |  |
| 25 | 油漆 | 底漆：VPCH04493-CS,黑漆 VPCH18729,银漆 VPCH15713 | FF-220406-000610 | 附着力测试 | 蒸汽喷射试验 | 涂层无脱落 | SMTC 5 300 001- 2019（V6） | 外饰件涂装要求 | SMTC 5 200 008 | 油漆涂层的蒸汽喷射 | / | 3 | DV/PV | 2024-11-30 | 2025-03-20 |  |
| 26 | 油漆 | 底漆：VPCH04493-CS,黑漆 VPCH18729,银漆 VPCH15713 | FF-220406-000601 | 耐环境存放 | 冷凝水试验 | a)30 分钟后按ISO 4628-2判断起泡度,允许等级2（S2）    b) 24h后按ISO 4628-2判断起泡度,允许等级0（S0） c)附着力的要求也必须满足 | SMTC 5 300 001- 2019（V6） | 外饰件涂装要求 | ISO 6270-2 | 冷凝水气候测试试验方法 | / | 3 | DV/PV | 2024-11-30 | 2025-03-20 |  |
| 27 | 油漆 | 底漆：VPCH04493-CS,黑漆 VPCH18729,银漆 VPCH15713 | FF-220406-000618 | 耐环境存放 | 气候交变 | 油漆表面无变化 | SMTC 5 300 001- 2019（V6） | 外饰件涂装要求 | SMTC 5 400 005-2024（V4） | 整车及零部件耐气候交变试验 | / | 3 | DV/PV | 2024-11-30 | 2025-03-20 |  |
| 28 | 油漆 | 底漆：VPCH04493-CS,黑漆 VPCH18729,银漆 VPCH15713 | FF-230201-000003 | 高温存放 | 高温存放 | 油漆表面无变化,附着力的要求也必须满足 | SMTC 5 300 001- 2019（V6） | 外饰件涂装要求 | SMTC 5 300 001 | 外饰件涂装要求 | / | 3 | DV/PV | 2024-11-30 | 2025-03-20 |  |
| 29 | 油漆 | 底漆：VPCH04493-CS,黑漆 VPCH18729,银漆 VPCH15713 | FF-230201-000004 | 低温存放 | 低温存放 | 油漆表面无变化,附着力的要求也必须满足 | SMTC 5 300 001- 2019（V6） | 外饰件涂装要求 | SMTC 5 300 001 | 外饰件涂装要求 | / | 3 | DV/PV | 2024-11-30 | 2025-03-20 |  |
| 30 | 油漆 | 底漆：VPCH04493-CS,黑漆 VPCH18729,银漆 VPCH15713 | FF-230201-000005 | 低温耐冲击性能 | 低温耐冲击性能 | 漆层无散落和裂纹 | SMTC 5 300 001- 2019（V6） | 外饰件涂装要求 | SMTC 5 300 001 | 外饰件涂装要求 | / | 3 | DV/PV | 2024-11-30 | 2025-03-20 |  |
| 31 | 油漆 | 底漆：VPCH04493-CS,黑漆 VPCH18729,银漆 VPCH15713 | FF-220406-000620 | 飞石冲击 | 飞石冲击 | 特性值≤2 | SMTC 5 300 001- 2019（V6） | 外饰件涂装要求 | ISO 20567-1B | 涂料和清漆 涂层耐石头碎片划伤的测定 | / | 3 | DV/PV | 2024-11-30 | 2025-03-20 |  |
| 32 | 油漆 | 底漆：VPCH04493-CS,黑漆 VPCH18729,银漆 VPCH15713 | FF-220406-000633 | 耐化学试剂 | 燃油 | 24h内起泡后消失可接受，24h后漆面无变化  | SMTC 5 300 001- 2019（V6） | 外饰件涂装要求 | ISO 2812 | 涂料和清漆-耐液体性的测定 | / | 3 | DV/PV | 2024-11-30 | 2025-03-20 |  |
| 33 | 油漆 | 底漆：VPCH04493-CS,黑漆 VPCH18729,银漆 VPCH15713 | FF-220406-000634 | 耐化学试剂 | 无铅汽油 | 油漆表面无变化 | SMTC 5 300 001- 2019（V6） | 外饰件涂装要求 | ISO 2812 | 涂料和清漆-耐液体性的测定 | / | 3 | DV/PV | 2024-11-30 | 2025-03-20 |  |
| 34 | 油漆 | 底漆：VPCH04493-CS,黑漆 VPCH18729,银漆 VPCH15713 | FF-220406-000636 | 耐化学试剂 | 柴油 | 油漆表面无变化 | SMTC 5 300 001- 2019（V6） | 外饰件涂装要求 | ISO 2812 | 涂料和清漆-耐液体性的测定 | / | 3 | DV/PV | 2024-11-30 | 2025-03-20 |  |
| 35 | 油漆 | 底漆：VPCH04493-CS,黑漆 VPCH18729,银漆 VPCH15713 | FF-220406-000638 | 耐化学试剂 | 发动机油 | 油漆表面无变化 | SMTC 5 300 001- 2019（V6） | 外饰件涂装要求 | ISO 2812 | 涂料和清漆-耐液体性的测定 | / | 3 | DV/PV | 2024-11-30 | 2025-03-20 |  |
| 36 | 油漆 | 底漆：VPCH04493-CS,黑漆 VPCH18729,银漆 VPCH15713 | FF-220406-000635 | 耐化学试剂 | 制动液 | 24h内起泡后消失可接受，24h后漆面无变化  | SMTC 5 300 001- 2019（V6） | 外饰件涂装要求 | ISO 2812 | 涂料和清漆-耐液体性的测定 | / | 3 | DV/PV | 2024-11-30 | 2025-03-20 |  |
| 37 | 油漆 | 底漆：VPCH04493-CS,黑漆 VPCH18729,银漆 VPCH15713 | FF-220406-000645 | 耐化学试剂 | 抛光剂 | 油漆表面无变化 | SMTC 5 300 001- 2019（V6） | 外饰件涂装要求 | ISO 2812 | 涂料和清漆-耐液体性的测定 | / | 3 | DV/PV | 2024-11-30 | 2025-03-20 |  |
| 38 | 油漆 | 底漆：VPCH04493-CS,黑漆 VPCH18729,银漆 VPCH15713 | FF-220406-000646 | 耐化学试剂 | 密封胶和密封胶清除剂 | 油漆表面无变化 | SMTC 5 300 001- 2019（V6） | 外饰件涂装要求 | ISO 2812 | 涂料和清漆-耐液体性的测定 | / | 3 | DV/PV | 2024-11-30 | 2025-03-20 |  |
| 39 | 油漆 | 底漆：VPCH04493-CS,黑漆 VPCH18729,银漆 VPCH15713 | FF-220406-000647 | 耐化学试剂 | 底漆稀释剂 | 油漆表面无变化 | SMTC 5 300 001- 2019（V6） | 外饰件涂装要求 | ISO 2812 | 涂料和清漆-耐液体性的测定 | / | 3 | DV/PV | 2024-11-30 | 2025-03-20 |  |
| 40 | 油漆 | 底漆：VPCH04493-CS,黑漆 VPCH18729,银漆 VPCH15713 | FF-221024-000018 | 表面保护 | 耐光照UV光照 | 灰度等级≥4 | SMTC 5 300 001- 2019（V6） | 外饰件涂装要求 | SAE J2527 | 用受辐射氙弧装置加速照射汽车外部材料的性能标准 | / | 3 | DV/PV | 2024-11-30 | 2025-03-20 |  |
| 41 | 铝标 | 1085-H15 | FF-220406-000463 | 化学成分 | Si | ≤0.10 | GB/T 3190-2020 | 变形铝及铝合金化学成分 | GB/T 7999 | 铝及铝合金光电直读发射光谱分析方法 | 上海鼎真测试技术有限公司 | 3 | DV/PV | 2024-11-30 | 2025-03-20 |  |
| 42 | 铝标 | 1085-H15 | FF-220406-000482 | 化学成分 | Fe | ≤0.12 | GB/T 3190-2020 | 变形铝及铝合金化学成分 | GB/T 7999 | 铝及铝合金光电直读发射光谱分析方法 | 上海鼎真测试技术有限公司 | 3 | DV/PV | 2024-11-30 | 2025-03-20 |  |
| 43 | 铝标 | 1085-H15 | FF-220406-000469 | 化学成分 | Cu | ≤0.03% | GB/T 3190-2020 | 变形铝及铝合金化学成分 | GB/T 7999 | 铝及铝合金光电直读发射光谱分析方法 | 上海鼎真测试技术有限公司 | 3 | DV/PV | 2024-11-30 | 2025-03-20 |  |
| 44 | 铝标 | 1085-H15 | FF-220406-000464 | 化学成分 | Mn | ≤0.02 | GB/T 3190-2020 | 变形铝及铝合金化学成分 | GB/T 7999 | 铝及铝合金光电直读发射光谱分析方法 | 上海鼎真测试技术有限公司 | 3 | DV/PV | 2024-11-30 | 2025-03-20 |  |
| 45 | 铝标 | 1085-H15 | FF-220406-000474 | 化学成分 | Mg | ≤0.02 | GB/T 3190-2020 | 变形铝及铝合金化学成分 | GB/T 7999 | 铝及铝合金光电直读发射光谱分析方法 | 上海鼎真测试技术有限公司 | 3 | DV/PV | 2024-11-30 | 2025-03-20 |  |
| 46 | 铝标 | 1085-H15 | FF-220608-000093 | 化学成分 | Zn | ≤0.03 | GB/T 3190-2020 | 变形铝及铝合金化学成分 | GB/T 7999 | 铝及铝合金光电直读发射光谱分析方法 | 上海鼎真测试技术有限公司 | 3 | DV/PV | 2024-11-30 | 2025-03-20 |  |
| 47 | 铝标 | 1085-H15 | FF-220406-000473 | 化学成分 | Ti | ≤0.02 | GB/T 3190-2020 | 变形铝及铝合金化学成分 | GB/T 7999 | 铝及铝合金光电直读发射光谱分析方法 | 上海鼎真测试技术有限公司 | 3 | DV/PV | 2024-11-30 | 2025-03-20 |  |
| 48 | 铝标 | 1085-H15 | FF-220406-000471 | 化学成分 | V | ≤0.05 | GB/T 3190-2020 | 变形铝及铝合金化学成分 | GB/T 7999 | 铝及铝合金光电直读发射光谱分析方法 | 上海鼎真测试技术有限公司 | 3 | DV/PV | 2024-11-30 | 2025-03-20 |  |
| 49 | 铝标 | 1085-H15 | FF-220406-000475 | 化学成分 | AL | ≥99.85 | GB/T 3190-2020 | 变形铝及铝合金化学成分 | GB/T 7999 | 铝及铝合金光电直读发射光谱分析方法 | 上海鼎真测试技术有限公司 | 3 | DV/PV | 2024-11-30 | 2025-03-20 |  |
| 50 | 铝标 | 1085-H15 | FF-220406-000010 | 机械性能 | 抗拉强度/Mpa | ≥120Mpa | JIS H4000-2006   | 铝和铝合金薄板材、带材和板材 | GB/T 228.1 | 金属材料 拉伸试验 第1部分：室温试验方法 | 上海鼎真测试技术有限公司 | 3 | DV/PV | 2024-11-30 | 2025-03-20 |  |
| 51 | 铝标 | 1085-H15 | FF-230320-000004 | 机械性能 | 屈服强度/Mpa | ≥105Mpa | JIS H4000-2006   | 铝和铝合金薄板材、带材和板材 | GB/T 228.1 | 金属材料 拉伸试验 第1部分：室温试验方法 | 上海鼎真测试技术有限公司 | 3 | DV/PV | 2024-11-30 | 2025-03-20 |  |
| 52 | 铝标 | 1085-H15 | FF-220406-000020 | 机械性能 | 断裂总延伸率/% | ≥2% | JIS H4000-2006   | 铝和铝合金薄板材、带材和板材 | GB/T 228.1 | 金属材料 拉伸试验 第1部分：室温试验方法 | 上海鼎真测试技术有限公司 | 3 | DV/PV | 2024-11-30 | 2025-03-20 |  |
| 53 | 胶带 | 3M GT4108 | FF-220402-000154 | 红外光谱分析 | 红外光谱分析 | 丙烯酸酯胶 | SMTC 5 310 026 | 双面粘贴型泡沫塑料粘胶带 | GB/T 6040-2019 | 红外光谱分析方法通则 | / | 3 | DV/PV | 2024-11-30 | 2025-03-20 |  |
| 54 | 胶带 | 3M GT4108 | FF-220919-000004 | 胶带与装配件之间粘合剥离试验 | 相对剥离力的测定（供货状态） | ≥14N/cm | SMTC 5 310 026 | 双面粘贴型泡沫塑料粘胶带 | SMTC 5 310 026-2020（V5）第4.1表1
SMTC 5 310 026-2020（V5）第5.3 | 双面粘贴型泡沫塑料粘胶带 | / | 3 | DV/PV | 2024-11-30 | 2025-03-20 |  |
| 55 | 胶带 | 3M GT4108 | FF-220919-000005 | 胶带与装配件之间粘合剥离试验 | 相对剥离力的测定（热老化90℃，240小时） | ≥14N/cm | SMTC 5 310 026 | 双面粘贴型泡沫塑料粘胶带 | SMTC 5 310 026-2020（V5）第4.1表1
SMTC 5 310 026-2020（V5）第5.3 | 双面粘贴型泡沫塑料粘胶带 | / | 3 | DV/PV | 2024-11-30 | 2025-03-20 |  |
| 56 | 胶带 | 3M GT4108 | FF-220919-000006 | 胶带与装配件之间粘合剥离试验 | 相对剥离力的测定（湿热老化70℃/100%RH，240小时） | ≥12N/cm | SMTC 5 310 026 | 双面粘贴型泡沫塑料粘胶带 | SMTC 5 310 026-2020（V5）第4.1表1
SMTC 5 310 026-2020（V5）第5.3 | 双面粘贴型泡沫塑料粘胶带 | / | 3 | DV/PV | 2024-11-30 | 2025-03-20 |  |
| 57 | 胶带 | 3M GT4108 | FF-220919-000007 | 胶带与装配件之间粘合剥离试验 | 相对剥离力的测定（低温老化-40℃，48小时） | ≥12N/cm | SMTC 5 310 026 | 双面粘贴型泡沫塑料粘胶带 | SMTC 5 310 026-2020（V5）第4.1表1
SMTC 5 310 026-2020（V5）第5.3 | 双面粘贴型泡沫塑料粘胶带 | / | 3 | DV/PV | 2024-11-30 | 2025-03-20 |  |
| 58 | 胶带 | 3M GT4108 | FF-220919-000008 | 搭接剪切抗拉强度 | 剪切抗拉强度（供货状态） | ≥65N/cm2 | SMTC 5 310 026 | 双面粘贴型泡沫塑料粘胶带 | SMTC 5 310 026-2020（V5）第4.2表2
SMTC 5 310 026-2020（V5）第5.4/5.5 | 双面粘贴型泡沫塑料粘胶带 | / | 3 | DV/PV | 2024-11-30 | 2025-03-20 |  |
| 59 | 胶带 | 3M GT4108 | FF-220919-000009 | 搭接剪切抗拉强度 | 剪切抗拉强度（热老化90℃，240小时） | ≥65N/cm2 | SMTC 5 310 026 | 双面粘贴型泡沫塑料粘胶带 | SMTC 5 310 026-2020（V5）第4.2表2
SMTC 5 310 026-2020（V5）第5.4/5.5 | 双面粘贴型泡沫塑料粘胶带 | / | 3 | DV/PV | 2024-11-30 | 2025-03-20 |  |
| 60 | 胶带 | 3M GT4108 | FF-220919-000010 | 搭接剪切抗拉强度 | 剪切抗拉强度（湿热老化70℃/100%RH，240小时） | ≥65N/cm2 | SMTC 5 310 026 | 双面粘贴型泡沫塑料粘胶带 | SMTC 5 310 026-2020（V5）第4.2表2
SMTC 5 310 026-2020（V5）第5.4/5.5 | 双面粘贴型泡沫塑料粘胶带 | / | 3 | DV/PV | 2024-11-30 | 2025-03-20 |  |
| 61 | 胶带 | 3M GT4108 | FF-220919-000014 | 蠕变拉伸搭接剪切强度 | 静态搭接剪切强度（常温下） | ≥55N/cm2 | SMTC 5 310 026 | 双面粘贴型泡沫塑料粘胶带 | SMTC 5 310 026-2020（V5）第4.2表2
SMTC 5 310 026-2020（V5）第5.6 | 双面粘贴型泡沫塑料粘胶带 | / | 3 | DV/PV | 2024-11-30 | 2025-03-20 |  |
| 62 | 胶带 | 3M GT4108 | FF-220919-000011 | 搭接剪切抗拉强度 | 剪切抗拉强度（低温老化-40℃，48小时） | ≥6.5N/cm2，≥30min | SMTC 5 310 026 | 双面粘贴型泡沫塑料粘胶带 | SMTC 5 310 026-2020（V5）第4.2表2
SMTC 5 310 026-2020（V5）第5.4/5.5 | 双面粘贴型泡沫塑料粘胶带 | / | 3 | DV/PV | 2024-11-30 | 2025-03-20 |  |
| 63 | 胶带 | 3M GT4108 | FF-220919-000015 | 蠕变拉伸搭接剪切强度 | 静态搭接剪切强度（70℃下） | ≥2N/cm2，≥30min | SMTC 5 310 026 | 双面粘贴型泡沫塑料粘胶带 | SMTC 5 310 026-2020（V5）第4.2表2
SMTC 5 310 026-2020（V5）第5.6 | 双面粘贴型泡沫塑料粘胶带 | / | 3 | DV/PV | 2024-11-30 | 2025-03-20 |  |
| 64 | 胶带 | 3M GT4108 | FF-220406-000656 | 聚合物材料的低温落球 | 落球冲击 | 油漆板与附件粘附完好，无破裂，剥离等现象 | SMTC 5 310 026 | 双面粘贴型泡沫塑料粘胶带 | SMTC 5 400 030-2023（V4） | 聚合物材料低温落球试验方法 | / | 3 | DV/PV | 2024-11-30 | 2025-03-20 |  |

File: 材料工程师/外饰-12061622-车型名称字牌总成-ADV-20260113.xlsx.md
# 外饰-12061622-车型名称字牌总成-ADV-20260113.xlsx

| 附件一 总成零件开发验证计划-材料部分模板
SMPV-4.3.2-003-QA–F01 |  |  |  |  |  |  |  |  |  |  |  |  |  |  |  |  |
| 上海汽车集团股份有限公司乘用车公司
SAIC MOTOR PASSENGER VEHICLE CO. |  |  |  |  |  |  |  |  |  |  |  |  |  |  |  |  |
| 零件开发验证计划—材料部分
Component ADV Plan - Material test |  |  |  |  |  |  |  |  |  |  |  |  |  |  |  |  |
| 整车项目号/Project No    AH4EM-M0   PT项目号/PtProject No          零件号/Part No   12061622      零件名称/Part Name    车型名称字牌总成      供应商/Supplier    浙江大悍智能科技股份有限公司          |  |  |  |  |  |  |  |  |  |  |  |  |  |  |  |  |
| 序号 | 零件名称 | 材料牌号/名称 | ADV试验条目编号 | ADV试验条目 | ADV试验子条目 | 要求/限值 | 技术要求/协议编号 | 技术要求/协议名称 | 试验规范编号 | 试验规范名称 | 分析/试验地点/单位 | 试验样件数量 | 分析/认证类型 | 试验开始时间 | 试验结束时间 | 备注 |
| 1 | 车型名称字牌总成 | 总成 | FF-220406-000679 | 汽车零件耐气候交变试验 | 气候交变（方法A） | 外观及功能无变化，无永久变形和裂痕（在试验后恢复至常温，存放2H后进行永久变形评价，不允许存在永久变形） | SMTC 5 400 005-2021（V3） | 整车及零部件耐气候交变试验 | SMTC 5 400 005-2024（V4） | 整车及零部件耐气候交变试验 | 中汽研汽车检验中心（天津）有限公司  (天津汽车检测中心) | 3 | DV/PV | 2025-01-10 | 2025-03-10 |  |
| 2 | 车型名称字牌总成 | 总成 | FF-220406-000616 | 耐环境存放 | 高温存放 | 外观及功能无变化，无永久变形和裂痕（在试验后恢复至常温，存放2H后进行永久变形评价，不允许存在永久变形） | SMTC 5 400 005-2021（V3） | 整车及零部件耐气候交变试验 | / | / | 下级供应商实验室 | 3 | DV/PV | 2025-01-10 | 2025-03-10 |  |
| 3 | 车型名称字牌总成 | 总成 | FF-220406-000617 | 耐环境存放 | 低温存放 | 外观及功能无变化，无永久变形和裂痕（在试验后恢复至常温，存放2H后进行永久变形评价，不允许存在永久变形） | SMTC 5 400 005-2021（V3） | 整车及零部件耐气候交变试验 | / | / | 下级供应商实验室 | 3 | DV/PV | 2025-01-10 | 2025-03-10 |  |
| 4 | 车型名称字牌总成 | 总成 | FF-220607-000011 | 拉拔力 | 拉拔力 | 粘贴面积大于等于100平方毫米≥50N 粘贴面积小于100平方毫米≥30N | / | / | / | 拉拔力 | 下级供应商实验室 | 3 | DV/PV | 2025-01-10 | 2025-03-10 |  |
| 5 | 翼子板饰板总成 | 总成 | FF-220406-000650 | 汽车零部件有害物质 | ELV检测 | 符合ELV需求 | SMTC 5 500 001-2024(V7) | 汽车零件和材料中禁用/限用危险物质 | SMTC 5 500 001-2024（V7） | 汽车零件和材料中禁用/限用危险物质 | 上海鼎真测试技术有限公司 | 1 | DV/PV |  |  |  |
| 6 | 翼子板饰板总成 | 总成 | FF-220406-000651 | 汽车零部件有害物质 | REACH检测 | 各项要求均需符合（SVHC） | SMTC 5 500 002-2023(V3) | 整车及零部件REACH法规实施指南 | SMTC 5 500 002-2023（V3） | 整车及零部件REACH法规实施指南 | 上海鼎真测试技术有限公司 | 1 | DV/PV |  |  |  |
| 7 | 翼子板饰板总成 | 总成 | FF-221027-000013 | 汽车零部件有害物质 | POPs检测 | 符合标准 | （EU）2021/277 | 持久性有机污染物（POPs）法规 | （EU）2021/277 | 持久性有机污染物（POPs）法规 | 上海华测品正检测技术有限公司 | 3 | DV/PV |  |  |  |
| 8 | 车型名称字牌总成 | 原材料ABS-710 | FF-220402-000079 | 塑料-非泡沫塑料的密度 | 密度/g/cm3 | 1.04-1.08g/cm | SMTC 5 310 021- 2020（V7） | ABS 聚合物成品件材料要求 | ISO 1183-1:2019 (方法A，浸渍法) | Plastics Methods for determining the density of non-cellular plastics -- Part 1: Immersion method, liquid pycnometer method and titration method | 上海锦湖日丽塑料有限公司 | 3 | DV/PV | 2025-01-10 | 2025-03-10 |  |
| 9 | 车型名称字牌总成 | 原材料ABS-710 | FF-220406-000669 | 塑料-球压痕硬度（布氏硬度） | 球压痕硬度（布氏硬度） | ≥78N/mm2 | SMTC 5 310 021- 2020（V7） | ABS 聚合物成品件材料要求 | ISO 2039-1:2001 | Plastics-Determination of hardness Part1:Ball indentation method | 上海锦湖日丽塑料有限公司 | 3 | DV/PV | 2025-01-10 | 2025-03-10 |  |
| 10 | 车型名称字牌总成 | 原材料ABS-710 | FF-220402-000067 | 塑料-简支梁冲击强度 | 简支梁缺口冲击强度/KJ/m2 | ≥9kJ/m2 | SMTC 5 310 021- 2020（V7） | ABS 聚合物成品件材料要求 | ISO 179-1-2023 | 塑料材料 简支梁冲击强度 | 上海锦湖日丽塑料有限公司 | 3 | DV/PV | 2025-01-10 | 2025-03-10 |  |
| 11 | 车型名称字牌总成 | 原材料ABS-710 | FF-220402-000065 | 塑料-简支梁冲击强度 | 简支梁无缺口冲击强度/KJ/m2 | 无断裂 | SMTC 5 310 021- 2020（V7） | ABS 聚合物成品件材料要求 | ISO 179-1-2023 | 塑料材料 简支梁冲击强度 | 上海锦湖日丽塑料有限公司 | 3 | DV/PV | 2025-01-10 | 2025-03-10 |  |
| 12 | 车型名称字牌总成 | 原材料ABS-710 | FF-220402-000069 | 塑料-维卡软化温度（VST） | 维卡软化温度/℃ | ＞93℃ | SMTC 5 310 021- 2020（V7） | ABS 聚合物成品件材料要求 | ISO 306-2022 | 塑料材料 维卡软化温度 | 上海锦湖日丽塑料有限公司 | 3 | DV/PV | 2025-01-10 | 2025-03-10 |  |
| 13 | 车型名称字牌总成 | 原材料ABS-710 | FF-220402-000154 | 红外光谱分析 | 红外光谱分析 | ABS | SMTC 5 310 021- 2020（V7） | ABS 聚合物成品件材料要求 | GB/T 6040-2019 | 红外光谱分析方法通则 | 上海锦湖日丽塑料有限公司 | 3 | DV/PV | 2025-01-10 | 2025-03-10 |  |
| 14 | 车型名称字牌总成 | 原材料ABS-710 | FF-220402-000090 | 塑料-差示扫描量热分析 | 玻璃化转变温度/℃ | / | SMTC 5 310 021- 2020（V7） | ABS 聚合物成品件材料要求 | ISO 11357-2-2020 | 非金属材料及制品差热分析（玻璃化转变温度） | 上海锦湖日丽塑料有限公司 | 3 | DV/PV | 2025-01-10 | 2025-03-10 |  |
| 15 | 车型名称字牌总成 | 原材料ABS-710 | FF-220926-000032 | ABS聚合物成品件材料内应力 | 内应力 | 没有应力开裂 | SMTC 5 310 021- 2020（V7） | ABS 聚合物成品件材料要求 | SMTC 5 310 021-2020（V7）第3.4 | ABS聚合物成品件材料要求 | 上海锦湖日丽塑料有限公司 | 3 | DV/PV | 2025-01-10 | 2025-03-10 |  |
| 16 | 车型名称字牌总成 | 高光六价铬 | FF-220406-000592 | 膜厚 | 膜厚-库仑法/µm | 铜层：≥25µm；镍层≥20µm； 光亮镍+镍封：最多50%；半亮镍：至少50%；铬层：0.2-0.6µm | SMTC 5 300 003-2022（V7） | 镀铬塑料件的性能要求 | ISO 2177 | 金属覆盖层-覆盖层厚度的测量-阳极溶解库仑法 | 下级供应商实验室 | 3 | DV/PV | 2025-01-10 | 2025-03-10 |  |
| 17 | 车型名称字牌总成 | 高光六价铬 | FF-230417-000039 | 镀络塑料件的性能要求 | 微孔镍/光亮镍（沙丁镍）的电位差 | 微孔镍必须比光亮镍（或沙丁镍）电位高25~110 mV 半亮镍必须比光亮镍（或沙丁镍）电位高120~180 mV | SMTC 5 300 003-2022（V7） | 镀铬塑料件的性能要求 | SMTC 5 300 003 | 镀络塑料件的性能要求 | 下级供应商实验室 | 3 | DV/PV | 2025-01-10 | 2025-03-10 |  |
| 18 | 车型名称字牌总成 | 高光六价铬 | FF-230417-000041 | 镀络塑料件的性能要求 | 裂纹密度、微孔密度 | 微孔铬≥10,000 微孔/cm2 | SMTC 5 300 003-2022（V7） | 镀铬塑料件的性能要求 | SMTC 5 300 003 | 镀络塑料件的性能要求 | 下级供应商实验室 | 3 | DV/PV | 2025-01-10 | 2025-03-10 |  |
| 19 | 车型名称字牌总成 | 高光六价铬 | FF-220406-000608 | 附着力测试 | 镀铬件附着力测试 | Gt0-1 | SMTC 5 300 003-2022（V7） | 镀铬塑料件的性能要求 | SMTC 5 300 003 | 镀铬塑料件的性能要求 | 下级供应商实验室 | 3 | DV/PV | 2025-01-10 | 2025-03-10 |  |
| 20 | 车型名称字牌总成 | 高光六价铬 | FF-220804-000010 | 镀络塑料件的性能要求 | 高温存放 | 零件可视面无外观变化（缩印不作为评价项，作为记录项传递零件主管，由其根据总成综合情况进行评价），结合力无损失或其它降低性能的变化，附着力满足Gt0-1 | SMTC 5 300 003-2022（V7） | 镀铬塑料件的性能要求 | SMTC 5 300 003 | 镀络塑料件的性能要求 | 下级供应商实验室 | 3 | DV/PV | 2025-01-10 | 2025-03-10 |  |
| 21 | 车型名称字牌总成 | 高光六价铬 | FF-230417-000043 | 镀络塑料件的性能要求 | 耐腐蚀性能 | 8个高低温循环后，48 h CASS试验，外观没有变化 | SMTC 5 300 003-2022（V7） | 镀铬塑料件的性能要求 | SMTC 5 300 003 | 镀络塑料件的性能要求 | 下级供应商实验室 | 3 | DV/PV | 2025-01-10 | 2025-03-10 |  |
| 22 | 车型名称字牌总成 | 胶带GT6008 | FF-220919-000004 | 胶带与装配件之间粘合剥离试验 | 相对剥离力的测定（供货状态） | ≥7N/cm | SMTC 5 310 026 | 双面粘贴型泡沫塑料粘胶带 | SMTC 5 310 026-2020（V5）第4.1表1
SMTC 5 310 026-2020（V5）第5.3 | 双面粘贴型泡沫塑料粘胶带 | 3M中国有限公司 | 3 | DV/PV | 2025-01-10 | 2025-03-10 |  |
| 23 | 车型名称字牌总成 | 胶带GT6008 | FF-220919-000004 | 胶带与装配件之间粘合剥离试验 | 相对剥离力的测定（供货状态） | ≥14N/cm | SMTC 5 310 026 | 双面粘贴型泡沫塑料粘胶带 | SMTC 5 310 026-2020（V5）第4.1表1
SMTC 5 310 026-2020（V5）第5.3 | 双面粘贴型泡沫塑料粘胶带 | 3M中国有限公司 | 3 | DV/PV | 2025-01-10 | 2025-03-10 |  |
| 24 | 车型名称字牌总成 | 胶带GT6008 | FF-220919-000005 | 胶带与装配件之间粘合剥离试验 | 相对剥离力的测定（热老化90℃，240小时） | ≥14N/cm | SMTC 5 310 026 | 双面粘贴型泡沫塑料粘胶带 | SMTC 5 310 026-2020（V5）第4.1表1
SMTC 5 310 026-2020（V5）第5.3 | 双面粘贴型泡沫塑料粘胶带 | 3M中国有限公司 | 3 | DV/PV | 2025-01-10 | 2025-03-10 |  |
| 25 | 车型名称字牌总成 | 胶带GT6008 | FF-220919-000006 | 胶带与装配件之间粘合剥离试验 | 相对剥离力的测定（湿热老化70℃/100%RH，240小时） | ≥12N/cm | SMTC 5 310 026 | 双面粘贴型泡沫塑料粘胶带 | SMTC 5 310 026-2020（V5）第4.1表1
SMTC 5 310 026-2020（V5）第5.3 | 双面粘贴型泡沫塑料粘胶带 | 3M中国有限公司 | 3 | DV/PV | 2025-01-10 | 2025-03-10 |  |
| 26 | 车型名称字牌总成 | 胶带GT6008 | FF-220919-000007 | 胶带与装配件之间粘合剥离试验 | 相对剥离力的测定（低温老化-40℃，48小时） | ≥12N/cm | SMTC 5 310 026 | 双面粘贴型泡沫塑料粘胶带 | SMTC 5 310 026-2020（V5）第4.1表1
SMTC 5 310 026-2020（V5）第5.3 | 双面粘贴型泡沫塑料粘胶带 | 3M中国有限公司 | 3 | DV/PV | 2025-01-10 | 2025-03-10 |  |
| 27 | 车型名称字牌总成 | 胶带GT6008 | FF-220919-000008 | 搭接剪切抗拉强度 | 剪切抗拉强度（供货状态） | ≥65N/cm2 | SMTC 5 310 026 | 双面粘贴型泡沫塑料粘胶带 | SMTC 5 310 026-2020（V5）第4.2表2
SMTC 5 310 026-2020（V5）第5.4/5.5 | 双面粘贴型泡沫塑料粘胶带 | 3M中国有限公司 | 3 | DV/PV | 2025-01-10 | 2025-03-10 |  |
| 28 | 车型名称字牌总成 | 胶带GT6008 | FF-220919-000009 | 搭接剪切抗拉强度 | 剪切抗拉强度（热老化90℃，240小时） | ≥65N/cm2 | SMTC 5 310 026 | 双面粘贴型泡沫塑料粘胶带 | SMTC 5 310 026-2020（V5）第4.2表2
SMTC 5 310 026-2020（V5）第5.4/5.5 | 双面粘贴型泡沫塑料粘胶带 | 3M中国有限公司 | 3 | DV/PV | 2025-01-10 | 2025-03-10 |  |
| 29 | 车型名称字牌总成 | 胶带GT6008 | FF-220919-000010 | 搭接剪切抗拉强度 | 剪切抗拉强度（湿热老化70℃/100%RH，240小时） | ≥65N/cm2 | SMTC 5 310 026 | 双面粘贴型泡沫塑料粘胶带 | SMTC 5 310 026-2020（V5）第4.2表2
SMTC 5 310 026-2020（V5）第5.4/5.5 | 双面粘贴型泡沫塑料粘胶带 | 3M中国有限公司 | 3 | DV/PV | 2025-01-10 | 2025-03-10 |  |
| 30 | 车型名称字牌总成 | 胶带GT6008 | FF-220919-000011 | 搭接剪切抗拉强度 | 剪切抗拉强度（低温老化-40℃，48小时） | ≥55N/cm2 | SMTC 5 310 026 | 双面粘贴型泡沫塑料粘胶带 | SMTC 5 310 026-2020（V5）第4.2表2
SMTC 5 310 026-2020（V5）第5.4/5.5 | 双面粘贴型泡沫塑料粘胶带 | 3M中国有限公司 | 3 | DV/PV | 2025-01-10 | 2025-03-10 |  |
| 31 | 车型名称字牌总成 | 胶带GT6008 | FF-220919-000012 | 搭接剪切抗拉强度 | 剪切抗拉强度（在玻璃清洁剂中的老化） | ≥55N/cm2 | SMTC 5 310 026 | 双面粘贴型泡沫塑料粘胶带 | SMTC 5 310 026-2020（V5）第4.2表2
SMTC 5 310 026-2020（V5）第5.4/5.5/5/8 | 双面粘贴型泡沫塑料粘胶带 | 3M中国有限公司 | 3 | DV/PV | 2025-01-10 | 2025-03-10 |  |
| 32 | 车型名称字牌总成 | 胶带GT6008 | FF-220919-000013 | 搭接剪切抗拉强度 | 剪切抗拉强度（在FAM燃油中的老化） | ≥55N/cm2 | SMTC 5 310 026 | 双面粘贴型泡沫塑料粘胶带 | SMTC 5 310 026-2020（V5）第4.2表2
SMTC 5 310 026-2020（V5）第5.4/5.5/5/9 | 双面粘贴型泡沫塑料粘胶带 | 3M中国有限公司 | 3 | DV/PV | 2025-01-10 | 2025-03-10 |  |
| 33 | 车型名称字牌总成 | 胶带GT6008 | FF-220919-000014 | 蠕变拉伸搭接剪切强度 | 静态搭接剪切强度（常温下） | ≥6.5N/cm2，≥30min | SMTC 5 310 026 | 双面粘贴型泡沫塑料粘胶带 | SMTC 5 310 026-2020（V5）第4.2表2
SMTC 5 310 026-2020（V5）第5.6 | 双面粘贴型泡沫塑料粘胶带 | 3M中国有限公司 | 3 | DV/PV | 2025-01-10 | 2025-03-10 |  |
| 34 | 车型名称字牌总成 | 胶带GT6008 | FF-220919-000015 | 蠕变拉伸搭接剪切强度 | 静态搭接剪切强度（70℃下） | ≥2N/cm2，≥30min | SMTC 5 310 026 | 双面粘贴型泡沫塑料粘胶带 | SMTC 5 310 026-2020（V5）第4.2表2
SMTC 5 310 026-2020（V5）第5.6 | 双面粘贴型泡沫塑料粘胶带 | 3M中国有限公司 | 3 | DV/PV | 2025-01-10 | 2025-03-10 |  |
| 35 | 车型名称字牌总成 | 胶带GT6008 | FF-220919-000016 | 泡沫塑料粘胶带低温性能 | 低温性能（低温落球） | 油漆板与附件粘附完好，无破裂，剥离等现象 | SMTC 5 310 026 | 双面粘贴型泡沫塑料粘胶带 | SMTC 5 310 026-2020（V5）第4.2表2
SMTC 5 310 026-2020（V5）第5.7 | 双面粘贴型泡沫塑料粘胶带 | 3M中国有限公司 | 3 | DV/PV | 2025-01-10 | 2025-03-10 |  |
| 36 | 车型名称字牌总成 | 胶带GT6008 | FF-220402-000154 | 红外光谱分析 | 红外光谱分析 | 双面粘贴 型泡沫塑 料粘胶带 | SMTC 5 310 026 | 双面粘贴型泡沫塑料粘胶带 | GB/T 6040-2019 | 红外光谱分析方法通则 | 3M中国有限公司 | 3 | DV/PV | 2025-01-10 | 2025-03-10 |  |

File: 材料工程师/外饰-12114248 12114250-翼子板饰条总成-ADV-20260113.xlsx.md
# 外饰-12114248 12114250-翼子板饰条总成-ADV-20260113.xlsx

| 附件一 总成零件开发验证计划-材料部分模板
SMPV-4.3.2-003-QA–F01 |  |  |  |  |  |  |  |  |  |  |  |  |  |  |  |  |
| 上海汽车集团股份有限公司乘用车公司
SAIC MOTOR PASSENGER VEHICLE CO. |  |  |  |  |  |  |  |  |  |  |  |  |  |  |  |  |
| 零件开发验证计划—材料部分
Component ADV Plan - Material test |  |  |  |  |  |  |  |  |  |  |  |  |  |  |  |  |
| 整车项目号/Project No    SHA-M0   PT项目号/PtProject No          零件号/Part No   12114248/12114250      零件名称/Part Name    翼子板装饰件总成      供应商/Supplier    南通金钟汽车零件有限公司          |  |  |  |  |  |  |  |  |  |  |  |  |  |  |  |  |
| 序号 | 零件名称 | 材料牌号/名称 | ADV试验条目编号 | ADV试验条目 | ADV试验子条目 | 要求/限值 | 技术要求/协议编号 | 技术要求/协议名称 | 试验规范编号 | 试验规范名称 | 分析/试验地点/单位 | 试验样件数量 | 分析/认证类型 | 试验开始时间 | 试验结束时间 | 备注 |
| 1 | 翼子板饰板本体 | PC+ABS SAIC0202-2 | FF-220402-000154 | 红外光谱分析 | 红外光谱分析 | PC+ABS | SMTC 5 310 017- 2018（V6） | PC+ABS共混聚合物成品件材料要求 | GB/T 6040-2019 | 红外光谱分析方法通则 | 中广核俊尔（浙江）新材料有限公司 | 3 | DV/PV |  |  |  |
| 2 | 翼子板饰板本体 | PC+ABS SAIC0202-2 | FF-220402-000079 | 塑料-非泡沫塑料的密度 | 密度/g/cm3 | 1.11~1.13 | SMTC 5 310 017- 2018（V6） | PC+ABS共混聚合物成品件材料要求 | ISO 1183-1:2019 (方法A，浸渍法) | Plastics Methods for determining the density of non-cellular plastics -- Part 1: Immersion method, liquid pycnometer method and titration method | 中广核俊尔（浙江）新材料有限公司 | 3 | DV/PV |  |  |  |
| 3 | 翼子板饰板本体 | PC+ABS SAIC0202-2 | FF-220402-000056 | 塑料-弯曲性能 | 弯曲强度/Mpa | ≥70 | SMTC 5 310 017- 2018（V6） | PC+ABS共混聚合物成品件材料要求 | ISO 178：2019 | Plastics Determination of flexural properties | 中广核俊尔（浙江）新材料有限公司 | 3 | DV/PV |  |  |  |
| 4 | 翼子板饰板本体 | PC+ABS SAIC0202-2 | FF-220402-000067 | 塑料-简支梁冲击强度 | 简支梁缺口冲击强度/KJ/m2 | ≥21 | SMTC 5 310 017- 2018（V6） | PC+ABS共混聚合物成品件材料要求 | ISO 179-1-2023 | 塑料材料 简支梁冲击强度 | 中广核俊尔（浙江）新材料有限公司 | 3 | DV/PV |  |  |  |
| 5 | 翼子板饰板本体 | PC+ABS SAIC0202-2 | FF-220402-000069 | 塑料-维卡软化温度（VST） | 维卡软化温度/℃ | ≥118 | SMTC 5 310 017- 2018（V6） | PC+ABS共混聚合物成品件材料要求 | ISO 306-2022 | 塑料材料 维卡软化温度 | 中广核俊尔（浙江）新材料有限公司 | 3 | DV/PV |  |  |  |
| 6 | 翼子板饰板本体 | PC+ABS SAIC0202-2 | FF-220406-000656 | 聚合物材料的低温落球 | 落球冲击 | 无损伤无裂纹 | SMTC 5 310 017- 2018（V6） | PC+ABS共混聚合物成品件材料要求 | SMTC 5 400 030-2023（V4） | 聚合物材料低温落球试验方法 | 中广核俊尔（浙江）新材料有限公司 | 3 | DV/PV |  |  |  |
| 7 | 翼子板饰板本体 | PC+ABS SAIC0202-2 | FF-220402-000065 | 塑料-简支梁冲击强度 | 简支梁无缺口冲击强度/KJ/m2 | 不断裂 | SMTC 5 310 017- 2018（V6） | PC+ABS共混聚合物成品件材料要求 | ISO 179-1-2023 | 塑料材料 简支梁冲击强度 | 中广核俊尔（浙江）新材料有限公司 | 3 | DV/PV |  |  |  |
| 8 | 翼子板饰板亮饰条 | PC+ABS SAIC0202-1P | FF-220402-000154 | 红外光谱分析 | 红外光谱分析 | PC+ABS | SMTC 5 310 017- 2018（V6） | PC+ABS共混聚合物成品件材料要求 | GB/T 6040-2019 | 红外光谱分析方法通则 | 中广核俊尔（浙江）新材料有限公司 | 3 | DV/PV |  |  |  |
| 9 | 翼子板饰板亮饰条 | PC+ABS SAIC0202-1P | FF-220402-000079 | 塑料-非泡沫塑料的密度 | 密度/g/cm3 | 1.09~1.11 | SMTC 5 310 017- 2018（V6） | PC+ABS共混聚合物成品件材料要求 | ISO 1183-1:2019 (方法A，浸渍法) | Plastics Methods for determining the density of non-cellular plastics -- Part 1: Immersion method, liquid pycnometer method and titration method | 中广核俊尔（浙江）新材料有限公司 | 3 | DV/PV |  |  |  |
| 10 | 翼子板饰板亮饰条 | PC+ABS SAIC0202-1P | FF-220402-000056 | 塑料-弯曲性能 | 弯曲强度/Mpa | ≥65 | SMTC 5 310 017- 2018（V6） | PC+ABS共混聚合物成品件材料要求 | ISO 178：2019 | Plastics Determination of flexural properties | 中广核俊尔（浙江）新材料有限公司 | 3 | DV/PV |  |  |  |
| 11 | 翼子板饰板亮饰条 | PC+ABS SAIC0202-1P | FF-220402-000067 | 塑料-简支梁冲击强度 | 简支梁缺口冲击强度/KJ/m2 | ≥15 | SMTC 5 310 017- 2018（V6） | PC+ABS共混聚合物成品件材料要求 | ISO 179-1-2023 | 塑料材料 简支梁冲击强度 | 中广核俊尔（浙江）新材料有限公司 | 3 | DV/PV |  |  |  |
| 12 | 翼子板饰板亮饰条 | PC+ABS SAIC0202-1P | FF-220402-000065 | 塑料-简支梁冲击强度 | 简支梁无缺口冲击强度/KJ/m2 | 不断裂 | SMTC 5 310 017- 2018（V6） | PC+ABS共混聚合物成品件材料要求 | ISO 179-1-2023 | 塑料材料 简支梁冲击强度 | 中广核俊尔（浙江）新材料有限公司 | 3 | DV/PV |  |  |  |
| 13 | 翼子板饰板亮饰条 | PC+ABS SAIC0202-1P | FF-220402-000069 | 塑料-维卡软化温度（VST） | 维卡软化温度/℃ | ≥108 | SMTC 5 310 017- 2018（V6） | PC+ABS共混聚合物成品件材料要求 | ISO 306-2022 | 塑料材料 维卡软化温度 | 中广核俊尔（浙江）新材料有限公司 | 3 | DV/PV |  |  |  |
| 14 | 翼子板饰板亮饰条 | PC+ABS SAIC0202-1P | FF-220406-000656 | 聚合物材料的低温落球 | 落球冲击 | 无损伤无裂纹 | SMTC 5 310 017- 2018（V6） | PC+ABS共混聚合物成品件材料要求 | SMTC 5 400 030-2023（V4） | 聚合物材料低温落球试验方法 | 中广核俊尔（浙江）新材料有限公司 | 3 | DV/PV |  |  |  |
| 15 | 翼子板饰板亮饰条 | PC+ABS SAIC0202-1P | FF-220708-000005 | PC+ABS共混聚合物材料内应力 | 内应力 | 无应力开裂 | SMTC 5 300 003-2022（V7） | 镀铬塑料件的性能要求 | SMTC 5 310 017-2023（V7） | PC+ABS共混聚合物成品件材料要求 | 上海鼎真测试技术有限公司 | 3 | DV/PV |  |  |  |
| 16 | 翼子板饰板本体 | 高亮黑油漆 | FF-220801-000010 | 漆层膜厚 | 漆层膜厚 | TDS | SMTC 5 300 001- 2019（V6） | 外饰件涂装要求 | ISO 2808 | 色漆和清漆 漆膜厚度的测定 | 广州市金钟汽车零件股份有限公司 | 3 | DV/PV |  |  |  |
| 17 | 翼子板饰板本体 | 高亮黑油漆 | FF-220406-000732 | 色漆和清漆的划格试验 | 色漆和清漆的划格试验 | ≤1 | SMTC 5 300 001- 2019（V6） | 外饰件涂装要求 | ISO 2409-2020 | 色漆和清漆的划格试验 | 广州市金钟汽车零件股份有限公司 | 3 | DV/PV |  |  |  |
| 18 | 翼子板饰板本体 | 高亮黑油漆 | FF-220406-000610 | 附着力测试 | 蒸汽喷射试验 | 涂层无脱落 | SMTC 5 300 001- 2019（V6） | 外饰件涂装要求 | SMTC 5 200 008 | 油漆涂层的蒸汽喷射 | 广州市金钟汽车零件股份有限公司 | 3 | DV/PV |  |  |  |
| 19 | 翼子板饰板本体 | 高亮黑油漆 | FF-220406-000733 | 冷凝水气候测试试验方法 | 冷凝水气候测试试验方法 | a)30 分钟后按ISO 4628-2判断起泡度,允许等级2（S2）         b) 24h后按ISO 4628-2判断起泡度,允许等级0（S0）            c)附着力的要求也必须满足 | SMTC 5 300 001- 2019（V6） | 外饰件涂装要求 | ISO 6270-2 -2017 | 冷凝水气候测试试验方法 | 广州市金钟汽车零件股份有限公司 | 3 | DV/PV |  |  |  |
| 20 | 翼子板饰板本体 | 高亮黑油漆 | FF-220406-000680 | 汽车零件耐气候交变试验 | 气候交变（方法B） | 油漆表面无变化  | SMTC 5 300 001- 2019（V6） | 外饰件涂装要求 | SMTC 5 400 005-2024（V4） | 整车及零部件耐气候交变试验 | 广州市金钟汽车零件股份有限公司 | 3 | DV/PV |  |  |  |
| 21 | 翼子板饰板本体 | 高亮黑油漆 | FF-230201-000003 | 高温存放 | 高温存放 | 油漆表面无变化,附着力的要求也必须满足 | SMTC 5 300 001- 2019（V6） | 外饰件涂装要求 | SMTC 5 300 001 | 外饰件涂装要求 | 广州市金钟汽车零件股份有限公司 | 3 | DV/PV |  |  |  |
| 22 | 翼子板饰板本体 | 高亮黑油漆 | FF-230201-000004 | 低温存放 | 低温存放 | 油漆表面无变化,附着力的要求也必须满足 | SMTC 5 300 001- 2019（V6） | 外饰件涂装要求 | SMTC 5 300 001 | 外饰件涂装要求 | 广州市金钟汽车零件股份有限公司 | 3 | DV/PV |  |  |  |
| 23 | 翼子板饰板本体 | 高亮黑油漆 | FF-230201-000005 | 低温耐冲击性能 | 低温耐冲击性能 | 漆层无散落和裂纹 | SMTC 5 300 001- 2019（V6） | 外饰件涂装要求 | SMTC 5 300 001 | 外饰件涂装要求 | 广州市金钟汽车零件股份有限公司 | 3 | DV/PV |  |  |  |
| 24 | 翼子板饰板本体 | 高亮黑油漆 | FF-220406-000620 | 飞石冲击 | 飞石冲击 | 特性值≤2 | SMTC 5 300 001- 2019（V6） | 外饰件涂装要求 | ISO 20567-1B | 涂料和清漆 涂层耐石头碎片划伤的测定 | 广州市金钟汽车零件股份有限公司 | 3 | DV/PV |  |  |  |
| 25 | 翼子板饰板本体 | 高亮黑油漆 | FF-220406-000687 | 汽车外饰材料氙灯老化测试 | 耐光色牢度（X周期） | 灰度等级≥4同时满足附着力要求 | SMTC 5 300 001- 2019（V6） | 外饰件涂装要求 | SAE J 2527-2017 | (R) Performance Based Standard for Accelerated Exposure of Automotive Exterior Materials Using a Controlled Irradiance Xenon-Arc Apparatus | 上海鼎真测试技术有限公司 | 1 | DV/PV |  |  |  |
| 26 | 翼子板饰板本体 | 高亮黑油漆 | FF-220406-000633 | 耐化学试剂 | 燃油 | 24h内起泡后消失可接受，24h后漆面无变化  | SMTC 5 300 001- 2019（V6） | 外饰件涂装要求 | ISO 2812 | 涂料和清漆-耐液体性的测定 | 广州市金钟汽车零件股份有限公司 | 3 | DV/PV |  |  |  |
| 27 | 翼子板饰板本体 | 高亮黑油漆 | FF-220406-000634 | 耐化学试剂 | 无铅汽油 | 油漆表面无变化 | SMTC 5 300 001- 2019（V6） | 外饰件涂装要求 | ISO 2812 | 涂料和清漆-耐液体性的测定 | 广州市金钟汽车零件股份有限公司 | 3 | DV/PV |  |  |  |
| 28 | 翼子板饰板本体 | 高亮黑油漆 | FF-220406-000636 | 耐化学试剂 | 柴油 | 油漆表面无变化 | SMTC 5 300 001- 2019（V6） | 外饰件涂装要求 | ISO 2812 | 涂料和清漆-耐液体性的测定 | 广州市金钟汽车零件股份有限公司 | 3 | DV/PV |  |  |  |
| 29 | 翼子板饰板本体 | 高亮黑油漆 | FF-220406-000638 | 耐化学试剂 | 发动机油 | 油漆表面无变化 | SMTC 5 300 001- 2019（V6） | 外饰件涂装要求 | ISO 2812 | 涂料和清漆-耐液体性的测定 | 广州市金钟汽车零件股份有限公司 | 3 | DV/PV |  |  |  |
| 30 | 翼子板饰板本体 | 高亮黑油漆 | FF-220406-000635 | 耐化学试剂 | 制动液 | 24h内起泡后消失可接受，24h后漆面无变化 | SMTC 5 300 001- 2019（V6） | 外饰件涂装要求 | ISO 2812 | 涂料和清漆-耐液体性的测定 | 广州市金钟汽车零件股份有限公司 | 3 | DV/PV |  |  |  |
| 31 | 翼子板饰板本体 | 高亮黑油漆 | FF-220406-000637 | 耐化学试剂 | 冷却液 | 油漆表面无变化 | SMTC 5 300 001- 2019（V6） | 外饰件涂装要求 | ISO 2812 | 涂料和清漆-耐液体性的测定 | 广州市金钟汽车零件股份有限公司 | 3 | DV/PV |  |  |  |
| 32 | 翼子板饰板本体 | 高亮黑油漆 | FF-220406-000641 | 耐化学试剂 | 异丙醇 | 室温适应1h后评价表面，如有变化，放入烘箱60℃存放2h，加烘后漆面无变化 | SMTC 5 300 001- 2019（V6） | 外饰件涂装要求 | ISO 2812 | 涂料和清漆-耐液体性的测定 | 广州市金钟汽车零件股份有限公司 | 3 | DV/PV |  |  |  |
| 33 | 翼子板饰板本体 | 高亮黑油漆 | FF-220406-000642 | 耐化学试剂 | 5%氢氧化钠 | 室温适应1h后评价表面，如有变化，放入烘箱60℃存放2h，加烘后漆面无变化 | SMTC 5 300 001- 2019（V6） | 外饰件涂装要求 | ISO 2812 | 涂料和清漆-耐液体性的测定 | 广州市金钟汽车零件股份有限公司 | 3 | DV/PV |  |  |  |
| 34 | 翼子板饰板本体 | 高亮黑油漆 | FF-220406-000643 | 耐化学试剂 | 10%硫酸 | 室温适应1h后评价表面，如有变化，放入烘箱60℃存放2h，加烘后漆面无变化 | SMTC 5 300 001- 2019（V6） | 外饰件涂装要求 | ISO 2812 | 涂料和清漆-耐液体性的测定 | 广州市金钟汽车零件股份有限公司 | 3 | DV/PV |  |  |  |
| 35 | 翼子板饰板本体 | 高亮黑油漆 | FF-220406-000644 | 耐化学试剂 | 10%盐酸 | 室温适应1h后评价表面，如有变化，放入烘箱60℃存放2h，加烘后漆面无变化 | SMTC 5 300 001- 2019（V6） | 外饰件涂装要求 | ISO 2812 | 涂料和清漆-耐液体性的测定 | 广州市金钟汽车零件股份有限公司 | 3 | DV/PV |  |  |  |
| 36 | 翼子板饰板本体 | 高亮黑油漆 | FF-220406-000645 | 耐化学试剂 | 抛光剂 | 油漆表面无变化 | SMTC 5 300 001- 2019（V6） | 外饰件涂装要求 | ISO 2812 | 涂料和清漆-耐液体性的测定 | 广州市金钟汽车零件股份有限公司 | 3 | DV/PV |  |  |  |
| 37 | 翼子板饰板本体 | 高亮黑油漆 | FF-220406-000646 | 耐化学试剂 | 密封胶和密封胶清除剂 | 油漆表面无变化 | SMTC 5 300 001- 2019（V6） | 外饰件涂装要求 | ISO 2812 | 涂料和清漆-耐液体性的测定 | 广州市金钟汽车零件股份有限公司 | 3 | DV/PV |  |  |  |
| 38 | 翼子板饰板亮饰条凹槽处油漆 | 蓝色点漆Pantone312C | FF-220801-000010 | 漆层膜厚 | 漆层膜厚 | 根据油漆TDS | SMTC 5 300 001- 2019（V6） | 外饰件涂装要求 | ISO 2808 | 色漆和清漆 漆膜厚度的测定 | 广州市金钟汽车零件股份有限公司 | 3 | DV/PV |  |  |  |
| 39 | 翼子板饰板亮饰条凹槽处油漆 | 蓝色点漆Pantone312C | FF-220406-000732 | 色漆和清漆的划格试验 | 色漆和清漆的划格试验 | ≤1级   | SMTC 5 300 001- 2019（V6） | 外饰件涂装要求 | ISO 2409-2020 | 色漆和清漆的划格试验 | 广州市金钟汽车零件股份有限公司 | 3 | DV/PV |  |  |  |
| 40 | 翼子板饰板亮饰条凹槽处油漆 | 蓝色点漆Pantone312C | FF-220406-000733 | 冷凝水气候测试试验方法 | 冷凝水气候测试试验方法 | 30 分钟后按ISO 4628-2判断起泡度,允许等级2（S2）         b) 24h后按ISO 4628-2判断起泡度,允许等级0（S0）            c)附着力的要求也必须满足 | SMTC 5 300 001- 2019（V6） | 外饰件涂装要求 | ISO 6270-2 -2017 | 冷凝水气候测试试验方法 | 广州市金钟汽车零件股份有限公司 | 3 | DV/PV |  |  |  |
| 41 | 翼子板饰板亮饰条凹槽处油漆 | 蓝色点漆Pantone312C | FF-220406-000680 | 汽车零件耐气候交变试验 | 气候交变（方法B） | 油漆表面无变化 | SMTC 5 300 001- 2019（V6） | 外饰件涂装要求 | SMTC 5 400 005-2024（V4） | 整车及零部件耐气候交变试验 | 广州市金钟汽车零件股份有限公司 | 3 | DV/PV |  |  |  |
| 42 | 翼子板饰板亮饰条凹槽处油漆 | 蓝色点漆Pantone312C | FF-230201-000003 | 高温存放 | 高温存放 | 油漆表面无变化,附着力的要求也必须满足 | SMTC 5 300 001- 2019（V6） | 外饰件涂装要求 | SMTC 5 300 001 | 外饰件涂装要求 | 广州市金钟汽车零件股份有限公司 | 3 | DV/PV |  |  |  |
| 43 | 翼子板饰板亮饰条凹槽处油漆 | 蓝色点漆Pantone312C | FF-230201-000004 | 低温存放 | 低温存放 | 油漆表面无变化,附着力的要求也必须满足 | SMTC 5 300 001- 2019（V6） | 外饰件涂装要求 | SMTC 5 300 001 | 外饰件涂装要求 | 广州市金钟汽车零件股份有限公司 | 3 | DV/PV |  |  |  |
| 44 | 翼子板饰板亮饰条凹槽处油漆 | 蓝色点漆Pantone312C | FF-230201-000005 | 低温耐冲击性能 | 低温耐冲击性能 | 漆层无散落和裂纹 | SMTC 5 300 001- 2019（V6） | 外饰件涂装要求 | SMTC 5 300 001 | 外饰件涂装要求 | 广州市金钟汽车零件股份有限公司 | 3 | DV/PV |  |  |  |
| 45 | 翼子板饰板亮饰条凹槽处油漆 | 蓝色点漆Pantone312C | FF-220406-000620 | 飞石冲击 | 飞石冲击 | 特性值≤2 | SMTC 5 300 001- 2019（V6） | 外饰件涂装要求 | ISO 20567-1B | 涂料和清漆 涂层耐石头碎片划伤的测定 | 广州市金钟汽车零件股份有限公司 | 3 | DV/PV |  |  |  |
| 46 | 翼子板饰板亮饰条凹槽处油漆 | 蓝色点漆Pantone312C | FF-220406-000687 | 汽车外饰材料氙灯老化测试 | 耐光色牢度（X周期） | 灰度等级≥4同时满足附着力要求 | SMTC 5 300 001- 2019（V6） | 外饰件涂装要求 | SAE J 2527-2017 | (R) Performance Based Standard for Accelerated Exposure of Automotive Exterior Materials Using a Controlled Irradiance Xenon-Arc Apparatus | 上海鼎真测试技术有限公司 | 1 | DV/PV |  |  |  |
| 47 | 翼子板饰板亮饰条凹槽处油漆 | 蓝色点漆Pantone312C | FF-220406-000633 | 耐化学试剂 | 燃油 | 24h内起泡后消失可接受，24h后漆面无变化  | SMTC 5 300 001- 2019（V6） | 外饰件涂装要求 | ISO 2812 | 涂料和清漆-耐液体性的测定 | 广州市金钟汽车零件股份有限公司 | 3 | DV/PV |  |  |  |
| 48 | 翼子板饰板亮饰条凹槽处油漆 | 蓝色点漆Pantone312C | FF-220406-000634 | 耐化学试剂 | 无铅汽油 | 油漆表面无变化 | SMTC 5 300 001- 2019（V6） | 外饰件涂装要求 | ISO 2812 | 涂料和清漆-耐液体性的测定 | 广州市金钟汽车零件股份有限公司 | 3 | DV/PV |  |  |  |
| 49 | 翼子板饰板亮饰条凹槽处油漆 | 蓝色点漆Pantone312C | FF-220406-000636 | 耐化学试剂 | 柴油 | 油漆表面无变化 | SMTC 5 300 001- 2019（V6） | 外饰件涂装要求 | ISO 2812 | 涂料和清漆-耐液体性的测定 | 广州市金钟汽车零件股份有限公司 | 3 | DV/PV |  |  |  |
| 50 | 翼子板饰板亮饰条凹槽处油漆 | 蓝色点漆Pantone312C | FF-220406-000638 | 耐化学试剂 | 发动机油 | 油漆表面无变化 | SMTC 5 300 001- 2019（V6） | 外饰件涂装要求 | ISO 2812 | 涂料和清漆-耐液体性的测定 | 广州市金钟汽车零件股份有限公司 | 3 | DV/PV |  |  |  |
| 51 | 翼子板饰板亮饰条凹槽处油漆 | 蓝色点漆Pantone312C | FF-220406-000635 | 耐化学试剂 | 制动液 | 24h内起泡后消失可接受，24h后漆面无变化  | SMTC 5 300 001- 2019（V6） | 外饰件涂装要求 | ISO 2812 | 涂料和清漆-耐液体性的测定 | 广州市金钟汽车零件股份有限公司 | 3 | DV/PV |  |  |  |
| 52 | 翼子板饰板亮饰条凹槽处油漆 | 蓝色点漆Pantone312C | FF-220406-000637 | 耐化学试剂 | 冷却液 | 油漆表面无变化 | SMTC 5 300 001- 2019（V6） | 外饰件涂装要求 | ISO 2812 | 涂料和清漆-耐液体性的测定 | 广州市金钟汽车零件股份有限公司 | 3 | DV/PV |  |  |  |
| 53 | 翼子板饰板亮饰条凹槽处油漆 | 蓝色点漆Pantone312C | FF-220406-000641 | 耐化学试剂 | 异丙醇 | 室温适应1h后评价表面，如有变化，放入烘箱60℃存放2h，加烘后漆面无变化 | SMTC 5 300 001- 2019（V6） | 外饰件涂装要求 | ISO 2812 | 涂料和清漆-耐液体性的测定 | 广州市金钟汽车零件股份有限公司 | 3 | DV/PV |  |  |  |
| 54 | 翼子板饰板亮饰条凹槽处油漆 | 蓝色点漆Pantone312C | FF-220406-000642 | 耐化学试剂 | 5%氢氧化钠 | 室温适应1h后评价表面，如有变化，放入烘箱60℃存放2h，加烘后漆面无变化 | SMTC 5 300 001- 2019（V6） | 外饰件涂装要求 | ISO 2812 | 涂料和清漆-耐液体性的测定 | 广州市金钟汽车零件股份有限公司 | 3 | DV/PV |  |  |  |
| 55 | 翼子板饰板亮饰条凹槽处油漆 | 蓝色点漆Pantone312C | FF-220406-000643 | 耐化学试剂 | 10%硫酸 | 室温适应1h后评价表面，如有变化，放入烘箱60℃存放2h，加烘后漆面无变化 | SMTC 5 300 001- 2019（V6） | 外饰件涂装要求 | ISO 2812 | 涂料和清漆-耐液体性的测定 | 广州市金钟汽车零件股份有限公司 | 3 | DV/PV |  |  |  |
| 56 | 翼子板饰板亮饰条凹槽处油漆 | 蓝色点漆Pantone312C | FF-220406-000644 | 耐化学试剂 | 10%盐酸 | 室温适应1h后评价表面，如有变化，放入烘箱60℃存放2h，加烘后漆面无变化 | SMTC 5 300 001- 2019（V6） | 外饰件涂装要求 | ISO 2812 | 涂料和清漆-耐液体性的测定 | 广州市金钟汽车零件股份有限公司 | 3 | DV/PV |  |  |  |
| 57 | 翼子板饰板亮饰条凹槽处油漆 | 蓝色点漆Pantone312C | FF-220406-000645 | 耐化学试剂 | 抛光剂 | 油漆表面无变化 | SMTC 5 300 001- 2019（V6） | 外饰件涂装要求 | ISO 2812 | 涂料和清漆-耐液体性的测定 | 广州市金钟汽车零件股份有限公司 | 3 | DV/PV |  |  |  |
| 58 | 翼子板饰板亮饰条凹槽处油漆 | 蓝色点漆Pantone312C | FF-220406-000646 | 耐化学试剂 | 密封胶和密封胶清除剂 | 油漆表面无变化 | SMTC 5 300 001- 2019（V6） | 外饰件涂装要求 | ISO 2812 | 涂料和清漆-耐液体性的测定 | 广州市金钟汽车零件股份有限公司 | 3 | DV/PV |  |  |  |
| 59 | 翼子板饰板亮饰条 | 电镀 | FF-220406-000592 | 膜厚 | 膜厚-库仑法/µm | 六价铬 Cr mp : 0.2 ~0.6 μm  Cr mc ≥ 0.8 μm 三价铬 Cr mp : 0.15~0.6 μm | SMTC 5 300 003-2022（V7） | 镀铬塑料件的性能要求 | ISO 2177 | 金属覆盖层-覆盖层厚度的测量-阳极溶解库仑法 | 上海鼎真测试技术有限公司 | 3 | DV/PV |  |  |  |
| 60 | 翼子板饰板亮饰条 | 电镀 | FF-220406-000592 | 膜厚 | 膜厚-库仑法/µm | ≥ 20.0 μm | SMTC 5 300 003-2022（V7） | 镀铬塑料件的性能要求 | ISO 2177 | 金属覆盖层-覆盖层厚度的测量-阳极溶解库仑法 | 上海鼎真测试技术有限公司 | 3 | DV/PV |  |  |  |
| 61 | 翼子板饰板亮饰条 | 电镀 | FF-220406-000591 | 膜厚 | 膜厚-显微镜法/µm | ≥1.0 μm | SMTC 5 300 003-2022（V7） | 镀铬塑料件的性能要求 | ISO 1463 | 金属和氧化物覆盖层 覆盖层厚度的测定 显微镜法 | 上海鼎真测试技术有限公司 | 3 | DV/PV |  |  |  |
| 62 | 翼子板饰板亮饰条 | 电镀 | FF-220406-000592 | 膜厚 | 膜厚-库仑法/µm | 最多50% | SMTC 5 300 003-2022（V7） | 镀铬塑料件的性能要求 | ISO 2177 | 金属覆盖层-覆盖层厚度的测量-阳极溶解库仑法 | 上海鼎真测试技术有限公司 | 3 | DV/PV |  |  |  |
| 63 | 翼子板饰板亮饰条 | 电镀 | FF-220406-000592 | 膜厚 | 膜厚-库仑法/µm | 至少50% | SMTC 5 300 003-2022（V7） | 镀铬塑料件的性能要求 | ISO 2177 | 金属覆盖层-覆盖层厚度的测量-阳极溶解库仑法 | 上海鼎真测试技术有限公司 | 3 | DV/PV |  |  |  |
| 64 | 翼子板饰板亮饰条 | 电镀 | FF-220406-000591 | 膜厚 | 膜厚-显微镜法/µm | ≥ 25.0 μm | SMTC 5 300 003-2022（V7） | 镀铬塑料件的性能要求 | ISO 1463 | 金属和氧化物覆盖层 覆盖层厚度的测定 显微镜法 | 上海鼎真测试技术有限公司 | 3 | DV/PV |  |  |  |
| 65 | 翼子板饰板亮饰条 | 电镀 | FF-230417-000039 | 镀络塑料件的性能要求 | 微孔镍/光亮镍（沙丁镍）的电位差 | 微孔镍必须比光亮镍电位高 25~110 mV | SMTC 5 300 003-2022（V7） | 镀铬塑料件的性能要求 | SMTC 5 300 003 | 镀络塑料件的性能要求 | 上海鼎真测试技术有限公司 | 3 | DV/PV |  |  |  |
| 66 | 翼子板饰板亮饰条 | 电镀 | FF-230417-000040 | 镀络塑料件的性能要求 | 光亮镍（沙丁镍）/半亮镍的电位差 | 半亮镍必须比光亮镍电位高 120~180 mV | SMTC 5 300 003-2022（V7） | 镀铬塑料件的性能要求 | SMTC 5 300 003 | 镀络塑料件的性能要求 | 上海鼎真测试技术有限公司 | 3 | DV/PV |  |  |  |
| 67 | 翼子板饰板亮饰条 | 电镀 | FF-230417-000041 | 镀络塑料件的性能要求 | 裂纹密度、微孔密度 | 微孔铬≥10,000 微孔/cm2 | SMTC 5 300 003-2022（V7） | 镀铬塑料件的性能要求 | SMTC 5 300 003 | 镀络塑料件的性能要求 | 上海鼎真测试技术有限公司 | 3 | DV/PV |  |  |  |
| 68 | 翼子板饰板亮饰条 | 电镀 | FF-220406-000608 | 附着力测试 | 镀铬件附着力测试 | 无镀层黏附在胶带上  | SMTC 5 300 003-2022（V7） | 镀铬塑料件的性能要求 | SMTC 5 300 003 | 镀铬塑料件的性能要求 | 上海鼎真测试技术有限公司 | 3 | DV/PV |  |  |  |
| 69 | 翼子板饰板亮饰条 | 电镀 | FF-220406-000608 | 附着力测试 | 镀铬件附着力测试 | 无结合力损失，无外观变化。 | SMTC 5 300 003-2022（V7） | 镀铬塑料件的性能要求 | SMTC 5 300 003 | 镀铬塑料件的性能要求 | 上海鼎真测试技术有限公司 | 3 | DV/PV |  |  |  |
| 70 | 翼子板饰板亮饰条 | 电镀 | FF-220804-000010 | 镀络塑料件的性能要求 | 高温存放 | 结合力无损失或其它降 低性能的变化。结合力必须满足2.1（方法A）要求 | SMTC 5 300 003-2022（V7） | 镀铬塑料件的性能要求 | SMTC 5 300 003 | 镀络塑料件的性能要求 | 上海鼎真测试技术有限公司 | 3 | DV/PV |  |  |  |
| 71 | 翼子板饰板亮饰条 | 电镀 | FF-230417-000043 | 镀络塑料件的性能要求 | 耐腐蚀性能 | 外观没有变化 | SMTC 5 300 003-2022（V7） | 镀铬塑料件的性能要求 | SMTC 5 300 003 | 镀络塑料件的性能要求 | 上海鼎真测试技术有限公司 | 3 | DV/PV |  |  |  |
| 72 | 翼子板饰板亮饰条 | 电镀 | FF-230417-000042 | 镀络塑料件的性能要求 | 剥离试验 | 取3个试验的最小剥离强度的平 均值。 | SMTC 5 300 003-2022（V7） | 镀铬塑料件的性能要求 | SMTC 5 300 003 | 镀络塑料件的性能要求 | 上海鼎真测试技术有限公司 | 3 | DV/PV |  |  |  |
| 73 | 	 翼子板饰板总成 | 总成 | FF-220406-000680 | 汽车零件耐气候交变试验 | 气候交变（方法B） | 油漆表面无变化  | SMTC 5 300 001- 2019（V6） | 外饰件涂装要求 | SMTC 5 400 005-2024（V4） | 整车及零部件耐气候交变试验 | 广州市金钟汽车零件股份有限公司 | 3 | DV/PV |  |  |  |
| 74 | 	 翼子板饰板总成 | 总成 | FF-230201-000003 | 高温存放 | 高温存放 | 油漆表面无变化,附着力的要求也必须满足 | SMTC 5 300 001- 2019（V6） | 外饰件涂装要求 | SMTC 5 300 001 | 外饰件涂装要求 | 广州市金钟汽车零件股份有限公司 | 3 | DV/PV |  |  |  |
| 75 | 	 翼子板饰板总成 | 总成 | FF-230201-000004 | 低温存放 | 低温存放 | 油漆表面无变化,附着力的要求也必须满足 | SMTC 5 300 001- 2019（V6） | 外饰件涂装要求 | SMTC 5 300 001 | 外饰件涂装要求 | 广州市金钟汽车零件股份有限公司 | 3 | DV/PV |  |  |  |
| 76 | 	 翼子板饰板总成 | 总成 | FF-221114-000019 | 安装支架与蒙皮的焊接拉拔力 | 焊接拉拔力 | ≥100N | SMTC 5 300 001- 2019（V6） | 外饰件涂装要求 | / | / | 广州市金钟汽车零件股份有限公司 | 3 | DV/PV |  |  |  |
| 77 | 翼子板饰板总成 | 总成 | FF-220406-000650 | 汽车零部件有害物质 | ELV检测 | 符合ELV需求 | SMTC 5 500 001-2024(V7) | 汽车零件和材料中禁用/限用危险物质 | SMTC 5 500 001-2024（V7） | 汽车零件和材料中禁用/限用危险物质 | 上海鼎真测试技术有限公司 | 1 | DV/PV |  |  |  |
| 78 | 翼子板饰板总成 | 总成 | FF-220406-000651 | 汽车零部件有害物质 | REACH检测 | 各项要求均需符合（SVHC） | SMTC 5 500 002-2023(V3) | 整车及零部件REACH法规实施指南 | SMTC 5 500 002-2023（V3） | 整车及零部件REACH法规实施指南 | 上海鼎真测试技术有限公司 | 1 | DV/PV |  |  |  |
| 79 | 翼子板饰板总成 | 总成 | FF-221027-000013 | 汽车零部件有害物质 | POPs检测 | 符合标准 | （EU）2021/277 | 持久性有机污染物（POPs）法规 | （EU）2021/277 | 持久性有机污染物（POPs）法规 | 上海华测品正检测技术有限公司 | 3 | DV/PV |  |  |  |
| 80 | 支架螺钉 | 镀锌 | FF-220406-000592 | 膜厚 | 膜厚-库仑法/µm | 8-14um | GB/T 3098.1-2010 | 紧固件机械性能 螺栓、螺钉和螺柱 | ISO 2177 | 金属覆盖层-覆盖层厚度的测量-阳极溶解库仑法 | 上海鼎真测试技术有限公司 | 3 | DV/PV |  |  |  |
| 81 | 支架螺钉 | 镀锌 | FF-220406-000597 | 耐腐蚀试验 | 中性盐雾 | 96小时无白锈                 240小时无红锈 | BS EN ISO 9227-2006 | 人造大气腐蚀试验.盐雾试验 | ISO 9227 | 人造气氛腐蚀实验盐雾实验 | 广州市金钟汽车零件股份有限公司 | 3 | DV/PV |  |  |  |
| 82 | 摄像头螺钉 | 镀锌镍 | FF-220406-000592 | 膜厚 | 膜厚-库仑法/µm | ＞8um | GB/T 3098.1-2010 | 紧固件机械性能 螺栓、螺钉和螺柱 | ISO 2177 | 金属覆盖层-覆盖层厚度的测量-阳极溶解库仑法 | 上海鼎真测试技术有限公司 | 3 | DV/PV |  |  |  |
| 83 | 摄像头螺钉 | 镀锌镍 | FF-220406-000597 | 耐腐蚀试验 | 中性盐雾 | 168小时无白锈                   720小时无红锈 | BS EN ISO 9227-2006 | 人造大气腐蚀试验.盐雾试验 | ISO 9227 | 人造气氛腐蚀实验盐雾实验 | 广州市金钟汽车零件股份有限公司 | 3 | DV/PV |  |  |  |
| 84 | 3M背胶 | 胶带PT1100 | FF-220919-000004 | 胶带与装配件之间粘合剥离试验 | 相对剥离力的测定（供货状态） | ≥14N/cm | SMTC 5 310 026,SMTC 5 310 026- 2017（V5） | 双面粘贴型泡沫塑料粘胶带,双面粘贴型泡沫塑料粘胶带 | SMTC 5 310 026-2020（V5）第4.1表1
SMTC 5 310 026-2020（V5）第5.3 | 双面粘贴型泡沫塑料粘胶带 | 3M中国有限公司 | 5 | DV/PV |  |  |  |
| 85 | 3M背胶 | 胶带PT1100 | FF-220919-000005 | 胶带与装配件之间粘合剥离试验 | 相对剥离力的测定（热老化90℃，240小时） | ≥14N/cm | SMTC 5 310 026- 2017（V5） | 双面粘贴型泡沫塑料粘胶带 | SMTC 5 310 026-2020（V5）第4.1表1
SMTC 5 310 026-2020（V5）第5.3 | 双面粘贴型泡沫塑料粘胶带 | 3M中国有限公司 | 5 | DV/PV |  |  |  |
| 86 | 3M背胶 | 胶带PT1100 | FF-220919-000006 | 胶带与装配件之间粘合剥离试验 | 相对剥离力的测定（湿热老化70℃/100%RH，240小时） | ≧12N/cm | SMTC 5 310 026- 2017（V5） | 双面粘贴型泡沫塑料粘胶带 | SMTC 5 310 026-2020（V5）第4.1表1
SMTC 5 310 026-2020（V5）第5.3 | 双面粘贴型泡沫塑料粘胶带 | 3M中国有限公司 | 5 | DV/PV |  |  |  |
| 87 | 3M背胶 | 胶带PT1100 | FF-220919-000007 | 胶带与装配件之间粘合剥离试验 | 相对剥离力的测定（低温老化-40℃，48小时） | ≥12N/cm | SMTC 5 310 026- 2017（V5） | 双面粘贴型泡沫塑料粘胶带 | SMTC 5 310 026-2020（V5）第4.1表1
SMTC 5 310 026-2020（V5）第5.3 | 双面粘贴型泡沫塑料粘胶带 | 3M中国有限公司 | 5 | DV/PV |  |  |  |
| 88 | 3M背胶 | 胶带PT1100 | FF-220919-000008 | 搭接剪切抗拉强度 | 剪切抗拉强度（供货状态） | ≥65N/cm2 | SMTC 5 310 026- 2017（V5） | 双面粘贴型泡沫塑料粘胶带 | SMTC 5 310 026-2020（V5）第4.2表2
SMTC 5 310 026-2020（V5）第5.4/5.5 | 双面粘贴型泡沫塑料粘胶带 | 3M中国有限公司 | 5 | DV/PV |  |  |  |
| 89 | 3M背胶 | 胶带PT1100 | FF-220919-000009 | 搭接剪切抗拉强度 | 剪切抗拉强度（热老化90℃，240小时） | ≥65N/cm2 | SMTC 5 310 026- 2017（V5） | 双面粘贴型泡沫塑料粘胶带 | SMTC 5 310 026-2020（V5）第4.2表2
SMTC 5 310 026-2020（V5）第5.4/5.5 | 双面粘贴型泡沫塑料粘胶带 | 3M中国有限公司 | 5 | DV/PV |  |  |  |
| 90 | 3M背胶 | 胶带PT1100 | FF-220919-000010 | 搭接剪切抗拉强度 | 剪切抗拉强度（湿热老化70℃/100%RH，240小时） | ≥65N/cm2 | SMTC 5 310 026- 2017（V5） | 双面粘贴型泡沫塑料粘胶带 | SMTC 5 310 026-2020（V5）第4.2表2
SMTC 5 310 026-2020（V5）第5.4/5.5 | 双面粘贴型泡沫塑料粘胶带 | 3M中国有限公司 | 5 | DV/PV |  |  |  |
| 91 | 3M背胶 | 胶带PT1100 | FF-220919-000011 | 搭接剪切抗拉强度 | 剪切抗拉强度（低温老化-40℃，48小时） | ≥55N/cm2 | SMTC 5 310 026- 2017（V5） | 双面粘贴型泡沫塑料粘胶带 | SMTC 5 310 026-2020（V5）第4.2表2
SMTC 5 310 026-2020（V5）第5.4/5.5 | 双面粘贴型泡沫塑料粘胶带 | 3M中国有限公司 | 5 | DV/PV |  |  |  |
| 92 | 3M背胶 | 胶带PT1100 | FF-220919-000012 | 搭接剪切抗拉强度 | 剪切抗拉强度（在玻璃清洁剂中的老化） | ≥55N/cm2 | SMTC 5 310 026- 2017（V5） | 双面粘贴型泡沫塑料粘胶带 | SMTC 5 310 026-2020（V5）第4.2表2
SMTC 5 310 026-2020（V5）第5.4/5.5/5/8 | 双面粘贴型泡沫塑料粘胶带 | 3M中国有限公司 | 5 | DV/PV |  |  |  |
| 93 | 3M背胶 | 胶带PT1100 | FF-220919-000013 | 搭接剪切抗拉强度 | 剪切抗拉强度（在FAM燃油中的老化） | ≥55N/cm2 | SMTC 5 310 026- 2017（V5） | 双面粘贴型泡沫塑料粘胶带 | SMTC 5 310 026-2020（V5）第4.2表2
SMTC 5 310 026-2020（V5）第5.4/5.5/5/9 | 双面粘贴型泡沫塑料粘胶带 | 3M中国有限公司 | 5 | DV/PV |  |  |  |
| 94 | 3M背胶 | 胶带PT1100 | FF-220919-000014 | 蠕变拉伸搭接剪切强度 | 静态搭接剪切强度（常温下） | ≥6.5N/cm2，≥30min | SMTC 5 310 026- 2017（V5） | 双面粘贴型泡沫塑料粘胶带 | SMTC 5 310 026-2020（V5）第4.2表2
SMTC 5 310 026-2020（V5）第5.6 | 双面粘贴型泡沫塑料粘胶带 | 3M中国有限公司 | 5 | DV/PV |  |  |  |
| 95 | 3M背胶 | 胶带PT1100 | FF-220919-000015 | 蠕变拉伸搭接剪切强度 | 静态搭接剪切强度（70℃下） | ≥2N/cm2，≥30min | SMTC 5 310 026- 2017（V5） | 双面粘贴型泡沫塑料粘胶带 | SMTC 5 310 026-2020（V5）第4.2表2
SMTC 5 310 026-2020（V5）第5.6 | 双面粘贴型泡沫塑料粘胶带 | 3M中国有限公司 | 5 | DV/PV |  |  |  |
| 96 | 3M背胶 | 胶带PT1100 | FF-220919-000016 | 泡沫塑料粘胶带低温性能 | 低温性能（低温落球） | 油漆板和装配件之间的粘合剂没有遭到破坏或损 毁 | SMTC 5 310 026- 2017（V5） | 双面粘贴型泡沫塑料粘胶带 | SMTC 5 310 026-2020（V5）第4.2表2
SMTC 5 310 026-2020（V5）第5.7 | 双面粘贴型泡沫塑料粘胶带 | 3M中国有限公司 | 5 | DV/PV |  |  |  |
| 97 | 3M背胶 | 胶带PT1100 | FF-220402-000154 | 红外光谱分析 | 红外光谱分析 | 丙烯酸酯胶 | SMTC 5 310 026- 2017（V5） | 双面粘贴型泡沫塑料粘胶带 | GB/T 6040-2019 | 红外光谱分析方法通则 | 上海鼎真测试技术有限公司 | 3 | DV/PV |  |  |  |
