Repository: kujaxr/obsidian-vault

File: 材料工程师/外饰油漆大纲.xlsx.md
# 外饰油漆大纲.xlsx

| 附件一 总成零件开发验证计划-材料部分模板
SMPV-4.3.2-003-QA–F01 |  |  |  |  |  |  |  |  |  |  |  |  |  |  |  |
| 上海汽车集团股份有限公司乘用车公司
SAIC MOTOR PASSENGER VEHICLE CO. |  |  |  |  |  |  |  |  |  |  |  |  |  |  |  |
| 零件开发验证计划—材料部分
Component ADV Plan - Material test |  |  |  |  |  |  |  |  |  |  |  |  |  |  |  |
| 项目号/Project No                    零件号/Part No                      零件名称/Part Name                        供应商/Supplier                    . |  |  |  |  |  |  |  |  |  |  |  |  |  |  |  |
| 序号 | 零件名称 | 材料牌号/名称 | ADV试验条目 | ADV试验子条目 | 要求/限值 | 技术要求/协议编号 | 技术要求/协议名称 | 试验规范编号 | 试验规范名称 | 分析/试验地点/单位 | 试验样件数量 | 分析/认证类型 | 试验开始时间 | 试验结束时间 | 备注 |
| 1 | 油漆件名称 | 颜色/底漆、色漆、清漆油漆牌号/油漆供应商名称 | 漆层膜厚 | 漆层膜厚 | 请按油漆供应商TDS或喷漆供应商控制计划填写每层漆的漆膜厚度限值要求 | SMTC 5 300 001- 2019（V6）
 | 外饰件涂装要求
 | ISO 2808 | 色漆和清漆 漆膜厚度的测定 |  | 3 | DV/PV |  |  |  |
| 2 | 油漆件名称 | 颜色/底漆、色漆、清漆油漆牌号/油漆供应商名称 | 附着力测试 | 划格试验（金属） | 特征值≤1 | SMTC 5 300 001- 2019（V6）
 | 外饰件涂装要求
 | ISO 2409 | 色漆和清漆的划格试验 |  | 3 | DV/PV |  |  |  |
| 3 | 油漆件名称 | 颜色/底漆、色漆、清漆油漆牌号/油漆供应商名称 | 附着力测试 | 蒸汽喷射试验 | 无漆层脱落 | SMTC 5 300 001- 2019（V6）
 | 外饰件涂装要求
 | SMTC 5 200 008 | 油漆涂层的蒸汽喷射 |  | 3 | DV/PV |  |  |  |
| 4 | 油漆件名称 | 颜色/底漆、色漆、清漆油漆牌号/油漆供应商名称 | 耐环境存放 | 冷凝水试验 | 存放240h，要求： a)30分钟后按ISO 4628-2判断起泡度,允许等级2(S2） b)24h后按ISO 4628-2判断其起泡度,允许等级0(S0） c)附着力必须满足划格试验与蒸汽喷射试验的要求 | SMTC 5 300 001- 2019（V6）
 | 外饰件涂装要求
 | ISO 6270-2 | 冷凝水气候测试试验方法 |  | 3 | DV/PV |  |  |  |
| 5 | 油漆件名称 | 颜色/底漆、色漆、清漆油漆牌号/油漆供应商名称 | 高温存放 | 高温存放 | 90℃存放240h，要求:油漆表面无可视变化 | SMTC 5 300 001- 2019（V6）
 | 外饰件涂装要求
 | SMTC 5 300 001 | 外饰件涂装要求 |  | 3 | DV/PV |  |  |  |
| 6 | 油漆件名称 | 颜色/底漆、色漆、清漆油漆牌号/油漆供应商名称 | 低温存放 | 低温存放 | -40℃存放24h，要求:油漆表面无可视变化 | SMTC 5 300 001- 2019（V6）
 | 外饰件涂装要求
 | SMTC 5 300 001 | 外饰件涂装要求 |  | 3 | DV/PV |  |  |  |
| 7 | 油漆件名称 | 颜色/底漆、色漆、清漆油漆牌号/油漆供应商名称 | 低温冲击 | 低温冲击 | 无漆膜裂纹 | SMTC 5 300 001- 2019（V6）
 | 外饰件涂装要求
 | ISO 4532 | 搪瓷制品抗冲击性的测定 |  | 3 | DV/PV |  |  |  |
| 8 | 油漆件名称 | 颜色/底漆、色漆、清漆油漆牌号/油漆供应商名称 | 汽车零件耐气候交变试验 | 气候交变（方法B） | 20cyc,要求:油漆表面无可视变化 | SMTC 5 300 001- 2019（V6）
 | 外饰件涂装要求
 | SMTC 5 400 005-2021（V3） | 汽车零件耐气候交变试验 |  | 3 | DV/PV |  |  |  |
| 9 | 油漆件名称 | 颜色/底漆、色漆、清漆油漆牌号/油漆供应商名称 | 飞石冲击 | 飞石冲击 | 特征值≤2.0 | SMTC 5 300 001- 2019（V6）
 | 外饰件涂装要求
 | ISO 20567-1B | 涂料和清漆 涂层耐石头碎片划伤的测定 |  | 3 | DV/PV |  |  |  |
| 10 | 油漆件名称 | 颜色/底漆、色漆、清漆油漆牌号/油漆供应商名称 | 耐化学试剂 | 无铅汽油 | 根据ISO 2812-3（利用吸收介质的方法）室温下存放10min，评判要求：表面无变化 | SMTC 5 300 001- 2019（V6）
 | 外饰件涂装要求
 | ISO 2812 | 涂料和清漆-耐液体性的测定 |  | 3 | DV/PV |  |  |  |
| 11 | 油漆件名称 | 颜色/底漆、色漆、清漆油漆牌号/油漆供应商名称 | 耐化学试剂 | 柴油 | 根据ISO 2812-3（利用吸收介质的方法）室温下存放1h执行，评判要求：表面无变化 | SMTC 5 300 001- 2019（V6）
 | 外饰件涂装要求
 | ISO 2812 | 涂料和清漆-耐液体性的测定 |  | 3 | DV/PV |  |  |  |
| 12 | 油漆件名称 | 颜色/底漆、色漆、清漆油漆牌号/油漆供应商名称 | 耐化学试剂 | 发动机油 | 根据ISO 2812-4（定位法）在室温下存放16h执行，评判要求：表面无变化 | SMTC 5 300 001- 2019（V6）
 | 外饰件涂装要求
 | ISO 2812 | 涂料和清漆-耐液体性的测定 |  | 3 | DV/PV |  |  |  |
| 13 | 油漆件名称 | 颜色/底漆、色漆、清漆油漆牌号/油漆供应商名称 | 耐化学试剂 | 制动液 | 根据ISO 2812-3（利用吸收介质的方法）室温下存放1h执行，评判要求：24h内起泡后消失可接受、24h后漆面无变化 | SMTC 5 300 001- 2019（V6）
 | 外饰件涂装要求
 | ISO 2812 | 涂料和清漆-耐液体性的测定 |  | 3 | DV/PV |  |  |  |
| 14 | 油漆件名称 | 颜色/底漆、色漆、清漆油漆牌号/油漆供应商名称 | 耐化学试剂 | 冷却液 | 根据ISO 2812-3（利用吸收介质的方法）室温下存放1h执行，评判要求：表面无变化 | SMTC 5 300 001- 2019（V6）
 | 外饰件涂装要求
 | ISO 2812 | 涂料和清漆-耐液体性的测定 |  | 3 | DV/PV |  |  |  |
| 15 | 油漆件名称 | 颜色/底漆、色漆、清漆油漆牌号/油漆供应商名称 | 耐化学试剂 | 异丙醇 | 根据ISO 2812-4 Method A（点滴法）室温下存放1h执行，室温适应1h后评价表面，如有变化，放入烘箱60℃存放2h，加烘后漆面无变化 | SMTC 5 300 001- 2019（V6）
 | 外饰件涂装要求
 | ISO 2812 | 涂料和清漆-耐液体性的测定 |  | 3 | DV/PV |  |  |  |
| 16 | 油漆件名称 | 颜色/底漆、色漆、清漆油漆牌号/油漆供应商名称 | 耐化学试剂 | 10%盐酸 | 根据ISO 2812-4 Method A（点滴法）室温下存放1h执行，室温适应1h后评价表面，如有变化，放入烘箱60℃存放2h，加烘后漆面无变化 | SMTC 5 300 001- 2019（V6）
 | 外饰件涂装要求
 | ISO 2812 | 涂料和清漆-耐液体性的测定 |  | 3 | DV/PV |  |  |  |
| 17 | 油漆件名称 | 颜色/底漆、色漆、清漆油漆牌号/油漆供应商名称 | 耐化学试剂 | 10%硫酸 | 根据ISO 2812-4 Method A（点滴法）室温下存放1h执行，室温适应1h后评价表面，如有变化，放入烘箱60℃存放2h，加烘后漆面无变化 | SMTC 5 300 001- 2019（V6）
 | 外饰件涂装要求
 | ISO 2812 | 涂料和清漆-耐液体性的测定 |  | 3 | DV/PV |  |  |  |
| 18 | 油漆件名称 | 颜色/底漆、色漆、清漆油漆牌号/油漆供应商名称 | 耐化学试剂 | 5%氢氧化钠 | 根据ISO 2812-4 Method A（点滴法）室温下存放1h执行，室温适应1h后评价表面，如有变化，放入烘箱60℃存放2h，加烘后漆面无变化 | SMTC 5 300 001- 2019（V6）
 | 外饰件涂装要求
 | ISO 2812 | 涂料和清漆-耐液体性的测定 |  | 3 | DV/PV |  |  |  |
| 19 | 油漆件名称 | 颜色/底漆、色漆、清漆油漆牌号/油漆供应商名称 | 汽车外饰材料氙灯老化测试 | 耐光色牢度（X周期） | 试验总能量2500 KJ/m2，无可见的颜色和光泽度的变化。根据DIN EN 20 105-A02灰色标度等级≥4级。 | SMTC 5 300 001- 2019（V6）
 | 外饰件涂装要求
 | SAE J 2527-2017 | (R) Performance Based Standard for Accelerated Exposure of Automotive Exterior Materials Using a Controlled Irradiance Xenon-Arc Apparatus |  | 3 | DV/PV |  |  |  |
| 20 | 油漆件名称 | 颜色/底漆、色漆、清漆油漆牌号/油漆供应商名称 | 汽车外饰材料氙灯老化测试 | 耐光色牢度（X周期） | 清漆耐紫外线照射性能
500h
清漆无裂纹 | SMTC 5 300 001 | 外饰件涂装要求 | SAE J 2527-2017 | (R) Performance Based Standard for Accelerated Exposure of Automotive Exterior Materials Using a Controlled Irradiance Xenon-Arc Apparatus |  | 3 | DV/PV |  |  |  |
| 21 | 油漆件名称 | 颜色/底漆、色漆、清漆油漆牌号/油漆供应商名称 | 涂层自然气候曝晒试验 | 涂层自然气候曝晒 | 2年  
要求:
无可见的颜色和光泽度的变化,根据DIN EN 20 105-A02灰色标度等级≥4级。 | SMTC 5 300 001 | 外饰件涂装要求 | GB/T 9276-1996 | 涂层自然气候曝晒试验 |  | 3 | DV/PV |  |  |  |

File: 材料工程师/外饰油漆试验大纲（全）.xlsx.md
# 外饰油漆试验大纲（全）.xlsx

|  |  |  |  |  |  |  |  |  |  |  | 上海汽车集团股份有限公司乘用车公司
SAIC MOTOR PASSENGER VEHICLE CO. |  |  |  |  |  |  |  |  |
| 零件开发验证计划—材料部分
Component ADV Plan - Material test |  |  |  |  |  |  |  |  |  |  |  |  |  |  |  |  |  |  |  |
| 项目号/Project No                           零件号/Part No                                           零件名称/Part Name                                   供应商/Supplier                                      .  |  |  |  |  |  |  |  |  |  |  |  |  |  |  |  |  |  |  |  |
| 序号NO | 设计分析项目
Design Analysis Item | 设计分析标准
Design Analysis Spec. | 设计分析方法
Design Analysis Procedure | 要求或限值
Requirements or Limits | 设计分析部门Design Analysis Site | 设计分析工具或设备Design Analysis Tool or Equipment | 设计分析顺序
Design Analysis Sequence |  |  |  | 设计分析类型
Design Analysis Type | 设计分析开始
Start Date | 设计分析结束Finish Date | 备注
Remark |  |  |  |  |  |
|  |  |  |  |  |  |  | 样件1
Sample 1 | 样件2
Sample 2 | 样件4
Sample 4 |  |  |  |  |  |  |  |  |  |  |
| 序号NO | 试验项目
Test Item | 试验标准/出处
Test Spec. | 试验方法
Test Procedure | 限值
Limit | 试验单位Test Site | 试验设备
Test Equipment | 试验顺序
Test Sequence |  |  |  | 认证类型Validation Type | 试验开始Start Date | 试验结束Finish Date | 备注
Remark |  |  |  |  |  |
|  |  |  |  |  |  |  | 样件1-4
Sample 1 | 样件5-8
Sample 2 | 样件9-12
Sample 4 | 样件13-16
Sample … |  |  |  |  |  |  |  |  |  |
| 1. | 外观
Appearance | SMTC5 300 001 | 光泽度按照ISO 2813
颜色按照SMTC 5 400 013
Gloss acc. to ISO 2813
Color acc. To SMTC 5 400 013  | 按照图纸和设计规范
Acc.to drawing or surface performance specifications |  | 色差仪
光泽度仪 |  |  |  |  |  |  |  |  |  |  |  |  |  |
| 2. | 漆膜厚度
Film thickness  | SMTC 5 300 001 | ISO 2808 | 按照油漆供应商TDS或喷涂供应商现场控制计划
Acc.to TDS of paint manufacturer or control plan of paint workshop   |  | 膜厚仪 |  |  |  |  |  |  |  |  |  |  |  |  |  |
| 3. | 划格试验
Cross-cut test  | SMTC 5 300 001 | ISO 2409
在进行涂层切割时，使切口划入基体，但不要太深。胶带在样件表面需保持牢固5分钟，然后快速撕掉Make sure that the cuts do enter the substrate, but not go too deep. Press the tape firmly onto the surface, within 5 min of applying, remove the tape by grasping the free end and pulling it off steadily in 0,5 s to 1,0 s at an angle which is as close as possible to 60° | 特征值：0~1级
Characteristic value: ≤ 1 |  | 划格刀 |  |  |  |  |  |  |  |  |  |  |  |  |  |
| 4. | 蒸气喷射试验
Steam jet test | SMTC 5 300 001 | SMTC 5 200 008 | 漆层无脱落
No delamination of paint coat |  | 高压水清洗机 |  |  |  |  |  |  |  |  |  |  |  |  |  |
| 5. | 冷凝水试验
Water condensd test | SMTC 5 300 001 | 按照ISO 6270-2CH
试验时间240h
评判前在室温下进行30 分钟气候适应性处理
240h based on ISO 6270-2CH,followed by at least 30 min of acclimatization at 23 ± 5°C
 | a)30分钟后按ISO 4628-2判断起泡度，允许等级2（S2）
b) 24h 后按ISO 4628-2判断其起泡度，允许等级0（S0）
c)必须符合划格试验和蒸气喷射试验规定的要求
a) Evaluation after 30 min based on ISO 4628-2, degree of blistering 2 (S2) is allowed.
b) Evaluation after 24 h, blister grade based on ISO 4628-2, 0(S0) is permissible.
c) Requirements of adhesion in item 3 and 4 must be fulfilled. in case of prior blistering, testing of paint adhesion shall be performed in that same area. |  | 冷凝水试验箱 |  |  |  |  |  |  |  |  |  |  |  |  |  |
| 6. | 环境交变试验
Environmental cycle resistance | SMTC 5 300 001 | 20周期，按照SMTC 5 400 005 方法B，
室温下至少进行30分钟气候适应性处理。
20 cycles based on SMTC 5 400 005 Method B, 
followed by at least 30 min of acclimatization at 23 ± 5°C | 油漆表面无可视变化
No visible change to the paint surface is allowed |  | 环境试验箱 |  |  |  |  |  |  |  |  |  |  |  |  |  |
| 7. | 高温存放
Oven aging | SMTC 5 300 001 | 在循环空气中存放240h 试验温度(90±2°C) 
室温下至少进行30 分钟气候适应性处理
240h  (90 ± 2) °C 
Followed by at least 30 min of acclimatization at 23 ± 5°C
 | a) 油漆表面无变化
No visible change to the paint surface is allowed 
b) 表格中3与4关于附着力的要求必须满足
Requirements of adhesion in  item 3 and 4  must be fulfilled.
 |  | 烘箱 |  |  |  |  |  |  |  |  |  |  |  |  |  |
| 8. | 低温存放
Low-temperature aging  | SMTC 5 300 001 | 热存放后用同一零件进行冷存放试验。
试验时间 24h 
试验温度(－40±3°C) 
室温下至少进行30 分钟气候适应性处理
After oven aging, the same specimen shall be subjected to low-temperature aging. 
Followed by at least 30 min of acclimatization at 23 ± 5°C
 | a) 油漆表面无变化
No visible change to the paint surface is allowed 
b) 表格中3与4关于附着力的要求必须满足
Requirements of adhesion in  item 3 and 4  must be fulfilled. |  | 烘箱
低温箱 |  |  |  |  |  |  |  |  |  |  |  |  |  |
| 9. | 低温冲击
Low-temperature impact | SMTC 5 300 001 |  (－40±3°C) 存放 24h
之后按照ISO 4532进行冲击试验
Aging temperature (-40 ± 3) °C; duration 24h
Impact test based on ISO 4532 | 漆层无散落和裂纹
Chipping and cracks in the paint coat are not allowed. |  | 低温箱
瓦格纳冲击仪 |  |  |  |  |  |  |  |  |  |  |  |  |  |
| 10. | 石击试验
Chip resistance | SMTC 5 300 001 | 按照ISO20567-1方法B 进行试验并视觉检查
Acc.to ISO 20567-1 Method B  | 特征值≤2
Characteristic value ≤2.0 |  | 石击试验机 |  |  |  |  |  |  |  |  |  |  |  |  |  |
| 11. | 耐化学品试验 | SMTC 5 300 001 | ISO 2812 |  |  |  |  |  |  |  |  |  |  |  |  |  |  |  |  |
| 11.1 | 超级无铅汽油
Super unleaded gasoline | GB 17930 | 根据ISO 2812-3（利用吸收介质的方法）执行
Acc.to ISO 2812-3 (procedure with absorbent material)  | 漆面无变化
No visible change to the paint surface is allowed |  |  |  |  |  |  |  |  |  |  |  |  |  |  |  |
| 11.2 | 柴油机燃料
Diesel fuel  | GB/T 19147 | 根据ISO 2812-3（利用吸收介质的方法）执行
Acc.to ISO 2812-3 (procedure with absorbent material)  | 漆面无变化
No visible change to the paint surface is allowed |  |  |  |  |  |  |  |  |  |  |  |  |  |  |  |
| 11.3 | 发动机油
Engine oil  | ACEA European Oil Sequences 2008 | 根据ISO 2812-4（定位法）在室温下存放16h执行
Acc.to ISO 2812-4 (spotting method), 16h at room temperature | 漆面无变化
No visible change to the paint surface is allowed |  |  |  |  |  |  |  |  |  |  |  |  |  |  |  |
| 11.4 | 制动液
 Brake fluid | SMTC 2 240 001 | 根据ISO 2812-3（利用吸收介质的方法）执行
Acc.to ISO 2812-3 (procedure with absorbent material)  | 24h内起泡后消失可接受、24h后漆面无变化
Reversible swellings is permissible, No visible change to the paint surface is allowed after 24 h. |  |  |  |  |  |  |  |  |  |  |  |  |  |  |  |
| 11.5 | 冷却液
Coolant  | SH0521 | 根据ISO 2812-3（利用吸收介质的方法）执行
Acc.to ISO 2812-3 (procedure with absorbent material)  | 漆面无变化
No visible change to the paint surface is allowed |  |  |  |  |  |  |  |  |  |  |  |  |  |  |  |
| 11.6 | 异丙醇 | / | 根据ISO 2812-4 Method A（点滴法）室温下存放1h执行 | 室温适应1h后评价表面，如有变化，放入烘箱60℃存放2h，加烘后漆面无变化 |  |  |  |  |  |  |  |  |  |  |  |  |  |  |  |
| 11.7 | 硫酸10%（质量分数） | / | 根据ISO 2812-4 Method A（点滴法）室温下存放1h执行 | 室温适应1h后评价表面，如有变化，放入烘箱60℃存放2h，加烘后漆面无变化 |  |  |  |  |  |  |  |  |  |  |  |  |  |  |  |
| 11.8 | 氢氧化钠水溶液，5%（质量分数）， | / | 根据ISO 2812-4 Method A（点滴法）室温下存放1h执行 | 室温适应1h后评价表面，如有变化，放入烘箱60℃存放2h，加烘后漆面无变化 |  |  |  |  |  |  |  |  |  |  |  |  |  |  |  |
| 11.9 | 盐酸10%（质量分数）， | / | 根据ISO 2812-4 Method A（点滴法）室温下存放1h执行 | 室温适应1h后评价表面，如有变化，放入烘箱60℃存放2h，加烘后漆面无变化 |  |  |  |  |  |  |  |  |  |  |  |  |  |  |  |
| 11.10 | 抛光剂（市售抛光剂） | / | 用棉花团在样件上涂覆抛光剂，晾干后再用棉花团抛光。 | 漆面无变化
No visible change to the paint surface is allowed |  |  |  |  |  |  |  |  |  |  |  |  |  |  |  |
| 12 | 耐光性及耐气候性能
 Light and weathering resistance | SMTC 5 300 001 | SAE J 2527 2500kJ | 无可见的颜色和光泽度的变化，根据DIN EN 20 105-A02灰色标度等级≥4级。
c)必须符合划格试验和蒸气喷射试验规定的要求
No visible change in gloss and color allowed. 
Gray-scale level no less than 4 based on DIN EN 20 105-A02. 
Requirements of adhesion in item 3 and 4 must be fulfilled. |  | 光照试验箱 |  |  |  |  |  |  |  |  |  |  |  |  |  |
| 13.1 | 湿热气候大气曝晒(佛罗里达/USA) 
Weathering in humid heat (corresponding to Florida) based on  | SMTC 5 300 001 | 按 VDA 621-403，试验周期:24个月试验 VDA test sheet 621 403 test duration: 24 months
 | 无肉眼可见的颜色变化也无漆面其它变化, 如裂纹、粉化或起泡。
No visible color change, No other change in the paint coat, like e.g. chalking, blistering or cracks
 |  |  |  |  |  |  |  |  |  |  |  |  |  |  |  |
| 13.2 | 干热气候大气曝露(卡拉哈里/亚利桑那) 
Weathering in dry heat (corresponding to Kalahari or Arizona) based on  | SMTC 5 300 001 | 按 VDA 621-403，试验周期:24个月试验VDA test sheet 621 403 test duration: 24 months | 无肉眼可见的颜色变化也无漆面其它变化, 如裂纹、粉化或起泡。
No visible color change, No other change in the paint coat, like e.g. chalking, blistering or cracks
 |  |  |  |  |  |  |  |  |  |  |  |  |  |  |  |
| Supplier   试验工程师     Test engineer：                                      日期 Date：                               .            SMTC  设计发布工程师 DRE：                                           日期 Date：                                .                               |  |  |  |  |  |  |  |  |  |  |  |  |  |  |  |  |  |  |  |
| SMTC  材料工程师 MVE ：                                      日期 Date：                       SMTC  高级经理 Senior Manager ：                                           日期 Date：                                . |  |  |  |  |  |  |  |  |  |  |  |  |  |  |  |  |  |  |  |
| 填写说明 / Filling Instruction |  |  |  |  |  |  |  |  |  |  |  |  |  |  |  |  |  |  |  |
| 1.  “序号”一栏中填写自然数列，按照增序排列。 |  |  |  |  |  |  |  |  |  |  |  |  |  |  |  |  |  |  |  |
|      “No”: Natural number, in increased order. |  |  |  |  |  |  |  |  |  |  |  |  |  |  |  |  |  |  |  |
| 2.  “设计分析项目”一栏中填写需要进行的零件或系统设计分析名称。 |  |  |  |  |  |  |  |  |  |  |  |  |  |  |  |  |  |  |  |
|      “Design Analysis Item”: Name of design analysis of component or system |  |  |  |  |  |  |  |  |  |  |  |  |  |  |  |  |  |  |  |
| 3.  “设计分析标准”一栏中填写设计分析所依据的标准编号； 若某些设计分析没有参考的标准，则填写设计分析所依据的其它相关资料，例如VTS/SSTS/CTS等技术资料。 |  |  |  |  |  |  |  |  |  |  |  |  |  |  |  |  |  |  |  |
|      “Design Analysis Spec.”: Standard No.. If there is no standards for refering, fill with other related documents, such as VTS/SSTS/CTS, etc. |  |  |  |  |  |  |  |  |  |  |  |  |  |  |  |  |  |  |  |
| 4.  “设计分析方法”一栏中概述设计分析所采用的方法 |  |  |  |  |  |  |  |  |  |  |  |  |  |  |  |  |  |  |  |
|      “Design Analysis Procedure”: Brief description of design analysis method  |  |  |  |  |  |  |  |  |  |  |  |  |  |  |  |  |  |  |  |
| 5.  “要求或限值”一栏中填写该设计分析项目规定设计分析结果的应达到的值。 |  |  |  |  |  |  |  |  |  |  |  |  |  |  |  |  |  |  |  |
|      “Requirements or Limits”: Intended requirements or values for design analysis result. |  |  |  |  |  |  |  |  |  |  |  |  |  |  |  |  |  |  |  |
| 6.  “设计分析部门”一栏中填写负责实际执行该设计分析项目的部门或者机构 |  |  |  |  |  |  |  |  |  |  |  |  |  |  |  |  |  |  |  |
|      “Design Analysis Site”: Department or organization responsible for execute the design analysis |  |  |  |  |  |  |  |  |  |  |  |  |  |  |  |  |  |  |  |
| 7.  “设计分析工具或设备”一栏中填写设计分析中采用的分析工具名称或设备型号以及性能指标等。 |  |  |  |  |  |  |  |  |  |  |  |  |  |  |  |  |  |  |  |
|      “Design Analysis Tool or Equipment”: Fill with analysis tool name or equipment name/type/parameter to be used in design analysis |  |  |  |  |  |  |  |  |  |  |  |  |  |  |  |  |  |  |  |
| 8.   “设计分析顺序”一栏适用于实物展示中诸如实物试验等设计分析方法。以试验为例，首先对样件进行编号，在各编号的样件纵列中，依据该样件完成不同试验项目的先后顺序，进行自然数的增序排列。   例如：1、2、 3号样件先后进行了试验项目中的第2、5、7和10项试验，那么在1、2、3号样件的纵列中，对应试验项目2、5、7和10的空格中填写1、2、3和4。 |  |  |  |  |  |  |  |  |  |  |  |  |  |  |  |  |  |  |  |
|      "Design Analysis Sequence": Applicable for the type of physical test in hardware demenstration of design analysis. Taking test as an example, number samples. In each line, fill with natural number according to the order to be tested. For example, Sample 1~3 finished test items 2, 5, 7 and 10 successively, in the line of Sample 1~3, write 1, 2, 3 and 4 at corresponding unit. |  |  |  |  |  |  |  |  |  |  |  |  |  |  |  |  |  |  |  |
| 9  "设计分析类型“请填写SIM(Simulation)或HD (Hardware Demonstration) | “认证类型”请填写 |  |  |  |  |  |  |  |  |  |  |  |  |  |  |  |  |  |  |
|      "Design Analysis Type": fill with SIM(Simulation) or HD (Hardware Demonstration) |  |  |  |  |  |  |  |  |  |  |  |  |  |  |  |  |  |  |  |
| 10.  “设计分析开始”一栏中填写开始设计分析的时间。 |  |  |  |  |  |  |  |  |  |  |  |  |  |  |  |  |  |  |  |
|        “Start Date”: Date on which the design analysis plan to start |  |  |  |  |  |  |  |  |  |  |  |  |  |  |  |  |  |  |  |
| 11. “设计分析结束”一栏中填写完成设计分析的时间。 |  |  |  |  |  |  |  |  |  |  |  |  |  |  |  |  |  |  |  |
|       “Finish Date”: Date on which the design analysis plan to finish |  |  |  |  |  |  |  |  |  |  |  |  |  |  |  |  |  |  |  |
| 12.  “试验项目”一栏中填写需要进行的零件或系统试验名称。 |  |  |  |  |  |  |  |  |  |  |  |  |  |  |  |  |  |  |  |
|      “Test Item”: Name of component test or system test. |  |  |  |  |  |  |  |  |  |  |  |  |  |  |  |  |  |  |  |
| 13.  “试验标准/出处”一栏中填写试验所依据的标准编号； 若某些试验没有参考的标准，则填写试验所依据的其它相关资料，例如图纸等技术资料。 |  |  |  |  |  |  |  |  |  |  |  |  |  |  |  |  |  |  |  |
|      “Test Spec.”: Standard No.. If there is no standards for refering, fill with other related documents, such as drawing, etc. |  |  |  |  |  |  |  |  |  |  |  |  |  |  |  |  |  |  |  |
| 14.  “试验方法”一栏中概述试验所采用的方法(标准中的某条），如果没有试验标准支持，供应商应针对该试验项目制定一份详细的试验说明书。 |  |  |  |  |  |  |  |  |  |  |  |  |  |  |  |  |  |  |  |
|      “Test Procedure”: Selected test method ( some paragraph in standards). If there is no standards for refering, supplier should make a detailed test spec. for the test item. |  |  |  |  |  |  |  |  |  |  |  |  |  |  |  |  |  |  |  |
| 15.  “限值”一栏中填写该试验项目规定试验结果的应达到的值。 |  |  |  |  |  |  |  |  |  |  |  |  |  |  |  |  |  |  |  |
|      “Limit”: Reasonable value for test result. |  |  |  |  |  |  |  |  |  |  |  |  |  |  |  |  |  |  |  |
| 16.  “试验单位”一栏中填写负责实际执行该试验项目的单位或者机构，包括第三方委托试验机构等。 |  |  |  |  |  |  |  |  |  |  |  |  |  |  |  |  |  |  |  |
|      “Test Site”: Test situation or company execute the test. |  |  |  |  |  |  |  |  |  |  |  |  |  |  |  |  |  |  |  |
| 17.  “试验设备”一栏中填写试验中采用的试验设备型号以及性能指标等。 |  |  |  |  |  |  |  |  |  |  |  |  |  |  |  |  |  |  |  |
|      “Test Equipment”: Name of test equipment and its performance parameter, etc. |  |  |  |  |  |  |  |  |  |  |  |  |  |  |  |  |  |  |  |
| 18.   填写“试验顺序”一栏时，首先对样件进行编号，在各编号的样件纵列中，依据该样件完成不同试验项目的先后顺序，进行自然数的增序排列。   例如：1、2、 3号样件先后进行了试验项目中的第2、5、7和10项试验，那么在1、2、3号样件的纵列中，对应试验项目2、5、7和10的空格中填写1、2、3和4。 |  |  |  |  |  |  |  |  |  |  |  |  |  |  |  |  |  |  |  |
|      "Sample Test Sequence": Number samples. In each line, fill with natural number according to the order to be tested. For example, Sample 1~3 finished test items 2, 5, 7 and 10 successively, in the line of Sample 1~3, write 1, 2, 3 and 4 at corresponding unit. |  |  |  |  |  |  |  |  |  |  |  |  |  |  |  |  |  |  |  |
| 19.   每组试验项目至少由三个相同状态的样件完成；试验开始前后都必须进行样件的功能性测试，以判定样件的状态（破坏性试验除外）；最终试验顺序由SMTC认证工程师和供应商共同制定。 |  |  |  |  |  |  |  |  |  |  |  |  |  |  |  |  |  |  |  |
|       Each test item should be done with at least 3 samples in same type; Functional inspection pre-test and post-test are needed, to determine the status of components (except destroy test); Test sequence should be determined by SMTC's SVE and suppliers. |  |  |  |  |  |  |  |  |  |  |  |  |  |  |  |  |  |  |  |
| 20  "认证类型“请填写DV(Design Validation),PV(Product Validation),Others. | “认证类型”请填写 |  |  |  |  |  |  |  |  |  |  |  |  |  |  |  |  |  |  |
| 21.  “试验开始”一栏中填写开始试验的时间。 |  |  |  |  |  |  |  |  |  |  |  |  |  |  |  |  |  |  |  |
|        “Start Date”: Date start to test. |  |  |  |  |  |  |  |  |  |  |  |  |  |  |  |  |  |  |  |
| 22. “试验结束”一栏中填写完成试验的时间。 |  |  |  |  |  |  |  |  |  |  |  |  |  |  |  |  |  |  |  |
|       “Finish Date”: Date on which the test finished. |  |  |  |  |  |  |  |  |  |  |  |  |  |  |  |  |  |  |  |
| 23. “备注”一栏填写供应商需要补充说明的问题。 |  |  |  |  |  |  |  |  |  |  |  |  |  |  |  |  |  |  |  |
|       “Remark”: Any other issue suppliers need to supplement. |  |  |  |  |  |  |  |  |  |  |  |  |  |  |  |  |  |  |  |
| 24. 正式的工程分析开发验证计划，必须得到SMTC 认证工程师和设计发布工程师的批准。 |  |  |  |  |  |  |  |  |  |  |  |  |  |  |  |  |  |  |  |
|       Final ADV Plan must be approved by SMTC SVE and DRE. |  |  |  |  |  |  |  |  |  |  |  |  |  |  |  |  |  |  |  |

File: 材料工程师/外饰涂装件要求-上汽与FIAT标准对比.xlsx.md
# 外饰涂装件要求-上汽与FIAT标准对比.xlsx

## Sheet1

| 外饰涂装件要求-上汽与FIAT标准对比 |  |  |  |  |  |  |
| 编号 | 试验性能 | 上汽标准 |  | 埃及标准 |  | 区别差异 |
|  |  | 试验方法 | 评价要求 | 试验方法 | 评价要求 |  |
| 1 | 漆膜厚度 | ISO2808 显微镜测定 | 底漆Primer:5～15μm
色漆base coat：15～35μm
清漆clear coat:20~40μm | ING-9.55842-01显微镜测定 | 图纸要求 | 相同 |
| 2 | 初始状态附着力 | 划格试验 
按照ISO 2409
特性：划格间距2mm，划透漆层至基材，胶带牌号德莎4657，胶带紧贴样件排出气泡，保持5min，在0.5s内迅速揭开 | Gt0-1 | 划格试验 
按照50461
特性：划格间距根据膜厚，60~80um为1mm，80以上为2mm，划透漆层至基材，胶带牌号‘L’（内部） | AD 0-1 | 两标准胶带牌号不同 |
|  |  | 蒸汽喷射试验
按照SMTC 5 200 008
水温：70℃，喷射压力9±0.5MPa,喷嘴到样件距离150mm,喷射角度45°,喷射时间20s | 无漆层脱落 | / | / | 埃及项目无对应试验 |
| 3 | 耐湿性 | 冷凝水试验
按照ISO 6270-2CH
温度40±3℃，湿度100%样件表面形成凝露；
试验时间240h，室温下进行30 分钟气候适应性处理后进行外观与附着力评价 | 外观无明显变化（气泡，变色，水渍）
同时满足编号2中划格与蒸汽喷射要求 | 耐湿热试验
按照50184
温度40±2℃，湿度95~100%
对外饰多层漆零件存放500h，对外饰单层漆零件存放300h， | 外观无明显变化，同时满足划格要求 | 上汽标准试验环境更苛刻，但FIAT标准试验时间更长 |
|  |  | / | / | 浸水试验
按照50740 
侵入60±2℃去离子水中24h | 外观无明显变化，同时满足划格要求 |  |
| 4 | 耐环境交变性能 | 按照SMTC 5 400 005
50cycles/25天 | 外观无明显变化
同时满足编号2中划格与蒸汽喷射要求 | 按照50184
10cycles/10天
每周期：4h at 80℃~4h in DHSC~16h at -40℃  | 外观无明显变化，同时满足划格要求 | 交变循环温湿度基本相似，但上汽标准循环时间更长 |
| 5 | 耐温度交变性能 | 90℃ 240h | 外观无明显变化
同时满足编号2中划格与蒸汽喷射要求 | / | / |  |
|  |  | 90℃/240h后-40℃/24h | 外观无明显变化
同时满足编号2中划格与蒸汽喷射要求 | / | / |  |
|  |  |  -40℃/24h后按照ISO4532进行低温冲击试验，90N | 无漆层开裂 | / | / |  |
| 6 | 耐石击性能 | 按照DIN55996-1 Method B
室温
压力：200± 10 Kpa
石子重量：2*（500+20）g
时间：2*（10±2）s | 特征值:≤2.0 | 按照50488-01
样件需在0±0.2℃预置2h
水磨砾石0.5 L, 直径9.5 mm和16.5 mm
压力：4.3± 0.2 bar | 按图纸要求 | / |
| 7 | 耐化学腐蚀性能 | FAM试验燃油根据ISO 2812-3（利用吸收介质的方法）执行 | 24h内起泡后消失可接受、24h后漆面无变化 | 酒精 | 漆面无变化 | FIAT标准化学介质较少 |
|  |  | 超级无铅汽油按GB 17930，根据ISO 2812-3（利用吸收介质的方法）执行 | 漆面无变化 | 汽油 | 漆面无变化 |  |
|  |  | 柴油机燃料按GB/T 19147，根据ISO 2812-3（利用吸收介质的方法）执行 | 漆面无变化 | / | / |  |
|  |  | 含植物甲酯的柴油（PME）
按 DIN 51 606( 试验A4.1.Y) | 漆面无变化 | / | / |  |
|  |  | 发动机油根据ACEA European Oil Sequences 2008，根据ISO 2812-4（定位法）在室温下存放16h执行 | 漆面无变化 | / | / |  |
|  |  | 制动液按SMTC 2 240 001，根据ISO 2812-3（利用吸收介质的方法）执行 | 24h内起泡后消失可接受、24h后漆面无变化 | / | / |  |
|  |  | 冷却液按SH0521和，根据ISO 2812-3（利用吸收介质的方法）执行 | 漆面无变化 | / | / |  |
| 8 | 耐光照及耐气候性能
（氙灯加速老化） | 湿热环境
按照SMTC 5 400 007
时间：1600h
辐照强度：0.5W/m2@340nm
总辐照量：2880kJ/m2@340nm 1600h
光照时温度：黑标温度65℃
循环周期：102min光照+18min光照喷淋
喷淋总时长：240h/1600h | 外观无明显变化
同时满足编号2中划格要求 | 按照50451（湿热）
时间：1600h
辐照强度：0.35W/m2@340nm
总辐照量：1890kJ/m2@340nm 1500h
光照时温度：黑板温度60℃
(相当于黑标约65℃)
循环周期：64min光照+16min光照喷淋
喷淋总时长：300h/1500h | 外观无明显变化，同时满足划格要求 | FIAT更侧重于喷淋，故对于喷淋敏感而对辐照不敏感的材料，FIAT更为苛刻；对于辐照敏感而对喷淋不敏感的材料，PV3930更为苛刻。 FIAT 1500h辐照总量仅为PV3930 1600h的2/3，PV3930 1600h对材料的老化作用更明显； |
|  |  | 干热环境
按照SMTC 5 400 007
时间：1500h | 外观无明显变化
同时满足编号2中划格要求 | / | / | 无此环境要求 |
| 8 | 耐光照及耐气候性能
自然环境曝晒 | 按照VDA 621-403 
佛罗里达
2年 | 外观无明显变化 | / | / | / |
|  |  | 按照VDA 621-403 
亚利桑那
2年 | 外观无明显变化 | / | / | / |

## Sheet2


## Sheet3

File: 材料工程师/大纲 P30002148-自攻钉.pdf.md
# 大纲 P30002148-自攻钉.pdf

序号
零件名称
材料牌号/名称
ADV试验条目
ADV试验子条目
要求/限值
技术要求/协议编号
技术要求/协议名称
试验规范编号
试验规范名称
分析/试验地点/单位
试验样件数量
分析/认证类
型
试验开始时间
试验结束时间
备注
1
自攻钉
/
/
/
/
/
/
/
/
/
/
/
/
1.1
自攻钉
SWRCH22A
化学成分
C
0.18～0.23%
/
/
GB/T 4336-2016
碳素钢和中低合金钢元素含量
的测火花放电原子发射光谱法
常规法
上海福之来实验室
1件
DV
PV
/
1.2
自攻钉
SWRCH22A
化学成分
Si
≤0.10%
/
/
GB/T 4336-2016
碳素钢和中低合金钢元素含量
的测火花放电原子发射光谱法
常规法
上海福之来实验室
1件
DV
PV
/
1.3
自攻钉
SWRCH22A
化学成分
Mn
0.70～1.00%
/
/
GB/T 4336-2016
碳素钢和中低合金钢元素含量
的测火花放电原子发射光谱法
常规法
上海福之来实验室
1件
DV
PV
/
1.4
自攻钉
SWRCH22A
化学成分
P
≤0.020%
/
/
GB/T 4336-2016
碳素钢和中低合金钢元素含量
的测火花放电原子发射光谱法
常规法
上海福之来实验室
1件
DV
PV
/
1.5
自攻钉
SWRCH22A
化学成分
S
≤0.020%
/
/
GB/T 4336-2016
碳素钢和中低合金钢元素含量
的测火花放电原子发射光谱法
常规法
上海福之来实验室
1件
DV
PV
/
1.6
自攻钉
SWRCH22A
机械性能
表面硬度
≥450HV0.3
/
/
GB/T 3098.5-2016
紧固件机械性能 自攻螺钉
上海福之来实验室
1件
DV
PV
/
1.7
自攻钉
SWRCH22A
机械性能
芯部硬度
(270～390)HV10
/
/
GB/T 3098.5-2016
紧固件机械性能 自攻螺钉
上海福之来实验室
1件
DV
PV
/
1.8
自攻钉
SWRCH22A
机械性能
破坏扭矩/N.m
≥4.4N.m
/
/
GB/T 3098.5-2016
紧固件机械性能 自攻螺钉
上海福之来实验室
5件
DV
PV
/
1.9
自攻钉
SWRCH22A
微观结构
渗碳层深度
(0.10～0.23)mm
/
/
GB/T 3098.5-2016
紧固件机械性能 自攻螺钉
上海福之来实验室
1件
DV
PV
/
1.10
自攻钉
SWRCH22A
微观结构
表面缺陷
无表面损伤及缺陷
/
/
SMTC 5 170 001-
2023(V3)
紧固件表面缺陷-螺栓、螺钉和
螺柱
上海福之来实验室
20件
DV
PV
/
2
表面处理
表面保护-彩锌
/
/
/
/
/
/
/
/
/
/
/
2.1
表面处理
表面保护-彩锌
膜厚
膜厚-X射线光谱法/µm
8～14μm
/
/
ISO 3497-2001
金属镀层 镀层厚度测量 X射线
光谱方法
上海福之来实验室
3件
DV
PV
/
2.2
表面处理
表面保护-彩锌
耐腐蚀试验
中性盐雾
96小时无白锈 
240小时无红锈
/
/
ISO 9227-2017
人造环境中的腐蚀试验
上海福之来实验室
3件
DV
PV
/
2.3
表面处理
表面保护-彩锌
耐腐蚀试验
热存放+盐雾
120℃x24h 
96小时无白锈 
240小时无红锈
/
/
ISO 9227-2017
人造环境中的腐蚀试验
上海福之来实验室
3件
DV
PV
/
2.4
表面处理
表面保护-彩锌
附着力测试
镀锌附着力测试
试件在（220±10）℃下
存放30分钟，紧接着浸入
室温水中。 
要求：镀锌层没有气泡状
或大面积的剥落。
/
/
ISO 2819-2017
金属基体上金属覆盖层 电沉积
和化学沉积层 附着强度试验方
法评述
上海福之来实验室
3件
DV
PV
/
附件一 总成零件开发验证计划-材料部分模板
    项目号/Project No    B NBe                            零件号/Part No     P30002148         零件名称/Part Name      自攻钉              供应商/Supplier      上海福之来汽车标准件有限公司                               .
零件开发验证计划—材料部分
Component ADV Plan - Material test
SCL         材料工程师 MVE ：                                                   日期 Date：                                                              SCL      材料高级经理 Material Senior Manager ：                                                   日期 Date：                                            .
SRIH   设计发布工程师 DRE：                                              日期 Date：                                      .                          SRIH 设计发布高级经理 DRE Senior Manager：                                              日期 Date：                                            .
Supplier  设计或材料工程师   Test engineer：                                             日期 Date：         2024.09.01                 .
1/1
SMPV-4.3.2-003-QA-F01

File: 材料工程师/大纲 P90006633-自攻钉.pdf.md
# 大纲 P90006633-自攻钉.pdf

序号
零件名称
材料牌号/名称
ADV试验条目
ADV试验子条目
要求/限值
技术要求/协议编号
技术要求/协议名称
试验规范编号
试验规范名称
分析/试验地点/单位
试验样件数量
分析/认证类
型
试验开始时间
试验结束时间
备注
1
自攻钉
/
/
/
/
0
/
/
/
/
/
/
/
1.1
自攻钉
SWRCH22A
化学成分
C
0.18～0.23%
100
/
GB/T 4336-2016
碳素钢和中低合金钢元素含量
的测火花放电原子发射光谱法
常规法
上海福之来实验室
1件
DV
PV
/
1.2
自攻钉
SWRCH22A
化学成分
Si
≤0.10%
100
/
GB/T 4336-2016
碳素钢和中低合金钢元素含量
的测火花放电原子发射光谱法
常规法
上海福之来实验室
1件
DV
PV
/
1.3
自攻钉
SWRCH22A
化学成分
Mn
0.70～1.00%
100
/
GB/T 4336-2016
碳素钢和中低合金钢元素含量
的测火花放电原子发射光谱法
常规法
上海福之来实验室
1件
DV
PV
/
1.4
自攻钉
SWRCH22A
化学成分
P
≤0.020%
100
/
GB/T 4336-2016
碳素钢和中低合金钢元素含量
的测火花放电原子发射光谱法
常规法
上海福之来实验室
1件
DV
PV
/
1.5
自攻钉
SWRCH22A
化学成分
S
≤0.020%
100
/
GB/T 4336-2016
碳素钢和中低合金钢元素含量
的测火花放电原子发射光谱法
常规法
上海福之来实验室
1件
DV
PV
/
1.6
自攻钉
SWRCH22A
机械性能
表面硬度
≥450HV0.3
200
/
GB/T 3098.5-2016
紧固件机械性能 自攻螺钉
上海福之来实验室
1件
DV
PV
/
1.7
自攻钉
SWRCH22A
机械性能
芯部硬度
(270～390)HV10
200
/
GB/T 3098.5-2016
紧固件机械性能 自攻螺钉
上海福之来实验室
1件
DV
PV
/
1.8
自攻钉
SWRCH22A
机械性能
破坏扭矩/N.m
≥4.4N.m
300
/
GB/T 3098.5-2016
紧固件机械性能 自攻螺钉
上海福之来实验室
5件
DV
PV
/
1.9
自攻钉
SWRCH22A
微观结构
渗碳层深度
(0.10～0.23)mm
500
/
GB/T 3098.5-2016
紧固件机械性能 自攻螺钉
上海福之来实验室
1件
DV
PV
/
1.10
自攻钉
SWRCH22A
微观结构
表面缺陷
无表面损伤及缺陷
500
/
SMTC 5 170 001-
2023(V3)
紧固件表面缺陷-螺栓、螺钉和
螺柱
上海福之来实验室
20件
DV
PV
/
2
表面处理
表面保护-黑色锌
镍合金-
/
/
/
0
/
/
/
/
/
/
/
2.1
表面处理
表面保护-黑色锌
镍合金
膜厚
膜厚-X射线光谱法/µm
8～15μm
/
ISO 3497-2001
金属镀层 镀层厚度测量 X射线
光谱方法
上海福之来实验室
3件
DV
PV
/
2.2
表面处理
表面保护-黑色锌
镍合金
膜厚
镀层含量/%
12%-16%
/
ISO 3497-2001
金属镀层 镀层厚度测量 X射线
光谱方法
上海福之来实验室
3件
DV
PV
/
2.3
表面处理
表面保护-黑色锌
镍合金
耐腐蚀试验
中性盐雾
144小时无白锈
720小时无红锈
14400
/
ISO 9227-2017
人造环境中的腐蚀试验
上海福之来实验室
3件
DV
PV
/
2.4
表面处理
表面保护-黑色锌
镍合金
耐腐蚀试验
热存放+盐雾
120℃x24h 
144小时无白锈
720小时无红锈
14400
/
ISO 9227-2017
人造环境中的腐蚀试验
上海福之来实验室
3件
DV
PV
/
2.5
表面处理
表面保护-黑色锌
镍合金
附着力测试
镀锌镍附着力测试
试件在（300±10）℃下
存放30分钟，紧接着浸入
室温水中
要求：镀锌层没有气泡状
或大面积的剥落 
300
/
ISO 2819-2017
金属基体上金属覆盖层 电沉积
和化学沉积层 附着强度试验方
法评述
上海福之来实验室
3件
DV
PV
/
附件一 总成零件开发验证计划-材料部分模板
    项目号/Project No    B NBe                            零件号/Part No     P90006633         零件名称/Part Name         自攻钉              供应商/Supplier      上海福之来汽车标准件有限公司                               .
零件开发验证计划—材料部分
Component ADV Plan - Material test
SCL         材料工程师 MVE ：                                                   日期 Date：                                                              SCL      材料高级经理 Material Senior Manager ：                                                   日期 Date：                                            .
SRIH   设计发布工程师 DRE：                                              日期 Date：                                      .                          SRIH 设计发布高级经理 DRE Senior Manager：                                              日期 Date：                                            .
Supplier  设计或材料工程师   Test engineer：                                             日期 Date：         2024.09.01                 .
500.00
1/1
SMPV-4.3.2-003-QA-F01

File: 材料工程师/大纲 P90006734-PT3自攻钉.pdf.md
# 大纲 P90006734-PT3自攻钉.pdf

序号
零件名称
材料牌号/名称
ADV试验条目
ADV试验子条目
要求/限值
技术要求/协议编号
技术要求/协议名称
试验规范编号
试验规范名称
分析/试验地点/单位
试验样件数量
分析/认证类
型
试验开始时间
试验结束时间
备注
1
 PT3自攻钉
/
/
/
/
/
/
/
/
/
/
/
/
1.1
 PT3自攻钉
ML20MnTiB
化学成分
C
0.19～0.24%
/
/
GB/T 4336-2016
碳素钢和中低合金钢元素含量
的测火花放电原子发射光谱法
常规法
上海福之来实验室
1件
DV
PV
/
1.2
 PT3自攻钉
ML20MnTiB
化学成分
Si
≤0.30%
/
/
GB/T 4336-2016
碳素钢和中低合金钢元素含量
的测火花放电原子发射光谱法
常规法
上海福之来实验室
1件
DV
PV
/
1.3
 PT3自攻钉
ML20MnTiB
化学成分
Mn
1.20～1.60%
/
/
GB/T 4336-2016
碳素钢和中低合金钢元素含量
的测火花放电原子发射光谱法
常规法
上海福之来实验室
1件
DV
PV
/
1.4
 PT3自攻钉
ML20MnTiB
化学成分
P
≤0.020%
/
/
GB/T 4336-2016
碳素钢和中低合金钢元素含量
的测火花放电原子发射光谱法
常规法
上海福之来实验室
1件
DV
PV
/
1.5
 PT3自攻钉
ML20MnTiB
化学成分
S
≤0.020%
/
/
GB/T 4336-2016
碳素钢和中低合金钢元素含量
的测火花放电原子发射光谱法
常规法
上海福之来实验室
1件
DV
PV
/
1.6
 PT3自攻钉
ML20MnTiB
化学成分
Ti
0.04~0.10%
/
/
GB/T 4336-2016
碳素钢和中低合金钢元素含量
的测火花放电原子发射光谱法
常规法
上海福之来实验室
1件
DV
PV
/
1.7
 PT3自攻钉
ML20MnTiB
化学成分
B
0.0005~0.0035%
/
/
GB/T 4336-2016
碳素钢和中低合金钢元素含量
的测火花放电原子发射光谱法
常规法
上海福之来实验室
1件
DV
PV
/
1.8
 PT3自攻钉
ML20MnTiB
机械性能
硬度
320~380HV
/
/
GB/T 4340.1-2009
金属材料 维氏硬度试验第1部
分：试验方法
上海福之来实验室
1件
DV
PV
/
1.9
 PT3自攻钉
ML20MnTiB
机械性能
破坏扭矩/N.m
≥1.1N.m
/
/
SMTC 7 100 017-2011
（V1）
热塑性塑料用自攻螺钉
上海福之来实验室
5件
DV
PV
/
1.10
 PT3自攻钉
ML20MnTiB
微观结构
金相组织
均匀的回火索氏体
/
/
GB/T 13298-2015
金属显微组织检验方法
上海福之来实验室
1件
DV
PV
/
1.11
 PT3自攻钉
ML20MnTiB
微观结构
表面缺陷
无表面损伤及缺陷
/
/
SMTC 5 170 001-
2023(V3)
紧固件表面缺陷-螺栓、螺钉和
螺柱
上海福之来实验室
20件
DV
PV
/
2
表面处理
表面保护-黑色锌
镍合金-
/
/
/
/
/
/
/
/
/
/
/
2.1
表面处理
表面保护-黑色锌
镍合金
膜厚
膜厚-X射线光谱法/µm
8～15μm
/
/
ISO 3497-2001
金属镀层 镀层厚度测量 X射线
光谱方法
上海福之来实验室
3件
DV
PV
/
2.2
表面处理
表面保护-黑色锌
镍合金
膜厚
镀层含量/%
12%-16%
/
/
ISO 3497-2001
金属镀层 镀层厚度测量 X射线
光谱方法
上海福之来实验室
3件
DV
PV
/
2.3
表面处理
表面保护-黑色锌
镍合金
耐腐蚀试验
中性盐雾
144小时无白锈
720小时无红锈
/
/
ISO 9227-2017
人造环境中的腐蚀试验
上海福之来实验室
3件
DV
PV
/
2.4
表面处理
表面保护-黑色锌
镍合金
耐腐蚀试验
热存放+盐雾
120℃x24h 
144小时无白锈
720小时无红锈
/
/
ISO 9227-2017
人造环境中的腐蚀试验
上海福之来实验室
3件
DV
PV
/
2.5
表面处理
表面保护-黑色锌
镍合金
附着力测试
镀锌镍附着力测试
试件在（300±10）℃下
存放30分钟，紧接着浸入
室温水中
要求：镀锌层没有气泡状
或大面积的剥落
/
/
ISO 2819-2017
金属基体上金属覆盖层 电沉积
和化学沉积层 附着强度试验方
法评述
上海福之来实验室
3件
DV
PV
/
附件一 总成零件开发验证计划-材料部分模板
    项目号/Project No    B NBe                            零件号/Part No     P90006734         零件名称/Part Name         PT3自攻钉              供应商/Supplier      上海福之来汽车标准件有限公司                               .
零件开发验证计划—材料部分
Component ADV Plan - Material test
SCL         材料工程师 MVE ：                                                   日期 Date：                                                              SCL      材料高级经理 Material Senior Manager ：                                                   日期 Date：                                            .
SRIH   设计发布工程师 DRE：                                              日期 Date：                                      .                          SRIH 设计发布高级经理 DRE Senior Manager：                                              日期 Date：                                            .
Supplier  设计或材料工程师   Test engineer：                                             日期 Date：         2024.09.01                 .
1/1
SMPV-4.3.2-003-QA-F01

File: 材料工程师/大纲 P90006918-PT自攻螺钉.pdf.md
# 大纲 P90006918-PT自攻螺钉.pdf

序号
零件名称
材料牌号/名称
ADV试验条目
ADV试验子条目
要求/限值
技术要求/协议编号
技术要求/协议名称
试验规范编号
试验规范名称
分析/试验地点/单位
试验样件数量
分析/认证类
型
试验开始时间
试验结束时间
备注
1
PT自攻螺钉
/
/
/
/
/
/
/
/
/
/
/
/
1.1
PT自攻螺钉
ML20MnTiB
化学成分
C
0.19～0.24%
/
/
GB/T 4336-2016
碳素钢和中低合金钢元素含量
的测火花放电原子发射光谱法
常规法
上海福之来实验室
1件
DV
PV
/
1.2
PT自攻螺钉
ML20MnTiB
化学成分
Si
≤0.30%
/
/
GB/T 4336-2016
碳素钢和中低合金钢元素含量
的测火花放电原子发射光谱法
常规法
上海福之来实验室
1件
DV
PV
/
1.3
PT自攻螺钉
ML20MnTiB
化学成分
Mn
1.20～1.60%
/
/
GB/T 4336-2016
碳素钢和中低合金钢元素含量
的测火花放电原子发射光谱法
常规法
上海福之来实验室
1件
DV
PV
/
1.4
PT自攻螺钉
ML20MnTiB
化学成分
P
≤0.020%
/
/
GB/T 4336-2016
碳素钢和中低合金钢元素含量
的测火花放电原子发射光谱法
常规法
上海福之来实验室
1件
DV
PV
/
1.5
PT自攻螺钉
ML20MnTiB
化学成分
S
≤0.020%
/
/
GB/T 4336-2016
碳素钢和中低合金钢元素含量
的测火花放电原子发射光谱法
常规法
上海福之来实验室
1件
DV
PV
/
1.6
PT自攻螺钉
ML20MnTiB
化学成分
Ti
0.04~0.10%
/
/
GB/T 4336-2016
碳素钢和中低合金钢元素含量
的测火花放电原子发射光谱法
常规法
上海福之来实验室
1件
DV
PV
/
1.7
PT自攻螺钉
ML20MnTiB
化学成分
B
0.0005~0.0035%
/
/
GB/T 4336-2016
碳素钢和中低合金钢元素含量
的测火花放电原子发射光谱法
常规法
上海福之来实验室
1件
DV
PV
/
1.8
PT自攻螺钉
ML20MnTiB
机械性能
硬度
320~380HV
/
/
GB/T 4340.1-2009
金属材料 维氏硬度试验第1部
分：试验方法
上海福之来实验室
1件
DV
PV
/
1.9
PT自攻螺钉
ML20MnTiB
机械性能
破坏扭矩/N.m
≥2.5N.m
/
/
SMTC 7 100 017-2011
（V1）
热塑性塑料用自攻螺钉
上海福之来实验室
5件
DV
PV
/
1.10
PT自攻螺钉
ML20MnTiB
微观结构
金相组织
均匀的回火索氏体
/
/
GB/T 13298-2015
金属显微组织检验方法
上海福之来实验室
1件
DV
PV
/
1.11
PT自攻螺钉
ML20MnTiB
微观结构
表面缺陷
无表面损伤及缺陷
/
/
SMTC 5 170 001-
2023(V3)
紧固件表面缺陷-螺栓、螺钉和
螺柱
上海福之来实验室
20件
DV
PV
/
2
表面处理
表面保护-黑色锌
镍合金
/
/
/
/
/
/
/
/
/
/
/
2.1
表面处理
表面保护-黑色锌
镍合金
膜厚
膜厚-X射线光谱法/µm
8～15μm
/
/
ISO 3497-2001
金属镀层 镀层厚度测量 X射线
光谱方法
上海福之来实验室
3件
DV
PV
/
2.2
表面处理
表面保护-黑色锌
镍合金
膜厚
镀层含量/%
12%-16%
/
/
ISO 3497-2001
金属镀层 镀层厚度测量 X射线
光谱方法
上海福之来实验室
3件
DV
PV
/
2.3
表面处理
表面保护-黑色锌
镍合金
耐腐蚀试验
中性盐雾
144小时无白锈
720小时无红锈
/
/
ISO 9227-2017
人造环境中的腐蚀试验
上海福之来实验室
3件
DV
PV
/
2.4
表面处理
表面保护-黑色锌
镍合金
耐腐蚀试验
热存放+盐雾
120℃x24h 
144小时无白锈
720小时无红锈
/
/
ISO 9227-2017
人造环境中的腐蚀试验
上海福之来实验室
3件
DV
PV
/
2.5
表面处理
表面保护-黑色锌
镍合金
附着力测试
镀锌镍附着力测试
试件在（300±10）℃下
存放30分钟，紧接着浸入
室温水中
要求：镀锌层没有气泡状
或大面积的剥落
/
/
ISO 2819-2017
金属基体上金属覆盖层 电沉积
和化学沉积层 附着强度试验方
法评述
上海福之来实验室
3件
DV
PV
/
附件一 总成零件开发验证计划-材料部分模板
    项目号/Project No    B NBe                            零件号/Part No     P90006918         零件名称/Part Name         PT自攻螺钉              供应商/Supplier      上海福之来汽车标准件有限公司                               .
零件开发验证计划—材料部分
Component ADV Plan - Material test
SCL         材料工程师 MVE ：                                                   日期 Date：                                                              SCL      材料高级经理 Material Senior Manager ：                                                   日期 Date：                                            .
SRIH   设计发布工程师 DRE：                                              日期 Date：                                      .                          SRIH 设计发布高级经理 DRE Senior Manager：                                              日期 Date：                                            .
Supplier  设计或材料工程师   Test engineer：                                             日期 Date：         2024.09.01                 .
1/1
SMPV-4.3.2-003-QA-F01
