Repository: kujaxr/obsidian-vault

File: 材料工程师/大纲 P90006932-内六花盘头带垫组合螺钉.pdf.md
# 大纲 P90006932-内六花盘头带垫组合螺钉.pdf

序号
零件名称
材料牌号/名称
ADV试验条目
ADV试验子条目
要求/限值
技术要求/协议编号
技术要求/协议名称
试验规范编号
试验规范名称
分析/试验地点/单位
试验样件数量
分析/认证类
型
试验开始时间
试验结束时间
备注
1
内六花盘头带垫组合螺钉
/
/
/
/
/
/
/
/
/
/
/
/
1.1
内六花盘头带垫组合螺钉
（螺钉部分）
1.1.1
内六花盘头带垫组合螺钉
（螺钉部分）
10B21
化学成分
C
0.18-0.23%
100
/
GB/T 4336-2016
碳素钢和中低合金钢元素含量
的测火花放电原子发射光谱法
常规法
上海福之来实验室
1件
DV
PV
/
1.1.2
内六花盘头带垫组合螺钉
（螺钉部分）
10B21
化学成分
Si
≤0.10%
100
/
GB/T 4336-2016
碳素钢和中低合金钢元素含量
的测火花放电原子发射光谱法
常规法
上海福之来实验室
1件
DV
PV
/
1.1.3
内六花盘头带垫组合螺钉
（螺钉部分）
10B21
化学成分
Mn
0.70-1.0%
100
/
GB/T 4336-2016
碳素钢和中低合金钢元素含量
的测火花放电原子发射光谱法
常规法
上海福之来实验室
1件
DV
PV
/
1.1.4
内六花盘头带垫组合螺钉
（螺钉部分）
10B21
化学成分
P
≤0.020%
100
/
GB/T 4336-2016
碳素钢和中低合金钢元素含量
的测火花放电原子发射光谱法
常规法
上海福之来实验室
1件
DV
PV
/
1.1.5
内六花盘头带垫组合螺钉
（螺钉部分）
10B21
化学成分
S
≤0.020%
100
/
GB/T 4336-2016
碳素钢和中低合金钢元素含量
的测火花放电原子发射光谱法
常规法
上海福之来实验室
1件
DV
PV
/
1.1.6
内六花盘头带垫组合螺钉
（螺钉部分）
10B21
化学成分
B
≥0.0008%
100
/
GB/T 4336-2016
碳素钢和中低合金钢元素含量
的测火花放电原子发射光谱法
常规法
上海福之来实验室
1件
DV
PV
/
1.1.7
内六花盘头带垫组合螺钉
（螺钉部分）
10B21
机械性能
芯部硬度/HRC
22-32HRC
150
/
GB/T 230.1-2009
金属材料 洛氏硬度试验第1部
分：试验方法
上海福之来实验室
1件
DV
PV
/
1.1.8
内六花盘头带垫组合螺钉
（螺钉部分）
10B21
机械性能
表面硬度/HV
与芯部相差最大不超过
30HV0.3
200
/
GB/T 4340.1-2009
金属材料 维氏硬度试验第1部
分：试验方法
上海福之来实验室
1件
DV
PV
/
1.1.9
内六花盘头带垫组合螺钉
（螺钉部分）
10B21
机械性能
抗拉强度/MPa
≥800MPa
900
/
GB/T 228.1-2021
金属材料：拉伸试验第1部分：
室温试验方法
上海福之来实验室
3件
DV
PV
/
1.1.10
内六花盘头带垫组合螺钉
（螺钉部分）
10B21
微观结构
保证载荷试验/伸长量
在11.6KN拉力下保持15S
卸载后，紧固件的总长度
L1应与加载前的L0相同
（其公差±12.5μm为允
许的测量误差）
900
/
GB/T 3098.1-2010
紧固件机械性能 螺栓、螺钉和
螺柱
上海福之来实验室
3件
DV
PV
/
1.1.11
内六花盘头带垫组合螺钉
（螺钉部分）
10B21
微观结构
金相组织
均匀的回火索氏体
500
/
GB/T 13298-2015
金属显微组织检验方法
上海福之来实验室
1件
DV
PV
/
1.1.12
内六花盘头带垫组合螺钉
（螺钉部分）
10B21
微观结构
全脱碳层深度/mm
G≤0.015mm
500
/
GB/T 13298-2015
金属显微组织检验方法
上海福之来实验室
1件
DV
PV
/
1.1.13
内六花盘头带垫组合螺钉
（螺钉部分）
10B21
微观结构
未脱碳层高度/mm
E≥0.307mm
500
/
GB/T 13298-2015
金属显微组织检验方法
上海福之来实验室
1件
DV
PV
/
1.1.14
内六花盘头带垫组合螺钉
（螺钉部分）
10B21
微观结构
牙纹折叠
除螺纹牙顶1/4H外不允许
有任何深度或长度的折叠
500
/
GB/T 13298-2015
金属显微组织检验方法
上海福之来实验室
1件
DV
PV
/
1.1.15
内六花盘头带垫组合螺钉
（螺钉部分）
10B21
微观结构
表面缺陷
无表面损伤及缺陷
/
/
SMTC 5 170 001-
2023(V3)
紧固件表面缺陷-螺栓、螺钉和
螺柱
上海福之来实验室
20件
DV
PV
/
1.2
内六花盘头带垫组合螺钉
（平垫）
1.2.1
内六花盘头带垫组合螺钉
（平垫）
Q235B
化学成分
C
≤0.20%
100
/
GB/T 4336-2016
碳素钢和中低合金钢元素含量
的测火花放电原子发射光谱法
常规法
上海福之来实验室
1件
DV
PV
/
1.2.2
内六花盘头带垫组合螺钉
（平垫）
Q235B
化学成分
Si
≤0.35%
100
/
GB/T 4336-2016
碳素钢和中低合金钢元素含量
的测火花放电原子发射光谱法
常规法
上海福之来实验室
1件
DV
PV
/
1.2.3
内六花盘头带垫组合螺钉
（平垫）
Q235B
化学成分
Mn
≤1.4%
100
/
GB/T 4336-2016
碳素钢和中低合金钢元素含量
的测火花放电原子发射光谱法
常规法
上海福之来实验室
1件
DV
PV
/
1.2.4
内六花盘头带垫组合螺钉
（平垫）
Q235B
化学成分
P
≤0.045%
100
/
GB/T 4336-2016
碳素钢和中低合金钢元素含量
的测火花放电原子发射光谱法
常规法
上海福之来实验室
1件
DV
PV
/
1.2.5
内六花盘头带垫组合螺钉
（平垫）
Q235B
化学成分
S
≤0.045%
100
/
GB/T 4336-2016
碳素钢和中低合金钢元素含量
的测火花放电原子发射光谱法
常规法
上海福之来实验室
1件
DV
PV
/
1.2.6
内六花盘头带垫组合螺钉
（平垫）
Q235B
机械性能
平垫圈硬度
HV 200~300
200
/
GB/T 4340.1-2009
金属材料 维氏硬度试验第1部
分：试验方法
上海福之来实验室
1件
DV
PV
/
2
表面处理
表面保护-黑色锌
镍合金
/
/
/
/
/
/
/
/
/
/
/
2.1
表面处理
表面保护-黑色锌
镍合金
膜厚
膜厚-X射线光谱法/µm
8～15μm
500
/
ISO 3497-2001
金属镀层 镀层厚度测量 X射线
光谱方法
上海福之来实验室
3件
DV
PV
/
2.2
表面处理
表面保护-黑色锌
镍合金
膜厚
镀层含量/%
12%-16%
0
/
ISO 3497-2001
金属镀层 镀层厚度测量 X射线
光谱方法
上海福之来实验室
3件
DV
PV
/
2.3
表面处理
表面保护-黑色锌
镍合金
机械性能
摩擦系数
Uth：0.12～0.18
Ub：0.12～0.18
Utot：0.12～0.18
3200
/
SMTC 7 100 013-2011
（V1）
螺纹紧固件扭矩和夹紧力关系
的测试
上海福之来实验室
10件
DV
PV
替代件
2.4
表面处理
表面保护-黑色锌
镍合金
耐腐蚀试验
中性盐雾
144小时无白锈
720小时无红锈
14400
/
ISO 9227-2017
人造环境中的腐蚀试验
上海福之来实验室
3件
DV
PV
/
2.5
表面处理
表面保护-黑色锌
镍合金
耐腐蚀试验
热存放+盐雾
120℃x24h 
144小时无白锈
720小时无红锈
14400
/
ISO 9227-2017
人造环境中的腐蚀试验
上海福之来实验室
3件
DV
PV
/
附件一 总成零件开发验证计划-材料部分模板
    项目号/Project No    B NBe                            零件号/Part No     P90006932         零件名称/Part Name      内六花盘头带垫组合螺钉              供应商/Supplier      上海福之来汽车标准件有限公司                               .
零件开发验证计划—材料部分
Component ADV Plan - Material test
1/2
SMPV-4.3.2-003-QA-F01


序号
零件名称
材料牌号/名称
ADV试验条目
ADV试验子条目
要求/限值
技术要求/协议编号
技术要求/协议名称
试验规范编号
试验规范名称
分析/试验地点/单位
试验样件数量
分析/认证类
型
试验开始时间
试验结束时间
备注
附件一 总成零件开发验证计划-材料部分模板
    项目号/Project No    B NBe                            零件号/Part No     P90006932         零件名称/Part Name      内六花盘头带垫组合螺钉              供应商/Supplier      上海福之来汽车标准件有限公司                               .
零件开发验证计划—材料部分
Component ADV Plan - Material test
2.6
表面处理
表面保护-黑色锌
镍合金
附着力测试
镀锌镍附着力测试
试件在（300±10）℃下
存放30分钟，紧接着浸入
室温水中
要求：镀锌层没有气泡状
或大面积的剥落
300
/
ISO 2819-2017
金属基体上金属覆盖层 电沉积
和化学沉积层 附着强度试验方
法评述
上海福之来实验室
3件
DV
PV
/
SCL         材料工程师 MVE ：                                                   日期 Date：                                                              SCL      材料高级经理 Material Senior Manager ：                                                   日期 Date：                                            .
SRIH   设计发布工程师 DRE：                                              日期 Date：                                      .                          SRIH 设计发布高级经理 DRE Senior Manager：                                              日期 Date：                                            .
Supplier  设计或材料工程师   Test engineer：                                             日期 Date：         2024.09.01                 .
2/2
SMPV-4.3.2-003-QA-F01

File: 材料工程师/大纲 P90006936-垫圈.pdf.md
# 大纲 P90006936-垫圈.pdf

序号
零件名称
材料牌号/名称
ADV试验条目
ADV试验子条目
要求/限值
技术要求/协议编号
技术要求/协议名称
试验规范编号
试验规范名称
分析/试验地点/单位
试验样件数量
分析/认证类
型
试验开始时间
试验结束时间
备注
1
垫圈
/
/
/
/
/
/
/
/
/
/
/
/
1.1
垫圈
45#
化学成分
C
0.42~0.50%
/
/
GB/T 4336-2016
碳素钢和中低合金钢元素含量
的测火花放电原子发射光谱法
常规法
上海福之来实验室
1件
DV
PV
/
1.2
垫圈
45#
化学成分
Si
0.17~0.37%
/
/
GB/T 4336-2016
碳素钢和中低合金钢元素含量
的测火花放电原子发射光谱法
常规法
上海福之来实验室
1件
DV
PV
/
1.3
垫圈
45#
化学成分
Mn
0.50~0.80%
/
/
GB/T 4336-2016
碳素钢和中低合金钢元素含量
的测火花放电原子发射光谱法
常规法
上海福之来实验室
1件
DV
PV
/
1.4
垫圈
45#
化学成分
P
≤0.020%
/
/
GB/T 4336-2016
碳素钢和中低合金钢元素含量
的测火花放电原子发射光谱法
常规法
上海福之来实验室
1件
DV
PV
/
1.5
垫圈
45#
化学成分
S
≤0.020%
/
/
GB/T 4336-2016
碳素钢和中低合金钢元素含量
的测火花放电原子发射光谱法
常规法
上海福之来实验室
1件
DV
PV
/
1.8
垫圈
45#
机械性能
硬度
300~370HV
/
/
GB/T 4340.1-2009
金属材料 维氏硬度试验第1部
分：试验方法
上海福之来实验室
1件
DV
PV
/
2
表面处理
表面保护-彩锌
/
/
/
/
/
/
/
/
/
/
/
2.1
表面处理
表面保护-彩锌
膜厚
膜厚-X射线光谱法/µm
8～14μm
/
/
ISO 3497-2001
金属镀层 镀层厚度测量 X射线
光谱方法
上海福之来实验室
3件
DV
PV
/
2.2
表面处理
表面保护-彩锌
耐腐蚀试验
中性盐雾
96小时无白锈 
240小时无红锈
/
/
ISO 9227-2017
人造环境中的腐蚀试验
上海福之来实验室
3件
DV
PV
/
2.3
表面处理
表面保护-彩锌
耐腐蚀试验
热存放+盐雾
120℃x24h 
96小时无白锈 
240小时无红锈
/
/
ISO 9227-2017
人造环境中的腐蚀试验
上海福之来实验室
3件
DV
PV
/
2.4
表面处理
表面保护-彩锌
附着力测试
镀锌附着力测试
试件在（220±10）℃下
存放30分钟，紧接着浸入
室温水中。 
要求：镀锌层没有气泡状
或大面积的剥落。
/
/
ISO 2819-2017
金属基体上金属覆盖层 电沉积
和化学沉积层 附着强度试验方
法评述
上海福之来实验室
3件
DV
PV
/
附件一 总成零件开发验证计划-材料部分模板
    项目号/Project No    B NBe                            零件号/Part No     P90006936         零件名称/Part Name         垫圈              供应商/Supplier      上海福之来汽车标准件有限公司                               .
零件开发验证计划—材料部分
Component ADV Plan - Material test
SCL         材料工程师 MVE ：                                                   日期 Date：                                                              SCL      材料高级经理 Material Senior Manager ：                                                   日期 Date：                                            .
SRIH   设计发布工程师 DRE：                                              日期 Date：                                      .                          SRIH 设计发布高级经理 DRE Senior Manager：                                              日期 Date：                                            .
Supplier  设计或材料工程师   Test engineer：                                             日期 Date：         2024.09.01                 .
1/1
SMPV-4.3.2-003-QA-F01

File: 材料工程师/大纲模板-PC+ABS.xlsx.md
# 大纲模板-PC+ABS.xlsx

| 附件一 总成零件开发验证计划-材料部分模板
SMPV-4.3.2-003-QA–F01 |  |  |  |  |  |  |  |  |  |  |  |  |  |  |  |  |
| 上海汽车集团股份有限公司乘用车公司
SAIC MOTOR PASSENGER VEHICLE CO. |  |  |  |  |  |  |  |  |  |  |  |  |  |  |  |  |
| 零件开发验证计划—材料部分
Component ADV Plan - Material test |  |  |  |  |  |  |  |  |  |  |  |  |  |  |  |  |
| 整车项目号/Project No    EH32-M0   PT项目号/PtProject No          零件号/Part No   11727087/11727088      零件名称/Part Name    车轮饰盖总成      供应商/Supplier    广州市金钟汽车零件股份有限公司          |  |  |  |  |  |  |  |  |  |  |  |  |  |  |  |  |
| 序号 | 零件名称 | 材料牌号/名称 | ADV试验条目编号 | ADV试验条目 | ADV试验子条目 | 要求/限值 | 技术要求/协议编号 | 技术要求/协议名称 | 试验规范编号 | 试验规范名称 | 分析/试验地点/单位 | 试验样件数量 | 分析/认证类型 | 试验开始时间 | 试验结束时间 | 备注 |
| 1 | 车轮饰盖总成 | 基材：PC+ABS/1059-1，铝标：1085-H15，3M GT4108， | FF-220406-000679 | 汽车零件耐气候交变试验 | 气候交变（方法A） | 外观及功能无变化，无永久变形和裂痕（在试验后恢复至常温，存放2H后进行永久变形评 价，不允许存在永久变形） | SMTC 5 400 005-2024（V4） | 整车及零部件耐气候交变试验 | SMTC 5 400 005-2024（V4） | 整车及零部件耐气候交变试验 | 广州市金钟汽车零件股份有限公司 | 3 | DV/PV |  |  |  |
| 2 | 车轮饰盖总成 | 基材：PC+ABS/1059-1，铝标：1085-H15，3M GT4108， | FF-220406-000616 | 耐环境存放 | 高温存放 | 外观及功能无变化，无永久变形和裂痕（在试验后恢复至常温，存放2H后进行永久变形评 价，不允许存在永久变形） | SMTC 5 300 001- 2019（V6） | 外饰件涂装要求 | / | / | 广州市金钟汽车零件股份有限公司 | 3 | DV/PV |  |  |  |
| 3 | 车轮饰盖总成 | 基材：PC+ABS/1059-1，铝标：1085-H15，3M GT4108， | FF-220406-000617 | 耐环境存放 | 低温存放 | 外观及功能无变化，无永久变形和裂痕（在试验后恢复至常温，存放2H后进行永久变形评 价，不允许存在永久变形） | SMTC 5 300 001- 2019（V6） | 外饰件涂装要求 | / | / | 广州市金钟汽车零件股份有限公司 | 3 | DV/PV |  |  |  |
| 4 | 车轮饰盖总成 | 基材：PC+ABS/1059-1，铝标：1085-H15，3M GT4108， | FF-220406-000650 | 汽车零部件有害物质 | ELV检测 | 符合要求 | SMTC 5 500 001-2024(V7) | 汽车零件和材料中禁用/限用危险物质 | SMTC 5 500 001-2024（V7） | 汽车零件和材料中禁用/限用危险物质 | 广州威凯检测技术有限公司 | 3 | DV/PV |  |  |  |
| 5 | 车轮饰盖总成 | 基材：PC+ABS/1059-1，铝标：1085-H15，3M GT4108， | FF-220406-000651 | 汽车零部件有害物质 | REACH检测 | 符合要求 | SMTC 5 500 002-2023(V3) | 整车及零部件REACH法规实施指南 | SMTC 5 500 002-2023（V3） | 整车及零部件REACH法规实施指南 | 广州威凯检测技术有限公司 | 3 | DV/PV |  |  |  |
| 6 | 车轮饰盖总成 | 基材：PC+ABS/1059-1，铝标：1085-H15，3M GT4108， | FF-221027-000013 | 汽车零部件有害物质 | POPs检测 | 符合要求 | SMTC 5 500 008-2023（V1）,（EU）2021/277 | 整车及零部件POPs法规实施指南,持久性有机污染物（POPs）法规 | （EU）2021/277 | 持久性有机污染物（POPs）法规 | 广州威凯检测技术有限公司 | 3 | DV/PV |  |  |  |
| 7 | 基材 | 金发PC+ABS/1059-1 | FF-220402-000154 | 红外光谱分析 | 红外光谱分析 | PC+ABS | SMTC 5 310 017- 2018（V6） | PC+ABS共混聚合物成品件材料要求 | GB/T 6040-2019 | 红外光谱分析方法通则 | 上海金发科技有限公司 | 3 | DV/PV |  |  |  |
| 8 | 基材 | 金发PC+ABS/1059-1 | FF-220402-000079 | 塑料-非泡沫塑料的密度 | 密度/g/cm3 | 1.12±0.02g/cm3 | SMTC 5 310 017- 2018（V6）,SMTC 5 310 017-2018(V6) | PC+ABS共混聚合物成品件材料要求,PC+ABS共混聚合物成品件材料要求 | ISO 1183-1:2019 (方法A，浸渍法) | Plastics Methods for determining the density of non-cellular plastics -- Part 1: Immersion method, liquid pycnometer method and titration method | 上海金发科技有限公司 | 3 | DV/PV |  |  |  |
| 9 | 基材 | 金发PC+ABS/1059-1 | FF-220402-000056 | 塑料-弯曲性能 | 弯曲强度/Mpa | ≥70MPa | SMTC 5 310 017- 2018（V6） | PC+ABS共混聚合物成品件材料要求 | ISO 178：2019 | Plastics Determination of flexural properties | 上海金发科技有限公司 | 3 | DV/PV |  |  |  |
| 10 | 基材 | 金发PC+ABS/1059-1 | FF-220402-000067 | 塑料-简支梁冲击强度 | 简支梁缺口冲击强度/KJ/m2 | ≥21 | SMTC 5 310 017- 2018（V6） | PC+ABS共混聚合物成品件材料要求 | ISO 179-1-2023 | 塑料材料 简支梁冲击强度 | 上海金发科技有限公司 | 3 | DV/PV |  |  |  |
| 11 | 基材 | 金发PC+ABS/1059-1 | FF-220402-000065 | 塑料-简支梁冲击强度 | 简支梁无缺口冲击强度/KJ/m2 | 不断裂 | SMTC 5 310 017- 2018（V6） | PC+ABS共混聚合物成品件材料要求 | ISO 179-1-2023 | 塑料材料 简支梁冲击强度 | 上海金发科技有限公司 | 3 | DV/PV |  |  |  |
| 12 | 铝标 | 1085-H15 | FF-220406-000463 | 化学成分 | Si | ≤0.10 | GB/T 3190-2020 | 变形铝及铝合金化学成分 | GB/T 7999 | 铝及铝合金光电直读发射光谱分析方法 | 苏州市信测标准技术服务有限公司 | 3 | DV/PV |  |  |  |
| 13 | 铝标 | 1085-H15 | FF-220406-000482 | 化学成分 | Fe | ≤0.12 | GB/T 3190-2020 | 变形铝及铝合金化学成分 | GB/T 7999 | 铝及铝合金光电直读发射光谱分析方法 | 苏州市信测标准技术服务有限公司 | 3 | DV/PV |  |  |  |
| 14 | 铝标 | 1085-H15 | FF-220406-000469 | 化学成分 | Cu | 0.03-0.10 | GB/T 3190-2020 | 变形铝及铝合金化学成分 | GB/T 7999 | 铝及铝合金光电直读发射光谱分析方法 | 苏州市信测标准技术服务有限公司 | 3 | DV/PV |  |  |  |
| 15 | 铝标 | 1085-H15 | FF-220406-000464 | 化学成分 | Mn | ≤0.02 | GB/T 3190-2020 | 变形铝及铝合金化学成分 | GB/T 7999 | 铝及铝合金光电直读发射光谱分析方法 | 苏州市信测标准技术服务有限公司 | 3 | DV/PV |  |  |  |
| 16 | 铝标 | 1085-H15 | FF-220406-000474 | 化学成分 | Mg | ≤0.02 | GB/T 3190-2020 | 变形铝及铝合金化学成分 | GB/T 7999 | 铝及铝合金光电直读发射光谱分析方法 | 苏州市信测标准技术服务有限公司 | 3 | DV/PV |  |  |  |
| 17 | 铝标 | 1085-H15 | FF-220608-000093 | 化学成分 | Zn | ≤0.03 | GB/T 3190-2020 | 变形铝及铝合金化学成分 | GB/T 7999 | 铝及铝合金光电直读发射光谱分析方法 | 苏州市信测标准技术服务有限公司 | 3 | DV/PV |  |  |  |
| 18 | 铝标 | 1085-H15 | FF-220406-000473 | 化学成分 | Ti | ≤0.02 | GB/T 3190-2020 | 变形铝及铝合金化学成分 | GB/T 7999 | 铝及铝合金光电直读发射光谱分析方法 | 苏州市信测标准技术服务有限公司 | 3 | DV/PV |  |  |  |
| 19 | 铝标 | 1085-H15 | FF-220406-000471 | 化学成分 | V | ≤0.05 | GB/T 3190-2020 | 变形铝及铝合金化学成分 | GB/T 7999 | 铝及铝合金光电直读发射光谱分析方法 | 苏州市信测标准技术服务有限公司 | 3 | DV/PV |  |  |  |
| 20 | 铝标 | 1085-H15 | FF-220406-000475 | 化学成分 | AL | ≥99.85 | GB/T 3190-2020 | 变形铝及铝合金化学成分 | GB/T 7999 | 铝及铝合金光电直读发射光谱分析方法 | 苏州市信测标准技术服务有限公司 | 3 | DV/PV |  |  |  |
| 21 | 铝标 | 1085-H15 | FF-220406-000010 | 机械性能 | 抗拉强度/Mpa | ≥120Mpa | GB/T 3190-2020 | 变形铝及铝合金化学成分 | GB/T 228.1 | 金属材料 拉伸试验 第1部分：室温试验方法 | 苏州市信测标准技术服务有限公司 | 3 | DV/PV |  |  |  |
| 22 | 铝标 | 1085-H15 | FF-230320-000004 | 机械性能 | 屈服强度/Mpa | ≥105Mpa | GB/T 3190-2020 | 变形铝及铝合金化学成分 | GB/T 228.1 | 金属材料 拉伸试验 第1部分：室温试验方法 | 苏州市信测标准技术服务有限公司 | 3 | DV/PV |  |  |  |
| 23 | 铝标 | 1085-H15 | FF-220406-000018 | 机械性能 | 最大塑性延伸率/% | ≥2% | GB/T 3190-2020 | 变形铝及铝合金化学成分 | GB/T 228.1 | 金属材料 拉伸试验 第1部分：室温试验方法 | 苏州市信测标准技术服务有限公司 | 3 | DV/PV |  |  |  |
| 24 | 铝标 | 1085-H15 | FF-220406-000597 | 耐腐蚀试验 | 中性盐雾 | 720小时中性盐雾实验 | GB/T 3190-2020 | 变形铝及铝合金化学成分 | ISO 9227 | 人造气氛腐蚀实验盐雾实验 | 苏州市信测标准技术服务有限公司 | 3 | DV/PV |  |  |  |
| 25 | 钢丝圈 | SUS304 | FF-220913-000100 | 化学成分 | C | C ≤0.15% | GB/T 24588-2009 | 不锈弹簧钢丝 | GB/T 11170-2008 | 不锈钢多元素含量的测定火花放电院子发射光谱法 | 苏州市信测标准技术服务有限公司 | 3 | DV/PV |  |  |  |
| 26 | 钢丝圈 | SUS304 | FF-220406-000394 | 化学成分 | Si | Si ≤1.00% | GB/T 24588-2009 | 不锈弹簧钢丝 | GB/T 11170 | 不锈钢 多元素含量的测定 火花放电原子发射光谱法（常规法） | 苏州市信测标准技术服务有限公司 | 3 | DV/PV |  |  |  |
| 27 | 钢丝圈 | SUS304 | FF-220406-000395 | 化学成分 | Mn | Mn≤2.00% | GB/T 24588-2009 | 不锈弹簧钢丝 | GB/T 11170 | 不锈钢 多元素含量的测定 火花放电原子发射光谱法（常规法） | 苏州市信测标准技术服务有限公司 | 3 | DV/PV |  |  |  |
| 28 | 钢丝圈 | SUS304 | FF-220406-000396 | 化学成分 | P | P≤0.045% | GB/T 24588-2009 | 不锈弹簧钢丝 | GB/T 11170 | 不锈钢 多元素含量的测定 火花放电原子发射光谱法（常规法） | 苏州市信测标准技术服务有限公司 | 3 | DV/PV |  |  |  |
| 29 | 钢丝圈 | SUS304 | FF-220406-000397 | 化学成分 | S | S≤0.030% | GB/T 24588-2009 | 不锈弹簧钢丝 | GB/T 11170 | 不锈钢 多元素含量的测定 火花放电原子发射光谱法（常规法） | 苏州市信测标准技术服务有限公司 | 3 | DV/PV |  |  |  |
| 30 | 钢丝圈 | SUS304 | FF-220406-000399 | 化学成分 | Ni | Ni  8.00%-10.00% | GB/T 24588-2009 | 不锈弹簧钢丝 | GB/T 11170 | 不锈钢 多元素含量的测定 火花放电原子发射光谱法（常规法） | 苏州市信测标准技术服务有限公司 | 3 | DV/PV |  |  |  |
| 31 | 钢丝圈 | SUS304 | FF-220406-000398 | 化学成分 | Cr | Cr 17.00%-19.00% | GB/T 24588-2009 | 不锈弹簧钢丝 | GB/T 11170 | 不锈钢 多元素含量的测定 火花放电原子发射光谱法（常规法） | 苏州市信测标准技术服务有限公司 | 3 | DV/PV |  |  |  |
| 32 | 油漆 | 佩特：银漆/面漆 VPCH15713，黑漆/底漆 P819800-C | FF-221024-000015 | 表面保护 | 漆膜厚度 | 色漆：8~30μm，清漆：20~55μm | SMTC 5 300 001- 2019（V6） | 外饰件涂装要求 | SMTC 6 330 013 | 漆膜的铅笔硬度 | 广州市金钟汽车零件股份有限公司 | 3 | DV/PV |  |  |  |
| 33 | 油漆 | 佩特：银漆/面漆 VPCH15713，黑漆/底漆 P819800-C | FF-220406-000604 | 附着力测试 | 划格试验（金属） | ≤1级 | SMTC 5 300 001- 2019（V6） | 外饰件涂装要求 | ISO 2409 | 色漆和清漆的划格试验 | 广州市金钟汽车零件股份有限公司 | 3 | DV/PV |  |  |  |
| 34 | 油漆 | 佩特：银漆/面漆 VPCH15713，黑漆/底漆 P819800-C | FF-220406-000610 | 附着力测试 | 蒸汽喷射试验 | 涂层无脱落 | SMTC 5 300 001- 2019（V6） | 外饰件涂装要求 | SMTC 5 200 008 | 油漆涂层的蒸汽喷射 | 广州市金钟汽车零件股份有限公司 | 3 | DV/PV |  |  |  |
| 35 | 油漆 | 佩特：银漆/面漆 VPCH15713，黑漆/底漆 P819800-C | FF-220406-000601 | 耐环境存放 | 冷凝水试验 | 1. 30分钟后按ISO 4628-2判
断起泡度，允许等级2（S2）#1750677254882@7172．24h 后按ISO 4628-2判断
其起泡度，允许等级0（S0） | SMTC 5 300 001- 2019（V6） | 外饰件涂装要求 | ISO 6270-2 | 冷凝水气候测试试验方法 | 广州市金钟汽车零件股份有限公司 | 3 | DV/PV |  |  |  |
| 36 | 油漆 | 佩特：银漆/面漆 VPCH15713，黑漆/底漆 P819800-C | FF-230201-000004 | 低温存放 | 低温存放 | 油漆表面无变化, 附着力
的要求也必须满足 | SMTC 5 300 001- 2019（V6） | 外饰件涂装要求 | SMTC 5 300 001 | 外饰件涂装要求 | 广州市金钟汽车零件股份有限公司 | 3 | DV/PV |  |  |  |
| 37 | 油漆 | 佩特：银漆/面漆 VPCH15713，黑漆/底漆 P819800-C | FF-230201-000003 | 高温存放 | 高温存放 | 油漆表面无变化, 附着力
的要求也必须满足 | SMTC 5 300 001- 2019（V6） | 外饰件涂装要求 | SMTC 5 300 001 | 外饰件涂装要求 | 广州市金钟汽车零件股份有限公司 | 3 | DV/PV |  |  |  |
| 38 | 油漆 | 佩特：银漆/面漆 VPCH15713，黑漆/底漆 P819800-C | FF-230201-000005 | 低温耐冲击性能 | 低温耐冲击性能 | 油漆表面无变化, 附着力
的要求也必须满足 | SMTC 5 300 001- 2019（V6） | 外饰件涂装要求 | SMTC 5 300 001 | 外饰件涂装要求 | 广州市金钟汽车零件股份有限公司 | 3 | DV/PV |  |  |  |
| 39 | 油漆 | 佩特：银漆/面漆 VPCH15713，黑漆/底漆 P819800-C | FF-220406-000620 | 飞石冲击 | 飞石冲击 | 特性值≤2 | SMTC 5 300 001- 2019（V6） | 外饰件涂装要求 | ISO 20567-1B | 涂料和清漆 涂层耐石头碎片划伤的测定 | 广州市金钟汽车零件股份有限公司 | 3 | DV/PV |  |  |  |
| 40 | 油漆 | 佩特：银漆/面漆 VPCH15713，黑漆/底漆 P819800-C | FF-220406-000634 | 耐化学试剂 | 无铅汽油 | 油漆表面无变化 | SMTC 5 300 001- 2019（V6） | 外饰件涂装要求 | ISO 2812 | 涂料和清漆-耐液体性的测定 | 广州市金钟汽车零件股份有限公司 | 3 | DV/PV |  |  |  |
| 41 | 油漆 | 佩特：银漆/面漆 VPCH15713，黑漆/底漆 P819800-C | FF-220406-000636 | 耐化学试剂 | 柴油 | 油漆表面无变化 | SMTC 5 300 001- 2019（V6） | 外饰件涂装要求 | ISO 2812 | 涂料和清漆-耐液体性的测定 | 广州市金钟汽车零件股份有限公司 | 3 | DV/PV |  |  |  |
| 42 | 油漆 | 佩特：银漆/面漆 VPCH15713，黑漆/底漆 P819800-C | FF-220406-000638 | 耐化学试剂 | 发动机油 | 油漆表面无变化 | SMTC 5 300 001- 2019（V6） | 外饰件涂装要求 | ISO 2812 | 涂料和清漆-耐液体性的测定 | 广州市金钟汽车零件股份有限公司 | 3 | DV/PV |  |  |  |
| 43 | 油漆 | 佩特：银漆/面漆 VPCH15713，黑漆/底漆 P819800-C | FF-220406-000635 | 耐化学试剂 | 制动液 | 24h内起泡后消失可接
受，24h后漆面无变化 | SMTC 5 300 001- 2019（V6） | 外饰件涂装要求 | ISO 2812 | 涂料和清漆-耐液体性的测定 | 广州市金钟汽车零件股份有限公司 | 3 | DV/PV |  |  |  |
| 44 | 油漆 | 佩特：银漆/面漆 VPCH15713，黑漆/底漆 P819800-C | FF-220406-000637 | 耐化学试剂 | 冷却液 | 油漆表面无变化 | SMTC 5 300 001- 2019（V6） | 外饰件涂装要求 | ISO 2812 | 涂料和清漆-耐液体性的测定 | 广州市金钟汽车零件股份有限公司 | 3 | DV/PV |  |  |  |
| 45 | 油漆 | 佩特：银漆/面漆 VPCH15713，黑漆/底漆 P819800-C | FF-220406-000645 | 耐化学试剂 | 抛光剂 | 油漆表面无变化 | SMTC 5 300 001- 2019（V6） | 外饰件涂装要求 | ISO 2812 | 涂料和清漆-耐液体性的测定 | 广州市金钟汽车零件股份有限公司 | 3 | DV/PV |  |  |  |
| 46 | 油漆 | 佩特：银漆/面漆 VPCH15713，黑漆/底漆 P819800-C | FF-220406-000641 | 耐化学试剂 | 异丙醇 | 室温适应1h后评价表
面，如有变化，放入烘
箱60℃存放2h，加烘后
漆面无变化 | SMTC 5 300 001- 2019（V6） | 外饰件涂装要求 | ISO 2812 | 涂料和清漆-耐液体性的测定 | 广州市金钟汽车零件股份有限公司 | 3 | DV/PV |  |  |  |
| 47 | 油漆 | 佩特：银漆/面漆 VPCH15713，黑漆/底漆 P819800-C | FF-221024-000018 | 表面保护 | 耐光照UV光照 | 无可见的颜色和光泽度
的变化，根据DIN EN 20#1750677277744@727105-A02灰色标度等级≥#1750677277744@7284级。 | SMTC 5 300 001- 2019（V6） | 外饰件涂装要求 | SAE J2527 | 用受辐射氙弧装置加速照射汽车外部材料的性能标准 | 广州市金钟汽车零件股份有限公司 | 3 | DV/PV |  |  |  |
| 48 | 背胶 | 3M GT4108 | FF-220406-000710 | 粘接剂与密封胶（剥离强度） | 剥离强度 | 供货态≥14N/cm | SMTC 5 310 026 | 双面粘贴型泡沫塑料粘胶带 | DIN EN1464-2010 | 胶粘剂 高强度粘合抗剥离性的测定 浮辊法 | 广州市金钟汽车零件股份有限公司 | 3 | DV/PV |  |  |  |
| 49 | 背胶 | 3M GT4108 | FF-220406-000710 | 粘接剂与密封胶（剥离强度） | 剥离强度 | 湿热老化 ≥12N/cm | SMTC 5 310 026 | 双面粘贴型泡沫塑料粘胶带 | DIN EN1464-2010 | 胶粘剂 高强度粘合抗剥离性的测定 浮辊法 | 广州市金钟汽车零件股份有限公司 | 3 | DV/PV |  |  |  |
| 50 | 背胶 | 3M GT4108 | FF-220406-000707 | 粘接剂与密封胶（剪切强度） | 剪切强度 | 湿热老化 ≥65N/cm2 | SMTC 5 310 026 | 双面粘贴型泡沫塑料粘胶带 | DIN EN1465-2009 | 粘合剂.粘合组件的拉伸搭接剪切强度的测定 | 广州市金钟汽车零件股份有限公司 | 3 | DV/PV |  |  |  |
| 51 | 背胶 | 3M GT4108 | FF-220406-000710 | 粘接剂与密封胶（剥离强度） | 剥离强度 | 热老化 ≥14N/cm | SMTC 5 310 026 | 双面粘贴型泡沫塑料粘胶带 | DIN EN1464-2010 | 胶粘剂 高强度粘合抗剥离性的测定 浮辊法 | 广州市金钟汽车零件股份有限公司 | 3 | DV/PV |  |  |  |
| 52 | 背胶 | 3M GT4108 | FF-220406-000707 | 粘接剂与密封胶（剪切强度） | 剪切强度 | 热老化 ≥65N/cm2 | SMTC 5 310 026 | 双面粘贴型泡沫塑料粘胶带 | DIN EN1465-2009 | 粘合剂.粘合组件的拉伸搭接剪切强度的测定 | 广州市金钟汽车零件股份有限公司 | 3 | DV/PV |  |  |  |
| 53 | 背胶 | 3M GT4108 | FF-220406-000707 | 粘接剂与密封胶（剪切强度） | 剪切强度 | 低温老化 ≥55N/cm2 | SMTC 5 310 026 | 双面粘贴型泡沫塑料粘胶带 | DIN EN1465-2009 | 粘合剂.粘合组件的拉伸搭接剪切强度的测定 | 广州市金钟汽车零件股份有限公司 | 3 | DV/PV |  |  |  |
| 54 | 背胶 | 3M GT4108 | FF-220406-000707 | 粘接剂与密封胶（剪切强度） | 剪切强度 | 耐玻璃清洗剂 ≥55N/cm2 | SMTC 5 310 026 | 双面粘贴型泡沫塑料粘胶带 | DIN EN1465-2009 | 粘合剂.粘合组件的拉伸搭接剪切强度的测定 | 广州市金钟汽车零件股份有限公司 | 3 | DV/PV |  |  |  |
| 55 | 背胶 | 3M GT4108 | FF-220406-000707 | 粘接剂与密封胶（剪切强度） | 剪切强度 | 耐燃油 ≥55N/cm2 | SMTC 5 310 026 | 双面粘贴型泡沫塑料粘胶带 | DIN EN1465-2009 | 粘合剂.粘合组件的拉伸搭接剪切强度的测定 | 广州市金钟汽车零件股份有限公司 | 3 | DV/PV |  |  |  |
| 56 | 背胶 | 3M GT4108 | FF-220608-000217 | 静负荷下胶粘件断裂时间的测定 | 静负荷下胶粘件的断裂时间 | 常温 ≥6.5N/cm2，≥30min | SMTC 5 310 026 | 双面粘贴型泡沫塑料粘胶带 | DIN EN 15336-2007 | 粘合剂.静负荷下胶粘件断裂时间的测定 | 广州市金钟汽车零件股份有限公司 | 3 | DV/PV |  |  |  |
| 57 | 背胶 | 3M GT4108 | FF-220608-000217 | 静负荷下胶粘件断裂时间的测定 | 静负荷下胶粘件的断裂时间 | 高温 ≥2N/cm2，≥30min | SMTC 5 310 026 | 双面粘贴型泡沫塑料粘胶带 | DIN EN 15336-2007 | 粘合剂.静负荷下胶粘件断裂时间的测定 | 广州市金钟汽车零件股份有限公司 | 3 | DV/PV |  |  |  |
| 58 | 背胶 | 3M GT4108 | FF-220406-000656 | 聚合物材料的低温落球 | 落球冲击 | 油漆板与附件粘附完好，无破裂，剥离等现象  | SMTC 5 310 026 | 双面粘贴型泡沫塑料粘胶带 | SMTC 5 400 030-2023（V4） | 聚合物材料低温落球试验方法 | 广州市金钟汽车零件股份有限公司 | 3 | DV/PV |  |  |  |
| 59 | 背胶 | 3M GT4108 | FF-220406-000707 | 粘接剂与密封胶（剪切强度） | 剪切强度 | 供货态 ≥65N/cm2 | SMTC 5 310 026 | 双面粘贴型泡沫塑料粘胶带 | DIN EN1465-2009 | 粘合剂.粘合组件的拉伸搭接剪切强度的测定 | 广州市金钟汽车零件股份有限公司 | 3 | DV/PV |  |  |  |
| 60 | 背胶 | 3M GT4108 | FF-220406-000710 | 粘接剂与密封胶（剥离强度） | 剥离强度 | 低温老化 ≥12N/cm | SMTC 5 310 026 | 双面粘贴型泡沫塑料粘胶带 | DIN EN1464-2010 | 胶粘剂 高强度粘合抗剥离性的测定 浮辊法 | 广州市金钟汽车零件股份有限公司 | 3 | DV/PV |  |  |  |
| 61 | 卡子 | SUS301 | FF-220406-000597 | 耐腐蚀试验 | 中性盐雾 | 720小时中性盐雾实验，表面无红绣 |  SMTC 3 232 001-2012（V2） | 车轮饰盖的工程测试方法 | ISO 9227 | 人造气氛腐蚀实验盐雾实验 | 上海华测品正检测技术有限公司 | 3 | DV/PV |  |  |  |
| 62 | 卡子 | SUS301 | FF-220913-000100 | 化学成分 | C | ≤0.15% | JIS G4313-2011  | 弹簧用冷轧不锈钢带 | GB/T 11170-2008 | 不锈钢多元素含量的测定火花放电院子发射光谱法 | 上海华测品正检测技术有限公司 | 3 | DV/PV |  |  |  |
| 63 | 卡子 | SUS301 | FF-220406-000394 | 化学成分 | Si | ≤1.0% | JIS G4313-2011  | 弹簧用冷轧不锈钢带 | GB/T 11170 | 不锈钢 多元素含量的测定 火花放电原子发射光谱法（常规法） | 上海华测品正检测技术有限公司 | 3 | DV/PV |  |  |  |
| 64 | 卡子 | SUS301 | FF-220406-000395 | 化学成分 | Mn | ≤2.0% | JIS G4313-2011  | 弹簧用冷轧不锈钢带 | GB/T 11170 | 不锈钢 多元素含量的测定 火花放电原子发射光谱法（常规法） | 上海华测品正检测技术有限公司 | 3 | DV/PV |  |  |  |
| 65 | 卡子 | SUS301 | FF-220406-000396 | 化学成分 | P | ≤0.045% | JIS G4313-2011  | 弹簧用冷轧不锈钢带 | GB/T 11170 | 不锈钢 多元素含量的测定 火花放电原子发射光谱法（常规法） | 上海华测品正检测技术有限公司 | 3 | DV/PV |  |  |  |
| 66 | 卡子 | SUS301 | FF-220406-000397 | 化学成分 | S | ≤0.030% | JIS G4313-2011  | 弹簧用冷轧不锈钢带 | GB/T 11170 | 不锈钢 多元素含量的测定 火花放电原子发射光谱法（常规法） | 上海华测品正检测技术有限公司 | 3 | DV/PV |  |  |  |
| 67 | 卡子 | SUS301 | FF-220406-000399 | 化学成分 | Ni | 6.0-8.0% | JIS G4313-2011  | 弹簧用冷轧不锈钢带 | GB/T 11170 | 不锈钢 多元素含量的测定 火花放电原子发射光谱法（常规法） | 上海华测品正检测技术有限公司 | 3 | DV/PV |  |  |  |
| 68 | 卡子 | SUS301 | FF-220406-000398 | 化学成分 | Cr | 16.0-18.0% | JIS G4313-2011  | 弹簧用冷轧不锈钢带 | GB/T 11170 | 不锈钢 多元素含量的测定 火花放电原子发射光谱法（常规法） | 上海华测品正检测技术有限公司 | 3 | DV/PV |  |  |  |

File: 材料工程师/大纲模板-PP.xlsx.md
# 大纲模板-PP.xlsx

| 附件一 总成零件开发验证计划-材料部分模板
SMPV-4.3.2-003-QA–F01 |  |  |  |  |  |  |  |  |  |  |  |  |  |  |  |  |
| 上海汽车集团股份有限公司乘用车公司
SAIC MOTOR PASSENGER VEHICLE CO. |  |  |  |  |  |  |  |  |  |  |  |  |  |  |  |  |
| 零件开发验证计划—材料部分
Component ADV Plan - Material test |  |  |  |  |  |  |  |  |  |  |  |  |  |  |  |  |
| 整车项目号/Project No    AH4EM-M0   PT项目号/PtProject No          零件号/Part No   11757034      零件名称/Part Name    轮胎饰盖总成      供应商/Supplier    广州市金钟汽车零件股份有限公司          |  |  |  |  |  |  |  |  |  |  |  |  |  |  |  |  |
| 序号 | 零件名称 | 材料牌号/名称 | ADV试验条目编号 | ADV试验条目 | ADV试验子条目 | 要求/限值 | 技术要求/协议编号 | 技术要求/协议名称 | 试验规范编号 | 试验规范名称 | 分析/试验地点/单位 | 试验样件数量 | 分析/认证类型 | 试验开始时间 | 试验结束时间 | 备注 |
| 1 | 车轮饰盖总成 | PP-MD40，底漆：VPCH04493-CS,银漆 VPCH15713，1085-H15，3M GT4108，65MN | FF-220406-000679 | 汽车零件耐气候交变试验 | 气候交变（方法A） | 外观及功能无变化，无永久变形和裂痕（在试验后恢复至常温，存放2H后进行永久变形评 价，不允许存在永久变形） | SMTC 5 400 005-2024（V4） | 整车及零部件耐气候交变试验 | SMTC 5 400 005-2024（V4） | 整车及零部件耐气候交变试验 | / | 3 | DV/PV | 2024-11-30 | 2025-03-20 |  |
| 2 | 车轮饰盖总成 | PP-MD40，底漆：VPCH04493-CS,银漆 VPCH15713，1085-H15，3M GT4108，65MN | FF-220406-000616 | 耐环境存放 | 高温存放 | 外观及功能无变化，无永久变形和裂痕（在试验后恢复至常温，存放2H后进行永久变形评 价，不允许存在永久变形） | SMTC 5 300 001- 2019（V6） | 外饰件涂装要求 | / | / | / | 3 | DV/PV | 2024-11-30 | 2025-03-20 |  |
| 3 | 车轮饰盖总成 | PP-MD40，底漆：VPCH04493-CS,银漆 VPCH15713，1085-H15，3M GT4108，65MN | FF-220406-000617 | 耐环境存放 | 低温存放 | 外观及功能无变化，无永久变形和裂痕（在试验后恢复至常温，存放2H后进行永久变形评 价，不允许存在永久变形） | SMTC 5 300 001- 2019（V6） | 外饰件涂装要求 | / | / | / | 3 | DV/PV | 2024-11-30 | 2025-03-20 |  |
| 4 | 车轮饰盖总成 | PP-MD40，底漆：VPCH04493-CS,银漆 VPCH15713，1085-H15，3M GT4108，65MN | FF-220406-000650 | 汽车零部件有害物质 | ELV检测 | 符合标准 | SMTC 5 500 001-2024(V7) | 汽车零件和材料中禁用/限用危险物质 | SMTC 5 500 001-2024（V7） | 汽车零件和材料中禁用/限用危险物质 | 上海华测品正检测技术有限公司 | 3 | DV/PV | 2024-11-30 | 2025-03-20 |  |
| 5 | 车轮饰盖总成 | PP-MD40，底漆：VPCH04493-CS,银漆 VPCH15713，1085-H15，3M GT4108，65MN | FF-220406-000651 | 汽车零部件有害物质 | REACH检测 | 符合标准 | SMTC 5 500 002-2023(V3) | 整车及零部件REACH法规实施指南 | SMTC 5 500 002-2023（V3） | 整车及零部件REACH法规实施指南 | 上海华测品正检测技术有限公司 | 3 | DV/PV | 2024-11-30 | 2025-03-20 |  |
| 6 | 车轮饰盖总成 | PP-MD40，底漆：VPCH04493-CS,银漆 VPCH15713，1085-H15，3M GT4108，65MN | FF-221027-000013 | 汽车零部件有害物质 | POPs检测 | 符合标准 | （EU）2021/277 | 持久性有机污染物（POPs）法规 | （EU）2021/277 | 持久性有机污染物（POPs）法规 | 上海华测品正检测技术有限公司 | 3 | DV/PV | 2024-11-30 | 2025-03-20 |  |
| 7 | 车轮饰盖基材 | PP-MD40 | FF-220402-000154 | 红外光谱分析 | 红外光谱分析 | 聚丙烯 | SMTC 5 310 014-2021(V7) | 聚丙烯成品件材料要求 | GB/T 6040-2019 | 红外光谱分析方法通则 | SGS | 3 | DV/PV | 2024-11-30 | 2025-03-20 |  |
| 8 | 车轮饰盖基材 | PP-MD40 | FF-220402-000078 | 塑料-非泡沫塑料的密度 | 密度/g/cm3 | 1.22±0.03 | SMTC 5 310 014-2021(V7) | 聚丙烯成品件材料要求 | GB/T 1033.1-2008 (方法A，浸渍法) | 塑料-非泡沫塑料的密度测定方法-第1部分:浸渍法、液体比重瓶法和滴定法 | SGS | 3 | DV/PV | 2024-11-30 | 2025-03-20 |  |
| 9 | 车轮饰盖基材 | PP-MD40 | FF-220402-000081 | 塑料-灰分（填料含量） | 灰分（填料含量）/% | 40±3 | SMTC 5 310 014-2021(V7) | 聚丙烯成品件材料要求 | GB/T 9345.1-2008（方法A-直接煅烧） | 塑料-灰分的测定-第1部分：通用方法 | SGS | 3 | DV/PV | 2024-11-30 | 2025-03-20 |  |
| 10 | 车轮饰盖基材 | PP-MD40 | FF-220401-000001 | 塑料-拉伸性能 | 拉伸强度/Mpa | ≥20 | SMTC 5 310 014-2021(V7) | 聚丙烯成品件材料要求 | GB/T 1040.2-2022 | 塑料材料拉伸性能 | SGS | 3 | DV/PV | 2024-11-30 | 2025-03-20 |  |
| 11 | 车轮饰盖基材 | PP-MD40 | FF-220402-000055 | 塑料-弯曲性能 | 弯曲强度/Mpa | ≥34 | SMTC 5 310 014-2021(V7) | 聚丙烯成品件材料要求 | GB/T 9341-2008 | 塑料-弯曲性能的测定 | SGS | 3 | DV/PV | 2024-11-30 | 2025-03-20 |  |
| 12 | 车轮饰盖基材 | PP-MD40 | FF-220402-000061 | 塑料-弯曲性能 | 弯曲弹性模量/Mpa | ≥2800 | SMTC 5 310 014-2021(V7) | 聚丙烯成品件材料要求 | GB/T 9341-2008 | 塑料-弯曲性能的测定 | SGS | 3 | DV/PV | 2024-11-30 | 2025-03-20 |  |
| 13 | 车轮饰盖基材 | PP-MD40 | FF-220406-000663 | 塑料-悬臂梁冲击强度 | 悬臂梁无缺口冲击强度 | ≥15 | SMTC 5 310 014-2021(V7) | 聚丙烯成品件材料要求 | GB/T 1843-2008 | 塑料-悬臂梁冲击强度的测定 | SGS | 3 | DV/PV | 2024-11-30 | 2025-03-20 |  |
| 14 | 车轮饰盖基材 | PP-MD40 | FF-240511-000003 | 塑料热老化试验 | 塑料热老化试验 | ≥400h 400h min (Other Parts) | SMTC 5 310 014-2021(V7) | 聚丙烯成品件材料要求 | GB/T 7141-2008 | 塑料热老化试验方法 | SGS | 3 | DV/PV | 2024-11-30 | 2025-03-20 |  |
| 15 | 卡簧 | 65MN | FF-220406-000597 | 耐腐蚀试验 | 中性盐雾 | 720小时基体无腐蚀 |  SMTC 3 232 001-2012（V2） | 车轮饰盖的工程测试方法 | ISO 9227 | 人造气氛腐蚀实验盐雾实验 | 苏州市信测标准技术服务有限公司 | 3 | DV/PV | 2024-11-30 | 2025-03-20 |  |
| 16 | 卡簧 | 65MN | FF-220913-000100 | 化学成分 | C | ≤0.15% | GB/T 24588-2009 | 不锈弹簧钢丝 | GB/T 11170-2008 | 不锈钢多元素含量的测定火花放电院子发射光谱法 | 苏州市信测标准技术服务有限公司 | 3 | DV/PV | 2024-11-30 | 2025-03-20 |  |
| 17 | 卡簧 | 65MN | FF-220406-000394 | 化学成分 | Si | ≤1.0% | GB/T 24588-2009 | 不锈弹簧钢丝 | GB/T 11170 | 不锈钢 多元素含量的测定 火花放电原子发射光谱法（常规法） | 苏州市信测标准技术服务有限公司 | 3 | DV/PV | 2024-11-30 | 2025-03-20 |  |
| 18 | 卡簧 | 65MN | FF-220406-000395 | 化学成分 | Mn | ≤2.0% | GB/T 24588-2009 | 不锈弹簧钢丝 | GB/T 11170 | 不锈钢 多元素含量的测定 火花放电原子发射光谱法（常规法） | 苏州市信测标准技术服务有限公司 | 3 | DV/PV | 2024-11-30 | 2025-03-20 |  |
| 19 | 卡簧 | 65MN | FF-220406-000396 | 化学成分 | P | ≤0.045% | GB/T 24588-2009 | 不锈弹簧钢丝 | GB/T 11170 | 不锈钢 多元素含量的测定 火花放电原子发射光谱法（常规法） | 苏州市信测标准技术服务有限公司 | 3 | DV/PV | 2024-11-30 | 2025-03-20 |  |
| 20 | 卡簧 | 65MN | FF-220406-000397 | 化学成分 | S | ≤0.030% | GB/T 24588-2009 | 不锈弹簧钢丝 | GB/T 11170 | 不锈钢 多元素含量的测定 火花放电原子发射光谱法（常规法） | 苏州市信测标准技术服务有限公司 | 3 | DV/PV | 2024-11-30 | 2025-03-20 |  |
| 21 | 卡簧 | 65MN | FF-220406-000399 | 化学成分 | Ni | 8.0-10.0% | GB/T 24588-2009 | 不锈弹簧钢丝 | GB/T 11170 | 不锈钢 多元素含量的测定 火花放电原子发射光谱法（常规法） | 苏州市信测标准技术服务有限公司 | 3 | DV/PV | 2024-11-30 | 2025-03-20 |  |
| 22 | 卡簧 | 65MN | FF-220406-000398 | 化学成分 | Cr | 17.0-19.0% | GB/T 24588-2009 | 不锈弹簧钢丝 | GB/T 11170 | 不锈钢 多元素含量的测定 火花放电原子发射光谱法（常规法） | 苏州市信测标准技术服务有限公司 | 3 | DV/PV | 2024-11-30 | 2025-03-20 |  |
| 23 | 油漆 | 底漆：VPCH04493-CS,黑漆 VPCH18729,银漆 VPCH15713 | FF-221024-000015 | 表面保护 | 漆膜厚度 | 清漆厚度：15-55um 色漆厚度：8-50um | SMTC 5 300 001- 2019（V6） | 外饰件涂装要求 | SMTC 6 330 013 | 漆膜的铅笔硬度 | / | 3 | DV/PV | 2024-11-30 | 2025-03-20 |  |
| 24 | 油漆 | 底漆：VPCH04493-CS,黑漆 VPCH18729,银漆 VPCH15713 | FF-230213-000025 | 表面保护性能 | 划格试验 | ≤1级   | SMTC 5 300 001- 2019（V6） | 外饰件涂装要求 | GB/T  9286 | 色漆和清漆划格试验 | / | 3 | DV/PV | 2024-11-30 | 2025-03-20 |  |
| 25 | 油漆 | 底漆：VPCH04493-CS,黑漆 VPCH18729,银漆 VPCH15713 | FF-220406-000610 | 附着力测试 | 蒸汽喷射试验 | 涂层无脱落 | SMTC 5 300 001- 2019（V6） | 外饰件涂装要求 | SMTC 5 200 008 | 油漆涂层的蒸汽喷射 | / | 3 | DV/PV | 2024-11-30 | 2025-03-20 |  |
| 26 | 油漆 | 底漆：VPCH04493-CS,黑漆 VPCH18729,银漆 VPCH15713 | FF-220406-000601 | 耐环境存放 | 冷凝水试验 | a)30 分钟后按ISO 4628-2判断起泡度,允许等级2（S2）    b) 24h后按ISO 4628-2判断起泡度,允许等级0（S0） c)附着力的要求也必须满足 | SMTC 5 300 001- 2019（V6） | 外饰件涂装要求 | ISO 6270-2 | 冷凝水气候测试试验方法 | / | 3 | DV/PV | 2024-11-30 | 2025-03-20 |  |
| 27 | 油漆 | 底漆：VPCH04493-CS,黑漆 VPCH18729,银漆 VPCH15713 | FF-220406-000618 | 耐环境存放 | 气候交变 | 油漆表面无变化 | SMTC 5 300 001- 2019（V6） | 外饰件涂装要求 | SMTC 5 400 005-2024（V4） | 整车及零部件耐气候交变试验 | / | 3 | DV/PV | 2024-11-30 | 2025-03-20 |  |
| 28 | 油漆 | 底漆：VPCH04493-CS,黑漆 VPCH18729,银漆 VPCH15713 | FF-230201-000003 | 高温存放 | 高温存放 | 油漆表面无变化,附着力的要求也必须满足 | SMTC 5 300 001- 2019（V6） | 外饰件涂装要求 | SMTC 5 300 001 | 外饰件涂装要求 | / | 3 | DV/PV | 2024-11-30 | 2025-03-20 |  |
| 29 | 油漆 | 底漆：VPCH04493-CS,黑漆 VPCH18729,银漆 VPCH15713 | FF-230201-000004 | 低温存放 | 低温存放 | 油漆表面无变化,附着力的要求也必须满足 | SMTC 5 300 001- 2019（V6） | 外饰件涂装要求 | SMTC 5 300 001 | 外饰件涂装要求 | / | 3 | DV/PV | 2024-11-30 | 2025-03-20 |  |
| 30 | 油漆 | 底漆：VPCH04493-CS,黑漆 VPCH18729,银漆 VPCH15713 | FF-230201-000005 | 低温耐冲击性能 | 低温耐冲击性能 | 漆层无散落和裂纹 | SMTC 5 300 001- 2019（V6） | 外饰件涂装要求 | SMTC 5 300 001 | 外饰件涂装要求 | / | 3 | DV/PV | 2024-11-30 | 2025-03-20 |  |
| 31 | 油漆 | 底漆：VPCH04493-CS,黑漆 VPCH18729,银漆 VPCH15713 | FF-220406-000620 | 飞石冲击 | 飞石冲击 | 特性值≤2 | SMTC 5 300 001- 2019（V6） | 外饰件涂装要求 | ISO 20567-1B | 涂料和清漆 涂层耐石头碎片划伤的测定 | / | 3 | DV/PV | 2024-11-30 | 2025-03-20 |  |
| 32 | 油漆 | 底漆：VPCH04493-CS,黑漆 VPCH18729,银漆 VPCH15713 | FF-220406-000633 | 耐化学试剂 | 燃油 | 24h内起泡后消失可接受，24h后漆面无变化  | SMTC 5 300 001- 2019（V6） | 外饰件涂装要求 | ISO 2812 | 涂料和清漆-耐液体性的测定 | / | 3 | DV/PV | 2024-11-30 | 2025-03-20 |  |
| 33 | 油漆 | 底漆：VPCH04493-CS,黑漆 VPCH18729,银漆 VPCH15713 | FF-220406-000634 | 耐化学试剂 | 无铅汽油 | 油漆表面无变化 | SMTC 5 300 001- 2019（V6） | 外饰件涂装要求 | ISO 2812 | 涂料和清漆-耐液体性的测定 | / | 3 | DV/PV | 2024-11-30 | 2025-03-20 |  |
| 34 | 油漆 | 底漆：VPCH04493-CS,黑漆 VPCH18729,银漆 VPCH15713 | FF-220406-000636 | 耐化学试剂 | 柴油 | 油漆表面无变化 | SMTC 5 300 001- 2019（V6） | 外饰件涂装要求 | ISO 2812 | 涂料和清漆-耐液体性的测定 | / | 3 | DV/PV | 2024-11-30 | 2025-03-20 |  |
| 35 | 油漆 | 底漆：VPCH04493-CS,黑漆 VPCH18729,银漆 VPCH15713 | FF-220406-000638 | 耐化学试剂 | 发动机油 | 油漆表面无变化 | SMTC 5 300 001- 2019（V6） | 外饰件涂装要求 | ISO 2812 | 涂料和清漆-耐液体性的测定 | / | 3 | DV/PV | 2024-11-30 | 2025-03-20 |  |
| 36 | 油漆 | 底漆：VPCH04493-CS,黑漆 VPCH18729,银漆 VPCH15713 | FF-220406-000635 | 耐化学试剂 | 制动液 | 24h内起泡后消失可接受，24h后漆面无变化  | SMTC 5 300 001- 2019（V6） | 外饰件涂装要求 | ISO 2812 | 涂料和清漆-耐液体性的测定 | / | 3 | DV/PV | 2024-11-30 | 2025-03-20 |  |
| 37 | 油漆 | 底漆：VPCH04493-CS,黑漆 VPCH18729,银漆 VPCH15713 | FF-220406-000645 | 耐化学试剂 | 抛光剂 | 油漆表面无变化 | SMTC 5 300 001- 2019（V6） | 外饰件涂装要求 | ISO 2812 | 涂料和清漆-耐液体性的测定 | / | 3 | DV/PV | 2024-11-30 | 2025-03-20 |  |
| 38 | 油漆 | 底漆：VPCH04493-CS,黑漆 VPCH18729,银漆 VPCH15713 | FF-220406-000646 | 耐化学试剂 | 密封胶和密封胶清除剂 | 油漆表面无变化 | SMTC 5 300 001- 2019（V6） | 外饰件涂装要求 | ISO 2812 | 涂料和清漆-耐液体性的测定 | / | 3 | DV/PV | 2024-11-30 | 2025-03-20 |  |
| 39 | 油漆 | 底漆：VPCH04493-CS,黑漆 VPCH18729,银漆 VPCH15713 | FF-220406-000647 | 耐化学试剂 | 底漆稀释剂 | 油漆表面无变化 | SMTC 5 300 001- 2019（V6） | 外饰件涂装要求 | ISO 2812 | 涂料和清漆-耐液体性的测定 | / | 3 | DV/PV | 2024-11-30 | 2025-03-20 |  |
| 40 | 油漆 | 底漆：VPCH04493-CS,黑漆 VPCH18729,银漆 VPCH15713 | FF-221024-000018 | 表面保护 | 耐光照UV光照 | 灰度等级≥4 | SMTC 5 300 001- 2019（V6） | 外饰件涂装要求 | SAE J2527 | 用受辐射氙弧装置加速照射汽车外部材料的性能标准 | / | 3 | DV/PV | 2024-11-30 | 2025-03-20 |  |
| 41 | 铝标 | 1085-H15 | FF-220406-000463 | 化学成分 | Si | ≤0.10 | GB/T 3190-2020 | 变形铝及铝合金化学成分 | GB/T 7999 | 铝及铝合金光电直读发射光谱分析方法 | 上海鼎真测试技术有限公司 | 3 | DV/PV | 2024-11-30 | 2025-03-20 |  |
| 42 | 铝标 | 1085-H15 | FF-220406-000482 | 化学成分 | Fe | ≤0.12 | GB/T 3190-2020 | 变形铝及铝合金化学成分 | GB/T 7999 | 铝及铝合金光电直读发射光谱分析方法 | 上海鼎真测试技术有限公司 | 3 | DV/PV | 2024-11-30 | 2025-03-20 |  |
| 43 | 铝标 | 1085-H15 | FF-220406-000469 | 化学成分 | Cu | ≤0.03% | GB/T 3190-2020 | 变形铝及铝合金化学成分 | GB/T 7999 | 铝及铝合金光电直读发射光谱分析方法 | 上海鼎真测试技术有限公司 | 3 | DV/PV | 2024-11-30 | 2025-03-20 |  |
| 44 | 铝标 | 1085-H15 | FF-220406-000464 | 化学成分 | Mn | ≤0.02 | GB/T 3190-2020 | 变形铝及铝合金化学成分 | GB/T 7999 | 铝及铝合金光电直读发射光谱分析方法 | 上海鼎真测试技术有限公司 | 3 | DV/PV | 2024-11-30 | 2025-03-20 |  |
| 45 | 铝标 | 1085-H15 | FF-220406-000474 | 化学成分 | Mg | ≤0.02 | GB/T 3190-2020 | 变形铝及铝合金化学成分 | GB/T 7999 | 铝及铝合金光电直读发射光谱分析方法 | 上海鼎真测试技术有限公司 | 3 | DV/PV | 2024-11-30 | 2025-03-20 |  |
| 46 | 铝标 | 1085-H15 | FF-220608-000093 | 化学成分 | Zn | ≤0.03 | GB/T 3190-2020 | 变形铝及铝合金化学成分 | GB/T 7999 | 铝及铝合金光电直读发射光谱分析方法 | 上海鼎真测试技术有限公司 | 3 | DV/PV | 2024-11-30 | 2025-03-20 |  |
| 47 | 铝标 | 1085-H15 | FF-220406-000473 | 化学成分 | Ti | ≤0.02 | GB/T 3190-2020 | 变形铝及铝合金化学成分 | GB/T 7999 | 铝及铝合金光电直读发射光谱分析方法 | 上海鼎真测试技术有限公司 | 3 | DV/PV | 2024-11-30 | 2025-03-20 |  |
| 48 | 铝标 | 1085-H15 | FF-220406-000471 | 化学成分 | V | ≤0.05 | GB/T 3190-2020 | 变形铝及铝合金化学成分 | GB/T 7999 | 铝及铝合金光电直读发射光谱分析方法 | 上海鼎真测试技术有限公司 | 3 | DV/PV | 2024-11-30 | 2025-03-20 |  |
| 49 | 铝标 | 1085-H15 | FF-220406-000475 | 化学成分 | AL | ≥99.85 | GB/T 3190-2020 | 变形铝及铝合金化学成分 | GB/T 7999 | 铝及铝合金光电直读发射光谱分析方法 | 上海鼎真测试技术有限公司 | 3 | DV/PV | 2024-11-30 | 2025-03-20 |  |
| 50 | 铝标 | 1085-H15 | FF-220406-000010 | 机械性能 | 抗拉强度/Mpa | ≥120Mpa | JIS H4000-2006   | 铝和铝合金薄板材、带材和板材 | GB/T 228.1 | 金属材料 拉伸试验 第1部分：室温试验方法 | 上海鼎真测试技术有限公司 | 3 | DV/PV | 2024-11-30 | 2025-03-20 |  |
| 51 | 铝标 | 1085-H15 | FF-230320-000004 | 机械性能 | 屈服强度/Mpa | ≥105Mpa | JIS H4000-2006   | 铝和铝合金薄板材、带材和板材 | GB/T 228.1 | 金属材料 拉伸试验 第1部分：室温试验方法 | 上海鼎真测试技术有限公司 | 3 | DV/PV | 2024-11-30 | 2025-03-20 |  |
| 52 | 铝标 | 1085-H15 | FF-220406-000020 | 机械性能 | 断裂总延伸率/% | ≥2% | JIS H4000-2006   | 铝和铝合金薄板材、带材和板材 | GB/T 228.1 | 金属材料 拉伸试验 第1部分：室温试验方法 | 上海鼎真测试技术有限公司 | 3 | DV/PV | 2024-11-30 | 2025-03-20 |  |
| 53 | 胶带 | 3M GT4108 | FF-220402-000154 | 红外光谱分析 | 红外光谱分析 | 丙烯酸酯胶 | SMTC 5 310 026 | 双面粘贴型泡沫塑料粘胶带 | GB/T 6040-2019 | 红外光谱分析方法通则 | / | 3 | DV/PV | 2024-11-30 | 2025-03-20 |  |
| 54 | 胶带 | 3M GT4108 | FF-220919-000004 | 胶带与装配件之间粘合剥离试验 | 相对剥离力的测定（供货状态） | ≥14N/cm | SMTC 5 310 026 | 双面粘贴型泡沫塑料粘胶带 | SMTC 5 310 026-2020（V5）第4.1表1
SMTC 5 310 026-2020（V5）第5.3 | 双面粘贴型泡沫塑料粘胶带 | / | 3 | DV/PV | 2024-11-30 | 2025-03-20 |  |
| 55 | 胶带 | 3M GT4108 | FF-220919-000005 | 胶带与装配件之间粘合剥离试验 | 相对剥离力的测定（热老化90℃，240小时） | ≥14N/cm | SMTC 5 310 026 | 双面粘贴型泡沫塑料粘胶带 | SMTC 5 310 026-2020（V5）第4.1表1
SMTC 5 310 026-2020（V5）第5.3 | 双面粘贴型泡沫塑料粘胶带 | / | 3 | DV/PV | 2024-11-30 | 2025-03-20 |  |
| 56 | 胶带 | 3M GT4108 | FF-220919-000006 | 胶带与装配件之间粘合剥离试验 | 相对剥离力的测定（湿热老化70℃/100%RH，240小时） | ≥12N/cm | SMTC 5 310 026 | 双面粘贴型泡沫塑料粘胶带 | SMTC 5 310 026-2020（V5）第4.1表1
SMTC 5 310 026-2020（V5）第5.3 | 双面粘贴型泡沫塑料粘胶带 | / | 3 | DV/PV | 2024-11-30 | 2025-03-20 |  |
| 57 | 胶带 | 3M GT4108 | FF-220919-000007 | 胶带与装配件之间粘合剥离试验 | 相对剥离力的测定（低温老化-40℃，48小时） | ≥12N/cm | SMTC 5 310 026 | 双面粘贴型泡沫塑料粘胶带 | SMTC 5 310 026-2020（V5）第4.1表1
SMTC 5 310 026-2020（V5）第5.3 | 双面粘贴型泡沫塑料粘胶带 | / | 3 | DV/PV | 2024-11-30 | 2025-03-20 |  |
| 58 | 胶带 | 3M GT4108 | FF-220919-000008 | 搭接剪切抗拉强度 | 剪切抗拉强度（供货状态） | ≥65N/cm2 | SMTC 5 310 026 | 双面粘贴型泡沫塑料粘胶带 | SMTC 5 310 026-2020（V5）第4.2表2
SMTC 5 310 026-2020（V5）第5.4/5.5 | 双面粘贴型泡沫塑料粘胶带 | / | 3 | DV/PV | 2024-11-30 | 2025-03-20 |  |
| 59 | 胶带 | 3M GT4108 | FF-220919-000009 | 搭接剪切抗拉强度 | 剪切抗拉强度（热老化90℃，240小时） | ≥65N/cm2 | SMTC 5 310 026 | 双面粘贴型泡沫塑料粘胶带 | SMTC 5 310 026-2020（V5）第4.2表2
SMTC 5 310 026-2020（V5）第5.4/5.5 | 双面粘贴型泡沫塑料粘胶带 | / | 3 | DV/PV | 2024-11-30 | 2025-03-20 |  |
| 60 | 胶带 | 3M GT4108 | FF-220919-000010 | 搭接剪切抗拉强度 | 剪切抗拉强度（湿热老化70℃/100%RH，240小时） | ≥65N/cm2 | SMTC 5 310 026 | 双面粘贴型泡沫塑料粘胶带 | SMTC 5 310 026-2020（V5）第4.2表2
SMTC 5 310 026-2020（V5）第5.4/5.5 | 双面粘贴型泡沫塑料粘胶带 | / | 3 | DV/PV | 2024-11-30 | 2025-03-20 |  |
| 61 | 胶带 | 3M GT4108 | FF-220919-000014 | 蠕变拉伸搭接剪切强度 | 静态搭接剪切强度（常温下） | ≥55N/cm2 | SMTC 5 310 026 | 双面粘贴型泡沫塑料粘胶带 | SMTC 5 310 026-2020（V5）第4.2表2
SMTC 5 310 026-2020（V5）第5.6 | 双面粘贴型泡沫塑料粘胶带 | / | 3 | DV/PV | 2024-11-30 | 2025-03-20 |  |
| 62 | 胶带 | 3M GT4108 | FF-220919-000011 | 搭接剪切抗拉强度 | 剪切抗拉强度（低温老化-40℃，48小时） | ≥6.5N/cm2，≥30min | SMTC 5 310 026 | 双面粘贴型泡沫塑料粘胶带 | SMTC 5 310 026-2020（V5）第4.2表2
SMTC 5 310 026-2020（V5）第5.4/5.5 | 双面粘贴型泡沫塑料粘胶带 | / | 3 | DV/PV | 2024-11-30 | 2025-03-20 |  |
| 63 | 胶带 | 3M GT4108 | FF-220919-000015 | 蠕变拉伸搭接剪切强度 | 静态搭接剪切强度（70℃下） | ≥2N/cm2，≥30min | SMTC 5 310 026 | 双面粘贴型泡沫塑料粘胶带 | SMTC 5 310 026-2020（V5）第4.2表2
SMTC 5 310 026-2020（V5）第5.6 | 双面粘贴型泡沫塑料粘胶带 | / | 3 | DV/PV | 2024-11-30 | 2025-03-20 |  |
| 64 | 胶带 | 3M GT4108 | FF-220406-000656 | 聚合物材料的低温落球 | 落球冲击 | 油漆板与附件粘附完好，无破裂，剥离等现象 | SMTC 5 310 026 | 双面粘贴型泡沫塑料粘胶带 | SMTC 5 400 030-2023（V4） | 聚合物材料低温落球试验方法 | / | 3 | DV/PV | 2024-11-30 | 2025-03-20 |  |

File: 材料工程师/宁波帅特龙BP31电镀把手评审.xlsx.md
# 宁波帅特龙BP31电镀把手评审.xlsx

|                           电镀供应商评审结果                  WD-7.1-QAD-004-F02 
 PLATING SUPPLIER AUDIT REPORT |  |  |  |  |  |  |  |  |  |
| 供应商名称      
SUPPLIER NAME： | 宁波帅特龙 |  |  | 项目名称    
PROJECT NAME:        BP31 |  |  | 报告编号
REPORT No： | SVR-12-0021 |  |
| 零件号/名称
PART No./ NAME: |  |  |  |  |  |  | 评审日期
AUDIT DATE： | 2012-04-10 00:00:00 |  |
|  | BP31门内饰板拉手 |  |  |  |  |  |  |  |  |
|  |  |  |  |  |  |  |  | 0 |  |
| SMC人员
SMC members: | 何文戎，张国良 |  |  | 供应商人员
SUPPLIER MEMBERS： |  |  |  |  |  |
| SQE | 何文戎，张国良 |  |  |  | SQE主管/经理 |  |  |  |  |
| 红色：一个关键项不符合；
绿色：所有项目都符合；
红色报告抄送：质保总监、采购总监、供应商质量高级经理、项目管理
红色报告抄送：供应商质量高级经理、项目管理、采购员 |  |  |  |  |  |  |  |  |  |
|  | 电镀供应商评审条例 |  |  |  |  |  |  |  |  |  |  |  |  |  |  |  |  |  |  |
| 供应商名称：宁波帅特龙 |  | 供应商地址：宁波 |  |  |  |  |  |  |  |  |  |  |  |  |  |  |  |  |  |
| 零件号： |  | 零件名称：门内开拉手 |  |  |  |  |  |  |  |  |  |  |  |  |  |  |  |  |  |
| 图纸日期： |  | 项目阶段:IV |  |  |  |  |  |  |  |  |  |  |  |  |  |  |  |  |  |
|  | 评价条例 | 符合 | 符合 | 部分符合 | 不符合 | 备注 |  |  |  |  |  |  |  |  |  |  |  |  |  |
| 1 | 体系要求 |  |  |  |  |  |  |  |  |  |  |  |  |  |  |  |  |  |  |
| 1.1 | 供应商是否通过TS16949的认证 |  | √ |  |  |  |  |  |  |  |  |  |  |  |  |  |  |  |  |
| 1.2 | 供应商是否通过ISO14000的认证 |  |  | √ |  |  |  |  |  |  |  |  |  |  |  |  |  |  |  |
| 1.3 | 供应商是否通过OHAS18001的认证 | 已批产的电镀产品经过哪些主机厂的认可 |  |  | √ |  |  |  |  |  |  |  |  |  |  |  |  |  |  |
| 1.4 | 电镀线废水、处理是否通过政府环保部门的审批 | 经验总结和知识积累的应用情况 | √ |  |  |  |  |  |  |  |  |  |  |  |  |  |  |  |  |
| 1.5 | 已批产的电镀产品经过哪些主机厂的认可 |  | √ |  |  | SVW |  |  |  |  |  |  |  |  |  |  |  |  |  |
| 1.6 | 经验总结和知识积累的应用情况 |  | √ |  |  |  |  |  |  |  |  |  |  |  |  |  |  |  |  |
| 2 | 生产设备要求 |  |  |  |  |  |  |  |  |  |  |  |  |  |  |  |  |  |  |
| 2.1 | 电镀线是否有全自动生产控制系统(可控制温度、 时间、电流、电压、溶液浓度)，并在出现偏差时进行报警 |  | √ |  |  |  |  |  |  |  |  |  |  |  |  |  |  |  |  |
| 2.2 | 电镀线关键槽（粗化，还原，活化，解胶，化学镍，镀铜，半光亮镍，光亮镍，镍封，镀铬）是否有实时生产记录 |  | √ |  |  |  |  |  |  |  |  |  |  |  |  |  |  |  |  |
| 2.3 | 关键工序是否有自动药液添加及循环过滤装置，如何验证过滤效果（如：对过滤目数的规定） |  |  | √ |  | 过滤循环次数未规定 |  |  |  |  |  |  |  |  |  |  |  |  |  |
| 2.4 | 电镀厂是否有挂具设计能力 |  | √ |  |  |  |  |  |  |  |  |  |  |  |  |  |  |  |  |
| 2.5 | 是否对电镀挂具有书面的管理规定（维护和保养、验证和使用） |  | √ |  |  |  |  |  |  |  |  |  |  |  |  |  |  |  |  |
| 2.6 | 电镀线设计时是否对厂房进行了相对密封和通风处理，以避免灰尘对生产线的影响 |  | √ |  |  |  |  |  |  |  |  |  |  |  |  |  |  |  |  |
| 2.7 | 是否有三价鉻電鍍能力 |  | √ |  |  | 根据实际需要 |  |  |  |  |  |  |  |  |  |  |  |  |  |
| 2.8 | 是否有六价鉻電鍍能力 |  | √ |  |  | 根据实际需要 |  |  |  |  |  |  |  |  |  |  |  |  |  |
| 2.9 | 是否有啞光電鍍能力 |  | √ |  |  | 根据实际需要 |  |  |  |  |  |  |  |  |  |  |  |  |  |
| 3 | 毛坯件的检验和上挂要求 |  |  |  |  |  |  |  |  |  |  |  |  |  |  |  |  |  |  |
| 3.1 | 是否定义了对毛坯件的入库检验要求，包括外观及应力要求 |  |  | √ |  | 只在注塑厂放置24小时，进货时不测应力 |  |  |  |  |  |  |  |  |  |  |  |  |  |
| 3.2 | 如有必要，对毛坯进行去应力及打磨处理时，是否有相应的工作指导书并形成记录 |  | √ |  |  |  |  |  |  |  |  |  |  |  |  |  |  |  |  |
| 3.3 | 是否有毛坯件的上挂作业指导书及其对上挂检查的要求 |  | √ |  |  |  |  |  |  |  |  |  |  |  |  |  |  |  |  |
| 4 | 人员及素质要求 |  |  |  |  |  |  |  |  |  |  |  |  |  |  |  |  |  |  |
| 4.1 | 是否有一名以上的有资质的技术人员（专职的，不是顾问），至少5年的电镀或表面处理实践经验 |  | √ |  |  |  |  |  |  |  |  |  |  |  |  |  |  |  |  |
| 4.2 | 电镀线现场是否有专门的有资质的电镀技术人员 |  | √ |  |  |  |  |  |  |  |  |  |  |  |  |  |  |  |  |
| 4.3 | 有否定期对在线的所有员工提供电镀方面的培训 |  | √ |  |  |  |  |  |  |  |  |  |  |  |  |  |  |  |  |
| 5 | 生产过程控制 |  |  |  |  |  |  |  |  |  |  |  |  |  |  |  |  |  |  |
| 5.1 | 是否有电镀线维护保养计划并按要求执行 |  | √ |  |  |  |  |  |  |  |  |  |  |  |  |  |  |  |  |
| 5.2 | 是否对关键生产设备进行定义 |  | √ |  |  |  |  |  |  |  |  |  |  |  |  |  |  |  |  |
| 5.3 | 是否有关键备品备件的清单，并保持合理的库存 |  | √ |  |  |  |  |  |  |  |  |  |  |  |  |  |  |  |  |
| 5.4 | 是否明确认定义倒槽、清槽、更换槽液频次要求，并形成记录 |  | √ |  |  |  |  |  |  |  |  |  |  |  |  |  |  |  |  |
| 5.5 | 是否有针对产品的工艺流程图 |  | √ |  |  |  |  |  |  |  |  |  |  |  |  |  |  |  |  |
| 5.6 | 应有针对产品的电镀生产过程控制计划，并确保生产过程参数设置与控制计划一致 |  |  | √ |  |  |  |  |  |  |  |  |  |  |  |  |  |  |  |
| 5.7 | 是否对电镀生产系统及工艺调整人员的权限进行定义，以确保生产及工艺系统可控 |  | √ |  |  |  |  |  |  |  |  |  |  |  |  |  |  |  |  |
| 5.8 | 是否规定了合适的槽液的抽样检验频次及分析要求并形成记录 |  | √ |  |  |  |  |  |  |  |  |  |  |  |  |  |  |  |  |
| 5.9 | 对槽液分析结果采用相应的控制图进行能力监控 |  | √ |  |  |  |  |  |  |  |  |  |  |  |  |  |  |  |  |
| 5.10 | 是否实施了必要的烘烤，以确保水分充分挥发 |  | √ |  |  |  |  |  |  |  |  |  |  |  |  |  |  |  |  |
| 5.11 | 是否对生产设备中控制参数的仪表，建立台帐，实施周期检定以保证有效 |  | √ |  |  |  |  |  |  |  |  |  |  |  |  |  |  |  |  |
| 5.12 | 是否化学危险品仓库，对采购的铬、酸等添加剂进行储存及管理 |  | √ |  |  |  |  |  |  |  |  |  |  |  |  |  |  |  |  |
| 5.13 | 意外停电时，如何处理在线产品？是否有应急预案 |  | √ |  |  |  |  |  |  |  |  |  |  |  |  |  |  |  |  |
| 5.14 | 对于生产的產品是否具备可追溯性，能追溯到生产批次 |  | √ |  |  |  |  |  |  |  |  |  |  |  |  |  |  |  |  |
| 6 | 一次合格率的要求 |  |  |  |  |  |  |  |  |  |  |  |  |  |  |  |  |  |  |
| 6.1 | 对于量产的项目，光亮的电镀件合格率是否能够达到90%以上 |  | √ |  |  |  |  |  |  |  |  |  |  |  |  |  |  |  |  |
| 6.2 | 对于量产的项目，亚亮的电镀件合格率是否能够达到80%以上 |  | √ |  |  |  |  |  |  |  |  |  |  |  |  |  |  |  |  |
| 7 | 过程控制及实验设备要求 |  |  |  |  |  |  |  |  |  |  |  |  |  |  |  |  |  |  |
| 7.1 | 盐雾箱（CASS试验） |  | √ |  |  |  |  |  |  |  |  |  |  |  |  |  |  |  |  |
| 7.2 | 镀层厚度测试（电位差计、X光、显微镜） |  | √ |  |  |  |  |  |  |  |  |  |  |  |  |  |  |  |  |
| 7.3 | 高低温箱 |  | √ |  |  |  |  |  |  |  |  |  |  |  |  |  |  |  |  |
| 7.4 | 环境交变箱 |  | √ |  |  |  |  |  |  |  |  |  |  |  |  |  |  |  |  |
| 7.5 | 划格刀（反向锯刀） |  | √ |  |  |  |  |  |  |  |  |  |  |  |  |  |  |  |  |
| 7.6 | 化学分析能力 |  | √ |  |  |  |  |  |  |  |  |  |  |  |  |  |  |  |  |
| 8 | 对试验频次的基本要求 |  |  |  |  |  |  |  |  |  |  |  |  |  |  |  |  |  |  |
| 8.1 | 每批次试验项目： |  |  |  |  |  |  |  |  |  |  |  |  |  |  |  |  |  |  |
| 8.1.1 | 镀层厚度 |  | √ |  |  |  |  |  |  |  |  |  |  |  |  |  |  |  |  |
| 8.1.2 | 附着力 |  | √ |  |  |  |  |  |  |  |  |  |  |  |  |  |  |  |  |
| 8.1.3 | 微孔 |  | √ |  |  |  |  |  |  |  |  |  |  |  |  |  |  |  |  |
| 8.1.4 | 高温存放 |  | √ |  |  |  |  |  |  |  |  |  |  |  |  |  |  |  |  |
| 8.1.5 | 电位差（仅适用外饰） |  | N/A |  |  |  |  |  |  |  |  |  |  |  |  |  |  |  |  |
| 8.2 | 每周/每月实验项目 |  |  |  |  |  |  |  |  |  |  |  |  |  |  |  |  |  |  |
| 10.2 | SMC对内饰油漆线的日常管理 |  |  |  |  |  |  |  |  |  |  |  |  |  |  |  |  |  |  |
| 10.2 | SMC不定期对零件进行抽检试验，如试验未通过，要求供应商支付试验费用，限期整改及追溯风险零件 |  |  |  |  |  |  |  |  |  |  |  |  |  |  |  |  |  |  |
| 10.2 | 供应商对SMC现场、售后及抽检发现的问题及时反馈整改措施，分析原因 |  |  |  |  |  |  |  |  |  |  |  |  |  |  |  |  |  |  |
| 10.2 | SMC采用PRR、二级受控、一级受控的形式对供应商问题进行控制 |  |  |  |  |  |  |  |  |  |  |  |  |  |  |  |  |  |  |
| 10.2 | SMC定期更新认可供应商清单，质量表现差的供应商将被取消认可资格 |  |  |  |  |  |  |  |  |  |  |  |  |  |  |  |  |  |  |
| 8.2.1 | 每周实验：盐雾、CASS |  | √ |  |  |  |  |  |  |  |  |  |  |  |  |  |  |  |  |
| 8.2.2 | 每月实验：环境交变 |  | √ |  |  |  |  |  |  |  |  |  |  |  |  |  |  |  |  |
| 供应商自评□   上海汽车SQE评价■  |  |  |  |  |  |  |  |  |  |  |  |  |  |  |  |  |  |  |  |
| 供应商项目经理： |  |  |  |  |  |  |  |  |  |  |  |  |  |  |  |  |  |  |  |
| 上海汽车SQE：        评价日期： |  |  |  |  |  |  |  |  |  |  |  |  |  |  |  |  |  |  |  |
|  | 问题清单 |  |  |  |  |  |  |  |  |  |  |  |
|  | 供应商名称:宁波中骏 |  |  |  |  | 零件号/图纸日期： |  |  |  |  | 供应商项目经理： |  |
|  | 项目名称：BP31 |  |  |  |  | 零件名称： |  | 方向盘饰条，门内开拉手 |  |  | SMC SQE:何文戎 |  |
|  | 编号 | 问题描述 | 图片 |  |  |  | 措施及方案 |  | 责任人 | 目标时间 | 实施结果 | 备注 |
|  | 1 | 用X射线测试镀层厚度程序以ABS基材为基准。而实际零件时PC+ABS的，应更新程序的基准 |  |  |  |  |  |  |  |  |  |  |
|  | 2 | 用X射线测试Cu,Ni误差较大，应使用库伦法或者切片法 |  |  |  |  |  |  |  |  |  |  |
|  | 3 | CASS箱收集筒有2个，但是只记录一个收集筒的数值，造成测量不准 |  |  |  |  |  |  |  |  |  |  |
|  | 4 | CASS箱最好用ASTM标准，温度设定为49±1°，用镍板测腐蚀率 |  |  |  |  |  |  |  |  |  |  |
|  | 5 | 实验室测量微孔数的区域大小不固定，计算有偏差 |  |  |  |  |  |  |  |  |  |  |
|  | 6 | 粗化槽最好每月测一次表面张力 |  |  |  |  |  |  |  |  |  |  |
|  | 7 | 粗化槽Cr3+浓度控制计划中范围<30g/L过高，应低于20g/L |  |  |  |  |  |  |  |  |  |  |
|  | 8 | 化学镍槽的PH控制范围为8~9，用标称范围1~14的PH试纸监控不准 |  |  |  |  |  |  |  |  |  |  |
|  | 9 | 自动加液的过滤泵压力设定笼统，所有槽的压力都设定在0.2~1 |  |  |  |  |  |  |  |  |  |  |
|  | 10 | 自动加液的过滤循环次数没有监控 |  |  |  |  |  |  |  |  |  |  |
