Repository: kujaxr/obsidian-vault

File: 材料工程师/宝钢镀锌钢板的发展.pdf.md
# 宝钢镀锌钢板的发展.pdf

　2005 年1 月　　　　　　　　　　　　　　　　　中国冶金
第1 期(总第86 期)
作者简介:王　利(19662) ,男,博士,高级工程师; 　　E2mail :lwang @baosteel. com ; 　　修订日期:2004209204
宝钢镀锌钢板的发展
王　利, 　程国平, 　袁明生
(宝钢技术中心, 上海201900)
摘　要:随着国内经济的持续稳定发展,在过去的10 年中,由于建筑和汽车行业的快速发展,对镀锌钢板的需求
持续旺盛。在今明两年,国内宽带钢连续镀锌钢板生产线的发展将进入高峰期,每年的新增产能近1 000 万t 。
简要回顾了国内镀锌钢板的发展和消费结构,并对下一步镀锌钢板的发展进行了展望。此外,结合宝钢镀锌生产
线的建设,简要介绍了宝钢主要的镀锌钢板新品种开发情况。
关键词:宝钢;镀锌钢板;汽车;建筑;家电
中图分类号: TG335122 　　文献标识码:A 　　文章编号:100629356 (2005) 0120017204
Recent Development of Galvanized Sheet Steels in Baosteel
WAN G Li , 　CHEN G Guo2ping , 　YUAN Ming2sheng
(Baosteel Technology R and D Center ,Shanghai 201900 , China)
Abstract :With the rapid development of Chinese economy , demands for galvanized sheet steels increased signifi2
cantly because of the rapid development of construction and automotive industry during the last decade. The devel2
opment of domestic galvanizing lines for wide sheet steels will enter into high peak period in recent years , and the
increased capacity per annum will reach almost 10 million tons. In this paper , the development of galvanized sheet
steels and structure of consumption are briefly introduced. Other than this , the development of galvanized sheet
steels in Baosteel is also introduced.
Key words : Baosteel ;galvanized sheet steel ;automobile ; construction ; appliance
1 　国内镀锌钢板的发展
　　镀锌钢板根据工艺的不同可分为热镀锌和电镀
锌两大类,到目前为止,国内大型的电镀锌生产线主
要是宝钢的两条生产线。与电镀锌生产线相比,国
内的热镀锌生产线发展较早。早在70 年代初,国内
就有10 多套溶剂法单张钢板热镀锌生产装置,年总
产量不足10 万t ,其工艺落后、锌耗高、产量低、质量
差。70 年代后期,首先是1979 年武钢从西德引进1
条卧式连续热镀锌生产线,到80 年代末宝钢又从美
国Wean 公司引进了1 条立式连续热镀锌生产线。
此后,国内的宽带钢连续热镀锌才进入稳定快速发
展时期,自1994 年后,新增产线的速度明显增加且
间隔缩短。在2001 年之前,每年新增的镀锌产能在
40 万t 左右,2001 年之后,每年新增的镀锌产能快
速增加,达100 万t 以上,如2003 年新增产能达到
了250 万t 。据不完全统计,至2003 年底国内投产
的超过1 000 mm 的宽带钢连续镀锌线近40 条,生
产能力接近700 万t 。特别是今明两年,国内主要钢
厂(包括民营、合资和国有企业) 均把发展连续热镀
锌作为其主要的发展方向,热镀锌生产线的发展进
入高峰期,每年新增的产能近1 000 万t ,如图1 所
示。预计到2006 年国内热镀锌生产能力将达到近
3 000 万t ,届时国内镀锌钢板将出现供大于求的
局面。
2 　国内镀锌板品种及消费结构分析
　　根据镀锌品种大类,国内的镀锌钢板可细分为:
图1 　国内历年新增的镀锌产能情况


　表1 　国内和世界主要国家和地区热镀锌板消费结构　　% 　
国家
汽车
建筑
家电
其他
日本
33
36
1615
1415
欧洲和美国
42
31
25
2
中国
10
40
30
20
热镀纯锌、热镀锌合金化、热轧镀锌、热镀铝锌、电镀
锌和电镀锌镍6 大类品种及其后处理产品,在这6
大类品种中又以热镀锌的发展最为迅速,占到总产
能的近90 %。
　　表1 显示了国内和世界主要国家和地区热镀锌
板消费结构的对比情况。很显然,国内目前的镀锌
钢板主要应用于建筑、轻工和其他方面,这一趋势与
国内近年来镀锌钢板的主要用途之一建筑彩涂钢板
的用量趋势相一致,见图2 所示。
图2 　国内近年来建筑彩涂钢板的用量情况
　　镀锌钢板在汽车上的应用将随着汽车产量的提
高迅速增长,但就目前情况看,由于国内汽车厂家
多、引进国家多和每家产量少等特点,相应的镀锌钢
板品种多、用量少,钢厂生产组织镀锌钢板还处在比
较困难的时期。此外,汽车用镀锌钢板是镀锌钢板
重质量要求最高的品种,国内具备批量供应镀锌汽
车板的厂家还很少。
　　随着国内国民经济持续、稳定发展,国内镀锌板
需求量呈现出快速增长的趋势。据统计, 1996 ～
2002 年间,国内表观需求量年均增速近24 % ,而新
增镀锌产能显然跟不上这一速度。因此,国内镀锌
钢板长期以来一直属于短线产品,表2 列出1988～
2002 年,国内镀锌板生产及表观消费量等情况。多
年来,国内镀锌板的自给率一直维持在50 %左右,
每年需要大量进口。
　　随着近年来国内镀锌钢板生产线建设速度的加
快,国内镀锌钢板紧俏的局面将得到改善, 预计
2005 年前后将出现供大于求的局面。不过从长远
　表2 　国内镀锌板生产及表观消费量　　万t
年
产量
进口
出口
表观消费量自给率/ % 增量/ %
1988
2215
3019
5314
4211
1989
2416
3810
6216
3913
17
1990
23. 5
17
4015
58
- 35
1991
2611
20
4611
5616
14
1992
3917
72
11117
3515
142
1993
50
5115
1
10015
4918
- 10
1994
4516
32
318
7318
6118
- 27
1995
7217
81
1113
14214
5111
93
1996
7716
7916
714
14918
5118
5
1997
8617
8718
1012
16413
5218
10
1998
11412 10113
5
21015
5413
28
1999
14418 15111
4
29119
4916
39
2000
170
21611
914
37617
4511
29
2001
207
21814
916
41518
4916
10
2002
282
33412
1115
60417
4616
45
看,国内镀锌钢板的市场需求潜力仍很大。这主要
是由于国内是世界上最大的钢铁生产和消费国。自
1996 年钢产量突破1 亿t 大关以后,国内钢产量连
年递增,连续多年位居世界第一。与此同时,国内钢
材消费量也在不断增加。2003 年国内钢材表观消
费量(产量+ 进口量- 出口量) 近216 亿t ,其国内产
镀锌钢板的比例仅占2 %左右,而世界主要产钢国
的镀锌板产量约占钢材总量的7 %～8 % ,日、美更
是高达13 %～15 %。
3 　宝钢镀锌钢板的发展
　　宝钢镀锌钢板生产线始建于1990 年,包括1 条
热镀锌和1 条电镀锌。其中热镀锌机组由于入口段
没有碱清洗设备、退火炉的长度比较短,主要生产建
筑用的热镀锌钢板。尽管宝钢在此基础上开发了以
IF 钢为基板的超深冲和屈服强度级别为340 MPa
和410 MPa 的高强度低合金热镀锌钢板,但由于镀
锌表面是含Pb 的大锌花产品,因此,在汽车上的应
用受到很大限制。电镀锌产品由于镀锌量较薄也不
能用于汽车行业。
　　2000 年投产的2 号热镀锌和2 号电镀锌线,为
宝钢批量生产和开发镀锌汽车板奠定了基础。宝钢
在此基础上先后开发了轿车外板用电镀锌各向同性
钢和热镀锌烘烤硬化钢、结构件用600 MPa 级别热
镀锌合金化双相钢和600 MPa 级别电镀锌TRIP 钢
等新品种。表3 显示了宝钢电镀锌各向同性和热镀
锌合金化双相钢的典型力学性能。
8
1
中国冶金　　　　　　　　　　　　　　　　　　　　　　　　　


表3 　宝钢电镀锌各向同性钢和热镀锌双相钢的典
　　　　　型力学性能
牌号
Re/ MPa Rm/ MPa A/ %
n
r90
Δr
说明
220IS
235
345
38
0119 1125
0106
J IS13 号
260IS
270
380
34
0118 1125
0110
J IS13 号
600DP
374
612
26
0119
/
/
J IS5 号
　　电镀锌各向同性钢
[1 ] 属于低碳微合金钢,主要
用于汽车的外板。所谓的各向同性是指Δr 值趋向
零,一般在- 0115～+ 0115 之间,强度级别有220、
250、260、280 和300 MPa。宝钢已经开发出220 和
260 MPa 级别的冷轧各向同性钢板,图3 显示了冷
轧各向同性钢同低碳铝镇静钢St14 和B H180 冲杯
示意图,相比之下各向同性钢几乎没有制耳。
　　热镀锌合金化DP 钢
[2 ,3 ] 的组织是铁素体和马
氏体,其中马氏体的质量分数在5 %～20 % ,随着马
氏体质量分数的增加强度线性增加, 强度范围为
500 ～1 200 MPa , 图4 是宝钢开发的600 MPa 级
别热镀锌合金化双相钢基板和镀层的典型微观组
织。除了A HSS 钢的共性特点外,双相钢还具有低
的屈强比、高的加工硬化指数、高的烘烤硬化性能、
没有屈服延伸和室温时效等特点。这类钢在近期日
系汽车中被大量采用, 如在2002 年典型的日系某
车型上DP 钢(主要是热镀锌合金化) 的比例已达到
30 %。
　　此外,热镀锌TRIP 钢
[4 ,5 ]和强度级别更高的钢
种也在开发过程中,表4 显示了宝钢镀锌汽车板的
品种现状及其开发情况。
　　为了满足国内镀锌市场的需求,宝钢新建的3
号热镀锌铝—锌线已于2004 年8 月投产,目前已经
批量稳定地向用户供货,图5 是宝钢镀锌铝—锌线
生产的高镀铝产品的镀层表面和界面微观照片。
　　此外,以生产镀锌汽车板为主的4 号和5 号热
镀锌将于2005 年投产,这2 条线将由宝钢、新日铁
和阿赛勒组成的合资公司经营。届时,宝钢的镀锌
钢板产能将达到210 多万t ,表5 是宝钢已建和在建
镀锌钢板生产线的一些主要参数情况。
4 　结语
　　伴随着国内经济的快速、持续稳定的发展,国内
镀锌钢板行业在今后一段时间内将会得到快速发
展,在产量提高的同时,以生产汽车板为代表的高品
质镀锌产品的生产将得到重视。宝钢作为国内最大
且领先的镀锌钢板生产企业,今后将进一步加大这
方面的投入,以满足国内用户日益增长的需要。
图3 　冷轧各向同性钢同St14 和BH180 冲杯示意及其典型用途
(a) 基板金相组织; 　(b) 表面SEM 照片
图4 　宝钢开发的600 MPa 热镀锌合金化双相钢典型的基板和镀层组织
9
1
第86 期　　　　　　　　　　　　　　　　王　利等:宝钢镀锌钢板的发展　　　　　　　　　　　　


表4 　宝钢镀锌汽车板品种及开发现状(热镀锌纯锌和热镀锌合金化)
类型
种类
抗拉强度级别/ MPa
> 250
340
370
390
440
490
590
690
780
980
软钢
CQ
O
DQ
O
DDQ
O
EDDQ
O
SEDDQ
O
高强度钢板
CQ
O
O
O
O
O
DQ
O
O
O
DDQ
O
O
O
O
BH
O
O
O
IS
O
O
DP
▲
▲
O
O
▲
TRIP
▲
▲
CP
▲
▲
　　　　　　　　　　　注: O 商业化; ▲需要开发
图5 　宝钢热镀铝—锌产品镀层微观组织
表5 　宝钢已建和在建镀锌钢板生产线情况
项目
1 号CGL
2 号CGL
3 号CGL
4 号CGL
5 号CGL
1 号EGL
2 号EGL
后处理
钝化涂油
钝化涂油
钝化涂油
钝化涂油
钝化涂油
钝化涂油
钝化,涂油,磷化
机组速度/ (m ·min - 1)
183
200
160
180
170
90
180
镀层
GI
GI/ GA
55 %Al2Zn
GI/ GA
GI
～40
～180
锌花
大锌花,小锌花
无锌花
/
无锌花
无锌花
/
/
锌锅
1
1
1
2
1
/
/
参考文献:
[1 ] 　Wolfgang Bleck. Cold2rolled , High2strength Sheet Steels for
Auto Application.JOM. J uly , 1996 , 26231.
[2] 　Kot R A , Morris J W. Structure and Properties of Dual2phase
Steels. The Metallurgical Society of AIME , ISS , 1979. 38 :
2000 , 5732593.
[3] 　Pichler A. Phase Transformation During Annealing of a Cold2
rolled Dual2phase Steel Grade. Mechanical Working and Steel
Processing Conference Proceeding , ISS , 2001 ,39 : 4112434.
[4] 　Traint S. Mechanical Properties and Phase Transformations of an
Aluminum Alloyed TRIP Steel. Mechanical Working and Steel Pro2
cessing Conference Proceeding , ISS , 2001 , 39 :4492467.
[5 ] 　Pichler A.
Processing and Properties of Cold2rolled TRIP
Steels. Mechanical Working and Steel Processing Conference
Proceeding , ISS , 2001 , 39 : 4112434.
0
2
中国冶金

File: 材料工程师/实验标准 物性参考.pdf.md
# 实验标准 物性参考.pdf

■　Ｉｎｓｅｒｔ　Ｆｉｌｍ用途クロノス・DECO物性報告　
0SAG90214
項目/项目
試験方法/测试方法
規格値/规定值
結果/结果
板厚/膜片厚度（μｍ）
ダイヤルゲージ/千分表
規定値/规定值±0.03
0.506
引
破断強度/
拉断强度
縦／纵
引張り試験機
報告
136.3
張
(Ｎ/cm）
横/横
↑
123
試
破断伸び
縦／纵
引張り試験機
報告
41.7
験
（％）
横
↑
45.8 
加熱収縮/加热收缩
縦／纵
100℃×100H
参考
7
（％）
横/横
↑
0
表面硬さ（鉛筆）/表面铅笔硬度
荷重1kg
報告
HB
基盤目付着性/划格试验
2㎜格子
0／100
0
乾布摩擦堅牢度200g100回/色牢度
荷重200g×100回
著しい傷付き無き事/    
无明显划伤
4
耐熱老化性/  
耐热老化
凹凸（級）
80℃×400H
4以上
5
変色（級）
4以上
5
外観など外观等
剥がれ、ﾌﾞﾘｽﾀ等　　　
異常無い事/无剥落起翘
異常なし/无异常
外観など外观等
100℃×400H
結果報告
5
耐湿老化性/  
耐湿老化
凹凸（級）
50℃×95%×240H
3以上
5
外観など/外观等
剥がれ、ﾌﾞﾘｽﾀ等　　　
異常無い事/无剥落起翘
異常なし/无异常
付着性
0／100
0
耐光性/耐光
変色（級）
ﾌｪｰﾄﾞ
Bp83℃×400H
4以上
5
付着性
0／100
0
表面硬さ
報告/报告
H
冷湿熱繰り/  
冷热循环
凹凸（級）
-30℃×7.5H→
80℃×15.5H→
-30℃×7.5H→
50℃×95%RH×15.5H
4サイクル/循环
4以上
5
返し試験/循环
外観など/外观等
剥がれ、ﾌﾞﾘｽﾀ等　　　
異常無い事/无剥落起翘
異常なし/无异常
複合サイクル
変色（級）
ﾌｪｰﾄﾞBp83℃×100ｈ→
50℃×95%RH×24H
5サイクル
4以上
4
試験
付着性
0／100
0
耐薬品性/   
耐化学性
耐水変色性
5ｍｌ　55℃×4H
白化、変色、著しいはんこん
異常なし/无异常
耐ｱﾙｶﾘ変色性/ 
耐碱
↑
など異常無き事/
異常なし/无异常
耐酸性変色性
5ｍｌ　23℃×50%RH×24H
无白化，变色等明显异常
異常なし/无异常
耐揮発油性/耐挥发油
5ｍｌ　20℃×3H
異常なし/无异常
耐油脂汚染性牛脂法
荷重2kg×200回
摩擦試験で剥がれ、
異常なし/无异常
ﾌﾞﾗﾊﾞｽ法
素地露出のないこと
異常なし/无异常
耐液性
灯油
5ｍｌ　55℃×4H
報告
異常なし/无异常
芳香剤
↑
報告
ふくれあり
耐可塑剤試験
5ｍｌ　80℃×72H
報告
ふくれあり
耐すり傷性試験/耐磨试验
荷重500g×10回
著しい傷残りの無き事/   
无明显伤痕
異常なし/无异常
ガラス霞度（％）玻璃霞度
80℃×20H
Ａ法：15以下
0
成形収縮
報告
5/1000～6/1000

File: 材料工程师/整车开发流程（GVDP)交流-20151019.pdf.md
# 整车开发流程（GVDP)交流-20151019.pdf

内部资料 注意保密 
CONFIDENTIAL 
2015/10/20 
1 
整车开发流程（GVDP）交流 
 
中心实验室项目管理-王卫东 
 
 2015/10/19 


内部资料 注意保密 
CONFIDENTIAL 
2015/10/20 
2 
希望达到的目的： 
 
通过交流、帮助大家初步掌握GVDP流程要点、熟悉上/下游部门工作； 
知己知彼，在项目中更好的做好实验室的同步工程和材料实验工作。 


内部资料 注意保密 
CONFIDENTIAL 
2015/10/20 
3 
整车开发流程介绍议程 
1.
整车开发流程概览 
•
什么是GVDP 
•
项目阶段 
•
重要里程碑 
•
时间模板 
2.
整车开发流程核心内容 
•
项目管理 
 
•
需求定义 
•
产品造型 
•
工程开发 
•
资源获取 
•
生产制造 
•
质量保证 
3.
整车开发流程相关资料 
 
 
 


内部资料 注意保密 
CONFIDENTIAL 
2015/10/20 
4 
整车开发流程介绍议程 
1.
整车开发流程概览 
•
什么是GVDP 
•
项目阶段 
•
重要里程碑 
•
时间模板 
2.
整车开发流程核心内容 
•
项目管理 
•
需求定义 
•
产品造型 
•
工程开发 
•
资源获取 
•
生产制造 
•
质量保证 
3.
整车开发流程相关资料 


内部资料 注意保密 
CONFIDENTIAL 
2015/10/20 
5 
GVDP是什么? 
  GVDP(Global Vehicle Development Process)定义了整车开发从项目规划 ，设计，开发，验证，
试生产 直至投产 整个过程中的里程碑，各职能部门所需完成的关键工作事项-交付 
PC     –     Program Commencement              CA    –     Concept Approval     PA     –      Program Approval      ER    –     Engineering Release 
PPV   –     Product and Process Validation    PP    –     Pre-Pilot                       P      –      Pilot                              SOP  –     Start of  Production 
至SOP剩余月46
45
44
43
42
41
40 39 38 37 36 35 34 33 32 31 30 29 28 27 26 25 24 23 22 21 20 19 18 17 16 15 14 13 12 11 10
9
8
7
6
5
4
3
2
1
0
里程碑
 
  总裁办决策
Program
Framing
/
Architecture
Development
G8-PC
G7-CA
G5-ER
G4-PPV G3-PP
G2-P
G1-SOP
Kick Off
G6-PA
项目
启动
前期研究
启动
方案
批准
项目
批准
工程
发布
产品和
工艺验证
预试
生产
试生产
正式
投产
项目管理 Manage Program
需求定义 Requirment
资源获取Sourcing
产品工程Product Engineering
造型Style
制造Manufacture
质量保证Quality Assurance
G7 
G5 
G8 
G1 
G6 
G4 G3 G2 
G9 
G0


内部资料 注意保密 
CONFIDENTIAL 
2015/10/20 
6 
上汽GVDP的背景及发展历史V1.0-V2.2 
1.汲取先进汽车的开发与制造的经验结合中英韩三地智慧的统一 
的流程，于2007发布了GVDP V1.0。 
2. GVDP 1.0 发布后成立跨部门的编制团队，对架构开发，工程数据发布，
采购定点，同步工程和质量控制等进行了细化和优化，形成更为完整的
GVDP流程，于2008年8月发布了GVDPV2.0。 
3.对项目过程中发现的问题及时更新，主要新增交付物16条，更新交
付物47条；于2011年6月更新发布GVDP V 2.1。 
 
4. 由于GVDP 2.1没有完整地对产品开发全过程进行评估，与GVDP2.0
没有本质的改变。依然存在前期项目管理缺失、项目成本控制体系化
不强等问题；通过对业务过程进行梳理，对项目质量和产品质量交付
物进行增补和完善，同时对原有的交付物进行内容和职责方面的更新。
于2012年发布了GVDP V2.2(为目前公司的有效版本）。 


内部资料 注意保密 
CONFIDENTIAL 
2015/10/20 
7 
整车开发流程介绍议程 
1.
整车开发流程概览 
•
什么是GVDP 
•
项目阶段 
•
重要里程碑 
•
时间模板 
2.
整车开发流程核心内容 
•
项目管理 
•
需求定义 
•
产品造型 
•
工程开发 
•
资源获取 
•
生产制造 
•
质量保证 
3.
整车开发流程相关资料 


内部资料 注意保密 
CONFIDENTIAL 
2015/10/20 
8 
战略阶段 
概念阶段 
整车产品开发关键阶段 
为产品项目的批准
进行战略准备，包
括市场调研，产品
定位、竞争对手分
析等，确定项目的
边界条件并最后形
成项目任务书。在
决策层批准后发布。 
   工装模具    验证    成熟 
完成内外造型设
计并发布经验证
的表面数据；进
行产品工程开发，
发布最终的面向
制造的工程数据；
完成工程样车制
造和验证；发布
编制生产目的的
整车装配工艺。 
   开发阶段       
开发和制造批量生产工装
模具；验证产品是否符合
VTS/SSTS中所有的规定项
目；生产样车制造和验证，
进行100％零部件和工艺
的验证；确认工艺装备、
检验流程和检验装置的过
程能力 ，制造符合相关
阶段要求的产品。 
生产准备 
根据项目任务
书设定的边界
条件，细化市
场、造型、工
程和制造，识
别项目中的冲
突，最终冻结
产品造型，配
置清单，VTS
和项目经济性。 
产品上市 
决定
是否
开始 
向经
销商
发运
产品
车。  
上市 


内部资料 注意保密 
CONFIDENTIAL 
2015/10/20 
9 
整车开发流程介绍议程 
1.
整车开发流程概览 
•
什么是GVDP 
•
项目阶段 
•
重要里程碑 
•
时间模板 
2.
整车开发流程核心内容 
•
项目管理 
•
需求定义 
•
产品造型 
•
工程开发 
•
资源获取 
•
生产制造 
•
质量保证 
3.
整车开发流程相关资料 


内部资料 注意保密 
CONFIDENTIAL 
2015/10/20 
10 
战略阶段 
概念阶段 
整车产品开发里程碑 
为产品项目的批准进
行战略准备，包括市
场的调研，产品定位、
竞争对手的分析等，
确定项目的边界条件
并最后形成项目任务
书。在决策层批准后
发布 
   工装模具    验证      成熟 
完成内外造型设计
并发布经验证的表
面数据；进行产品
工程开发，发布最
终的面向制造的工
程数据；完成工程
样车制造和验证；
发布编制生产目的
的整车装配工艺。 
   开发阶段       
开发和制造批量生产工装
模具；验证产品是否符合
VTS/SSTS中所有的规定项
目；生产样车制造和验证，
进行100％零部件和工艺的
验证；确认工艺装备、检
验流程和检验装置的过程
能力 ，制造符合相关阶段
要求的产品。 
产品成熟/生产准备 
根据项目任务书
设定的边界条件，
细化市场、造型、
工程和制造，识
别项目中的冲突，
最终冻结产品造
型，配置清单，
VTS和项目经济
性， 
G8 
G7 
G5 
G1 
GVDP 里程碑 
G6 
G4 
G3 
G2 
G9 
产品上市 
G0 
决定是
否开始
向经销
商发运
产品车

File: 材料工程师/整车材料合规工作手册-何玉松20180731-2.docx.md
# 整车材料合规工作手册-何玉松20180731-2.docx

整车材料合规

工作手册

版本号: A01

上汽集团乘用车公司

2018年7月

主编：

批准：

文件号：XXXX

版本号: XXXX

批准日期：2018年X月XX日

整车材料合规工作流程图

一、前言

环保、健康、节能是生态文明建设的关键词。汽车产品作为国民经济的重要组成部分，对生态文明的建设起着关键性作用，无论是发达国家还是国内，针对汽车相关的环保法规日趋加严、消费者汽车产品的健康、环保等的关注度也日趋加强。

汽车产品材料合规是指通过整车开发中的零件设计、材料选择、过程控制等确保整车零部件材料中有害物使用满足国内外材料环保法规要求，整车回收利用率及可再利用率分别达到85%、95%等，获得市场准入证书，规避市场违规风险。

本工作手册基于GDVP开发流程，系统性描述了整车开发过程中各节点应开展的材料合规工作及交付物要求，可供各COC、SCL、供应商等参考使用。

二、项目立项阶段

批准：                                            

日期：                                           

2.1 材料法规清单

EQ/海外市场部/TV/上汽国际等相关部门应根据车型销售目标市场，收集准入及强制性法规，形成法规清单，供业务部门分析、解读与评估。

2.2材料法规符合性评估

材料合规工程师应适时跟踪欧盟/UK、国内及其他市场ELV、REACH、POPs、冲突矿物等法规或指令，解读文本内容，识别管控物质清单，形成汽车及零部件相关的SVHC（高度关注物质）及禁用物质清单，建立企业技术标准及流程体系。按照项目要求输出法规可行性分析报告，交付G9/G8阀评审；

三、项目方案实施与设计阶段

批准：                                            

日期：                                            

3.1整车ELV/ REACH合规方案与实施计划

材料合规工程师应（G8-G6）基于出口欧盟/UK车型项目开发与市场销量计划售后备件与包材方案等，协同专业咨询机构，制定整车ELV/REACH合规工作策略与计划。

3.1.1 ELV合规策略及计划

3.1.2 REACH合规策略及计划

3.2零件IMDS、ELV报告、REACH报告交付计划

COC基于BOM收集并反馈零件IMDS、ELV/REACH报告的交付计划，SCL对交付物计划进行评估后，提交G6阀交付物状态报告。

3.3材料法规及IMDS培训

ELV/ REACH法规要求复杂且更新频繁，为确保要求的准确传递及交付物质量，出口欧盟/UK车型定点零件供应商应参加由采购部与SCL联合组织的法规宣贯及MDS培训。

## 3.4图纸/SOR材料法规要求

DRE应在零部件设计开发过程中，在图纸/SOR上增加SMTC5 500 001/SMTC5 500 002/SMTC5 5 500003材料法规要求，要求供应商按要求进行零件开发，并根据项目进度提交MDS表单、REACH合规评估报告或第三方检测报告，并作为ESO认可依据进行归档。

3.5材料合规承诺书

根据ELV/REACH法规要求，SMPV须与供应商进行合规约定，采购工程师应要求（G5）供应商签署ELV/REACH合规承诺书。供应商必须意识到其在合规工作中应尽的义务和出现不合规所必须承担的责任。

3.6 REACH管控SVHC清单、附录17清单

3.6.1REACH法规SVHC清单

SVHC清单每年6-7月及12-1月各更新一次，发布前45天公众咨询时间，发布后立即生效，已上市物品须在6个月内完成通报。

3.6.2 REACH法规附录十七限制物质清单

附录十七清单无固定更新时间，正式发布前有6个月公众咨询时间，正式发布后生效时间以公布时间为准。

四、项目认可阶段

批准：                                          

日期：                                          

DRE应确保ESO零件满如ELV/REACH法规要求，ESO认可报告中包含零部件ELV检测报告、REACH合规评估报告或SMPV认可第三方出具的REACH检测报告，必要时需提供原材料SDS。如REACH SVHC及附录十七有新增物质要求，则供应商须提供相应物质合规交付物。

SCL基于认可的零件状态，完成整车RRR分析与计算，交付公告ELV/RRR参数等。

## 4.1 IMDS表单

## 4.2 ELV检测报告

## 4.3 化学品安全数据表（MSDS）

## 4.4 REACH评估报告

## 4.5 OTS零件ELV检验报告

## 4.6 整车RRR分析与计算

## 4.7 公告ELV/RRR参数与报表

五、试生产阶段

批准：                                          

日期：                                          

## 5.1零件ESO阶段材料合规认可

## 5.2零件PPAP阶段材料合规认可

## 5.3整车REACH合规报告

SOP前3个月，材料合规工程师应根据零部件REACH合规情况，形成整车REACH合规报告，并基于市场年度销量计算整车SVHC出口含量等，交付SMTC-UK或SAIC-EU进一步完成ECHA所要求履行的注册、通报等义务，并将相关信息传递至经销商、终端消费者等下游。

对于作为售后备件单独出口的零件（如轮胎、油液等），根据REACH法规的SVHC计算要求将以单独物品进行计算，售后服务部应根据其年度出口量完成SVHC计算，交付材料合规工程师。

## 5.4 PP/P造车阶段合规内审报告

## 5.5 ELV初始审核与产品RRR型式认证

在G4-G2阶段，将根据车型认证计划，安排体系审核及产品认证，提交相关说明文件。

六、量产阶段

批准：                                          

日期：                                          

材料合规工程师应联合SQE根据出口车型情况，开展REACH合规一致性抽检，规避海外市场风险：材料合规工程师，应在专业咨询公司、SMTC-UK/SAIC-EU等协同下，密切关注ECHA发布的抽检计划及市场预警信息，并予以应对。

## 6.1年度材料合规抽检

## 6.2 售后备件REACH合规

针对单独出口配制品如售后加注的油液、轮胎需进行针对性评估与抽检，进行注册或者满足附录十七禁限用管控要求。

## 6.3供应商SVHC信息传递

# 七、CCC一致性及环境标志认证审核

批准：                                          

日期：                                          

## 7.1 CCC一致性审核

## 7.2 环境标准认证审核

| 责任部门 | 责任部门 | ELV合规工作内容 | ELV合规工作内容 | 输出
物 |

| 工程质量部/试验认证/中心实验室/市场部


中心实验室


中心实验室


COC


供应商


COC/DRE








中心实验室



COC/DRE



中实验室



SQE

中心实验室 | 工程质量部/试验认证/中心实验室/市场部


中心实验室


中心实验室


COC


供应商


COC/DRE








中心实验室



COC/DRE



中实验室



SQE

中心实验室 |  |  | 材料法规清单


可行性
报告

合规工作策略及计划

图纸/SOR

合规承诺书及零件







IMDS


审核记录文件



供应商自检报告

中心实验室抽检报告

ESO认可报告

PPAP认可报告


抽检
记录 |

| 责任部门 | REACH合规工作内容 | REACH合规工作内容 | 输出物 | 输出物 |

| EQ/SMTC-UK/SAIC-EU/SCL


SCL



SCL


DRE


供应商


DRE







SCL








DRE/SQE

AS

LO
SCL

SQE/SCL |  |  | 汽车REACH管控清单


可行性报告


合规工作方案


图纸/SOR


合规承诺及零件






MDS表单


REACH合规评估报告

REACH第三方检测报告

SCL抽检
报告

ESO/PPAP
认可报告






整车REACH报告

抽检记录/报告 | 汽车REACH管控清单


可行性报告


合规工作方案


图纸/SOR


合规承诺及零件






MDS表单


REACH合规评估报告

REACH第三方检测报告

SCL抽检
报告

ESO/PPAP
认可报告






整车REACH报告

抽检记录/报告 |



| 序号 | 阀点 | 阶段 | 目的 | 交付物 | Owner | 签字 | 备注 |

| 2.1 | G9-G8 | 项目立项阶段 | 基于车型销售市场，确定应对的材料法规清单 | 材料法规清单 | EQ/海外市场部/TV/上汽国际 |  |  |

| 2.2 | G9-G8 | 项目立项阶段 | 材料法规可行性分析 | 材料法规符合性评估 | SCL |  |  |



| 序号 | 阀点 | 阶段 | 目的 | 交付物 | Owner | 签字 | 备注 |

| 3.1 | G6 | 项目方案实施与设计阶段 | 根据项目主计划，制定材料合规方案与零件交付计划 | 整车ELV/RRR合规方案与实施计划 | SCL |  |  |

| 3.1 | G6 | 项目方案实施与设计阶段 | 根据项目主计划，制定材料合规方案与零件交付计划 | 整车REACH合规方案及实施计划 | SCL |  |  |

| 3.2 | G6 | 项目方案实施与设计阶段 | 根据项目主计划，制定材料合规方案与零件交付计划 | COC提供零件IMDS、ELV检测报告、REACH评估报告等完成计划 | COC |  |  |

| 3.3 | G6 | 项目方案实施与设计阶段 | 根据项目主计划，制定材料合规方案与零件交付计划 | 材料法规及IMDS培训 | SCL |  |  |

| 3.4 | G5 | 项目方案实施与设计阶段 | 图纸/SOR加入材料法规要求，并传递供应商 | 图纸/SOR | COC |  | EKB归档 |

| 3.5 | G5 | 项目方案实施与设计阶段 | 图纸/SOR加入材料法规要求，并传递供应商 | 材料合规承诺书 | PD/供应商 |  |  |

| 3.6 | G5 | 项目方案实施与设计阶段 | 图纸/SOR加入材料法规要求，并传递供应商 | REACH管控SVHC清单、附录17清单 | SCL |  |  |



| No. | 名称 | EC号 | CAS 号 | 列入时间 |

| 1 | 蒽 | 204-371-1 | 120-12-7 | 2008.10.28, 1st Batch |

| 2 | 4,4'-二氨基二苯基甲烷（MDA） | 202-974-4 | 101-77-9 | 2008.10.28, 1st Batch |

| 3 | 邻苯二甲酸二丁酯（DBP） | 201-557-4 | 84-74-2 | 2008.10.28, 1st Batch |

| 4 | 氯化钴 | 231-589-4 | 7646-79-9 | 2008.10.28, 1st Batch |

| 5 | 五氧化二砷 | 215-116-9 | 1303-28-2 | 2008.10.28, 1st Batch |

| 6 | 三氧化二砷 | 215-481-4 | 1327-53-3 | 2008.10.28, 1st Batch |

| 7 | 二水(合)重铬酸钠 | 234-190-3 | 10588-01-9, 7789-12-0 | 2008.10.28, 1st Batch |

| 8 | 二甲苯麝香 | 201-329-4 | 81-15-2 | 2008.10.28, 1st Batch |

| 9 | 邻苯二甲酸双(2-乙基己基)酯（DEHP） | 204-211-0 | 117-81-7 | 2008.10.28, 1st Batch |

| 10 | 六溴环十二烷及其非对映异构体（HBCDD） | 247-148-4,
221-695-9 | 25637-99-4
3194-55-6
(134237-51-7,
134237-50-6,
134237-52-8) | 2008.10.28, 1st Batch |

| 11 | C10-13 短链氯化石蜡(C10-C13)(SCCP) | 287-476-5 | 85535-84-8 | 2008.10.28, 1st Batch |

| 12 | 三丁基氧化锡（TBTO） | 200-268-0 | 56-35-9 | 2008.10.28, 1st Batch |

| 13 | 砷酸氢铅 | 232-064-2 | 7784-40-9 | 2008.10.28, 1st Batch |

| 14 | 邻苯二甲酸丁芐酯（BBP） | 201-622-7 | 85-68-7 | 2008.10.28, 1st Batch |

| 15 | 三乙基砷酸酯 | 427-700-2 | 15606-95-8 | 2008.10.28, 1st Batch |

| 16 | 蒽油 | 292-602-7 | 90640-80-5 | 2010.01.13, 2nd Batch |

| 17 | 蒽油，蒽糊，轻油 | 295-278-5 | 91995-17-4 | 2010.01.13, 2nd Batch |

| 18 | 蒽油，蒽糊，蒽馏分 | 295-275-9 | 91995-15-2 | 2010.01.13, 2nd Batch |

| 19 | 蒽油，含蒽量少 | 292-604-8 | 90640-82-7 | 2010.01.13, 2nd Batch |

| 20 | 蒽油，含蒽量少 | 292-603-2 | 90640-81-6 | 2010.01.13, 2nd Batch |

| 21 | 邻苯二甲酸二异丁酯（DIBP） | 201-553-2 | 84-69-5 | 2010.01.13, 2nd Batch |

| 22 | 2,4 -二硝基甲苯 | 204-450-0 | 121-14-2 | 2010.01.13, 2nd Batch |

| 23 | 高温煤沥青 | 266-028-2 | 65996-93-2 | 2010.01.13, 2nd Batch |

| 24 | 磷酸三(2-氯乙基)酯 | 204-118-5 | 115-96-8 | 2010.01.13, 2nd Batch |

| 25 | C.I. 颜料黄 34（分子式PbCrO4） | 215-693-7 | 1344-37-2 | 2010.01.13, 2nd Batch |

| 26 | 硫酸铅铬钼红(C.I. 颜料红 104)（含钼酸铅、铬酸铅和硫酸铅的无机颜料） | 235-759-9 | 12656-85-8 | 2010.01.13, 2nd Batch |

| 27 | 铬酸铅 | 231-846-0 | 7758-97-6 | 2010.01.13, 2nd Batch |

| 28 | 丙烯酰胺 | 201-173-7 | 79-06-1 | 2010.03.30, 2nd Batch |

| 29 | 三氯乙烯 | 201-167-4 | 79-01-6 | 2010.06.18, 3rd Batch |

| 30 | 硼酸 | 233-139-2;
234-343-4 | 10043-35-3;
11113-50-1 | 2010.06.18, 3rd Batch |

| 31 | 无水四硼酸钠 | 215-540-4 | 1303-96-4;
1330-43-4;
12179-04-3 | 2010.06.18, 3rd Batch |

| 32 | 水合硼酸钠 | 235-541-3 | 12267-73-1 | 2010.06.18, 3rd Batch |

| 33 | 铬酸钠 | 231-889-5 | 7775-11-3 | 2010.06.18, 3rd Batch |

| 34 | 重铬酸钾 | 231-906-6 | 7778-50-9 | 2010.06.18, 3rd Batch |

| 35 | 重铬酸铵 | 232-143-1 | 7789-09-5 | 2010.06.18, 3rd Batch |

| 36 | 铬酸钾 | 232-140-5 | 7789-00-6 | 2010.06.18, 3rd Batch |

| 37 | 三氧化铬 | 215-607-8 | 1333-82-0 | 2010.12.15, 4th Batch |

| 38 | 乙二醇单乙醚 | 203-804-1 | 110-80-5 | 2010.12.15, 4th Batch |

| 39 | 乙二醇单甲醚 | 203-713-7 | 109-86-4 | 2010.12.15, 4th Batch |

| 40 | 醋酸钴 | 200-755-8 | 71-48-7 | 2010.12.15, 4th Batch |

| 41 | 碳酸钴 | 208-169-4 | 513-79-1 | 2010.12.15, 4th Batch |

| 42 | 硝酸钴 | 233-402-1 | 10141-05-6 | 2010.12.15, 4th Batch |

| 43 | 硫酸钴 | 233-334-2 | 10124-43-3 | 2010.12.15, 4th Batch |

| 44 | 铬酸及其低聚物产生的酸类：铬酸 Chromic acid重铬酸 Dichromic acid铬酸及重铬酸的低聚物 | 231-801-5;
236-881-5 | 7738-94-5;
13530-68-2 | 2010.12.15, 4th Batch |

| 45 | 乙二醇乙醚醋酸酯 | 203-839-2 | 111-15-9 | 2011.06.20, 5th Batch |

| 46 | 铬酸锶 | 232-142-6 | 7789-06-2 | 2011.06.20, 5th Batch |

| 47 | 1,2-苯二酸-二(C7-11 支链与直链)烷基(醇)酯；邻苯二酸-二(C7,C9,C11)烷基酯 (DHNUP) | 271-084-6 | 68515-42-4 | 2011.06.20, 5th Batch |

| 48 | 肼 | 206-114-9 | 302-01-2;
7803-57-8 | 2011.06.20, 5th Batch |

| 49 | 1-甲基-2-吡咯烷酮（NMP） | 212-828-1 | 872-50-4 | 2011.06.20, 5th Batch |

| 50 | 1,2,3-三氯丙烷 | 202-486-1 | 96-18-4 | 2011.06.20, 5th Batch |

| 51 | 邻苯二甲酸二 C6-8 支链烷基酯(富 C7) (DIHP) | 276-158-1 | 71888-89-6 | 2011.06.20, 5th Batch |

| 52 | 铬酸铬 | 246-356-2 | 24613-89-6 | 2011.06.20, 5th Batch |

| 53 | 氢氧化铬酸锌钾 | 234-329-8 | 11103-86-9 | 2011.06.20, 5th Batch |

| 54 | C.I.颜料黄 36； 锌铬黄； 锌黄（分子式CrO4Zn） | 256-418-0 | 49663-84-5 | 2011.06.20, 5th Batch |

| 55 | 氧化锆硅酸铝耐火陶瓷纤维(Zr-RCF) | - | - | 2011.12.19, 6th Batch |

| 56 | 硅酸铝耐火陶瓷纤维(RCF) | - | - | 2011.12.19, 6th Batch |

| 57 | 甲醛与苯胺的聚合物 | 500-036-1 | 25214-70-4 | 2011.12.19, 6th Batch |

| 58 | 邻苯二甲酸二甲氧乙酯 | 204-212-6 | 117-82-8 | 2011.12.19, 6th Batch |

| 59 | 邻甲氧基苯胺 | 201-963-1 | 90-04-0 | 2011.12.19, 6th Batch |

| 60 | 对特辛基苯酚 | 205-426-2 | 140-66-9 | 2011.12.19, 6th Batch |

| 61 | 1,2-二氯乙烷（ EDC） | 203-458-1 | 107-06-2 | 2011.12.19, 6th Batch |

| 62 | 二乙二醇二甲醚 | 203-924-4 | 111-96-6 | 2011.12.19, 6th Batch |

| 63 | 砷酸、原砷酸 | 231-901-9 | 7778-39-4 | 2011.12.19, 6th Batch |

| 64 | 砷酸钙 | 231-904-5 | 7778-44-1 | 2011.12.19, 6th Batch |

| 65 | 砷酸铅 | 222-979-5 | 3687-31-8 | 2011.12.19, 6th Batch |

| 66 | N,N-二甲基乙酰胺 (DMAC) | 204-826-4 | 127-19-5 | 2011.12.19, 6th Batch |

| 67 | 4,4'-二氨基-3,3'-二氯二苯甲烷 (MOCA) | 202-918-9 | 101-14-4 | 2011.12.19, 6th Batch |

| 68 | 酚酞 | 201-004-7 | 77-09-8 | 2011.12.19, 6th Batch |

| 69 | 迭氮化铅 | 236-542-1 | 13424-46-9 | 2011.12.19, 6th Batch |

| 70 | 史蒂芬酸铅（2,4,6-三硝基苯二酚铅） | 239-290-0 | 15245-44-0 | 2011.12.19, 6th Batch |

| 71 | 苦味酸铅 | 229-335-2 | 6477-64-1 | 2011.12.19, 6th Batch |

| 72 | 三甘醇二甲醚 | 203-977-3 | 112-49-2 | 2012.06.18, 7th Batch |

| 73 | 乙二醇二甲醚 | 203-794-9 | 110-71-4 | 2012.06.18, 7th Batch |

| 74 | 三氧化二硼 | 215-125-8 | 1303-86-2 | 2012.06.18, 7th Batch |

| 75 | 甲酰胺 | 200-842-0 | 75-12-7 | 2012.06.18, 7th Batch |

| 76 | 甲基磺酸铅 | 401-750-5 | 17570-76-2 | 2012.06.18, 7th Batch |

| 77 | 异氰尿酸三缩水甘油酯 | 219-514-3 | 2451-62-9 | 2012.06.18, 7th Batch |

| 78 | 异氰脲酸 Β-三缩水甘油酯 | 423-400-0 | 59653-74-6 | 2012.06.18, 7th Batch |

| 79 | 米氏酮 | 202-027-5 | 90-94-8 | 2012.06.18, 7th Batch |

| 80 | 4,4'-(对二甲氨基)二苯基甲烷 | 202-959-2 | 101-61-1 | 2012.06.18, 7th Batch |

| 81 | 结晶紫；甲基紫；龙胆紫；碱性紫 3 | 208-953-6 | 548-62-9 | 2012.06.18, 7th Batch |

| 82 | 碱性蓝 26 | 219-943-6 | 2580-56-5 | 2012.06.18, 7th Batch |

| 83 | 溶剂蓝 4 | 229-851-8 | 6786-83-0 | 2012.06.18, 7th Batch |

| 84 | Α,Α-二[(二甲氨基)苯基]-4-甲氨基苯甲醇 | 209-218-2 | 561-41-1 | 2012.06.18, 7th Batch |

| 85 | 十溴二苯醚 | 214-604-9 | 1163-19-5 | 2012.12.19, 8th Batch |

| 86 | 全氟十三酸 | 276-745-2 | 72629-94-8 | 2012.12.19, 8th Batch |

| 87 | 全氟十二烷酸 | 206-203-2 | 307-55-1 | 2012.12.19, 8th Batch |

| 88 | 全氟十一烷酸 | 218-165-4 | 2058-94-8 | 2012.12.19, 8th Batch |

| 89 | 全氟代十四酸 | 206-803-4 | 376-06-7 | 2012.12.19, 8th Batch |

| 90 | 偶氮二甲酰胺 | 204-650-8 | 123-77-3 | 2012.12.19, 8th Batch |

| 91 | 六氢邻苯二甲酸酐，包括该物质的左旋、右旋单体以及所有左、右旋的组合 | 201-604-9;
236-086-3;
238-009-9 | 85-42-7;
13149-00-3;
14166-21-3 | 2012.12.19, 8th Batch |

| 92 | 甲基六氢苯酐、 4-甲基六氢苯酐、甲基六氢化邻苯二甲酸酐、 3-甲基六氢苯二甲酯酐，包括这 4 种物质左旋、右旋单体以及相应物质所有左、右旋的组合 | 247-094-1;
243-072-0;
256-356-4;
260-566-1 | 25550-51-0;
19438-60-9;
48122-14-1;
57110-29-9 | 2012.12.19, 8th Batch |

| 93 | 4-壬基(支链与直链)苯酚，含有线性或分支、 共价绑定苯酚的 9个碳烷基链的物质，包括UVCB物质以及任何含有独立或组合的界定明确的同分异构体的物质 | - | - | 2012.12.19, 8th Batch |

| 94 | 对特辛基苯酚乙氧基醚，包括物质、 UVCB 物质、聚合物和同系物 | - | - | 2012.12.19, 8th Batch |

| 95 | 甲氧基乙酸 | 210-894-6 | 625-45-6 | 2012.12.19, 8th Batch |

| 96 | N,N-二甲基甲酰胺 | 200-679-5 | 68-12-2 | 2012.12.19, 8th Batch |

| 97 | 二丁基二氯化锡 | 211-670-0 | 683-18-1 | 2012.12.19, 8th Batch |

| 98 | 黄丹（一氧化铅） | 215-267-0 | 1317-36-8 | 2012.12.19, 8th Batch |

| 99 | 四氧化三铅 | 215-235-6 | 1314-41-6 | 2012.12.19, 8th Batch |

| 100 | 四氟硼酸铅 | 237-486-0 | 13814-96-5 | 2012.12.19, 8th Batch |

| 101 | 碱式碳酸铅 | 215-290-6 | 1319-46-6 | 2012.12.19, 8th Batch |

| 102 | 钛酸铅 | 235-038-9 | 12060-00-3 | 2012.12.19, 8th Batch |

| 103 | 钛酸铅锆 | 235-727-4 | 12626-81-2 | 2012.12.19, 8th Batch |

| 104 | 硅酸铅 | 234-363-3 | 11120-22-2 | 2012.12.19, 8th Batch |

| 105 | 含有铅的硅酸和钡盐 1:1 的物质（铅的浓度在通用限制浓度之上而具有了生殖毒性 Repr. 1A） <br/>该物质在 CLP 法规附件Ⅵ中的索引号为 082-001-00-6 | 272-271-5 | 68784-75-8 | 2012.12.19, 8th Batch |

| 106 | 溴代正丙烷 | 203-445-0 | 106-94-5 | 2012.12.19, 8th Batch |

| 107 | 环氧丙烷 | 200-879-2 | 75-56-9 | 2012.12.19, 8th Batch |

| 108 | 支链和直链 1， 2-苯二羧二戊酯 | 284-032-2 | 84777-06-0 | 2012.12.19, 8th Batch |

| 109 | 邻苯二甲酸二异戊酯 | 210-088-4 | 605-50-5 | 2012.12.19, 8th Batch |

| 110 | 邻苯二甲酸正戊基异戊基酯 | - | 776297-69-9 | 2012.12.19, 8th Batch |

| 111 | 乙二醇二乙醚 | 211-076-1 | 629-14-1 | 2012.12.19, 8th Batch |

| 112 | 碱式乙酸铅 | 257-175-3 | 51404-69-4 | 2012.12.19, 8th Batch |

| 113 | 碱式硫酸铅 | 234-853-7 | 12036-76-9 | 2012.12.19, 8th Batch |

| 114 | 二盐基邻苯二甲酸铅 | 273-688-5 | 69011-06-9 | 2012.12.19, 8th Batch |

| 115 | 双(十八酸基)二氧代三铅 | 235-702-8 | 12578-12-0 | 2012.12.19, 8th Batch |

| 116 | C16-18-脂肪酸铅盐 | 292-966-7 | 91031-62-8 | 2012.12.19, 8th Batch |

| 117 | 氨基氰铅(2+)盐(1:1) | 244-073-9 | 20837-86-9 | 2012.12.19, 8th Batch |

| 118 | 硝酸铅 | 233-245-9 | 10099-74-8 | 2012.12.19, 8th Batch |

| 119 | 氧化铅与硫酸铅的复合物 | 235-067-7 | 12065-90-6 | 2012.12.19, 8th Batch |

| 120 | C.I.颜料黄 41 | 232-382-1 | 8012-00-8 | 2012.12.19, 8th Batch |

| 121 | 二碱式亚硫酸铅 | 263-467-1 | 62229-08-7 | 2012.12.19, 8th Batch |

| 122 | 四乙基铅 | 201-075-4 | 78-00-2 | 2012.12.19, 8th Batch |

| 123 | 三盐基硫酸铅 | 235-380-9 | 12202-17-4 | 2012.12.19, 8th Batch |

| 124 | 二碱式亚磷酸铅 | 235-252-2 | 12141-20-7 | 2012.12.19, 8th Batch |

| 125 | 呋喃 | 203-727-3 | 110-00-9 | 2012.12.19, 8th Batch |

| 126 | 硫酸二乙酯 | 200-589-6 | 64-67-5 | 2012.12.19, 8th Batch |

| 127 | 硫酸二甲酯 | 201-058-1 | 77-78-1 | 2012.12.19, 8th Batch |

| 128 | 3-乙基-2-甲基-2-(3-甲基丁基)噁唑烷 | 421-150-7 | 143860-04-2 | 2012.12.19, 8th Batch |

| 129 | 二硝丁酚 | 201-861-7 | 88-85-7 | 2012.12.19, 8th Batch |

| 130 | 3.3'-二甲基-4.4'二氨基二苯甲烷 | 212-658-8 | 838-88-0 | 2012.12.19, 8th Batch |

| 131 | 4,4'-二氨基二苯醚 | 202-977-0 | 101-80-4 | 2012.12.19, 8th Batch |

| 132 | 4-阿基苯甲酯 | 200-453-6 | 60-09-3 | 2012.12.19, 8th Batch |

| 133 | 2,4-二氨基甲苯 | 202-453-1 | 95-80-7 | 2012.12.19, 8th Batch |

| 134 | 2-甲氧基-5-甲基苯胺 | 204-419-1 | 120-71-8 | 2012.12.19, 8th Batch |

| 135 | 4-氨基联苯 | 202-177-1 | 92-67-1 | 2012.12.19, 8th Batch |

| 136 | 邻氨基偶氮甲苯 | 202-591-2 | 97-56-3 | 2012.12.19, 8th Batch |

| 137 | 邻甲苯胺 | 202-429-0 | 95-53-4 | 2012.12.19, 8th Batch |

| 138 | N-甲基乙酰胺 | 201-182-6 | 79-16-3 | 2012.12.19, 8th Batch |

| 139 | 镉 | 231-152-8 | 7440-43-9 | 2013.06.20, 9th Batch |

| 140 | 氧化镉 | 215-146-2 | 1306-19-0 | 2013.06.20, 9th Batch |

| 141 | 邻苯二甲酸二戊酯（DPP） | 205-017-9 | 131-18-0 | 2013.06.20, 9th Batch |

| 142 | 4-壬基(支链与直链)苯酚，乙氧基，包括含有9个碳烷基链的所有独立的同分异构体和所有含有线性或分支9个碳烷基链的 UVCB 物质 | - | - | 2013.06.20, 9th Batch |

| 143 | 全氟辛酸铵（APFO） | 223-320-4 | 3825-26-1 | 2013.06.20, 9th Batch |

| 144 | 全氟辛酸（PFOA） | 206-397-9 | 335-67-1 | 2013.06.20, 9th Batch |

| 145 | 硫化镉 | 215-147-8 | 1306-23-6 | 2013.12.16,10th Batch |

| 146 | 邻苯二甲酸二己酯 | 201-559-5 | 84-75-3 | 2013.12.16,10th Batch |

| 147 | 刚果红 | 209-358-4 | 573-58-0 | 2013.12.16,10th Batch |

| 148 | 直接黑 38 | 217-710-3 | 1937-37-7 | 2013.12.16,10th Batch |

| 149 | 1,2-亚乙基硫脲 | 202-506-9 | 96-45-7 | 2013.12.16,10th Batch |

| 150 | 醋酸铅 | 206-104-4 | 301-04-2 | 2013.12.16,10th Batch |

| 151 | 磷酸三（二甲苯）酯 | 246-677-8 | 25155-23-1 | 2013.12.16,10th Batch |

| 152 | 氯化镉 | 233-296-7 | 10108-64-2 | 2014.06.16,11th Batch |

| 153 | 邻苯二甲酸二己酯 | 271-093-5 | 68515-50-4 | 2014.06.16,11th Batch |

| 154 | 过硼酸钠 | 231-556-4 | 7632-04-4 | 2014.06.16,11th Batch |

| 155 | 过硼酸钠水合物 | 239-172-9;
234-390-0 | - | 2014.06.16,11th Batch |

| 156 | 氟化镉 | 232-222-0 | 7790-79-6 | 2014.12.17,12th Batch |

| 157 | 硫酸镉 | 233-331-6 | 10124-36-4;
31119-53-6 | 2014.12.17,12th Batch |

| 158 | 2-(2'-羟基-3',5'-二叔丁基苯基)-苯并三唑；紫外线吸收剂 UV-320 | 223-346-6 | 3846-71-7 | 2014.12.17,12th Batch |

| 159 | 2-(3,5-二叔戊基-2-羟苯基)苯并三唑；紫外线吸收剂 UV-328 | 247-384-8 | 25973-55-1 | 2014.12.17,12th Batch |

| 160 | 二正辛基-双（巯乙酸 2-乙基己酯）锡（DOTE） | 239-622-4 | 15571-58-1 | 2014.12.17, 12th Batch |

| 161 | DOTE 与 MOTE 的反应产物 | - | - | 2014.12.17, 12th Batch |

| 162 | 烷基酯的混合物（ 邻苯二甲酸二己酯含量≥ 0.3%） | 271-094-0
272-013-1 | 68515-51-5
68648-93-1 | 2015.06.15, 13th Batch |

| 163 | Karanal（ 商品名）（2-(2,4-二甲基-3-环己基)-5-甲基-5-(1-甲基丙基)-1,3-二氧恶烷[1] 2-(4,6-二甲基-3-环己基)-5-甲基-5-(1-甲基丙基)-1,3-二氧恶烷[2]  及这两个物质的任意组合 （卡拉花醛及其同分异构体，还包括卡拉花醛和其同分异构体的任意组合） | - | - | 2015.06.15, 13th Batch |

| 164 | 硝基苯 | 202-716-0 | 98-95-3 | 2015.12.17, 14th Batch |

| 165 | 紫外线吸收剂 UV-327 | 223-383-8 | 3864-99-1 | 2015.12.17, 14th Batch |

| 166 | 2-(2'-羟基-3'-异丁基-5'-叔丁基苯基)苯并三唑 | 253-037-1 | 36437-37-3 | 2015.12.17, 14th Batch |

| 167 | 1,3-丙烷磺内酯 | 214-317-9 | 1120-71-4 | 2015.12.17, 14th Batch |

| 168 | 十七氟壬酸及其钠盐和铵盐 | 206-801-3 | 375-95-1, 21049-39-8, 4149-60-4 | 2015.12.17, 14th Batch |

| 169 | 苯并(a)芘 | 200-028-5 | 50-32-8 | 2016.06.20, 15th Batch |

| 170 | 双酚A（BPA） | 201-245-8 | 80-05-7 | 2017.01.12, 16th Batch |

| 171 | 支链与直链的4-庚基酚（直链和/或支链的具有7个碳原子的烷基链共价键在4位的苯酚，囊括了UVCB和定义明确的物质，其中包括任何单独异构体和/或它们的组合） | - | - | 2017.01.12, 16th Batch |

| 172 | 全氟癸酸（PFDA）及其钠盐和铵盐 | -
221-470-5;
206-400-3; | 3830-45-3;
3108-42-7;
335-76-2; | 2017.01.12, 16th Batch |

| 173 | 对-(1,1-二甲基丙基)酚（对叔戊基苯酚） | 201-280-9 | 80-46-6 | 2017.01.12, 16th Batch |

| 174 | 全氟己基磺酸及其盐（PFHxS） | - | - | 2017.07.07, 17th Batch |

| 175 | 苯并[A]蒽 | 200-280-6 | 56-55-3,
1718-53-2 | 2018.01.15, 18th Batch |

| 176 | 碳酸镉 | 208-168-9 | 513-78-0 | 2018.01.15, 18th Batch |

| 177 | 氢氧化镉 | 244-168-5 | 21041-95-2 | 2018.01.15, 18th Batch |

| 178 | 硝酸镉 | 233-710-6 | 10022-68-1, 10325-94-7 | 2018.01.15, 18th Batch |

| 179 | 䓛 | 205-923-4 | 218-01-9,
1719-03-5 | 2018.01.15, 18th Batch |

| 180 | 德克隆[包括所有反式和顺式异构体及其组合] | - | - | 2018.01.15, 18th Batch |

| 181 | 1,3,4-噻二唑烷-2,5-二硫酮，甲醛和4-庚基苯酚的支链和直链（RP-HP）的反应产物[4-庚基苯酚，支链和直链含量≥0.1％W/W] | - | - | 2018.01.15, 18th Batch |



| 序号 | 物质名称、物质组名称或混合物名称 | 限制条件 | 限值 | 汽车相关风险材料/零件 | 备注 |

| 1 | 多氯三联苯（PCTs） | 不可投放市场或使用：
— 作为物质；
— 在混合物中，包括废油，或者在设备中，浓度大于 50mg/kg(质量分数计 0.005%)。 | ≤0.005% | 各种油液：玻璃水、发动机油、变速箱油、动力转向油、刹车油等 |  |

| 2 | 三（2，3-二溴丙基）磷酸盐 | 1. 不可用于会与皮肤发生接触的纺织品，例如服装，内衣及被单等。
2. 不符合第1条中规定的物品不得投放市场。 | 禁止 | 座椅织物 |  |

| 3 | 6. 石棉纤维
a) 青石棉
CAS号：12001-28-4
b) 铁石棉
CAS号：12172-73-5
c) 直闪石
CAS号：77536-67-5
d) 阳起石
CAS号：77536-66-4
e) 透闪石
CAS：号：77536-68-6
f) 温石棉
CAS号：12001-29-5
CAS号：132207-32-0 | 1. 禁止制造、投放市场和使用此类纤维及故意添加此类纤维的物品和混合物。
2. 根据本版本之生效条款，对于2016年7月13日仍在使用的电解设备，如其含有温石棉的隔膜的使用已经被成员国豁免，则2025年7月1日前，第1段不适用于该类隔膜或专门用于维护该类隔膜的温石棉在这些电解设备中的使用。该类用途需按照欧盟议会和理事会指令2010/75/EU的许可条件执行。
3. 受益于该豁免条款的所有下游用户，应在每个日历年的1月31日前向安装了相关电解设备的成员国提交一份报告，报告内容应说明根据豁免用于隔膜的温石棉的数量。成员国向欧盟委员会递送报告副本。
4. 同时，为保护工人的健康和安全，成员国要求下游用户监测空气中的温石棉，监测结果也应在报告中体现。 | 禁止 | 刹车片、离合器摩擦片、发动机垫片、排气管衬垫等密封类部件及隔热材料 | SMTC
5500
001标准管控物质 |

| 4 | 三吖啶基氧化磷 | 1. 不可用于会与皮肤发生接触的纺织品，例如服装，内衣及被单等。
2. 不符合第1条中规定的物品不得投放市场。 | 禁止 | 座椅织物 |  |

| 5 | 多溴联苯，多溴化联苯（PBB） | 1. 不可用于会与皮肤发生接触的纺织品，例如服装，内衣及被单等。
2. 不符合第1条中规定的物品不得投放市场。 | 禁止 | 座椅织物 | SMTC
5500
001标准管控物质 |

| 6 | 有机锡化合物 | 1. 当作为物质或配置品的组分用于自由组合涂料的生物杀虫剂中时不可在市场上出售。
2. 不得上市或作为物质或配置品的组分而用于生物杀虫剂以防止微生物，植物或动物对下列物品的污浊：
a) 无论长度，航行于海，海岸，河口以及内陆水道和湖泊的船舶；
b) 笼子，浮标，网及其它任何用于饲养鱼类和贝类水产养殖场的设施；
c) 任何部分或全部浸没在水中的器具或设备。
3. 不可作为物质或配置品的组分用于处理工业用水。
4. 三取代有机锡化合物：
a) 如三丁基锡（TBT）和三苯基锡（TPT）化合物，在2010年7月1日后不得在物品中或作为物品中的一部分使用，以锡的重量计含量不得超过0.1%。
b) 2010年7月1日后不符合(a)条款的物品将不能投放市场，除非该物品在该日期之前已经在共同体内使用。
5. 二丁基锡化合物：
a) 2012年1月1日以后，供应给广大一般公众的混合物或物品中，含有或部分含有二丁基锡（DBT）的化合物，按锡的重量计，超过0.1%时不得使用。
b) 2012年1月1日后不符合(a)条款的物品和配置品将不能投放市场，除非该物品在该日期之前已经在共同体内使用。
c) 截止至2015年1月1日，下列供应给广大一般公众的物品及混合物：对于(a)和(b)条款不做要求：
— 单组分和双组分室温硫化密封胶（RTV-1和RTV-2密封胶）和粘合剂，
— 应用在物品中时，油漆和涂料、涂层中含有的 DBT 化合物作为催化剂时，
— 软聚氯乙烯（PVC）或与硬质PVC共同挤塑的型材
— 户外应用的含DBT化合物的PVC织物涂层，
— 室外雨水管，排水管装置，以及用于屋顶和墙面的覆盖材料，
d) (a)和(b)条款不适用于(EC)No 1935/2004规则管理下的物质和物品。
6. 二辛基锡化合物：
a) 2012年1月1日以后，供应给广大一般公众或被广大一般公众使用的物品中，含有或部分含有二辛基锡（DOT）的化合物，按照锡的重量计如超过0.1%时不得使用。
— 直接接触到皮肤的纺织制品，
— 手套，
— 鞋类或鞋类接触到皮肤的部分，
— 墙壁和地板覆盖物，
— 儿童护理用品，
— 女性卫生用品，
— 尿布，
— 双组分室温硫化成型套（RTV-2成型包）
b) 2012年1月1日后不符合(a)条款的物品将不能投放市场，除非该物品在该日期之前已经在共同体内使用。 | ≤0.1% | 油漆、涂层、橡胶密封条、人造PVC皮革、线束线皮、保险杠、座椅织物等 |  |

| 7 | 镉
CAS号：7440-43-9
EC号：231-152-8 及其化合物 | 1. 不得用于下列合成有机聚合物（以下简称“塑胶材料”）制得的混合物和物品：
— 聚氯乙烯（PVC）[3904 10][3904 21]
— 聚亚胺酯（PUR）[3909 50]
— 低密度聚乙烯酯（LDPE），当其用于制造有色母料时除外[3901 10]
— 醋酸纤维素（CA）[3912 11]
— 乙酸丁基纤维素（CAB）[3912 11]
— 环氧树脂[3907 30]
— 三聚氰胺-甲醛（MF）树脂[3909 20]
— 尿素-甲醛（UF）树脂[3909 10]
— 不饱和聚酯（UP）[3909 91]
— 聚乙烯对苯二甲酸酯（PET）[3907 60]
— 聚丁烯对苯二甲酸酯（PBT）
— 透明/普通聚苯乙烯[3903 11]
— 丙烯腈甲基丙烯酸酯（AMMA）
— 交联聚乙烯（VPE）
— 高耐冲聚苯乙烯
— 聚丙烯（PP）[3902 10]
从上述所列的塑胶塑料中制得的混合物和物品，若镉含量（以镉元素的含量计）在塑胶材料中高于0.01%时，不得投放市场。
作为例外，第2小条不适用于2011年12月10日前投放市场的物品。
第1小条和第2小条在应用时不应违背94/62/EC(**)指令以及在其基础上产生的行动。
2012年11月19日前，依据REACH法规第69章规定，欧盟委员会应要求ECHA依据附件XV准备物质卷宗，以评估除在以上所列的塑胶材料中使用镉是否应被限制。
2. 用于涂料[3208][3209]的镉，其含量不能等于或大于0.01%（质量分数），一旦超过则不能使用或投放市场。
若涂料[3208][3209]中的锌含量超过10%（质量分数），则镉的含量不能等于或大于0.1%（质量分数）。
含镉量等于或大于0.1%的经喷涂后的物品，不得投放于市场。
3. 作为例外，1 、 2 条不适用于出于安全因素而使用含镉混合物着色的物品。
4. 作为例外，第 1 条的第二小条不适用于以下情况：
— 由PVC废料生产的混合物，下文称为“回收PVC ”
— 含回收PVC且其含镉浓度以在塑料材料中的百分比计不超过0.1%的下列硬塑料的应用：
a) 建筑用型材和刚性薄板；
b) 门，窗，百叶窗，墙，窗帘，围墙以及屋檐；
c) 甲板和阶梯；
d) 电缆管道；
e) 非饮用水管道，若回收PVC用于多层管道的中层，并且外层采用符合第1条要求的新PVC。
供应商应确保含有回收PVC的混合物以及物品在首次投放市场之前，标识有清晰明了且不可磨灭的“含回收PVC”标记，或者采用如下图形标识：
按照本法规69款规定，第4条授予的豁免将复审，特别是减少镉限量值及本条(a)至(e)点应用的豁免将在2017年12月31日之前重新讨论。
5. 本法规中，“镉电镀”指金属镉以任何形式沉积或包覆于金属表面。
镀镉金属物品或物品组分不可用于以下领域/用途：
a) 用于以下用途的设备和机器：
— 食品制造：[8210] [841720] [841981] [842111] [842122] [8422][8435][8437][8438] [847611]
— 农业：[841931] [842481] [8432] [8433] [8434] [8436]
— 冷藏和冷冻[8418]
— 印刷和书籍装订[8440] [8442] [8443]
b) 用于生产以下物品的设备和机器：
— 家用制品：[7321] [842112] [8450] [8509][8516]
— 家具：[8465] [8466] [9401] [9402] [9403][9404]
— 卫生用具：[7324]
— 中央空调及中央供暖设备[7322][8403][8404][8415]
在任何情况下，不管其用途和最终目的，镀镉物品或物品部件，当用于(a)和(b)中提及的领域/用途的制品不得投放市场。
6. 当用于以下(a)和(b)中论及的领域/用途，以及以下(b)中列出的领域制造的制品时，第5 条所论及的规定也适用于对镀镉制品或此制品的组分：
a) 用于制造以下物品的设备和机器：
— 纸和纸板[841932] [8439] [8441]
— 纺织品和服装[8444][8445][8447] [8448] [8449] [8451] [8452]
b) 用于生产以下物品的设备和机器：
— 工业加工设备和机器[8425][8426] [8427] [8428] [8429] [8430] [8431]
— 公路与农用车辆 [第 87 章]
— 铁路或汽车公司的运输工具[第 86 章]
— 船舶[第 89 章]
7. 但是，第 5,6 条的限制不适用于：
— 用于航空的，航天的，矿产开采的，近海的和核能部门的，其用途要求高安全标准和公路与农用车辆，全部车辆和船舶中的安全设施时的制品或制品组分；
— 出于安全设备可靠性的考虑，用于任何部门的电气插头。
8. 钎焊填料中，镉的质量百分含量不得等于或者大于0.01% 。
当钎焊填料中镉的浓度等于大于0.01%时，不得投放市场。
本条中钎焊指在450°C以上使用合金的连接技术。
9. 作为例外，第8条不适用于国防、航天用途以及出于安全因素而使用的钎焊填料。
10. 镉的质量百分含量等于或者大于0.01%的以下物品不得置于市场：
i ) 用于制造珠宝首饰的金属珠子及其他金属部件；
ii）首饰、仿制首饰以及发饰，包括：
— 手镯，项链，戒指；
— 穿刺首饰；
— 腕表，腕戴；
— 胸针，袖扣。
11. 第10条不适用于2012年1月10日之前投放市场的物品，和到2012年1月10日为止超过50年的首饰。
_________ __
(*) OJ L 256, 7.9.1987, p. 42.
(**) OJ L 365, 31.12.1994, p. 10. | ＜0.1% | 保险杠、大灯、座椅等 | SMTC
5500
001标准管控物质 |

| 8 | 单甲基-四氯二苯基甲烷
商品名：Ugilec 141
CAS号：76253-60-6 | 1. 作为物质或混合物中的成分，不得投放市场或使用。
含有该物质的物品不得投放市场。
2. 作为例外，第1条中的规定不适用于：
a) 到1994年6月18日已经在使用的设备和机器，直到这些设备和机器被弃置；
b) 到1994年6月18日已经在某一成员国内使用的设备和机器。
对于第2条中的(a)，成员国可以基于保护人类健康和保护环境的目的，在其境内在这些设备和机器被弃置前禁止使用。 | 禁止 | / |  |

| 9 | 单甲基-二氯-二苯甲烷
商品名：Ugilec 121
Ugilec 21 | 作为物质或者含有该物质的混合物，不得投放市场或使用。
含有该物质的物品不得投放市场。 | 禁止 | / |  |

| 10 | 单甲基-二溴-二苯甲烷；溴苯甲基甲苯，异构体混合物
商品名：DBBT
CAS号：99688-47-8 | 作为物质或者含有该物质的混合物，不得投放市场或使用。
含有该物质的物品不得投放市场。 | 禁止 | / |  |

| 11 | 镍
CAS号：7440-02-0
EC号：231-111-4及其化合物 | 1. 不得用于：
a) 在由穿刺引起的伤口愈合过程中插入耳孔和人体其他刺穿部位的耳钉或其他类似物品，除非其中镍的释放量低于0.2μg/cm2/周(迁移限量)。
b) 与皮肤有直接长期接触的物品，如
— 耳环；
— 项链，手镯和手链，踝饰，戒指；
— 手表壳，表带和带扣；
— 铆扣，搭扣，铆钉，拉链和金属标牌等用在服装上的物品；
如果这些与皮肤有直接长期接触的物品中镍的释放速率超过0.5μg /cm2/周。
c) 对于那些在1(b)中列出的具有无镍镀层的制品，除非这种镀层足以保证在至少2年的正常使用过程中，从这些制品的与皮肤有直接长期接触的部位释放出的镍不超过0.5μg/cm2/周。
2. 第1条中的物品，除非其符合规定的要求，否则不得投放市场；
3. 欧盟标准委员会(CEN) 所批准的标准可作为检验制品是否满足第1，2条要求的检测方法。 | 1.针对穿刺引起的伤口愈合过程中插入耳孔的类似耳环耳钉物品，镍释放速率≤0.5μg/cm2/周；
2.针对与皮肤有直接长期接触的物品，镍释放速率≤0.5μg/cm2/周 | 方向盘、仪表板、门把手等 |  |

| 12 | 偶氮染料 | 1. 由一个或多个偶氮基团还原裂解产生的偶氮染料，它会释放出一个或几个本法规附8列出的芳香胺。根据附录10列出的检测方法，其在成品或者是已染色部分中达到可检出限（即：大于30mg/kg），则不允许用于可能会与人类皮肤或口腔有直接或长期接触的纺织品及皮革制品，例如：
— 服装，床上用品，毛巾，假毛发，头套，帽子，尿布以及其他卫生用品，睡袋。
— 鞋靴，手套，手表表带，手提包，钱夹，公文包，椅套，可挂在颈部的挂包；
— 布或皮革制玩具及已布或皮革作为服装的玩具；
— 面向最终消费者的纱线和其他纤维制品。
2. 此外，第1条中所提出的纺织品和皮革制品，除非它们满足其中所提的要求，否则不允许投放市场。
3. 包括在本法规附录9“偶氮染料列表”中的偶氮染料，不允许投放市场或以质量分数超过0.1%的物质或混合物组分的形式用于纺织品和皮革的染色。 | 接触类纺织品及皮革制品<30mg/kg | 材料：织物、皮革
零件：方向盘、座椅面套、门板/仪表板/中控表 |  |

| 13 | 联苯醚的八溴代衍生物 C12H2Br8O | 1. 不得投放市场或使用
— 作为物质；
— 作为其他物质的组成成分，或在混合物中，浓度大于0.1%
2. 如果该物质在制品或阻燃剂成分中质量分数高于0.1%，则该制品就不能投放市场。
3. 作为例外，第2条不适用于：
— 在2004年8月15日前在某一成员国中使用的；
— 2002/95/EC指令定义的电子电气产品。 | <0.1% | 阻燃剂
涉及阻燃性能要求的零件 | SMTC
5500
001标准管控物质 |

| 14 | 六价铬化合物 | 1. 水泥和含有水泥的混合物脱水时，以干重（质量分数）计，含有大于2mg/kg(0.0002%)的可溶性六价铬时，不得使用或投放市场。
2. 如果使用还原剂，在不与共同体对有关危险物质和混合物分类，包装和标记的其他规定的实施相抵触的条件下，水泥和含有水泥的混合物包装必须显示清晰可见且难擦掉的标注以下信息：包装日期，保持还原剂活性以及保持可溶性六价铬含量低于第1条所述限量的适宜条件和期限。
3. 以部分废除的方式，第1条和第2条不适用于受控闭合及全自动工艺流程中，完全由机器处理，其流程中无与皮肤接触可能的水泥和含有水泥的混合物。
4. 须以欧洲标准化委员会（CEN）采用的方法来判定水泥的可溶性六价铬含量是否符合第一段的要求。
5. 接触皮肤的皮革产品，六价铬浓度（以皮革干重计）≥3mg/kg（0.0003%）时，则该产品不得投放市场。
6. 带有皮革的产品，其皮革部分六价铬浓度（以皮革干重计）≥3mg/kg（0.0003%）时，则该产品不得投放市场。
7. 第5条和第6条不适用于于2015年5月1日前已到达最终用户手中的二手产品。 | 皮革<3mg/kg
其他0.1% | 皮革（其他按照ELV要求管控） | SMTC
5500
001标准管控物质 |

| 15 | 多环芳烃 (PAH)
(a) 苯并(a)芘(BaP)  CAS 号 50-32-8
(b) 苯并(e)芘 (BeP) CAS 号 192-97-2
(c) 苯并(a)蒽 (BaA) CAS 号 56-55-3
(d) 䓛 (CHR)  CAS 号 218-01-9
(e) 苯并(b) 荧蒽 (BbFA) CAS 号 205-99-2
(f) 苯并(j) 荧蒽 (BjFA) CAS 号 205-82-3
(g) 苯并(k) 荧蒽 (BkFA) CAS 号 207-08-9
(h) 二苯并（a,h）蒽 (DBAhA) CAS 号 53-70-3 | 1. 从2010年1月1日起，如果填充油含有以下成分，不允许投放市场和在生产轮胎或轮胎零件时使用：
— 超过1mg/kg （0.0001 %）的BAP 或，
— 总量超过10mg/kg（0.001 %）之所有列表的PAHS。
2. 再者，2010年1月1日以后翻新的轮胎和胎面如果填充油含量超过第1条规定的限度，则不允许投放市场。
根据 ISO21461（硫化橡胶——硫化橡胶中芳香烃油成分鉴定标准），如果硫化橡胶混合物中Bay质子百分比低于0.35%，上述限量不再适用。
3. 由于损毁而翻新的轮胎，如果其填充油含量没有超过第1条中规定的限量，则第2条规定不再适用。
4. 这里的轮胎是指以下车辆的轮胎：
— 欧盟议会和欧洲理事会2007年9月5日颁布的2007/46/EC 指令框架(****)所认可的机动车辆及其的拖车。
— 欧盟议会和欧洲理事会2003年5月26日颁布的2003/37/EC 指令(*****)中认可的用于农业和林业的拖拉机，及他们的拖车，可交换的拖车系统及组成部件，以及可分离的技术单元，和
— 欧盟议会和欧洲理事会2002年3月18日颁布的2002/24/EC指令(******) 中认可的两轮和三轮车辆，废除欧盟理事会92/61/EEC 指令。
5. 物品中能直接长期或短期重复接触皮肤或口腔的橡胶或塑料部件，在正常或合理的使用条件下，列表中任一PAHs的含量超过1mg/kg(重量计，占部件的0,0001%)，此物品将不得上市。 包括并不仅限于以下产品：
— 运动器材如自行车、高尔夫球杆、球拍 
— 家用器具、手推车、步行支架 -家用工具
— 服装、鞋类、手套、运动服装 
— 表带、腕带、面具、头箍
6. 玩具，包括儿童运动器材和儿童用品，如果其中的橡胶或塑料部件能直接长期或短期重复接触皮肤或口腔，在正常或合理的使用条件下，列表中任一PAHs的含量超0.5mg/kg(重量计，占部件的 0.00005%)，将不得上市。
7. 第5条和第6条的内容，不适用于在2015年12月5日前首次投放市场的物品。
8. 到2017年12月27日，委员会依据最新的科学信息，审核第5条和第6条中的限值，包括PAHs的迁移，可替代原材料的信息，适当情况下，会修订以上条款。 | 轮胎：BAP<1ppm；总和<10ppm (或者用核磁共振Bay质子<0.35%）
其他零件 单项<1ppm | 材料：织物、皮革、PVC等
零件：方向盘、座椅面套、门板/仪表板/中控表、轮胎 | SMTC
5500
001标准管控物质 |

| 16 | 富马酸二甲酯（DMF）
CAS号：624-49-7
EC号：210-849-0 | 用于物品及物品的任一成分中DMF的含量不得超过0.1mg/kg
物品及物品中任一成分DMF含量超过0.1mg/kg不得投放市场。 | <0.1mg/kg | 材料：织物、皮革
零件：方向盘、座椅面套、门板/仪表板/中控表 |  |

| 17 | 铅
CAS号：7439-92-1
EC号：231-100-4及其化合物 | 1. 若珠宝产品的任何单个部件的铅含量大于或等于0.05%（重量百分比），则不得投放市场或者在市场使用。
2. 针对第1条：
(i) “珠宝产品”包括珠宝和仿制珠宝以及头饰，包括：
a) 手镯、项链和戒指；
b) 贵重珠宝；
c) 腕表和腕带；
d) 胸针和袖扣。
(ii) “任何单个部件”应包括珠宝制造所用的所有材料，同样适用于珠宝制品的任何单个部分。
3. 若珠宝制品的单个部件用以投放市场或在珠宝制造中添加使用，则第1条也适用于单个部件。
4. 作为豁免，第1条不适用于：
(a) 理事会指令69/493/EEC (***********)的附件I（1、2、3和4类）定义的水晶玻璃；
(b) 对消费者而言不可接触的钟表产品的内部成份；
(c) 非合成或再生的贵重宝石和装饰性宝石（CN码7103，归于条例(EEC)No2658/87中），除非其用铅或铅化合物或者经含有此类物质的混合物处理；
(d) 珐琅，被定义为至少在500℃的温度下矿物融化、玻璃化或烧结而得到的玻璃化混合物。
5. 作为豁免，第1点不适用于第一次投放时间早于2013年10月9日的珠宝产品以及在1961年12月10日前制造的珠宝产品。
6. 在2017年10月9日前，考虑到新的科技信息，第1点提及的可用的替代和产品中铅的迁移，委员会应重新评估其准入，若合适，则应据此进行修订。
7. 在正常合理可预见的情况下，能被儿童放入口中的物品以及可接触部件
中的铅含量（以铅计）大于等于 0.05%的，不得投放市场或供应给公众使用。
本限量要求不适用于当某物品或物品的可接触部件（无论其是否含有涂层）中铅的释放量已被证实不超过 0.05 μg/cm2/h（相当于 0.05 μg/g/h）；同时，对于含有涂层的物品，需要确保在正常合理可预见的情况下，该涂层保证至少 2 年铅的释放量不超过以上限值。
在本段中，判断物品及可接触部件可被儿童放入口中的依据为：物品某一面的尺寸小于 5cm，或者其某一可分离部件或突出部件的尺寸小于 5cm。
8. 作为第 7 条的豁免，以下产品不受管控：
(a) 第 1 条中已经管控的珠宝制品；
(b) 欧盟指令 69/493/EEC 的附件 I（1, 2, 3 和 4 类）中定义的水晶玻璃；
(c) 非合成或再生的贵重宝石和装饰性宝石（CN 码 7103，归于条例(EEC)No 2658/87 中），除非其用铅或铅化合物或者经含有此类物质的混合物处理； 
(d) 珐琅，被定义为至少在 500℃的温度下矿物融化、玻璃化或烧结而得到的玻璃化混合物；
(e) 钥匙和锁，包括挂锁；
(f) 乐器；
(g) 由黄铜组成的物品或者物品部件，若其黄铜中铅的浓度(以铅计)不超过 0.5%（质量分数）；
(h) 书写工具的尖端；
(i) 宗教用品；
(j) 便携式锌-碳电池以及纽扣电池；
(k) 以下范围内的物品：
(i) Directive 94/62/EC 欧盟包装指令；
(ii) Regulation (EC) No 1935/2004 欧盟食品接触材料法规；
(iii) Directive 2009/48/EC 欧盟玩具安全指令；(************)
(iv) Directive 2011/65/EU 欧盟 RoHS 2.0。 (*************)
9. 在 2019 年 7 月 1 日前，委员会应结合最新科技信息就第 7 条和第 8(e), (f), (i) 和 (j)条内容，对其替代品的可行性以及第 7 条中有关物品中铅的限值（包括涂层的完整性要求）进行重新评估，如果有必要，根据相关信息修订本条款。
10. 作为豁免，首次投放市场日期在 2016 年 6 月 1 日之前的产品，不受第 7 条的管控。 | <0.1% | 橡胶材料、各种线束外皮、油漆涂料、各种铜合金，钢，铝合金，焊锡，线路板上电子元器件 | SMTC
5500
001标准管控物质 |

| 18 | 双酚A（BPA）
CAS号：80-05-7
EC号：201-245-8 | 2020年1月2日之后，含有双酚A（BPA）质量浓度大于或等于0.02%的热敏纸不得投放市场。 | <0.02% | 热敏纸，橡胶，聚合物材料 |  |

| 19 | 双（五溴苯基）醚
（十溴二苯醚；decaBDE）
CAS 号：1163-19-5
EC号：214-604-9 | 1. 2019年3月2日之后，该物质不得生产或投放市场。
2. 2019年3月2日之后，以下情况，该物质的质量百分含量如果大于或等于0.1%，则不得生产或投放市场：
（a）作为另一种物质的组分；
（b）混合物；
（c）物品或物品的任意部件。
3. 该物质、作为其他物质的组分或者混合物用于以下情况时，第1、2段不适用：
（a）2027年3月2日之前用于生产飞机；
（b）用于生产以下产品的零部件：
      （i）2027年3月2日之前生产的飞机；
      （ii）2019年3月2日之前生产的指令2007/46/EC范围内的机动车、法规(EU) No 167/2013范围内的农用和林用车辆，以及指令2006/42/EC范围内的机械设备。
4. 2（c）不适用于以下情况：
（a）2019年3月2日之前投放市场的物品；
（b）按照3（a）生产的飞机；
（c）按照3（b）生产的飞机、机动车或机械设备的零部件；
（d）指令2011/65/EU范围内的电子电器产品。
5. 该条款所述“飞机”指：
（a）根据法规(EU) No 216/2008规定机型生产的、或国际民用航空组织（ICAO）缔约国条例批准设计的、或者国际民用航空组织缔约国根据国际民用航空公约附件8颁发适航证书的民用飞机；
（b）军用飞机。 | <0.1% | 阻燃剂
涉及阻燃性能要求的零件 | SMTC
5500
001标准管控物质 |

| 20 | 68. 全氟辛酸（PFOA）
CAS号：335-67-1
EC号：206-397-9及其盐类。
包含一个直链或支链氟代庚基基团，化学式为C7F15-，直接连接在另一个碳原子上，作为一个结构要素的相关物质（包括其盐类和聚合物）。
包含一个直链或支链氟代辛基基团，化学式为C8F17-，作为一个结构要素的相关物质（包括其盐类和聚合物）。

以下物质不包含在内：
—C8F17-X，X=F，Cl，Br；
—C8F17-C（=O）OH，C8F17-C（=O）O-X’或者C8F17-CF2-X’（X’=任意基团，包括盐类）。 | 1. 2020年7月4日起，该物质本身不得生产或投放市场。
2. 2020年7月4日起，当PFOA及其盐类含量等于或超过25ppb，PFOA相关物质单项或者总含量等于或超过1000ppb时，则不得生产或投放市场：
(a) 作为另一种的组分；
(b) 混合物；
(c ) 物品。
3. 针对以下产品，第1段和第2段的实施时间规定如下：
(a) 2022年7月4日，针对：
    (i) 用于生产半导体的设备；
    (ii) 乳胶印刷油墨。
(b) 2023年7月4日，针对:
    (i) 用户保护工人健康和安全的纺织品；
    (ii) 用于医用纺织品、水处理过滤、生产过程和污水处理的膜；
    (iii) 血浆纳米涂料。
(c) 2032年7月4日，针对93/42/EEC指令范围内除植入性医疗装置以外的医疗器械。
4. 第1段和第2段不适用于以下情况：
(a) (EC) No 850/2004法规附件I 中的A部分所列出的全氟辛烷磺酸及其衍生物；
(b) 在生产碳链长度等于或短于6的氟化物时，会不可避免地产生该类副产品；
(c) 满足根据上述法规Article18（4）中（a）到（f）的条件，被用作运送独立的中间体；
(d) 作为另一个物质或混合物的组分，被用作：
    (i) 生产93/42/EEC指令范围内的植入性医疗器械；
    (ii) 用于胶片、纸张或印刷板的摄影涂料；
    (iii) 半导体光刻过程或化合物半导体蚀刻过程；
(e) 2020年7月4日前投放市场的压缩灭火泡沫混合物，或被用于生产其他灭火泡沫混合物。
5. 2(b) 段不适用于以下灭火泡沫混合物：
(a) 2020年7月4日前投放市场；
(b) 根据4（e）生产的，当用于培训用途，对环境的排放量可最小化，且收集的污水可安全处置。
6. 2(c) 段不适用于：
(a) 2020年7月4日前投放市场的物品；
(b) 根据4(d)(i) 生产的植入性医疗器械；
(c) 涂有4(d)(ii) 所述的涂有摄影涂料的物品；
(d) 4(d)(iii) 所述半导体或化合物半导体。 | / | 氟橡胶制品，电镀制品 |  |



| 序号 | 阀点 | 阶段 | 目的 | 交付物 | Owner | 签字 | 备注 |

| 4.1 | G5-G3 | 车型开发与验证阶段 | 零部件开发阶段材料合规项目管理及交付 | IMDS表单 | COC |  |  |

| 4.2 | G5-G3 | 车型开发与验证阶段 | 零部件开发阶段材料合规项目管理及交付 | ELV检测报告 | COC |  |  |

| 4.3 | G5-G3 | 车型开发与验证阶段 | 零部件开发阶段材料合规项目管理及交付 | 化学品安全数据表（MSDS） |  |  |  |

| 4.4 | G5-G3 | 车型开发与验证阶段 | 零部件开发阶段材料合规项目管理及交付 | REACH评估报告 | COC |  |  |

| 4.5 | G5-G3 | 车型开发与验证阶段 | 零部件开发阶段材料合规项目管理及交付 | OTS零件ELV检验报告 | COC |  |  |

| 4.6 | G5-G3 | 车型开发与验证阶段 | 公告参数及型式认证参数交付 | 整车RRR分析及计算 | SCL |  |  |

| 4.7 | G5-G3 | 车型开发与验证阶段 | 公告参数及型式认证参数交付 | 公告ELV备案参数、管理保障措施、RRR合规报表、有害物质信息表等 | SCL |  |  |



| 序号 | 阀点 | 阶段 | 目的 | 交付物 | Owner | 签字 | 备注 |

| 5.1 | G4-G2 | 试生产阶段 | 整车及零件合规认可 | 零件ESO认可合规交付物批准 | SCL/COC |  |  |

| 5.2 | G4-G2 | 试生产阶段 | 整车及零件合规认可 | 零件PPAP认可合规交付物批准 | SCL/SQE |  |  |

| 5.3 | G4-G2 | 试生产阶段 | 整车及零件合规认可 | 整车REACH合规报告（含SVHC含量、通报信息等） | SCL/SMTC-UK/SAIC-EU |  |  |

| 5.4 | G4-G2 | 试生产阶段 | 模拟认证机构，开展线边合规审核 | PP/P造车阶段合规内审报告 | SCL |  |  |

| 5.5 | G4-G2 | 试生产阶段 | 工厂审核 | ELV初始体系审核 | SCL/TV |  |  |

| 5.5 | G4-G2 | 试生产阶段 | 工厂审核 | 产品RRR认证 | SCL/TV |  |  |



| 序号 | 阀点 | 阶段 | 目的 | 交付物 | Owner | 签字 | 备注 |

| 6.1 | G0+ | 量产阶段 | 批量一致性控制 | 年度材料合规抽检计划及实施结果 | SCL |  |  |

| 6.2 | G0+ | 量产阶段 | REACH义务履行 | 售后备件REACH合规 | SCL/AS |  |  |

| 6.3 | G0+ | 量产阶段 | REACH义务履行 | 供应商SVHC信息传递 | SCL/SMTC-UK/SAIC-EU |  |  |



| 序号 | 阀点 | 阶段 | 目的 | 交付物 | Owner | 签字 | 备注 |

| 7.1 | G0+ | 量产阶段 | CCC一致性审核 | 现场审核问题及整改 | QAM/SCL |  |  |

| 7.2 | G0+ | 量产阶段 | 环境标志认证审核 | RRR评定报告/现场审核问题及整改 | TV/SCL |  |  |
