Repository: kujaxr/obsidian-vault

File: 材料工程师/整车气味及VOC工作手册20180723.docx.md
# 整车气味及VOC工作手册20180723.docx

整车空气质量工作手册

上汽集团乘用车公司

2018年7月

主编：潘乃殊、王晓文、倪雷、胡仁其

批准：杨如松

文件号：XXXX

版本号: 01 

批准日期：2018年7月XX日

目录

# 一、前言

整车空气质量(VOC)控制是一项系统工程，从产品设计源头开始，到车辆批量生产，整个过程需要气味&VOC小组各成员共同协作，从设计源头开始，规避气味和VOC不合格的材料和工艺，不同开发阶段的整车和零部件的全检及改善，到量产后的高密度不间断的整车及零部件抽检，实现对整车空气质量的全生命周期管控。

本操作指导书涵盖整车开发流程（GVDP）中各阶段的整车气味&VOC管控工作，包括产品前期开发阶段（G8）、工程试制阶段（G3）、整车试生产阶段（G2-G0）和批量生产阶段（G0后）的具体工作内容，明确了气味&VOC小组各成员的职责分工，各阀点整车空气质量工作的输出物清单以及输出物签字确认审批工作。

# 二、前期开发

批准：                                            

日期：                                            

### 2.1 前期定义

项目开发之初，定义新项目整车气味和空气质量要求。

### 2.2 DSC阶段设计材料及工艺筛选

通过使用《材料气味及VOC规避清单》在设计之初规避气味及VOC不合格的材料及工艺。

### 2.3 分供方清单

### 2.4 ADV实验大纲

内饰零部件材料实验大纲中加入散件散发要求。

# 三、工程试制生产

批准：                                          

日期：                                          

### 3.1 ESO零部件材料检测报告

   零件的散发性能参见材料工程师的材料认可报告—ESO认可报告

### 3.2 零部件气味及VOC整改报告

### 3.3 EP车辆气味评审记录和风险报告

### 3.4 PPV造车过程记录

### 3.5 整车空气质量及气味测试报告

SMPV-6.2.4-029-QA-F02

# 四、小批量试生产

批准：                                            

日期：                                            

### 4.1 PPAP零部件材料检测报告

零件的散发性能参见材料工程师的材料认可报告—PPAP认可报告

# 五、批量生产

批准：                                            

日期：                                            

### 4.1季度零件VOC抽检报告

### 4.2季度零件气味抽检记录表

### 4.3整车空气质量抽检报告

### 4.4现场实验室日常巡检表

### 4.5量产零件不合格整改会议纪要

### 4.6问题处理通知单

### 4.7总经理抱怨信

### 4.8供应商受控文件

### 4.9 零件及整车特殊工艺记录表

### 5.0 整车空气质量和气味测试报告

| 序号 | 阀点 | 阶段 | 工作内容 | 交付物SM | Owner | 签字 | 备注 |

| 2.1 | G9 | 战略立项 | 对标车型的气味及VOC性能测试 | 测试报告 | SCL |  |  |

| 2.2 | G8 | 项目启动 | 项目初期定义新项目整车气味和空气质量要求 | 整车气味及空气质量目标定义 | TEAM |  |  |

| 2.3 | G8 | 项目启动 | 规避气味和VOC不合格的材料和工艺 | SOR材料定义 | TEAM |  |  |

| 2.4 | G6 | 项目批准 | 主要内饰零件分供方清单中材料确认 | 分供方清单 | TEAM |  |  |

| 2.5 | G6 | 项目批准 | 内饰零部件材料实验大纲中加入散件散发要求 | ADV实验大纲 | TEAM |  |  |



| 序号 | 阀点 | 阶段 | 内容 | 交付物 | Owner | 签字 | 备注 |

| 3.1 | G6 | ESO | 零部件散发性能检测和整改 | ESO零部件材料报告 | EI/SQE/SCL |  |  |

| 3.2 | G6 | ESO | 问题零部件的改进措施确认 | 零部件气味及VOC整改报告 | SCL/SQE |  |  |

| 3.3 | G5-G4 | EP造车 | 确认车辆材料及结构对气味及VOC的影响 | EP车辆气味评审记录和风险报告 | SCL |  |  |

| 3.4 | G4-G3 | PPV造车 | 确认造车过程中气味&VOC影响因素 | PPV造车过程记录 | SCL |  |  |

| 3.5 | G4-G3 | PPV造车 | 确认零件和整车气味及VOC问题及改进 | 整车空气质量及气味报告 | SCL |  |  |



| 序号 | 阀点 | 阶段 | 内容 | 交付物 | Owner | 签字 | 备注 |

| 4.1 | G3 | PPAP | 零部件散发性能检测和整改 | PPAP零部件材料报告（主要内饰零件） | SCL |  |  |

| 4.2 | G3 | PPAP | 问题零部件的改进措施确认 | 零部件气味及VOC整改报告 | SCL |  |  |

| 4.3 | G3-G2 | PP阶段造车 | 确认零件和整车气味及VOC问题及改进 | 整车空气质量及气味报告 | SCL |  |  |

| 4.4 | G2-G1 | P阶段造车 | 确认零件和整车气味及VOC问题及改进 | 整车空气质量及气味报告 | SCL |  |  |



| 序号 | 阀点 | 阶段 | 目的 | 交付物 | Owner | 签字 | 备注 |

| 1 | G0后 | SOP整车 | 重点零件VOC抽检和整改 | 季度零件VOC抽检报告 | SQE/SCL |  |  |

| 2 | G0后 | SOP整车 | 重点零件气味抽检和整改 | 季度零件气味抽检记录表及报告 | SQE/SCL |  |  |

| 3 | G0后 | SOP整车 | 量产整车空气质量抽检 | 整车空气质量抽检报告 | SCL |  | 抽检计划 |

| 4 | G0后 | SOP整车 | 现场实验室日常零件和整车巡检 | 现场实验室日常巡检表 | 现场实验室 |  |  |

| 5 | G0后 | SOP整车 | 现场实验室日常零件和整车巡检 | 现场实验室周报 |  |  |  |

| 6 | G0后 | SOP整车 | 量产不合格零件的处理 | 问题处理通知单 | SCL/SQE |  |  |

| 7 | G0后 | SOP整车 | 量产不合格零件的处理 | 总经理抱怨信 | SCL/SQE |  |  |

| 8 | G0后 | SOP整车 | 量产不合格零件的处理 | 供应商受控 | SQE |  |  |

| 9 | G0后 | SOP整车 | 量产不合格零件的整改 | 量产零件不合格整改会议纪要及整改报告 |  |  |  |

| 10 | G0后 | SOP整车 | 展车、行业抽检等车辆确认 | 零件及整车特殊工艺记录表 | SCL/SQE |  |  |

| 11 | G0后 | SOP整车 | 展车、行业抽检等车辆确认 | 整车空气质量和气味测试报告 | SCL |  |  |

File: 材料工程师/整车气味及VOC工作手册20180726.docx.md
# 整车气味及VOC工作手册20180726.docx

整车空气质量工作手册

   版本号: A01

上汽集团乘用车公司

2018年7月

主编：潘乃殊、王晓文、胡仁其

批准：杨如松

文件号：XXXX

版本号: 01 

批准日期：2018年7月XX日

目录

# 一、前言

整车空气质量(VOC)控制是一项系统工程，从产品设计源头开始，到车辆批量生产，整个过程需要气味&VOC小组各成员共同协作，从设计源头开始，规避气味和VOC不合格的材料和工艺，不同开发阶段的整车和零部件的全检及改善，到量产后的高密度不间断的整车及零部件抽检，实现对整车空气质量的全生命周期管控。

本操作指导书涵盖整车开发流程（GVDP）中各阶段的整车气味&VOC管控工作，包括产品前期开发阶段（G8）、工程试制阶段（G3）、整车试生产阶段（G2-G0）和批量生产阶段（G0后）的具体工作内容，明确了气味&VOC小组各成员的职责分工，各阀点整车空气质量工作的输出物清单以及输出物签字确认审批工作。

# 整车空气质量流程图

# 二、前期开发

批准：                                            

日期：                                            

### 2.1 对标车型测试报告

### 2.2 整车气味及空气质量目标定义

整车空气质量目标定义

车型:           阶段:           VIN码:

Ⅰ.任务描述 

Ⅱ. 结论与建议 

### 2.3 SOR材料定义

通过使用《材料气味及VOC规避清单》在设计之初规避气味及VOC不合格的材料及工艺。

# 三、工程试制生产

批准：                                          

日期：                                          

### 3.1 EP车辆气味评审记录和风险报告

### 3.2 分供方清单

### 3.3 ADV实验大纲

内饰零部件材料实验大纲中加入散件散发要求。

### 3.4 ESO零部件材料报告

   零件的散发性能参见材料工程师的材料认可报告—ESO认可报告

### 3.5 零部件气味及VOC整改报告

### 3.6 PPV造车过程记录

### 3.7 整车空气质量及气味测试报告

SMPV-6.2.4-029-QA-F02

# 四、小批量试生产

批准：                                            

日期：                                            

### 4.1 PPAP零部件材料检测报告

零件的散发性能参见材料工程师的材料认可报告—PPAP认可报告

### 4.2 零部件气味及VOC整改报告

### 4.3整车空气质量及气味报告

# 五、批量生产

批准：                                            

日期：                                            

### 5.1季度零件VOC抽检报告

### 5.2季度零件气味抽检记录表

### 5.3整车空气质量抽检报告

### 5.4现场实验室日常巡检表

### 5.5实物质量缺陷确认单

### 5.6零件不合格整改报告

# 六、特殊车辆

批准：                                            

日期：                                            

### 6.1 零件及整车特殊工艺记录表

### 6.2 整车空气质量和气味测试报告

### 6.3 送检整车状态确认清单

### 6.4 整车空气质量和气味测试报告

| 序号 | 阀点 | 阶段 | 工作内容 | 交付物SM | Owner | 签字 | 备注 |

| 2.1 | G9 | 战略立项 | 对标车型的气味及VOC性能测试 | 对标车型测试报告 | SCL |  |  |

| 2.2 | G8 | 项目启动 | 项目初期定义新项目整车气味和空气质量要求 | 整车气味及空气质量目标定义 | TEAM |  |  |

| 2.3 | G6 | 项目启动 | 规避气味和VOC不合格的材料和工艺 | SOR材料定义 | TEAM |  |  |



| 分发: | 气味小组 | 气味小组 | 气味小组 | 气味小组 | 气味小组 | 气味小组 | 气味小组 |

| 编制 |  | 审核 |  | 会签 |  | 批准 |  |

| 日期 |  | 日期 |  | 日期 |  | 日期 |  |



| 序号 | 阀点 | 阶段 | 内容 | 交付物 | Owner | 签字 | 备注 |

| 3.1 | G4 | EP造车 | 确认车辆材料及结构对气味及VOC的影响 | EP车辆气味评审记录和风险报告 | SCL |  |  |

| 3.2 | G3 | 项目批准 | 主要内饰零件分供方清单中材料确认 | 分供方清单 |  |  |  |

| 3.3 | G3 | 项目批准 | 内饰零部件材料实验大纲中加入散件散发要求 | ADV实验大纲 |  |  |  |

| 3.4 | G3 | ESO | 零部件散发性能检测和整改 | ESO零部件材料报告 | EI/SQE/SCL |  |  |

| 3.5 | G3 | ESO | 问题零部件的改进措施确认 | 零部件气味及VOC整改报告 | SCL/SQE |  |  |

| 3.6 | G3 | PPV造车 | 确认造车过程中气味&VOC影响因素 | PPV造车过程记录 | SCL |  |  |

| 3.7 | G3 | PPV造车 | 确认零件和整车气味及VOC问题及改进 | 整车空气质量及气味报告 | SCL |  |  |



| 序号 | 阀点 | 阶段 | 内容 | 交付物 | Owner | 签字 | 备注 |

| 4.1 | G2 | PPAP | 零部件散发性能检测和整改 | PPAP零部件材料报告 | SCL |  |  |

| 4.2 | G2 | PPAP | 问题零部件的改进措施确认 | 零部件气味及VOC整改报告 | SCL |  |  |

| 4.3 | G2 | PP阶段造车 | 确认零件和整车气味及VOC问题及改进 | 整车空气质量及气味报告 | SCL |  |  |

| 4.4 | G1 | P阶段造车 | 确认零件和整车气味及VOC问题及改进 | 整车空气质量及气味报告 | SCL |  |  |



| 序号 | 阀点 | 阶段 | 目的 | 交付物 | Owner | 签字 | 备注 |

| 5.1 | G0及以后 | SOP整车 | 重点零件VOC抽检和整改 | 季度零件VOC抽检报告 | SQE/SCL |  | 抽检计划 |

| 5.2 | G0及以后 | SOP整车 | 重点零件气味抽检和整改 | 季度零件气味抽检报告 | SQE/SCL |  | 抽检计划 |

| 5.3 | G0及以后 | SOP整车 | 量产整车空气质量抽检 | 整车空气质量抽检报告 | SCL |  | 抽检计划 |

| 5.4 | G0及以后 | SOP整车 | 现场实验室日常零件和整车巡检 | 现场实验室日常巡检表和现场实验室周报 | 现场实验室 |  |  |

| 5.5 | G0及以后 | SOP整车 | 量产不合格零件的处理 | 实物质量缺陷确认单 | SCL/SQE |  |  |

| 5.6 | G0及以后 | SOP整车 | 量产不合格零件的整改 | 量产零件不合格整改报告 |  |  |  |



| 序号 | 阀点 | 阶段 | 内容 | 交付物 | Owner | 签字 | 备注 |

| 6.1 | G0及以后 | SOP整车 | 展车、行业抽检等车辆确认 | 零件及整车特殊工艺记录表 | SCL/SQE |  |  |

| 6.2 | G0及以后 | SOP整车 | 展车、行业抽检等车辆确认 | 整车空气质量和气味测试报告 | SCL |  |  |

| 6.3 | G0及以后 | SOP整车 | 政府抽检车辆和绿色环保标识认证车辆确认 | 送检整车状态确认清单 | SCL |  |  |

| 6.4 | G0及以后 | SOP整车 | 政府抽检车辆和绿色环保标识认证车辆确认 | 整车空气质量和气味测试报告 | SCL |  |  |

File: 材料工程师/整车气味及VOC工作手册20180813.docx.md
# 整车气味及VOC工作手册20180813.docx

整车空气质量工作手册

   版本号: A01

上汽集团乘用车公司

2018年7月

本手册编写人员

主编：杨如松

副主编：胡仁其

编写组成员：

潘乃殊、王晓文、

文件号：XXXX

版本号: 01 

批准日期：2018年7月XX日

目录

# 一、前言

整车空气质量(VOC)控制是一项系统工程，从产品设计源头开始，到车辆批量生产，整个过程需要气味&VOC小组各成员共同协作，从设计源头开始，规避气味和VOC不合格的材料和工艺，不同开发阶段的整车和零部件的全检及改善，到量产后的高密度不间断的整车及零部件抽检，实现对整车空气质量的全生命周期管控。

本操作指导书涵盖整车开发流程（GVDP）中各阶段的整车气味&VOC管控工作，包括产品前期开发阶段（G8）、工程试制阶段（G3）、整车试生产阶段（G2-G0）和批量生产阶段（G0后）的具体工作内容，明确了气味&VOC小组各成员的职责分工，各阀点整车空气质量工作的输出物清单以及输出物签字确认审批工作。

整车空气质量工作流程图如下：

# 二、前期开发

### 2.1 对标车型测试报告

1、工作内容：

新项目前，中心实验室根据需求对市场主要竞争车型进行整车空气质量检测，作为新项目整车空气质量控制目标的依据之一。

2、输出物模板见附件一。

### 2.2 整车空气质量目标定义

1、工作内容：

项目前期G8阶段，中心实验室根据平台要求和法规要求定义新项目整车空气质量要求，包括整车VOC、整车TVOC和整车气味要求。

2、输出物模板见附件二。

### 2.3 同步工程

### 2.3.1 SOR材料定义

1、工作内容：

SOR包发布前，材料工程师填写《SOREX21-M0-E09003-00 附件 L零件材料、工艺要求》，需参照《材料气味及VOC规避清单》在设计之初规避气味及VOC不合格的材料及工艺，气味工程师收集内饰主要零部件的SOR包，对有异议的零件材料定义进行跟踪。

2、输出物模版见附件三；

3、材料气味及VOC规避清单：

### 2.3.2 TR/TA评审

1、工作内容：

SOR包发布后，材料工程师参加各自零部件供应商的TR/TA评审，评审零部件选材、工艺和结构以及供应商实验能力，规避对整车气味和VOC不利的零件选材、工艺和结构，并要求供应商建立气味自检能力，鼓励建立VOC自检能力。

### 2.3.3 结构评审 

1、工作内容：

气味工程师参与测量匹配科结构评审，结合前车经验，规避因车身结构与零件的匹配缝隙，造成车内非典型气味源影响整车气味，例如备胎、空腔蜡、车身胶等，有风险的及时上升到平台，给出整改建议，由平台进行协调整改。

### 2.4 整车气味风险评估

1、工作内容：

工程数据发布完成后，中心实验室和整车集成科参考前车气味问题经验，评估整车气味风险；有风险的及时上升到平台，给出整改建议，由平台进行协调整改。

2、输出物模板见附件四。

### 2.5 零件和材料散发要求解析

1、工作内容：

工程数据发布完成后，零件的材料及工艺已基本锁定，气味工程师根据SMTC 5 300 004《轿车内饰零件及材料散发性能技术要求》和前期数据积累，对新项目零件和材料散发要求进行解析，设定要求，并发送给各材料工程师。

2、输出物模板见附件五。

# 三、工程试制生产和试生产

### 3.1 EP车辆气味评审记录和风险报告

1、工作内容：

通过EP车辆零件和车身结构检查，中心实验室对整车气味进行评审，并验证在前期整车气味风险评估中发现的问题。

若EP车辆评审认为存在整车气味风险，需填写风险报告并告知项目管理，在项目会上进行通报；并根据决策结果推动工程进行整改。

2、输出物模板见附件六。

### 3.2 ESO零部件材料散发性能整改和认可

1、工作内容：

ESO阶段零件的散发性能认可，散发性能包括气味、甲醛、雾翳、总碳、VOC和TVOC。测试零件包括乘客舱内和与乘客舱相关联的零件和材料，相关零件材料如空调箱、风道以及空腔蜡，车身胶等车身辅料。测试结果由气味工程师给出结论，详见于材料工程师的材料认可报告—ESO认可报告。

ESO零件散发性能不合格，需要供应商分析根本原因，采取有效措施来加以改进；供应商需要提交整改报告，气味工程师对整改报告的有效性进行评估，评估合格的接受整改样件，重新开始认可。

2、输出物模板见附件七和附件八。

### 3.3 PPV造车过程记录

1、工作内容：

PPV阶段整车移至生产基地生产，PPV阶段整车生产过程与量产整车相同，中心实验室对PPV造车过程确认，排除整车的气味和VOC风险。例如油漆修补工艺、喷蜡位置与用量、物流仓储环境等。

2、输出物模板见附件九。

### 3.4 PPAP零部件材料散发性能整改和认可

1、工作内容：

PPAP状态零件生产条件与ESO状态零件不同，需要重新认可。气味工程师可以根据零件材料和工艺成熟度、供应商生产及实验能力以及ESO阶段零件气味情况，来判定材料哪些散发性能需要重新认可，其中气味性能需全部重新检测。

PPAP零件散发性能不合格，需要供应商分析根本原因，采取有效措施来加以改进；供应商需要提交整改报告，气味工程师对整改报告的有效性进行评估，评估合格的接受整改样件，重新开始认可。

2、输出物模板见附件八。

### 3.5 PPV-P整车空气质量及气味检测、整改。

1、工作内容：

气味工程师分别在PPV、PP和P阶段对整车进行气味和VOC检测，根据检测结果来评估整车气味和VOC散发的风险。整车检测结果不合格的，气味工程师对整车进行溯源，对主要零部件进行筛选，找到不合格的根本原因，并跟踪落实整改措施，直至满足要求。

2、输出物模板见附件1

、

# 四、批量生

### 4.1季度零件VOC抽检报告

1、工作内容：

为了检测量产零件VOC的稳定性，中心实验室每年初制定当年的重点零件VOC抽检季度抽检计划，每季度对重点零件和重点零件抽检VOC性能。

零件VOC不合格，需要供应商分析根本原因，采取有效措施来加以改进；供应商需要提交整改报告，气味工程师对整改报告的有效性进行评估，评估合格的接受整改样件，重新开始认可。整改措施通报SQE，由SQE负责跟踪整改零件上线时间和整改措施实验情况。

2、输出物模板见附件十和八

### 4.2季度零件气味抽检记录表

1、工作内容：

为了检测量产零件气味的稳定性，中心实验室每年初制定当年的重点零件气味抽检季度抽检计划，每季度对重点零件和重点零件抽检气味性能。

零件气味不合格，需要供应商分析根本原因，采取有效措施来加以改进；供应商需要提交整改报告，气味工程师对整改报告的有效性进行评估，评估合格的接受整改样件，重新开始认可。整改措施通报SQE，由SQE负责跟踪整改零件上线时间和整改措施实验情况。

2、输出物模板见附件十和八

### 4.3整车空气质量抽检报告

1、工作内容：

为了检测量产整车气味和VOC的稳定性，中心实验室每年初制定当年的整车空气质量抽检年度计划，。原则上年度覆盖所有量产车型，抽检频率与整车销售成正比。

整车空气质量检测结果不合格的，气味工程师对整车进行溯源，对主要零部件进行筛选，找到不合格的根本原因，并跟踪落实整改措施，直至满足要求。

2、输出物模板见附件一和八

### 4.4现场实验室日常巡检表

1、工作内容：

为了及时检测装车零件的气味稳定性，现场实验室制定现场零件气味高温月抽检计划。原则上每月覆盖所在生产基地的所有车型各重点总成零件。同时现场实验室每天对所在生产基地的所有车型各重点总成零件进行常温气味检测

零件气味不合格，现场实验室根据《SMPV-6.2.4-027-QA 整车及零件气味工作指导书》，批量性问题由按过程4.2完成整改。

为了及时跟踪整车的气味稳定性，现场实验室制每日对下线车型进行气味检测，整车空气质量检测结果不合格的，由现场实验室和中心实验室气味工程师对整车进行溯源，对主要零部件进行筛选，找到不合格的根本原因，并跟踪落实整改措施，直至满足要求。

2、输出物模板见附件十一和八

### 4.5量产不合格零件处理和整改

1、工作内容：

为了有效督促供应商稳定和提升零件散发质量，SQE和中心实验室可通过《实物质量缺陷确认单》、《总经理抱怨信》、《供应商受控文件》等形式，依据问题发生频次和问题对整车的影响程度，对散发性能不合格的零件供应商进行处理。

零件散发性能不合格按4.1或4.2进行处理。

2、输出物模板见十二、十三和十四

# 五、特殊车辆

### 5.1 特殊车辆零件及整车状态跟踪

1、工作内容：

为了保证展车、政府用车等特殊车辆的整车气味和VOC，中心实验室接受公司内其他部门的委托给出各重点零部件的处理建议并对整车进行检测。

2、输出物模板见十五和一

### 5.2 送检整车状态跟踪

1、工作内容：

认证用车辆送检前，必须由中心实验室来确认车辆状态。认证用车辆送检前，由中心实验室进行整车空气质量和气味检测，确认合格后才能送检。

2、输出物模板见十六和一

# 附件

### 附件1 整车空气质量检测报告

### 附件2 整车空气质量目标定义

### 附件3附件 L零件材料、工艺要求

### 附件4 整车气味风险评估表

### 附件5 零件散发分解要求

### 附件6 EP车辆气味评审记录表


### 附件7 ESO零件认可报告

### 附件8 风险报告

### 附件9 PPV造车气味检测记录表

### 附件10 零件散发性能季度抽检报告

### 附件11 整车气味检测记录表

### 附件12 实物质量缺陷确认单

### 附件13 总经理报怨信

### 附件14 供应商受控文件

### 附件15 零件及整车特殊工艺记录表

### 附件16 送检整车状态确认清单

File: 材料工程师/整车气味及VOC工作手册20180820.docx.md
# 整车气味及VOC工作手册20180820.docx

整车空气质量工作手册

   版本号: A01

上汽集团乘用车公司

2018年7月

本手册编写人员

主编：杨如松

副主编：胡仁其

编写组成员：

潘乃殊、王晓文、

文件号：XXXX

版本号: 01 

批准日期：2018年7月XX日

目录

# 一、前言

整车空气质量(VOC)控制是一项系统工程，从产品设计源头开始，到车辆批量生产，整个过程需要气味&VOC小组各成员共同协作，从设计源头开始，规避气味和VOC不合格的材料和工艺，不同开发阶段的整车和零部件的全检及改善，到量产后的高密度不间断的整车及零部件抽检，实现对整车空气质量的全生命周期管控。

本操作指导书涵盖整车开发流程（GVDP）中各阶段的整车气味&VOC管控工作，包括产品前期开发阶段（G8）、工程试制阶段（G3）、整车试生产阶段（G2-G0）和批量生产阶段（G0后）的具体工作内容，明确了气味&VOC小组各成员的职责分工，各阀点整车空气质量工作的输出物清单以及输出物签字确认审批工作。

整车空气质量工作流程图如下：

# 二、前期开发

### 2.1 对标车型测试报告

1、工作内容：

新项目前，中心实验室根据需求对市场主要竞争车型进行整车空气质量检测，作为新项目整车空气质量控制目标的依据之一。

2、输出物模板见附件一。

### 2.2 整车空气质量目标定义

1、工作内容：

项目前期G8阶段，中心实验室根据平台要求和法规要求定义新项目整车空气质量要求，包括整车VOC、整车TVOC和整车气味要求。

2、输出物模板见附件二。

### 2.3 同步工程

### 2.3.1 SOR材料定义

1、工作内容：

SOR包发布前，材料工程师填写《SOREX21-M0-E09003-00 附件 L零件材料、工艺要求》，需参照《材料气味及VOC规避清单》在设计之初规避气味及VOC不合格的材料及工艺，气味工程师收集内饰主要零部件的SOR包，对有异议的零件材料定义进行跟踪。

2、输出物模版见附件三；

3、材料气味及VOC规避清单：

### 2.3.2 TR/TA评审

1、工作内容：

SOR包发布后，材料工程师参加各自零部件供应商的TR/TA评审，评审零部件选材、工艺和结构以及供应商实验能力，规避对整车气味和VOC不利的零件选材、工艺和结构，并要求供应商建立气味自检能力，鼓励建立VOC自检能力。

### 2.3.3 结构评审 

1、工作内容：

气味工程师参与测量匹配科结构评审，结合前车经验，规避因车身结构与零件的匹配缝隙，造成车内非典型气味源影响整车气味，例如备胎、空腔蜡、车身胶等，有风险的及时上升到平台，给出整改建议，由平台进行协调整改。

### 2.4 整车气味风险评估

1、工作内容：

工程数据发布完成后，中心实验室和整车集成科参考前车气味问题经验，评估整车气味风险；有风险的及时上升到平台，给出整改建议，由平台进行协调整改。

2、输出物模板见附件四。

### 2.5 零件和材料散发要求解析

1、工作内容：

工程数据发布完成后，零件的材料及工艺已基本锁定，气味工程师根据SMTC 5 300 004《轿车内饰零件及材料散发性能技术要求》和前期数据积累，对新项目零件和材料散发要求进行解析，设定要求，并发送给各材料工程师。

2、输出物模板见附件五。

# 三、工程试制生产和试生产

### 3.1 EP车辆气味评审

1、工作内容：

通过EP车辆零件和车身结构检查，中心实验室对整车气味进行评审，并验证在前期整车气味风险评估中发现的问题。

若EP车辆评审认为存在整车气味风险，需填写风险报告并告知项目管理，在项目会上进行通报；并根据决策结果推动工程进行整改。

2、输出物模板见附件六和附件八。

### 3.2 ESO零部件材料散发性能整改和认可

1、工作内容：

ESO阶段零件的散发性能认可，散发性能包括气味、甲醛、雾翳、总碳、VOC和TVOC。测试零件包括乘客舱内和与乘客舱相关联的零件和材料，相关零件材料如空调箱、风道以及空腔蜡，车身胶等车身辅料。测试结果由气味工程师给出结论，详见于材料工程师的材料认可报告—ESO认可报告。

ESO零件散发性能不合格，需要供应商分析根本原因，采取有效措施来加以改进；供应商需要提交整改报告，气味工程师对整改报告的有效性进行评估，评估合格的接受整改样件，重新开始认可。

2、输出物模板见附件七和附件八。

### 3.3 PPV造车过程记录

1、工作内容：

PPV阶段整车移至生产基地生产，PPV阶段整车生产过程与量产整车相同，中心实验室对PPV造车过程确认，排除整车的气味和VOC风险。例如油漆修补工艺、喷蜡位置与用量、物流仓储环境等。

2、输出物模板见附件九。

### 3.4 PPV整车空气质量及气味检测与整改

1、工作内容：

气味工程师分别在PPV阶段对整车进行气味和VOC检测，根据检测结果来评估整车气味和VOC散发的风险。整车检测结果不合格的，气味工程师对整车进行溯源，对主要零部件进行筛选，找到不合格的根本原因，并跟踪落实整改措施，直至满足要求。

2、输出物模板见附件1

### 3.5 PPAP零部件材料散发性能整改和认可

1、工作内容：

PPAP状态零件生产条件与ESO状态零件不同，需要重新认可。气味工程师可以根据零件材料和工艺成熟度、供应商生产及实验能力以及ESO阶段零件气味情况，来判定材料哪些散发性能需要重新认可，其中气味性能需全部重新检测。

PPAP零件散发性能不合格，需要供应商分析根本原因，采取有效措施来加以改进；供应商需要提交整改报告，气味工程师对整改报告的有效性进行评估，评估合格的接受整改样件，重新开始认可。

2、输出物模板见附件八。

### 3.6 PP-P整车空气质量及气味检测与整改

1、工作内容：

气味工程师分别在PP和P阶段对整车进行气味和VOC检测，根据检测结果来评估整车气味和VOC散发的风险。整车检测结果不合格的，气味工程师对整车进行溯源，对主要零部件进行筛选，找到不合格的根本原因，并跟踪落实整改措施，直至满足要求。

2、输出物模板见附件1

、

# 四、批量生产

### 4.1重点零件VOC季度抽检

1、工作内容：

为了检测量产零件VOC的稳定性，中心实验室每年初制定当年的重点零件VOC抽检季度抽检计划，每季度对重点零件和重点零件抽检VOC性能。

零件VOC不合格，需要供应商分析根本原因，采取有效措施来加以改进；供应商需要提交整改报告，气味工程师对整改报告的有效性进行评估，评估合格的接受整改样件，重新开始认可。整改措施通报SQE，由SQE负责跟踪整改零件上线时间和整改措施实验情况。

2、输出物模板见附件十和八

### 4.2重点零件气味季度抽检

1、工作内容：

为了检测量产零件气味的稳定性，中心实验室每年初制定当年的重点零件气味抽检季度抽检计划，每季度对重点零件和重点零件抽检气味性能。

零件气味不合格，需要供应商分析根本原因，采取有效措施来加以改进；供应商需要提交整改报告，气味工程师对整改报告的有效性进行评估，评估合格的接受整改样件，重新开始认可。整改措施通报SQE，由SQE负责跟踪整改零件上线时间和整改措施实验情况。

2、输出物模板见附件十和八

### 4.3量产整车空气质量及气味抽检和整改

1、工作内容：

为了检测量产整车气味和VOC的稳定性，中心实验室每年初制定当年的整车空气质量抽检年度计划，。原则上年度覆盖所有量产车型，抽检频率与整车销售成正比。

整车空气质量检测结果不合格的，气味工程师对整车进行溯源，对主要零部件进行筛选，找到不合格的根本原因，并跟踪落实整改措施，直至满足要求。

2、输出物模板见附件一和八

### 4.4现场实验室日常巡检

1、工作内容：

为了及时检测装车零件的气味稳定性，现场实验室制定现场零件气味高温月抽检计划。原则上每月覆盖所在生产基地的所有车型各重点总成零件。同时现场实验室每天对所在生产基地的所有车型各重点总成零件进行常温气味检测

零件气味不合格，现场实验室根据《SMPV-6.2.4-027-QA 整车及零件气味工作指导书》，批量性问题由按过程4.2完成整改。

为了及时跟踪整车的气味稳定性，现场实验室制每日对下线车型进行气味检测，整车空气质量检测结果不合格的，由现场实验室和中心实验室气味工程师对整车进行溯源，对主要零部件进行筛选，找到不合格的根本原因，并跟踪落实整改措施，直至满足要求。

2、输出物模板见附件十一和八

### 4.5量产不合格零件处理和整改

1、工作内容：

为了有效督促供应商稳定和提升零件散发质量，SQE和中心实验室可通过《实物质量缺陷确认单》、《总经理抱怨信》、《供应商受控文件》等形式，依据问题发生频次和问题对整车的影响程度，对散发性能不合格的零件供应商进行处理。

零件散发性能不合格按4.1或4.2进行处理。

2、输出物模板见十二、十三和十四

# 五、特殊车辆

### 5.1 特殊车辆零件及整车状态跟踪

1、工作内容：

为了保证展车、政府用车等特殊车辆的整车气味和VOC，中心实验室接受公司内其他部门的委托给出各重点零部件的处理建议并对整车进行检测。

2、输出物模板见十五和一

### 5.2 送检整车状态跟踪

1、工作内容：

认证用车辆送检前，必须由中心实验室来确认车辆状态。认证用车辆送检前，由中心实验室进行整车空气质量和气味检测，确认合格后才能送检。

2、输出物模板见十六和一

# 附件

### 附件1 整车空气质量检测报告

### 附件2 整车空气质量目标定义

### 附件3附件 L零件材料、工艺要求

### 附件4 整车气味风险评估表

### 附件5 零件散发分解要求

### 附件6 EP车辆气味评审记录表


### 附件7 ESO零件认可报告

### 附件8 风险报告

### 附件9 PPV造车气味检测记录表

### 附件10 零件散发性能季度抽检报告

### 附件11 整车气味检测记录表

### 附件12 实物质量缺陷确认单

### 附件13 总经理报怨信

### 附件14 供应商受控文件

### 附件15 零件及整车特殊工艺记录表

### 附件16 送检整车状态确认清单

File: 材料工程师/整车气味及VOC工作手册（输出物清单）-20180702.xlsx.md
# 整车气味及VOC工作手册（输出物清单）-20180702.xlsx

| 整车空气质量/气味操作指导书（输出物清单） |  |  |  |  |  |  |  |
| 序号 | 阀点 | 阶段 | 目的 | 交付物 | Owner | 签字 | 备注 |
| 1 | G8 | DCS设计 | 规避气味和VOC不合格的材料和工艺 | 材料工程师意见反馈 | TEAM |  |  |
| 2 | G7-G5 | SOR发布 | 明确零部件散发性能要求 | SOR包 | EI |  |  |
| 3 | G7-G5 | TR和TA评审 | 零部件散发性能相关技术方案评审 | 材料工程师意见反馈 | TEAM |  |  |
| 4 | G6-G1 | ESO阶段和PPAP阶段零件生产 | 零部件散发性能检测和整改 | ESO和PPAP零部件材料报告 | EI/SQE/SCL |  |  |
| 5 | G4 | EP造车 | 确认车辆材料及结构对气味及VOC的影响 | EP车辆气味评审记录和风险报告 | SCL |  |  |
| 6 | G4-G1 | PPV、PP和P阶段造车 | 整车空气质量检测和整改 | PPV-P整车空气质量和气味检测报告 | SCL |  |  |
| 7 | G3 | PPV造车 | 确认造车过程中气味&VOC影响因素 | PPV造车过程记录 | SCL |  |  |
| 8 | G6-G1 | ESO阶段和PPAP阶段零件生产 | 问题零部件的改进措施确认 | 零部件气味及VOC整改报告 | SCL |  |  |
| 9 | G0后 | SOP整车 | 重点零件VOC抽检和整改 | 季度零件VOC抽检报告 | SQE/SCL |  |  |
| 10 |  |  | 重点零件气味抽检和整改 | 季度零件气味抽检记录表 | SQE/SCL |  |  |
| 11 |  |  | 量产整车空气质量抽检 | 整车空气质量抽检报告 | SCL |  |  |
| 12 |  |  | 现场实验室日常零件和整车巡检 | 现场实验室日常巡检表 | 现场实验室 |  |  |
| 13 |  |  | 量产不合格零件整改 | 量产零件不合格整改会议纪要 | SQE/SCL |  |  |
| 整车气味/空气质量操作指导书（输出物清单） |  |  |  |  |  |  |  |
| 序号 | 阀点 | 阶段 | 目的 | 交付物 | Owner | 签字 | 备注 |
| 1 | G5前 | 前期开发 | 参与产品前期开发设计 | 整车防腐目标定义 | TEAM |  |  |
| 2 | G5 | 车身数模评审 | 车身结构可油漆性能评估 | 电泳可行性分析报告 | BO |  |  |
| 3 |  |  | 车身数模防腐性能检查 | 数模防腐检查报告 | BO |  |  |
| 4 |  |  | 整车数模重点关注区域检查 | 整车虚拟评审报告 | SCL/Team |  |  |
| 5 |  |  | 车身密封及防腐 | 整车涂胶PAM | BO&ME |  |  |
| 6 | G3 | 工程试制（EP）车身评审 | 试制车间白车身防腐设计评审 | EP白车身评审报告 | BO&SCL |  |  |
| 7 |  |  | 试制车身腐蚀试验及设计评价 | EP电泳实车防腐评审报告（0check+盐雾试验） | BO&SCL |  | 一台 |
| 8 |  | 工程试制（EP）实车试验评审 | EP腐蚀车防腐性能验证 | PPO造车钣金表面质量评估报告 | BO&SQE&ME |  | EP阶段腐蚀车 |
| 9 |  |  |  | PPO造车过程记录 | PPO&ME |  |  |
| 10 |  |  |  | 同批次BIW拆解漆膜厚度及评估报告 | VQ |  |  |
| 11 |  |  |  | 车身防腐AUDIT检查报告 | VQ |  |  |
| 12 |  |  |  | signoff  | TEAM |  |  |
| 13 |  |  |  | 试验车试验过程记录 | TV |  |  |
| 14 |  |  |  | 0腐蚀年检查记录 | TV |  |  |
| 15 |  |  |  | 2腐蚀年检查报告 | TV |  |  |
| 16 |  |  |  | 5腐蚀年检查报告 | TV |  |  |
| 17 |  |  |  | 10腐蚀年拆解报告 | TV |  |  |
| 18 | G0 | 生产线造车车身评审（PPV-P） | 工艺验证及锁定 | 整车涂胶PAM（终版） | BO |  |  |
| 19 |  |  |  | 油漆工艺参数 | ME |  |  |
| 20 |  |  |  | 车身胶拆解报告 | BO |  |  |
| 21 |  |  |  | 电泳车身拆解报告 | VQ |  |  |
| 22 |  |  |  | 四门两盖红药水试验及报告 | VQ |  |  |
| 23 |  |  |  | 车身防腐AUDIT检查报告 | VQ&BO&ME |  |  |
| 24 |  |  |  | 整车防腐AUDIT检查报告 | VQ&SCL |  |  |
| 25 |  | 生产线造车实车试验评审（PPV-P） | P腐蚀车防腐性能验证 | 造车过程记录 | VQ&SQE |  | P阶段腐蚀车，根据EP腐蚀车情况确定是否进行。 |
| 26 |  |  |  | 腐蚀车防腐AUDIT检查报告 | VQ |  |  |
| 27 |  |  |  | signoff  | TEAM |  |  |
| 28 |  |  |  | 试验车试验过程记录 | SCL |  |  |
| 29 |  |  |  | 0腐蚀年检查记录 | SCL |  |  |
| 30 |  |  |  | 2腐蚀年检查报告 | SCL |  |  |
| 31 |  |  |  | 5腐蚀年检查报告 | SCL |  |  |
| 32 |  |  |  | 10腐蚀年拆解报告 | SCL |  |  |
| 33 | G0后 | 批量实车试验验证（SOP后） | 验证实车批量质量稳定性 | 造车过程记录 | VQ&SQE |  | 产量大于50000台/年车型须进行整车腐蚀试验抽检，由防腐小组评估试验是否进行。 |
| 34 |  |  |  | 腐蚀车防腐AUDIT检查报告 | VQ |  |  |
| 35 |  |  |  | signoff  | TEAM |  |  |
| 36 |  |  |  | 试验车试验过程记录 | SCL |  |  |
| 37 |  |  |  | 0腐蚀年检查记录 | SCL |  |  |
| 38 |  |  |  | 2腐蚀年检查报告 | SCL |  |  |
| 39 |  |  |  | 5腐蚀年检查报告 | SCL |  |  |
| 40 |  |  |  | 10腐蚀年拆解报告 | SCL |  |  |

File: 材料工程师/整车耐候工作手册-20180730.docx.md
# 整车耐候工作手册-20180730.docx

整车耐候工作手册

   版本号: A01

上汽集团乘用车公司

2018年7月

主编：邓家战、韩奎、胡仁其

批准：杨如松

文件号：SMPV-XXXX-00X

版本号: V 1.0

批准日期：2018年XX月XX日

目录

# 前言

整车环境耐候是一项系统工程。工作的开展从整车及零部件的设计源头开始，到工程车辆试制、试生产、和批量生产，整个过程需要整车耐候工作小组各成员共同协作，从设计源头开始，建立涵盖结构、造型、材料及工艺等方面的控制体系，通过产品结构与造型设计、选材方案及生产制造工艺控制，实现对整车环境耐候质量的有效管控。

本工作手册涵盖整车开发流程（GVDP）中各阶段的整车环境耐候工作，包括产品前期开发阶段（G5前）、工程试制阶段（G3）、试生产阶段（G0）和批量生产阶段（G0后）的具体工作内容，明确了整车耐候工作小组各成员的职责分工，各阀点整车腐蚀工作的输出物清单以及输出物签字确认审批工作。

# 二、前期开发

批准：                                            

日期：                                            

### 2.1整车环境耐候目标定义

### 2.2重点零件前期造型结构数据评审

# 三、工程试制

批准：                                          

日期：                                          

### 3.1白车身尺寸报告（EP）

### 3.2Crest试验sign off清单

### 3.3车辆零件更换记录表

### 3.4试验前问题记录

### 3.5整车Crest试验报告

测试报告  Test report

Ⅰ.任务描述 Task description

整车耐候小组受委托于2018.XX.XX~ 2018.XX.XX在T&V实验室对XX车型X阶段交样零件的整车进行CREST试验，以验证该阶段零件装配在整车试验后外观，匹配及功能的一致性与耐久性。

依据：SMTC 3 0H3 016《综合道路环境模拟试验规范》，并对试验前、中和后出现的问题进行识别与评价。

Ⅱ. 结论与建议 Conclusions and suggestions

结论：

### 3.6整车Crest试验问题（跟踪）清单

# 四、试生产

批准：                                          

日期：                                          

### 4.1白车身尺寸报告（PP阶段）

### 4.2车辆下线检查/返修记录（总装检验卡）

### 4.3车辆检查记录（试验前）

### 4.4车辆零件换装记录表

### 4.5整车暴晒试验车辆签发单

 整车曝晒试验车签发单

    车型:     阶段:   车架号: 

   （曝晒试验车前图）

### 4.6车辆检查记录（试验中）

### 4.7整车户外暴晒试验报告

测试报告  Test report

Ⅰ.任务描述 Task description

整车耐候小组受委托于2018.XX.XX~ 2018.XX.XX对XX车型X阶段整车进行户外曝晒试验，以验证该阶段零件装配在整车户外曝晒试验后外观，匹配及功能的一致性与耐久性。

Ⅱ. 结论与建议 Conclusions and suggestions

结论：

### 4.8整车大气户外暴晒问题跟踪表

### 4.9白车身尺寸报告（P阶段）

### 4.10车辆下线检查/返修记录（总装检验卡）

### 4.11Crest试验sign off清单

### 4.12车辆零件更换记录表

### 4.13试验前问题记录

### 4.14整车Crest试验报告

测试报告  Test report

Ⅰ.任务描述 Task description

整车耐候小组受委托于2018.XX.XX~ 2018.XX.XX在T&V实验室对XX车型X阶段交样零件的整车进行CREST试验，以验证该阶段零件装配在整车试验后外观，匹配及功能的一致性与耐久性。

依据：SMTC 3 0H3 016《综合道路环境模拟试验规范》，并对试验前、中和后出现的问题进行识别与评价。

Ⅱ. 结论与建议 Conclusions and suggestions

结论：

### 4.15整车Crest试验问题（跟踪）清单

### 4.16整车红外高温耐候试验报告

   测试报告  Test report           

Ⅰ.任务描述 Task description

为弥补当前整车高温时刻零件变形情况无法有效评价的不足，以及P阶段车辆状态一致性和稳定性验证的需要，中心实验室结合PPV1阶段整车Crest问题解决方案的落实情况，对XX车型X阶段主要车身外饰件在整车上进行红外高温耐候试验，考察高温时刻车身外饰件相关情况，研判及识别潜在的风险问题。

整车信息： 

本次考察的主要车身外饰件： 

试验时间：

试验地点： 

Ⅱ. 结论与建议 Conclusions and suggestions

经检验：

建议：

# 五、批量生产

注：根据需要，由整车耐候小组根据生产一致性、稳定性及售后市场质量情况评估试验是否进行。

### 5.1白车身尺寸报告（SOP阶段）

### 5.2车辆下线检查/返修记录（总装检验卡）

### 5.3车辆检查记录（试验前）

### 5.4车辆零件换装记录表

### 5.5整车暴晒试验车辆签发单

 整车曝晒试验车签发单

    车型:     阶段:   车架号: 

   （曝晒试验车前图）

### 5.6车辆检查记录（试验中）

### 5.7整车户外暴晒试验报告

测试报告  Test report

Ⅰ.任务描述 Task description

整车耐候小组受委托于2018.XX.XX~ 2018.XX.XX对XX车型X阶段整车进行户外曝晒试验，以验证该阶段零件装配在整车户外曝晒试验后外观，匹配及功能的一致性与耐久性。

Ⅱ. 结论与建议 Conclusions and suggestions

结论：

### 5.8整车大气户外暴晒问题跟踪表

| 责任部门 | 整车耐候工作流程图 | 涉及表单 |

|  |  |  |

| TV，SCL |  |  |

| 工作小组 |  |  |

| TV、SCL |  |  |

| 工作小组 |  |  |

| 工作小组 |  |  |

| 工作小组 |  |  |

| 工作小组 |  |  |

| 各缺陷整改责任部门 |  |  |

| TV，SCL |  |  |

|  |  |  |

| TV，SCL |  |  |

|  |  |  |



|  | 耐候小组关键节点交付物联合评审
SAIC WEATHERING RESISTANCE GROUP UNION ASSEMENT 
中国·上海·嘉定区安研路201号
邮编. 201804
No 201 Anyan road, Jiading, Shanghai China
Post code 201804 | G5 交付物  会签单
车型：XX |



| 序号 | 阀点 | 阶段 | 目的 | 交付物 | Owner | 签字 | 备注 |

| 2.1 | G8 | 前期开发 | 产品前期设计 | 整车环境耐候目标定义 | 耐候工作小组 |  |  |

| 2.2 | G7-G5 | 结构评审 | 重点零件前期造型结构数据评审 | 前期工程数据认可报告 | 匹配中心 |  |  |



|  | 耐候小组关键节点交付物联合评审
SAIC WEATHERING RESISTANCE GROUP UNION ASSEMENT 中国·上海·嘉定区安研路201号
邮编. 201804
No 201 Anyan road, Jiading, Shanghai China
Post code 201804 | G4 交付物  会签单
车型：XX |



| 序号 | 阀点 | 阶段 | 目的 | 交付物 | Owner | 签字 | 备注 |

| 3.1 | G5-G4 | EP造车 | 白车身造车及其质量控制 | 白车身尺寸报告 | 匹配中心 |  |  |

| 3.2 | G4 | EP整车Crest试验前 | 试验前0-check检查 | Crest试验sign off清单 | 耐候工作小组 |  |  |

| 3.3 | G4 | EP整车Crest试验前 | 试验前0-check检查 | 零件更换记录表 | 耐候工作小组 |  |  |

| 3.4 | G4 | EP整车Crest试验前 | 试验前0-check检查 | 试验前问题记录 | 耐候工作小组 |  |  |

| 3.5 | G4 | EP整车Crest试验后 | 试验后问题识别与解决 | 整车Crest试验报告 | T&V、SCL |  |  |

| 3.6 | G4-G2 | EP整车Crest试验后 | 试验后问题识别与解决 | 整车Crest试验问题清单 | 耐候工作小组 |  |  |



|  | 上海汽车中心实验室
SAIC CENTER LAB | 上海汽车中心实验室
SAIC CENTER LAB | 委托者: 整车耐候小组
Request person, dept：
委托编号: SCL-D-18-XXXXM
Request number:
送样日期: 2018-XX-XX
Request date:
报告日期: 2018-XX-XX
Report date:
第16页,共X页 |  |

|  | 报告编号
Report number | SCL-D-18-XXXXM | 委托者: 整车耐候小组
Request person, dept：
委托编号: SCL-D-18-XXXXM
Request number:
送样日期: 2018-XX-XX
Request date:
报告日期: 2018-XX-XX
Report date:
第16页,共X页 |  |

|  | 上海·嘉定区安研路201号 邮编. 201804
No. 201 Anyan Road, Jiading District, Shanghai. Post code :201804 | 上海·嘉定区安研路201号 邮编. 201804
No. 201 Anyan Road, Jiading District, Shanghai. Post code :201804 | 委托者: 整车耐候小组
Request person, dept：
委托编号: SCL-D-18-XXXXM
Request number:
送样日期: 2018-XX-XX
Request date:
报告日期: 2018-XX-XX
Report date:
第16页,共X页 |  |

| 整车CREST试验报告
Whole Vehicle CREST Test Report | 整车CREST试验报告
Whole Vehicle CREST Test Report | 整车CREST试验报告
Whole Vehicle CREST Test Report | 整车CREST试验报告
Whole Vehicle CREST Test Report | 整车CREST试验报告
Whole Vehicle CREST Test Report |



| 分发:
Distribution | QA：   EI：   BO：   TV： | QA：   EI：   BO：   TV： | QA：   EI：   BO：   TV： | QA：   EI：   BO：   TV： | QA：   EI：   BO：   TV： |

| 检验者Author | 整车耐候工作小组 | 审核Auditor |  | 批准Approver |  |

| 日期Date |  | 日期Date |  | 日期Date |  |



|  | 耐候小组关键节点交付物联合评审
SAIC WEATHERING RESISTANCE GROUP UNION ASSEMENT 
中国·上海·嘉定区安研路201号
邮编. 201804
No 201 Anyan road, Jiading, Shanghai China
Post code 201804 | G3-G2 交付物  会签单
车型：XX |



| 序号 | 阀点 | 阶段 | 目的 | 交付物 | Owner | 签字 | 备注 |

| 4.1 | G4-G3 | PP造车 | 白车身造车及其质量控制 | 白车身尺寸报告 | 匹配中心 |  |  |

| 4.2 | G4-G3 | PP造车 | 白车身造车及其质量控制 | 车辆下线检查/返修记录 | VQ |  |  |

| 4.3 | G3 | PP整车暴晒试验前 | 试验前0-check检查 | 车辆检查记录 | 耐候工作小组 |  |  |

| 4.4 | G3 | PP整车暴晒试验前 | 试验前0-check检查 | 车辆零件更换记录表 | 耐候工作小组 |  |  |

| 4.5 | G3 | PP整车暴晒试验前 | 整车户外暴晒投放 | 整车暴晒车辆签发单 | 耐候工作小组 |  |  |

| 4.6 | G3-G0 | PP整车暴晒试验中 | 试验中过程检查 | 车辆检查记录 | SCL |  |  |

| 4.7 | G0后 | PP整车暴晒试验后 | 试验后问题识别与解决 | 整车户外暴晒试验报告 | SCL |  |  |

| 4.8 | G0后 | PP整车暴晒试验后 | 试验后问题识别与解决 | 整车户外暴晒试验问题清单 | 耐候工作小组 |  |  |

| 4.9 | G3 | P造车 | 白车身造车及其质量控制 | 白车身尺寸报告 | 匹配中心 |  |  |

| 4.10 | G3 | P造车 | 白车身造车及其质量控制 | 车辆下线检查/返修记录 | VQ |  |  |

| 4.11 | G2 | P整车Crest试验前 | 试验前0-check检查 | Crest试验sign off清单 | 耐候工作小组 |  |  |

| 4.12 | G2 | P整车Crest试验前 | 试验前0-check检查 | 零件更换记录表 | 耐候工作小组 |  |  |

| 4.13 | G2 | P整车Crest试验前 | 试验前0-check检查 | 试验前问题记录 | 耐候工作小组 |  |  |

| 4.14 | G2 | P整车Crest试验后 | 试验后问题识别与解决 | 整车Crest试验报告 | T&V、SCL |  |  |

| 4.15 | G2 | P整车Crest试验后 | 试验后问题识别与解决 | 整车Crest试验问题清单 | 耐候工作小组 |  |  |

| 4.16 | G2 | P整车红外高温耐候试验 | 整车红外高温耐候试验及问题识别与解决 | 整车红外高温耐候试验报告 | SCL
相关COC |  |  |



| 签发者： | SCL：             TV：              EI：               SQE： |

| 批准： |  |

| 分发： | 整车耐候小组成员 |



|  | 上海汽车中心实验室
SAIC CENTER LAB | 上海汽车中心实验室
SAIC CENTER LAB | 委托者: 整车耐候小组
Request person, dept：
委托编号: SCL-D-18-XXXXM
Request number:
送样日期: 2018-XX-XX
Request date:
报告日期: 2018-XX-XX
Report date:
第72页,共X页 |  |

|  | 报告编号
Report number | SCL-D-18-XXXXM | 委托者: 整车耐候小组
Request person, dept：
委托编号: SCL-D-18-XXXXM
Request number:
送样日期: 2018-XX-XX
Request date:
报告日期: 2018-XX-XX
Report date:
第72页,共X页 |  |

|  | 上海·嘉定区安研路201号 邮编. 201804
No. 201 Anyan Road, Jiading District, Shanghai. Post code :201804 | 上海·嘉定区安研路201号 邮编. 201804
No. 201 Anyan Road, Jiading District, Shanghai. Post code :201804 | 委托者: 整车耐候小组
Request person, dept：
委托编号: SCL-D-18-XXXXM
Request number:
送样日期: 2018-XX-XX
Request date:
报告日期: 2018-XX-XX
Report date:
第72页,共X页 |  |

| 整车户外曝晒试验报告 | 整车户外曝晒试验报告 | 整车户外曝晒试验报告 | 整车户外曝晒试验报告 | 整车户外曝晒试验报告 |



| 分发:
Distribution | QA：   EI：   BO：   TV： | QA：   EI：   BO：   TV： | QA：   EI：   BO：   TV： | QA：   EI：   BO：   TV： | QA：   EI：   BO：   TV： |

| 检验者Author | 整车耐候工作小组 | 审核Auditor |  | 批准Approver |  |

| 日期Date |  | 日期Date |  | 日期Date |  |



|  | 上海汽车中心实验室
SAIC CENTER LAB | 上海汽车中心实验室
SAIC CENTER LAB | 委托者: 整车耐候小组
Request person, dept：
委托编号: SCL-D-18-XXXXM
Request number:
送样日期: 2018-XX-XX
Request date:
报告日期: 2018-XX-XX
Report date:
第82页,共X页 |  |

|  | 报告编号
Report number | SCL-D-18-XXXXM | 委托者: 整车耐候小组
Request person, dept：
委托编号: SCL-D-18-XXXXM
Request number:
送样日期: 2018-XX-XX
Request date:
报告日期: 2018-XX-XX
Report date:
第82页,共X页 |  |

|  | 上海·嘉定区安研路201号 邮编. 201804
No. 201 Anyan Road, Jiading District, Shanghai. Post code :201804 | 上海·嘉定区安研路201号 邮编. 201804
No. 201 Anyan Road, Jiading District, Shanghai. Post code :201804 | 委托者: 整车耐候小组
Request person, dept：
委托编号: SCL-D-18-XXXXM
Request number:
送样日期: 2018-XX-XX
Request date:
报告日期: 2018-XX-XX
Report date:
第82页,共X页 |  |

| 整车CREST试验报告
Whole Vehicle CREST Test Report | 整车CREST试验报告
Whole Vehicle CREST Test Report | 整车CREST试验报告
Whole Vehicle CREST Test Report | 整车CREST试验报告
Whole Vehicle CREST Test Report | 整车CREST试验报告
Whole Vehicle CREST Test Report |



| 分发:
Distribution | QA：   EI：   BO：   TV： | QA：   EI：   BO：   TV： | QA：   EI：   BO：   TV： | QA：   EI：   BO：   TV： | QA：   EI：   BO：   TV： |

| 检验者Author | 整车耐候工作小组 | 审核Auditor |  | 批准Approver |  |

| 日期Date |  | 日期Date |  | 日期Date |  |



|  | 上海汽车中心实验室
SAIC CENTER LAB | 上海汽车中心实验室
SAIC CENTER LAB | 上海汽车中心实验室
SAIC CENTER LAB | 上海汽车中心实验室
SAIC CENTER LAB | 委托者: 
Request person, dept：
委托编号: SCL-D-18-XXXX
Request number: 
送样日期: 2018.XX.XX
Request date: 
报告日期：2018.XX.XX
Report date:
第85页,共X页 |  |

| 零件号
Part number | 零件号
Part number | / | 零件名称
Part name |  |  |  |

| 图纸日期
Drawing date | 图纸日期
Drawing date | / | 零件名称
Part name |  |  |  |

| 零件生产日期
Production date | 零件生产日期
Production date | / | 供货商
Supplier |  |  |  |

| 车型/项目
Car type/project | 车型/项目
Car type/project |  | 供货商
Supplier |  |  |  |

| DVP材料大纲签署日期
DVP material test plan date | DVP材料大纲签署日期
DVP material test plan date | DVP材料大纲签署日期
DVP material test plan date | / | / | / | / |



| 分发:
Distribution |  |  |  |  |  |

| 检验者Author |  | 审核Auditor |  | 批准Approver |  |

| 日期Date |  | 日期Date |  | 日期Date |  |



|  | 耐候小组关键节点交付物联合评审
SAIC WEATHERING RESISTANCE GROUP UNION ASSEMENT 
中国·上海·嘉定区安研路201号
邮编. 201804
No 201 Anyan road, Jiading, Shanghai China
Post code 201804 | G0 交付物  会签单
车型：XX |



| 序号 | 阀点 | 阶段 | 工作内容 | 交付物 | Owner | 签字 | 备注 |

| 5.1 | G0后 | 批产实车户外暴晒试验 | 验证实车批产质量一致性稳定性 | 白车身尺寸报告 | 匹配中心 |  |  |

| 5.2 | G0后 | 批产实车户外暴晒试验 | 验证实车批产质量一致性稳定性 | 车辆下线检查/返修记录（总装检验卡） | VQ |  |  |

| 5.3 | G0后 | 批产实车户外暴晒试验 | 验证实车批产质量一致性稳定性 | 车辆检查记录 | 耐候工作小组 |  |  |

| 5.4 | G0后 | 批产实车户外暴晒试验 | 验证实车批产质量一致性稳定性 | 车辆零件更换记录表 | 耐候工作小组 |  |  |

| 5.5 | G0后 | 批产实车户外暴晒试验 | 验证实车批产质量一致性稳定性 | 整车暴晒车辆签发单 | 耐候工作小组 |  |  |

| 5.6 | G0后 | 批产实车户外暴晒试验 | 验证实车批产质量一致性稳定性 | 车辆检查记录 | SCL |  |  |

| 5.7 | G0后 | 批产实车户外暴晒试验 | 验证实车批产质量一致性稳定性 | 整车户外暴晒试验报告 | SCL |  |  |

| 5.8 | G0后 | 批产实车户外暴晒试验 | 验证实车批产质量一致性稳定性 | 整车户外暴晒试验问题清单 | 耐候工作小组 |  |  |



| 签发者： | SCL：             TV：              EI：               SQE： |

| 批准： |  |

| 分发： | 整车耐候小组成员 |



|  | 上海汽车中心实验室
SAIC CENTER LAB | 上海汽车中心实验室
SAIC CENTER LAB | 委托者: 整车耐候小组
Request person, dept：
委托编号: SCL-D-18-XXXXM
Request number:
送样日期: 2018-XX-XX
Request date:
报告日期: 2018-XX-XX
Report date:
第72页,共X页 |  |

|  | 报告编号
Report number | SCL-D-18-XXXXM | 委托者: 整车耐候小组
Request person, dept：
委托编号: SCL-D-18-XXXXM
Request number:
送样日期: 2018-XX-XX
Request date:
报告日期: 2018-XX-XX
Report date:
第72页,共X页 |  |

|  | 上海·嘉定区安研路201号 邮编. 201804
No. 201 Anyan Road, Jiading District, Shanghai. Post code :201804 | 上海·嘉定区安研路201号 邮编. 201804
No. 201 Anyan Road, Jiading District, Shanghai. Post code :201804 | 委托者: 整车耐候小组
Request person, dept：
委托编号: SCL-D-18-XXXXM
Request number:
送样日期: 2018-XX-XX
Request date:
报告日期: 2018-XX-XX
Report date:
第72页,共X页 |  |

| 整车户外曝晒试验报告 | 整车户外曝晒试验报告 | 整车户外曝晒试验报告 | 整车户外曝晒试验报告 | 整车户外曝晒试验报告 |



| 分发:
Distribution | QA：   EI：   BO：   TV： | QA：   EI：   BO：   TV： | QA：   EI：   BO：   TV： | QA：   EI：   BO：   TV： | QA：   EI：   BO：   TV： |

| 检验者Author | 整车耐候工作小组 | 审核Auditor |  | 批准Approver |  |

| 日期Date |  | 日期Date |  | 日期Date |  |

File: 材料工程师/整车腐蚀工作手册(模板)-20180730.docx.md (part 1 of 3)
# 整车腐蚀工作手册(模板)-20180730.docx

整车腐蚀工作手册

   版本号: A01

上汽集团乘用车公司

2018年6月

主编：李志华、虞莲雯、倪雷、胡仁其

批准：杨如松

文件号：XXXX

版本号: XXXX 

批准日期：2018年X月XX日

目录

# 一、前言

整车腐蚀是一项系统工程，防腐工作的开展，从产品设计源头开始，到车辆批量生产，整个过程需要防腐小组各成员共同协作，从设计源头开始，建立涵盖结构、材料及工艺等方面的控制体系，通过产品结构设计、选材控制及生产工艺控制，实现对整防腐质量的有效管控。

本操作指导书涵盖整车开发流程（GVDP）中各阶段的整车腐蚀工作，包括产品前期开发阶段（G5前）、工程试制阶段（G3）、试生产阶段（G0）和批量生产阶段（G0后）的具体工作内容，明确了防腐小组各成员的职责分工，各阀点整车腐蚀工作的输出物清单以及输出物签字确认审批工作。

# 二、前期开发

批准：                                            

### 2.1整车防腐目标定义

整车防腐目标定义

车型:           阶段:           VIN码:

Ⅰ.任务描述 

Ⅱ. 结论与建议 

### 2.2电泳可行性分析报告

电泳可行性分析报告

车型:           阶段:           VIN码:

Ⅰ.任务描述 

Ⅱ. 结论与建议 

### 2.3数模防腐检查报告

数模防腐检查报告

车型:           阶段:           VIN码:

Ⅰ.任务描述 

Ⅱ. 结论与建议 

### 2.4整车虚拟评审报告

整车虚拟评审报告

车型:           阶段:           VIN码:

Ⅰ.任务描述 

Ⅱ. 结论与建议 

### 2.5整车涂胶PAM（初版）

XX车型PVC涂胶手册

车型:           阶段:           VIN码:

Ⅰ.任务描述 

Ⅱ. 结论与建议 

# 三、工程试制

批准：                                          

### 3.1白车身评审报告

白车身评审报告

车型:           阶段:           VIN码:

Ⅰ.任务描述 

Ⅱ. 结论与建议 

### 3.2电泳实车防腐评审报告（0check+盐雾试验+涂胶评审）

电泳实车防腐评审报告

车型:           阶段:           VIN码:

Ⅰ.任务描述 

Ⅱ. 结论与建议 

### 3.3 PPO造车钣金表面质量评估报告

PPO造车钣金表面质量评估报告

车型:           阶段:           VIN码:

Ⅰ.任务描述 

Ⅱ. 结论与建议 

### 3.4 PPO造车过程记录表

PPO造车过程记录表

记录：                     

审核：                     

批准：                     

日期：                     

### 3.5 EP车身防腐AUDIT检查报告

SMPV-6.2.4-029-QA-F02

### 3.6 整车强化腐蚀试验车签发单

整车强化腐蚀试验车签发单

车型:                阶段:            VIN码: 

（腐蚀试验车试验前图）

### 3.7试验车试验过程记录

### 3.8  0-check检查记录

XX车型0-check检查记录

车型:           阶段:           VIN码:

Ⅰ.任务描述 

Ⅱ. 结论与建议 

### 3.9  2腐蚀年检查报告

XX车型2腐蚀年检报告

车型:           阶段:           VIN码:

Ⅰ.任务描述 

Ⅱ. 结论与建议 

### 3.10  5腐蚀年检查报告

XX车型5腐蚀年检报告

车型:           阶段:           VIN码:

Ⅰ.任务描述 

Ⅱ. 结论与建议 

### 3.11  10腐蚀年拆解报告

上海汽车集团股份有限公司技术中心

                                                                    编号／No.： 

检 验 报 告

INSPECTION  REPORT

上海汽车集团股份有限公司技术中心

SAIC Motor Corporation Technical Center

编号/NO.:         版本/Version:    

上海汽车集团股份有限公司技术中心

                                                                    编号／No.： 

目    录

CONTENTS

 效力声明/STATEMENTS ………………………………………………………………….X

 检验结论/INSPECTION CONCLUSION …………………………………………………X

 检验背景信息/ BACKGROUND ………………………………………………………..X

 附件（根据需要选择） Attachment (Option) ………………………………………….…X

TIR 汇总表 TIR Summary Sheet…………………………………………...………………X

试验计划 Test Plan …………………………………………………....………………X

照片 Photos……………………………………………………………………………….……X

编号/NO.:           版本/Version: 

上海汽车集团股份有限公司技术中心

                                                                       编号／No.： 

编号/NO.:     版本/Version:   

上海汽车集团股份有限公司技术中心

                                                                    编号／No.： 

编号/NO.:                版本/Version:    

上海汽车集团股份有限公司技术中心

                                                                    编号／No.： 

编号/NO.:          版本/Version:     

上海汽车集团股份有限公司技术中心

                                                                    编号／No.： 

编号/NO.:            版本/Version:       

上海汽车集团股份有限公司技术中心

                                                                    编号／No.： 

编号/NO.:            版本/Version:     

上海汽车集团股份有限公司技术中心

                                                                    编号／No.： 

编号/NO.:           版本/Version:    

上海汽车集团股份有限公司技术中心

                                                                    编号／No.： 

                      编号/NO.:          版本/Version:    

上海汽车集团股份有限公司技术中心

                                                                    编号／No.： 

编号/NO.:          版本/Version:     

# 四、试生产

批准：                                            

### 4.1整车涂胶PAM（终板）

XX车型PVC涂胶手册

车型:           阶段:           VIN码:

Ⅰ.任务描述 

Ⅱ. 结论与建议 

### 4.2油漆工艺参数

### 4.3车身胶拆解报告

I. 测试结果 Test Results 

具体拆解情况：

### 4.4电泳车身拆解报告

### 4.5四门两盖红药水试验及报告

### 4.6车身防腐AUDIT检查报告

### 4.7整车防腐检查报告

整车防腐检查报告

车型:           阶段:           VIN码:

Ⅰ.任务描述 

Ⅱ. 结论与建议 

### 4.8造车过程记录

造车过程记录表

记录：                     

审核：                     

批准：                     

日期：                     

### 4.9腐蚀车防腐AUDIT检查报告

SMPV-6.2.4-029-QA-F02

### 4.10  整车腐蚀强化腐蚀试验车签发单

整车强化腐蚀试验车签发单

车型:                       阶段:                         VIN码:

（腐蚀试验车试验前图）

### 4.11试验车试验过程记录

### 4.12  0腐蚀年检查报告

测试报告  Test report         

Ⅰ.任务描述 Task description

Ⅱ. 结论与建议 Conclusions and suggestions

Ⅲ. 试验结果 Check Results

一、X腐蚀年试验结果

### 4.13  2腐蚀年检查报告

测试报告  Test report         

Ⅰ.任务描述 Task description

Ⅱ. 结论与建议 Conclusions and suggestions

Ⅲ. 试验结果 Check Results

一、X腐蚀年试验结果

### 4.14  5腐蚀年检查报告

测试报告  Test report         

Ⅰ.任务描述 Task description

Ⅱ. 结论与建议 Conclusions and suggestions

Ⅲ. 试验结果 Check Results

一、X腐蚀年试验结果

### 4.15  10腐蚀年检查报告

测试报告  Test report         

Ⅰ.任务描述 Task description

Ⅱ. 结论与建议 Conclusions and suggestions

Ⅲ. 试验结果 Check Results

一、X腐蚀年试验结果

# 五、批量生产

注：产量大于50000台/年车型须进行整车腐蚀试验抽检，由防腐小组评估试验是否进行。

批准：                                            

日期：                                            

### 5.1造车过程记录

造车过程记录表

记录：                     

审核：                     

批准：                     

日期：                     

### 5.2腐蚀车防腐AUDIT检查报告

### 5.3  整车强化腐蚀试验车签发单

整车强化腐蚀试验车签发单

车型:             阶段:            VIN码:  

（腐蚀试验车试验前图）

### 5.4 试验车试验过程记录

### 5.5  0腐蚀年检查报告

测试报告  Test report         

Ⅰ.任务描述 Task description

Ⅱ. 结论与建议 Conclusions and suggestions

Ⅲ. 试验结果 Check Results

一、X腐蚀年试验结果

### 5.6  2腐蚀年检查报告

测试报告  Test report         

Ⅰ.任务描述 Task description

Ⅱ. 结论与建议 Conclusions and suggestions

Ⅲ. 试验结果 Check Results

一、X腐蚀年试验结果

### 5.7  5腐蚀年检查报告

测试报告  Test report         

Ⅰ.任务描述 Task description

Ⅱ. 结论与建议 Conclusions and suggestions

Ⅲ. 试验结果 Check Results

一、X腐蚀年试验结果

### 5.8  10腐蚀年检查报告

测试报告  Test report         

Ⅰ.任务描述 Task description

Ⅱ. 结论与建议 Conclusions and suggestions

Ⅲ. 试验结果 Check Results

一、X腐蚀年试验结果

### 5.9  电泳车身拆解

I. 测试结果 Test Results 

具体拆解情况：

| 责任部门 | 整车腐蚀工作流程图 | 涉及表单 |

| Team |  | 参见2.1 |

| BO |  | 参见2.2,2.3,2.5 |

| BO |  | 参见2.2,2.3,2.5 |

| SCL&BO |  | 参见2.4 |

| Team |  | 参见3.1-3.11 |

| Team |  | 参见3.1-3.11 |

| Team |  | 参见3.1-3.11 |

| SCL&BO&ME&VQ |  | 参见4.1-4.15。 |

| SCL&BO&ME&VQ |  | 参见4.1-4.15。 |

| SCL&BO&ME&VQ |  | 参见4.1-4.15。 |

| SCL&ME&VQ |  | 参见5.1-5.9 |

| SCL&ME&VQ |  | 参见5.1-5.9 |

| SCL&ME&VQ |  | 参见5.1-5.9 |

| SCL&ME&VQ |  | 参见5.1-5.9 |



|  | 防腐小组关键节点交付物联合评审
SAIC ANTI-CORROSION GROUP UNION ASSEMENT 
中国·上海·嘉定区安研路201号
邮编. 201804
No 201 Anyan road, Jiading, Shanghai China
Post code 201804 | G5 交付物  会签单
车型：XX |



| 序号 | 阀点 | 阶段 | 工作内容 | 交付物 | Owner | 签字 | 备注 |

| 2.1 | G5前 | 前期开发 | 产品前期设计防腐目标定义 | 整车防腐目标定义 | TEAM |  |  |

| 2.2 | G5 | 车身数模评审 | 车身电泳可油漆性能评估 | 电泳可行性分析报告 | BO |  |  |

| 2.3 | G5 | 车身数模评审 | 车身数模防腐检查 | 数模防腐检查报告 | BO |  |  |

| 2.4 | G5 | 车身数模评审 | 整车数模重点关注区域检查 | 整车虚拟评审报告 | SCL/TEAM |  |  |

| 2.5 | G5 | 车身数模评审 | 车身密封及防腐设计 | 整车涂胶PAM（初版） | BO |  |  |



| 分发: | 防腐小组 | 防腐小组 | 防腐小组 | 防腐小组 | 防腐小组 | 防腐小组 | 防腐小组 |

| 编制 |  | 审核 |  | 会签 |  | 批准 |  |

| 日期 |  | 日期 |  | 日期 |  | 日期 |  |



| 序号 | 检查项 | 检查结果 |

| 1 | 侧围外板下部：侧围外板下部开设油漆工艺孔主要用于前处理液通过侧围外板进出门槛空腔，以保证空腔电泳效果。每侧均匀分布6个尺寸为18*45mm的腰型孔，考虑到后续堵盖密封，钣金宽度需≥30mm。 |  |

| 2 | 侧围外板与门槛加强板间隙：钣金最小间隙≥5mm。 |  |

| 3 | 门槛加强钣与门槛封板：门槛封板下方根据钣金面尺寸，均匀分布5个18*45mm或12*25mm的腰型漏液孔（根据钣金面尺寸与门槛空腔大小而定）；门槛加强板上侧每200mm开设Φ20mm的等效孔，B柱下方2个16*50mm腰孔；中部均匀分布6个45*20mm的漏液孔，下侧均匀分布6个尺寸为18*45mm的腰型孔，与侧围外板漏液孔位置对应，且注意避让车间抱具位置。 |  |

| 4 | A柱加强板：上部区域如在对应侧围外板上有安装孔，可设计一个不小于Φ16mm的等效孔；如对应外板无安装孔，建议设计两个不Φ16mm的等效孔，下部区域开设2个40*12的漏液孔，加强板与侧围，面与面之间间隙≥5mm。 |  |

| 5 | A柱内加强板：在铰链加强钣上需要设计连接通孔，或者在加强钣上下挖去相应的钣金以便于电泳液上下流通，最小尺寸20*40mm的等效孔。 |  |

| 6 | A柱上边梁：下侧每300mm开设35*16mm的腰型孔，上侧每300mm开设30*12mm的腰型孔，边梁封板每200mm开设30*8mm的腰型孔，钣金间隙，钣金最小间隙≥5mm。 |  |

| 7 | C柱加强板：上侧每200mm开设Φ12mm的圆孔，C柱加强板-中侧每300mm开设35*16mm的腰型孔，C柱封板每200mm开设30*8mm的腰型孔，钣金间隙，钣金最小间隙≥5mm。 |  |

| 8 | B柱加强板：上部开设一个4-5个Φ16mm腰型漏液孔，中部开设1个50*30mm的腰型漏液孔，下部开2个20*50mm的腰型漏液孔，中部一下区域根据钣金结构开设2个Φ20的等效漏液孔，钣金间隙，钣金最小间隙≥5mm。 |  |

| 9 | B柱封板：均匀布置4-5个Φ20的等效漏液孔。 |  |

| 10 | 门槛内部加强结构：每个与门槛垂直的面上开Φ40mm的工艺孔，用于油漆进排液以及喷蜡管通过。 |  |

| 11 | 三角窗区域及D柱加强板：侧围如有三角窗则需要再三角窗前侧钣金开设一个Φ10mm的漏液孔，D柱加强板则可使用钣金减重孔进行进排液。 |  |

| 12 | 后侧围封板：后侧围空腔是开放结构，可不设计漏液孔，如后侧围是封闭结构则需要每隔200mm开设一个Φ30mm的漏液孔或使用减重孔。 |  |

| 13 | 后轮罩外板：在后轮罩外板上增加Φ30mm的漏液孔，以便于电泳进液。 |  |

| 14 | 后侧围封板：中部开一个Φ20mm的漏液孔，便于电泳进液。 |  |

| 15 | 后轮罩：门槛注蜡孔一般分布在门槛前端与后端，注蜡孔的孔径一般为Φ20mm。 |  |

| 16 | 衣帽架：后方凹状横梁顶部开设3个Φ6mm用以排气的孔，均匀分布。 |  |

| 17 | 后侧围：后围与侧围外板拼接的板开一个Φ25mm的漏液孔用于排液，可以与定位孔等共用。 |  |

| 18 | A柱封板：A柱封板上部，均匀分布3个Φ25mm的工艺孔，A柱封板下部，分布1个Φ25的工艺孔。 |  |

| 19 | 前纵梁：外侧和下侧各开两个Φ20mm等效漏液孔，用于漏液。在有加强板把空腔结构分成两段的情况下，加强板上每隔200mm应开设Φ20mm的漏液孔。 |  |

| 20 | 前围横梁：前舱内加强横梁底部必须有沥液孔或筋状结构帮助沥液。 |  |

| 21 | 前围加强板：底部与顶部都要有筋状结构，帮助沥液与排气。 |  |

| 22 | 前地板：单侧开设6个直径30mm漏液孔，均匀分布，如果下方有加强梁，在梁上方的地板需有对应的孔，用于排气和漏液。 |  |

| 23 | 后座椅板：单侧开设1个直径30mm漏液孔，保证孔位在钣金最低点。 |  |

| 24 | 后围板：后围空腔需要在最高点开设排气孔，在底部开设排液筋，在侧边开设一定数量的进液孔。在底部开设4-5个高度为3mm的漏液筋，侧方根据空腔大小开设2-4个Φ20mm的漏液孔。 |  |

| 25 | 地板乘客舱侧加强件：地板上的加强件与地板往往形成封闭空腔，需要设计相应的进排液孔跟漏液筋，每隔200mm，开设一个D30mm等效面积孔。 |  |

| 26 | 地板下加强件：地板下加强件与地板往往形成封闭空腔，同时因为车底环境恶劣，因此需要设计相应的进排液孔跟漏液筋，每隔200mm，开设一个D20mm等效面积孔，保证钣金最低位置有孔位。 |  |

| 27 | 备胎舱：根据备胎舱尺寸设计4个D30mm漏液孔，如果因为加强筋设计导致出现多个“洼地”，需要用通道将其连接。 |  |

| 28 | 后纵梁：后纵梁工艺孔主要用于纵梁空腔进排液，开设3个直径D20mm的漏液孔。 |  |

| 29 | 后轮罩减震器：轮罩区域减震器支架若存在空腔结构，则其顶部必须存在用以排气的筋状结构，底部必须存在用以沥液的筋状结构。 |  |

| 30 | 前盖：前盖内外板空腔，需要在其顶部开设排气孔，在靠近发盖边沿位置（10mm左右）开3个Φ6mm的排气孔，每隔200mm左右均匀分布。底部开设排液孔，在发盖下方左右两侧的尖角附近开1个Φ20mm的漏液孔，在车子出槽的最低端附近开设D6mm的漏液孔。 |  |

| 31 | 尾门：上部两端各开1个3*5mm的排气筋。下部两端各开1个D6漏液孔，中间开6*8mm腰型孔。 |  |

| 32 | 前门：下方中间开1个20*6mm的腰型孔，两端各开1个8*16mm的方孔，保证有一个孔位于最低点。 |  |

| 33 | 后门：两端各开1个8*16mm的方孔，保证有一个孔位在最低点。 |  |



| 分发: | 防腐小组 | 防腐小组 | 防腐小组 | 防腐小组 | 防腐小组 | 防腐小组 | 防腐小组 |

| 编制 |  | 审核 |  | 会签 |  | 批准 |  |

| 日期 |  | 日期 |  | 日期 |  | 日期 |  |



| 序号 | 检查项 | 检查结果 |

| 1 | 塔状盖板是否镀锌； |  |

| 2 | 前纵梁封板是否镀锌； |  |

| 3 | 前导水槽及安装支架是否镀锌； |  |

| 4 | 后纵梁封板是否镀锌； |  |

| 5 | 湿区所有无法用PVC保护的安装支架是否镀锌； |  |

| 6 | 抱具孔钣金是否镀锌； |  |

| 7 | 大灯支架、水箱上横梁是否镀锌； |  |

| 8 | 金属蓄电池托盘是否镀锌； |  |

| 9 | 侧围外板是否镀锌； |  |

| 10 | 翼子板安装支架是否镀锌； |  |

| 11 | 后导水槽是否镀锌； |  |

| 12 | 尾灯安装支架是否镀锌； |  |

| 13 | 后保安装支架是否镀锌； |  |

| 14 | 金属加油口和充电口盖是否镀锌； |  |

| 15 | Shotgun用于安装翼子板支架的板（有水流通过）是否镀锌； |  |

| 16 | 四门内外板是否镀锌； |  |

| 17 | 后盖内外板是否镀锌； |  |

| 18 | 翼子板是否镀锌； |  |

| 19 | 发盖外板和发盖锁扣加强板是否镀锌； |  |

| 20 | 发盖内板是否镀锌； |  |

| 21 | B灯安装板是否镀锌； |  |

| 22 | 尾门气弹簧安装支架是否镀锌； |  |

| 23 | 外购黑漆件-尾门铰链是否镀锌； |  |

| 24 | 两厢车尾门线束孔是否有凸台； |  |

| 25 | 车身空腔（侧围A、B、C柱、门槛、前后纵梁、横梁、中央通道、座椅横梁空腔、前围、后围加强板空腔）漏液孔、筋是否在最低位置，是否积气； |  |

| 26 | 后三角窗托板三层板之间避免两边高中间低兜水设计； |  |

| 27 | 发盖撑杆固定脚避免布置在水道上； |  |

| 28 | 车身底部裙边是否定义涂胶； |  |

| 29 | 尾门落水槽是否采用宽柱胶； |  |

| 30 | shotgun内外板是否错边，外侧镀锌板高，内侧冷轧板低，冷轧板切边定义涂PVC； |  |

| 31 | 加油口切边是否外露； |  |

| 32 | 后围板焊缝搭接边是否涂胶； |  |

| 33 | 车门窗框尖角是否定义涂PVC； |  |

| 34 | 前围板加强板切边外露区域是否定义涂PVC； |  |

| 35 | 天窗加强板与车顶搭接处是否错边，车顶长，加强板切边短； |  |

| 36 | 前风挡加强板切边是否被前挡玻璃覆盖； |  |

| 37 | 中央通道换挡机构安装孔多层板与对手件是否兜水； |  |

| 38 | 加油口设计是否兜水； |  |

| 39 | 车门加强板、车顶加强板表面减震胶是否断胶； |  |

| 40 | 后围板迎风面、后保支架迎风面是否定义刷底部PVC。 |  |

| 41 | 脱钩设计是否靠近排气管热源。 |  |



| 分发: | 防腐小组 | 防腐小组 | 防腐小组 | 防腐小组 | 防腐小组 | 防腐小组 | 防腐小组 |

| 编制 |  | 审核 |  | 会签 |  | 批准 |  |

| 日期 |  | 日期 |  | 日期 |  | 日期 |  |



| 序号 | 检查项 | 检查结果 |

| 1 | 塔状盖板是否镀锌； |  |

| 2 | 前纵梁封板是否镀锌；； |  |

| 3 | 前导水槽及安装支架是否镀锌；； |  |

| 4 | 后纵梁封板是否镀锌； |  |

| 5 | 湿区所有无法用PVC保护的安装支架是否镀锌； |  |

| 6 | 抱具孔钣金是否镀锌； |  |

| 7 | 大灯支架、水箱上横梁是否镀锌； |  |

| 8 | 金属蓄电池托盘是否镀锌； |  |

| 9 | 侧围外板是否镀锌； |  |

| 10 | 翼子板安装支架是否镀锌； |  |

| 11 | 后导水槽是否镀锌； |  |

| 12 | 尾灯安装支架是否镀锌； |  |

| 13 | 后保安装支架是否镀锌； |  |

| 14 | 金属加油口和充电口盖是否镀锌； |  |

| 15 | Shotgun用于安装翼子板支架的板（有水流通过）是否镀锌； |  |

| 16 | 四门内外板是否镀锌； |  |

| 17 | 后盖内外板是否镀锌； |  |

| 18 | 翼子板是否镀锌； |  |

| 19 | 发盖外板和发盖锁扣加强板是否镀锌； |  |

| 20 | 发盖内板是否镀锌； |  |

| 21 | B灯安装板是否镀锌； |  |

| 22 | 尾门气弹簧安装支架是否镀锌； |  |

| 23 | 外购黑漆件-尾门铰链是否镀锌； |  |

| 24 | 两厢车尾门线束孔是否有凸台； |  |

| 25 | 车身空腔（侧围A、B、C柱、门槛、前后纵梁、横梁、中央通道、座椅横梁空腔、前围、后围加强板空腔）漏液孔、筋是否在最低位置，是否会积气； |  |

| 26 | 后三角窗托板三层板之间避免两边高中间低兜水设计； |  |

| 27 | 发盖撑杆固定脚避免布置在水道上； |  |

| 28 | 车身底部裙边是否定义涂胶； |  |

| 29 | 尾门落水槽是否采用宽柱胶； |  |

| 30 | shotgun内外板是否错边，外侧镀锌板高，内侧冷轧板低，冷轧板切边定义涂PVC； |  |

| 31 | 加油口切边是否外露； |  |

| 32 | 后围板焊缝搭接边是否涂胶； |  |

| 33 | 车门窗框尖角是否定义涂PVC； |  |

| 34 | 前围板加强板切边外露区域是否定义涂PVC； |  |

| 35 | 天窗加强板与车顶搭接处是否错边，车顶长，加强板切边短； |  |

| 36 | 前风挡加强板切边是否被前挡玻璃覆盖； |  |

| 37 | 中央通道换挡机构安装孔多层板与对手件是否兜水； |  |

| 38 | 加油口设计是否兜水； |  |

| 39 | 车门加强板、车顶加强板表面减震胶是否断胶； |  |

| 40 | 后围板迎风面、后保支架迎风面是否定义刷底部PVC； |  |

| 41 | 侧围与A柱、B柱、C柱、门槛加强板钣金间隙是否≥5mm； |  |

| 42 | 顶饰条与车顶钣金之间是否硬接触； |  |

| 43 | 尾门饰条与尾门钣金间隙及是否硬接触； |  |

| 44 | 黑漆件尾门铰链与车顶是否硬接触； |  |

| 45 | 行李架支座与车顶是否硬接触； |  |

| 46 | 水切饰条与车门钣金是否硬接触； |  |

| 47 | 尾门支撑垫圈与后保及钣金接触点是否有垫片保护； |  |

| 48 | A柱下加强板与侧围之间封板涂胶定义是否能保证密封； |  |

| 49 | 整车是否存在兜水设计，前减震器垫圈是否有护盖； |  |

| 50 | 落水槽饰板是否遮挡住前围板切边； |  |

| 51 | 脱钩设计是否靠近排气管热源。 |  |



| 分发: | 防腐小组 | 防腐小组 | 防腐小组 | 防腐小组 | 防腐小组 | 防腐小组 | 防腐小组 |

| 编制 |  | 审核 |  | 会签 |  | 批准 |  |

| 日期 |  | 日期 |  | 日期 |  | 日期 |  |



| 整车涂胶定义 |

| 1、细密封：一般用于零件装配面，顾客在使用过程中可见位置，在起到密封、防腐功能的同时具备一定的美化功能PVC细密封。PVC细密封按工艺方式一般分为柱胶与刮胶。 |

| 1）柱胶 |

| 要求：涂胶宽度5-9mm，涂胶厚度2-3mm，涂胶光滑连续，无野胶、缩孔、开裂等外观缺陷，单条胶小于5mm的气泡不超过2个，且间距大于10cm，气泡不可开裂。 |

| 区域：四门及两盖钣金包边 |

| 2）刮胶 |

| 要求：在涂抹或者弄平操作时必须保证不要露出要保护的板材边缘，并且必须要有足够厚的聚氯乙烯涂覆层完全盖住板材。 |

| 区域：一般用于有装配要求的部位，如尾灯安装区域，前风挡安装区域；或是对外观有要求的部位，如后导水槽钣金边缘，顶盖、侧围、后导水槽交接区域等。 |

| 2、粗密封 |

| 要求：涂胶宽度15-30mm，同一胶条打胶宽度需一致，涂胶厚度2-3mm，涂胶边角平整，无溢胶、堆胶、残胶等外观缺陷，毛刷枪打胶后，毛笔刷胶宽度小于30mm，不允许在车身钣金上清理毛刷上的多余胶，气泡不可开裂。 |

| 区域：一般用于被内外饰覆盖的部位，无外观要求，如前围、地板、纵梁延伸钣等钣金缝隙处。 |

| 3、底部抗石击胶 |

| 要求：涂胶厚度为500-1000um，表面涂胶均匀，无堆胶。避让螺纹孔与安装孔。 |

| 区域：前底部、后地板及轮罩容易受到石击区域。 |

| 4、结构胶 |

| 要求：一般涂胶直径在2-3mm，固化后的胶接面（痕）的宽度不小于10mm；如果涂胶在搭接边处，则要求胶条中心离搭接边边缘距离不小于7mm；如果胶涂在较薄的外覆盖件处，则要求胶的位置在外覆盖件的翻边或加强筋等具有较强结构强度处，距离加强结构边缘5mm以内，同时胶条中心离搭接边缘距离不小于7mm。 |

| 区域：由钣金工程师根据结构强度要求定义涂胶区域 |

| 5、折边胶 |

| 要求：直径通常为2-3mm，接触面A的涂敷宽度不小于10mm，接触面B的涂敷率不小于20% |

| 区域：用于车门、发动机罩、后备箱翻边处。 |

| 6、密封胶 |

| 要求：一般涂胶直径在2-3mm，固化后的胶接面（痕）的宽度不小于10mm；如果涂胶在搭接边处，则要求胶条中心离搭接边边缘距离不小于7mm。 |

| 区域：用于直接或间接与乘客舱连接的钣金缝隙，起到密封、保护焊点等作用。 |

| 7、车身减震胶 |

| 要求：胶的边缘距离涂胶所在位置边缘不小于5mm；如果涂胶为长条状，通常涂胶直径D应比涂胶所在位置的两零件间隙a大3-4mm。 |

| 区域：外覆盖件与加强件之间的连接，起到减少外钣震动的作用，如四门两盖加强板与外板之间，车顶加强板与顶盖之间，加油口盖与侧围之间。 |

| 8、膨胀块 |

| 要求：膨胀块结构:根据位置和空腔尺寸决定2D、3D方案选择,钣金间隙超过28mm，建议设计3D。3D件EVA与钣金间隙在常规位置建议为4-6mm，在尖角处建议为1.5mm。烧焊离膨胀块至少30mm。离各种安装孔距离≥30mm，保证发泡后不堵孔。 |

| 区域：A柱、B柱、C柱、门槛和轮罩空腔。 |

| 9、阻尼垫&增强垫 |

| 要求：阻尼垫贴附钣金阻尼因子在0-32℃要求≥0.1，其中20℃要求≥0.11。厚度一般选择2-3mm。增强垫增强倍率≥2，钣金受力150N时，变形量≦9.5mm，钣金无折印，厚度一般为0.9-2mm。 |

| 区域：前地板、后地板和车顶。 |



| 分发: | 防腐小组 | 防腐小组 | 防腐小组 | 防腐小组 | 防腐小组 | 防腐小组 | 防腐小组 |

| 编制 |  | 审核 |  | 会签 |  | 批准 |  |

| 日期 |  | 日期 |  | 日期 |  | 日期 |  |



|  | 防腐小组关键节点交付物联合评审
SAIC ANTI-CORROSION GROUP UNION ASSEMENT 
中国·上海·嘉定区安研路201号
邮编. 201804
No 201 Anyan road, Jiading, Shanghai China
Post code 201804 | G3 交付物  会签单
车型：XX |



| 序号 | 阀点 | 阶段 | 工作内容 | 交付物 | Owner | 签字 | 备注 |

| 3.1 | G3 | 工程试制（EP）车身评审 | 试制车间白车身防腐设计评审 | EP白车身评审报告 | BO&SCL |  |  |

| 3.2 | G3 | 工程试制（EP）车身评审 | 试制车身腐蚀试验及设计评价 | EP电泳实车防腐评审报告（0check+盐雾试验+涂胶评审） | BO&SCL |  |  |

| 3.3 | G3 | 工程试制（EP）试验试验评审 | EP腐蚀车防腐性能验证 | PPO造车钣金表面质量评估报告 | BO&SQE&ME |  |  |

| 3.4 | G3 | 工程试制（EP）试验试验评审 | EP腐蚀车防腐性能验证 | PPO造车过程记录 | PPO&ME |  |  |

| 3.5 | G3 | 工程试制（EP）试验试验评审 | EP腐蚀车防腐性能验证 | EP车身防腐AUDIT检查报告 | VQ |  |  |

| 3.6 | G3 | 工程试制（EP）试验试验评审 | EP腐蚀车防腐性能验证 | 整车强化腐蚀试验车签发单 | TEAM |  |  |

| 3.7 | G3 | 工程试制（EP）试验试验评审 | EP腐蚀车防腐性能验证 | 试验车试验过程记录 | TV |  |  |

| 3.8 | G3 | 工程试制（EP）试验试验评审 | EP腐蚀车防腐性能验证 | 0腐蚀年检查记录 | TV |  |  |

| 3.9 | G3 | 工程试制（EP）试验试验评审 | EP腐蚀车防腐性能验证 | 2腐蚀年检查报告 | TV |  |  |

| 3.10 | G3 | 工程试制（EP）试验试验评审 | EP腐蚀车防腐性能验证 | 5腐蚀年检查报告 | TV |  |  |

| 3.11 | G3 | 工程试制（EP）试验试验评审 | EP腐蚀车防腐性能验证 | 10腐蚀年拆解报告 | TV |  |  |



| 序号 | 检查项 | 检查结果 |

| 1 | 塔状盖板是否镀锌； |  |

| 2 | 前纵梁封板是否镀锌； |  |

| 3 | 前导水槽及安装支架是否镀锌； |  |

| 4 | 后纵梁封板是否镀锌； |  |

| 5 | 湿区所有无法用PVC保护的安装支架是否镀锌； |  |

| 6 | 抱具孔钣金是否镀锌； |  |

| 7 | 大灯支架、水箱上横梁是否镀锌； |  |

| 8 | 金属蓄电池托盘是否镀锌； |  |

| 9 | 侧围外板是否镀锌； |  |

| 10 | 翼子板安装支架是否镀锌； |  |

| 11 | 后导水槽是否镀锌； |  |

| 12 | 尾灯安装支架是否镀锌； |  |

| 13 | 后保安装支架是否镀锌； |  |

| 14 | 金属加油口和充电口盖是否镀锌； |  |

| 15 | Shotgun用于安装翼子板支架的板（有水流通过）是否镀锌； |  |

| 16 | 四门内外板是否镀锌； |  |

| 17 | 后盖内外板是否镀锌； |  |

| 18 | 翼子板是否镀锌； |  |

| 19 | 发盖外板和发盖锁扣加强板是否镀锌； |  |

| 20 | 发盖内板是否镀锌； |  |

| 21 | B灯安装板是否镀锌； |  |

| 22 | 外覆盖件及车底钣金是否油污、锈蚀或焊接毛刺 |  |

| 23 | 前舱落水槽及翼子板区域钣金及支架切边是否毛刺； |  |

| 24 | 尾门落水槽钣金切边是否毛刺； |  |

| 25 | 两厢车尾门线束孔是否有凸台； |  |

| 26 | 后三角窗托板三层板之间避免两边高中间低兜水设计； |  |

| 27 | shotgun内外板是否错边，外侧镀锌板高，内侧冷轧板低； |  |

| 28 | 加油口切边是否外露； |  |

| 29 | 天窗加强板与车顶搭接处是否错边，车顶长，加强板切边短； |  |

| 30 | 加油口设计是否兜水； |  |

| 31 | 车门加强板、车顶加强板表面减震胶是否断胶； |  |

| 32 | A柱下加强板与侧围之间封板涂胶定义是否能保证密封； |  |

| 33 | 减压阀空腔设计是否兜水； |  |

| 34 | 车身是否溢胶、野胶或结构胶开裂。 |  |



| 分发: | 防腐小组 | 防腐小组 | 防腐小组 | 防腐小组 | 防腐小组 | 防腐小组 | 防腐小组 |

| 编制 |  | 审核 |  | 会签 |  | 批准 |  |

| 日期 |  | 日期 |  | 日期 |  | 日期 |  |



| 序号 | 0check评审检查项 | 检查结果 |

| 1 | 电泳漆膜厚是否满足要求（外部区域膜厚≥18μm，内部区域膜厚≥10μm）； |  |

| 2 | 车身底部裙边是否定义涂胶； |  |

| 3 | 尾门落水槽是否采用宽柱胶； |  |

| 4 | shotgun冷轧板切边是否PVC覆盖； |  |

| 5 | 5、后围板焊缝搭接边是否涂胶； |  |

| 6 | 6、车门窗框尖角是否涂PVC； |  |

| 7 | 7、前围板加强板切边外露区域是否涂PVC； |  |

| 8 | 8、后围板迎风面、后保支架迎风面是否定义刷底部PVC； |  |

| 9 | 9、底部PVC膜厚是否满足涂胶厚度为500-1000um，表面涂胶均匀，无堆胶，避让螺纹孔与安装孔； |  |

| 10 | 10、整车电泳漆是否有流挂、针孔、印痕等缺陷； |  |

| 11 | 11、整车是否有电泳不良、积气、露底、锈蚀区域； |  |

| 12 | 12、车身胶是否有溢胶、开裂； |  |

| 13 | 13、整车PVC涂胶手册符合性检查。 |  |

| 序号 | 二、盐雾试验评审检查项 | 检查结果 |

| 1 | 车门钣金边缘、工艺孔是否存在锈蚀、油漆鼓泡、剥落；空腔膜厚是否满足≥10μm要求，是否存在空腔电泳膜厚不足、成膜不良区域； |  |

| 2 | 前后盖钣金边缘、工艺孔是否存在锈蚀、油漆鼓泡、剥落；空腔膜厚是否满足≥10μm要求，是否存在空腔电泳膜厚不足、成膜不良区域； |  |

| 3 | 侧围钣金切边、工艺孔是否存在锈蚀、油漆鼓泡、剥落；空腔膜厚是否满足≥10μm要求，是否存在空腔电泳膜厚不足、成膜不良区域； |  |

| 4 | 前舱钣金切边、工艺孔是否存在锈蚀、油漆鼓泡、剥落；空腔膜厚是否满足≥10μm要求，是否存在空腔电泳膜厚不足、成膜不良区域； |  |

| 5 | 前地板钣金切边、工艺孔是否存在锈蚀、油漆鼓泡、剥落；空腔膜厚是否满足≥10μm要求，是否存在空腔电泳膜厚不足、成膜不良区域； |  |

| 6 | 后地板钣金切边、工艺孔是否存在锈蚀、油漆鼓泡、剥落；空腔膜厚是否满足≥10μm要求，是否存在空腔电泳膜厚不足、成膜不良区域； |  |

| 7 | 车顶钣金切边、工艺孔是否存在锈蚀、油漆鼓泡、剥落；空腔膜厚是否满足≥10μm要求，是否存在空腔电泳膜厚不足、成膜不良区域； |  |

| 8 | 检查空腔喷蜡是否满足要求。 |  |

| 序号 | 三、涂胶检查项 | 检查结果 |

| 1 | 车身拆解后按涂胶手册对整车涂胶质量进行逐一检查 |  |



| 分发: | 防腐小组 | 防腐小组 | 防腐小组 | 防腐小组 | 防腐小组 | 防腐小组 | 防腐小组 |

| 编制 |  | 审核 |  | 会签 |  | 批准 |  |

| 日期 |  | 日期 |  | 日期 |  | 日期 |  |



| 序号 | 评估检查项 | 检查结果 |

| 1 | 检查钣金零件存放周期； |  |

| 2 | 检查钣金材料定义符合性； |  |

| 3 | 检查钣金尺寸、划痕、开裂状态； |  |

| 4 | 检查钣金表面是否存在油污、锈迹； |  |

| 5 | 检查小分拼零件表面是否存在焊渣、焊接毛刺； |  |



| 分发: | 防腐小组 | 防腐小组 | 防腐小组 | 防腐小组 | 防腐小组 | 防腐小组 | 防腐小组 |

| 编制 |  | 审核 |  | 会签 |  | 批准 |  |

| 日期 |  | 日期 |  | 日期 |  | 日期 |  |



| 序号 | 检查项目 | 结果 | 备注 |

| 一 | 白车身 | 白车身 | 白车身 |

| 1 | 镀锌层打磨情况检查 |  |  |

| 2 | 镀锌层厚度检查 |  |  |

| 3 | 车身生锈点、焊缝胶状况检查 |  |  |

| 4 | 白车身上线前是否处理清理 |  |  |

| 二 | 前处理 | 前处理 | 前处理 |

| 1 | 进车时间点 |  |  |

| 2 | 预脱脂温度 |  |  |

| 3 | 主脱脂温度 |  |  |

| 4 | 磷化槽(硅烷)温度 |  |  |

| 5 | 出前处理时间 |  |  |

| 6 | 机运停线记录 | 停线位置：
停线时间：           至 | 从进入前处理线，到出前处理为止的所有停线记录 |

| 三 | 电泳 | 电泳 | 电泳 |

| 1 | 进电泳槽入槽时刻 |  |  |

| 2 | 整流器工作参数状态 |  |  |

| 3 | 进、出烘房时间点 |  |  |

| 4 | 电泳烘房各区温度状态 |  |  |

| 5 | 炉温曲线 |  |  |

| 6 | 机运停线记录 |  |  |

| 7 | 电泳膜厚测量 |  |  |

| 8 | 电泳缺陷检查 |  |  |

| 9 | 电泳打磨/修补记录 |  |  |

| 四 | 密封 | 密封 | 密封 |

| 1 | 特殊密封工艺要求有无（试验对比性质类） |  |  |

| 2 | 底部保护层厚膜测量 |  |  |

| 3 | 密封质量检查（参照PDM图） |  |  |

| 五 | 中涂（2C1B工艺此版块不填） | 中涂（2C1B工艺此版块不填） | 中涂（2C1B工艺此版块不填） |

| 1 | 进喷房时间点 |  |  |

| 2 | 进、出烘房时间 |  |  |

| 3 | 中涂烘房各区温度状态 |  |  |

| 4 | 炉温曲线 |  |  |

| 5 | 机运停线记录 |  |  |

| 6 | 中涂膜厚测量 |  |  |

| 7 | 中涂缺陷检查 |  |  |

| 8 | 中涂打磨/修补记录 |  |  |

| 六 | 面涂 | 面涂 | 面涂 |

| 1 | 进喷房时间 |  |  |

| 2 | 闪干烘房温度记录 |  |  |

| 3 | 闪干烘房空气含水率 |  |  |

| 4 | 进、出面漆烘房时间 |  |  |

| 5 | 面漆烘房温度状态 |  |  |

| 6 | 炉温曲线 |  |  |

| 7 | 机运停线记录 |  |  |

| 8 | 面漆膜厚测量 |  |  |

| 9 | 面漆缺陷检查 |  |  |

| 10 | 面漆修补记录 |  |  |

| 11 | 不可整返（大返） |  |  |

| 七 | 喷蜡 | 喷蜡 | 喷蜡 |

| 1 | 喷蜡工位（在线、离线） |  |  |

| 2 | 喷蜡质量检查 |  |  |

| 八 | 总装 | 总装 | 总装 |

| 1 | 总装修补位置及记录 |  |  |

| 2 | 总装缺件&改制零件清单（拍照记录） |  |  |



| 签发者： | TV：             SCL：              BO：               ME： |

| 批准： |  |

| 分发： | 防腐小组全体成员 |



| XX试验车试验过程记录 | XX试验车试验过程记录 | XX试验车试验过程记录 | XX试验车试验过程记录 |

| 日期 | 完成试验循环数 | 完成进度 | 试验状态记录 |

|  |  |  |  |

|  |  |  |  |

|  |  |  |  |

|  |  |  |  |

|  |  |  |  |

|  |  |  |  |

|  |  |  |  |

|  |  |  |  |

|  |  |  |  |

|  |  |  |  |

|  |  |  |  |

|  |  |  |  |

|  |  |  |  |

|  |  |  |  |

|  |  |  |  |

|  |  |  |  |

|  |  |  |  |

|  |  |  |  |

|  |  |  |  |

|  |  |  |  |

|  |  |  |  |



| 记录人： |  |

| 审核： |  |

| 批准： |  |

| 日期： |  |



| 序号 | 0-check检查项 | 检查结果 |

| 1 | 整车油漆是否有磕碰或划伤，主要检查侧围、车顶、四门两盖及车底雪橇孔； |  |

| 2 | 前舱及行李舱导水处钣金切边是否存在毛刺，如落水槽、水箱上横梁、前围板、翼子板、后围板等； |  |

| 3 | 雪橇孔表面检查； |  |

| 4 | 翼子板安装螺栓是否有损伤； |  |

| 5 | 车门铰链螺栓是否有损伤； |  |

| 6 | 车轮螺栓是否有损伤； |  |

| 7 | 水箱上横梁安装螺栓是否有损伤； |  |

| 8 | 尾门气弹簧安装螺栓是否有损伤。 |  |

| 9 | 车身底部裙边是否涂胶完全覆盖 |  |

| 10 | 尾门落水槽是否采用宽柱胶，车顶与落水槽搭接处钣金PVC是否完全覆盖； |  |

| 11 | shotgun内外板是否错边，错边出是否完全PVC覆盖； |  |

| 12 | 后围板焊缝搭接边是否涂胶完全覆盖； |  |

| 13 | 车门窗框尖角是否PVC覆盖； |  |

| 14 | 前围板加强板切边外露区域是否PVC覆盖； |  |

| 15 | 天窗加强板与车顶搭接处是否错边，车顶长，加强板切边短； |  |

| 16 | 前风挡加强板切边是否被前挡玻璃覆盖； |  |

| 17 | 加油口设计是否兜水； |  |

| 18 | 后围板迎风面、后保支架迎风面是否定义刷底部PVC； |  |

| 19 | 顶饰条与车顶钣金之间是否硬接触； |  |

| 20 | 尾门饰条与尾门钣金间隙及是否硬接触； |  |

| 21 | 黑漆件尾门铰链与车顶是否硬接触； |  |

| 22 | 行李架支座与车顶是否硬接触； |  |

| 23 | 水切饰条与车门钣金是否硬接触； |  |

| 24 | 尾门气弹簧支架安装面是否与钣金硬接触； |  |

| 25 | 尾门支撑垫圈与后保及钣金接触点是否有垫片保护； |  |

| 26 | 整车是否存在兜水设计，前减震器垫圈是否有护盖； |  |

| 27 | 车架是否焊缝及安装面是否有油漆裂纹、开裂； |  |

| 28 | 副车架是否焊缝及安装面是否有油漆裂纹、开裂； |  |

| 29 | 后桥是否焊缝及安装面是否有油漆裂纹、开裂； |  |

| 30 | 摆臂是否焊缝及安装面是否有油漆裂纹、开裂； |  |

| 31 | 全车所有锈蚀零件拍照记录； |  |

| 32 | 整车是否有改制件、缺件，如前大灯，尾灯，座椅等拍照记录。 |  |

| 33 | 整车可见区域涂胶是否有开裂（轮罩、车门窗框、三段式尾门钣金搭接处等） |  |



| 分发: | 防腐小组 | 防腐小组 | 防腐小组 | 防腐小组 | 防腐小组 | 防腐小组 | 防腐小组 |

| 编制 |  | 审核 |  | 会签 |  | 批准 |  |

| 日期 |  | 日期 |  | 日期 |  | 日期 |  |



| 序号 | 2腐蚀年检查项 | 检查结果 |

| 1 | 副车架表面锈蚀状态； |  |

| 2 | 后桥表面锈蚀状态； |  |

| 3 | 减震系统-悬架弹簧及支座表面锈蚀状态； |  |

| 4 | 摆臂表面锈蚀状态； |  |

| 5 | 车轮及螺栓表面锈蚀状态； |  |

| 6 | 转向节表面锈蚀状态； |  |

| 7 | 制动盘及护板表面锈蚀状态； |  |

| 8 | 制动硬管、软管及接头表面锈蚀状态； |  |

| 9 | 驻车制动系统及支架表面锈蚀状态； |  |

| 10 | 稳定杆及连杆表面锈蚀状态； |  |

| 11 | 驱动轴表面锈蚀状态； |  |

| 12 | 制动钳表面锈蚀状态； |  |

| 13 | 车底裙边、雪橇孔及钣金表面锈蚀状态； |  |

| 14 | 四门两盖钣金边缘、工艺孔表面锈蚀状态； |  |

| 15 | 翼子板及支架表面锈蚀状态； |  |

| 16 | 水箱上横梁表面锈蚀状态； |  |

| 17 | 机舱紧固件、卡箍表面锈蚀状态； |  |

| 18 | 顶饰条、水切饰条、上饰条表面锈蚀状态； |  |

| 19 | 行李架表面锈蚀状态； |  |

| 20 | 机舱钣金切边表面锈蚀状态。 |  |



| 分发: | 防腐小组 | 防腐小组 | 防腐小组 | 防腐小组 | 防腐小组 | 防腐小组 | 防腐小组 |

| 编制 |  | 审核 |  | 会签 |  | 批准 |  |

| 日期 |  | 日期 |  | 日期 |  | 日期 |  |



| 序号 | 5腐蚀年检查项 | 检查结果 |

| 1 | 整车油漆划痕腐蚀扩展宽度； |  |

| 2 | 四门两盖钣金边缘、工艺孔、落水孔表面锈蚀状态； |  |

| 3 | 翼子板及支架表面锈蚀状态； |  |

| 4 | 车顶尾部线束孔表面锈蚀状态； |  |

| 5 | 车门锁扣、车门锁、车门铰链、螺栓、发盖铰链锁、尾门锁、锁扣表面锈蚀状态； |  |

| 6 | 车门限位器表面锈蚀状态； |  |

| 7 | 加油口盖表面锈蚀状态； |  |

| 8 | 顶饰条、水切饰条、上饰条表面锈蚀状态； |  |

| 9 | 行李架表面锈蚀状态； |  |

| 10 | 天窗钣金切边表面锈蚀状态； |  |

| 11 | 前围板切边表面锈蚀状态； |  |

| 12 | 后围板表面锈蚀状态； |  |

| 13 | 大灯支架表面锈蚀状态； |  |

| 14 | 车顶钣金及切边表面锈蚀状态，车顶与行李舱落水槽搭接处切边锈蚀状态； |  |

| 15 | 脚踏板表面锈蚀状态； |  |

| 16 | 制动硬管、软管接接头表面锈蚀状态； |  |

| 17 | 转向罐及接头表面锈蚀状态； |  |

| 18 | 燃油管接头及卡箍表面锈蚀状态； |  |

| 19 | 油箱绑带表面锈蚀状态； |  |

| 20 | 雨刮刮臂及分割导轨表面锈蚀状态； |  |

| 21 | 座椅滑轨、头枕杆及安全带锁扣表面锈蚀状态； |  |

| 22 | 乘客舱可见部位支架及紧固件。 |  |

| 23 | 整车可见区域涂胶是否有开裂锈蚀（轮罩、车门窗框、三段式尾门钣金搭接处等） |  |



| 分发: | 防腐小组 | 防腐小组 | 防腐小组 | 防腐小组 | 防腐小组 | 防腐小组 | 防腐小组 |

| 编制 |  | 审核 |  | 会签 |  | 批准 |  |

| 日期 |  | 日期 |  | 日期 |  | 日期 |  |



| 序号 | 10腐蚀年检查项 | 检查结果 |

| 1 | 制动管路、燃油管路、转向管路极接头有无渗油、漏油； |  |

| 2 | 制动系统功能是否失效； |  |

| 3 | 转向系统功能是否失效； |  |

| 4 | 动力系统功能是否失效； |  |

| 5 | 空调系统功能是否失效； |  |

| 6 | 雨刮总成功能是否失效； |  |

| 7 | 玻璃升降器功能是否失效； |  |

| 8 | 车门钣金、空腔是否存在锈蚀严重区域，油漆鼓泡剥落、金属损失或穿孔； |  |

| 9 | 车门内外板折边胶涂胶状态及锈蚀情况 |  |

| 10 | 前后盖钣金、空腔是否存在锈蚀严重区域，油漆鼓泡剥落、金属损失或穿孔； |  |

| 11 | 前后盖内外板折边胶涂胶状态及锈蚀情况 |  |

| 12 | 侧围钣金、空腔是否存在锈蚀严重区域，油漆鼓泡剥落、金属损失或穿孔； |  |

| 13 | 前舱钣金、空腔是否存在锈蚀严重区域，油漆鼓泡剥落、金属损失或穿孔； |  |

| 14 | 前地板钣金、空腔是否存在锈蚀严重区域，油漆鼓泡剥落、金属损失或穿孔； |  |

| 15 | 后地板钣金、空腔是否存在锈蚀严重区域，油漆鼓泡剥落、金属损失或穿孔； |  |

| 16 | 车顶钣金、空腔是否存在锈蚀严重区域，油漆鼓泡剥落、金属损失或穿孔； |  |

| 17 | 涂胶检查，按涂胶手册对整车涂胶质量进行逐一检查 |  |



| 产品名称： |  |

| Production Name |  |

| 产品型号： |  |

| Production Type |  |

| 检验项目： |  |

| Inspection Item |  |

| 委托单位： |  |

| Customer |  |

| 发送日期： |  |

| Date for Send |  |



| SMTC | 检验报告/INSPECTION REPORT | 检验报告/INSPECTION REPORT |

| 效力声明
Statements
报告无主检、审核、批准人签字无效。
This report is invalid if it has not signed by laboratory.
报告涂改无效。
This report is invalid if it has altered.
对报告若有异议，应于收到报告之日起十五日内向试验单位提出，逾期不予受理。
Any objection to this report should be raised to laboratory in fifteen days since receipt.
未经书面批准，不得部分复制（全文复制除外）本报告。
Any part of this report must not be copied (expect full copied) without written approval. 
送样试验仅对样品负责。
The inspection result of this report is only related to the samples if the samples are provided by customer. | 效力声明
Statements
报告无主检、审核、批准人签字无效。
This report is invalid if it has not signed by laboratory.
报告涂改无效。
This report is invalid if it has altered.
对报告若有异议，应于收到报告之日起十五日内向试验单位提出，逾期不予受理。
Any objection to this report should be raised to laboratory in fifteen days since receipt.
未经书面批准，不得部分复制（全文复制除外）本报告。
Any part of this report must not be copied (expect full copied) without written approval. 
送样试验仅对样品负责。
The inspection result of this report is only related to the samples if the samples are provided by customer. | 效力声明
Statements
报告无主检、审核、批准人签字无效。
This report is invalid if it has not signed by laboratory.
报告涂改无效。
This report is invalid if it has altered.
对报告若有异议，应于收到报告之日起十五日内向试验单位提出，逾期不予受理。
Any objection to this report should be raised to laboratory in fifteen days since receipt.
未经书面批准，不得部分复制（全文复制除外）本报告。
Any part of this report must not be copied (expect full copied) without written approval. 
送样试验仅对样品负责。
The inspection result of this report is only related to the samples if the samples are provided by customer. |

| 密级 SECURITY LEVEL：
C2 | 密级 SECURITY LEVEL：
C2 | Page  of |



| SMTC | 检验报告/INSPECTION REPORT | 检验报告/INSPECTION REPORT |

| 检验结论
Inspection Conclusion
Background 
背景 



Objective 
目的 :



Test Result： 
试验结果： | 检验结论
Inspection Conclusion
Background 
背景 



Objective 
目的 :



Test Result： 
试验结果： | 检验结论
Inspection Conclusion
Background 
背景 



Objective 
目的 :



Test Result： 
试验结果： |

| 机密
CONFIDENTIAL | 机密
CONFIDENTIAL | Page  of |



| SMTC | 检验报告/INSPECTION REPORT |

| 试验过程中在车底悬挂腐蚀标准样片, 监控记录了车底的腐蚀强度,腐蚀强度如下表所示,按要求试验过程中基本控制腐蚀强度在（70±10）um范围内。 | 试验过程中在车底悬挂腐蚀标准样片, 监控记录了车底的腐蚀强度,腐蚀强度如下表所示,按要求试验过程中基本控制腐蚀强度在（70±10）um范围内。 |

| 机密
CONFIDENTIAL | Page  of |



| SMTC | 检验报告/INSPECTION REPORT | 检验报告/INSPECTION REPORT |

| 检验背景信息
BACKGROUND
检验目的： 
PURPOSE： 
检验时间： 
DATE：     
检验地点： 
LOCATION：
检验人员： 
PERSONNEL：  

检验规范/SPECIFICATION：（表格仅供参考/Form for reference only）

样件描述/SAMPLE DESCRIPTION：（表格仅供参考/Form for reference only） | 检验背景信息
BACKGROUND
检验目的： 
PURPOSE： 
检验时间： 
DATE：     
检验地点： 
LOCATION：
检验人员： 
PERSONNEL：  

检验规范/SPECIFICATION：（表格仅供参考/Form for reference only）

样件描述/SAMPLE DESCRIPTION：（表格仅供参考/Form for reference only） | 检验背景信息
BACKGROUND
检验目的： 
PURPOSE： 
检验时间： 
DATE：     
检验地点： 
LOCATION：
检验人员： 
PERSONNEL：  

检验规范/SPECIFICATION：（表格仅供参考/Form for reference only）

样件描述/SAMPLE DESCRIPTION：（表格仅供参考/Form for reference only） |

| 机密
CONFIDENTIAL | 机密
CONFIDENTIAL | Page  of |



| SMTC | 检验报告/INSPECTION REPORT | 检验报告/INSPECTION REPORT |

| 相关条件/RELATED CONDITION：（表格仅供参考/Form for reference only）
试验条件/ TEST CONDITION

试验燃料消耗量信息FUEL CONSUMPTION INFORMATION

检验所用设备和仪器 / EQUIPMENT & INSTRUMENT | 相关条件/RELATED CONDITION：（表格仅供参考/Form for reference only）
试验条件/ TEST CONDITION

试验燃料消耗量信息FUEL CONSUMPTION INFORMATION

检验所用设备和仪器 / EQUIPMENT & INSTRUMENT | 相关条件/RELATED CONDITION：（表格仅供参考/Form for reference only）
试验条件/ TEST CONDITION

试验燃料消耗量信息FUEL CONSUMPTION INFORMATION

检验所用设备和仪器 / EQUIPMENT & INSTRUMENT |

| 机密
CONFIDENTIAL | 机密
CONFIDENTIAL | Page  of |



| SMTC | 检验报告/INSPECTION REPORT | 检验报告/INSPECTION REPORT |

| 附件
ATTACHMENT

检验故障报告（TIR）汇总表（可选择项）/ TIR SUMMARY SHEET (OPTION) | 附件
ATTACHMENT

检验故障报告（TIR）汇总表（可选择项）/ TIR SUMMARY SHEET (OPTION) | 附件
ATTACHMENT

检验故障报告（TIR）汇总表（可选择项）/ TIR SUMMARY SHEET (OPTION) |

| 机密
CONFIDENTIAL | 机密
CONFIDENTIAL | Page  of |



| SMTC | SMTC | 检验报告/INSPECTION REPORT | 检验报告/INSPECTION REPORT |

| 2、5、10年腐蚀试验结果
 2/5/10 Years Test Result
2腐蚀年结果： | 2、5、10年腐蚀试验结果
 2/5/10 Years Test Result
2腐蚀年结果： | 2、5、10年腐蚀试验结果
 2/5/10 Years Test Result
2腐蚀年结果： |

| 机密
CONFIDENTIAL | Page    of | Page    of |



| SMTC | 检验报告/INSPECTION REPORT | 检验报告/INSPECTION REPORT |

|  |  |  |

| 机密
CONFIDENTIAL | 机密
CONFIDENTIAL | Page  of |



|  | 防腐小组关键节点交付物联合评审
SAIC ANTI-CORROSION GROUP UNION ASSEMENT 
中国·上海·嘉定区安研路201号
邮编. 201804
No 201 Anyan road, Jiading, Shanghai China
Post code 201804 | G0 交付物  会签单

车型：XX |



| 序号 | 阀点 | 阶段 | 工作内容 | 交付物 | Owner | 签字 | 备注 |

| 4.1 | G0 | 生产线造车车身评审（PPV-P） | 工艺验证及锁定 | 整车涂胶PAM（终版） | BO |  |  |

| 4.2 | G0 | 生产线造车车身评审（PPV-P） | 工艺验证及锁定 | 油漆工艺参数 | ME |  |  |

| 4.3 | G0 | 生产线造车车身评审（PPV-P） | 工艺验证及锁定 | 车身胶拆解报告（PPV、PP、P） | BO/VQ |  |  |

| 4.4 | G0 | 生产线造车车身评审（PPV-P） | 工艺验证及锁定 | 电泳车身拆解报告（PPV、PP、P） | VQ |  |  |

| 4.5 | G0 | 生产线造车车身评审（PPV-P） | 工艺验证及锁定 | 四门两盖红药水试验报告（PPV、PP、P） | VQ |  |  |

| 4.6 | G0 | 生产线造车车身评审（PPV-P） | 工艺验证及锁定 | 车身防腐AUDIT检查报告 | VQ |  |  |

| 4.7 | G0 | 生产线造车车身评审（PPV-P） | 工艺验证及锁定 | 整车防腐检查报告 | TEAM |  |  |

| 4.8 | G0 | 生产线造车实车试验评审（PPV-P） | P状态腐蚀车防腐性能验证
（根据EP腐蚀车情况确定是否进行） | 造车过程记录 | VQ&SQE&ME |  |  |

| 4.9 | G0 | 生产线造车实车试验评审（PPV-P） | P状态腐蚀车防腐性能验证
（根据EP腐蚀车情况确定是否进行） | 腐蚀车防腐AUDIT检查报告 | VQ |  |  |

| 4.10 | G0 | 生产线造车实车试验评审（PPV-P） | P状态腐蚀车防腐性能验证
（根据EP腐蚀车情况确定是否进行） | 整车强化腐蚀试验车签发单 | TEAM |  |  |

| 4.11 | G0 | 生产线造车实车试验评审（PPV-P） | P状态腐蚀车防腐性能验证
（根据EP腐蚀车情况确定是否进行） | 试验车试验过程记录 | SCL |  |  |

| 4.12 | G0 | 生产线造车实车试验评审（PPV-P） | P状态腐蚀车防腐性能验证
（根据EP腐蚀车情况确定是否进行） | 0腐蚀年检查记录 | SCL |  |  |

| 4.13 | G0 | 生产线造车实车试验评审（PPV-P） | P状态腐蚀车防腐性能验证
（根据EP腐蚀车情况确定是否进行） | 2腐蚀年检查报告 | SCL |  |  |

| 4.14 | G0 | 生产线造车实车试验评审（PPV-P） | P状态腐蚀车防腐性能验证
（根据EP腐蚀车情况确定是否进行） | 5腐蚀年检查报告 | SCL |  |  |

| 4.15 | G0 | 生产线造车实车试验评审（PPV-P） | P状态腐蚀车防腐性能验证
（根据EP腐蚀车情况确定是否进行） | 10腐蚀年拆解报告 | SCL |  |  |



| 整车涂胶定义 |

| 1、细密封：一般用于零件装配面，顾客在使用过程中可见位置，在起到密封、防腐功能的同时具备一定的美化功能PVC细密封。PVC细密封按工艺方式一般分为柱胶与刮胶。 |

| 1）柱胶 |

| 要求：涂胶宽度5-9mm，涂胶厚度2-3mm，涂胶光滑连续，无野胶、缩孔、开裂等外观缺陷，单条胶小于5mm的气泡不超过2个，且间距大于10cm，气泡不可开裂。 |

| 区域：四门及两盖钣金包边 |

| 2）刮胶 |

| 要求：在涂抹或者弄平操作时必须保证不要露出要保护的板材边缘，并且必须要有足够厚的聚氯乙烯涂覆层完全盖住板材。 |

| 区域：一般用于有装配要求的部位，如尾灯安装区域，前风挡安装区域；或是对外观有要求的部位，如后导水槽钣金边缘，顶盖、侧围、后导水槽交接区域等。 |

| 2、粗密封 |

| 要求：涂胶宽度15-30mm，同一胶条打胶宽度需一致，涂胶厚度2-3mm，涂胶边角平整，无溢胶、堆胶、残胶等外观缺陷，毛刷枪打胶后，毛笔刷胶宽度小于30mm，不允许在车身钣金上清理毛刷上的多余胶，气泡不可开裂。 |

| 区域：一般用于被内外饰覆盖的部位，无外观要求，如前围、地板、纵梁延伸钣等钣金缝隙处。 |

| 3、底部抗石击胶 |

| 要求：涂胶厚度为500-1000um，表面涂胶均匀，无堆胶。避让螺纹孔与安装孔。 |

| 区域：前底部、后地板及轮罩容易受到石击区域。 |

| 4、结构胶 |

| 要求：一般涂胶直径在2-3mm，固化后的胶接面（痕）的宽度不小于10mm；如果涂胶在搭接边处，则要求胶条中心离搭接边边缘距离不小于7mm；如果胶涂在较薄的外覆盖件处，则要求胶的位置在外覆盖件的翻边或加强筋等具有较强结构强度处，距离加强结构边缘5mm以内，同时胶条中心离搭接边缘距离不小于7mm。 |

| 区域：由钣金工程师根据结构强度要求定义涂胶区域 |

| 5、折边胶 |

| 要求：直径通常为2-3mm，接触面A的涂敷宽度不小于10mm，接触面B的涂敷率不小于20% |

| 区域：用于车门、发动机罩、后备箱翻边处。 |

| 6、密封胶 |

| 要求：一般涂胶直径在2-3mm，固化后的胶接面（痕）的宽度不小于10mm；如果涂胶在搭接边处，则要求胶条中心离搭接边边缘距离不小于7mm。 |

| 区域：用于直接或间接与乘客舱连接的钣金缝隙，起到密封、保护焊点等作用。 |

| 7、车身减震胶 |

| 要求：胶的边缘距离涂胶所在位置边缘不小于5mm；如果涂胶为长条状，通常涂胶直径D应比涂胶所在位置的两零件间隙a大3-4mm。 |

| 区域：外覆盖件与加强件之间的连接，起到减少外钣震动的作用，如四门两盖加强板与外板之间，车顶加强板与顶盖之间，加油口盖与侧围之间。 |

| 8、膨胀块 |

| 要求：膨胀块结构:根据位置和空腔尺寸决定2D、3D方案选择,钣金间隙超过28mm，建议设计3D。3D件EVA与钣金间隙在常规位置建议为4-6mm，在尖角处建议为1.5mm。烧焊离膨胀块至少30mm。离各种安装孔距离≥30mm，保证发泡后不堵孔。 |

| 区域：A柱、B柱、C柱、门槛和轮罩空腔。 |

| 9、阻尼垫&增强垫 |

| 要求：阻尼垫贴附钣金阻尼因子在0-32℃要求≥0.1，其中20℃要求≥0.11。厚度一般选择2-3mm。增强垫增强倍率≥2，钣金受力150N时，变形量≦9.5mm，钣金无折印，厚度一般为0.9-2mm。 |

| 区域：前地板、后地板和车顶。 |



| 分发: | 防腐小组 | 防腐小组 | 防腐小组 | 防腐小组 | 防腐小组 | 防腐小组 | 防腐小组 |

| 编制 |  | 审核 |  | 会签 |  | 批准 |  |

| 日期 |  | 日期 |  | 日期 |  | 日期 |  |



| 序号 | 车身胶检查项 | 检查结果 |

| 1 | 按涂胶手册对整车涂胶质量进行逐一检查 |  |



|  | 上海汽车中心实验室
SAIC CENTER LAB | 上海汽车中心实验室
SAIC CENTER LAB | 委托者: 
Request person, dept：Wu Minchao
委托编号: 
Request number: 
送样日期:  
Request date: 
报告日期:  
Report date:
第  页,共  页 |  |

|  | 报告编号
Report number |  | 委托者: 
Request person, dept：Wu Minchao
委托编号: 
Request number: 
送样日期:  
Request date: 
报告日期:  
Report date:
第  页,共  页 |  |

|  | 上海·嘉定区安研路201号 邮编. 201804
No. 201 Anyan Road, Jiading District, Shanghai. Post code :201804 | 上海·嘉定区安研路201号 邮编. 201804
No. 201 Anyan Road, Jiading District, Shanghai. Post code :201804 | 委托者: 
Request person, dept：Wu Minchao
委托编号: 
Request number: 
送样日期:  
Request date: 
报告日期:  
Report date:
第  页,共  页 |  |



| XX项目普通胶拆解分析 | XX项目普通胶拆解分析 | XX项目普通胶拆解分析 | XX项目普通胶拆解分析 | XX项目普通胶拆解分析 |

| XX项目普通胶拆解分析 | XX项目普通胶拆解分析 | XX项目普通胶拆解分析 | XX项目普通胶拆解分析 | XX项目普通胶拆解分析 |

| VIN/流水号： | 车型 : | 车型 : | 阶段： | 阶段： |

| VIN/流水号： | 车型 : | 车型 : | 阶段： | 阶段： |

| 检查人员： | 报告日期： | 报告日期： | 报告日期： | 报告日期： |

| 检查人员： | 报告日期： | 报告日期： | 报告日期： | 报告日期： |

| 解剖区域 | 解剖区域 | 解剖结果 | 解剖结果 | 参见 |

|  |  |  |  |  |

|  |  |  |  |  |

|  |  |  |  |  |

|  |  |  |  |  |

|  |  |  |  |  |

|  |  |  |  |  |

|  |  |  |  |  |

|  |  |  |  |  |

|  |  |  |  |  |



|  | 上海汽车中心实验室
SAIC CENTER LAB | 上海汽车中心实验室
SAIC CENTER LAB | 委托者: 
Request person, dept：Wu Minchao
委托编号: 
Request number: 
送样日期:  
Request date: 
报告日期:  
Report date:
第  页,共  页 |  |

|  | 报告编号
Report number |  | 委托者: 
Request person, dept：Wu Minchao
委托编号: 
Request number: 
送样日期:  
Request date: 
报告日期:  
Report date:
第  页,共  页 |  |

|  | 上海·嘉定区安研路201号 邮编. 201804
No. 201 Anyan Road, Jiading District, Shanghai. Post code :201804 | 上海·嘉定区安研路201号 邮编. 201804
No. 201 Anyan Road, Jiading District, Shanghai. Post code :201804 | 委托者: 
Request person, dept：Wu Minchao
委托编号: 
Request number: 
送样日期:  
Request date: 
报告日期:  
Report date:
第  页,共  页 |  |



| 解剖区域：                                     涂胶工位： | 解剖区域：                                     涂胶工位： | 解剖区域：                                     涂胶工位： | 解剖区域：                                     涂胶工位： | 解剖区域：                                     涂胶工位： |

| 涂胶手册要求 | 涂胶手册要求 | 涂胶长度 |  |  |

| 涂胶手册要求 | 涂胶手册要求 | 涂胶宽度 |  |  |

| 涂胶手册要求 | 涂胶手册要求 | 胶水种类 |  |  |

| 拆解情况 | 拆解情况 | 拆解情况 | 拆解情况 | 拆解情况 |

| 拆解照片 | 拆解照片 | 涂胶长度 |  |  |

| 拆解照片 | 拆解照片 | 涂胶宽度 |  |  |

| 拆解照片 | 拆解照片 | 涂胶种类 |  |  |

| 拆解照片 | 拆解照片 | 涂胶位置 |  |  |

| 拆解照片 | 拆解照片 | 粘接质量 |  |  |

| 拆解照片 | 拆解照片 | 涂胶长度 |  |  |

| 拆解照片 | 拆解照片 | 涂胶宽度 |  |  |

| 拆解照片 | 拆解照片 | 涂胶种类 |  |  |

| 拆解照片 | 拆解照片 | 涂胶位置 |  |  |

| 拆解照片 | 拆解照片 | 粘接质量 |  |  |

| 综合评价： | 综合评价： | 综合评价： | 综合评价： |  |

| 检查人： | 检查时间： | 检查时间： | 检查时间： | 检查时间： |



| 序号 | 评估检查项 | 检查结果 |

| 1 | 整车电泳漆膜厚是否满足要求（外部区域膜厚≥18μm，内部区域膜厚≥10μm）； |  |

| 2 | 车身底部裙边是否定义涂胶； |  |

| 3 | 尾门落水槽是否采用宽柱胶； |  |

| 4 | shotgun冷轧板切边是否PVC覆盖； |  |

| 5 | 后围板焊缝搭接边是否涂胶； |  |

| 6 | 车门窗框尖角是否涂PVC； |  |

| 7 | 前围板加强板切边外露区域是否涂PVC； |  |

| 8 | 后围板迎风面、后保支架迎风面是否定义刷底部PVC； |  |

| 9 | 底部PVC膜厚是否满足涂胶厚度为500-1000um，表面涂胶均匀，无堆胶，避让螺纹孔与安装孔； |  |

| 10 | 整车电泳漆是否有流挂、针孔、印痕等缺陷； |  |

| 11 | 整车是否有电泳不良、积气、露底、锈蚀区域； |  |

| 12 | 车身胶是否有溢胶、开裂； |  |

| 13 | 车身拆解检查空腔（四门、前后盖、侧围A、B、C柱、门槛、前后纵梁、横梁、中央通道、座椅横梁空腔、前围、后围加强板空腔）膜厚是否满足≥10μm要求，是否存在空腔电泳膜厚不足、成膜不良区域； |  |

| 14 | 检查空腔喷蜡是否满足要求。 |  |



| 空腔解剖检验报告   生产车间： | 空腔解剖检验报告   生产车间： | 空腔解剖检验报告   生产车间： |

| 车型： | 生产阶段： | 车辆来源： |

| 生产日期: | 解剖日期： | 测量日期： |

| 试验（内容）要求： | 试验（内容）要求： | 试验（内容）要求： |

| 试验结果：（本结果只对送试样有效）
注：膜厚数据已标注车上，详见续页图片。 | 试验结果：（本结果只对送试样有效）
注：膜厚数据已标注车上，详见续页图片。 | 试验结果：（本结果只对送试样有效）
注：膜厚数据已标注车上，详见续页图片。 |

| 备注: | 备注: | 备注: |

| 报告日期： | 报告日期： | 报告日期： |

| 分发人员： | 分发人员： | 分发人员： |

| 审核： | 批准： | 发布： |



| 编号 | 检验部位 | 结果（单位：μm）
标准：电泳层膜厚≥ 10μm                         
测量结果包括镀锌层厚度,‘X’代表该测量点有锈迹 |

| 1 | 侧围左侧 |  |

| 2 | 侧围右侧 |  |

| 3 | A柱 （左） |  |

| 4 | A柱（右） |  |

| 5 | C/D柱（左） |  |

| 6 | C/D柱（右） |  |

| 7 | B柱接头（左） |  |

| 8 | B柱接头（右） |  |

| 9 | B柱下方（左） |  |

| 10 | B柱下方（右） |  |

| 11 | B柱下方内侧（左） |  |

| 12 | B柱下方内侧（右） |  |

| 13 | 门槛加强板外侧（左） |  |

| 14 | 门槛加强板外侧（右） |  |

| 15 | 门槛加强板内侧（左） |  |

| 16 | 门槛加强板内侧（右） |  |

| 17 | 门槛内板（左） |  |

| 18 | 门槛内板（右） |  |

| 19 | 后封板 |  |

| 20 | 前纵梁（左/右） |  |

| 21 | 后纵梁（左/右） |  |

| 22 | 前纵梁延伸板（左/右） |  |

| 23 | 前门（左） |  |

| 24 | 前门（右） |  |

| 25 | 后门（左） |  |

| 26 | 后门（右） |  |

| 27 | 前盖 |  |

| 28 | 后盖 |  |

| 29 | 车顶内板 |  |



| 附图： |

| 附图： |

| 附图： |

| 附图： |

| 附图： |

| 附图： |

| 附图： |

| 附图： |

| 附图： |

| 附图： |

| 附图： |

| 附图： |

| 附图： |

| 附图： |

| 附图： |

| 附图： |

| 附图： |

| 附图： |

| 附图： |

| 附图： |

| 附图： |

| 附图： |

| 附图： |

| 附图： |

| 附图： |

| 附图： |

| 附图： |

| 附图： |

| 附图： |

| 附图： |



| 序号 | 红药水试验检查项 | 检查结果 |

| 1 | 前门折边胶红药水渗透检验； |  |

| 2 | 后门折边胶红药水渗透检验； |  |

| 3 | 前盖折边胶红药水渗透检验； |  |

| 4 | 后盖折边胶红药水渗透检验； |  |

| 5 | 前门折边胶金相，破坏性检查a、b、c区涂胶填充 |  |

| 6 | 后门折边胶金相，破坏性检查a、b、c区涂胶填充 |  |

| 7 | 前盖折边胶金相，破坏性检查a、b、c区涂胶填充 |  |

| 8 | 后盖折边胶金相，破坏性检查a、b、c区涂胶填充 |  |



| 序号 | 整车防腐检查项 | 检查结果 |

| 1 | 尾门气弹簧安装支架是否镀锌，是否与底部钣金硬接触； |  |

| 2 | 外购黑漆件-尾门铰链是否镀锌； |  |

| 3 | 两厢车尾门线束孔是否有凸台； |  |

| 4 | 发盖撑杆固定脚避免布置在水道上； |  |

| 5 | 车身底部裙边是否涂胶完全覆盖； |  |

| 6 | 尾门落水槽是否采用宽柱胶，车顶与落水槽钣金搭接处是否PVC完全覆盖； |  |

| 7 | shotgun内外板是否错边，错边处是否完全PVC覆盖； |  |

| 8 | 后围板焊缝搭接边是否涂胶完全覆盖； |  |

| 9 | 车门窗框尖角是否PVC覆盖； |  |

| 10 | 前围板加强板切边外露区域是否PVC覆盖； |  |

| 11 | 天窗加强板与车顶搭接处是否错边，车顶长，加强板切边短； |  |

| 12 | 前风挡加强板切边是否被前挡玻璃覆盖； |  |

| 13 | 加油口设计是否兜水； |  |

| 14 | 后围板迎风面、后保支架迎风面是否定义刷底部PVC； |  |

| 15 | 顶饰条与车顶钣金之间是否硬接触； |  |

| 16 | 尾门饰条与尾门钣金间隙及是否硬接触； |  |

| 17 | 黑漆件尾门铰链与车顶是否硬接触； |  |

| 18 | 行李架支座与车顶是否硬接触； |  |

| 19 | 水切饰条与车门钣金是否硬接触； |  |

| 20 | 尾门支撑垫圈与后保及钣金接触点是否有垫片保护； |  |

| 21 | 整车是否存在兜水设计，前减震器垫圈是否有护盖； |  |

| 22 | 翼子板安装螺栓是否有损伤； |  |

| 23 | 车门铰链螺栓是否有损伤； |  |

| 24 | 车轮螺栓是否有损伤； |  |

| 25 | 水箱上横梁安装螺栓是否有损伤； |  |

| 26 | 尾门气弹簧安装螺栓是否有损伤； |  |

| 27 | 底盘车架、副车架、后桥、摆臂焊缝及安装面是否有油漆开裂及剥落。 |  |



| 分发: | 防腐小组 | 防腐小组 | 防腐小组 | 防腐小组 | 防腐小组 | 防腐小组 | 防腐小组 |

| 编制 |  | 审核 |  | 会签 |  | 批准 |  |

| 日期 |  | 日期 |  | 日期 |  | 日期 |  |



| 序号 | 检查项目 | 结果 | 备注 |

| 一 | 白车身 | 白车身 | 白车身 |

| 1 | 镀锌层打磨情况检查 |  |  |

| 2 | 镀锌层厚度检查 |  |  |

| 3 | 车身生锈点、焊缝胶状况检查 |  |  |

| 4 | 白车身上线前是否处理清理 |  |  |

| 二 | 前处理 | 前处理 | 前处理 |

| 1 | 进车时间点 |  |  |

| 2 | 预脱脂温度 |  |  |

| 3 | 主脱脂温度 |  |  |

| 4 | 磷化槽(硅烷)温度 |  |  |

| 5 | 出前处理时间 |  |  |

| 6 | 机运停线记录 | 停线位置：
停线时间：           至 | 从进入前处理线，到出前处理为止的所有停线记录 |

| 三 | 电泳 | 电泳 | 电泳 |

| 1 | 进电泳槽入槽时刻 |  |  |

| 2 | 整流器工作参数状态 |  |  |

| 3 | 进、出烘房时间点 |  |  |

| 4 | 电泳烘房各区温度状态 |  |  |

| 5 | 炉温曲线 |  |  |

| 6 | 机运停线记录 |  |  |

| 7 | 电泳膜厚测量 |  |  |

| 8 | 电泳缺陷检查 |  |  |

| 9 | 电泳打磨/修补记录 |  |  |

| 四 | 密封 | 密封 | 密封 |

| 1 | 特殊密封工艺要求有无（试验对比性质类） |  |  |

| 2 | 底部保护层厚膜测量 |  |  |

| 3 | 密封质量检查（参照PDM图） |  |  |

| 五 | 中涂（2C1B工艺此版块不填） | 中涂（2C1B工艺此版块不填） | 中涂（2C1B工艺此版块不填） |

| 1 | 进喷房时间点 |  |  |

| 2 | 进、出烘房时间 |  |  |

| 3 | 中涂烘房各区温度状态 |  |  |

| 4 | 炉温曲线 |  |  |

| 5 | 机运停线记录 |  |  |

| 6 | 中涂膜厚测量 |  |  |

| 7 | 中涂缺陷检查 |  |  |

| 8 | 中涂打磨/修补记录 |  |  |

| 六 | 面涂 | 面涂 | 面涂 |

| 1 | 进喷房时间 |  |  |

| 2 | 闪干烘房温度记录 |  |  |

| 3 | 闪干烘房空气含水率 |  |  |

| 4 | 进、出面漆烘房时间 |  |  |

| 5 | 面漆烘房温度状态 |  |  |

| 6 | 炉温曲线 |  |  |

| 7 | 机运停线记录 |  |  |

| 8 | 面漆膜厚测量 |  |  |

| 9 | 面漆缺陷检查 |  |  |

| 10 | 面漆修补记录 |  |  |

| 11 | 不可整返（大返） |  |  |

| 七 | 喷蜡 | 喷蜡 | 喷蜡 |

| 1 | 喷蜡工位（在线、离线） |  |  |

| 2 | 喷蜡质量检查 |  |  |

| 八 | 总装 | 总装 | 总装 |

| 1 | 总装修补位置及记录 |  |  |

| 2 | 总装缺件&改制零件清单（拍照记录） |  |  |



| 签发者： | TV：             SCL：              BO：               ME： |

| 批准： |  |

| 分发： | 防腐小组全体成员 |



| XX试验车试验过程记录 | XX试验车试验过程记录 | XX试验车试验过程记录 | XX试验车试验过程记录 |

| 日期 | 完成试验循环数 | 完成进度 | 试验状态记录 |

|  |  |  |  |

|  |  |  |  |

|  |  |  |  |

|  |  |  |  |

|  |  |  |  |

|  |  |  |  |

|  |  |  |  |

|  |  |  |  |

|  |  |  |  |

|  |  |  |  |

|  |  |  |  |

|  |  |  |  |

|  |  |  |  |

|  |  |  |  |

|  |  |  |  |

|  |  |  |  |

|  |  |  |  |

|  |  |  |  |

|  |  |  |  |

|  |  |  |  |

|  |  |  |  |



| 记录人： |  |

| 审核： |  |

| 批准： |  |

| 日期： |  |



| 序号 | 0-check检查项 | 检查结果 |

| 1 | 整车油漆是否有磕碰或划伤，主要检查侧围、车顶、四门两盖及车底雪橇孔； |  |

| 2 | 前舱及行李舱导水处钣金切边是否存在毛刺，如落水槽、水箱上横梁、前围板、翼子板、后围板等； |  |

| 3 | 雪橇孔表面检查； |  |

| 4 | 翼子板安装螺栓是否有损伤； |  |

| 5 | 车门铰链螺栓是否有损伤； |  |

| 6 | 车轮螺栓是否有损伤； |  |

| 7 | 水箱上横梁安装螺栓是否有损伤； |  |

| 8 | 尾门气弹簧安装螺栓是否有损伤。 |  |

| 9 | 车身底部裙边是否涂胶完全覆盖 |  |

| 10 | 尾门落水槽是否采用宽柱胶，车顶与落水槽搭接处钣金PVC是否完全覆盖； |  |

| 11 | shotgun内外板是否错边，错边出是否完全PVC覆盖； |  |

| 12 | 后围板焊缝搭接边是否涂胶完全覆盖； |  |

| 13 | 车门窗框尖角是否PVC覆盖； |  |

| 14 | 前围板加强板切边外露区域是否PVC覆盖； |  |

| 15 | 天窗加强板与车顶搭接处是否错边，车顶长，加强板切边短； |  |

| 16 | 前风挡加强板切边是否被前挡玻璃覆盖； |  |

| 17 | 加油口设计是否兜水； |  |

| 18 | 后围板迎风面、后保支架迎风面是否定义刷底部PVC； |  |

| 19 | 顶饰条与车顶钣金之间是否硬接触； |  |

| 20 | 尾门饰条与尾门钣金间隙及是否硬接触； |  |

| 21 | 黑漆件尾门铰链与车顶是否硬接触； |  |

| 22 | 行李架支座与车顶是否硬接触； |  |

| 23 | 水切饰条与车门钣金是否硬接触； |  |

| 24 | 尾门气弹簧支架安装面是否与钣金硬接触； |  |

| 25 | 尾门支撑垫圈与后保及钣金接触点是否有垫片保护； |  |

| 26 | 整车是否存在兜水设计，前减震器垫圈是否有护盖； |  |

| 27 | 车架是否焊缝及安装面是否有油漆裂纹、开裂； |  |

| 28 | 副车架是否焊缝及安装面是否有油漆裂纹、开裂； |  |

| 29 | 后桥是否焊缝及安装面是否有油漆裂纹、开裂； |  |

| 30 | 摆臂是否焊缝及安装面是否有油漆裂纹、开裂； |  |

| 31 | 全车所有锈蚀零件拍照记录； |  |

| 32 | 整车是否有改制件、缺件，如前大灯，尾灯，座椅等拍照记录。 |  |

| 33 | 整车可见区域涂胶是否有开裂（轮罩、车门窗框、三段式尾门钣金搭接处等） |  |



|  |  |  | 上海汽车中心实验室
SAIC CENTER LAB | 上海汽车中心实验室
SAIC CENTER LAB | 上海汽车中心实验室
