Repository: kujaxr/obsidian-vault

File: 材料工程师/整车腐蚀工作手册-20180807.docx.md (part 1 of 3)
# 整车腐蚀工作手册-20180807.docx

整车腐蚀工作手册

   版本号: A01

上汽集团乘用车公司

2018年8月

本手册编写人员

主编：杨如松

副主编：谭敦松、王建峰、徐春、胡仁其

编写组成员：

虞莲雯、李志华、韩奎、余志华、邢晓良、刘云欢、胡理中、潘镱、朱慧萍、赵娣、胡璋、马治军、冯术松

文件号：XXXX

版本号: XXXX 

批准日期：2018年X月XX日

目录

# 一、前言

整车腐蚀是一项系统工程，防腐工作的开展，从产品设计源头开始，到车辆批量生产，整个过程需要防腐小组各成员共同协作，从设计源头开始，建立涵盖结构、材料及工艺等方面的控制体系，通过产品结构设计、选材控制及生产工艺控制，实现对整防腐质量的有效管控。

本操作指导书涵盖整车开发流程（GVDP）中各阶段的整车腐蚀工作，包括产品前期开发阶段（G5前）、工程试制阶段（G3）、试生产阶段（G0）和批量生产阶段（G0后）的具体工作内容，明确了防腐小组各成员的职责分工，各阀点整车腐蚀工作的输出物清单以及输出物签字确认审批工作。

整车腐蚀工作流程图如下：

# 二、前期开发

批准：                                            

### 2.1整车防腐目标定义

1、工作内容：

根据项目车型分类、市场定位、销售对象、销售区域、产品质量目标等信息确定整车开发防腐目标定义，作为后续整车防腐工作开展依据。

2、输出物模板见附件1

### 2.2防腐同步工程

在TG2工程数据发布前，依据车身设计经验、整车腐蚀案例等相关经验，对车身数模进行检查，包括三方面内容：电泳工艺可行性、数模防腐检查以及整车涂胶PAM，规避车身设计中的腐蚀问题。

1、电泳工艺可行性主要检查车身数模中的工艺孔、漏液孔、漏液筋、排气孔、钣金间隙是否满足防腐设计要求，分析车身结构中潜在电泳不良区域并提出优化方案；

2、数模防腐检查是针对整车结构设计、镀锌板选用、涂胶定义、零件布置等方面进行检查，规避潜在防腐设计问题；

3、整车涂胶PAM，对车身各区域涂胶种类、涂胶要求进行定义，包括细密封、粗密封、底部抗石击胶、结构胶、折边胶、密封胶、减震胶、膨胀块、阻尼垫&增强垫。

### 2.2.1电泳工艺可行性报告

1、工作内容：

在TG2工程数据发布前，检查车身钣金电泳工艺孔、漏液孔、漏液筋、排气孔以及多层板之间间隙，对车身钣金电泳可油漆性进行评估，避免兜液、积气、电泳不良区域，确保整车内腔电泳漆膜厚≥10μm。

2、检查清单：

3、输出物模板见附件2

### 2.2.2数模防腐检查报告

1、工作内容：

数模防腐检查针对以下几个方面：

1）整车结构设计方面：重点区域钣金搭接和错边、两厢车车顶尾部线束孔凸台，空腔排气孔是否设计在最高点，排液孔是否设计在最低点等；

2）镀锌板选用方面：腐蚀环境恶劣区域钣金是否采用镀锌板，包括四门两盖内外板、翼子板及支架、侧围、前导水槽及支架、后导水槽、后保支架、金属加油口盖等；

3）涂胶定义方面：外露车身钣金切边是否PVC防护、车顶和门加强板减震胶是否断胶避免电泳不良、底部钣金迎风面和石击区域是否有底喷覆盖等；

4）零件布置方面：脱钩布置是否远离热源、发盖支撑杆支架是否布置在水道上、尾门气弹簧支架布置在水道上、落水槽饰板是否遮蔽前围板切边等，规避潜在防腐设计问题

2、检查清单：

3、输出物模板见附件3

### 2.2.3整车涂胶PAM（初版）

1、工作内容：

在TG2数据发布前，根据车身结构设计要求，对车身各区域涂胶种类、涂胶要求进行初步定义，发布初版的整车涂胶PAM，包括细密封、粗密封、底部抗石击胶、结构胶、折边胶、密封胶、减震胶、膨胀块、阻尼垫&增强垫，后续根据车型实际实施情况、工艺变更和设计变更进行优化调整。

2、整车涂胶定义清单：

3、输出物模板见附件4

### 2.3整车虚拟评审报告

1、工作内容：

根据防腐同步工程相关工作，结合零件尺寸匹配间隙工作，对整车数模进行虚拟评审，并出具报告，防腐检查针对以下几个方面：

1）车身结构设计、选材、涂胶方面进行检查；

2）零部件结构及布置方面防腐检查；

3）零件装配间隙和接触面防护检查。

2、检查清单：

3、输出物模板见附件5

# 三、工程试制

批准：                                          

### 3.1白车身评审报告

1、工作内容：

评审白车身实车与数模设计的一致性，包含结构设计、材料定义、车身钣金搭接错边尺寸实际状态等。

2、检查清单：

3、输出物模板见附件6

### 3.2电泳实车防腐评审报告

1、工作内容：

电泳实车防腐评审是对电泳黑车身防腐性能进行试验和拆解评价，主要包括：电泳车身0-check检查、黑车身盐雾试验及评价、黑车身拆解涂胶检查。

2、检查清单：

1）电泳车身0- check检查

2）黑车身盐雾试验及评价

3）车身胶检查

3、输出物模板：

3.1电泳车身0- check检查报告模板见附件7；

3.2黑车身盐雾试验及评价报告模板见附件8；

3.3车身胶拆解检查报告模板见附件9。

### 3.3整车试验评价

EP整车试验评价的主要工作是腐蚀试验车造车跟踪，试验过程记录以及试验评价和问题整改，检验车身防腐设计是否合理。EP腐蚀车钣金焊接在PPO进行、涂装在对应的工厂进行，总装在PPO车间。腐蚀试验车跟踪从钣金质量开始，到总装结束，造车完成后对腐蚀试验车进行发车前检查，然后签发送试验场进行整车强化腐蚀试验，对试验过程进行记录。试验过程中进行2腐蚀年、5腐蚀年和10腐蚀年拆解评估检查，并出具相关报告，跟进问题整改直到问题关闭。

### 3.3.1 PPO造车钣金表面质量评估报告

1、工作内容：

EP造车持续时间周期较长，钣金库存时间长短直接影响表面质量，冷轧板库存时间长会导致钣金表面生锈，此外板材库存时间久表面油膜干结在钣金表面，电泳时难以脱脂，表面出现电泳印记或针孔等电泳缺陷。

PPO造车钣金表面质量评估的主要工作就是针对钣金表面质量进行检查，评估钣金质量对后续油漆工艺的影响。

2、检查清单：

3、输出物模板见附件10

### 3.3.2 PPO造车过程记录

1、工作内容：

PPO造车过程持续时间长，涉及PPO车间、外包供应商、工厂涂装车间、以及运输过程。小分拼焊装在PPO车间、车身焊好后运至生产工厂进行涂装，然后在运回PPO总装。整个制造过程需要跟踪，记录制造过程及各工序的工艺参数，为后续腐蚀问题追根溯源提供依据。

2、检查清单：

3、输出物模板见附件11

### 3.3.3 EP车身防腐AUDIT检查报告

1、工作内容：

腐蚀试验车涂装安排在项目制造工厂进行，防腐AUDIT由现场VQ负责检查，检查内容涵盖油漆质量、PVC涂胶质量及PAM的一致性，作为腐蚀车制造跟踪的输出物，为后续腐蚀问题制造过程排查提供依据。

2、检查清单：

3、输出物模板见附件12

### 3.3.4整车强化腐蚀试验车签发单

1、工作内容：

腐蚀试验车在运往试验场前，需汇总造车过程的材料，防腐小组对整车状态进行检查评估，车身钣金质量及涂胶工艺、油漆膜厚、零件状态等，确认车辆可用于整车腐蚀试验，防腐小组各成员会签后发车去试验场试验。

2、输出物模板见附件13

### 3.3.5试验车试验过程记录

1、工作内容：

腐蚀试验从开始到结束，整个过程时间跨度需2-3个月，试验过程中会出现各种状况影响车辆正常使用甚至导致暂停试验，如天气原因、零部件失效、车辆无法整车启动、仪表报警故障码、或者零件换装等，需要详细记录试验过程中各种异常状态，方便后续问题追溯。

2、输出物模板见附件14

### 3.3.6  0-check检查报告

1、工作内容：

腐蚀试验车在进行整车腐蚀试验前需对整车状态进行记录拍照，以便后续腐蚀问题追溯。检查内容包括整车油漆状态，重点关闭钣金切边涂胶情况，车身胶可见区域有无开裂情况，零件装配损伤情况、有无磕碰，干涉、硬接触以及表面涂层损伤锈蚀状态记录，还有部分改装件、缺失件检查记录。

2、检查清单：

3、输出物模板见附件15

### 3.3.7  2腐蚀年检查报告

1、工作内容：

腐蚀试验车完成2腐蚀年后，防腐小组会对整车及零部件的腐蚀状态进行检查，依据SMTC 3 0H4 001-2013《整车腐蚀性能规范》对零件腐蚀状态进行评价。重点检查底盘、发动机舱区域零部件，同时关注车身钣金及附件、乘客舱零件、管路接头、车身胶状态等，评估腐蚀是否超出标准要求。底盘高可见度零部件腐蚀等级不得低于7级，中低可见度零部件腐蚀等级不得低于6级；发动机舱高可见度零部件腐蚀等级不得低于8级，中低可见度零部件腐蚀等级不得低于6级。对评估不满足腐蚀要求的零件进行整改。

2、检查清单：

3、输出物模板见附件16

### 3.3.8  5腐蚀年检查报告

1、工作内容：

腐蚀试验车完成5腐蚀年后，防腐小组会对整车及零部件的腐蚀状态进行检查，依据SMTC 3 0H4 001-2013《整车腐蚀性能规范》对零件腐蚀状态进行评价。重点检查车身钣金及附件、内外饰零部件、安全件、车身胶状态、车身划线部位腐蚀扩展宽度等，评估腐蚀是否超出标准要求。车身外表面高中可见度钣金不得低于10，零部件级紧固件不得低于9级，车身外表面低可见度钣金不得低于8，零部件及紧固件不得低于7级；车身次表面高中可见度钣金不得低于10，零部件及紧固件不得低于8级，车身次表面低可见度钣金不得低于8，零部件及紧固件不得低于7级。乘客舱高中可见零部件腐蚀等级不得低于8级，低可见度零部件腐蚀等级不得低于3级。底部安全件，腐蚀等级不得低于7级。车身划线钣金腐蚀单边扩展宽度：镀锌板≤3mm，冷轧板≤5mm。对评估不满足腐蚀要求的零件进行整改。

2、检查清单：

3、输出物模板见附件17

### 3.3.9  10腐蚀年检查报告

1、工作内容：

腐蚀试验车完成10腐蚀年后，防腐小组会对整车及零部件的腐蚀状态进行检查，评估整车零部件功能是否因腐蚀导致失效，然后对整车进行拆解。检查车身胶状态是否开裂、剥离，性能是否满足要求；检查车身空腔锈蚀状态及评估钣金是否存在锈穿风险，钣金表面有金属损失，锈蚀物可剥离即认定有锈穿风险。对评估不满足车身胶性能要求、不满足腐蚀要求钣金及功能失效零部件进行整改。

2、检查清单：

3、输出物模板：

3.1 腐蚀车10腐蚀年拆解报告模板见附件18

3.2 车身胶拆解检查报告模板见附件9

# 四、工艺验证&预试生产

批准：                                            

### 4.1  预试生产车身及整车评审

工艺验证和预试生产阶段的产品已安排在工厂进行，调试生产工艺和审核制造成熟度。在PPV和PP阶段拆解黑车身，检查车身钣金电泳质量验证电泳工艺，检查车身胶质量验证涂胶工艺，红药水试验验证折边工艺；通过整车评审，验证实车装配工艺。

### 4.1.1  车身胶拆解报告

1、工作内容：

在PPV阶段拆解一台黑车身，检查车身胶质量，涂胶种类、涂胶长度、涂胶宽度、涂胶位置和粘结质量是否满足涂胶手册要求；在PPV阶段检查的涂胶问题，在PP阶段对涂胶工艺进行调整并拆解验证。

2、检查清单

3、输出物模板见附件9

### 4.1.2  电泳车身拆解报告

1、工作内容：

在PPV阶段拆解一台黑车身，检查车身电泳漆膜厚、电泳漆质量、空腔膜厚、车身蜡质量、底喷胶质量，重点关注的区域PVC涂胶质量等。在PPV阶段检查的电泳&涂PVC问题，在PP阶段对进行整改并拆解验证。

2、检查清单

3、输出物模板见附件19

### 4.1.3  四门两盖红药水试验报告

1、工作内容：

红药水试验按PV2052进行试验，拆解检查，验证四门两盖折边胶工艺质量。

2、检查清单

3、输出物模板见附件20

### 4.1.4  车身防腐AUDIT检查报告

1、工作内容：

白车身经过涂装进行防腐AUDIT检查，防腐AUDIT工作由工厂现场VQ负责检查，内容涵盖油漆质量、PVC涂胶质量及PAM的一致性，确保车身防腐性能。

2、检查清单：

3、输出物模板见附件12

### 4.1.5  整车防腐检查报告

1、工作内容：

工厂完成实车总装后，需对实车状态进行评审，内容涵盖现场装配工艺，零件匹配间隙、对手件的连接方式等是否满足防腐性能要求。

2、检查清单：

3、输出物模板见附件21

### 4.2整车试验评价

PPV&PP整车试验评价的主要工作是腐蚀试验车造车跟踪，试验过程记录以及试验评价和问题整改，检验整车防腐性能是否满足设计要求。PPV造车整个造车过程由工厂进行，腐蚀试验车跟踪从钣金涂胶开始，到总装结束，造车完成后对腐蚀试验车进行发车前检查，然后签发送试验场进行整车强化腐蚀试验，对试验过程进行记录。试验过程中进行2腐蚀年、5腐蚀年和10腐蚀年拆解评估检查，并出具相关报告，跟进问题整改直到问题关闭。

### 4.2.1造车过程记录

1、工作内容：

造车过程涵盖钣金涂车身胶、白车身钣金质量检查、涂装前处理、电泳、密封、中涂、面漆、喷蜡、总装等。整个制造过程需要跟踪，记录制造过程及各工序的工艺参数，为后续工艺调整以及腐蚀问题追根溯源提供依据。

2、检查清单：

3、输出物模板见附件11

### 4.2.2试验车防腐AUDIT检查报告

1、工作内容：

腐蚀试验车防腐AUDIT由现场VQ负责检查，检查内容涵盖油漆质量、PVC涂胶质量及PAM的一致性，作为腐蚀车制造跟踪的输出物，为后续腐蚀问题追溯，制造工艺验证提供依据。

2、检查清单：

3、输出物模板见附件12

### 4.2.3整车强化腐蚀试验车签发单

1、工作内容：

腐蚀试验车在运往试验场前，需汇总造车过程的材料，防腐小组对整车状态进行检查评估，车身钣金质量及涂胶工艺、油漆膜厚、零件状态等，确认车辆可用于整车腐蚀试验，防腐小组各成员会签后发车去试验场试验。

2、输出物模板见附件13

### 4.2.4试验车试验过程记录

1、工作内容：

腐蚀试验从开始到结束，整个过程时间跨度需2-3个月，试验过程中会出现各种状况影响车辆正常使用甚至导致暂停试验，如天气原因、零部件失效、车辆无法整车启动、仪表报警故障码、或者零件换装等，需要详细记录试验过程中各种异常状态，方便后续问题追溯。

2、输出物模板见附件14

### 4.2.5  0-check检查报告

1、工作内容：

腐蚀试验车在进行整车腐蚀试验前需对整车状态进行记录拍照，以便后续腐蚀问题追溯。检查内容包括整车油漆状态，重点关闭钣金切边涂胶情况，车身胶可见区域有无开裂情况，零件装配损伤情况、有无磕碰，干涉、硬接触以及表面涂层损伤锈蚀状态记录。

2、检查清单：

3、输出物模板见附件22

### 4.2.6  2腐蚀年检查报告

1、工作内容：

腐蚀试验车完成2腐蚀年后，防腐小组会对整车及零部件的腐蚀状态进行检查，依据SMTC 3 0H4 001-2013《整车腐蚀性能规范》对零件腐蚀状态进行评价。重点检查底盘、发动机舱区域零部件，同时关注车身钣金及附件、乘客舱零件、管路接头、车身胶状态等，评估腐蚀是否超出标准要求。底盘高可见度零部件腐蚀等级不得低于7级，中低可见度零部件腐蚀等级不得低于6级；发动机舱高可见度零部件腐蚀等级不得低于8级，中低可见度零部件腐蚀等级不得低于6级。对评估不满足腐蚀要求的零件进行整改。

2、检查清单：

3、输出物模板见附件23

### 4.2.7  5腐蚀年检查报告

1、工作内容：

腐蚀试验车完成5腐蚀年后，防腐小组会对整车及零部件的腐蚀状态进行检查，依据SMTC 3 0H4 001-2013《整车腐蚀性能规范》对零件腐蚀状态进行评价。重点检查车身钣金及附件、内外饰零部件、安全件、车身胶状态、车身划线部位腐蚀扩展宽度等，评估腐蚀是否超出标准要求。车身外表面高中可见度钣金不得低于10，零部件级紧固件不得低于9级，车身外表面低可见度钣金不得低于8，零部件及紧固件不得低于7级；车身次表面高中可见度钣金不得低于10，零部件及紧固件不得低于8级，车身次表面低可见度钣金不得低于8，零部件及紧固件不得低于7级。乘客舱高中可见零部件腐蚀等级不得低于8级，低可见度零部件腐蚀等级不得低于3级。底部安全件，腐蚀等级不得低于7级。车身划线钣金腐蚀单边扩展宽度：镀锌板≤3mm，冷轧板≤5mm。对评估不满足腐蚀要求的零件进行整改。

2、检查清单：

3、输出物模板见附件24

### 4.2.8  10腐蚀年检查报告

1、工作内容：

腐蚀试验车完成10腐蚀年后，防腐小组会对整车及零部件的腐蚀状态进行检查，评估整车零部件功能是否因腐蚀导致失效，然后对整车进行拆解。检查车身胶状态是否开裂、剥离，性能是否满足要求；检查车身空腔锈蚀状态及评估钣金是否存在锈穿风险，钣金表面有金属损失，锈蚀物可剥离即认定有锈穿风险。对评估不满足车身胶性能要求、不满足腐蚀要求钣金及功能失效零部件进行整改。

2、检查清单：

3、输出物模板：

3.1 腐蚀车10腐蚀年拆解报告模板见附件25

3.2 车身胶拆解检查报告模板见附件9

# 五、试生产

批准：                                            

### 5.1  试生产工艺验证锁定

使用批量生产的零部件验证整车厂的生产设备和工装，检验生产过程和工艺能力。经过PPV&PP阶段工艺验证，涂胶手册和涂装工艺参数完成验证并锁定。

### 5.1.1  整车涂胶PAM（终版）

1、工作内容：

通过前期试验验证和现场工艺执行情况反馈，优化整车涂胶设计。对车身各区域涂胶种类、涂胶要求进行最终确定，发布最终版的整车涂胶PAM，包括细密封、粗密封、底部抗石击胶、结构胶、折边胶、密封胶、减震胶、膨胀块、阻尼垫&增强垫。

2、整车涂胶定义清单：

3、输出物模板见附件4

### 5.1.2  油漆工艺参数

1、工作内容：

通过前期车身拆解、整车试验等调试验证情况，确定最终油漆工艺参数。包括预处理、电泳、密封、中涂、面漆、返修、注蜡等。

2、输出物模板见附件26

### 5.2  试生产车身及整车评审

试生产阶段使用批量生产的零部件验证确认整车厂的生产设备和工装，检验生产过程和工艺能力。通过P阶段车身拆解及实车评审，检验车身钣金电泳质量、车身胶质量、折边工艺以及实车装配工艺是否满足防腐设计要求。

### 5.2.1  车身胶拆解报告

1、工作内容：

拆解一台黑车身，检查车身胶质量，涂胶种类、涂胶长度、涂胶宽度、涂胶位置和粘结质量是否满足涂胶手册设计要求，验证前期问题整改效果。

2、检查清单

3、输出物模板见附件9

### 5.2.2  电泳车身拆解报告

1、工作内容：

在P阶段拆解一台黑车身，检查车身电泳漆膜厚、电泳漆质量、空腔膜厚、车身蜡质量、底喷胶质量，重点关注的区域PVC涂胶质量等，验证前期问题整改效果。

2、检查清单

3、输出物模板见附件19

### 5.2.3  四门两盖红药水试验报告

1、工作内容：

红药水试验按PV2052进行试验，拆解检查四门两盖折边胶工艺质量，验证前期问题整改效果。

2、检查清单

3、输出物模板见附件20

### 5.2.4  车身防腐AUDIT检查报告

1、工作内容：

白车身经过涂装进行防腐AUDIT检查，防腐AUDIT工作由工厂现场VQ负责检查，内容涵盖油漆质量、PVC涂胶质量及PAM的一致性，确保车身防腐性能。

2、检查清单：

3、输出物模板见附件12

### 5.2.5  整车防腐检查报告

1、工作内容：

工厂完成实车总装后，需对实车状态进行评审，内容涵盖现场装配工艺，零件匹配间隙、对手件的连接方式等是否满足防腐性能要求，验证前期问题整改效果。

2、检查清单：

3、输出物模板见附件21

### 5.3整车试验评价

P整车试验评价的主要工作是腐蚀试验车造车跟踪，试验过程记录以及试验评价和问题整改，检验整车防腐性能是否满足设计要求。P车整个造车过程由工厂进行，腐蚀试验车跟踪从钣金涂胶开始，到总装结束，造车完成后对腐蚀试验车进行发车前检查，然后签发送试验场进行整车强化腐蚀试验，对试验过程进行记录。试验过程中进行2腐蚀年、5腐蚀年和10腐蚀年拆解评估检查，并出具相关报告，跟进问题整改直到问题关闭。

### 5.3.1造车过程记录

1、工作内容：

造车过程涵盖钣金涂车身胶、白车身钣金质量检查、涂装前处理、电泳、密封、中涂、面漆、喷蜡、总装等。整个制造过程需要跟踪，记录制造过程及各工序的工艺参数，确认生产工艺满足设计要求。

2、检查清单：

3、输出物模板见附件11

### 5.3.2试验车防腐AUDIT检查报告

1、工作内容：

腐蚀试验车防腐AUDIT由现场VQ负责检查，检查内容涵盖油漆质量、PVC涂胶质量及PAM的一致性，作为腐蚀车制造跟踪的输出物，为后续腐蚀问题追溯，制造工艺验证提供依据。

2、检查清单：

3、输出物模板见附件12

### 5.3.3整车强化腐蚀试验车签发单

1、工作内容：

腐蚀试验车在运往试验场前，需汇总造车过程的材料，防腐小组对整车状态进行检查评估，车身钣金质量及涂胶工艺、油漆膜厚、零件状态等，确认车辆可用于整车腐蚀试验，防腐小组各成员会签后发车去试验场试验。

2、输出物模板见附件13

### 5.3.4试验车试验过程记录

1、工作内容：

腐蚀试验从开始到结束，整个过程时间跨度需2-3个月，试验过程中会出现各种状况影响车辆正常使用甚至导致暂停试验，如天气原因、零部件失效、车辆无法整车启动、仪表报警故障码、或者零件换装等，需要详细记录试验过程中各种异常状态，方便后续问题追溯。

2、输出物模板见附件14

### 5.3.5  0-check检查报告

1、工作内容：

腐蚀试验车在进行整车腐蚀试验前需对整车状态进行记录拍照，以便后续腐蚀问题追溯。检查内容包括整车油漆状态，重点关闭钣金切边涂胶情况，车身胶可见区域有无开裂情况，零件装配损伤情况、有无磕碰，干涉、硬接触以及表面涂层损伤锈蚀状态记录。

2、检查清单：

3、输出物模板见附件22

### 5.3.6  2腐蚀年检查报告

1、工作内容：

腐蚀试验车完成2腐蚀年后，防腐小组会对整车及零部件的腐蚀状态进行检查，依据SMTC 3 0H4 001-2013《整车腐蚀性能规范》对零件腐蚀状态进行评价。重点检查底盘、发动机舱区域零部件，同时关注车身钣金及附件、乘客舱零件、管路接头、车身胶状态等，评估腐蚀是否超出标准要求。底盘高可见度零部件腐蚀等级不得低于7级，中低可见度零部件腐蚀等级不得低于6级；发动机舱高可见度零部件腐蚀等级不得低于8级，中低可见度零部件腐蚀等级不得低于6级。对评估不满足腐蚀要求的零件进行整改。

2、检查清单：

3、输出物模板见附件23

### 5.3.7  5腐蚀年检查报告

1、工作内容：

腐蚀试验车完成5腐蚀年后，防腐小组会对整车及零部件的腐蚀状态进行检查，依据SMTC 3 0H4 001-2013《整车腐蚀性能规范》对零件腐蚀状态进行评价。重点检查车身钣金及附件、内外饰零部件、安全件、车身胶状态、车身划线部位腐蚀扩展宽度等，评估腐蚀是否超出标准要求。车身外表面高中可见度钣金不得低于10，零部件级紧固件不得低于9级，车身外表面低可见度钣金不得低于8，零部件及紧固件不得低于7级；车身次表面高中可见度钣金不得低于10，零部件及紧固件不得低于8级，车身次表面低可见度钣金不得低于8，零部件及紧固件不得低于7级。乘客舱高中可见零部件腐蚀等级不得低于8级，低可见度零部件腐蚀等级不得低于3级。底部安全件，腐蚀等级不得低于7级。车身划线钣金腐蚀单边扩展宽度：镀锌板≤3mm，冷轧板≤5mm。对评估不满足腐蚀要求的零件进行整改。

2、检查清单：

3、输出物模板见附件24

### 5.3.8  10腐蚀年检查报告

1、工作内容：

腐蚀试验车完成10腐蚀年后，防腐小组会对整车及零部件的腐蚀状态进行检查，评估整车零部件功能是否因腐蚀导致失效，然后对整车进行拆解。检查车身胶状态是否开裂、剥离，性能是否满足要求；检查车身空腔锈蚀状态及评估钣金是否存在锈穿风险，钣金表面有金属损失，锈蚀物可剥离即认定有锈穿风险。对评估不满足车身胶性能要求、不满足腐蚀要求钣金及功能失效零部件进行整改。

2、检查清单：

3、输出物模板：

3.1 腐蚀车10腐蚀年拆解报告模板见附件25

3.2 车身胶拆解检查报告模板见附件9

# 六、批量生产

注：产量大于50000台/年车型须进行整车腐蚀试验抽检，由防腐小组评估试验是否进行。

批准：                                            

### 6.1  黑车身拆解评价

项目量产满1年，现场质保会拆解一台黑车身，验证电泳工艺和涂胶质量的批量稳定性。

### 6.1.1  车身胶拆解报告

1、工作内容：

拆解一台黑车身，检查车身胶质量，涂胶种类、涂胶长度、涂胶宽度、涂胶位置和粘结质量是否满足涂胶手册设计要求。

2、检查清单

3、输出物模板见附件9

### 6.1.2  电泳车身拆解报告

1、工作内容：

在P阶段拆解一台黑车身，检查车身电泳漆膜厚、电泳漆质量、空腔膜厚、车身蜡质量、底喷胶质量，重点关注的区域PVC涂胶质量等。

2、检查清单

3、输出物模板见附件19

### 6.2整车试验评价

产量在5万台/年车型，需进行整车试验抽检，主要工作内容是腐蚀试验车造车跟踪，试验过程记录以及试验评价和问题整改，检验整车防腐性能批量稳定性。整个造车过程由工厂进行，腐蚀试验车跟踪从钣金涂胶开始，到总装结束，造车完成后对腐蚀试验车进行发车前检查，然后签发送试验场进行整车强化腐蚀试验，对试验过程进行记录。试验过程中进行2腐蚀年、5腐蚀年和10腐蚀年拆解评估检查，并出具相关报告，跟进问题整改直到问题关闭。

### 6.2.1造车过程记录

1、工作内容：

造车过程涵盖钣金涂车身胶、白车身钣金质量检查、涂装前处理、电泳、密封、中涂、面漆、喷蜡、总装等。整个制造过程需要跟踪，记录制造过程及各工序的工艺参数，确认生产工艺批量稳定性。

2、检查清单：

3、输出物模板见附件11

### 6.2.2试验车防腐AUDIT检查报告

1、工作内容：

腐蚀试验车防腐AUDIT由现场VQ负责检查，检查内容涵盖油漆质量、PVC涂胶质量及PAM的一致性，作为腐蚀车制造跟踪的输出物，为后续腐蚀问题追溯，验证制造工艺稳定性提供依据。

2、检查清单：

3、输出物模板见附件12

### 6.2.3整车强化腐蚀试验车签发单

1、工作内容：

腐蚀试验车在运往试验场前，需汇总造车过程的材料，防腐小组对整车状态进行检查评估，车身钣金质量及涂胶工艺、油漆膜厚、零件状态等，确认车辆可用于整车腐蚀试验，防腐小组各成员会签后发车去试验场试验。

2、输出物模板见附件13

### 6.2.4试验车试验过程记录

1、工作内容：

腐蚀试验从开始到结束，整个过程时间跨度需2-3个月，试验过程中会出现各种状况影响车辆正常使用甚至导致暂停试验，如天气原因、零部件失效、车辆无法整车启动、仪表报警故障码、或者零件换装等，需要详细记录试验过程中各种异常状态，方便后续问题追溯。

2、输出物模板见附件14

### 6.2.5  0-check检查报告

1、工作内容：

腐蚀试验车在进行整车腐蚀试验前需对整车状态进行记录拍照，以便后续腐蚀问题追溯。检查内容包括整车油漆状态，重点关闭钣金切边涂胶情况，车身胶可见区域有无开裂情况，零件装配损伤情况、有无磕碰，干涉、硬接触以及表面涂层损伤锈蚀状态记录。

2、检查清单：

3、输出物模板见附件22

### 6.2.6  2腐蚀年检查报告

1、工作内容：

腐蚀试验车完成2腐蚀年后，防腐小组会对整车及零部件的腐蚀状态进行检查，依据SMTC 3 0H4 001-2013《整车腐蚀性能规范》对零件腐蚀状态进行评价。重点检查底盘、发动机舱区域零部件，同时关注车身钣金及附件、乘客舱零件、管路接头、车身胶状态等，评估腐蚀是否超出标准要求。底盘高可见度零部件腐蚀等级不得低于7级，中低可见度零部件腐蚀等级不得低于6级；发动机舱高可见度零部件腐蚀等级不得低于8级，中低可见度零部件腐蚀等级不得低于6级。对评估不满足腐蚀要求的零件进行整改。

2、检查清单：

3、输出物模板见附件23

### 6.2.7  5腐蚀年检查报告

1、工作内容：

腐蚀试验车完成5腐蚀年后，防腐小组会对整车及零部件的腐蚀状态进行检查，依据SMTC 3 0H4 001-2013《整车腐蚀性能规范》对零件腐蚀状态进行评价。重点检查车身钣金及附件、内外饰零部件、安全件、车身胶状态、车身划线部位腐蚀扩展宽度等，评估腐蚀是否超出标准要求。车身外表面高中可见度钣金不得低于10，零部件级紧固件不得低于9级，车身外表面低可见度钣金不得低于8，零部件及紧固件不得低于7级；车身次表面高中可见度钣金不得低于10，零部件及紧固件不得低于8级，车身次表面低可见度钣金不得低于8，零部件及紧固件不得低于7级。乘客舱高中可见零部件腐蚀等级不得低于8级，低可见度零部件腐蚀等级不得低于3级。底部安全件，腐蚀等级不得低于7级。车身划线钣金腐蚀单边扩展宽度：镀锌板≤3mm，冷轧板≤5mm。对评估不满足腐蚀要求的零件进行整改。

2、检查清单：

3、输出物模板见附件24

### 6.2.8  10腐蚀年检查报告

1、工作内容：

腐蚀试验车完成10腐蚀年后，防腐小组会对整车及零部件的腐蚀状态进行检查，评估整车零部件功能是否因腐蚀导致失效，然后对整车进行拆解。检查车身胶状态是否开裂、剥离，性能是否满足要求；检查车身空腔锈蚀状态及评估钣金是否存在锈穿风险，钣金表面有金属损失，锈蚀物可剥离即认定有锈穿风险。对评估不满足车身胶性能要求、不满足腐蚀要求钣金及功能失效零部件进行整改。

2、检查清单：

3、输出物模板：

3.1 腐蚀车10腐蚀年拆解报告模板见附件25

3.2 车身胶拆解检查报告模板见附件9

# 附件1 整车防腐目标定义

整车防腐目标定义

XX车型防腐目标：X年整车车身不锈穿

# 附件2 电泳工艺可行性报告

电泳工艺可行性报告

车型:           阶段:           VIN码:

Ⅰ.任务描述 

Ⅱ. 结论与建议 

# 附件3 数模防腐检查报告

数模防腐检查报告

车型:           阶段:           VIN码:

Ⅰ.任务描述 

Ⅱ. 结论与建议 

# 附件4 整车涂胶PAM（初版）

XX车型PVC涂胶手册

车型:           阶段:           VIN码:

Ⅰ.任务描述 

Ⅱ. 结论与建议 

# 附件5 整车虚拟评审报告

整车虚拟评审报告

车型:           阶段:           VIN码:

Ⅰ.任务描述 

Ⅱ. 结论与建议 

# 附件6 白车身评审报告

白车身评审报告

车型:           阶段:           VIN码:

Ⅰ.任务描述 

Ⅱ. 结论与建议 

# 附件7 EP电泳车0check检查报告

EP电泳车0-check报告

车型:           阶段:           VIN码:

Ⅰ.任务描述 

Ⅱ. 结论与建议 

# 附件8 EP电泳车盐雾试验拆解报告

EP电泳车盐雾试验拆解报告

车型:           阶段:           VIN码:

Ⅰ.任务描述 

Ⅱ. 结论与建议 

# 附件9 EP车身胶拆解报告

I. 测试结果 Test Results 

具体拆解情况：

# 附件10 PPO造车钣金表面质量评估报告

PPO造车钣金表面质量评估报告

车型:           阶段:           VIN码:

Ⅰ.任务描述 

Ⅱ. 结论与建议 

# 附件11 PPO造车过程记录

PPO造车过程记录表

记录：                     

审核：                     

批准：                     

日期：                     

# 附件12 EP车身防腐AUDIT检查报告

SMPV-6.2.4-029-QA-F02

# 附件13整车强化腐蚀试验车签发单

整车强化腐蚀试验车签发单

车型:                阶段:            VIN码: 

（腐蚀试验车试验前图）

# 附件14试验车试验过程记录

# 附件15 EP试验车0-check检查报告

XX车型0-check检查报告

车型:           阶段:           VIN码:

Ⅰ.任务描述 

Ⅱ. 结论与建议 

# 附件16 EP试验车2腐蚀年检查报告

XX车型2腐蚀年检报告

车型:           阶段:           VIN码:

Ⅰ.任务描述 

Ⅱ. 结论与建议 

# 附件17 EP试验车5腐蚀年检查报告

XX车型5腐蚀年检报告

车型:           阶段:           VIN码:

Ⅰ.任务描述 

Ⅱ. 结论与建议 

### 附件18 EP试验车10腐蚀年拆解报告

上海汽车集团股份有限公司技术中心

                                                                    编号／No.： 

检 验 报 告

INSPECTION  REPORT

上海汽车集团股份有限公司技术中心

SAIC Motor Corporation Technical Center

编号/NO.:         版本/Version:    

上海汽车集团股份有限公司技术中心

                                                                    编号／No.： 

目    录

CONTENTS

 效力声明/STATEMENTS ………………………………………………………………….X

 检验结论/INSPECTION CONCLUSION …………………………………………………X

 检验背景信息/ BACKGROUND ………………………………………………………..X

 附件（根据需要选择） Attachment (Option) ………………………………………….…X

TIR 汇总表 TIR Summary Sheet…………………………………………...………………X

试验计划 Test Plan …………………………………………………....………………X

照片 Photos……………………………………………………………………………….……X

编号/NO.:           版本/Version: 

上海汽车集团股份有限公司技术中心

                                                                       编号／No.： 

编号/NO.:     版本/Version:   

上海汽车集团股份有限公司技术中心

                                                                    编号／No.： 

编号/NO.:                版本/Version:    

上海汽车集团股份有限公司技术中心

                                                                    编号／No.： 

编号/NO.:          版本/Version:     

上海汽车集团股份有限公司技术中心

                                                                    编号／No.： 

编号/NO.:            版本/Version:       

上海汽车集团股份有限公司技术中心

                                                                    编号／No.： 

编号/NO.:            版本/Version:     

上海汽车集团股份有限公司技术中心

                                                                    编号／No.： 

编号/NO.:           版本/Version:    

上海汽车集团股份有限公司技术中心

                                                                    编号／No.： 

                      编号/NO.:          版本/Version:    

上海汽车集团股份有限公司技术中心

                                                                    编号／No.： 

编号/NO.:          版本/Version:     

### 附件19 电泳车身拆解报告

### 附件20四门两盖红药水试验及报告

### 附件21整车防腐检查报告

整车防腐检查报告

车型:           阶段:           VIN码:

Ⅰ.任务描述 

Ⅱ. 结论与建议 

### 附件22 试验车0-check检查报告

测试报告  Test report         

Ⅰ.任务描述 Task description

Ⅱ. 结论与建议 Conclusions and suggestions

Ⅲ. 试验结果 Check Results

一、X腐蚀年试验结果

### 附件23 试验车2腐蚀年检查报告

测试报告  Test report         

Ⅰ.任务描述 Task description

Ⅱ. 结论与建议 Conclusions and suggestions

Ⅲ. 试验结果 Check Results

一、X腐蚀年试验结果

### 附件24 试验车5腐蚀年检查报告

测试报告  Test report         

Ⅰ.任务描述 Task description

Ⅱ. 结论与建议 Conclusions and suggestions

Ⅲ. 试验结果 Check Results

一、X腐蚀年试验结果

### 附件25 试验车10腐蚀年检查报告

测试报告  Test report         

Ⅰ.任务描述 Task description

Ⅱ. 结论与建议 Conclusions and suggestions

Ⅲ. 试验结果 Check Results

一、X腐蚀年试验结果

### 附件26油漆工艺参数

| 责任部门 | 整车腐蚀工作流程图 | 涉及表单 |

| Team |  | 参见2. 1 |

| BO&SCL&ME
BO B |  | 参见2. 2-2.4 |

| BO&SCL&ME
BO B |  | 参见2. 2-2.4 |

| BO&SCL&ME
BO B |  | 参见2. 2-2.4 |

| BO&SCL&ME
BO B |  | 参见2. 2-2.4 |

| TV&BO&ME&VQ&SCL |  | 参见3. 1-3.3 |

| TV&BO&ME&VQ&SCL |  | 参见3. 1-3.3 |

| TV&BO&ME&VQ&SCL |  | 参见3. 1-3.3 |

| SCL&BO&ME&VQ |  | 参见4.1-4.2 |

| SCL&BO&ME&VQ |  | 参见4.1-4.2 |

| SCL&BO&ME&VQ |  | 参见4.1-4.2 |

| SCL&BO&ME&VQ |  | 参见5.1-5.2 |

| SCL&BO&ME&VQ |  | 参见5.1-5.2 |

| 责任部门 | 整车腐蚀工作流程图 | 涉及表单 |

| SCL&ME&VQ |  | 参见6.1-6.2 |

| SCL&ME&VQ |  | 参见6.1-6.2 |

| SCL&ME&VQ |  | 参见6.1-6.2 |

| SCL&ME&VQ |  | 参见6.1-6.2 |

| SCL&ME&VQ |  | 参见6.1-6.2 |



|  | 防腐小组关键节点交付物联合评审
SAIC ANTI-CORROSION GROUP UNION ASSEMENT 
中国·上海·嘉定区安研路201号
邮编. 201804
No 201 Anyan road, Jiading, Shanghai China
Post code 201804 | G5 交付物  会签单
车型：XX |



| 序号 | 阀点 | 阶段 | 工作内容 | 交付物 | Owner | 签字 | 备注 |

| 1 | G5前 | 前期开发 | 产品前期设计防腐目标定义 | 整车防腐目标定义 | TEAM |  |  |

| 2 | G5 | 车身数模评审 | 车身电泳可油漆性能评估 | 电泳工艺可行性报告 | BO |  |  |

| 3 | G5 | 车身数模评审 | 车身数模防腐检查 | 数模防腐检查报告 | BO |  |  |

| 4 | G5 | 车身数模评审 | 车身密封及防腐设计 | 整车涂胶PAM（初版） | BO |  |  |

| 5 | G5 | 车身数模评审 | 整车数模重点关注区域检查 | 整车虚拟评审报告 | SCL/TEAM |  |  |



| 序号 | 零件名称 | 设计要求 | 检查结果 |

| 1 | 侧围外板下部 | 每侧均匀分布6个尺寸为18*45mm的腰型孔，考虑到后续堵盖密封，钣金宽度需≥30mm。 |  |

| 2 | 侧围外板与门槛加强板 | 钣金最小间隙≥5mm。 |  |

| 3 | 门槛加强钣与门槛封板 | 门槛封板下方根据钣金面尺寸，均匀分布5个18*45mm或12*25mm的腰型漏液孔（根据钣金面尺寸与门槛空腔大小而定）；门槛加强板上侧每200mm开设Φ20mm的等效孔，B柱下方2个16*50mm腰孔；中部均匀分布6个45*20mm的漏液孔，下侧均匀分布6个尺寸为18*45mm的腰型孔，与侧围外板漏液孔位置对应，且注意避让车间抱具位置。 |  |

| 4 | A柱加强板 | 上部区域如在对应侧围外板上有安装孔，可设计一个不小于Φ16mm的等效孔；如对应外板无安装孔，建议设计两个不Φ16mm的等效孔，下部区域开设2个40*12的漏液孔，加强板与侧围，面与面之间间隙≥5mm。 |  |

| 5 | A柱内加强板 | 在铰链加强钣上需要设计连接通孔，或者在加强钣上下挖去相应的钣金以便于电泳液上下流通，最小尺寸20*40mm的等效孔。 |  |

| 6 | A柱上边梁 | 下侧每300mm开设35*16mm的腰型孔，上侧每300mm开设30*12mm的腰型孔，边梁封板每200mm开设30*8mm的腰型孔，钣金间隙，钣金最小间隙≥5mm。 |  |

| 7 | C柱加强板 | 上侧每200mm开设Φ12mm的圆孔，C柱加强板-中侧每300mm开设35*16mm的腰型孔，C柱封板每200mm开设30*8mm的腰型孔，钣金间隙，钣金最小间隙≥5mm。 |  |

| 8 | B柱加强板 | 上部开设一个4-5个Φ16mm腰型漏液孔，中部开设1个50*30mm的腰型漏液孔，下部开2个20*50mm的腰型漏液孔，中部一下区域根据钣金结构开设2个Φ20的等效漏液孔，钣金间隙，钣金最小间隙≥5mm。 |  |

| 9 | B柱封板 | 均匀布置4-5个Φ20的等效漏液孔。 |  |

| 10 | 门槛内部加强板 | 每个与门槛垂直的面上开Φ40mm的工艺孔，用于油漆进排液以及喷蜡管通过。 |  |

| 11 | 三角窗区域及D柱加强板 | 侧围如有三角窗则需要再三角窗前侧钣金开设一个Φ10mm的漏液孔，D柱加强板则可使用钣金减重孔进行进排液。 |  |

| 12 | 后侧围封板 | 后侧围空腔是开放结构，可不设计漏液孔，如后侧围是封闭结构则需要每隔200mm开设一个Φ30mm的漏液孔或使用减重孔。 |  |

| 13 | 后轮罩外板 | 在后轮罩外板上增加Φ30mm的漏液孔，以便于电泳进液。 |  |

| 14 | 后侧围封板 | 中部开一个Φ20mm的漏液孔，便于电泳进液。 |  |

| 15 | 后轮罩 | 门槛注蜡孔一般分布在门槛前端与后端，注蜡孔的孔径一般为Φ20mm。 |  |

| 16 | 衣帽架 | 后方凹状横梁顶部开设3个Φ6mm用以排气的孔，均匀分布。 |  |

| 17 | 后侧围 | 后围与侧围外板拼接的板开一个Φ25mm的漏液孔用于排液，可以与定位孔等共用。 |  |

| 18 | A柱封板 | A柱封板上部，均匀分布3个Φ25mm的工艺孔，A柱封板下部，分布1个Φ25的工艺孔。 |  |

| 19 | 前纵梁 | 外侧和下侧各开两个Φ20mm等效漏液孔，用于漏液。在有加强板把空腔结构分成两段的情况下，加强板上每隔200mm应开设Φ20mm的漏液孔。 |  |

| 20 | 前围横梁 | 前舱内加强横梁底部必须有沥液孔或筋状结构帮助沥液。 |  |

| 21 | 前围加强板 | 底部与顶部都要有筋状结构，帮助沥液与排气。 |  |

| 22 | 前地板 | 单侧开设6个直径30mm漏液孔，均匀分布，如果下方有加强梁，在梁上方的地板需有对应的孔，用于排气和漏液。 |  |

| 23 | 后座椅板 | 单侧开设1个直径30mm漏液孔，保证孔位在钣金最低点。 |  |

| 24 | 后围板 | 后围空腔需要在最高点开设排气孔，在底部开设排液筋，在侧边开设一定数量的进液孔。在底部开设4-5个高度为3mm的漏液筋，侧方根据空腔大小开设2-4个Φ20mm的漏液孔。 |  |

| 25 | 地板乘客舱侧加强件 | 地板上的加强件与地板往往形成封闭空腔，需要设计相应的进排液孔跟漏液筋，每隔200mm，开设一个D30mm等效面积孔。 |  |

| 26 | 地板下加强件： | 地板下加强件与地板往往形成封闭空腔，同时因为车底环境恶劣，因此需要设计相应的进排液孔跟漏液筋，每隔200mm，开设一个D20mm等效面积孔，保证钣金最低位置有孔位。 |  |

| 27 | 备胎舱 | 根据备胎舱尺寸设计4个D30mm漏液孔，如果因为加强筋设计导致出现多个“洼地”，需要用通道将其连接。 |  |

| 28 | 后纵梁 | 后纵梁工艺孔主要用于纵梁空腔进排液，开设3个直径D20mm的漏液孔。 |  |

| 29 | 后轮罩减震器 | 轮罩区域减震器支架若存在空腔结构，则其顶部必须存在用以排气的筋状结构，底部必须存在用以沥液的筋状结构。 |  |

| 30 | 前盖 | 前盖内外板空腔，需要在其顶部开设排气孔，在靠近发盖边沿位置（10mm左右）开3个Φ6mm的排气孔，每隔200mm左右均匀分布。底部开设排液孔，在发盖下方左右两侧的尖角附近开1个Φ20mm的漏液孔，在车子出槽的最低端附近开设D6mm的漏液孔。 |  |

| 31 | 尾门 | 上部两端各开1个3*5mm的排气筋。下部两端各开1个D6漏液孔，中间开6*8mm腰型孔。 |  |

| 32 | 前门 | 下方中间开1个20*6mm的腰型孔，两端各开1个8*16mm的方孔，保证有一个孔位于最低点。 |  |

| 33 | 后门 | 两端各开1个8*16mm的方孔，保证有一个孔位在最低点。 |  |



| 序号 | 零件名称 | 设计要求 | 检查结果 |

| 1 | 两厢车尾门线束孔 | 车顶钣金凸台设计，避免渗水锈蚀； |  |

| 2 | 侧围A、B、C柱空腔 | 漏液孔、筋设计在最低位置，上方避免兜气 |  |

| 3 | 门槛空腔 | 漏液孔、筋设计在最低位置，上方避免兜气 |  |

| 4 | 前后纵梁 | 漏液孔、筋设计在最低位置，上方避免兜气 |  |

| 5 | 中央通道 | 漏液孔、筋设计在最低位置，上方避免兜气 |  |

| 6 | 后地板内横梁 | 漏液孔、筋设计在最低位置，排气孔设计在顶部 |  |

| 7 | 衣帽架上横梁 | 漏液孔、筋设计在最低位置，排气孔设计在顶部 |  |

| 8 | 座椅横梁空腔 | 漏液孔、筋设计在最低位置，排气孔设计在顶部 |  |

| 9 | 前围加强板空腔 | 漏液孔、筋设计在最低位置，排气孔、筋设计在顶部 |  |

| 10 | 后围加强板空腔 | 漏液孔、筋设计在最低位置，排气孔、筋设计在顶部 |  |

| 11 | 加油口 | 切边避免外露，切口锈蚀易见，是否兜水 |  |

| 12 | shotgun内外板 | 错边3mm，外侧镀锌板高，内侧冷轧板低，冷轧板切边定义涂PVC覆盖 |  |

| 13 | 后三角窗托板 | 三层板之间避免两边高中间低兜水设计 |  |

| 14 | 天窗加强板 | 与车顶搭接处是否错边，车顶长，加强板切边短 |  |

| 15 | 前风挡加强板 | 切边是否被前挡玻璃覆盖 |  |

| 16 | 中央通道换挡机构安装孔 | 多层板与对手件是否兜水 |  |

| 17 | 塔状盖板 | 采用镀锌板； |  |

| 18 | 前纵梁封板 | 采用镀锌板； |  |

| 19 | 前导水槽及安装支架 | 采用镀锌板； |  |

| 20 | 后纵梁封板 | 采用镀锌板； |  |

| 21 | 底部无防护安装支架 | 采用镀锌板； |  |

| 22 | 大灯支架 | 采用镀锌板； |  |

| 23 | 水箱上横梁 | 采用镀锌板； |  |

| 24 | 金属蓄电池托盘 | 采用镀锌板； |  |

| 25 | 侧围外板 | 采用镀锌板； |  |

| 26 | 翼子板安装支架 | 采用镀锌板； |  |

| 27 | 后导水槽 | 采用镀锌板； |  |

| 28 | 尾灯安装支架 | 采用镀锌板； |  |

| 29 | 后保安装支架 | 采用镀锌板； |  |

| 30 | 金属加油口和充电口盖 | 采用镀锌板； |  |

| 31 | Shotgun外板 | 采用镀锌板； |  |

| 32 | 四门内外板 | 采用镀锌板； |  |

| 33 | 后盖内外板 | 采用镀锌板； |  |

| 34 | 翼子板 | 采用镀锌板； |  |

| 35 | 发盖内外板 | 采用镀锌板； |  |

| 36 | 发盖锁扣加强板 | 采用镀锌板； |  |

| 37 | B灯安装板 | 采用镀锌板； |  |

| 38 | 尾门气弹簧安装支架 | 采用镀锌板； |  |

| 39 | 外购黑漆件-尾门铰链 | 采用镀锌板； |  |

| 40 | 车身底部裙边 | 定义涂胶覆盖 |  |

| 41 | 尾门落水槽 | 定义采用宽柱胶 |  |

| 42 | 后围板 | 钣金焊缝搭接边定义涂胶 |  |

| 43 | 车门窗框尖角 | 定义涂PVC覆盖 |  |

| 44 | 前围板加强板外露切边 | 定义涂PVC覆盖切边 |  |

| 45 | 车门加强板 | 减震胶断胶，避免积气电泳不良 |  |

| 46 | 车顶加强板 | 减震胶断胶，避免积气电泳不良 |  |

| 47 | 发盖内外板&加强板 | 减震胶断胶，避免积气电泳不良 |  |

| 48 | 后围板迎风面 | 定义涂底部抗石击胶 |  |

| 49 | 后保支架迎风面 | 定义涂底部抗石击胶 |  |

| 50 | 后固定脱钩 | 布置避免靠近排气管热源 |  |

| 51 | 发盖撑杆固定支架 | 避免布置在水道上 |  |

| 52 | 尾门气弹簧支架 | 避免布置在水道上 |  |

| 53 | 前围板 | 落水槽饰板遮蔽前围板切边，避免切边锈蚀可见 |  |



| 整车涂胶定义 |

| 1、细密封 |

| 一般用于零件装配面，顾客在使用过程中可见位置，在起到密封、防腐功能的同时具备一定的美化功能PVC细密封。PVC细密封按工艺方式一般分为柱胶与刮胶。 |

| 1）柱胶 |

| 要求：涂胶宽度5-9mm，涂胶厚度2-3mm，涂胶光滑连续，无野胶、缩孔、开裂等外观缺陷，单条胶小于5mm的气泡不超过2个，且间距大于10cm，气泡不可开裂。 |

| 区域：四门及两盖钣金包边 |

| 2）刮胶 |

| 要求：在涂抹或者弄平操作时必须保证不要露出要保护的板材边缘，并且必须要有足够厚的聚氯乙烯涂覆层完全盖住板材。 |

| 区域：一般用于有装配要求的部位，如尾灯安装区域，前风挡安装区域；或是对外观有要求的部位，如后导水槽钣金边缘，顶盖、侧围、后导水槽交接区域等。 |

| 2、粗密封 |

| 要求：涂胶宽度15-30mm，同一胶条打胶宽度需一致，涂胶厚度2-3mm，涂胶边角平整，无溢胶、堆胶、残胶等外观缺陷，毛刷枪打胶后，毛笔刷胶宽度小于30mm，不允许在车身钣金上清理毛刷上的多余胶，气泡不可开裂。 |

| 区域：一般用于被内外饰覆盖的部位，无外观要求，如前围、地板、纵梁延伸钣等钣金缝隙处。 |

| 3、底部抗石击胶 |

| 要求：涂胶厚度为500-1000um，表面涂胶均匀，无堆胶。避让螺纹孔与安装孔。 |

| 区域：前底部、后地板及轮罩容易受到石击区域。 |

| 4、结构胶 |

| 要求：一般涂胶直径在2-3mm，固化后的胶接面（痕）的宽度不小于10mm；如果涂胶在搭接边处，则要求胶条中心离搭接边边缘距离不小于7mm；如果胶涂在较薄的外覆盖件处，则要求胶的位置在外覆盖件的翻边或加强筋等具有较强结构强度处，距离加强结构边缘5mm以内，同时胶条中心离搭接边缘距离不小于7mm。 |

| 区域：由钣金工程师根据结构强度要求定义涂胶区域 |

| 5、折边胶 |

| 要求：直径通常为2-3mm，接触面A的涂敷宽度不小于10mm，接触面B的涂敷率不小于20% |

| 区域：用于车门、发动机罩、后备箱翻边处。 |

| 6、密封胶 |

| 要求：一般涂胶直径在2-3mm，固化后的胶接面（痕）的宽度不小于10mm；如果涂胶在搭接边处，则要求胶条中心离搭接边边缘距离不小于7mm。 |

| 区域：用于直接或间接与乘客舱连接的钣金缝隙，起到密封、保护焊点等作用。 |

| 7、车身减震胶 |

| 要求：胶的边缘距离涂胶所在位置边缘不小于5mm；如果涂胶为长条状，通常涂胶直径D应比涂胶所在位置的两零件间隙a大3-4mm。 |

| 区域：外覆盖件与加强件之间的连接，起到减少外钣震动的作用，如四门两盖加强板与外板之间，车顶加强板与顶盖之间，加油口盖与侧围之间。 |

| 8、膨胀块 |

| 要求：膨胀块结构:根据位置和空腔尺寸决定2D、3D方案选择,钣金间隙超过28mm，建议设计3D。3D件EVA与钣金间隙在常规位置建议为4-6mm，在尖角处建议为1.5mm。烧焊离膨胀块至少30mm。离各种安装孔距离≥30mm，保证发泡后不堵孔。 |

| 区域：A柱、B柱、C柱、门槛和轮罩空腔。 |

| 9、阻尼垫&增强垫 |

| 要求：阻尼垫贴附钣金阻尼因子在0-32℃要求≥0.1，其中20℃要求≥0.11。厚度一般选择2-3mm。增强垫增强倍率≥2，钣金受力150N时，变形量≦9.5mm，钣金无折印，厚度一般为0.9-2mm。 |

| 区域：前地板、后地板和车顶。 |



| 序号 | 零件名称 | 设计要求 | 检查结果 |

| 1 | 两厢车尾门线束孔 | 车顶钣金凸台设计，避免渗水锈蚀； |  |

| 2 | 车门 | 漏液孔设计在最低位置 |  |

| 3 | 后盖 | 漏液孔设计在最低位置，钣金折弯区域避免兜气 |  |

| 4 | 侧围A、B、C柱空腔 | 漏液孔、筋设计在最低位置，上方避免兜气 |  |

| 5 | 门槛空腔 | 漏液孔、筋设计在最低位置，上方避免兜气 |  |

| 6 | 前后纵梁 | 漏液孔、筋设计在最低位置，上方避免兜气 |  |

| 7 | 中央通道 | 漏液孔、筋设计在最低位置，上方避免兜气 |  |

| 8 | 后地板内横梁 | 漏液孔、筋设计在最低位置，排气孔设计在顶部 |  |

| 9 | 衣帽架上横梁 | 漏液孔、筋设计在最低位置，排气孔设计在顶部 |  |

| 10 | 座椅横梁空腔 | 漏液孔、筋设计在最低位置，排气孔设计在顶部 |  |

| 11 | 前围加强板空腔 | 漏液孔、筋设计在最低位置，排气孔、筋设计在顶部 |  |

| 12 | 后围加强板空腔 | 漏液孔、筋设计在最低位置，排气孔、筋设计在顶部 |  |

| 13 | 加油口 | 切边避免外露，切口锈蚀易见，是否兜水 |  |

| 14 | shotgun内外板 | 错边3mm，外侧镀锌板高，内侧冷轧板低，冷轧板切边定义涂PVC覆盖 |  |

| 15 | 后三角窗托板 | 三层板之间避免两边高中间低兜水设计 |  |

| 16 | 天窗加强板 | 与车顶搭接处是否错边，车顶长，加强板切边短 |  |

| 17 | 前风挡加强板 | 切边是否被前挡玻璃覆盖 |  |

| 18 | 中央通道换挡机构安装孔 | 多层板与对手件是否兜水 |  |

| 19 | A柱加强板区域 | 钣金间隙是否≥5mm |  |

| 20 | A柱下加强板区域 | 钣金间隙是否≥5mm |  |

| 21 | 侧围与B柱区域 | 钣金间隙是否≥5mm |  |

| 22 | 门槛加强板区域 | 钣金间隙是否≥5mm |  |

| 23 | 后轮罩加强板区域 | 钣金间隙是否≥5mm |  |

| 24 | 塔状盖板 | 采用镀锌板； |  |

| 25 | 前纵梁封板 | 采用镀锌板； |  |

| 26 | 前导水槽及安装支架 | 采用镀锌板； |  |

| 27 | 后纵梁封板 | 采用镀锌板； |  |

| 28 | 底部无防护安装支架 | 采用镀锌板； |  |

| 29 | 大灯支架 | 采用镀锌板； |  |

| 30 | 水箱上横梁 | 采用镀锌板； |  |

| 31 | 金属蓄电池托盘 | 采用镀锌板； |  |

| 32 | 侧围外板 | 采用镀锌板； |  |

| 33 | 翼子板安装支架 | 采用镀锌板； |  |

| 34 | 后导水槽 | 采用镀锌板； |  |

| 35 | 尾灯安装支架 | 采用镀锌板； |  |

| 36 | 后保安装支架 | 采用镀锌板； |  |

| 37 | 金属加油口和充电口盖 | 采用镀锌板； |  |

| 38 | Shotgun外板 | 采用镀锌板； |  |

| 39 | 四门内外板 | 采用镀锌板； |  |

| 40 | 后盖内外板 | 采用镀锌板； |  |

| 41 | 翼子板 | 采用镀锌板； |  |

| 42 | 发盖内外板 | 采用镀锌板； |  |

| 43 | 发盖锁扣加强板 | 采用镀锌板； |  |

| 44 | B灯安装板 | 采用镀锌板； |  |

| 45 | 尾门气弹簧安装支架 | 采用镀锌板； |  |

| 46 | 外购黑漆件-尾门铰链 | 采用镀锌板； |  |

| 47 | 车身底部裙边 | 定义涂胶覆盖 |  |

| 48 | 尾门落水槽 | 定义采用宽柱胶 |  |

| 49 | 后围板 | 钣金焊缝搭接边定义涂胶 |  |

| 50 | 车门窗框尖角 | 定义涂PVC覆盖 |  |

| 51 | 前围板加强板外露切边 | 定义涂PVC覆盖切边 |  |

| 52 | 车门加强板 | 减震胶断胶，避免积气电泳不良 |  |

| 53 | 车顶加强板 | 减震胶断胶，避免积气电泳不良 |  |

| 54 | 发盖内外板&加强板 | 减震胶断胶，避免积气电泳不良 |  |

| 55 | 后围板迎风面 | 定义涂底部抗石击胶 |  |

| 56 | 后保支架迎风面 | 定义涂底部抗石击胶 |  |

| 57 | 后固定脱钩 | 布置避免靠近排气管热源 |  |

| 58 | 发盖撑杆固定支架 | 避免布置在水道上 |  |

| 59 | 尾门气弹簧支架 | 避免布置在水道上 |  |

| 60 | 前围板 | 落水槽饰板遮蔽前围板切边，避免切边锈蚀可见 |  |

| 61 | 空调排水管 | 排水管避开下方零件布置，避免下方零件腐蚀 |  |

| 62 | 减震器垫圈 | 垫圈设计防护罩，避免垫圈兜水 |  |

| 63 | 顶饰条 | 饰条骨架避免与车顶钣金干涉，硬接触 |  |

| 64 | 尾门饰条 | 饰条与钣金间隙避免干涉，接触点泡棉隔开 |  |

| 65 | 总装尾门铰链 | 接触面有缓冲垫圈隔开，防止硬接触 |  |

| 66 | 行李架支座 | 与车顶接触面有缓冲垫圈隔开，防止硬接触 |  |

| 67 | 上饰条&水切饰条 | 与车门钣金接触面避免硬接触 |  |

| 68 | 尾门支撑垫圈 | 与后保钣金接触点有垫片保护，避免振动摩擦破坏涂层 |  |

| 69 | A柱下加强板 | 与侧围之间封板涂胶定义确保密封防漏水 |  |



|  | 防腐小组关键节点交付物联合评审
SAIC ANTI-CORROSION GROUP UNION ASSEMENT 
中国·上海·嘉定区安研路201号
邮编. 201804
No 201 Anyan road, Jiading, Shanghai China
Post code 201804 | G4 交付物  会签单
车型：XX |



| 序号 | 阀点 | 阶段 | 工作内容 | 交付物 | Owner | 签字 | 备注 |

| 1 | G4 | 工程试制（EP）车身评审 | 试制车间白车身防腐设计评审 | 白车身评审报告 | BO&SCL |  |  |

| 2 | G4 | 工程试制（EP）车身评审 | 试制车身腐蚀试验及设计评价 | 电泳实车防腐评审报告（0check+盐雾试验+涂胶评审） | BO&SCL |  |  |

| 3 | G4 | 工程试制（EP）试验试验评审 | EP腐蚀车防腐性能验证 | PPO造车钣金表面质量评估报告 | BO&SQE&ME |  |  |

| 4 | G4 | 工程试制（EP）试验试验评审 | EP腐蚀车防腐性能验证 | PPO造车过程记录 | PPO&ME |  |  |

| 5 | G4 | 工程试制（EP）试验试验评审 | EP腐蚀车防腐性能验证 | 车身防腐AUDIT检查报告 | VQ |  |  |

| 6 | G4 | 工程试制（EP）试验试验评审 | EP腐蚀车防腐性能验证 | 整车强化腐蚀试验车签发单 | TEAM |  |  |

| 7 | G4 | 工程试制（EP）试验试验评审 | EP腐蚀车防腐性能验证 | 试验车试验过程记录 | TV |  |  |

| 8 | G4 | 工程试制（EP）试验试验评审 | EP腐蚀车防腐性能验证 | 0腐蚀年检查记录 | TV |  |  |

| 9 | G4 | 工程试制（EP）试验试验评审 | EP腐蚀车防腐性能验证 | 2腐蚀年检查报告 | TV |  |  |

| 10 | G4 | 工程试制（EP）试验试验评审 | EP腐蚀车防腐性能验证 | 5腐蚀年检查报告 | TV |  |  |

| 11 | G4 | 工程试制（EP）试验试验评审 | EP腐蚀车防腐性能验证 | 10腐蚀年拆解报告 | TV |  |  |



| 序号 | 零件名称 | 防腐要求 | 检查结果 |

| 1 | 两厢车尾门线束孔 | 车顶钣金凸台设计，避免渗水锈蚀； |  |

| 2 | 车门 | 漏液孔设计在最低位置 |  |

| 3 | 后盖 | 漏液孔设计在最低位置，钣金折弯区域避免兜气 |  |

| 4 | 侧围A、B、C柱空腔 | 漏液孔、筋设计在最低位置，上方避免兜气 |  |

| 5 | 门槛空腔 | 漏液孔、筋设计在最低位置，上方避免兜气 |  |

| 6 | 前后纵梁 | 漏液孔、筋设计在最低位置，上方避免兜气 |  |

| 7 | 中央通道 | 漏液孔、筋设计在最低位置，上方避免兜气 |  |

| 8 | 后地板内横梁 | 漏液孔、筋设计在最低位置，排气孔设计在顶部 |  |

| 9 | 衣帽架上横梁 | 漏液孔、筋设计在最低位置，排气孔设计在顶部 |  |

| 10 | 座椅横梁空腔 | 漏液孔、筋设计在最低位置，排气孔设计在顶部 |  |

| 11 | 前围加强板空腔 | 漏液孔、筋设计在最低位置，排气孔、筋设计在顶部 |  |

| 12 | 后围加强板空腔 | 漏液孔、筋设计在最低位置，排气孔、筋设计在顶部 |  |

| 13 | 加油口 | 切边避免外露，切口锈蚀易见，是否兜水 |  |

| 14 | shotgun内外板 | 错边3mm，外侧镀锌板高，内侧冷轧板低，冷轧板切边定义涂PVC覆盖 |  |

| 15 | 后三角窗托板 | 三层板之间避免两边高中间低兜水设计 |  |

| 16 | 天窗加强板 | 与车顶搭接处是否错边，车顶长，加强板切边短 |  |

| 17 | 塔状盖板 | 采用镀锌板； |  |

| 18 | 前纵梁封板 | 采用镀锌板； |  |

| 19 | 前导水槽及安装支架 | 采用镀锌板； |  |

| 20 | 后纵梁封板 | 采用镀锌板； |  |

| 21 | 底部无防护安装支架 | 采用镀锌板； |  |

| 22 | 水箱上横梁 | 采用镀锌板； |  |

| 23 | 金属蓄电池托盘 | 采用镀锌板； |  |

| 24 | 侧围外板 | 采用镀锌板； |  |

| 25 | 翼子板安装支架 | 采用镀锌板； |  |

| 26 | 后导水槽 | 采用镀锌板，与侧围搭接钣金贴合，避免焊点间波浪； |  |

| 27 | 尾灯安装支架 | 采用镀锌板； |  |

| 28 | 后保安装支架 | 采用镀锌板； |  |

| 29 | 金属加油口和充电口盖 | 采用镀锌板； |  |

| 30 | Shotgun外板 | 采用镀锌板； |  |

| 31 | 四门内外板 | 采用镀锌板； |  |

| 32 | 后盖内外板 | 采用镀锌板； |  |

| 33 | 翼子板 | 采用镀锌板； |  |

| 34 | 发盖内外板 | 采用镀锌板； |  |

| 35 | 发盖锁扣加强板 | 采用镀锌板； |  |

| 36 | B灯安装板 | 采用镀锌板； |  |

| 37 | A柱下加强板 | 与侧围之间封板涂胶定义确保密封防漏水 |  |

| 38 | 车身胶 | 车身是否溢胶、野胶或结构胶开裂 |  |

| 39 | 钣金切边质量 | 车身钣金切边避免毛刺飞边 |  |

| 40 | 车身钣金焊接质量 | 钣金表面质量避免焊接飞溅、焊渣 |  |



| 序号 | 零件名称 | 防腐要求 | 检查结果 |

| 1 | 车身电泳漆膜厚 | 电泳漆膜厚必须满足：外部区域膜厚≥18μm，内部区域膜厚≥10μm |  |

| 2 | 电泳漆质量 | 不能有流挂、针孔、印痕等缺陷，不能有电泳不良、积气、露底、锈蚀区域 |  |

| 3 | 车身底部裙边 | 涂胶覆盖 |  |

| 4 | 尾门落水槽 | 采用宽柱胶 |  |

| 5 | Shotgun内板 | 切边PVC覆盖 |  |

| 6 | 后围板 | 焊缝搭接边涂胶覆盖 |  |

| 7 | 车门窗框尖角 | 涂PVC |  |

| 8 | 前围板加强板 | 切边外露区域PVC覆盖 |  |

| 9 | 后保支架 | 迎风面刷底部PVC |  |

| 10 | 后围板迎风面 | 迎风面刷底部PVC |  |

| 11 | 底部PVC | 涂胶厚度为500-1000um，表面涂胶均匀，无堆胶，避让螺纹孔与安装孔 |  |

| 12 | 车身胶 | 检查车身胶状态，不得有溢胶、开裂情况，重点关注车顶、后轮罩、尾门外板钣金拼接处等 |  |

| 13 | 整车PVC涂胶 | 对照涂胶手册，整车PVC涂胶手册符合性检查 |  |



| 序号 | 零件名称 | 防腐要求 | 检查结果 |

| 1 | 车门 | 钣金边缘、工艺孔是否存在锈蚀、油漆鼓泡、剥落；空腔膜厚是否满足≥10μm要求，是否存在空腔电泳膜厚不足、成膜不良区域； |  |

| 2 | 前后盖 | 钣金边缘、工艺孔是否存在锈蚀、油漆鼓泡、剥落；空腔膜厚是否满足≥10μm要求，是否存在空腔电泳膜厚不足、成膜不良区域； |  |

| 3 | 侧围 | 钣金切边、工艺孔是否存在锈蚀、油漆鼓泡、剥落；空腔膜厚是否满足≥10μm要求，是否存在空腔电泳膜厚不足、成膜不良区域； |  |

| 4 | 前舱 | 钣金切边、工艺孔是否存在锈蚀、油漆鼓泡、剥落；空腔膜厚是否满足≥10μm要求，是否存在空腔电泳膜厚不足、成膜不良区域； |  |

| 5 | 前地板 | 钣金切边、工艺孔是否存在锈蚀、油漆鼓泡、剥落；空腔膜厚是否满足≥10μm要求，是否存在空腔电泳膜厚不足、成膜不良区域； |  |

| 6 | 后地板 | 钣金切边、工艺孔是否存在锈蚀、油漆鼓泡、剥落；空腔膜厚是否满足≥10μm要求，是否存在空腔电泳膜厚不足、成膜不良区域； |  |

| 7 | 车顶 | 钣金切边、工艺孔是否存在锈蚀、油漆鼓泡、剥落；空腔膜厚是否满足≥10μm要求，是否存在空腔电泳膜厚不足、成膜不良区域； |  |

| 8 | 空腔蜡 | 检查空腔喷蜡是否满足要求。 |  |



| 序号 | 零件名称 | 涂胶要求 | 检查结果 |

| 1 | 车身胶 | 车身拆解后按涂胶手册对整车涂胶质量进行逐一检查，涂胶种类、涂胶长度、涂胶宽度、涂胶位置和粘接质量是否满足手册要求 |  |



| 序号 | 检查项目 | 评估内容 | 检查结果 |

| 1 | 钣金存放周期 | 检查零件钣金存放周期，是否影响钣金表面质量 |  |

| 2 | 材料定义 | 检查钣金材料定义符合性 |  |

| 3 | 钣金尺寸 | 检查钣金尺寸 |  |

| 4 | 钣金表面质量 | 检查钣金表面是否存在油污、锈迹、划痕、开裂状态 |  |

| 5 | 钣金焊接质量 | 检查小分拼零件表面是否存在焊渣、焊接毛刺 |  |



| 序号 | 记录项目 | 记录内容 | 检查结果 |

| 1 | 车身胶过程记录 | 按照涂胶PAM定义，记录造车过程中各区域车身胶状态 |  |

| 2 | 白车身钣金表面质量 | 记录镀锌层膜厚、打磨点、钣金生锈点、钣金毛刺、车身胶溢出情况、焊接钣金表面焊渣毛刺等 |  |

| 3 | 涂装前处理 | 脱脂槽液温度、PH值，车辆通过时间、机运停线记录等 |  |

| 4 | 电泳 | 进出槽液时间、进出烘房时间、槽液电压参数&炉温曲线等工艺参数、机运停线记录、电泳膜厚测量、电泳缺陷检查、电泳打磨/修补记录等 |  |

| 5 | 密封 | 有无特殊密封工艺要求（试验对比性质类）、底部保护层厚膜测量、密封质量检查（参照PDM图） |  |

| 6 | 中涂 | 进出喷房&烘房时间、炉温曲线、机运停线记录、中涂膜厚测量、中涂缺陷检查、中涂打磨/修补记录等 |  |

| 7 | 面漆 | 进出喷房&烘房时间、闪干烘房温湿度、炉温曲线、机运停线记录、面漆膜厚测量、面漆缺陷检查、面漆修补记录等 |  |

| 8 | 喷蜡 | 喷蜡定义区域及状态 |  |

| 9 | 总装 | 总装修补位置及记录、总装缺件&改制零件清单（拍照记录） |  |



| 序号 | 检查项目 | 检查内容 | 检查结果 |

| 1 | 电泳 | 电泳膜厚、电泳缺陷、电泳打磨返修等 |  |

| 2 | 中涂 | 中涂膜厚、中涂缺陷、中涂打磨返修等 |  |

| 3 | 面漆 | 面漆膜厚、面漆缺陷、面漆打磨返修等 |  |

| 4 | 密封 | 粗密封、细密封、密封胶等质量以及PAM定义一致性检查 |  |

| 5 | 底部PVC | 底部PVC涂胶区域、膜厚、质量、堵孔情况检查 |  |

| 6 | 空腔防腐 | 喷蜡定义区域及质量 |  |



| 序号 | 检查项目 | 检查内容 | 检查结果 |

| 1 | 整车油漆状态 | 整车外覆盖钣金油漆是否有磕碰或划伤，如侧围、车顶、四门两盖、加油口盖等； |  |

| 2 | 钣金切边状态 | 前舱及行李舱导水处钣金切边是否存在毛刺，如落水槽、水箱上横梁、前围板、翼子板、后围板等； |  |

| 3 | 整车锈蚀状态记录 | 全车所有锈蚀零件拍照记录 |  |

| 4 | 缺件记录 | 如座椅、格栅饰板、底部护板等缺件情况拍照记录 |  |

| 5 | 零件改制记录 | 如前大灯，尾灯等改制状态，拍照记录 |  |

| 6 | 车身胶状态记录 | 整车可见区域涂胶是否有开裂（轮罩、车门窗框、三段式尾门钣金搭接处等） |  |

| 7 | 雪橇孔 | 表面是否有堵盖或者补漆； |  |

| 8 | 翼子板安装螺栓 | 是否有损伤，破漆； |  |

| 9 | 车门铰链螺栓 | 是否有损伤； |  |

| 10 | 车轮螺栓 | 是否有损伤，塑料护套防护； |  |

| 11 | 水箱上横梁螺栓 | 是否有损伤； |  |

| 12 | 尾门气弹簧螺栓 | 是否有损伤； |  |

| 13 | 车身底部裙边 | 是否涂胶完全覆盖； |  |

| 14 | 尾门落水槽 | 是否采用宽柱胶； |  |

| 15 | 车顶 | 与落水槽搭接处钣金PVC是否完全覆盖； |  |

| 16 | shotgun内外板 | 是否错边，错边出是否完全PVC覆盖； |  |

| 17 | 后围板 | 焊缝搭接边是否涂胶完全覆盖； |  |

| 18 | 车门窗框尖角 | 是否PVC覆盖； |  |

| 19 | 前围板加强板 | 切边外露区域是否PVC覆盖； |  |

| 20 | 天窗加强板 | 与车顶搭接处是否错边，车顶长，加强板切边短； |  |

| 21 | 前风挡加强板 | 切边是否被前挡玻璃覆盖； |  |

| 22 | 加油口 | 设计是否兜水，切口是否外露； |  |

| 23 | 后围板 | 迎风面是否定义刷底部PVC； |  |

| 24 | 后保支架 | 迎风面是否定义刷底部PVC； |  |

| 25 | 顶饰条 | 与车顶钣金之间是否硬接触； |  |

| 26 | 尾门饰条 | 与尾门钣金是否干涉，是否硬接触； |  |

| 27 | 黑漆件尾门铰链 | 与车顶是否硬接触； |  |

| 28 | 行李架支座 | 与车顶是否硬接触； |  |

| 29 | 水切饰条 | 与车门钣金是否硬接触； |  |

| 30 | 尾门气弹簧支架 | 安装面是否与钣金硬接触； |  |

| 31 | 尾门支撑垫圈 | 与后保及钣金接触点是否有垫片保护； |  |

| 32 | 前减震器垫圈 | 是否有护盖，整车是否有类似存在兜水设计； |  |

| 33 | 车架 | 是否焊缝及安装面是否有油漆裂纹、开裂； |  |

| 34 | 副车架 | 是否焊缝及安装面是否有油漆裂纹、开裂； |  |

| 35 | 后桥 | 是否焊缝及安装面是否有油漆裂纹、开裂； |  |

| 36 | 摆臂 | 是否焊缝及安装面是否有油漆裂纹、开裂； |  |



| 序号 | 检查项目 | 检查内容 | 检查结果 |

| 1 | 副车架 | 表面锈蚀状态，腐蚀等级评估； |  |

| 2 | 后桥 | 表面锈蚀状态，腐蚀等级评估； |  |

| 3 | 悬架弹簧及支座 | 表面锈蚀状态，腐蚀等级评估； |  |

| 4 | 摆臂 | 表面锈蚀状态，腐蚀等级评估； |  |

| 5 | 车轮及螺栓 | 表面锈蚀状态，腐蚀等级评估； |  |

| 6 | 转向节 | 表面锈蚀状态，腐蚀等级评估； |  |

| 7 | 制动盘及护板 | 表面锈蚀状态，腐蚀等级评估； |  |

| 8 | 制动硬管及接头 | 表面锈蚀状态，腐蚀等级评估； |  |

| 9 | 制动软管及接头 | 表面锈蚀状态，腐蚀等级评估； |  |

| 10 | 驻车制动系统及支架 | 表面锈蚀状态，腐蚀等级评估； |  |

| 11 | 稳定杆及连杆 | 表面锈蚀状态，腐蚀等级评估； |  |

| 12 | 驱动轴 | 表面锈蚀状态，腐蚀等级评估； |  |

| 13 | 制动钳 | 表面锈蚀状态，腐蚀等级评估； |  |

| 14 | 车轮毂 | 表面锈蚀状态，腐蚀等级评估； |  |

| 15 | 蓄电池托架 | 表面锈蚀状态，腐蚀等级评估； |  |

| 16 | 散热器及冷却风扇 | 表面锈蚀状态，腐蚀等级评估； |  |

| 17 | 发动机壳体 | 表面锈蚀状态，腐蚀等级评估； |  |

| 18 | 变速器壳体 | 表面锈蚀状态，腐蚀等级评估； |  |

| 19 | 悬置支架 | 表面锈蚀状态，腐蚀等级评估； |  |

| 20 | 空调压缩机 | 表面锈蚀状态，腐蚀等级评估； |  |

| 21 | 启动电机 | 表面锈蚀状态，腐蚀等级评估； |  |

| 22 | 发电机 | 表面锈蚀状态，腐蚀等级评估； |  |

| 23 | 进气排气管路支架卡箍 | 表面锈蚀状态，腐蚀等级评估； |  |

| 24 | 风窗洗涤壶支架卡箍 | 表面锈蚀状态，腐蚀等级评估； |  |

| 25 | 冷却液管路及卡箍 | 表面锈蚀状态，腐蚀等级评估； |  |

| 26 | 机舱紧固件 | 表面锈蚀状态，腐蚀等级评估； |  |

| 27 | 底盘紧固件 | 表面锈蚀状态，腐蚀等级评估； |  |



| 序号 | 检查项目 | 检查内容 | 检查结果 |

| 1 | 车身漆腐蚀扩展 | 测量整车油漆划痕腐蚀扩展宽度是否满足要求； |  |

| 2 | 车门 | 钣金边缘、工艺孔、落水孔表面锈蚀状态，腐蚀等级评估； |  |

| 3 | 前盖 | 钣金边缘、工艺孔、落水孔表面锈蚀状态，腐蚀等级评估； |  |

| 4 | 后盖 | 钣金边缘、工艺孔、落水孔表面锈蚀状态，腐蚀等级评估； |  |

| 5 | 翼子板及支架 | 检查表面锈蚀状态，腐蚀等级评估； |  |

| 6 | 车顶尾部线束孔 | 检查表面锈蚀状态，腐蚀等级评估； |  |

| 7 | 车门锁及锁扣 | 检查表面锈蚀状态，腐蚀等级评估； |  |

| 8 | 车门铰链 | 检查表面锈蚀状态，腐蚀等级评估； |  |

| 9 | 发盖锁及锁扣 | 检查表面锈蚀状态，腐蚀等级评估； |  |

| 10 | 尾门锁及锁扣 | 检查表面锈蚀状态，腐蚀等级评估； |  |

| 11 | 发盖铰链及螺栓 | 检查表面锈蚀状态，腐蚀等级评估； |  |

| 12 | 尾门铰链及螺栓 | 检查表面锈蚀状态，腐蚀等级评估； |  |

| 13 | 车门锁扣、铰链螺栓 | 检查表面锈蚀状态，腐蚀等级评估； |  |

| 14 | 车门限位器 | 检查表面锈蚀状态，腐蚀等级评估； |  |

| 15 | 加油口盖 | 检查表面锈蚀状态，腐蚀等级评估； |  |

| 16 | 顶饰条 | 检查表面锈蚀状态，腐蚀等级评估； |  |

| 17 | 水切&上饰条 | 检查表面锈蚀状态，腐蚀等级评估； |  |

| 18 | B柱饰板 | 检查表面锈蚀状态，腐蚀等级评估； |  |

| 19 | 分割导轨 | 检查表面锈蚀状态，腐蚀等级评估； |  |

| 20 | 行李架 | 检查表面锈蚀状态，腐蚀等级评估； |  |

| 21 | 天窗钣金 | 检查切边表面锈蚀状态，腐蚀等级评估； |  |

| 22 | 前围板 | 检查切边表面锈蚀状态，腐蚀等级评估； |  |

| 23 | 后围板 | 检查表面锈蚀状态，腐蚀等级评估； |  |

| 24 | 大灯支架 | 检查检查表面锈蚀状态，腐蚀等级评估； |  |

| 25 | 车顶钣金及切边 | 检查表面锈蚀状态，腐蚀等级评估； |  |

| 26 | 车顶与行李舱落水槽 | 检查搭接处切边锈蚀状态，腐蚀等级评估； |  |

| 27 | 脚踏板 | 检查表面锈蚀状态，腐蚀等级评估； |  |

| 28 | 制动硬管及接头 | 检查表面锈蚀状态，腐蚀等级评估； |  |

| 29 | 制动软管接头 | 检查表面锈蚀状态，腐蚀等级评估； |  |

| 30 | 转向管路及接头 | 检查表面锈蚀状态，腐蚀等级评估； |  |

| 31 | 燃油管接头及卡箍 | 检查表面锈蚀状态，腐蚀等级评估； |  |

| 32 | 冷却管路及卡箍 | 检查表面锈蚀状态，腐蚀等级评估； |  |

| 33 | 油箱绑带 | 检查表面锈蚀状态，腐蚀等级评估； |  |

| 34 | 前后雨刮刮臂 | 检查表面锈蚀状态，腐蚀等级评估； |  |

| 35 | 座椅滑轨 | 检查表面锈蚀状态，腐蚀等级评估； |  |

| 36 | 头枕杆 | 检查表面锈蚀状态，腐蚀等级评估； |  |

| 37 | 安全带锁扣 | 检查表面锈蚀状态，腐蚀等级评估； |  |

| 38 | 乘员舱可见部位支架及紧固件 | 检查表面锈蚀状态，腐蚀等级评估； |  |

| 39 | 手套箱 | 检查可见部位金属件表面锈蚀状态，腐蚀等级评估； |  |

| 40 | 车顶把手轴 | 检查可见部位金属件表面锈蚀状态，腐蚀等级评估； |  |

| 41 | 仪表板及中控 | 检查镀铬表面锈蚀状态，腐蚀等级评估； |  |

| 42 | 车门把手 | 检查镀铬表面锈蚀状态，腐蚀等级评估； |  |

| 43 | 后排座椅卡扣 | 检查表面锈蚀状态，腐蚀等级评估； |  |

| 44 | 转向管柱 | 检查表面锈蚀状态，腐蚀等级评估； |  |

| 45 | 金属制动踏板 | 检查表面锈蚀状态，腐蚀等级评估； |  |

| 46 | 车身胶状态 | 检查整车可见区域涂胶是否有开裂锈蚀（轮罩、车门窗框、三段式尾门钣金搭接处等） |  |



| 序号 | 检查项目 | 检查内容 | 检查结果 |

| 1 | 制动管路 | 管路和接头有无渗油、漏油； |  |

| 2 | 燃油管路 | 管路和接头有无渗油、漏油； |  |

| 3 | 转向管路 | 管路和接头有无渗油、漏油； |  |

| 4 | 冷却管路 | 管路和接头有无渗油、漏油； |  |

| 5 | 制动系统 | 功能是否失效； |  |

| 6 | 转向系统 | 功能是否失效； |  |

| 7 | 动力系统 | 功能是否失效； |  |

| 8 | 冷却系统 | 功能是否失效； |  |

| 9 | 空调系统 | 功能是否失效； |  |

| 10 | 雨刮总成 | 功能是否失效； |  |

| 11 | 玻璃升降器 | 功能是否失效； |  |

| 12 | 车门 | 钣金、空腔是否存在锈蚀严重区域，油漆鼓泡剥落、金属损失或穿孔； |  |

| 13 | 车门内外板折边胶 | 涂胶状态及锈蚀情况评估； |  |

| 14 | 前盖 | 钣金、空腔是否存在锈蚀严重区域，油漆鼓泡剥落、金属损失或穿孔； |  |

| 15 | 前盖内外板折边胶 | 涂胶状态及锈蚀情况评估； |  |

| 16 | 后盖 | 钣金、空腔是否存在锈蚀严重区域，油漆鼓泡剥落、金属损失或穿孔； |  |

| 17 | 后盖内外板折边胶 | 涂胶状态及锈蚀情况评估； |  |

| 18 | 侧围 | 钣金、空腔是否存在锈蚀严重区域，油漆鼓泡剥落、金属损失或穿孔； |  |

| 19 | 前舱 | 钣金、空腔是否存在锈蚀严重区域，油漆鼓泡剥落、金属损失或穿孔； |  |

| 20 | 前地板 | 钣金、空腔是否存在锈蚀严重区域，油漆鼓泡剥落、金属损失或穿孔； |  |

| 21 | 后地板 | 钣金、空腔是否存在锈蚀严重区域，油漆鼓泡剥落、金属损失或穿孔； |  |

| 22 | 车顶及天窗加强板 | 钣金、空腔是否存在锈蚀严重区域，油漆鼓泡剥落、金属损失或穿孔； |  |

| 23 | 车身胶 | 按涂胶手册对整车涂胶质量进行逐一检查 |  |



|  | 防腐小组关键节点交付物联合评审
SAIC ANTI-CORROSION GROUP UNION ASSEMENT 
中国·上海·嘉定区安研路201号
邮编. 201804
No 201 Anyan road, Jiading, Shanghai China
Post code 201804 | G3 交付物  会签单

车型：XX |



| 序号 | 阀点 | 阶段 | 工作内容 | 交付物 | Owner | 签字 | 备注 |

| 1 | G3 | 预试生产车身及整车评审（PPV-PP） | 工艺验证 | 车身胶拆解报告（PPV、PP） | BO/VQ |  |  |

| 2 | G3 | 预试生产车身及整车评审（PPV-PP） | 工艺验证 | 电泳车身拆解报告（PPV、PP） | VQ |  |  |

| 3 | G3 | 预试生产车身及整车评审（PPV-PP） | 工艺验证 | 四门两盖红药水试验报告（PPV、PP） | VQ |  |  |

| 4 | G3 | 预试生产车身及整车评审（PPV-PP） | 工艺验证 | 车身防腐AUDIT检查报告 | VQ |  |  |

| 5 | G3 | 预试生产车身及整车评审（PPV-PP） | 工艺验证 | 整车防腐检查报告 | TEAM |  |  |

| 6 | G3 | 预试生产实车试验评审（PPV-PP） | PPV&PP状态腐蚀车防腐性能验证
（根据EP腐蚀车试验进展及结果确定是否进行） | 造车过程记录 | VQ&SQE&ME |  |  |

| 7 | G3 | 预试生产实车试验评审（PPV-PP） | PPV&PP状态腐蚀车防腐性能验证
（根据EP腐蚀车试验进展及结果确定是否进行） | 腐蚀车防腐AUDIT检查报告 | VQ |  |  |

| 8 | G3 | 预试生产实车试验评审（PPV-PP） | PPV&PP状态腐蚀车防腐性能验证
（根据EP腐蚀车试验进展及结果确定是否进行） | 整车强化腐蚀试验车签发单 | TEAM |  |  |

| 9 | G3 | 预试生产实车试验评审（PPV-PP） | PPV&PP状态腐蚀车防腐性能验证
（根据EP腐蚀车试验进展及结果确定是否进行） | 试验车试验过程记录 | SCL |  |  |

| 10 | G3 | 预试生产实车试验评审（PPV-PP） | PPV&PP状态腐蚀车防腐性能验证
（根据EP腐蚀车试验进展及结果确定是否进行） | 0腐蚀年检查记录 | SCL |  |  |

| 11 | G3 | 预试生产实车试验评审（PPV-PP） | PPV&PP状态腐蚀车防腐性能验证
（根据EP腐蚀车试验进展及结果确定是否进行） | 2腐蚀年检查报告 | SCL |  |  |

| 12 | G3 | 预试生产实车试验评审（PPV-PP） | PPV&PP状态腐蚀车防腐性能验证
（根据EP腐蚀车试验进展及结果确定是否进行） | 5腐蚀年检查报告 | SCL |  |  |

| 13 | G3 | 预试生产实车试验评审（PPV-PP） | PPV&PP状态腐蚀车防腐性能验证
（根据EP腐蚀车试验进展及结果确定是否进行） | 10腐蚀年拆解报告 | SCL |  |  |



| 序号 | 零件名称 | 检查内容 | 检查结果 |

| 1 | 车身胶 | 车身拆解后按涂胶手册对整车涂胶质量进行逐一检查，涂胶种类、涂胶长度、涂胶宽度、涂胶位置和粘接质量是否满足手册要求 |  |



| 序号 | 检查项 | 检查内容 | 检查结果 |

| 1 | 车身电泳漆膜厚 | 电泳漆膜厚必须满足：外部区域膜厚≥18μm，内部区域及空腔膜厚≥10μm |  |

| 2 | 电泳漆质量 | 不能有流挂、针孔、印痕等缺陷，不能有电泳不良、积气、露底、锈蚀区域 |  |

| 3 | 车身空腔 | 车身拆解检查空腔膜厚是否满足≥10μm要求，是否存在空腔电泳膜厚不足、成膜不良区域 |  |

| 4 | 车身蜡 | 检查空腔喷蜡是否满足要求 |  |

| 5 | 车身底部裙边 | 涂胶覆盖 |  |

| 6 | 尾门落水槽 | 采用宽柱胶 |  |

| 7 | Shotgun内板 | 切边PVC覆盖 |  |

| 8 | 后围板 | 焊缝搭接边涂胶覆盖 |  |

| 9 | 车门窗框尖角 | 涂PVC |  |

| 10 | 前围板加强板 | 切边外露区域PVC覆盖 |  |

| 11 | 后保支架 | 迎风面刷底部PVC |  |

| 12 | 后围板迎风面 | 迎风面刷底部PVC |  |

| 13 | 底部PVC | 涂胶厚度为500-1000um，表面涂胶均匀，无堆胶，避让螺纹孔与安装孔 |  |

| 14 | 车身胶 | 检查车身胶状态，不得有溢胶、开裂情况，重点关注车顶、后轮罩、尾门外板钣金拼接处等 |  |



| 序号 | 检查项目 | 检查内容 | 检查结果 |

| 1 | 前门折边胶 | 红药水渗透检验，是否满足标准要求； |  |

| 2 | 后门折边胶 | 红药水渗透检验，是否满足标准要求； |  |

| 3 | 前盖折边胶 | 红药水渗透检验，是否满足标准要求； |  |

| 4 | 后盖折边胶 | 红药水渗透检验，是否满足标准要求； |  |

| 5 | 前门折边胶金相 | 破坏性检查a、b、c区涂胶填充，是否满足标准要求； |  |

| 6 | 后门折边胶金相 | 破坏性检查a、b、c区涂胶填充，是否满足标准要求； |  |

| 7 | 前盖折边胶金相 | 破坏性检查a、b、c区涂胶填充，是否满足标准要求； |  |

| 8 | 后盖折边胶金相， | 破坏性检查a、b、c区涂胶填充，是否满足标准要求； |  |



| 序号 | 检查项目 | 检查内容 | 检查结果 |

| 1 | 电泳 | 电泳膜厚、电泳缺陷、电泳打磨返修等 |  |

| 2 | 中涂 | 中涂膜厚、中涂缺陷、中涂打磨返修等 |  |

| 3 | 面漆 | 面漆膜厚、面漆缺陷、面漆打磨返修等 |  |

| 4 | 密封 | 粗密封、细密封、密封胶等质量以及PAM定义一致性检查 |  |

| 5 | 底部PVC | 底部PVC涂胶区域、膜厚、质量、堵孔情况检查 |  |

| 6 | 空腔防腐 | 喷蜡定义区域及质量 |  |



| 序号 | 零部件 | 检查内容 | 检查结果 |

| 1 | 尾门气弹簧安装支架 | 是否与底部钣金硬接触； |  |

| 2 | 外购黑漆件尾门铰链 | 是否与底部钣金硬接触； |  |

| 3 | 两厢车尾门线束孔 | 橡胶件密封效果； |  |

| 4 | 发盖撑杆固定支架 | 是否布置在水道上； |  |

| 5 | 车身底部裙边 | 是否涂胶完全覆盖； |  |

| 6 | 尾门落水槽 | 是否采用宽柱胶； |  |

| 7 | 车顶与落水槽钣金 | 搭接处是否PVC完全覆盖； |  |

| 8 | shotgun内外板 | 是否错边，错边处是否完全PVC覆盖； |  |

| 9 | 后围板焊缝 | 搭接边是否涂胶完全覆盖； |  |

| 10 | 车门窗框尖角 | 是否PVC覆盖； |  |

| 11 | 前围板加强板切边 | 外露区域是否PVC覆盖； |  |

| 12 | 天窗加强板 | 与车顶搭接处是否错边，车顶长，加强板切边短； |  |

| 13 | 前风挡加强板切边 | 是否被前挡玻璃覆盖； |  |

| 14 | 加油口 | 设计是否兜水； |  |

| 15 | 后围板 | 迎风面是否刷底部PVC； |  |

| 16 | 后保支架 | 迎风面是否刷底部PVC； |  |

| 17 | 顶饰条 | 与车顶钣金之间是否硬接触； |  |

| 18 | 尾门饰条 | 与尾门钣金是否干涉，是否硬接触； |  |

| 19 | 行李架支座 | 与车顶是否硬接触； |  |

| 20 | 水切饰条 | 与车门钣金是否硬接触； |  |

| 21 | 尾门支撑垫圈 | 与后保及钣金接触点是否有垫片保护； |  |

| 22 | 前减震器垫圈 | 是否有护盖； |  |

| 23 | 翼子板安装螺栓 | 是否有损伤； |  |

| 24 | 车门铰链螺栓 | 是否有损伤； |  |

| 25 | 车轮螺栓 | 是否有损伤； |  |

| 26 | 水箱上横梁安装螺栓 | 是否有损伤； |  |

| 27 | 尾门气弹簧安装螺栓 | 是否有损伤； |  |

| 28 | 底盘黑漆件 | 底盘车架、副车架、后桥、摆臂焊缝及安装面是否有油漆开裂及剥落。 |  |



| 序号 | 记录项目 | 记录内容 | 检查结果 |

| 1 | 车身胶过程记录 | 按照涂胶PAM定义，记录造车过程中各区域车身胶状态 |  |

| 2 | 白车身钣金表面质量 | 记录镀锌层膜厚、打磨点、钣金生锈点、钣金毛刺、车身胶溢出情况、焊接钣金表面焊渣毛刺等 |  |

| 3 | 涂装前处理 | 脱脂槽液温度、PH值，车辆通过时间、机运停线记录等 |  |

| 4 | 电泳 | 进出槽液时间、进出烘房时间、槽液电压参数&炉温曲线等工艺参数、机运停线记录、电泳膜厚测量、电泳缺陷检查、电泳打磨/修补记录等 |  |
