Repository: kujaxr/obsidian-vault

File: 材料工程师/整车色差工作手册-201807.docx.md
# 整车色差工作手册-201807.docx

整车色差工作手册

   版本号: A01

编写：色差小组

上汽集团乘用车公司

2018年7月

主编：

批准：

文件号：SMPV-PQM/B-005

版本号: V 1.0

批准日期：2017年XX月XX日

目 录

# 前言

整车色差是一项系统工程，色差工作从设计源头开始，通过设计可行性验证，产品试制认可，整车匹配及持续整改等工作，确保上海汽车集团股份有限公司乘用车公司生产的车辆内饰颜色与光泽达到设计要求，使整车所有内饰零件的颜色与光泽达到目视和谐，符合设计要求并且无明显目视色差

本操作指导书涵盖整车开发流程（GVDP）中各阶段的整车色差工作，包括产品前期开发阶段（G4前）、试生产阶段（G0前）和批量生产阶段（G0后）的具体工作内容，明确了各阀点整车色差工作的输出物清单以及输出物签字确认审批工作。

# 前期开发

批准：                                            

日期：                                            

### 2.1 设计Visual D

技术中心设计部负责内饰零件风格的设计，设计外观样板的制作、确认和发放，发布零部件可视化外观要求（简称Visual D），确定零部件表面外观风格。

### 2.2 项目前期材质开发清单

### 2.3 中心实验室前期开发报告

### 2.4零部件外观定义表（ARS）

### 2.5新项目工程色板清单

# 工程试制生产

批准：                                          

日期：                                          

### ESO零部件材料认可报告

### PPAP零部件材料认可报告

### 问题零部件的改进措施确认

### 整车色差零部件检查表

### 整车色差认可报告

# 批量生产

批准：                                            

日期：                                            

### 4.1现场实验室日常巡检

### 4.2现场实验室周报

### 4.3 量产整车色差抽检报告

### 4.4 量产不合格零件处理单

| 责任部门 | 整车色差工作流程图 | 依据 |

|  |  |  |

| DS |  |  |

| DS |  |  |

| TEAM |  |  |

| TEAM |  | SMTC 5 400 002
SMTC 5 400 013 |

| SQE |  |  |

| SCL |  | SMPV-4.6.3.1-015-QA
样品管理规定 |

|  |  |  |

| SCL |  | SMPV-3.5.2.2-048-QA
色差仪安全操作规程 |

|  |  | SMTC          5 400 002 |

| SCL |  | SMPV-4.6.3.1-013-QA
检测过程管理规定 |



| 责任部门 | 整车色差工作流程图 | 依据 |

| 现场实验室 |  |  |

| 现场实验室/SCL |  |  |

| 现场实验室/SCL |  | SMTC 5 400 002
SMTC 5 400 013 |

| SCL/SQE |  | WD-8.3-QAL-024     零部件检测不合格及委托试验的处理规定 |

| SCL/SQE/现场实验室 |  | TIR等级定义-整车色差 |

| 现场实验室 |  |  |



| 序号 | 阀点 | 阶段 | 工作内容 | 交付物 | Owner | 签字 | 备注 |

| 2.1 | G6-G5 | 设计定义 | 参与产品前期开发设计 | Visual-D | DS |  |  |

| 2.2 | G6-G5 | 设计定义 | 参与产品前期开发设计 | 项目前期材质开发清单 | DS/EI |  |  |

| 2.3 | G5-G4 | 工程定义 | 工程可行性开发验证 | SCL开发报告 | SCL |  |  |

| 2.4 | G5-G4 | 工程定义 | 工程样板签发 | 零部件外观定义表（ARS） | TEAM |  |  |

| 2.5 | G5-G4 | 工程定义 | 零部件外观定义 | 新项目工程色板清单 | TEAM |  |  |



| 序号 | 阀点 | 阶段 | 目的 | 交付物 | Owner | 签字 | 备注 |

| 3.1 | G6-G3 | ESO零件认可 | 零部件色差检测和整改 | ESO零部件材料认可报告 | EI/SQE/SCL |  |  |

| 3.2 | G3-G1 | PPAP零件认可 | 零部件色差检测和整改 | PPAP零部件材料认可报告 | SQE/SCL |  |  |

| 3.3 | G6-G1 | ESO&PPAP | 问题零部件的改进措施确认 | 零部件色差整改报告 | SCL/SQE |  |  |

| 3.4 | G4-G1 | PPV-P造车 | 整车零部件检查 | 整车色差零部件检查表 | SCL |  |  |

| 3.5 | G4-G1 | PPV阶段造车 | 整车色差检测和整改 | 整车色差认可报告 | SCL |  |  |

| 3.5 | G4-G1 | PP阶段造车 | 整车色差检测和整改 | 整车色差认可报告 | SCL |  |  |

| 3.5 | G4-G1 | P阶段造车 | 整车色差检测和整改 | 整车色差认可报告 | SCL |  |  |



| 整车色差检查表 | 整车色差检查表 | 整车色差检查表 | 整车色差检查表 | 整车色差检查表 |

| 测试人 | 测试人 | 测试人 | 车型状态： | 下线时间： 月  日 |

| 序号 | 重点区域 | 细分区域 |  | 重点问题汇总 |

| 车型配置/检测光源 | 车型配置/检测光源 | 车型配置/检测光源 |  |  |

| 1 | 仪表板区域 | 仪表板上体 |  |  |

| 1 | 仪表板区域 | 仪表板下体 |  |  |

| 1 | 仪表板区域 | 左右端盖 |  |  |

| 1 | 仪表板区域 | 驾驶侧下饰板 |  |  |

| 1 | 仪表板区域 | 驾驶侧储物盒 |  |  |

| 1 | 仪表板区域 | 手套箱 |  |  |

| 1 | 仪表板区域 | 暖风机盖板 |  |  |

| 1 | 仪表板区域 | 装饰件 |  |  |

| 1 | 仪表板区域 | 电器件 |  |  |

| 1 | 仪表板区域 | 转向管柱 |  |  |

| 1 | 仪表板区域 | 方向盘本体 |  |  |

| 1 | 仪表板区域 | 安全气囊盖板 |  |  |

| 1 | 仪表板区域 | 电器件 |  |  |

| 2 | 中控区域 | 中控台本体 |  |  |

| 2 | 中控区域 | 中控台前部区域 |  |  |

| 2 | 中控区域 | 手刹区域 |  |  |

| 2 | 中控区域 | 中控台后部区域 |  |  |

| 3 | 门板区域 | 门板上装 |  |  |

| 3 | 门板区域 | 门板中饰件-织物 |  |  |

| 3 | 门板区域 | 门板中饰件-PVC |  |  |

| 3 | 门板区域 | 门板本体 |  |  |

| 3 | 门板区域 | 门板电器件 |  |  |

| 3 | 门板区域 | 门板装饰件 |  |  |

| 4 | 座椅区域 | 真皮 |  |  |

| 4 | 座椅区域 | 织物 |  |  |

| 4 | 座椅区域 | PVC |  |  |

| 4 | 座椅区域 | 塑料件 |  |  |

| 5 | 后备箱区域 | 衣帽架本体 |  |  |

| 5 | 后备箱区域 | 衣帽架塑料件 |  |  |

| 5 | 后备箱区域 | 行李箱饰板 |  |  |

| 6 | 立柱区域 | A下 |  |  |

| 6 | 立柱区域 | BC下 |  |  |

| 6 | 立柱区域 | D下 |  |  |

| 6 | 立柱区域 | 安全带区域 |  |  |

| 6 | 立柱区域 | A上 |  |  |

| 6 | 立柱区域 | BC上 |  |  |

| 6 | 立柱区域 | D上 |  |  |

| 7 | 车顶区域 | 车顶 |  |  |

| 7 | 车顶区域 | 前遮阳板 |  |  |

| 7 | 车顶区域 | 内后视镜 |  |  |

| 7 | 车顶区域 | 眼镜盒 |  |  |

| 7 | 车顶区域 | 拉手 |  |  |

| 7 | 车顶区域 | 天窗遮阳板 |  |  |

| 7 | 车顶区域 | 前后顶灯 |  |  |

| 8 | 外饰区域 | 外轮眉 |  |  |

| 8 | 外饰区域 | 外保险杠 |  |  |

| 8 | 外饰区域 | 外防擦条 |  |  |

| 9 | 连接区域 | 仪表板区域与方向盘区域 |  |  |

| 9 | 连接区域 | 仪表板区域与中控台区域 |  |  |

| 9 | 连接区域 | 上立柱与车顶区域 |  |  |

| 9 | 连接区域 | 其他连接区域 |  |  |

| 主要问题描述 | 主要问题描述 | 主要问题描述 |  |  |

| 主要问题描述 | 主要问题描述 | 主要问题描述 |  |  |

| 主要问题描述 | 主要问题描述 | 主要问题描述 |  |  |

| 注： | 注： | 注： | 注： | 注： |

| 1、细分零件代表该零件区域，不局限于单一零件； | 1、细分零件代表该零件区域，不局限于单一零件； | 1、细分零件代表该零件区域，不局限于单一零件； | 1、细分零件代表该零件区域，不局限于单一零件； | 1、细分零件代表该零件区域，不局限于单一零件； |

| 2、零件如无异常填写“√”，如有色差则填写色差问题并根据重点程度给予C（明显，不合格）或B（不明显，可以接受）的评价； | 2、零件如无异常填写“√”，如有色差则填写色差问题并根据重点程度给予C（明显，不合格）或B（不明显，可以接受）的评价； | 2、零件如无异常填写“√”，如有色差则填写色差问题并根据重点程度给予C（明显，不合格）或B（不明显，可以接受）的评价； | 2、零件如无异常填写“√”，如有色差则填写色差问题并根据重点程度给予C（明显，不合格）或B（不明显，可以接受）的评价； | 2、零件如无异常填写“√”，如有色差则填写色差问题并根据重点程度给予C（明显，不合格）或B（不明显，可以接受）的评价； |

| 3、测试需在AUDIT光源下进行； | 3、测试需在AUDIT光源下进行； | 3、测试需在AUDIT光源下进行； | 3、测试需在AUDIT光源下进行； | 3、测试需在AUDIT光源下进行； |



| 序号 | 阀点 | 阶段 | 目的 | 交付物 | Owner | 签字 | 备注 |

| 4.1 | G0及以后 | SOP
整车 | 现场每日零件和整车巡检 | 现场实验室日常巡检表 | 现场实验室 |  |  |

| 4.2 | G0及以后 | SOP
整车 | 现场每日零件和整车巡检 | 现场实验室周报 | 现场实验室 |  |  |

| 4.3 | G0及以后 | SOP
整车 | 量产整车色差抽检 | 量产整车色差抽检报告 | 现场实验室/SCL |  |  |

| 4.4 | G0及以后 | SOP
整车 | 量产不合格零件的处理 | 问题处理通知单 | SCL |  |  |



| 整车色差巡检报告 | 整车色差巡检报告 | 整车色差巡检报告 | 整车色差巡检报告 | 整车色差巡检报告 | 整车色差巡检报告 | 整车色差巡检报告 |

| 测试人： | 测试人： | 测试人： |  |  |  | 月  日-  月  日 |

| 序号 | 重点区域 | 细分区域 | 星期 | 星期 | 星期 | 一周重点问题汇总 |

| 车型配置/检测光源 | 车型配置/检测光源 | 车型配置/检测光源 |  |  |  |  |

| 1 | 仪表板区域 | 仪表板上体 |  |  |  |  |

| 1 | 仪表板区域 | 仪表板下体 |  |  |  |  |

| 1 | 仪表板区域 | 左右端盖 |  |  |  |  |

| 1 | 仪表板区域 | 驾驶侧下饰板 |  |  |  |  |

| 1 | 仪表板区域 | 驾驶侧储物盒 |  |  |  |  |

| 1 | 仪表板区域 | 手套箱 |  |  |  |  |

| 1 | 仪表板区域 | 暖风机盖板 |  |  |  |  |

| 1 | 仪表板区域 | 装饰件 |  |  |  |  |

| 1 | 仪表板区域 | 电器件 |  |  |  |  |

| 1 | 仪表板区域 | 转向管柱 |  |  |  |  |

| 1 | 仪表板区域 | 方向盘本体 |  |  |  |  |

| 1 | 仪表板区域 | 安全气囊盖板 |  |  |  |  |

| 1 | 仪表板区域 | 电器件 |  |  |  |  |

| 2 | 中控区域 | 中控台本体 |  |  |  |  |

| 2 | 中控区域 | 中控台前部区域 |  |  |  |  |

| 2 | 中控区域 | 手刹区域 |  |  |  |  |

| 2 | 中控区域 | 中控台后部区域 |  |  |  |  |

| 3 | 门板区域 | 门板上装 |  |  |  |  |

| 3 | 门板区域 | 门板中饰件-织物 |  |  |  |  |

| 3 | 门板区域 | 门板中饰件-PVC |  |  |  |  |

| 3 | 门板区域 | 门板本体 |  |  |  |  |

| 3 | 门板区域 | 门板电器件 |  |  |  |  |

| 3 | 门板区域 | 门板装饰件 |  |  |  |  |

| 4 | 座椅区域 | 真皮 |  |  |  |  |

| 4 | 座椅区域 | 织物 |  |  |  |  |

| 4 | 座椅区域 | PVC |  |  |  |  |

| 4 | 座椅区域 | 塑料件 |  |  |  |  |

| 5 | 行李箱区域 | 衣帽架本体 |  |  |  |  |

| 5 | 行李箱区域 | 衣帽架塑料件 |  |  |  |  |

| 5 | 行李箱区域 | 行李箱饰板 |  |  |  |  |

| 6 | 立柱区域 | A下 |  |  |  |  |

| 6 | 立柱区域 | BC下 |  |  |  |  |

| 6 | 立柱区域 | D下 |  |  |  |  |

| 6 | 立柱区域 | 安全带区域 |  |  |  |  |

| 6 | 立柱区域 | A上 |  |  |  |  |

| 6 | 立柱区域 | BC上 |  |  |  |  |

| 6 | 立柱区域 | D上 |  |  |  |  |

| 7 | 车顶区域 | 车顶 |  |  |  |  |

| 7 | 车顶区域 | 前遮阳板 |  |  |  |  |

| 7 | 车顶区域 | 内后视镜 |  |  |  |  |

| 7 | 车顶区域 | 眼镜盒 |  |  |  |  |

| 7 | 车顶区域 | 拉手 |  |  |  |  |

| 7 | 车顶区域 | 天窗遮阳板 |  |  |  |  |

| 7 | 车顶区域 | 前后顶灯 |  |  |  |  |

| 8 | 踏步区域 | 门槛 |  |  |  |  |

| 8 | 踏步区域 | 地毯 |  |  |  |  |

| 8 | 踏步区域 | 其他零件 |  |  |  |  |

| 9 | 连接区域 | 仪表板区域与方向盘区域 |  |  |  |  |

| 9 | 连接区域 | 仪表板区域与中控台区域 |  |  |  |  |

| 9 | 连接区域 | 上立柱与车顶区域 |  |  |  |  |

| 9 | 连接区域 | 其他连接区域 |  |  |  |  |

| 每日主要问题描述 | 每日主要问题描述 | 每日主要问题描述 |  |  |  |  |

| 注： | 注： | 注： | 注： | 注： | 注： | 注： |

| 1、细分零件代表该零件区域，不局限于单一零件； | 1、细分零件代表该零件区域，不局限于单一零件； | 1、细分零件代表该零件区域，不局限于单一零件； | 1、细分零件代表该零件区域，不局限于单一零件； | 1、细分零件代表该零件区域，不局限于单一零件； | 1、细分零件代表该零件区域，不局限于单一零件； | 1、细分零件代表该零件区域，不局限于单一零件； |

| 2、零件如无异常填写“√”，如有色差则填写色差问题并根据重点程度给予C（明显，不合格）或B（不明显，可以接受）的评价； | 2、零件如无异常填写“√”，如有色差则填写色差问题并根据重点程度给予C（明显，不合格）或B（不明显，可以接受）的评价； | 2、零件如无异常填写“√”，如有色差则填写色差问题并根据重点程度给予C（明显，不合格）或B（不明显，可以接受）的评价； | 2、零件如无异常填写“√”，如有色差则填写色差问题并根据重点程度给予C（明显，不合格）或B（不明显，可以接受）的评价； | 2、零件如无异常填写“√”，如有色差则填写色差问题并根据重点程度给予C（明显，不合格）或B（不明显，可以接受）的评价； | 2、零件如无异常填写“√”，如有色差则填写色差问题并根据重点程度给予C（明显，不合格）或B（不明显，可以接受）的评价； | 2、零件如无异常填写“√”，如有色差则填写色差问题并根据重点程度给予C（明显，不合格）或B（不明显，可以接受）的评价； |

| 3、测试需在AUDIT光源下进行； | 3、测试需在AUDIT光源下进行； | 3、测试需在AUDIT光源下进行； | 3、测试需在AUDIT光源下进行； | 3、测试需在AUDIT光源下进行； | 3、测试需在AUDIT光源下进行； | 3、测试需在AUDIT光源下进行； |

| 4、每天的记录需记录C类和B类问题，根据一周的情况填写一周重点问题汇总（只填写C类问题）。 | 4、每天的记录需记录C类和B类问题，根据一周的情况填写一周重点问题汇总（只填写C类问题）。 | 4、每天的记录需记录C类和B类问题，根据一周的情况填写一周重点问题汇总（只填写C类问题）。 | 4、每天的记录需记录C类和B类问题，根据一周的情况填写一周重点问题汇总（只填写C类问题）。 | 4、每天的记录需记录C类和B类问题，根据一周的情况填写一周重点问题汇总（只填写C类问题）。 | 4、每天的记录需记录C类和B类问题，根据一周的情况填写一周重点问题汇总（只填写C类问题）。 | 4、每天的记录需记录C类和B类问题，根据一周的情况填写一周重点问题汇总（只填写C类问题）。 |

File: 材料工程师/整车色差工作手册-201808 .docx.md
# 整车色差工作手册-201808 .docx

整车色差工作手册

版本号: A01

上汽集团乘用车公司

2018年9月

本手册编写人员

主编：

副主编：

编写组成员：

文件号：XXXX

版本号: 01 

批准日期：2018年XX月XX日

目 录

# 前言

整车色差是一项系统工程，色差工作从设计源头开始，通过设计可行性验证，产品试制认可，整车匹配及持续整改等工作，确保上海汽车集团股份有限公司乘用车公司生产的车辆内饰颜色与光泽达到设计要求，使整车所有内饰零件的颜色与光泽达到目视和谐，符合设计要求并且无明显目视色差

本操作指导书涵盖整车开发流程（GVDP）中各阶段的整车色差工作，包括产品前期开发阶段（G4前），试生产阶段（G0前）和批量生产阶段（G0后）的具体工作内容，明确了各阀点整车色差工作的输出物清单以及输出物签字确认审批工作。

# 整车色差工作流程图

# 前期开发

### 2.1 Color Buck评审

1、 工作内容：

从G6阶段开始，设计部（DS）组织进行Color Buck评审，色彩模型（Color Buck）是指在此阶段根据A面数据模型加工／或调整的全比例内外饰实物模型，其充分反应了最终的内外饰色彩设计方案。通过对其批准，确认内外饰色彩设计、整车颜色、内外部装饰设计。Color Buck评审的输出物是设计Visual Definition和设计外观样板。

### 2.2 设计Visual Definition

1、工作内容：

G6-G5阶段，由设计部色彩纹理设计师根据色彩模型（Color Buck）评审结果，编制的对整车外观零件的造型、配置、表面处理方式、色彩、纹理通过图像、文字和编号形式描述的可视化文件，最终归档到ES。

2、输出物模板请见附件一。

### 2.3 设计外观样板发布

1、工作内容：

G6-G5阶段，由设计部色彩纹理设计师根据Visual-Definition定义中标注的与色彩号、纹理号发布所相对应的实物样板。设计外观样板作为比色标准，是工程标准样板的基础。设计外观样板由DS发布并归档至ES。

2、输出物模板请见附件二。

### 2.4工程可行性开发验证

1、工作内容：

G5-G4阶段，技术中心内外饰部（EI）和质量保证本中心实验室（SCL）负责对新项目中涉及到的新材质/新颜色/新皮纹进行开发验证，最终结果以SCL开发报告形式归档，并分发DS和EI。

2、输出物模板请见附件三。

3、项目阶段新材质/新颜色/新皮纹开发清单模板如下。

### 2.5新项目零部件外观定义

1、工作内容：

 G5-G4阶段，内外饰零件色彩纹理定义表（简称ARS）由技术中心内外饰部（EI）发布，对上海汽车所有新车型内外饰零件的外观材料、颜色、皮纹、光泽度、表面工艺等属性进行完整定义，ARS需由EI，SCL和QAM部门共同签署才可归档并发布。

2、输出物清单请见附件四。

### 2.6新项目工程色板发布

1、工作内容：

 G5-G4阶段，由技术中心内外饰科（简称EI）依据设计外观样板的外观标准复制而成的样板，包括颜色、光泽、触觉、结构和皮纹等信息，工程标准样板需由EI和SCL共同签署后才能归档并下发，具有特殊效果的设计外观样板，在复制工程色板时需得到设计、工程和质保三方共同确认外观合格后才能发放。如有需要，工程标准样板可以取样自成品零件或由成品零件封样，并由设计、工程和质保三方共同确认外观合格后才能发放。

2、输出物清单请见附件五。

3、新项目工程色板清单如下。

# 工程试制生产

### 零部件外观认可

工作内容：

零部件认可阶段主要是内外饰零件在ESO和PPAP阶段的颜色、光泽的测量、认可工作；SCL应对送样的整车内外饰零件进行测量，按照色差标准（SMTC 5 400 002），目视标准（SMTC 5 400 013）和工程色板定义的要求，给出评判结论，并体现在中心实验室零部件OTS和PPAP报告上。对于送样不合格零件，SCL负责不合格零件整改，SQE负责整改件切换装车上线。

若零件认可认为存在整车色差匹配风险，需填写风险报告并告知项目管理，在项目会上进行通报；并根据决策结果推动供应商进行整改。

2、输出物清单请见附件六，附件七和附件八。

### 整车色差认可

工作内容：

从PPV（G4）起中心实验室对新车型试各阶段装车时内外饰零件颜色与光泽度的检测与认可，检测应在D65光源下完成，对发现的重点问题，SCL负责不合格零件整改，SQE负责整改零件切换上线。中心实验室负责对新车型每个造车阶段整车色差状态开具整车色差认可报告，色差认可报告中应包括零件状态，问题描述，各区域零件检测结果以及各区域零件颜色雷达图，并对该区域零件目视评价给出结论。

2、输出物清单请见附件九。

# 批量生产

### 4.1现场每日零件和整车色差巡检

1、工作内容：

项目SOP后，现场实验室需对每种车型每月至少评判一辆，对明显有色差的内饰零件作为整改的重点，SCL确定整改方向，SQE负责推动相关供应商进行整改并切换上线。

2、输出物清单请见附件十和附件十一。

### 4.2 量产整车色差抽检报告

1、工作内容：

现场实验室每月至少测量一辆整车上的所有零件，通过目测和实际测量，形成整车色差报告，检测应在D65光源下完成，分发中心实验室和SQE，色差认可报告中应包括问题描述，各区域检测零件检测结果以及各区域零件颜色雷达图，并对该区域零件目视评价给出结论。

2、输出物清单请见附件十二。

### 附件一 设计Visual Definition

### 附件二 设计外观样板

### 附件三 中心实验室前期开发报告

### 附件四 内外饰零件色彩纹理定义表（ARS）

### 附件五 工程外观样板

### 附件六 中心实验室零部件ESO认可报告

### 附件七 中心实验室零部件PPAP认可报告

### 附件八 中心实验室风险报告

### 附件九 中心实验室整车色差认可报告

### 附件十 现场实验室周报汇报模板

### 附件十一 问题供应商整改报告

### 附件十二 现场实验室色差抽检报告

| 责任部门 | 阀点 | 整车色差工作流程图(开发阶段) | 涉及表单 |

|  | G9 |  |  |

| DS | G6-G5 |  | 参见2.1 |

| DS | G5 |  | 参见2.2
参见2.3 |

| SCL/EI | G5 |  | 参见2.4 |

| EI/SCL | G5-G4 |  | 参见2.5
参见2.6 |



| 责任部门 | 阀点 | 整车色差工作流程图（认可阶段） | 涉及表单 |

| DRE | G6 |  | 参见3.1 |

| SCL | G4 |  |  |

| SCL | G4 |  |  |

| SCL | G3 |  |  |

| SCL | G3 |  |  |

| SQE | G3 |  | 参见3.1 |

| SCL | G2 |  |  |

| SCL | G2 |  |  |

|  | G0 |  | 参见3.2 |



| 责任部门 | 阀点 | 整车色差工作流程图（量产阶段） | 涉及表单 |

| 现场实验室 | SOP后 |  |  |

| 现场实验室 |  |  | 参见4.1 |

| 现场实验室 |  |  |  |

| 现场实验室/SCL/SQE |  |  |  |

| SCL/SQE |  |  |  |

| SCL/SQE |  |  |  |

| 现场实验室 |  |  | 参见4.2 |



| 整车色差检查表 | 整车色差检查表 | 整车色差检查表 | 整车色差检查表 | 整车色差检查表 |

| 测试人 | 测试人 | 测试人 | 车型状态： | 下线时间： 月  日 |

| 序号 | 重点区域 | 细分区域 |  | 重点问题汇总 |

| 车型配置/检测光源 | 车型配置/检测光源 | 车型配置/检测光源 |  |  |

| 1 | 仪表板区域 | 仪表板上体 |  |  |

| 1 | 仪表板区域 | 仪表板下体 |  |  |

| 1 | 仪表板区域 | 左右端盖 |  |  |

| 1 | 仪表板区域 | 驾驶侧下饰板 |  |  |

| 1 | 仪表板区域 | 驾驶侧储物盒 |  |  |

| 1 | 仪表板区域 | 手套箱总成 |  |  |

| 1 | 仪表板区域 | 仪表板包覆件 |  |  |

| 1 | 仪表板区域 | 装饰件 |  |  |

| 1 | 仪表板区域 | 仪表板电器件 |  |  |

| 1 | 仪表板区域 | 转向管柱 |  |  |

| 1 | 仪表板区域 | 方向盘本体 |  |  |

| 1 | 仪表板区域 | 安全气囊盖板 |  |  |

| 1 | 仪表板区域 | 娱乐面板 |  |  |

| 2 | 中控区域 | 中控台本体 |  |  |

| 2 | 中控区域 | 暖风机盖板 |  |  |

| 2 | 中控区域 | 中控台包覆件 |  |  |

| 2 | 中控区域 | 手刹区域 |  |  |

| 2 | 中控区域 | 中控台后面板 |  |  |

| 2 | 中控区域 | 中控台电器件 |  |  |

| 3 | 门板区域 | 门板上装 |  |  |

| 3 | 门板区域 | 门板中饰件-织物 |  |  |

| 3 | 门板区域 | 门板中饰件-PVC |  |  |

| 3 | 门板区域 | 门板本体 |  |  |

| 3 | 门板区域 | 门板电器件 |  |  |

| 3 | 门板区域 | 门板装饰件 |  |  |

| 4 | 座椅区域 | 真皮 |  |  |

| 4 | 座椅区域 | 织物 |  |  |

| 4 | 座椅区域 | PVC |  |  |

| 4 | 座椅区域 | 塑料件 |  |  |

| 4 | 座椅区域 | 座椅电器件 |  |  |

| 5 | 行李箱区域 | 衣帽架本体 |  |  |

| 5 | 行李箱区域 | 衣帽架塑料件 |  |  |

| 5 | 行李箱区域 | 行李箱平地毯 |  |  |

| 5 | 行李箱区域 | 行李箱侧饰板 |  |  |

| 5 | 行李箱区域 | 尾门区域 |  |  |

| 5 | 行李箱区域 | 高位刹车灯 |  |  |

| 5 | 行李箱区域 | 座椅背部棉毡 |  |  |

| 6 | 立柱区域 | A柱上饰板 |  |  |

| 6 | 立柱区域 | BC柱上饰板 |  |  |

| 6 | 立柱区域 | D柱上饰板 |  |  |

| 6 | 立柱区域 | 门槛踏板 |  |  |

| 6 | 立柱区域 | 地板地毯 |  |  |

| 6 | 立柱区域 | A柱下饰板 |  |  |

| 6 | 立柱区域 | BC柱下饰板 |  |  |

| 6 | 立柱区域 | D柱下饰板 |  |  |

| 7 | 车顶区域 | 车顶 |  |  |

| 7 | 车顶区域 | 前遮阳板 |  |  |

| 7 | 车顶区域 | 内后视镜 |  |  |

| 7 | 车顶区域 | 眼镜盒 |  |  |

| 7 | 车顶区域 | 顶拉手 |  |  |

| 7 | 车顶区域 | 天窗遮阳板 |  |  |

| 7 | 车顶区域 | 前后顶控灯 |  |  |

| 8 | 外饰区域 | 外轮眉 |  |  |

| 8 | 外饰区域 | 外保险杠 |  |  |

| 8 | 外饰区域 | 外防擦条 |  |  |

| 8 | 外饰区域 | 外三角窗区域 |  |  |

| 8 | 外饰区域 | 不锈钢饰条 |  |  |

| 8 | 外饰区域 | 其他区域 |  |  |

| 主要问题描述 | 主要问题描述 | 主要问题描述 |  |  |

| 主要问题描述 | 主要问题描述 | 主要问题描述 |  |  |

| 主要问题描述 | 主要问题描述 | 主要问题描述 |  |  |

| 注： | 注： | 注： | 注： | 注： |

| 1、细分零件代表该零件区域，不局限于单一零件； | 1、细分零件代表该零件区域，不局限于单一零件； | 1、细分零件代表该零件区域，不局限于单一零件； | 1、细分零件代表该零件区域，不局限于单一零件； | 1、细分零件代表该零件区域，不局限于单一零件； |

| 2、零件如无异常填写“√”，如有色差则填写色差问题并根据重点程度给予C（明显，不合格）或B（不明显，可以接受）的评价； | 2、零件如无异常填写“√”，如有色差则填写色差问题并根据重点程度给予C（明显，不合格）或B（不明显，可以接受）的评价； | 2、零件如无异常填写“√”，如有色差则填写色差问题并根据重点程度给予C（明显，不合格）或B（不明显，可以接受）的评价； | 2、零件如无异常填写“√”，如有色差则填写色差问题并根据重点程度给予C（明显，不合格）或B（不明显，可以接受）的评价； | 2、零件如无异常填写“√”，如有色差则填写色差问题并根据重点程度给予C（明显，不合格）或B（不明显，可以接受）的评价； |

| 3、测试需在AUDIT光源下进行； | 3、测试需在AUDIT光源下进行； | 3、测试需在AUDIT光源下进行； | 3、测试需在AUDIT光源下进行； | 3、测试需在AUDIT光源下进行； |



| 整车色差巡检报告 | 整车色差巡检报告 | 整车色差巡检报告 | 整车色差巡检报告 | 整车色差巡检报告 | 整车色差巡检报告 | 整车色差巡检报告 |

| 测试人： | 测试人： | 测试人： |  |  |  | 月  日-  月  日 |

| 序号 | 重点区域 | 细分区域 | 星期 | 星期 | 星期 | 一周重点问题汇总 |

| 车型配置/检测光源 | 车型配置/检测光源 | 车型配置/检测光源 |  |  |  |  |

| 1 | 仪表板区域 | 仪表板上体 |  |  |  |  |

| 1 | 仪表板区域 | 仪表板下体 |  |  |  |  |

| 1 | 仪表板区域 | 左右端盖 |  |  |  |  |

| 1 | 仪表板区域 | 驾驶侧下饰板 |  |  |  |  |

| 1 | 仪表板区域 | 驾驶侧储物盒 |  |  |  |  |

| 1 | 仪表板区域 | 手套箱 |  |  |  |  |

| 1 | 仪表板区域 | 暖风机盖板 |  |  |  |  |

| 1 | 仪表板区域 | 装饰件 |  |  |  |  |

| 1 | 仪表板区域 | 电器件 |  |  |  |  |

| 1 | 仪表板区域 | 转向管柱 |  |  |  |  |

| 1 | 仪表板区域 | 方向盘本体 |  |  |  |  |

| 1 | 仪表板区域 | 安全气囊盖板 |  |  |  |  |

| 1 | 仪表板区域 | 电器件 |  |  |  |  |

| 2 | 中控区域 | 中控台本体 |  |  |  |  |

| 2 | 中控区域 | 暖风机盖板 |  |  |  |  |

| 2 | 中控区域 | 中控台包覆件 |  |  |  |  |

| 2 | 中控区域 | 手刹区域 |  |  |  |  |

| 2 | 中控区域 | 中控台后面板 |  |  |  |  |

| 2 | 中控区域 | 中控台电器件 |  |  |  |  |

| 3 | 门板区域 | 门板上装 |  |  |  |  |

| 3 | 门板区域 | 门板中饰件-织物 |  |  |  |  |

| 3 | 门板区域 | 门板中饰件-PVC |  |  |  |  |

| 3 | 门板区域 | 门板本体 |  |  |  |  |

| 3 | 门板区域 | 门板电器件 |  |  |  |  |

| 3 | 门板区域 | 门板装饰件 |  |  |  |  |

| 4 | 座椅区域 | 真皮 |  |  |  |  |

| 4 | 座椅区域 | 织物 |  |  |  |  |

| 4 | 座椅区域 | PVC |  |  |  |  |

| 4 | 座椅区域 | 塑料件 |  |  |  |  |

| 4 | 座椅区域 | 座椅电器件 |  |  |  |  |

| 5 | 行李箱区域 | 衣帽架本体 |  |  |  |  |

| 5 | 行李箱区域 | 衣帽架塑料件 |  |  |  |  |

| 5 | 行李箱区域 | 行李箱平地毯 |  |  |  |  |

| 5 | 行李箱区域 | 行李箱侧饰板 |  |  |  |  |

| 5 | 行李箱区域 | 尾门区域 |  |  |  |  |

| 5 | 行李箱区域 | 高位刹车灯 |  |  |  |  |

| 5 | 行李箱区域 | 座椅背部 |  |  |  |  |

| 6 | 立柱区域 | A柱上饰板 |  |  |  |  |

| 6 | 立柱区域 | BC柱上饰板 |  |  |  |  |

| 6 | 立柱区域 | D柱上饰板 |  |  |  |  |

| 6 | 立柱区域 | 门槛踏板 |  |  |  |  |

| 6 | 立柱区域 | 地板地毯 |  |  |  |  |

| 6 | 立柱区域 | A柱下饰板 |  |  |  |  |

| 6 | 立柱区域 | BC柱下饰板 |  |  |  |  |

| 6 | 立柱区域 | D柱下饰板 |  |  |  |  |

| 7 | 车顶区域 | 车顶 |  |  |  |  |

| 7 | 车顶区域 | 前遮阳板 |  |  |  |  |

| 7 | 车顶区域 | 内后视镜 |  |  |  |  |

| 7 | 车顶区域 | 眼镜盒 |  |  |  |  |

| 7 | 车顶区域 | 顶拉手 |  |  |  |  |

| 7 | 车顶区域 | 天窗遮阳板 |  |  |  |  |

| 7 | 车顶区域 | 前后顶控灯 |  |  |  |  |

| 8 | 外饰区域 | 外轮眉 |  |  |  |  |

| 8 | 外饰区域 | 外保险杠 |  |  |  |  |

| 8 | 外饰区域 | 外防擦条 |  |  |  |  |

| 8 | 外饰区域 | 外三角窗区域 |  |  |  |  |

| 8 | 外饰区域 | 不锈钢饰条 |  |  |  |  |

| 8 | 外饰区域 | 其他区域 |  |  |  |  |

| 每日主要问题描述 | 每日主要问题描述 | 每日主要问题描述 |  |  |  |  |

| 注： | 注： | 注： | 注： | 注： | 注： | 注： |

| 1、细分零件代表该零件区域，不局限于单一零件； | 1、细分零件代表该零件区域，不局限于单一零件； | 1、细分零件代表该零件区域，不局限于单一零件； | 1、细分零件代表该零件区域，不局限于单一零件； | 1、细分零件代表该零件区域，不局限于单一零件； | 1、细分零件代表该零件区域，不局限于单一零件； | 1、细分零件代表该零件区域，不局限于单一零件； |

| 2、零件如无异常填写“√”，如有色差则填写色差问题并根据重点程度给予C（明显，不合格）或B（不明显，可以接受）的评价； | 2、零件如无异常填写“√”，如有色差则填写色差问题并根据重点程度给予C（明显，不合格）或B（不明显，可以接受）的评价； | 2、零件如无异常填写“√”，如有色差则填写色差问题并根据重点程度给予C（明显，不合格）或B（不明显，可以接受）的评价； | 2、零件如无异常填写“√”，如有色差则填写色差问题并根据重点程度给予C（明显，不合格）或B（不明显，可以接受）的评价； | 2、零件如无异常填写“√”，如有色差则填写色差问题并根据重点程度给予C（明显，不合格）或B（不明显，可以接受）的评价； | 2、零件如无异常填写“√”，如有色差则填写色差问题并根据重点程度给予C（明显，不合格）或B（不明显，可以接受）的评价； | 2、零件如无异常填写“√”，如有色差则填写色差问题并根据重点程度给予C（明显，不合格）或B（不明显，可以接受）的评价； |

| 3、测试需在AUDIT光源下进行； | 3、测试需在AUDIT光源下进行； | 3、测试需在AUDIT光源下进行； | 3、测试需在AUDIT光源下进行； | 3、测试需在AUDIT光源下进行； | 3、测试需在AUDIT光源下进行； | 3、测试需在AUDIT光源下进行； |

| 4、每天的记录需记录C类和B类问题，根据一周的情况填写一周重点问题汇总（只填写C类问题）。 | 4、每天的记录需记录C类和B类问题，根据一周的情况填写一周重点问题汇总（只填写C类问题）。 | 4、每天的记录需记录C类和B类问题，根据一周的情况填写一周重点问题汇总（只填写C类问题）。 | 4、每天的记录需记录C类和B类问题，根据一周的情况填写一周重点问题汇总（只填写C类问题）。 | 4、每天的记录需记录C类和B类问题，根据一周的情况填写一周重点问题汇总（只填写C类问题）。 | 4、每天的记录需记录C类和B类问题，根据一周的情况填写一周重点问题汇总（只填写C类问题）。 | 4、每天的记录需记录C类和B类问题，根据一周的情况填写一周重点问题汇总（只填写C类问题）。 |
