Repository: kujaxr/obsidian-vault

File: 材料工程师/整车色差工作手册-201808.docx.md
# 整车色差工作手册-201808.docx

整车色差工作手册

版本号: A01

上汽集团乘用车公司

2018年8月

目 录

# 前言

整车色差是一项系统工程，色差工作从设计源头开始，通过设计可行性验证，产品试制认可，整车匹配及持续整改等工作，确保上海汽车集团股份有限公司乘用车公司生产的车辆内饰颜色与光泽达到设计要求，使整车所有内饰零件的颜色与光泽达到目视和谐，符合设计要求并且无明显目视色差

本操作指导书涵盖整车开发流程（GVDP）中各阶段的整车色差工作，包括产品前期开发阶段（G4前），试生产阶段（G0前）和批量生产阶段（G0后）的具体工作内容，明确了各阀点整车色差工作的输出物清单以及输出物签字确认审批工作。

# 整车色差工作流程图

# 前期开发

### 2.1 Color Buck评审

1、 工作内容：

从G6阶段开始，设计部（DS）组织进行Color Buck评审，色彩模型（Color Buck）是指在此阶段根据A面数据模型加工／或调整的全比例内外饰实物模型，其充分反应了最终的内外饰色彩设计方案。通过对其批准，确认内外饰色彩设计、整车颜色、内外部装饰设计。Color Buck评审的输出物是设计Visual D和设计外观样板。

### 2.2 设计Visual D

1、工作内容：

G6-G5阶段，由设计部色彩纹理设计师根据色彩模型（Color Buck）评审结果，编制的对整车外观零件的造型、配置、表面处理方式、色彩、纹理通过图像、文字和编号形式描述的可视化文件，最终归档到ES。

2、输出物模板请见附件一。

### 2.3 设计外观样板发布

1、工作内容：

G6-G5阶段，由设计部色彩纹理设计师根据Visual-D定义中标注的与色彩号、纹理号发布所相对应的实物样板。设计外观样板可以作为比色参考，是工程标准样板的基础，设计外观样板由DS发布并归档至ES。

2、输出物模板请见附件二。

### 2.4工程可行性开发验证

1、工作内容：

G5-G4阶段，技术中心内外饰部（EI）和质量保证本中心实验室（SCL）负责对新项目中涉及到的新材质/新颜色/新皮纹进行开发验证，最终结果以SCL开发报告形式归档，并分发DS和EI。

2、输出物模板请见附件三。

3、项目阶段新材质/新颜色/新皮纹开发清单模板如下。

### 2.5新项目零部件外观定义

1、工作内容：

 G5-G4阶段，内外饰零件色彩纹理定义表（简称ARS）由技术中心内外饰部（EI）发布，对上海汽车所有新车型内外饰零件的外观材料、颜色、皮纹、光泽度、表面工艺等属性进行完整定义，ARS需由EI，SCL和QAM部门共同签署才可归档并发布。

2、输出物清单请见附件四。

### 2.6新项目工程色板发布

1、工作内容：

 G5-G4阶段，工程标准样板由技术中心内外饰部（简称EI）依据SCL前期开发结果和设计外观样板的表面外观复制而成的样板，包括颜色、光泽、触觉、结构和皮纹，可以取样自成品零件或由成品零件代表。工程标准样板需由EI和SCL共同签署后才能归档并下发。

2、输出物清单请见附件五。

3、新项目工程色板清单如下。

# 工程试制生产

### 零部件外观认可

工作内容：

零部件认可阶段主要是内外饰零件在ESO和PPAP阶段的颜色、光泽的测量、认可工作；SCL应对送样的整车内外饰零件进行测量，按照色差标准（SMTC 5 400 002），目视标准（SMTC 5 400 013）和工程色板定义的要求，给出评判结论，并体现在中心实验室零部件OTS和PPAP报告上。对于送样不合格零件，SCL负责不合格零件整改，SQE负责整改件切换装车上线。

若零件认可认为存在整车色差匹配风险，需填写风险报告并告知项目管理，在项目会上进行通报；并根据决策结果推动供应商进行整改。

2、输出物清单请见附件六，附件七和附件八。

### 整车色差认可

工作内容：

从PPV（G4）起中心实验室对新车型试各阶段装车时内外饰零件颜色与光泽度的检测与认可，对发现的重点问题，SCL负责不合格零件整改，SQE负责整改零件切换上线。中心实验室负责对新车型每个造车阶段整车色差状态开具整车色差认可报告。

2、输出物清单请见附件九。

# 批量生产

### 4.1现场每日零件和整车色差巡检

1、工作内容：

项目SOP后，现场实验室需对每种车型每月至少评判一辆，对明显有色差的内饰零件作为整改的重点，SCL确定整改方向，SQE负责推动相关供应商进行整改并切换上线。

2、输出物清单请见附件十和附件十一。

### 4.2 量产整车色差抽检报告

1、工作内容：

现场实验室每月至少测量一辆整车上的所有零件，通过目测和实际测量，形成整车色差报告，分发中心实验室和SQE。

2、输出物清单请见附件十二。

### 附件一 设计Visual D

### 附件二 设计外观样板

### 附件三 中心实验室前期开发报告

### 附件四 内外饰零件色彩纹理定义表（ARS）

### 附件五 工程外观样板

### 附件六 中心实验室零部件ESO认可报告

### 附件七 中心实验室零部件PPAP认可报告

### 附件八 中心实验室风险报告

### 附件九 中心实验室整车色差认可报告

### 附件十 现场实验室周报汇报模板

### 附件十一 问题供应商整改报告

### 附件十二 现场实验室色差抽检报告

| 责任部门 | 阀点 | 整车色差工作流程图(开发阶段) | 涉及表单 |

|  | G9 |  |  |

| DS | G6 |  | 参见2.1 |

| DS | G5 |  | 参见2.2
参见2.3 |

| SCL/EI | G5 |  | 参见2.4 |

| EI/SCL | G4 |  | 参见2.5
参见2.6 |



| 责任部门 | 阀点 | 整车色差工作流程图（认可阶段） | 涉及表单 |

| DRE | G6 |  | 参见3.1 |

| SCL | G4 |  |  |

| SCL | G4 |  |  |

| SCL | G3 |  |  |

| SCL | G3 |  |  |

| SQE | G3 |  | 参见3.1 |

| SCL | G2 |  |  |

| SCL | G2 |  |  |

|  | G0 |  | 参见3.2 |



| 责任部门 | 阀点 | 整车色差工作流程图（量产阶段） | 涉及表单 |

| 现场实验室 | SOP后 |  |  |

| 现场实验室 |  |  | 参见4.1 |

| 现场实验室/SCL/SQE |  |  |  |

| SCL/SQE |  |  |  |

| SCL/SQE |  |  |  |

| 现场实验室 |  |  | 参见4.2 |



| 整车色差检查表 | 整车色差检查表 | 整车色差检查表 | 整车色差检查表 | 整车色差检查表 |

| 测试人 | 测试人 | 测试人 | 车型状态： | 下线时间： 月  日 |

| 序号 | 重点区域 | 细分区域 |  | 重点问题汇总 |

| 车型配置/检测光源 | 车型配置/检测光源 | 车型配置/检测光源 |  |  |

| 1 | 仪表板区域 | 仪表板上体 |  |  |

| 1 | 仪表板区域 | 仪表板下体 |  |  |

| 1 | 仪表板区域 | 左右端盖 |  |  |

| 1 | 仪表板区域 | 驾驶侧下饰板 |  |  |

| 1 | 仪表板区域 | 驾驶侧储物盒 |  |  |

| 1 | 仪表板区域 | 手套箱总成 |  |  |

| 1 | 仪表板区域 | 仪表板包覆件 |  |  |

| 1 | 仪表板区域 | 装饰件 |  |  |

| 1 | 仪表板区域 | 仪表板电器件 |  |  |

| 1 | 仪表板区域 | 转向管柱 |  |  |

| 1 | 仪表板区域 | 方向盘本体 |  |  |

| 1 | 仪表板区域 | 安全气囊盖板 |  |  |

| 1 | 仪表板区域 | 娱乐面板 |  |  |

| 2 | 中控区域 | 中控台本体 |  |  |

| 2 | 中控区域 | 暖风机盖板 |  |  |

| 2 | 中控区域 | 中控台包覆件 |  |  |

| 2 | 中控区域 | 手刹区域 |  |  |

| 2 | 中控区域 | 中控台后面板 |  |  |

| 2 | 中控区域 | 中控台电器件 |  |  |

| 3 | 门板区域 | 门板上装 |  |  |

| 3 | 门板区域 | 门板中饰件-织物 |  |  |

| 3 | 门板区域 | 门板中饰件-PVC |  |  |

| 3 | 门板区域 | 门板本体 |  |  |

| 3 | 门板区域 | 门板电器件 |  |  |

| 3 | 门板区域 | 门板装饰件 |  |  |

| 4 | 座椅区域 | 真皮 |  |  |

| 4 | 座椅区域 | 织物 |  |  |

| 4 | 座椅区域 | PVC |  |  |

| 4 | 座椅区域 | 塑料件 |  |  |

| 4 | 座椅区域 | 座椅电器件 |  |  |

| 5 | 后备箱区域 | 衣帽架本体 |  |  |

| 5 | 后备箱区域 | 衣帽架塑料件 |  |  |

| 5 | 后备箱区域 | 行李箱平地毯 |  |  |

| 5 | 后备箱区域 | 行李箱侧饰板 |  |  |

| 5 | 后备箱区域 | 尾门区域 |  |  |

| 5 | 后备箱区域 | 座椅背部 |  |  |

| 6 | 立柱区域 | A下 |  |  |

| 6 | 立柱区域 | BC下 |  |  |

| 6 | 立柱区域 | D下 |  |  |

| 6 | 立柱区域 | 门槛踏板 |  |  |

| 6 | 立柱区域 | 地板地毯 |  |  |

| 7 | 车顶区域 | A上 |  |  |

| 7 | 车顶区域 | BC上 |  |  |

| 7 | 车顶区域 | D上 |  |  |

| 7 | 车顶区域 | 车顶 |  |  |

| 7 | 车顶区域 | 前遮阳板 |  |  |

| 7 | 车顶区域 | 内后视镜 |  |  |

| 7 | 车顶区域 | 眼镜盒 |  |  |

| 7 | 车顶区域 | 顶拉手 |  |  |

| 7 | 车顶区域 | 天窗遮阳板 |  |  |

| 7 | 车顶区域 | 前后顶灯 |  |  |

| 8 | 外饰区域 | 外轮眉 |  |  |

| 8 | 外饰区域 | 外保险杠 |  |  |

| 8 | 外饰区域 | 外防擦条 |  |  |

| 8 | 外饰区域 | 外三角窗区域 |  |  |

| 8 | 外饰区域 | 不锈钢饰条 |  |  |

| 8 | 外饰区域 | 其他区域 |  |  |

| 主要问题描述 | 主要问题描述 | 主要问题描述 |  |  |

| 主要问题描述 | 主要问题描述 | 主要问题描述 |  |  |

| 主要问题描述 | 主要问题描述 | 主要问题描述 |  |  |

| 注： | 注： | 注： | 注： | 注： |

| 1、细分零件代表该零件区域，不局限于单一零件； | 1、细分零件代表该零件区域，不局限于单一零件； | 1、细分零件代表该零件区域，不局限于单一零件； | 1、细分零件代表该零件区域，不局限于单一零件； | 1、细分零件代表该零件区域，不局限于单一零件； |

| 2、零件如无异常填写“√”，如有色差则填写色差问题并根据重点程度给予C（明显，不合格）或B（不明显，可以接受）的评价； | 2、零件如无异常填写“√”，如有色差则填写色差问题并根据重点程度给予C（明显，不合格）或B（不明显，可以接受）的评价； | 2、零件如无异常填写“√”，如有色差则填写色差问题并根据重点程度给予C（明显，不合格）或B（不明显，可以接受）的评价； | 2、零件如无异常填写“√”，如有色差则填写色差问题并根据重点程度给予C（明显，不合格）或B（不明显，可以接受）的评价； | 2、零件如无异常填写“√”，如有色差则填写色差问题并根据重点程度给予C（明显，不合格）或B（不明显，可以接受）的评价； |

| 3、测试需在AUDIT光源下进行； | 3、测试需在AUDIT光源下进行； | 3、测试需在AUDIT光源下进行； | 3、测试需在AUDIT光源下进行； | 3、测试需在AUDIT光源下进行； |



| 整车色差巡检报告 | 整车色差巡检报告 | 整车色差巡检报告 | 整车色差巡检报告 | 整车色差巡检报告 | 整车色差巡检报告 | 整车色差巡检报告 |

| 测试人： | 测试人： | 测试人： |  |  |  | 月  日-  月  日 |

| 序号 | 重点区域 | 细分区域 | 星期 | 星期 | 星期 | 一周重点问题汇总 |

| 车型配置/检测光源 | 车型配置/检测光源 | 车型配置/检测光源 |  |  |  |  |

| 1 | 仪表板区域 | 仪表板上体 |  |  |  |  |

| 1 | 仪表板区域 | 仪表板下体 |  |  |  |  |

| 1 | 仪表板区域 | 左右端盖 |  |  |  |  |

| 1 | 仪表板区域 | 驾驶侧下饰板 |  |  |  |  |

| 1 | 仪表板区域 | 驾驶侧储物盒 |  |  |  |  |

| 1 | 仪表板区域 | 手套箱 |  |  |  |  |

| 1 | 仪表板区域 | 暖风机盖板 |  |  |  |  |

| 1 | 仪表板区域 | 装饰件 |  |  |  |  |

| 1 | 仪表板区域 | 电器件 |  |  |  |  |

| 1 | 仪表板区域 | 转向管柱 |  |  |  |  |

| 1 | 仪表板区域 | 方向盘本体 |  |  |  |  |

| 1 | 仪表板区域 | 安全气囊盖板 |  |  |  |  |

| 1 | 仪表板区域 | 电器件 |  |  |  |  |

| 2 | 中控区域 | 中控台本体 |  |  |  |  |

| 2 | 中控区域 | 暖风机盖板 |  |  |  |  |

| 2 | 中控区域 | 中控台包覆件 |  |  |  |  |

| 2 | 中控区域 | 手刹区域 |  |  |  |  |

| 2 | 中控区域 | 中控台后面板 |  |  |  |  |

| 2 | 中控区域 | 中控台电器件 |  |  |  |  |

| 3 | 门板区域 | 门板上装 |  |  |  |  |

| 3 | 门板区域 | 门板中饰件-织物 |  |  |  |  |

| 3 | 门板区域 | 门板中饰件-PVC |  |  |  |  |

| 3 | 门板区域 | 门板本体 |  |  |  |  |

| 3 | 门板区域 | 门板电器件 |  |  |  |  |

| 3 | 门板区域 | 门板装饰件 |  |  |  |  |

| 4 | 座椅区域 | 真皮 |  |  |  |  |

| 4 | 座椅区域 | 织物 |  |  |  |  |

| 4 | 座椅区域 | PVC |  |  |  |  |

| 4 | 座椅区域 | 塑料件 |  |  |  |  |

| 4 | 座椅区域 | 座椅电器件 |  |  |  |  |

| 5 | 行李箱区域 | 衣帽架本体 |  |  |  |  |

| 5 | 行李箱区域 | 衣帽架塑料件 |  |  |  |  |

| 5 | 行李箱区域 | 行李箱平地毯 |  |  |  |  |

| 5 | 行李箱区域 | 行李箱侧饰板 |  |  |  |  |

| 5 | 行李箱区域 | 尾门区域 |  |  |  |  |

| 5 | 行李箱区域 | 座椅背部 |  |  |  |  |

| 6 | 立柱区域 | A下 |  |  |  |  |

| 6 | 立柱区域 | BC下 |  |  |  |  |

| 6 | 立柱区域 | D下 |  |  |  |  |

| 6 | 立柱区域 | 门槛踏板 |  |  |  |  |

| 6 | 立柱区域 | 地板地毯 |  |  |  |  |

| 7 | 车顶区域 | A上 |  |  |  |  |

| 7 | 车顶区域 | BC上 |  |  |  |  |

| 7 | 车顶区域 | D上 |  |  |  |  |

| 7 | 车顶区域 | 车顶 |  |  |  |  |

| 7 | 车顶区域 | 前遮阳板 |  |  |  |  |

| 7 | 车顶区域 | 内后视镜 |  |  |  |  |

| 7 | 车顶区域 | 眼镜盒 |  |  |  |  |

| 7 | 车顶区域 | 顶拉手 |  |  |  |  |

| 7 | 车顶区域 | 天窗遮阳板 |  |  |  |  |

| 7 | 车顶区域 | 前后顶灯 |  |  |  |  |

| 8 | 外饰区域 | 外轮眉 |  |  |  |  |

| 8 | 外饰区域 | 外保险杠 |  |  |  |  |

| 8 | 外饰区域 | 外防擦条 |  |  |  |  |

| 8 | 外饰区域 | 外三角窗区域 |  |  |  |  |

| 8 | 外饰区域 | 不锈钢饰条 |  |  |  |  |

| 8 | 外饰区域 | 其他区域 |  |  |  |  |

| 每日主要问题描述 | 每日主要问题描述 | 每日主要问题描述 |  |  |  |  |

| 注： | 注： | 注： | 注： | 注： | 注： | 注： |

| 1、细分零件代表该零件区域，不局限于单一零件； | 1、细分零件代表该零件区域，不局限于单一零件； | 1、细分零件代表该零件区域，不局限于单一零件； | 1、细分零件代表该零件区域，不局限于单一零件； | 1、细分零件代表该零件区域，不局限于单一零件； | 1、细分零件代表该零件区域，不局限于单一零件； | 1、细分零件代表该零件区域，不局限于单一零件； |

| 2、零件如无异常填写“√”，如有色差则填写色差问题并根据重点程度给予C（明显，不合格）或B（不明显，可以接受）的评价； | 2、零件如无异常填写“√”，如有色差则填写色差问题并根据重点程度给予C（明显，不合格）或B（不明显，可以接受）的评价； | 2、零件如无异常填写“√”，如有色差则填写色差问题并根据重点程度给予C（明显，不合格）或B（不明显，可以接受）的评价； | 2、零件如无异常填写“√”，如有色差则填写色差问题并根据重点程度给予C（明显，不合格）或B（不明显，可以接受）的评价； | 2、零件如无异常填写“√”，如有色差则填写色差问题并根据重点程度给予C（明显，不合格）或B（不明显，可以接受）的评价； | 2、零件如无异常填写“√”，如有色差则填写色差问题并根据重点程度给予C（明显，不合格）或B（不明显，可以接受）的评价； | 2、零件如无异常填写“√”，如有色差则填写色差问题并根据重点程度给予C（明显，不合格）或B（不明显，可以接受）的评价； |

| 3、测试需在AUDIT光源下进行； | 3、测试需在AUDIT光源下进行； | 3、测试需在AUDIT光源下进行； | 3、测试需在AUDIT光源下进行； | 3、测试需在AUDIT光源下进行； | 3、测试需在AUDIT光源下进行； | 3、测试需在AUDIT光源下进行； |

| 4、每天的记录需记录C类和B类问题，根据一周的情况填写一周重点问题汇总（只填写C类问题）。 | 4、每天的记录需记录C类和B类问题，根据一周的情况填写一周重点问题汇总（只填写C类问题）。 | 4、每天的记录需记录C类和B类问题，根据一周的情况填写一周重点问题汇总（只填写C类问题）。 | 4、每天的记录需记录C类和B类问题，根据一周的情况填写一周重点问题汇总（只填写C类问题）。 | 4、每天的记录需记录C类和B类问题，根据一周的情况填写一周重点问题汇总（只填写C类问题）。 | 4、每天的记录需记录C类和B类问题，根据一周的情况填写一周重点问题汇总（只填写C类问题）。 | 4、每天的记录需记录C类和B类问题，根据一周的情况填写一周重点问题汇总（只填写C类问题）。 |

File: 材料工程师/新ADV材料大纲模块化模板20201027-黄亚蒙.xlsx.md
# 新ADV材料大纲模块化模板20201027-黄亚蒙.xlsx

|  |  |  |  | 表单对应的材料标准，注意与SMTC标准核对 |  |  |
|  |  |  |  | 2 | 总成要求、法规要求 |  |
|  |  |  |  | 3 | TPS橡胶要求模板 | SMTC 5 320 024-2017(V5) |
|  |  |  |  | 4 | 胶带 | SMTC 5 310 026-2017（V4) Type III |
|  |  |  |  | 5 | 螺栓 | GB/T 3098.1-2010 |
|  |  |  |  | 6 | 螺母 | GB/T 3098.2-2015 |
|  |  |  |  | 7 | 自攻钉 | GB/T 3098.5-2016 |
|  |  |  |  | 8 | 卡簧卡箍 | DIN 3021-1 |
|  |  |  |  | 9 | PC/ABS | SMTC 5 310 017-2018(V6)-II |
|  |  |  |  | 10 | ABS | SMTC 5 310 021-2018(V6)-Ⅲ |
|  |  |  |  | 11 | PA6-GF30 | SMTC 5 310 025-2019 (V6)-PA6-007 |
|  |  |  |  | 12 | 外饰油漆 | SMTC 5 300 001-2019(V6) |
|  |  |  |  | 13 | POM | SMTC 5 310 020 2017(V5) |
|  |  |  |  | 14 | PMMA | SMTC 5 310 022-2017(V5) |
|  |  |  |  | 15 | PP-T20 | SMTC 5 310 014—2016（V6） |
|  |  |  |  | 16 | 不同金属涂层表面保护要求 | SMTC 5 100 003-2017（V4） |
|  |  |  |  | 17 | 外饰电镀 | SMTC 5 300 003- 2020（V6）
类型号：B-1 |
|  |  |  |  | 18 | PC | SMTC 5 310 028-2017(V3) |
|  |  |  |  | 19 | EPP | SMTC 5 310 048-2017(V1) |
|  |  |  |  | 20 | ASA | SMTC 5 310 027-2017(V5) |
|  |  |  |  | 21 | PP-EPDM-T30 | SMTC 5 310 018-2017(V6) |
|  |  |  |  | 22 | PP-EPDM-T15 | SMTC 5 310 004-2018(V6) |
|  |  |  |  | 23 | EPDM橡胶 | SMTC 5 310 040-2013(V3) |
|  |  |  |  | 24 | EPDM泡棉 | SMTC 5 310 053-2017(V1) |
|  |  |  |  |  | PP-LGF50 | SMTC 5 310 041-2019(V4) |
| 序号 | 零件名称 | 材料牌号/名称 | ADV试验条目 | ADV试验子条目 | 要求/限值 | 技术要求/协议编号 | 技术要求/协议名称 | 试验规范编号 | 试验规范名称 | 分析/试验地点/单位 | 试验样件数量 | 分析/认证类型 | 试验开始时间 | 试验结束时间 | 备注 |
| 1 | 总成性能要求 | / | / | 低温性能 | 不允许出现裂纹缺损、变形、伤痕、收缩等缺陷；表面不应有明显的颜色改变。 | -40℃温度箱内存放24小时后回复至室温评价。 | -40℃温度箱内存放24小时后回复至室温评价。 | SMTC 6 330 021 | 抗热老化测试-普通标准 |  |  |  |  |  |  |
|  |  | / | / | 高温性能 |  | 90℃温度箱内存放24小时后回复至室温评价 | 90℃温度箱内存放24小时后回复至室温评价 | SMTC 6 330 021 | 抗热老化测试-普通标准 |  |  |  |  |  |  |
|  |  | / | / | 耐候交变试验 |  | 按标准要求，循环50周期，回复至室温后评价。 | 按标准要求，循环50周期，回复至室温后评价。 | SMTC 5 400 005-2013（V2）方法A | 汽车零件耐候交变实验-方法A |  |  |  |  |  |  |
| 2 | / | / | 禁限用物质检测 | ELV | 详见标准 | SMTC 5 500 001 | 汽车零件和材料中禁用限用危险物质 | / | / |  |  |  |  |  |  |
| 3 | / | / | 禁限用物质检测 | Reach | 详见标准 | SMTC 5 500 002 | 整车及零部件REACH法规实施指南 | / | / |  |  |  |  |  |  |
| 4 | / | / | 外观 | 外观 | 零件表面无毛刺、飞边、缩印、破裂等缺陷。 | 图纸 | 图纸 | / | / |  |  |  |  |  |  |
| 5 | / | / | 外观 | 颜色 | 符合工程定义要求 | 图纸 | 图纸 | / | / |  |  |  |  |  |  |
| 序号 | 零件名称 | 材料牌号/名称 | ADV试验条目 | ADV试验子条目 | 要求/限值 | 技术要求/协议编号 | 技术要求/协议名称 | 试验规范编号 | 试验规范名称 | 分析/试验地点/单位 | 试验样件数量 | 分析/认证类型 | 试验开始时间 | 试验结束时间 | 备注 |  |  |  |  |
| 2 | 密封条 | TPS
70AE | 物理性能 | Shore A 硬度 | 67±5 A | SMTC 5 320 024-2017(V5) | 热塑性弹性体（TPE）材料要求 | ISO 7619-1 |  硫化橡胶或热塑性橡胶 压痕硬度的测定 |  |  |  |  |  |  |  |  |  |  |
|  |  |  | 物理性能 | 密度 | 0.95-1.00 g/cm3 | SMTC 5 320 024-2017(V5) | 热塑性弹性体（TPE）材料要求 | ISO 1183-1 | 非金属密度测试方法 |  |  |  |  |  |  |  |  |  |  |
|  |  |  | 机械性能 | 拉伸强度/Mpa | ≥4 MPa | SMTC 5 320 024-2017(V5) | 热塑性弹性体（TPE）材料要求 | ISO 37 | 硫化橡胶或热塑性橡胶 拉伸应力应变特性的测定 |  |  |  |  |  |  |  |  |  |  |
|  |  |  | 机械性能 | 断裂伸长率/% | ≥300% | SMTC 5 320 024-2017(V5) | 热塑性弹性体（TPE）材料要求 | ISO 37 | 硫化橡胶或热塑性橡胶 拉伸应力应变特性的测定 |  |  |  |  |  |  |  |  |  |  |
|  |  |  | 物理性能 | Shore A 硬度（100℃×168h） |  ±5 | SMTC 5 320 024-2017(V5) | 热塑性弹性体（TPE）材料要求 | ISO 7619-1 |  硫化橡胶或热塑性橡胶 压痕硬度的测定 |  |  |  |  |  |  |  |  |  |  |
|  |  |  | 机械性能 | 拉伸强度（100℃×168h） | ≥-30% | SMTC 5 320 024-2017(V5) | 热塑性弹性体（TPE）材料要求 | ISO 37 | 硫化橡胶或热塑性橡胶 拉伸应力应变特性的测定 |  |  |  |  |  |  |  |  |  |  |
|  |  |  | 机械性能 | 断裂伸长率（100℃×168h） | ≥-35% | SMTC 5 320 024-2017(V5) | 热塑性弹性体（TPE）材料要求 | ISO 37 | 硫化橡胶或热塑性橡胶 拉伸应力应变特性的测定 |  |  |  |  |  |  |  |  |  |  |
|  |  |  | 物理性能 | Shore A 硬度（85℃×1008h） | -8~+8 | SMTC 5 320 024-2017(V5) | 热塑性弹性体（TPE）材料要求 | ISO 7619-1 |  硫化橡胶或热塑性橡胶 压痕硬度的测定 |  |  |  |  |  |  |  |  |  |  |
|  |  |  | 机械性能 | 拉伸强度（85℃×1008h） | ≥-40% | SMTC 5 320 024-2017(V5) | 热塑性弹性体（TPE）材料要求 | ISO 37 | 硫化橡胶或热塑性橡胶 拉伸应力应变特性的测定 |  |  |  |  |  |  |  |  |  |  |
|  |  |  | 机械性能 | 断裂伸长率（85℃×1008h） | ≥-40% | SMTC 5 320 024-2017(V5) | 热塑性弹性体（TPE）材料要求 | ISO 37 | 硫化橡胶或热塑性橡胶 拉伸应力应变特性的测定 |  |  |  |  |  |  |  |  |  |  |
|  |  |  | 机械性能 | 100%定伸强度 | ≥1.5 Mpa | SMTC 5 320 024-2017(V5) | 热塑性弹性体（TPE）材料要求 | ISO 37 | 硫化橡胶或热塑性橡胶 拉伸应力应变特性的测定 |  |  |  |  |  |  |  |  |  |  |
|  |  |  | 机械性能 | 直角撕裂强度 | ≥8 kN/m | SMTC 5 320 024-2017(V5) | 热塑性弹性体（TPE）材料要求 | ISO 34-1 | 橡胶和弹性体 抗撕裂性能测试方法 |  |  |  |  |  |  |  |  |  |  |
|  |  |  | 机械性能 | 耐臭氧老化 | 无裂纹 | SMTC 5 320 024-2017(V5) | 热塑性弹性体（TPE）材料要求 | SMTC 5 261 004 | 弹性体材料耐臭氧能力测试规范 |  |  |  |  |  |  |  |  |  |  |
|  |  |  | 机械性能 | 低温性能 | 弯折无裂纹 | SMTC 5 320 024-2017(V5) | 热塑性弹性体（TPE）材料要求 | SMTC 5 320 024-2017(V5) | 热塑性弹性体（TPE）材料要求 |  |  |  |  |  |  |  |  |  |  |
|  |  |  | 物理性能 | 玻璃化转变温度Tg | ≤-40 ℃ | SMTC 5 320 024-2017(V5) | 热塑性弹性体（TPE）材料要求 | SMTC 5 320 024 | 热塑性弹性体（TPE）材料要求 |  |  |  |  |  |  |  |  |  |  |
|  |  |  | 物理性能 | 热失重分析 | / | SMTC 5 320 024-2017(V5) | 热塑性弹性体（TPE）材料要求 | SMTC 5 320 024 | 热塑性弹性体（TPE）材料要求 |  |  |  |  |  |  |  |  |  |  |
|  |  |  | 物理性能 | 阻燃性能 | ＜100mm/min | SMTC 5 320 024-2017(V5) | 热塑性弹性体（TPE）材料要求 | SMTC 5 400 008 |  汽车内饰材料的燃烧特性 |  |  |  |  |  |  |  |  |  |  |
| 19 |  | PP+EPDM/Santoprene Ruber 101-87 | 材料定性 | GCMS | TPV | SMTC 5 320 024-2017(V5) | 热塑性弹性体（TPE）材料要求 | SMTC 5 400 023 | 塑料及弹性体的气象色谱和质谱联用技术 |  |  |  |  |  |  |  |  |  |  |
|  |  |  | 物理性能 | Shore A 硬度 | 87±5 | SMTC 5 320 024-2017(V5) | 热塑性弹性体（TPE）材料要求 | ISO 7619-1 | 硫化橡胶或热塑性橡胶 压痕硬度的测定 |  |  |  |  |  |  |  |  |  |  |
|  |  |  | 机械性能 | 拉伸强度/Mpa | ≥7 | SMTC 5 320 024-2017(V5) | 热塑性弹性体（TPE）材料要求 | ISO 37 | 硫化橡胶或热塑性橡胶 拉伸应力应变特性的测定 |  |  |  |  |  |  |  |  |  |  |
|  |  |  | 机械性能 | 断裂伸长率/% | ≥300 | SMTC 5 320 024-2017(V5) | 热塑性弹性体（TPE）材料要求 | ISO 37 | 硫化橡胶或热塑性橡胶 拉伸应力应变特性的测定 |  |  |  |  |  |  |  |  |  |  |
|  |  |  | 机械性能 | 100%定伸强度 | ≥3 | SMTC 5 320 024-2017(V5) | 热塑性弹性体（TPE）材料要求 | ISO 37 | 硫化橡胶或热塑性橡胶 拉伸应力应变特性的测定 |  |  |  |  |  |  |  |  |  |  |
|  | TPV，类型3 |  | 物理性能 | Shore A 硬度（130℃×168h） | ±5 | SMTC 5 320 024-2017(V5) | 热塑性弹性体（TPE）材料要求 | ISO 7619-1 | 硫化橡胶或热塑性橡胶 压痕硬度的测定 |  |  |  |  |  |  |  |  |  |  |
|  |  |  | 机械性能 | 拉伸强度（130℃×168h）/% | ≥-30% | SMTC 5 320 024-2017(V5) | 热塑性弹性体（TPE）材料要求 | ISO 37 | 硫化橡胶或热塑性橡胶 拉伸应力应变特性的测定 |  |  |  |  |  |  |  |  |  |  |
|  |  |  | 机械性能 | 断裂伸长率（130℃×168h）/% | ≥-35% | SMTC 5 320 024-2017(V5) | 热塑性弹性体（TPE）材料要求 | ISO 37 | 硫化橡胶或热塑性橡胶 拉伸应力应变特性的测定 |  |  |  |  |  |  |  |  |  |  |
|  |  |  | 机械性能 | 直角撕裂强度 | ≥10 kN/m | SMTC 5 320 024-2017(V5) | 热塑性弹性体（TPE）材料要求 | ISO 34-1方法B | 橡胶和弹性体 抗撕裂性能测试方法 |  |  |  |  |  |  |  |  |  |  |
|  |  |  | 机械性能 | 压缩永久变形
70℃保持22h | ≤70% | SMTC 5 320 024-2017(V5) | 热塑性弹性体（TPE）材料要求 | SMTC 5 400 239 | 橡胶压缩永久变形测试方法 |  |  |  |  |  |  |  |  |  |  |
|  |  |  | 材质鉴定 | 玻璃化转变温度/℃ | 依据图纸设计 | SMTC 5 320 024-2017(V5) | 热塑性弹性体（TPE）材料要求 | ISO11357-3 | 塑料-差动扫描热量法(DSC) |  |  |  |  |  |  |  |  |  |  |
|  |  |  | 物理性能 | 密度 | 依据试样 | SMTC 5 320 024-2017(V5) | 热塑性弹性体（TPE）材料要求 | ISO 1183-1浮力
法 | 塑料-非泡沫塑料密度的测定方法 |  |  |  |  |  |  |  |  |  |  |
|  |  |  | 物理性能 | 热失重分析 | 依据试样 | SMTC 5 320 024-2017(V5) | 热塑性弹性体（TPE）材料要求 | ASTM E2402 | 热重分析仪的质量损耗和剩余量测量验证的标准试验方法 |  |  |  |  |  |  |  |  |  |  |
|  |  |  | 机械性能 | 耐臭氧老化 | 无裂纹 | SMTC 5 320 024-2017(V5) | 热塑性弹性体（TPE）材料要求 | SMTC 5 261 004 | 弹性体材料耐臭氧能力测试规范 |  |  |  |  |  |  |  |  |  |  |
|  |  |  | 耐候性能 | 耐光照性能 | 与交货状态相比，零件的表面不允许有变化，例如：颜色变化、涂层粉化和/或裂纹现象。灰色标度等级≥4级 | SMTC 5 320 024-2017(V5) | 热塑性弹性体（TPE）材料要求 | SAE J2527-2017 | 用可控辐照度的氙弧装置加速照射汽车外部材料的性能标准 |  |  |  |  |  |  |  |  |  |  |
|  |  |  | 机械性能 | 低温性能 | 弯折无裂纹 | SMTC 5 320 040-2017(V2) | 与空气接触橡胶材料要求 | SMTC 5 320 040-2017(V2) | 与空气接触橡胶材料要求 |  |  |  |  |  |  |  |  |  |  |
|  | TPV，类型2 |  | 机械性能 | 拉伸强度/Mpa | ≥4 | SMTC 5 320 024-2017(V5) | 热塑性弹性体（TPE）材料要求 | ISO 37 | 硫化橡胶或热塑性橡胶 拉伸应力应变特性的测定 |  |  |  |  |  |  |  |  |  |  |
|  |  |  | 机械性能 | 断裂伸长率/% | ≥300 | SMTC 5 320 024-2017(V5) | 热塑性弹性体（TPE）材料要求 | ISO 37 | 硫化橡胶或热塑性橡胶 拉伸应力应变特性的测定 |  |  |  |  |  |  |  |  |  |  |
|  |  |  | 机械性能 | 100%定伸强度 | ≥1.5 | SMTC 5 320 024-2017(V5) | 热塑性弹性体（TPE）材料要求 | ISO 37 | 硫化橡胶或热塑性橡胶 拉伸应力应变特性的测定 |  |  |  |  |  |  |  |  |  |  |
|  |  |  | 物理性能 | Shore A 硬度（130℃×168h） | ±5 | SMTC 5 320 024-2017(V5) | 热塑性弹性体（TPE）材料要求 | ISO 7619-1 | 硫化橡胶或热塑性橡胶 压痕硬度的测定 |  |  |  |  |  |  |  |  |  |  |
|  |  |  | 机械性能 | 拉伸强度（130℃×168h）/% | ≥-30% | SMTC 5 320 024-2017(V5) | 热塑性弹性体（TPE）材料要求 | ISO 37 | 硫化橡胶或热塑性橡胶 拉伸应力应变特性的测定 |  |  |  |  |  |  |  |  |  |  |
|  |  |  | 机械性能 | 断裂伸长率（130℃×168h）/% | ≥-35% | SMTC 5 320 024-2017(V5) | 热塑性弹性体（TPE）材料要求 | ISO 37 | 硫化橡胶或热塑性橡胶 拉伸应力应变特性的测定 |  |  |  |  |  |  |  |  |  |  |
|  |  |  | 物理性能 | Shore A 硬度（130℃×1008h） | ±8 | SMTC 5 320 024-2017(V5) | 热塑性弹性体（TPE）材料要求 | ISO 7619-1 | 硫化橡胶或热塑性橡胶 压痕硬度的测定 |  |  |  |  |  |  |  |  |  |  |
|  |  |  | 机械性能 | 拉伸强度（130℃×1008h）/% | ≥-40% | SMTC 5 320 024-2017(V5) | 热塑性弹性体（TPE）材料要求 | ISO 37 | 硫化橡胶或热塑性橡胶 拉伸应力应变特性的测定 |  |  |  |  |  |  |  |  |  |  |
|  |  |  | 机械性能 | 断裂伸长率（130℃×1008h）/% | ≥-40% | SMTC 5 320 024-2017(V5) | 热塑性弹性体（TPE）材料要求 | ISO 37 | 硫化橡胶或热塑性橡胶 拉伸应力应变特性的测定 |  |  |  |  |  |  |  |  |  |  |
|  |  |  | 机械性能 | 直角撕裂强度 | ≥8 kN/m | SMTC 5 320 024-2017(V5) | 热塑性弹性体（TPE）材料要求 | ISO 34-1方法B | 橡胶和弹性体 抗撕裂性能测试方法 |  |  |  |  |  |  |  |  |  |  |
|  |  |  | 机械性能 | 压缩永久变形
70℃保持22h | ≤60% | SMTC 5 320 024-2017(V5) | 热塑性弹性体（TPE）材料要求 | SMTC 5 400 239 |  |  |  |  |  |  |  |  |  |  |  |
|  |  |  | 材质鉴定 | 玻璃化转变温度/℃ | 依据图纸设计 | SMTC 5 320 024-2017(V5) | 热塑性弹性体（TPE）材料要求 | ISO11357-3 | 塑料-差动扫描热量法(DSC) |  |  |  |  |  |  |  |  |  |  |
|  |  |  | 物理性能 | 密度 | 依据试样 | SMTC 5 320 024-2017(V5) | 热塑性弹性体（TPE）材料要求 | ISO 1183-1浮力
法 | 塑料-非泡沫塑料密度的测定方法 |  |  |  |  |  |  |  |  |  |  |
|  |  |  | 物理性能 | 热失重分析 | 依据试样 | SMTC 5 320 024-2017(V5) | 热塑性弹性体（TPE）材料要求 | ASTM E2402 | 热重分析仪的质量损耗和剩余量测量验证的标准试验方法 |  |  |  |  |  |  |  |  |  |  |
|  |  |  | 机械性能 | 耐臭氧老化 | 无裂纹 | SMTC 5 320 024-2017(V5) | 热塑性弹性体（TPE）材料要求 | SMTC 5 261 004 | 弹性体材料耐臭氧能力测试规范 |  |  |  |  |  |  |  |  |  |  |
|  |  |  | 耐候性能 | 耐光照性能 | 与交货状态相比，零件的表面不允许有变化，例如：颜色变化、涂层粉化和/或裂纹现象。灰色标度等级≥4级 | SMTC 5 320 024-2017(V5) | 热塑性弹性体（TPE）材料要求 | SAE J2527-2017 | 用可控辐照度的氙弧装置加速照射汽车外部材料的性能标准 |  |  |  |  |  |  |  |  |  |  |
|  |  |  | 机械性能 | 低温性能 | 弯折无裂纹 | SMTC 5 320 040-2017(V2) | 与空气接触橡胶材料要求 | SMTC 5 320 040-2017(V2) | 与空气接触橡胶材料要求 |  |  |  |  |  |  |  |  |  |  |

File: 材料工程师/新建 Microsoft Office Word 文档.docx.md
# 新建 Microsoft Office Word 文档.docx

## 文件信息
- 扩展名: .docx
- 大小: 0 bytes
- 路径: D:\上汽资料\WORK\1\新建 Microsoft Office Word 文档.docx

File: 材料工程师/新建 文本文档.txt.md
# 新建 文本文档.txt

趼ˣȫڻԶô˵

ͳݱһεú͵һλ֮ʱԽŮ˵ٰ
ҲԽ󡣡 - Ħʦ˵Ϊ˽Ͻţ

ĸףϿôһ䡣 

ķ񡣡С˵

һɷ⽨׼ͳεʱʽչıΪҵūƹҡ
˵

ҶСӣȥĦģʲôۣϰ˵20200
˵20ģϰȥȣĦĹȥһѿϵڽŲ
˵Ҫ⣬զϵָͷأضԲת
Ķӡ

һŮģǸڡҪʵһеģᣬԼϴ


źͬʱˮһ͵ĻǽС͵ģ 
ҲӾġʡ˴

˼㣬֡xiuyi˵ 

μĽ:ΪӶģΪںȥ쵼ҪСȰˮ롣
ڹ˵

˶ĲݸǷը¹ף֥о΢еϻ𡣡
˵

ʼǡ˵ĳʿһһҹӦԼò

XXȾɫá38죬MiaMSNǩ

ʿޡڹ˵

Ԥ1רҽи󡲻Уһ˿ҵذ˯2רҲиҲ
Уⲻ󣬴˯3רҲУȫװԤܣ4
Уרұҥܡдһ˵

ܾʵҸһ˶СƢºͿʣŻȤһС֣
ʲôңֵĶҵһ˶ҡĳ䵥˵
 

Ϊһһи߼Ȥζ˶һýζһʱʱİર
Ůå.exe˵

ôһû׶С̣һ̣ˡ˾һ
˵ 

Ľʣҵߣ٣ʼôһˡ԰ķʽڣ
Ҳͣڵˮ顣ҿԷĵؽһЩ£һЩܣ
ܶ㡣еʱҲ룬ûЩأǲ̤ʵҸ˼ˡǣ
ҲЩˣҾð鲢ҸΨһ;Сŵŵ˵

10Ժڹصң˼˵ûУ˵
7ҡһҹû˯ûţǻʢˡ
嵽ݣţӭʣ˵𣿡岩˵

ͯδɫ𡣡MSNǩ

һŮһ괲֮ڴĵǶʱ䣬õʱ⡣
˶˸һ˼˵ĻͻȻ˼ˡŤŤڵ
ͻȻͶϲˡдһ˵ 

ԶߣŮѻϰ࣬Ҫ̺ӣ̫¶ˡ˵

ҵҪּƸŮһɼְ顣ǰⶨļİ 

ҵAVߣԲԾգɽկAVߣԱط˰֣侲͹
һҪԭƲⰮʱ֣Ϊ̸ʣ֮ĳĳʵ
ˣͼһֶѡϰ£谭ٽ˵ 

˫ȡƼ˵ĺڻûе滹Ͳеİ


ʱȺڲſʼӵϣαװһ
˵⻰Щĺܶೡ

ѻҸζӡͬѧ˵

ɽģɽӦ˵ 

ʧĴйʧĴࡣ˵

һж೤ҪǶڲ棬ǵڲ档ͨһ


˽ѧĶΪڵ߸֮Ҫ̧һֻȣΪһ
©磬ĺȿγһСĻ·Դ˱ĵͨҪλ
˵

ҽйشСΪЧʣӦþѳõĽͨߴΪ
綯Ϊҹ۲죬һ¾֮ıʤլͶȱ110֮ľ
ÿ졣˵


ζͶĵֵ£˿Ϸåӣգĳ
˸̾˵飬ȱһɡ

ǰųʦ˵㿪һ۾ֺ꣬ŽС۾˵
㿪һɴӰֺŽСɳɳӰ˵ˣӹݶԽ
ˮ罷עһ̱Сɽˡ

- What is the capital of Iceland? - About 2 dollars 50 cents. ϶ŷ
ᵽһЦ

The economy is so bad that wives are having sex with their husbands because th
ey cannot afford to buy new batteries. ĳ־˵

Dont knock masturbation. Its sex with someone I love.Woody Allen˵


ձϹᷢԣһͷͱϯϡϯ˵Ѿվ˵
˵ѾվΣŷֱϣϯ˵Ѿ˵Ӣﰡձ
˵˵ľӢΡСᵽЦһ

ѧʱѧһѼǵĵʶEgyptianˣϼǲס˸˵
ǡһJB䡣Ů㰮жУEgyptian˵һͼһӡ 

ҵ°飬ĥ˷͸ǡA little bit naive too
 young too simple Have a great future so far so good couple of the
 day.magic_gao˵

ڼȷ⣬ߣӡʫ䲻Գһƣ
ǵƣĪʫ׽ȥضͷƤϴЦŻء
ںʫ׷گӼţԿޣ֮ԻӶ֮
ޣһʫҺӲʧЦ

ҵĪ˹ҵǿƿ˵ҾüȻ
Ѧè

ںиԱôֻվο䷢ġרοġͻһ
˽ġԱNo.1ܵҹ׷١

ʱֶԱĺ³ȡֶԶа
³Դ˿˵Ҽҵ䶼ǻ˰
Ϊҷƨ𣿡άٿ¼ĺ³¡

黭ʫƻ߼νײ衣ʮʱ
ôһסǵڡǾͦõġ

ʵϣΪ֮Ӧ༷ңǶ¡Ϊ͸
͸¡˵ҲкܳʱΪ
¡ûʯٵ¶ 

ܽ㣬ֻﻯŮԵǧ겻ģֻﻯﻯͬ
еıﻯˣеıﻯˣеĸЩﻯˡ 

ЦֹǡһΣһ̿϶ϱ˵ҹҡϱ壬šŭ
öϱҡҹԶϱϡ̹ϴ㱧ΪϱҲ
˴ϲ͸һ¡Ȱգͬԣ˵ϹֻŴ
ˣ

һˣһǿȢŮˣһǿ˵
ϣ˵

Ļݡ˵

ж̸Уҹޡѹʱ
塱ж˻صʱ߳ûѾˡ Ц
һ

ǰҹŮԳɹ;һѧӢ⡣ڶѧӢ
飬⡣ѧӢ飬ѧɹ⡣ģѧӢ
飬ѧɹŬƴ⡣Цһ

ҵʦWalter E. Williamsʣϵ۶˵Ҫͷ㣬
ѡĸطˣôѡˣҲ˳ʶߣ
ϵ۶˵Ҫ㣬Ȩ󣬶ѡĸطȨô
ѡȨλһԼ𰸣ͿԱȽϳЩƶ
ءѦ׷˵

ĸУŮʿëϯͷͼڸԱġһգв˴Σ
ǰ˵ҽһԸֻϣǰٿһΰëϯ˼ҡŮ
ʿΪжȹòհòӰΣۺ˵
ƭˣⲻëϯ˼

ëǶˣƪµ־ͻǡ˾ͽ׵ǣɡ

ְʵǲôá 

ëùĴëɣë󶫿ĵӰʲô

ʿũ̽𣬺á˵ǡʥ䡷һᵽĶ

-λòӦ˶¡ǰڸе䣡 -ǰˮˡ
 -Ⱥ˼ȾǼ

ΪĬ̱Կ̱ΪĬԼΪĬϵϵЦ
Ĭзġϧˣǰն£ᣬûôˡ

ʣԭʲô? ճ¡Ϊ£ϡ 

Ůƾƾ֮̽ⲻھơŮ΢Ц֮
֮ⲻ̡ԳһЦ̲֮⣡

Ϸĩ1989ӡһɶʹھĬ - ʫ»䣬һ
κ߽ƽһҷݣԷϰ˵ҸҵʫܸܲҾƺ
ϰĻشӲȴҲʫ⣬˵ҿԸƺȣ
С

ʣɡµֳô Сtoo young too simple

ΪʲôҸĵطԸϸȥɳķաCarolMike˵


ӢֽʲôJustin̫üǡס˼ͺüˡʲô
˼Just inսȥ

ǾƽסӢƬΪCurse Of The Golden Flower𻨶䡣
էһΪǸĲƬӡ

Soft kitty, warm kitty, little ball of fur~~ Happy kitty, sleepy kitty, pur pu
r pur~~ģһЦ

File: 材料工程师/更正说明（SCL-S-12-0207M）.pdf.md
# 更正说明（SCL-S-12-0207M）.pdf

更正说明 
 
由于评判标准的错误，对本报告的两处进行了更正： 
 
1. 第1 页：“（3）钢球的夹杂物符合轴承钢原材料的要求；内圈细系环状氧化物夹杂轻微地
超过了控制的要求。由于相同材料的同一轴承在其它测试中未出现失效，因此可以判断夹杂
不是导致失效的首要原因。The inclusion contents of the ball reaches the raw material requirement for steel bar; 
the inside race little exceed the requirement. However, since other bearings are made from the same material (and do 
not fail), this is not thought to be the primary cause.” 
   更正为：“（3）钢球的夹杂物含量未见异常。The inclusion contents are normal.” 
 
2. 第9页：“夹杂物检测” 
 GB/T 18254中的评判标准仅适用于钢锭，不适用于轴承钢成品；目前无轴承钢成品的夹杂
物评判标准可借用，所以不对检测结果进行评判。 
 
上述更正，不影响检测结果；未对最终评判产生影响。

File: 材料工程师/更正说明（SCL-S-12-0227M）.pdf.md
# 更正说明（SCL-S-12-0227M）.pdf

更正说明 
 
由于评判标准的错误，对本报告进行了更正： 
 
1. 第8页：“夹杂物检测” 
 GB/T 18254中的评判标准仅适用于钢锭，不适用于轴承钢成品；目前无轴承钢成品的夹杂
物评判标准可借用，所以不对检测结果进行评判。 
 
上述更正，不影响检测结果；未对最终评判产生影响。

File: 材料工程师/材料ADVGYSADV03072.xlsx.md
# 材料ADVGYSADV03072.xlsx

| 附件一 总成零件开发验证计划-材料部分模板
SMPV-4.3.2-003-QA–F01 |  |  |  |  |  |  |  |  |  |  |  |  |  |  |  |  |
| 上海汽车集团股份有限公司乘用车公司
SAIC MOTOR PASSENGER VEHICLE CO. |  |  |  |  |  |  |  |  |  |  |  |  |  |  |  |  |
| 零件开发验证计划—材料部分
Component ADV Plan - Material test |  |  |  |  |  |  |  |  |  |  |  |  |  |  |  |  |
| 整车项目号/Project No    EC32   PT项目号/PtProject No          零件号/Part No   11640713      零件名称/Part Name    cyberster字牌(黑)      供应商/Supplier    宁波中骏森驰汽车零部件股份有限公司          |  |  |  |  |  |  |  |  |  |  |  |  |  |  |  |  |
| 序号 | 零件名称 | 材料牌号/名称 | ADV试验条目编号 | ADV试验条目 | ADV试验子条目 | 要求/限值 | 技术要求/协议编号 | 技术要求/协议名称 | 试验规范编号 | 试验规范名称 | 分析/试验地点/单位 | 试验样件数量 | 分析/认证类型 | 试验开始时间 | 试验结束时间 | 备注 |
| 1 | cyberster字牌(黑) | ABS 710 | FF-220406-000679 | 汽车零件耐气候交变试验 | 气候交变（方法A） | 外观及功能无变化，无永久变形和裂痕（在试验后恢复至常温，存放2H后进行永久变形评价，不允许存在永久变形） | SMTC 5 400 005-2021（V3） | 整车及零部件耐气候交变试验 | SMTC 5 400 005-2021（V3） | 汽车零件耐气候交变试验 | 帅测（上海）检测技术有限公司 | 3 | PV | 2023-06-01 | 2023-09-01 |  |
| 2 | cyberster字牌(黑) | ABS 710 | FF-220406-000617 | 耐环境存放 | 低温存放 | 外观及功能无变化，无永久变形和裂痕（在试验后恢复至常温，存放2H后进行永久变形评价，不允许存在永久变形） | / | / | / | / | 帅测（上海）检测技术有限公司 | 3 | PV | 2023-06-01 | 2023-09-01 |  |
| 3 | cyberster字牌(黑) | ABS 710 | FF-220406-000616 | 耐环境存放 | 高温存放 | 外观及功能无变化，无永久变形和裂痕（在试验后恢复至常温，存放2H后进行永久变形评价，不允许存在永久变形） | / | / | / | / | 帅测（上海）检测技术有限公司 | 3 | PV | 2023-06-01 | 2023-09-01 |  |
| 4 | cyberster字牌(黑) | ABS 710 | FF-220607-000011 | 拉拔力 | 拉拔力 | 粘贴面积大于等于100平方毫米≥50N 粘贴面积小于100平方毫米≥30N | / | / | / | 拉拔力 | 帅测（上海）检测技术有限公司 | 3 | PV | 2023-06-01 | 2023-09-01 |  |
| 5 | cyberster字牌(黑) | ABS 710 | FF-220406-000650 | 汽车零部件有害物质 | ELV检测 | 详见标准 | SMTC 5 310 010- 2016（V3） | 常规塑料组件 | SMTC 5 500 001 | 汽车零件和材料中禁用限用危险物质 | 帅测（上海）检测技术有限公司 | 3 | PV | 2023-06-01 | 2023-09-01 |  |
| 6 | cyberster字牌(黑) | ABS 710 | FF-220402-000079 | 塑料-非泡沫塑料的密度 | 密度/g/cm3 | 1.04-1.08g/cm | SMTC 5 310 021- 2020（V7） | ABS 聚合物成品件材料要求 | ISO 1183-1:2019 (方法A，浸渍法) | Plastics Methods for determining the density of non-cellular plastics -- Part 1: Immersion method, liquid pycnometer method and titration method | 上海锦湖日丽塑料有限公司 | 3 | PV | 2023-06-01 | 2023-09-01 |  |
| 7 | cyberster字牌(黑) | ABS 710 | FF-220406-000669 | 塑料-球压痕硬度（布氏硬度） | 球压痕硬度（布氏硬度） | ≥78N/mm2 | SMTC 5 310 021- 2020（V7） | ABS 聚合物成品件材料要求 | ISO 2039-1:2001 | Plastics-Determination of hardness Part1:Ball indentation method | 上海锦湖日丽塑料有限公司 | 3 | PV | 2023-06-01 | 2023-09-01 |  |
| 8 | cyberster字牌(黑) | ABS 710 | FF-220402-000067 | 塑料-简支梁冲击强度 | 简支梁缺口冲击强度/KJ/m2 | ≥9kJ/m2 | SMTC 5 310 021- 2020（V7） | ABS 聚合物成品件材料要求 | ISO 179-1：2010 | Plastics - Determination of Charpy impact properties - Part 1: Non- instrumented impact test | 上海锦湖日丽塑料有限公司 | 3 | PV | 2023-06-01 | 2023-09-01 |  |
| 9 | cyberster字牌(黑) | ABS 710 | FF-220402-000065 | 塑料-简支梁冲击强度 | 简支梁无缺口冲击强度/KJ/m2 | 无断裂 | SMTC 5 310 021- 2020（V7） | ABS 聚合物成品件材料要求 | ISO 179-1：2010 | Plastics - Determination of Charpy impact properties - Part 1: Non- instrumented impact test | 上海锦湖日丽塑料有限公司 | 3 | PV | 2023-06-01 | 2023-09-01 |  |
| 10 | cyberster字牌(黑) | ABS 710 | FF-220402-000069 | 塑料-维卡软化温度（VST） | 维卡软化温度/℃ | ＞93℃ | SMTC 5 310 021- 2020（V7） | ABS 聚合物成品件材料要求 | ISO 306-2022 | 塑料材料 维卡软化温度 | 上海锦湖日丽塑料有限公司 | 3 | PV | 2023-06-01 | 2023-09-01 |  |
| 11 | cyberster字牌(黑) | ABS 710 | FF-220402-000154 | 红外光谱分析 | 红外光谱分析 | ABS | SMTC 5 310 021- 2020（V7） | ABS 聚合物成品件材料要求 | GB/T 6040-2019 | 红外光谱分析方法通则 | 上海锦湖日丽塑料有限公司 | 3 | PV | 2023-06-01 | 2023-09-01 |  |
| 12 | cyberster字牌(黑) | ABS 710 | FF-220402-000090 | 塑料-差示扫描量热分析 | 玻璃化转变温度/℃ | / | SMTC 5 310 021- 2020（V7） | ABS 聚合物成品件材料要求 | ISO 11357-2-2020 | 非金属材料及制品差热分析（玻璃化转变温度） | 上海锦湖日丽塑料有限公司 | 3 | PV | 2023-06-01 | 2023-09-01 |  |
| 13 | cyberster字牌(黑) | ABS 710 | FF-220926-000032 | ABS聚合物成品件材料内应力 | 内应力 | 没有应力开裂 | SMTC 5 310 021- 2020（V7） | ABS 聚合物成品件材料要求 | SMTC 5 310 021-2020（V7）第3.4 | ABS聚合物成品件材料要求 | 上海锦湖日丽塑料有限公司 | 3 | PV | 2023-06-01 | 2023-09-01 |  |
| 14 | cyberster字牌(黑) | ABS 710 | FF-220801-000010 | 漆层膜厚 | 漆层膜厚 | 按照油漆供应商TDS或喷涂供应商现场控制计划 | SMTC 5 300 001- 2019（V6） | 外饰件涂装要求 | ISO 2808 | 色漆和清漆 漆膜厚度的测定 | 帅测（上海）检测技术有限公司 | 3 | PV | 2023-06-01 | 2023-09-01 |  |
| 15 | cyberster字牌(黑) | ABS 710 | FF-220406-000732 | 色漆和清漆的划格试验 | 色漆和清漆的划格试验 | 特征值：0-1级 | SMTC 5 300 001- 2019（V6） | 外饰件涂装要求 | ISO 2409-2013 | 色漆和清漆的划格试验 | 帅测（上海）检测技术有限公司 | 3 | PV | 2023-06-01 | 2023-09-01 |  |
| 16 | cyberster字牌(黑) | ABS 710 | FF-220406-000610 | 附着力测试 | 蒸汽喷射试验 | 漆层无脱落 | SMTC 5 300 001- 2019（V6） | 外饰件涂装要求 | SMTC 5 200 008 | 油漆涂层的蒸汽喷射 | 帅测（上海）检测技术有限公司 | 3 | PV | 2023-06-01 | 2023-09-01 |  |
| 17 | cyberster字牌(黑) | ABS 710 | FF-220406-000601 | 耐环境存放 | 冷凝水试验 | 评判前在室温下进行 30分钟气候适应性处理要求： a)30分钟后按ISO 4628-2判断气泡度，允许等级2（S2）-2 b）24h后按ISO 4628判断其气泡度，允许等级0（S0） c）附着力必须满足划格试验和蒸汽喷射试验规定的要求 | SMTC 5 300 001- 2019（V6） | 外饰件涂装要求 | ISO 6270-2 | 冷凝水气候测试试验方法 | 帅测（上海）检测技术有限公司 | 3 | PV | 2023-06-01 | 2023-09-01 |  |
| 18 | cyberster字牌(黑) | ABS 710 | FF-220406-000680 | 汽车零件耐气候交变试验 | 气候交变（方法B） | 20周期，要求：油漆表面无可视变化 | SMTC 5 300 001- 2019（V6） | 外饰件涂装要求 | SMTC 5 400 005-2021（V3） | 汽车零件耐气候交变试验 | 帅测（上海）检测技术有限公司 | 3 | PV | 2023-06-01 | 2023-09-01 |  |
| 19 | cyberster字牌(黑) | ABS 710 | FF-220406-000616 | 耐环境存放 | 高温存放 | 在循环空气中存放240h，试验温度（90±2℃）室温下至少进行30分钟气候适应性处理 要求： a)油漆表面无变化 b）附着力必须满足划格试验和蒸汽喷射试验规定的要求 | SMTC 5 300 001- 2019（V6） | 外饰件涂装要求 | / | / | 帅测（上海）检测技术有限公司 | 3 | PV | 2023-06-01 | 2023-09-01 |  |
| 20 | cyberster字牌(黑) | ABS 710 | FF-220406-000619 | 低温冲击 | 低温冲击 | （-40±3℃）存放24h之后按照ISO 4532进行冲击试验 要求： 涂层无散落和裂纹 | SMTC 5 300 001- 2019（V6） | 外饰件涂装要求 | ISO 4532 | 搪瓷制品抗冲击性的测定 | 帅测（上海）检测技术有限公司 | 3 | PV | 2023-06-01 | 2023-09-01 |  |
| 21 | cyberster字牌(黑) | ABS 710 | FF-220406-000727 | 抗石击的测定 | 方法B | 特征值≤2 | SMTC 5 300 001- 2019（V6） | 外饰件涂装要求 | ISO 20567-1：2017 | Paints and varnishes-Determination of stone-chip resistance of coatings-Part 1:Multi-impact testing | 帅测（上海）检测技术有限公司 | 3 | PV | 2023-06-01 | 2023-09-01 |  |
| 22 | cyberster字牌(黑) | ABS 710 | FF-220406-000634 | 耐化学试剂 | 无铅汽油 | 油漆表面无变化 | SMTC 5 300 001- 2019（V6） | 外饰件涂装要求 | ISO 2812 | 涂料和清漆-耐液体性的测定 | 帅测（上海）检测技术有限公司 | 3 | PV | 2023-06-01 | 2023-09-01 |  |
| 23 | cyberster字牌(黑) | ABS 710 | FF-220406-000636 | 耐化学试剂 | 柴油 | 油漆表面无变化 | SMTC 5 300 001- 2019（V6） | 外饰件涂装要求 | ISO 2812 | 涂料和清漆-耐液体性的测定 | 帅测（上海）检测技术有限公司 | 3 | PV | 2023-06-01 | 2023-09-01 |  |
| 24 | cyberster字牌(黑) | ABS 710 | FF-220406-000638 | 耐化学试剂 | 发动机油 | 油漆表面无变化 | SMTC 5 300 001- 2019（V6） | 外饰件涂装要求 | ISO 2812 | 涂料和清漆-耐液体性的测定 | 帅测（上海）检测技术有限公司 | 3 | PV | 2023-06-01 | 2023-09-01 |  |
| 25 | cyberster字牌(黑) | ABS 710 | FF-220406-000635 | 耐化学试剂 | 制动液 | 24h内起泡后消失可接受，24h漆面无变化 | SMTC 5 300 001- 2019（V6） | 外饰件涂装要求 | ISO 2812 | 涂料和清漆-耐液体性的测定 | 帅测（上海）检测技术有限公司 | 3 | PV | 2023-06-01 | 2023-09-01 |  |
| 26 | cyberster字牌(黑) | ABS 710 | FF-220406-000637 | 耐化学试剂 | 冷却液 | 油漆表面无变化 | SMTC 5 300 001- 2019（V6） | 外饰件涂装要求 | ISO 2812 | 涂料和清漆-耐液体性的测定 | 帅测（上海）检测技术有限公司 | 3 | PV | 2023-06-01 | 2023-09-01 |  |
| 27 | cyberster字牌(黑) | ABS 710 | FF-220406-000633 | 耐化学试剂 | 燃油 | 24h内起泡后消失可接受，24h后漆面无变化 | SMTC 5 300 001- 2019（V6） | 外饰件涂装要求 | ISO 2812 | 涂料和清漆-耐液体性的测定 | 帅测（上海）检测技术有限公司 | 3 | PV | 2023-06-01 | 2023-09-01 |  |
| 28 | cyberster字牌(黑) | ABS 710 | FF-220406-000687 | 汽车外饰材料氙灯老化测试 | 耐光色牢度（X周期） | 无可见的颜色和光泽度的变化，根据DIN EN 20 105-A02灰色标度等级≥4级。 c)必须符合划格试验和蒸气喷射试验规定的要求 | SMTC 5 300 001- 2019（V6） | 外饰件涂装要求 | SAE J 2527-2017 | (R) Performance Based Standard for Accelerated Exposure of Automotive Exterior Materials Using a Controlled Irradiance Xenon-Arc Apparatus | 帅测（上海）检测技术有限公司 | 3 | PV | 2023-06-01 | 2023-09-01 |  |
| 29 | 3M胶带 | GT6008 | FF-220406-000710 | 粘接剂与密封胶（剥离强度） | 剥离强度 | 供货态：≥14N/cm | SMTC 5 310 026- 2017（V4） | 双面粘贴型泡沫塑料粘胶带 | DIN EN1464-2010 | 胶粘剂 高强度粘合抗剥离性的测定 浮辊法 | 3M中国有限公司 | 3 | PV | 2023-06-01 | 2023-09-01 |  |
| 30 | / | / | FF-220406-000710 | 粘接剂与密封胶（剥离强度） | 剥离强度 | 热老化：≥14N/cm | SMTC 5 310 026- 2017（V4） | 双面粘贴型泡沫塑料粘胶带 | DIN EN1464-2010 | 胶粘剂 高强度粘合抗剥离性的测定 浮辊法 | 3M中国有限公司 | 3 | PV | 2023-06-01 | 2023-09-01 |  |
| 31 | / | / | FF-220406-000710 | 粘接剂与密封胶（剥离强度） | 剥离强度 | 湿热老化：≥12N/cm | SMTC 5 310 026- 2017（V4） | 双面粘贴型泡沫塑料粘胶带 | DIN EN1464-2010 | 胶粘剂 高强度粘合抗剥离性的测定 浮辊法 | 3M中国有限公司 | 3 | PV | 2023-06-01 | 2023-09-01 |  |
| 32 | / | / | FF-220406-000710 | 粘接剂与密封胶（剥离强度） | 剥离强度 | 低温老化：≥12N/cm | SMTC 5 310 026- 2017（V4） | 双面粘贴型泡沫塑料粘胶带 | DIN EN1464-2010 | 胶粘剂 高强度粘合抗剥离性的测定 浮辊法 | 3M中国有限公司 | 3 | PV | 2023-06-01 | 2023-09-01 |  |
| 33 | / | / | FF-220406-000707 | 粘接剂与密封胶（剪切强度） | 剪切强度 | 供货态：≥65N/cm2 | SMTC 5 310 026- 2017（V4） | 双面粘贴型泡沫塑料粘胶带 | DIN EN1465-2009 | 粘合剂.粘合组件的拉伸搭接剪切强度的测定 | 3M中国有限公司 | 3 | PV | 2023-06-01 | 2023-09-01 |  |
| 34 | / | / | FF-220406-000707 | 粘接剂与密封胶（剪切强度） | 剪切强度 | 热老化：≥65N/cm2 | SMTC 5 310 026- 2017（V4） | 双面粘贴型泡沫塑料粘胶带 | DIN EN1465-2009 | 粘合剂.粘合组件的拉伸搭接剪切强度的测定 | 3M中国有限公司 | 3 | PV | 2023-06-01 | 2023-09-01 |  |
| 35 | / | / | FF-220406-000707 | 粘接剂与密封胶（剪切强度） | 剪切强度 | 湿热老化：≥65N/cm2 | SMTC 5 310 026- 2017（V4） | 双面粘贴型泡沫塑料粘胶带 | DIN EN1465-2009 | 粘合剂.粘合组件的拉伸搭接剪切强度的测定 | 3M中国有限公司 | 3 | PV | 2023-06-01 | 2023-09-01 |  |
| 36 | / | / | FF-220406-000707 | 粘接剂与密封胶（剪切强度） | 剪切强度 | 低温老化：≥55N/cm2 | SMTC 5 310 026- 2017（V4） | 双面粘贴型泡沫塑料粘胶带 | DIN EN1465-2009 | 粘合剂.粘合组件的拉伸搭接剪切强度的测定 | 3M中国有限公司 | 3 | PV | 2023-06-01 | 2023-09-01 |  |
| 37 | / | / | FF-220406-000707 | 粘接剂与密封胶（剪切强度） | 剪切强度 | 耐玻璃清洗剂：≥55N/cm2 | SMTC 5 310 026- 2017（V4） | 双面粘贴型泡沫塑料粘胶带 | DIN EN1465-2009 | 粘合剂.粘合组件的拉伸搭接剪切强度的测定 | 3M中国有限公司 | 3 | PV | 2023-06-01 | 2023-09-01 |  |
| 38 | / | / | FF-220406-000707 | 粘接剂与密封胶（剪切强度） | 剪切强度 | 耐燃油：≥55N/cm2 | SMTC 5 310 026- 2017（V4） | 双面粘贴型泡沫塑料粘胶带 | DIN EN1465-2009 | 粘合剂.粘合组件的拉伸搭接剪切强度的测定 | 3M中国有限公司 | 3 | PV | 2023-06-01 | 2023-09-01 |  |
| 39 | / | / | FF-220608-000217 | 静负荷下胶粘件断裂时间的测定 | 静负荷下胶粘件的断裂时间 | 常温：≥6.5N/cm2，≥30min | SMTC 5 310 026- 2017（V4） | 双面粘贴型泡沫塑料粘胶带 | DIN EN 15336-2007 | 粘合剂.静负荷下胶粘件断裂时间的测定 | 3M中国有限公司 | 3 | PV | 2023-06-01 | 2023-09-01 |  |
| 40 | / | / | FF-220608-000217 | 静负荷下胶粘件断裂时间的测定 | 静负荷下胶粘件的断裂时间 | 高温：≥2N/cm2，≥30min | SMTC 5 310 026- 2017（V4） | 双面粘贴型泡沫塑料粘胶带 | DIN EN 15336-2007 | 粘合剂.静负荷下胶粘件断裂时间的测定 | 3M中国有限公司 | 3 | PV | 2023-06-01 | 2023-09-01 |  |
| 41 | / | / | FF-220406-000656 | 聚合物材料的低温落球 | 落球冲击 | 油漆板与附件粘附完好，无破裂，剥离等现象  | SMTC 5 310 026- 2017（V4） | 双面粘贴型泡沫塑料粘胶带 | SMTC 5 400 030-2019（V3） | 聚合物材料的低温落球试验 | 3M中国有限公司 | 3 | PV | 2023-06-01 | 2023-09-01 |  |
| 42 | / | / | FF-220402-000154 | 红外光谱分析 | 红外光谱分析 | NT | SMTC 5 310 026- 2017（V4） | 双面粘贴型泡沫塑料粘胶带 | GB/T 6040-2019 | 红外光谱分析方法通则 | 3M中国有限公司 | 3 | PV | 2023-06-01 | 2023-09-01 |  |
