Repository: kujaxr/obsidian-vault

File: 材料工程师/材料ADVGYSADV03836.xlsx.md
# 材料ADVGYSADV03836.xlsx

| 附件一 总成零件开发验证计划-材料部分模板
SMPV-4.3.2-003-QA–F01 |  |  |  |  |  |  |  |  |  |  |  |  |  |  |  |  |
| 上海汽车集团股份有限公司乘用车公司
SAIC MOTOR PASSENGER VEHICLE CO. |  |  |  |  |  |  |  |  |  |  |  |  |  |  |  |  |
| 零件开发验证计划—材料部分
Component ADV Plan - Material test |  |  |  |  |  |  |  |  |  |  |  |  |  |  |  |  |
| 整车项目号/Project No    ZP22   PT项目号/PtProject No          零件号/Part No   11341404/11341402      零件名称/Part Name    锁芯组件/遥控钥匙总成      供应商/Supplier    显亮（昆山）汽车配件有限公司          |  |  |  |  |  |  |  |  |  |  |  |  |  |  |  |  |
| 序号 | 零件名称 | 材料牌号/名称 | ADV试验条目编号 | ADV试验条目 | ADV试验子条目 | 要求/限值 | 技术要求/协议编号 | 技术要求/协议名称 | 试验规范编号 | 试验规范名称 | 分析/试验地点/单位 | 试验样件数量 | 分析/认证类型 | 试验开始时间 | 试验结束时间 | 备注 |
| 1 | 智能钥匙 | 总成 | FF-220406-000650 | 汽车零部件有害物质 | ELV检测 | 符合规范要求 | SMTC 5 500 001-2021(V6) | 汽车零件和材料中禁用/限用危险物质 | SMTC 5 500 001 | 汽车零件和材料中禁用限用危险物质 | 苏州市信测标准技术服务有限公司 | 3 | DV/PV | 2023-05-30 | 2023-07-31 |  |
| 2 | 智能钥匙 | 总成 | FF-220406-000651 | 汽车零部件有害物质 | REACH检测 | 符合规范要求 | SMTC 5 500 002-2019(V2) | 整车及零部件REACH法规实施指南 | SMTC 5 500 002 | 整车及零部件REACH法规实施指南 | 苏州市信测标准技术服务有限公司 | 3 | DV/PV | 2023-05-30 | 2023-07-31 |  |
| 3 | 智能钥匙 | 总成 | FF-220406-000679 | 汽车零件耐气候交变试验 | 气候交变（方法A） | 外观及功能无变化，无永久变形和裂痕（在试验后恢复至常温，存放2h后，进行永久变形评判，不允许存在永久变形） | SMTC 5 400 005-2021（V3） | 整车及零部件耐气候交变试验 | SMTC 5 400 005-2021（V3） | 汽车零件耐气候交变试验 | 冠标（上海）检测技术有限公司 | 3 | DV/PV | 2023-05-30 | 2023-07-31 |  |
| 4 | 按键、电池盖 | PC+ABS/T65XF | FF-220402-000154 | 红外光谱分析 | 红外光谱分析 | PC+ABS | GB/T 6040-2019 | 红外光谱分析方法通则 | GB/T 6040-2019 | 红外光谱分析方法通则 | 冠标（上海）检测技术有限公司 | 3 | DV/PV | 2023-05-30 | 2023-07-31 |  |
| 4.1 | 按键、电池盖 | PC+ABS/T65XF | FF-220402-000089 | 塑料-差示扫描量热分析 | 玻璃化转变温度/℃ | 100~150℃ | GB/T 19466.3-2004 | 塑料-差示扫描量热法（DSC）-第3部分熔融和结晶温度及热焓的测定法(DSC)- 第3部分：熔融和结晶温度及热焓的测定 | GB/T 19466.2-2004 | 塑料-差示扫描量热法(DSC)-第2部分：玻璃化转变温度的测定 | 冠标（上海）检测技术有限公司 | 3 | DV/PV | 2023-05-30 | 2023-07-31 |  |
| 4.2 | 按键、电池盖 | PC+ABS/T65XF | FF-220402-000078 | 塑料-非泡沫塑料的密度 | 密度/g/cm3 | 1.11-1.13 | GB/T 1033.1-2008 | 塑料-非泡沫塑料密度的测定-第1部分:浸渍法、液体比重瓶法和滴定法 | GB/T 1033.1-2008 (方法A，浸渍法) | 塑料-非泡沫塑料的密度测定方法-第1部分:浸渍法、液体比重瓶法和滴定法 | 冠标（上海）检测技术有限公司 | 3 | DV/PV | 2023-05-30 | 2023-07-31 |  |
| 4.3 | 按键、电池盖 | PC+ABS/T65XF | FF-220402-000064 | 塑料-简支梁冲击强度 | 简支梁无缺口冲击强度/KJ/m2 | 不断裂 | SMTC 5 400 195-2011（V1） | 材料试验—冷冲击 | GB/T 1043.1-2008 | 塑料-摆锤冲击性能的测定-第1部分：非仪器化冲击试验 塑料 简支梁冲击性能的测定 第1部分非仪器化冲击试验 | 冠标（上海）检测技术有限公司 | 3 | DV/PV | 2023-05-30 | 2023-07-31 |  |
| 4.4 | 按键、电池盖 | PC+ABS/T65XF | FF-220406-000656 | 聚合物材料的低温落球 | 落球冲击 | 无损伤无裂纹 | SMTC 5 400 030-2013(V2) | 聚合物材料低温落球试验方法 | SMTC 5 400 030-2019（V3） | 聚合物材料的低温落球试验 | 冠标（上海）检测技术有限公司 | 3 | DV/PV | 2023-05-30 | 2023-07-31 |  |
| 4.5 | 按键、电池盖 | PC+ABS/T65XF | FF-220708-000005 | PC+ABS共混聚合物材料内应力 | 内应力 | 无应力开裂 | SMTC 5 310 017- 2018（V6） | PC+ABS共混聚合物成品件材料要求 | SMTC 5 310 017-2018（V6） | PC+ABS共混聚合物成品件材料要求 | 冠标（上海）检测技术有限公司 | 3 | DV/PV | 2023-05-30 | 2023-07-31 |  |
| 4.6 | 按键、电池盖 | PC+ABS/T65XF | FF-220402-000055 | 塑料-弯曲性能 | 弯曲强度/Mpa | ≥70MPa | SMTC 5 310 010-2016（V3）  | 常规塑料组件 | GB/T 9341-2008 | 塑料-弯曲性能的测定 | 冠标（上海）检测技术有限公司 | 3 | DV/PV | 2023-05-30 | 2023-07-31 |  |
| 5 | 按键面盖（二射软胶） | TPU AVALON 65AB | FF-220402-000154 | 红外光谱分析 | 红外光谱分析 | TPU | SMTC 5 320 024-2017(V5) | 热塑性弹性体（TPE）材料要求 | GB/T 6040-2019 | 红外光谱分析方法通则 | 冠标（上海）检测技术有限公司 | 3 | DV/PV | 2023-05-30 | 2023-07-31 |  |
| 5.1 | 按键面盖（二射软胶） | TPU AVALON 65AB | FF-220401-000001 | 塑料-拉伸性能 | 拉伸强度/Mpa | ≥4MPA | SMTC 5 320 024-2017(V5) | 热塑性弹性体（TPE）材料要求 | GB/T 1040.2-2022 | 塑料材料拉伸性能 | 冠标（上海）检测技术有限公司 | 3 | DV/PV | 2023-05-30 | 2023-07-31 |  |
| 5.2 | 按键面盖（二射软胶） | TPU AVALON 65AB | FF-220402-000112 | 硫化橡胶或热塑性橡胶-拉伸应力应变性能 | 拉断伸长率（断裂伸长率）/% | ≥300% | SMTC 5 320 024-2017(V5) | 热塑性弹性体（TPE）材料要求 | ISO 37：2017 | Rubber,vulcanized or thermoplastic-Determination of tensile stress-strain properties | 冠标（上海）检测技术有限公司 | 3 | DV/PV | 2023-05-30 | 2023-07-31 |  |
| 5.3 | 按键面盖（二射软胶） | TPU AVALON 65AB | FF-220402-000102 | 硫化橡胶或热塑性橡胶-密度 | 密度 方法A | 1-1.20 g/cm3 | SMTC 5 320 024-2017(V5) | 热塑性弹性体（TPE）材料要求 | GB/T 533-2008 | 硫化橡胶或热塑性橡胶 密度的测定 | 冠标（上海）检测技术有限公司 | 3 | DV/PV | 2023-05-30 | 2023-07-31 |  |
| 5.4 | 按键面盖（二射软胶） | TPU AVALON 65AB | FF-220402-000044 | 塑料-拉伸性能 | 拉伸断裂应变（断裂延伸率）/% | ≥-35% | SMTC 5 320 024-2017(V5) | 热塑性弹性体（TPE）材料要求 | ISO 527-2：2012 | Plastics. Determination of tensile properties. Part 2:Test conditions for moulding and extrusion plastics | 冠标（上海）检测技术有限公司 | 3 | DV/PV | 2023-05-30 | 2023-07-31 |  |
| 5.5 | 按键面盖（二射软胶） | TPU AVALON 65AB | FF-220402-000099 | 硫化橡胶或热塑性橡胶-撕裂强度 | 撕裂强度 | ≥8N/mm | SMTC 5 320 024-2017(V5) | 热塑性弹性体（TPE）材料要求 | ISO 34-1：2015 | Rubber,vulcanized or thermoplastic-Determination of tear strength-Part1:Trouser,angle and crescent test pieces | 冠标（上海）检测技术有限公司 | 3 | DV/PV | 2023-05-30 | 2023-07-31 |  |
| 6 | 防水垫 | 硅胶 KE-961 | FF-220402-000102 | 硫化橡胶或热塑性橡胶-密度 | 密度 方法A | 1.16~1.22 | GB/T 1033.1-2008 | 塑料-非泡沫塑料密度的测定-第1部分:浸渍法、液体比重瓶法和滴定法 | GB/T 533-2008 | 硫化橡胶或热塑性橡胶 密度的测定 | 第三方实验室 | 3 | DV/PV | 2023-05-30 | 2023-07-31 |  |
| 6.1 | 防水垫 | 硅胶 KE-961 | FF-230309-000002 | 薄板塑料片材拉伸性能 | 抗拉伸强度 | ≥7Mpa | SMTC 5 320 016-2019(V2) | 硅橡胶（VMQ）密封件材料标准要求 | ASTM D882-2018 | 薄板塑料片材拉伸性能的试验方法 | 第三方实验室 | 3 | DV/PV | 2023-05-30 | 2023-07-31 |  |
| 6.2 | 防水垫 | 硅胶 KE-961 | FF-220402-000148 | 硫化橡胶或热塑性橡胶-耐液体（耐介质）和耐热空气加速老化 | 邵氏硬度A | 55-65 | SMTC 5 320 016-2019(V2) | 硅橡胶（VMQ）密封件材料标准要求 | ISO 1817：2015
ISO 188：2011 | Rubber,vulcanized or thermoplastic-Determination of the effect of liquids
Rubber,Vulcanized or thermoplastic-Accelerated ageing and heat resistance tests | 第三方实验室 | 3 | DV/PV | 2023-05-30 | 2023-07-31 |  |
| 6.3 | 防水垫 | 硅胶 KE-961 | FF-220402-000101 | 硫化橡胶或热塑性橡胶-压缩永久变形 | 压缩永久变形/% | ≤40 % | SMTC 5 400 239 | 弹性体零件压缩永久变形测试方法 | SMTC 5 400 239 -2018（V3） | 弹性体材料压缩永久变形测试方法 | 第三方实验室 | 3 | DV/PV | 2023-05-30 | 2023-07-31 |  |
| 7 | 上盖、下盖 | PA66+50GF 科普拉 | FF-220402-000078 | 塑料-非泡沫塑料的密度 | 密度/g/cm3 | 1.5~1.6 | GB/T 1033.1-2008 | 塑料-非泡沫塑料密度的测定-第1部分:浸渍法、液体比重瓶法和滴定法 | GB/T 1033.1-2008 (方法A，浸渍法) | 塑料-非泡沫塑料的密度测定方法-第1部分:浸渍法、液体比重瓶法和滴定法 | 第三方实验室 | 3 | DV/PV | 2023-05-30 | 2023-07-31 |  |
| 7.1 | 上盖、下盖 | PA66+50GF 科普拉 | FF-220401-000001 | 塑料-拉伸性能 | 拉伸强度/Mpa | 240Mpa | SMTC 5 310 010- 2016（V3） | 常规塑料组件 | GB/T 1040.2-2022 | 塑料材料拉伸性能 | 第三方实验室 | 3 | DV/PV | 2023-05-30 | 2023-07-31 |  |
| 7.2 | 上盖、下盖 | PA66+50GF 科普拉 | FF-220402-000056 | 塑料-弯曲性能 | 弯曲强度/Mpa | 345Mpa | SMTC 5 310 010- 2016（V3） | 常规塑料组件 | ISO 178：2019 | Plastics Determination of flexural properties | 第三方实验室 | 3 | DV/PV | 2023-05-30 | 2023-07-31 |  |
| 8 | 按钮/转子 | ZDC1 | FF-220406-000354 | 化学成分 | Cu | （0.75~1.25）% | GB/T 13818-2009 | 压铸锌合金 | GBT 26042 | 锌及锌合金分析方法光电发射光谱法 | 上海鼎真测试技术有限公司 | 3 | DV/PV | 2023-05-30 | 2023-07-31 |  |
| 9 | 按钮/转子 | ZDC1 | FF-220406-000362 | 化学成分 | Pb | ≤0.05% | GB/T 13818-2009 | 压铸锌合金 | GBT 26042 | 锌及锌合金分析方法光电发射光谱法 | 上海鼎真测试技术有限公司 | 3 | DV/PV | 2023-05-30 | 2023-07-31 |  |
| 10 | 按钮/转子 | ZDC1 | FF-220406-000365 | 化学成分 | Sn | ≤0.003% | GB/T 13818-2009 | 压铸锌合金 | GBT 26042 | 锌及锌合金分析方法光电发射光谱法 | 上海鼎真测试技术有限公司 | 3 | DV/PV | 2023-05-30 | 2023-07-31 |  |
| 11 | 按钮/转子 | ZDC1 | FF-220406-000369 | 化学成分 | Cd | ≤0.004% | GB/T 13818-2009 | 压铸锌合金 | GBT 26042 | 锌及锌合金分析方法光电发射光谱法 | 上海鼎真测试技术有限公司 | 3 | DV/PV | 2023-05-30 | 2023-07-31 |  |
| 12 | 按钮/转子 | ZDC1 | FF-220406-000367 | 化学成分 | Fe | ≤0.1% | GB/T 13818-2009 | 压铸锌合金 | GBT 26042 | 锌及锌合金分析方法光电发射光谱法 | 上海鼎真测试技术有限公司 | 3 | DV/PV | 2023-05-30 | 2023-07-31 |  |
| 13 | 按钮/转子 | ZDC1 | FF-220406-000359 | 化学成分 | Mg | （0.02~0.06）% | GB/T 13818-2009 | 压铸锌合金 | GBT 26042 | 锌及锌合金分析方法光电发射光谱法 | 上海鼎真测试技术有限公司 | 3 | DV/PV | 2023-05-30 | 2023-07-31 |  |
| 14 | 按钮/转子 | ZDC1 | FF-220406-000360 | 化学成分 | AL | （3.4~4.3）% | GB/T 13818-2009 | 压铸锌合金 | GBT 26042 | 锌及锌合金分析方法光电发射光谱法 | 上海鼎真测试技术有限公司 | 3 | DV/PV | 2023-05-30 | 2023-07-31 |  |
| 15 | 按钮/转子 | ZDC1 | FF-220402-000371 | 机械性能 | 维氏硬度试验 | ≥100HV | GB/T 13818-2009 | 压铸锌合金 | GB/T 4340.1 | 金属材料 维氏硬度试验 第1部分：试验方法 | 上海鼎真测试技术有限公司 | 3 | DV/PV | 2023-05-30 | 2023-07-31 |  |
| 16 | 按钮/转子/钥匙胚 | 电镀层 | FF-220406-000599 | 耐腐蚀试验 | CASS试验 | 无基体腐蚀 | SMTC 5 100 014-2017（V4) | 镍铬电镀层表面保护要求 | ISO 9227 | 人造气氛腐蚀实验盐雾实验 | / | 3 | DV/PV | 2023-05-30 | 2023-07-31 |  |
| 16.1 | 按钮/转子/钥匙胚 | 电镀层 | FF-221027-000007 | 热冲击试验 | 热冲击试验 | 镀层无气泡 | SMTC 5 100 014-2017（V4) | 镍铬电镀层表面保护要求 | / | / | / | 3 | DV/PV | 2023-05-30 | 2023-07-31 |  |
| 17 | 按钮/转子 | ZDC1 | FF-220719-000036 | （非金属）膜厚 | 膜厚-显微镜法/µm | 0.2~0.6 | SMTC 5 100 014-2017（V4) | 镍铬电镀层表面保护要求 | ISO 1463 | 金属和氧化物覆盖层 覆盖层厚度的测定 显微镜法 | / | 3 | DV/PV | 2023-05-30 | 2023-07-31 |  |

File: 材料工程师/材料ADVGYSADV11547.xlsx.md
# 材料ADVGYSADV11547.xlsx

| 附件一 总成零件开发验证计划-材料部分模板
SMPV-4.3.2-003-QA–F01 |  |  |  |  |  |  |  |  |  |  |  |  |  |  |  |  |
| 上海汽车集团股份有限公司乘用车公司
SAIC MOTOR PASSENGER VEHICLE CO. |  |  |  |  |  |  |  |  |  |  |  |  |  |  |  |  |
| 零件开发验证计划—材料部分
Component ADV Plan - Material test |  |  |  |  |  |  |  |  |  |  |  |  |  |  |  |  |
| 整车项目号/Project No    ZS3EM-M0   PT项目号/PtProject No          零件号/Part No         零件名称/Part Name    轮胎饰盖总成      供应商/Supplier           |  |  |  |  |  |  |  |  |  |  |  |  |  |  |  |  |
| 序号 | 零件名称 | 材料牌号/名称 | ADV试验条目编号 | ADV试验条目 | ADV试验子条目 | 要求/限值 | 技术要求/协议编号 | 技术要求/协议名称 | 试验规范编号 | 试验规范名称 | 分析/试验地点/单位 | 试验样件数量 | 分析/认证类型 | 试验开始时间 | 试验结束时间 | 备注 |
| 1 | 车轮饰盖 | 本体：PC+ABS,油漆：东来，铝标：全隆，粉末：PPG,油墨：东洋 | FF-220406-000679 | 汽车零件耐气候交变试验 | 气候交变（方法A） | 外观及功能无变化，无永久变形和裂痕（在试验后恢复至常温，存放2H后进行永久变形评 价，不允许存在永久变形） | SMTC 5 400 005-2024（V4） | 整车及零部件耐气候交变试验 | SMTC 5 400 005-2024（V4） | 整车及零部件耐气候交变试验 | 广州市金钟汽车零件股份有限公司 | 3 | DV/PV |  |  |  |
| 2 | 车轮饰盖 | 本体：PC+ABS,油漆：东来，铝标：全隆，粉末：PPG,油墨：东洋 | FF-220406-000616 | 耐环境存放 | 高温存放 | 外观及功能无变化，无永久变形和裂痕（在试验后恢复至常温，存放2H后进行永久变形评 价，不允许存在永久变形） | SMTC 5 300 001- 2019（V6） | 外饰件涂装要求 | / | / | 广州市金钟汽车零件股份有限公司 | 3 | DV/PV |  |  |  |
| 3 | 车轮饰盖 | 本体：PC+ABS,油漆：东来，铝标：全隆，粉末：PPG,油墨：东洋 | FF-220406-000617 | 耐环境存放 | 低温存放 | 外观及功能无变化，无永久变形和裂痕（在试验后恢复至常温，存放2H后进行永久变形评 价，不允许存在永久变形） | SMTC 5 300 001- 2019（V6） | 外饰件涂装要求 | / | / | 广州市金钟汽车零件股份有限公司 | 3 | DV/PV |  |  |  |
| 4 | 车轮饰盖 | 本体：PC+ABS,油漆：东来，铝标：全隆，粉末：PPG,油墨：东洋 | FF-220406-000650 | 汽车零部件有害物质 | ELV检测 | 符合要求 | SMTC 5 500 001-2024(V7) | 汽车零件和材料中禁用/限用危险物质 | SMTC 5 500 001-2024（V7） | 汽车零件和材料中禁用/限用危险物质 | 苏州市信测标准技术服务有限公司 | 3 | DV/PV |  |  |  |
| 5 | 车轮饰盖 | 本体：PC+ABS,油漆：东来，铝标：全隆，粉末：PPG,油墨：东洋 | FF-220406-000651 | 汽车零部件有害物质 | REACH检测 | 符合要求 | SMTC 5 500 002-2023(V3) | 整车及零部件REACH法规实施指南 | SMTC 5 500 002-2023（V3） | 整车及零部件REACH法规实施指南 | 苏州市信测标准技术服务有限公司 | 3 | DV/PV |  |  |  |
| 6 | 车轮饰盖 | 本体：PC+ABS,油漆：东来，铝标：全隆，粉末：PPG,油墨：东洋 | FF-221027-000013 | 汽车零部件有害物质 | POPs检测 | 符合要求 | （EU）2021/277 | 持久性有机污染物（POPs）法规 | （EU）2021/277 | 持久性有机污染物（POPs）法规 | 苏州市信测标准技术服务有限公司 | 3 | DV/PV |  |  |  |
| 7 | 基材 | PC+ABS,合聚CA26TQ BK | FF-220402-000154 | 红外光谱分析 | 红外光谱分析 | PC+ABS | SMTC 5 310 017- 2018（V6） | PC+ABS共混聚合物成品件材料要求 | GB/T 6040-2019 | 红外光谱分析方法通则 | 湖北合聚高分子材料有限公司 | 3 | DV/PV |  |  |  |
| 8 | 基材 | PC+ABS,合聚CA26TQ BK | FF-220402-000090 | 塑料-差示扫描量热分析 | 玻璃化转变温度/℃ | 140±5 110±5 | SMTC 5 310 017- 2018（V6） | PC+ABS共混聚合物成品件材料要求 | ISO 11357-2-2020 | 非金属材料及制品差热分析（玻璃化转变温度） | 湖北合聚高分子材料有限公司 | 3 | DV/PV |  |  |  |
| 9 | 基材 | PC+ABS,合聚CA26TQ BK | FF-220402-000079 | 塑料-非泡沫塑料的密度 | 密度/g/cm3 | 1.12±0.02g/cm3 | SMTC 5 310 017- 2018（V6） | PC+ABS共混聚合物成品件材料要求 | ISO 1183-1:2019 (方法A，浸渍法) | Plastics Methods for determining the density of non-cellular plastics -- Part 1: Immersion method, liquid pycnometer method and titration method | 湖北合聚高分子材料有限公司 | 3 | DV/PV |  |  |  |
| 10 | 基材 | PC+ABS,合聚CA26TQ BK | FF-220402-000056 | 塑料-弯曲性能 | 弯曲强度/Mpa | ≥70MPa | SMTC 5 310 017- 2018（V6） | PC+ABS共混聚合物成品件材料要求 | ISO 178：2019 | Plastics Determination of flexural properties | 湖北合聚高分子材料有限公司 | 3 | DV/PV |  |  |  |
| 11 | 基材 | PC+ABS,合聚CA26TQ BK | FF-220402-000065 | 塑料-简支梁冲击强度 | 简支梁无缺口冲击强度/KJ/m2 | ≥21 | SMTC 5 310 017- 2018（V6） | PC+ABS共混聚合物成品件材料要求 | ISO 179-1-2023 | 塑料材料 简支梁冲击强度 | 湖北合聚高分子材料有限公司 | 3 | DV/PV |  |  |  |
| 12 | 基材 | PC+ABS,合聚CA26TQ BK | FF-220402-000067 | 塑料-简支梁冲击强度 | 简支梁缺口冲击强度/KJ/m2 | 不断裂 | SMTC 5 310 017- 2018（V6） | PC+ABS共混聚合物成品件材料要求 | ISO 179-1-2023 | 塑料材料 简支梁冲击强度 | 湖北合聚高分子材料有限公司 | 3 | DV/PV |  |  |  |
| 13 | 基材 | PC+ABS,合聚CA26TQ BK | FF-220402-000069 | 塑料-维卡软化温度（VST） | 维卡软化温度/℃ | ≥118 ℃ | SMTC 5 310 017- 2018（V6） | PC+ABS共混聚合物成品件材料要求 | ISO 306-2022 | 塑料材料 维卡软化温度 | 湖北合聚高分子材料有限公司 | 3 | DV/PV |  |  |  |
| 14 | 基材 | PC+ABS,合聚CA26TQ BK | FF-220708-000005 | PC+ABS共混聚合物材料内应力 | 内应力 | 无应力开裂 | SMTC 5 310 017- 2018（V6） | PC+ABS共混聚合物成品件材料要求 | SMTC 5 310 017-2023（V7） | PC+ABS共混聚合物成品件材料要求 | 湖北合聚高分子材料有限公司 | 3 | DV/PV |  |  |  |
| 15 | 铝标 | 全隆1085-H15 | FF-230427-000011 | 盐雾试验 | 盐雾试验 | 720小时基体无腐蚀 | SMTC 5 310 017- 2018（V6） | PC+ABS共混聚合物成品件材料要求 | SMTC 3 N30 004—2018（V2） | 电动汽车传导式充电接口试验方法 | 广州市金钟汽车零件股份有限公司 | 3 | DV/PV |  |  |  |
| 16 | 铝标 | 全隆1085-H15 | FF-220406-000463 | 化学成分 | Si | ≤0.10 | GB/T 3190-2020 | 变形铝及铝合金化学成分 | GB/T 7999 | 铝及铝合金光电直读发射光谱分析方法 | 苏州市信测标准技术服务有限公司 | 3 | DV/PV |  |  |  |
| 17 | 铝标 | 全隆1085-H15 | FF-220406-000482 | 化学成分 | Fe | ≤0.12 | GB/T 3190-2020 | 变形铝及铝合金化学成分 | GB/T 7999 | 铝及铝合金光电直读发射光谱分析方法 | 苏州市信测标准技术服务有限公司 | 3 | DV/PV |  |  |  |
| 18 | 铝标 | 全隆1085-H15 | FF-220406-000469 | 化学成分 | Cu | 0.03-0.10 | GB/T 3190-2020 | 变形铝及铝合金化学成分 | GB/T 7999 | 铝及铝合金光电直读发射光谱分析方法 | 苏州市信测标准技术服务有限公司 | 3 | DV/PV |  |  |  |
| 19 | 铝标 | 全隆1085-H15 | FF-220406-000464 | 化学成分 | Mn | ≤0.02 | GB/T 3190-2020 | 变形铝及铝合金化学成分 | GB/T 7999 | 铝及铝合金光电直读发射光谱分析方法 | 苏州市信测标准技术服务有限公司 | 3 | DV/PV |  |  |  |
| 20 | 铝标 | 全隆1085-H15 | FF-220406-000474 | 化学成分 | Mg | ≤0.02 | GB/T 3190-2020 | 变形铝及铝合金化学成分 | GB/T 7999 | 铝及铝合金光电直读发射光谱分析方法 | 苏州市信测标准技术服务有限公司 | 3 | DV/PV |  |  |  |
| 21 | 铝标 | 全隆1085-H15 | FF-220608-000093 | 化学成分 | Zn | ≤0.03 | GB/T 3190-2020 | 变形铝及铝合金化学成分 | GB/T 7999 | 铝及铝合金光电直读发射光谱分析方法 | 苏州市信测标准技术服务有限公司 | 3 | DV/PV |  |  |  |
| 22 | 铝标 | 全隆1085-H15 | FF-220406-000473 | 化学成分 | Ti | ≤0.02 | GB/T 3190-2020 | 变形铝及铝合金化学成分 | GB/T 7999 | 铝及铝合金光电直读发射光谱分析方法 | 苏州市信测标准技术服务有限公司 | 3 | DV/PV |  |  |  |
| 23 | 铝标 | 全隆1085-H15 | FF-220406-000471 | 化学成分 | V | ≤0.05 | GB/T 3190-2020 | 变形铝及铝合金化学成分 | GB/T 7999 | 铝及铝合金光电直读发射光谱分析方法 | 苏州市信测标准技术服务有限公司 | 3 | DV/PV |  |  |  |
| 24 | 油漆涂层 | 东来，MA988-SAIC01 | FF-221024-000015 | 表面保护 | 漆膜厚度 | 清漆厚度：15-55um 色漆厚度：8-50um | SMTC 5 300 001- 2019（V6） | 外饰件涂装要求 | SMTC 6 330 013 | 漆膜的铅笔硬度 | 广州市金钟汽车零件股份有限公司 | 3 | DV/PV |  |  |  |
| 25 | 油漆涂层 | 东来，MA988-SAIC01 | FF-220406-000732 | 色漆和清漆的划格试验 | 色漆和清漆的划格试验 | ≤1级 | SMTC 5 300 001- 2019（V6） | 外饰件涂装要求 | ISO 2409-2020 | 色漆和清漆的划格试验 | 广州市金钟汽车零件股份有限公司 | 3 | DV/PV |  |  |  |
| 26 | 油漆涂层 | 东来，MA988-SAIC01 | FF-220406-000610 | 附着力测试 | 蒸汽喷射试验 | 涂层无脱落 | SMTC 5 300 001- 2019（V6） | 外饰件涂装要求 | SMTC 5 200 008 | 油漆涂层的蒸汽喷射 | 广州市金钟汽车零件股份有限公司 | 3 | DV/PV |  |  |  |
| 27 | 油漆涂层 | 东来，MA988-SAIC01 | FF-220406-000733 | 冷凝水气候测试试验方法 | 冷凝水气候测试试验方法 | a)30 分钟后按ISO 4628-2判断起泡度,允许等级2（S2）    b) 24h后按ISO 4628-2判断起泡度,允许等级0（S0） c)附着力的要求也必须满足 | SMTC 5 300 001- 2019（V6） | 外饰件涂装要求 | ISO 6270-2 -2017 | 冷凝水气候测试试验方法 | 广州市金钟汽车零件股份有限公司 | 3 | DV/PV |  |  |  |
| 28 | 油漆涂层 | 东来，MA988-SAIC01 | FF-230201-000003 | 高温存放 | 高温存放 | 油漆表面无变化,附着力的要求也必须满足 | SMTC 5 300 001- 2019（V6） | 外饰件涂装要求 | SMTC 5 300 001 | 外饰件涂装要求 | 广州市金钟汽车零件股份有限公司 | 3 | DV/PV |  |  |  |
| 29 | 油漆涂层 | 东来，MA988-SAIC01 | FF-230201-000004 | 低温存放 | 低温存放 | 油漆表面无变化,附着力的要求也必须满足 | SMTC 5 300 001- 2019（V6） | 外饰件涂装要求 | SMTC 5 300 001 | 外饰件涂装要求 | 广州市金钟汽车零件股份有限公司 | 3 | DV/PV |  |  |  |
| 30 | 油漆涂层 | 东来，MA988-SAIC01 | FF-230201-000005 | 低温耐冲击性能 | 低温耐冲击性能 | 漆层无散落和裂纹 | SMTC 5 300 001- 2019（V6） | 外饰件涂装要求 | SMTC 5 300 001 | 外饰件涂装要求 | 广州市金钟汽车零件股份有限公司 | 3 | DV/PV |  |  |  |
| 31 | 油漆涂层 | 东来，MA988-SAIC01 | FF-220406-000620 | 飞石冲击 | 飞石冲击 | 特性值≤2
 | SMTC 5 300 001- 2019（V6） | 外饰件涂装要求 | ISO 20567-1B | 涂料和清漆 涂层耐石头碎片划伤的测定 | 广州市金钟汽车零件股份有限公司 | 3 | DV/PV |  |  |  |
| 32 | 油漆涂层 | 东来，MA988-SAIC01 | FF-220406-000634 | 耐化学试剂 | 无铅汽油 | 油漆表面无变化 | SMTC 5 300 001- 2019（V6） | 外饰件涂装要求 | ISO 2812 | 涂料和清漆-耐液体性的测定 | 广州市金钟汽车零件股份有限公司 | 3 | DV/PV |  |  |  |
| 33 | 油漆涂层 | 东来，MA988-SAIC01 | FF-220406-000633 | 耐化学试剂 | 燃油 | 24h内起泡后消失可接受，24h后漆面无变化 | SMTC 5 300 001- 2019（V6） | 外饰件涂装要求 | ISO 2812 | 涂料和清漆-耐液体性的测定 | 广州市金钟汽车零件股份有限公司 | 3 | DV/PV |  |  |  |
| 34 | 油漆涂层 | 东来，MA988-SAIC01 | FF-220406-000636 | 耐化学试剂 | 柴油 | 油漆表面无变化 | SMTC 5 300 001- 2019（V6） | 外饰件涂装要求 | ISO 2812 | 涂料和清漆-耐液体性的测定 | 广州市金钟汽车零件股份有限公司 | 3 | DV/PV |  |  |  |
| 35 | 油漆涂层 | 东来，MA988-SAIC01 | FF-220406-000635 | 耐化学试剂 | 制动液 | 24h内起泡后消失可接受，24h后漆面无变化 | SMTC 5 300 001- 2019（V6） | 外饰件涂装要求 | ISO 2812 | 涂料和清漆-耐液体性的测定 | 广州市金钟汽车零件股份有限公司 | 3 | DV/PV |  |  |  |
| 36 | 油漆涂层 | 东来，MA988-SAIC01 | FF-220406-000638 | 耐化学试剂 | 发动机油 | 油漆表面无变化 | SMTC 5 300 001- 2019（V6） | 外饰件涂装要求 | ISO 2812 | 涂料和清漆-耐液体性的测定 | 广州市金钟汽车零件股份有限公司 | 3 | DV/PV |  |  |  |
| 37 | 油漆涂层 | 东来，MA988-SAIC01 | FF-220406-000637 | 耐化学试剂 | 冷却液 | 油漆表面无变化 | SMTC 5 300 001- 2019（V6） | 外饰件涂装要求 | ISO 2812 | 涂料和清漆-耐液体性的测定 | 广州市金钟汽车零件股份有限公司 | 3 | DV/PV |  |  |  |
| 38 | 油漆涂层 | 东来，MA988-SAIC01 | FF-220406-000645 | 耐化学试剂 | 抛光剂 | 油漆表面无变化 | SMTC 5 300 001- 2019（V6） | 外饰件涂装要求 | ISO 2812 | 涂料和清漆-耐液体性的测定 | 广州市金钟汽车零件股份有限公司 | 3 | DV/PV |  |  |  |
| 39 | 油漆涂层 | 东来，MA988-SAIC01 | FF-220406-000646 | 耐化学试剂 | 密封胶和密封胶清除剂 | 油漆表面无变化 | SMTC 5 300 001- 2019（V6） | 外饰件涂装要求 | ISO 2812 | 涂料和清漆-耐液体性的测定 | 广州市金钟汽车零件股份有限公司 | 3 | DV/PV |  |  |  |
| 40 | 油漆涂层 | 东来，MA988-SAIC01 | FF-220406-000647 | 耐化学试剂 | 底漆稀释剂 | 油漆表面无变化 | SMTC 5 300 001- 2019（V6） | 外饰件涂装要求 | ISO 2812 | 涂料和清漆-耐液体性的测定 | 广州市金钟汽车零件股份有限公司 | 3 | DV/PV |  |  |  |
| 41 | 油漆涂层 | 东来，MA988-SAIC01 | FF-221024-000018 | 表面保护 | 耐光照UV光照 | 灰度等级≥4 | SMTC 5 300 001- 2019（V6） | 外饰件涂装要求 | SAE J2527 | 用受辐射氙弧装置加速照射汽车外部材料的性能标准 | 广州市金钟汽车零件股份有限公司 | 3 | DV/PV |  |  |  |
| 42 | 胶带 | 3M GT4108 | FF-220402-000154 | 红外光谱分析 | 红外光谱分析 | / | SMTC 5 310 026 | 双面粘贴型泡沫塑料粘胶带 | GB/T 6040-2019 | 红外光谱分析方法通则 | 广州市金钟汽车零件股份有限公司 | 3 | DV/PV |  |  |  |
| 43 | 胶带 | 3M GT4108 | FF-220406-000710 | 粘接剂与密封胶（剥离强度） | 剥离强度 | 供货态
≥14N/cm | SMTC 5 310 026 | 双面粘贴型泡沫塑料粘胶带 | DIN EN1464-2010 | 胶粘剂 高强度粘合抗剥离性的测定 浮辊法 | 广州市金钟汽车零件股份有限公司 | 3 | DV/PV |  |  |  |
| 44 | 胶带 | 3M GT4108 | FF-220406-000710 | 粘接剂与密封胶（剥离强度） | 剥离强度 | 热老化
≥14N/cm | SMTC 5 310 026 | 双面粘贴型泡沫塑料粘胶带 | DIN EN1464-2010 | 胶粘剂 高强度粘合抗剥离性的测定 浮辊法 | 广州市金钟汽车零件股份有限公司 | 3 | DV/PV |  |  |  |
| 45 | 胶带 | 3M GT4108 | FF-220406-000710 | 粘接剂与密封胶（剥离强度） | 剥离强度 | 湿热老化
≥12N/cm | SMTC 5 310 026 | 双面粘贴型泡沫塑料粘胶带 | DIN EN1464-2010 | 胶粘剂 高强度粘合抗剥离性的测定 浮辊法 | 广州市金钟汽车零件股份有限公司 | 3 | DV/PV |  |  |  |
| 46 | 胶带 | 3M GT4108 | FF-220406-000710 | 粘接剂与密封胶（剥离强度） | 剥离强度 | 低温老化
≥12N/cm | SMTC 5 310 026 | 双面粘贴型泡沫塑料粘胶带 | DIN EN1464-2010 | 胶粘剂 高强度粘合抗剥离性的测定 浮辊法 | 广州市金钟汽车零件股份有限公司 | 3 | DV/PV |  |  |  |
| 47 | 胶带 | 3M GT4108 | FF-220406-000707 | 粘接剂与密封胶（剪切强度） | 剪切强度 | 供货态
≥65N/cm2 | SMTC 5 310 026 | 双面粘贴型泡沫塑料粘胶带 | DIN EN1465-2009 | 粘合剂.粘合组件的拉伸搭接剪切强度的测定 | 广州市金钟汽车零件股份有限公司 | 3 | DV/PV |  |  |  |
| 48 | 胶带 | 3M GT4108 | FF-220406-000707 | 粘接剂与密封胶（剪切强度） | 剪切强度 | 热老化
≥65N/cm2 | SMTC 5 310 026 | 双面粘贴型泡沫塑料粘胶带 | DIN EN1465-2009 | 粘合剂.粘合组件的拉伸搭接剪切强度的测定 | 广州市金钟汽车零件股份有限公司 | 3 | DV/PV |  |  |  |
| 49 | 胶带 | 3M GT4108 | FF-220406-000707 | 粘接剂与密封胶（剪切强度） | 剪切强度 | 湿热老化
≥65N/cm2 | SMTC 5 310 026 | 双面粘贴型泡沫塑料粘胶带 | DIN EN1465-2009 | 粘合剂.粘合组件的拉伸搭接剪切强度的测定 | 广州市金钟汽车零件股份有限公司 | 3 | DV/PV |  |  |  |
| 50 | 胶带 | 3M GT4108 | FF-220406-000707 | 粘接剂与密封胶（剪切强度） | 剪切强度 | 低温老化
≥55N/cm2 | SMTC 5 310 026 | 双面粘贴型泡沫塑料粘胶带 | DIN EN1465-2009 | 粘合剂.粘合组件的拉伸搭接剪切强度的测定 | 广州市金钟汽车零件股份有限公司 | 3 | DV/PV |  |  |  |
| 51 | 胶带 | 3M GT4108 | FF-220406-000707 | 粘接剂与密封胶（剪切强度） | 剪切强度 | 耐玻璃清洗剂
≥55N/cm2 | SMTC 5 310 026 | 双面粘贴型泡沫塑料粘胶带 | DIN EN1465-2009 | 粘合剂.粘合组件的拉伸搭接剪切强度的测定 | 广州市金钟汽车零件股份有限公司 | 3 | DV/PV |  |  |  |
| 52 | 胶带 | 3M GT4108 | FF-220406-000707 | 粘接剂与密封胶（剪切强度） | 剪切强度 | 耐燃油
≥55N/cm2 | SMTC 5 310 026 | 双面粘贴型泡沫塑料粘胶带 | DIN EN1465-2009 | 粘合剂.粘合组件的拉伸搭接剪切强度的测定 | 广州市金钟汽车零件股份有限公司 | 3 | DV/PV |  |  |  |
| 53 | 胶带 | 3M GT4108 | FF-220608-000217 | 静负荷下胶粘件断裂时间的测定 | 静负荷下胶粘件的断裂时间 | 常温：≥6.5N/cm2，≥30min | SMTC 5 310 026 | 双面粘贴型泡沫塑料粘胶带 | DIN EN 15336-2007 | 粘合剂.静负荷下胶粘件断裂时间的测定 | 广州市金钟汽车零件股份有限公司 | 3 | DV/PV |  |  |  |
| 54 | 胶带 | 3M GT4108 | FF-220608-000217 | 静负荷下胶粘件断裂时间的测定 | 静负荷下胶粘件的断裂时间 | 高温：≥2N/cm2，≥30min | SMTC 5 310 026 | 双面粘贴型泡沫塑料粘胶带 | DIN EN 15336-2007 | 粘合剂.静负荷下胶粘件断裂时间的测定 | 广州市金钟汽车零件股份有限公司 | 3 | DV/PV |  |  |  |

File: 材料工程师/材料ADVGYSADV15515.xlsx.md
# 材料ADVGYSADV15515.xlsx

| 附件一 总成零件开发验证计划-材料部分模板
SMPV-4.3.2-003-QA–F01 |  |  |  |  |  |  |  |  |  |  |  |  |  |  |  |  |
| 上海汽车集团股份有限公司乘用车公司
SAIC MOTOR PASSENGER VEHICLE CO. |  |  |  |  |  |  |  |  |  |  |  |  |  |  |  |  |
| 零件开发验证计划—材料部分
Component ADV Plan - Material test |  |  |  |  |  |  |  |  |  |  |  |  |  |  |  |  |
| 整车项目号/Project No    AS33-X10   PT项目号/PtProject No          零件号/Part No   12123805      零件名称/Part Name    车轮饰盖总成      供应商/Supplier    广州市金钟汽车零件股份有限公司          |  |  |  |  |  |  |  |  |  |  |  |  |  |  |  |  |
| 序号 | 零件名称 | 材料牌号/名称 | ADV试验条目编号 | ADV试验条目 | ADV试验子条目 | 要求/限值 | 技术要求/协议编号 | 技术要求/协议名称 | 试验规范编号 | 试验规范名称 | 分析/试验地点/单位 | 试验样件数量 | 分析/认证类型 | 试验开始时间 | 试验结束时间 | 备注 |
| 1 | 车轮饰盖 | 本体：PC+ABS,油漆：佩特，LOGO标：ABS710，透明漆：佩特,卡簧：通明；电镀层：麦德美乐思 | FF-220406-000679 | 汽车零件耐气候交变试验 | 气候交变（方法A） | 外观及功能无变化，无永久变形和裂痕（在试验后恢复至常温，存放2H后进行永久变形评 价，不允许存在永久变形） | SMTC 5 400 005-2024（V4） | 整车及零部件耐气候交变试验 | SMTC 5 400 005-2024（V4） | 整车及零部件耐气候交变试验 | 广州市金钟汽车零件股份有限公司 | 3 | DV/PV |  |  |  |
| 2 | 车轮饰盖 | 本体：PC+ABS,油漆：佩特，LOGO标：ABS710，透明漆：佩特,卡簧：通明；电镀层：麦德美乐思 | FF-220406-000616 | 耐环境存放 | 高温存放 | 外观及功能无变化，无永久变形和裂痕（在试验后恢复至常温，存放2H后进行永久变形评 价，不允许存在永久变形） | SMTC 5 300 001- 2019（V6） | 外饰件涂装要求 | / | / | 广州市金钟汽车零件股份有限公司 | 3 | DV/PV |  |  |  |
| 3 | 车轮饰盖 | 本体：PC+ABS,油漆：佩特，LOGO标：ABS710，透明漆：佩特,卡簧：通明；电镀层：麦德美乐思 | FF-220406-000617 | 耐环境存放 | 低温存放 | 外观及功能无变化，无永久变形和裂痕（在试验后恢复至常温，存放2H后进行永久变形评 价，不允许存在永久变形） | SMTC 5 300 001- 2019（V6） | 外饰件涂装要求 | / | / | 广州市金钟汽车零件股份有限公司 | 3 | DV/PV |  |  |  |
| 4 | 车轮饰盖 | 本体：PC+ABS,油漆：佩特，LOGO标：ABS710，透明漆：佩特,卡簧：通明；电镀层：麦德美乐思 | FF-220406-000650 | 汽车零部件有害物质 | ELV检测 | 符合要求 | SMTC 5 500 001-2024(V7) | 汽车零件和材料中禁用/限用危险物质 | SMTC 5 500 001-2024（V7） | 汽车零件和材料中禁用/限用危险物质 | 苏州市信测标准技术服务有限公司 | 3 | DV/PV |  |  |  |
| 5 | 车轮饰盖 | 本体：PC+ABS,油漆：佩特，LOGO标：ABS710，透明漆：佩特,卡簧：通明；电镀层：麦德美乐思 | FF-220406-000651 | 汽车零部件有害物质 | REACH检测 | 符合要求 | SMTC 5 500 002-2023(V3) | 整车及零部件REACH法规实施指南 | SMTC 5 500 002-2023（V3） | 整车及零部件REACH法规实施指南 | 苏州市信测标准技术服务有限公司 | 3 | DV/PV |  |  |  |
| 6 | 车轮饰盖 | 本体：PC+ABS,油漆：佩特，LOGO标：ABS710，透明漆：佩特,卡簧：通明；电镀层：麦德美乐思 | FF-221027-000013 | 汽车零部件有害物质 | POPs检测 | 符合要求 | （EU）2021/277 | 持久性有机污染物（POPs）法规 | （EU）2021/277 | 持久性有机污染物（POPs）法规 | 苏州市信测标准技术服务有限公司 | 3 | DV/PV |  |  |  |
| 7 | 基材 | PC+ABS,合聚CA26TQ BK | FF-220402-000154 | 红外光谱分析 | 红外光谱分析 | PC+ABS | SMTC 5 310 017- 2018（V6） | PC+ABS共混聚合物成品件材料要求 | GB/T 6040-2019 | 红外光谱分析方法通则 | 湖北合聚高分子材料有限公司 | 3 | DV/PV |  |  |  |
| 8 | 基材 | PC+ABS,合聚CA26TQ BK | FF-220402-000090 | 塑料-差示扫描量热分析 | 玻璃化转变温度/℃ | 140±5 110±5 | SMTC 5 310 017- 2018（V6） | PC+ABS共混聚合物成品件材料要求 | ISO 11357-2-2020 | 非金属材料及制品差热分析（玻璃化转变温度） | 湖北合聚高分子材料有限公司 | 3 | DV/PV |  |  |  |
| 9 | 基材 | PC+ABS,合聚CA26TQ BK | FF-220402-000079 | 塑料-非泡沫塑料的密度 | 密度/g/cm3 | 1.12±0.02g/cm3 | SMTC 5 310 017- 2018（V6） | PC+ABS共混聚合物成品件材料要求 | ISO 1183-1:2019 (方法A，浸渍法) | Plastics Methods for determining the density of non-cellular plastics -- Part 1: Immersion method, liquid pycnometer method and titration method | 湖北合聚高分子材料有限公司 | 3 | DV/PV |  |  |  |
| 10 | 基材 | PC+ABS,合聚CA26TQ BK | FF-220402-000056 | 塑料-弯曲性能 | 弯曲强度/Mpa | ≥70MPa | SMTC 5 310 017- 2018（V6） | PC+ABS共混聚合物成品件材料要求 | ISO 178：2019 | Plastics Determination of flexural properties | 湖北合聚高分子材料有限公司 | 3 | DV/PV |  |  |  |
| 11 | 基材 | PC+ABS,合聚CA26TQ BK | FF-220402-000065 | 塑料-简支梁冲击强度 | 简支梁无缺口冲击强度/KJ/m2 | ≥21 | SMTC 5 310 017- 2018（V6） | PC+ABS共混聚合物成品件材料要求 | ISO 179-1-2023 | 塑料材料 简支梁冲击强度 | 湖北合聚高分子材料有限公司 | 3 | DV/PV |  |  |  |
| 12 | 基材 | PC+ABS,合聚CA26TQ BK | FF-220402-000067 | 塑料-简支梁冲击强度 | 简支梁缺口冲击强度/KJ/m2 | 不断裂 | SMTC 5 310 017- 2018（V6） | PC+ABS共混聚合物成品件材料要求 | ISO 179-1-2023 | 塑料材料 简支梁冲击强度 | 湖北合聚高分子材料有限公司 | 3 | DV/PV |  |  |  |
| 13 | 基材 | PC+ABS,合聚CA26TQ BK | FF-220402-000069 | 塑料-维卡软化温度（VST） | 维卡软化温度/℃ | ≥118 ℃ | SMTC 5 310 017- 2018（V6） | PC+ABS共混聚合物成品件材料要求 | ISO 306-2022 | 塑料材料 维卡软化温度 | 湖北合聚高分子材料有限公司 | 3 | DV/PV |  |  |  |
| 14 | 基材 | PC+ABS,合聚CA26TQ BK | FF-220708-000005 | PC+ABS共混聚合物材料内应力 | 内应力 | 无应力开裂 | SMTC 5 310 017- 2018（V6） | PC+ABS共混聚合物成品件材料要求 | SMTC 5 310 017-2023（V7） | PC+ABS共混聚合物成品件材料要求 | 湖北合聚高分子材料有限公司 | 3 | DV/PV |  |  |  |
| 15 | 油漆涂层 | 佩特，VPCH18729 | FF-221024-000015 | 表面保护 | 漆膜厚度 | 清漆厚度：15-55um 色漆厚度：8-50um | SMTC 5 300 001- 2019（V6） | 外饰件涂装要求 | SMTC 6 330 013 | 漆膜的铅笔硬度 | 广州市金钟汽车零件股份有限公司 | 3 | DV/PV |  |  |  |
| 16 | 油漆涂层 | 佩特，VPCH18729 | FF-220406-000732 | 色漆和清漆的划格试验 | 色漆和清漆的划格试验 | ≤1级 | SMTC 5 300 001- 2019（V6） | 外饰件涂装要求 | ISO 2409-2020 | 色漆和清漆的划格试验 | 广州市金钟汽车零件股份有限公司 | 3 | DV/PV |  |  |  |
| 17 | 油漆涂层 | 佩特，VPCH18729 | FF-220406-000610 | 附着力测试 | 蒸汽喷射试验 | 涂层无脱落 | SMTC 5 300 001- 2019（V6） | 外饰件涂装要求 | SMTC 5 200 008 | 油漆涂层的蒸汽喷射 | 广州市金钟汽车零件股份有限公司 | 3 | DV/PV |  |  |  |
| 18 | 油漆涂层 | 佩特，VPCH18729 | FF-220406-000733 | 冷凝水气候测试试验方法 | 冷凝水气候测试试验方法 | a)30 分钟后按ISO 4628-2判断起泡度,允许等级2（S2）    b) 24h后按ISO 4628-2判断起泡度,允许等级0（S0） c)附着力的要求也必须满足 | SMTC 5 300 001- 2019（V6） | 外饰件涂装要求 | ISO 6270-2 -2017 | 冷凝水气候测试试验方法 | 广州市金钟汽车零件股份有限公司 | 3 | DV/PV |  |  |  |
| 19 | 油漆涂层 | 佩特，VPCH18729 | FF-230201-000003 | 高温存放 | 高温存放 | 油漆表面无变化,附着力的要求也必须满足 | SMTC 5 300 001- 2019（V6） | 外饰件涂装要求 | SMTC 5 300 001 | 外饰件涂装要求 | 广州市金钟汽车零件股份有限公司 | 3 | DV/PV |  |  |  |
| 20 | 油漆涂层 | 佩特，VPCH18729 | FF-230201-000004 | 低温存放 | 低温存放 | 油漆表面无变化,附着力的要求也必须满足 | SMTC 5 300 001- 2019（V6） | 外饰件涂装要求 | SMTC 5 300 001 | 外饰件涂装要求 | 广州市金钟汽车零件股份有限公司 | 3 | DV/PV |  |  |  |
| 21 | 油漆涂层 | 佩特，VPCH18729 | FF-230201-000005 | 低温耐冲击性能 | 低温耐冲击性能 | 漆层无散落和裂纹 | SMTC 5 300 001- 2019（V6） | 外饰件涂装要求 | SMTC 5 300 001 | 外饰件涂装要求 | 广州市金钟汽车零件股份有限公司 | 3 | DV/PV |  |  |  |
| 22 | 油漆涂层 | 佩特，VPCH18729 | FF-220406-000620 | 飞石冲击 | 飞石冲击 | 特性值≤2
 | SMTC 5 300 001- 2019（V6） | 外饰件涂装要求 | ISO 20567-1B | 涂料和清漆 涂层耐石头碎片划伤的测定 | 广州市金钟汽车零件股份有限公司 | 3 | DV/PV |  |  |  |
| 23 | 油漆涂层 | 佩特，VPCH18729 | FF-220406-000634 | 耐化学试剂 | 无铅汽油 | 油漆表面无变化 | SMTC 5 300 001- 2019（V6） | 外饰件涂装要求 | ISO 2812 | 涂料和清漆-耐液体性的测定 | 广州市金钟汽车零件股份有限公司 | 3 | DV/PV |  |  |  |
| 24 | 油漆涂层 | 佩特，VPCH18729 | FF-220406-000633 | 耐化学试剂 | 燃油 | 24h内起泡后消失可接受，24h后漆面无变化 | SMTC 5 300 001- 2019（V6） | 外饰件涂装要求 | ISO 2812 | 涂料和清漆-耐液体性的测定 | 广州市金钟汽车零件股份有限公司 | 3 | DV/PV |  |  |  |
| 25 | 油漆涂层 | 佩特，VPCH18729 | FF-220406-000636 | 耐化学试剂 | 柴油 | 油漆表面无变化 | SMTC 5 300 001- 2019（V6） | 外饰件涂装要求 | ISO 2812 | 涂料和清漆-耐液体性的测定 | 广州市金钟汽车零件股份有限公司 | 3 | DV/PV |  |  |  |
| 26 | 油漆涂层 | 佩特，VPCH18729 | FF-220406-000635 | 耐化学试剂 | 制动液 | 24h内起泡后消失可接受，24h后漆面无变化 | SMTC 5 300 001- 2019（V6） | 外饰件涂装要求 | ISO 2812 | 涂料和清漆-耐液体性的测定 | 广州市金钟汽车零件股份有限公司 | 3 | DV/PV |  |  |  |
| 27 | 油漆涂层 | 佩特，VPCH18729 | FF-220406-000638 | 耐化学试剂 | 发动机油 | 油漆表面无变化 | SMTC 5 300 001- 2019（V6） | 外饰件涂装要求 | ISO 2812 | 涂料和清漆-耐液体性的测定 | 广州市金钟汽车零件股份有限公司 | 3 | DV/PV |  |  |  |
| 28 | 油漆涂层 | 佩特，VPCH18729 | FF-220406-000637 | 耐化学试剂 | 冷却液 | 油漆表面无变化 | SMTC 5 300 001- 2019（V6） | 外饰件涂装要求 | ISO 2812 | 涂料和清漆-耐液体性的测定 | 广州市金钟汽车零件股份有限公司 | 3 | DV/PV |  |  |  |
| 29 | 油漆涂层 | 佩特，VPCH18729 | FF-220406-000645 | 耐化学试剂 | 抛光剂 | 油漆表面无变化 | SMTC 5 300 001- 2019（V6） | 外饰件涂装要求 | ISO 2812 | 涂料和清漆-耐液体性的测定 | 广州市金钟汽车零件股份有限公司 | 3 | DV/PV |  |  |  |
| 30 | 油漆涂层 | 佩特，VPCH18729 | FF-220406-000646 | 耐化学试剂 | 密封胶和密封胶清除剂 | 油漆表面无变化 | SMTC 5 300 001- 2019（V6） | 外饰件涂装要求 | ISO 2812 | 涂料和清漆-耐液体性的测定 | 广州市金钟汽车零件股份有限公司 | 3 | DV/PV |  |  |  |
| 31 | 油漆涂层 | 佩特，VPCH18729 | FF-220406-000647 | 耐化学试剂 | 底漆稀释剂 | 油漆表面无变化 | SMTC 5 300 001- 2019（V6） | 外饰件涂装要求 | ISO 2812 | 涂料和清漆-耐液体性的测定 | 广州市金钟汽车零件股份有限公司 | 3 | DV/PV |  |  |  |
| 32 | 油漆涂层 | 佩特，VPCH18729 | FF-221024-000018 | 表面保护 | 耐光照UV光照 | 灰度等级≥4 | SMTC 5 300 001- 2019（V6） | 外饰件涂装要求 | SAE J2527 | 用受辐射氙弧装置加速照射汽车外部材料的性能标准 | 广州市金钟汽车零件股份有限公司 | 3 | DV/PV |  |  |  |
| 33 | 基材 | 锦湖日丽，ABS710 | FF-220402-000154 | 红外光谱分析 | 红外光谱分析 | ABS | SMTC 5 310 021- 2020（V7） | ABS 聚合物成品件材料要求 | GB/T 6040-2019 | 红外光谱分析方法通则 | 上海锦湖日丽塑料有限公司 | 3 | DV/PV |  |  |  |
| 34 | 基材 | 锦湖日丽，ABS710 | FF-220402-000079 | 塑料-非泡沫塑料的密度 | 密度/g/cm3 | 1.04~1.08 g/cm3 | SMTC 5 310 021- 2020（V7） | ABS 聚合物成品件材料要求 | ISO 1183-1:2019 (方法A，浸渍法) | Plastics Methods for determining the density of non-cellular plastics -- Part 1: Immersion method, liquid pycnometer method and titration method | 上海锦湖日丽塑料有限公司 | 3 | DV/PV |  |  |  |
| 35 | 基材 | 锦湖日丽，ABS710 | FF-220406-000669 | 塑料-球压痕硬度（布氏硬度） | 球压痕硬度（布氏硬度） | ≥78N/mm2 | SMTC 5 310 021- 2020（V7） | ABS 聚合物成品件材料要求 | ISO 2039-1:2001 | Plastics-Determination of hardness Part1:Ball indentation method | 上海锦湖日丽塑料有限公司 | 3 | DV/PV |  |  |  |
| 36 | 基材 | 锦湖日丽，ABS710 | FF-220402-000067 | 塑料-简支梁冲击强度 | 简支梁缺口冲击强度/KJ/m2 | ≥9KJ/m2 | SMTC 5 310 021- 2020（V7） | ABS 聚合物成品件材料要求 | ISO 179-1-2023 | 塑料材料 简支梁冲击强度 | 上海锦湖日丽塑料有限公司 | 3 | DV/PV |  |  |  |
| 37 | 基材 | 锦湖日丽，ABS710 | FF-220402-000065 | 塑料-简支梁冲击强度 | 简支梁无缺口冲击强度/KJ/m2 | 无断裂 | SMTC 5 310 021- 2020（V7） | ABS 聚合物成品件材料要求 | ISO 179-1-2023 | 塑料材料 简支梁冲击强度 | 上海锦湖日丽塑料有限公司 | 3 | DV/PV |  |  |  |
| 38 | 基材 | 锦湖日丽，ABS710 | FF-220402-000069 | 塑料-维卡软化温度（VST） | 维卡软化温度/℃ | ≥93℃ | SMTC 5 310 021- 2020（V7） | ABS 聚合物成品件材料要求 | ISO 306-2022 | 塑料材料 维卡软化温度 | 上海锦湖日丽塑料有限公司 | 3 | DV/PV |  |  |  |
| 39 | 基材 | 锦湖日丽，ABS710 | FF-220926-000032 | ABS聚合物成品件材料内应力 | 内应力 | 没有应力开裂 | SMTC 5 310 021- 2020（V7） | ABS 聚合物成品件材料要求 | SMTC 5 310 021-2020（V7）第3.4 | ABS聚合物成品件材料要求 | 上海锦湖日丽塑料有限公司 | 3 | DV/PV |  |  |  |
| 40 | 镀层 | 镀层 | FF-220720-000019 | 表面保护 | 镀层厚度 | Cu≥25um | SMTC 5 300 003-2022（V7） | 镀铬塑料件的性能要求 | SMTC 5 100 014-2017（V4) | 镍铬电镀层表面保护要求 | 广州市金钟汽车零件股份有限公司 | 3 | DV/PV |  |  |  |
| 41 | 镀层 | 镀层 | FF-220720-000019 | 表面保护 | 镀层厚度 | Ni≥20um | SMTC 5 300 003-2022（V7） | 镀铬塑料件的性能要求 | SMTC 5 100 014-2017（V4) | 镍铬电镀层表面保护要求 | 广州市金钟汽车零件股份有限公司 | 3 | DV/PV |  |  |  |
| 42 | 镀层 | 镀层 | FF-220720-000019 | 表面保护 | 镀层厚度 | Cr:0.2-0.6um | SMTC 5 300 003-2022（V7） | 镀铬塑料件的性能要求 | SMTC 5 100 014-2017（V4) | 镍铬电镀层表面保护要求 | 广州市金钟汽车零件股份有限公司 | 3 | DV/PV |  |  |  |
| 43 | 镀层 | 镀层 | FF-230417-000039 | 镀络塑料件的性能要求 | 微孔镍/光亮镍（沙丁镍）的电位差 | 微孔镍~光亮镍：25~110mV  半亮镍~光亮镍：120~180mV | SMTC 5 300 003-2022（V7） | 镀铬塑料件的性能要求 | SMTC 5 300 003 | 镀络塑料件的性能要求 | 广州市金钟汽车零件股份有限公司 | 3 | DV/PV |  |  |  |
| 44 | 镀层 | 镀层 | FF-230417-000041 | 镀络塑料件的性能要求 | 裂纹密度、微孔密度 | ≥10000 pores/cm² | SMTC 5 300 003-2022（V7） | 镀铬塑料件的性能要求 | SMTC 5 300 003 | 镀络塑料件的性能要求 | 广州市金钟汽车零件股份有限公司 | 3 | DV/PV |  |  |  |
| 45 | 镀层 | 镀层 | FF-220406-000608 | 附着力测试 | 镀铬件附着力测试 | Gt0-1 | SMTC 5 300 003-2022（V7） | 镀铬塑料件的性能要求 | SMTC 5 300 003 | 镀铬塑料件的性能要求 | 广州市金钟汽车零件股份有限公司 | 3 | DV/PV |  |  |  |
| 46 | 镀层 | 镀层 | FF-220804-000010 | 镀络塑料件的性能要求 | 高温存放 | 零件可视面无外观变化（包括缩印），结合力无损失或其它降低性能 的变化。结合力必须满足2.1（方法A）要求。 | SMTC 5 300 003-2022（V7） | 镀铬塑料件的性能要求 | SMTC 5 300 003 | 镀络塑料件的性能要求 | 广州市金钟汽车零件股份有限公司 | 3 | DV/PV |  |  |  |
| 47 | 镀层 | 镀层 | FF-230417-000042 | 镀络塑料件的性能要求 | 剥离试验 | ABS:≥9 N/cm） 拉伸速率25 mm/min，试样宽度：25.00±0.25 mm,长度约75mm（若 零件大小或几何形状不允许，可使用相同材料、相同注塑和电镀工艺 的电镀样板），棱边必须平整。取3个试验的最小剥离强度的平均值。 | SMTC 5 300 003-2022（V7） | 镀铬塑料件的性能要求 | SMTC 5 300 003 | 镀络塑料件的性能要求 | 广州市金钟汽车零件股份有限公司 | 3 | DV/PV |  |  |  |
| 48 | 镀层 | 镀层 | FF-230417-000043 | 镀络塑料件的性能要求 | 耐腐蚀性能 | 外观没有变化 | SMTC 5 300 003-2022（V7） | 镀铬塑料件的性能要求 | SMTC 5 300 003 | 镀络塑料件的性能要求 | 广州市金钟汽车零件股份有限公司 | 3 | DV/PV |  |  |  |
| 49 | 卡簧 | SUS304 | FF-220406-000597 | 耐腐蚀试验 | 中性盐雾 | 720小时基体无腐蚀 |  SMTC 3 232 001-2012（V2） | 车轮饰盖的工程测试方法 | ISO 9227 | 人造气氛腐蚀实验盐雾实验 | 广州市金钟汽车零件股份有限公司 | 3 | DV/PV |  |  |  |
| 50 | 卡簧 | SUS304 | FF-220406-000010 | 机械性能 | 抗拉强度/Mpa | 1650-1900Mpa | GB/T 3280 | 不锈钢冷轧钢板和钢带 | GB/T 228.1 | 金属材料 拉伸试验 第1部分：室温试验方法 | 无锡商测检测技术有限公司 | 3 | DV/PV |  |  |  |
| 51 | 卡簧 | SUS304 | FF-220913-000100 | 化学成分 | C | C ＜0.15% | GB/T 20878-2007 | 不锈钢和耐热钢 牌号及化学成分 | GB/T 11170-2008 | 不锈钢多元素含量的测定火花放电院子发射光谱法 | 无锡商测检测技术有限公司 | 3 | DV/PV |  |  |  |
| 52 | 卡簧 | SUS304 | FF-220406-000394 | 化学成分 | Si | Si ＜1.00% | GB/T 20878-2007 | 不锈钢和耐热钢 牌号及化学成分 | GB/T 11170 | 不锈钢 多元素含量的测定 火花放电原子发射光谱法（常规法） | 无锡商测检测技术有限公司 | 3 | DV/PV |  |  |  |
| 53 | 卡簧 | SUS304 | FF-220406-000395 | 化学成分 | Mn | Mn＜2.00% | GB/T 20878-2007 | 不锈钢和耐热钢 牌号及化学成分 | GB/T 11170 | 不锈钢 多元素含量的测定 火花放电原子发射光谱法（常规法） | 无锡商测检测技术有限公司 | 3 | DV/PV |  |  |  |
| 54 | 卡簧 | SUS304 | FF-220406-000396 | 化学成分 | P | P＜0.045% | GB/T 20878-2007 | 不锈钢和耐热钢 牌号及化学成分 | GB/T 11170 | 不锈钢 多元素含量的测定 火花放电原子发射光谱法（常规法） | 无锡商测检测技术有限公司 | 3 | DV/PV |  |  |  |
| 55 | 卡簧 | SUS304 | FF-220406-000397 | 化学成分 | S | S＜0.030% | GB/T 20878-2007 | 不锈钢和耐热钢 牌号及化学成分 | GB/T 11170 | 不锈钢 多元素含量的测定 火花放电原子发射光谱法（常规法） | 无锡商测检测技术有限公司 | 3 | DV/PV |  |  |  |
| 56 | 卡簧 | SUS304 | FF-220406-000398 | 化学成分 | Cr | 17.00%-19.00% | GB/T 20878-2007 | 不锈钢和耐热钢 牌号及化学成分 | GB/T 11170 | 不锈钢 多元素含量的测定 火花放电原子发射光谱法（常规法） | 无锡商测检测技术有限公司 | 3 | DV/PV |  |  |  |
| 57 | 卡簧 | SUS304 | FF-220406-000399 | 化学成分 | Ni | 8.00%-10.00% | GB/T 20878-2007 | 不锈钢和耐热钢 牌号及化学成分 | GB/T 11170 | 不锈钢 多元素含量的测定 火花放电原子发射光谱法（常规法） | 无锡商测检测技术有限公司 | 3 | DV/PV |  |  |  |

File: 材料工程师/材料ADVGYSADV16807.xlsx.md
# 材料ADVGYSADV16807.xlsx

| 附件一 总成零件开发验证计划-材料部分模板
SMPV-4.3.2-003-QA–F01 |  |  |  |  |  |  |  |  |  |  |  |  |  |  |  |  |
| 上海汽车集团股份有限公司乘用车公司
SAIC MOTOR PASSENGER VEHICLE CO. |  |  |  |  |  |  |  |  |  |  |  |  |  |  |  |  |
| 零件开发验证计划—材料部分
Component ADV Plan - Material test |  |  |  |  |  |  |  |  |  |  |  |  |  |  |  |  |
| 整车项目号/Project No    IS31P   PT项目号/PtProject No          零件号/Part No   12288653      零件名称/Part Name    尾门字牌      供应商/Supplier    重庆创意博纳工艺标识有限公司          |  |  |  |  |  |  |  |  |  |  |  |  |  |  |  |  |
| 序号 | 零件名称 | 材料牌号/名称 | ADV试验条目编号 | ADV试验条目 | ADV试验子条目 | 要求/限值 | 技术要求/协议编号 | 技术要求/协议名称 | 试验规范编号 | 试验规范名称 | 分析/试验地点/单位 | 试验样件数量 | 分析/认证类型 | 试验开始时间 | 试验结束时间 | 备注 |
| 1 | 尾门字牌总成 | ABS/镀层/胶带NT1608 | FF-220406-000679 | 汽车零件耐气候交变试验 | 气候交变（方法A） | 环境循环实验50周期后外观无明显变化 | SMTC 5 400 005-2024（V4） | 整车及零部件耐气候交变试验 | SMTC 5 400 005-2024（V4） | 整车及零部件耐气候交变试验 | / | 3 | DV/PV | 2025-10-31 | 2025-11-20 |  |
| 2 | 尾门字牌总成 | ABS/镀层/胶带NT1608 | FF-220406-000617 | 耐环境存放 | 低温存放 | -40℃ ×24h实验后外观无明显变化 | SMTC 5 400 005-2024（V4） | 整车及零部件耐气候交变试验 | / | / | / | 3 | DV/PV | 2025-10-31 | 2025-11-20 |  |
| 3 | 尾门字牌总成 | ABS/镀层/胶带NT1608 | FF-220406-000616 | 耐环境存放 | 高温存放 | 90℃×500H实验后外观无明显变化 | SMTC 5 400 005-2024（V4） | 整车及零部件耐气候交变试验 | / | / | / | 3 | DV/PV | 2025-10-31 | 2025-11-20 |  |
| 4 | 尾门字牌总成 | ABS/镀层/胶带NT1608 | FF-220607-000011 | 拉拔力 | 拉拔力 | 胶带粘贴面积大于100mm²≥50N 胶带粘贴面积小于100mm²≥30N | / | / | / | 拉拔力 | / | 3 | DV/PV | 2025-10-31 | 2025-11-20 |  |
| 5 | 尾门字牌总成 | ABS/镀层/胶带NT1608 | FF-220406-000650 | 汽车零部件有害物质 | ELV检测 | Pb≤1000mg/kg Cd≤100mg/kg Hg≤1000mg/kg Cr≤1000mg/kg PBBs≤1000mg/kg PBDEs≤1000mg/kg | SMTC 5 500 001-2025(V8) | 汽车零件和材料中禁用/限用危险物质 | SMTC 5 500 001-2025（V8） | 汽车零件和材料中禁用/限用危险物质 | / | 3 | DV/PV | 2025-10-31 | 2025-11-20 |  |
| 6 | 尾门字牌注塑件 | ABS | FF-220402-000079 | 塑料-非泡沫塑料的密度 | 密度/g/cm3 | 1.04-1.08g/cm | SMTC 5 310 021- 2020（V7） | ABS 聚合物成品件材料要求 | ISO 1183-1:2019 (方法A，浸渍法) | Plastics Methods for determining the density of non-cellular plastics -- Part 1: Immersion method, liquid pycnometer method and titration method | / | 3 | DV/PV | 2025-10-31 | 2025-11-20 |  |
| 7 | 尾门字牌注塑件 | ABS | FF-220406-000669 | 塑料-球压痕硬度（布氏硬度） | 球压痕硬度（布氏硬度） | ≥78N/mm2 | SMTC 5 310 021- 2020（V7） | ABS 聚合物成品件材料要求 | ISO 2039-1:2001 | Plastics-Determination of hardness Part1:Ball indentation method | / | 3 | DV/PV | 2025-10-31 | 2025-11-20 |  |
| 8 | 尾门字牌注塑件 | ABS | FF-220402-000065 | 塑料-简支梁冲击强度 | 简支梁无缺口冲击强度/KJ/m2 | ≥9kJ/m2 | SMTC 5 310 021- 2020（V7） | ABS 聚合物成品件材料要求 | ISO 179-1-2023 | 塑料材料 简支梁冲击强度 | / | 3 | DV/PV | 2025-10-31 | 2025-11-20 |  |
| 9 | 尾门字牌注塑件 | ABS | FF-220402-000067 | 塑料-简支梁冲击强度 | 简支梁缺口冲击强度/KJ/m2 | 无断裂 | SMTC 5 310 021- 2020（V7） | ABS 聚合物成品件材料要求 | ISO 179-1-2023 | 塑料材料 简支梁冲击强度 | / | 3 | DV/PV | 2025-10-31 | 2025-11-20 |  |
| 10 | 尾门字牌注塑件 | ABS | FF-220402-000069 | 塑料-维卡软化温度（VST） | 维卡软化温度/℃ | ≥93℃ | SMTC 5 310 021- 2020（V7） | ABS 聚合物成品件材料要求 | ISO 306-2022 | 塑料材料 维卡软化温度 | / | 3 | DV/PV | 2025-10-31 | 2025-11-20 |  |
| 11 | 尾门字牌注塑件 | ABS | FF-220402-000154 | 红外光谱分析 | 红外光谱分析 | ABS | SMTC 5 310 021- 2020（V7） | ABS 聚合物成品件材料要求 | GB/T 6040-2019 | 红外光谱分析方法通则 | / | 3 | DV/PV | 2025-10-31 | 2025-11-20 |  |
| 12 | 尾门字牌 | 镀铬件 | FF-220406-000592 | 膜厚 | 膜厚-库仑法/µm | 铬层：0.2-0.6µm | SMTC 5 300 003-2022（V7） | 镀铬塑料件的性能要求 | ISO 2177 | 金属覆盖层-覆盖层厚度的测量-阳极溶解库仑法 | / | 3 | DV/PV | 2025-10-31 | 2025-11-20 |  |
| 13 | 尾门字牌 | 镀铬件 | FF-220406-000592 | 膜厚 | 膜厚-库仑法/µm | 镍层≥20µm； 光亮镍+镍封：最多50%；半亮镍：至少50% | SMTC 5 300 003-2022（V7） | 镀铬塑料件的性能要求 | ISO 2177 | 金属覆盖层-覆盖层厚度的测量-阳极溶解库仑法 | / | 3 | DV/PV | 2025-10-31 | 2025-11-20 |  |
| 14 | 尾门字牌 | 镀铬件 | FF-220406-000592 | 膜厚 | 膜厚-库仑法/µm | 铜层：≥25µm | SMTC 5 300 003-2022（V7） | 镀铬塑料件的性能要求 | ISO 2177 | 金属覆盖层-覆盖层厚度的测量-阳极溶解库仑法 | / | 3 | DV/PV | 2025-10-31 | 2025-11-20 |  |
| 15 | 尾门字牌 | 镀铬件 | FF-220406-000596 | 非金属镀铬 | 多层镍之间电位差/Mv | 微孔镍必须比光亮镍（或沙丁镍）电位高25~110 mV 半亮镍必须比光亮镍（或沙丁镍）电位高120~180 mV | SMTC 5 300 003-2022（V7） | 镀铬塑料件的性能要求 | ASTM B764 | 多层镍镀层中同步测量每一镍层厚度和电化学电位的测试方法（S.T.E.P法） | / | 3 | DV/PV | 2025-10-31 | 2025-11-20 |  |
| 16 | 尾门字牌 | 镀铬件 | FF-220406-000321 | 非金属镀铬 | 微孔数/个/cm2 | 微孔铬≥10,000 微孔/cm2 | SMTC 5 300 003-2022（V7） | 镀铬塑料件的性能要求 | ASTM B604 | 塑料件表面的镀铜镀镍镀铬标准 | / | 3 | DV/PV | 2025-10-31 | 2025-11-20 |  |
| 17 | 尾门字牌 | 镀铬件 | FF-220406-000608 | 附着力测试 | 镀铬件附着力测试 | Gt0-1 | SMTC 5 300 003-2022（V7） | 镀铬塑料件的性能要求 | SMTC 5 300 003 | 镀铬塑料件的性能要求 | / | 3 | DV/PV | 2025-10-31 | 2025-11-20 |  |
| 18 | 尾门字牌 | 镀铬件 | FF-220816-000015 | 表面保护 | 镀层附着力 | PC/ABS 110℃，ABS 100℃，高温烘烤1小时，放入18±3℃水中，无结合力损失，无外观变化 | SMTC 5 300 003-2022（V7） | 镀铬塑料件的性能要求 | ISO 2819 | 附着力试验方法 | / | 3 | DV/PV | 2025-10-31 | 2025-11-20 |  |
| 19 | 尾门字牌 | 镀铬件 | FF-220406-000599 | 耐腐蚀试验 | CASS试验 | SMTC 5 400 005方法B进行环境交变8cyc后进行48hCASS试验，要求 ：零件可视面无变化 | SMTC 5 300 003-2022（V7） | 镀铬塑料件的性能要求 | ISO 9227 | 人造气氛腐蚀实验盐雾实验 | / | 3 | DV/PV | 2025-10-31 | 2025-11-20 |  |
| 20 | 尾门字牌背胶 | 胶带GT6008 | FF-220406-000710 | 粘接剂与密封胶（剥离强度） | 剥离强度 | 供货态：≥14N/cm | SMTC 5 310 026- 2017（V4） | 双面粘贴型泡沫塑料粘胶带 | DIN EN1464-2010 | 胶粘剂 高强度粘合抗剥离性的测定 浮辊法 | / | 3 | DV/PV | 2025-10-31 | 2025-11-20 |  |
| 21 | 尾门字牌背胶 | 胶带GT6008 | FF-220406-000710 | 粘接剂与密封胶（剥离强度） | 剥离强度 | 热老化：≥14N/cm | SMTC 5 310 026- 2017（V4） | 双面粘贴型泡沫塑料粘胶带 | DIN EN1464-2010 | 胶粘剂 高强度粘合抗剥离性的测定 浮辊法 | / | 3 | DV/PV | 2025-10-31 | 2025-11-20 |  |
| 22 | 尾门字牌背胶 | 胶带GT6008 | FF-220406-000710 | 粘接剂与密封胶（剥离强度） | 剥离强度 | 湿热老化：≥12N/cm | SMTC 5 310 026- 2017（V4） | 双面粘贴型泡沫塑料粘胶带 | DIN EN1464-2010 | 胶粘剂 高强度粘合抗剥离性的测定 浮辊法 | / | 3 | DV/PV | 2025-10-31 | 2025-11-20 |  |
| 23 | 尾门字牌背胶 | 胶带GT6008 | FF-220406-000710 | 粘接剂与密封胶（剥离强度） | 剥离强度 | 低温老化：≥12N/cm | SMTC 5 310 026- 2017（V4） | 双面粘贴型泡沫塑料粘胶带 | DIN EN1464-2010 | 胶粘剂 高强度粘合抗剥离性的测定 浮辊法 | / | 3 | DV/PV | 2025-10-31 | 2025-11-20 |  |
| 24 | 尾门字牌背胶 | 胶带GT6008 | FF-220406-000707 | 粘接剂与密封胶（剪切强度） | 剪切强度 | 供货态：≥65N/cm2 | SMTC 5 310 026- 2017（V4） | 双面粘贴型泡沫塑料粘胶带 | DIN EN1465-2009 | 粘合剂.粘合组件的拉伸搭接剪切强度的测定 | / | 3 | DV/PV | 2025-10-31 | 2025-11-20 |  |
| 25 | 尾门字牌背胶 | 胶带GT6008 | FF-220406-000707 | 粘接剂与密封胶（剪切强度） | 剪切强度 | 热老化：≥65N/cm2 | SMTC 5 310 026- 2017（V4） | 双面粘贴型泡沫塑料粘胶带 | DIN EN1465-2009 | 粘合剂.粘合组件的拉伸搭接剪切强度的测定 | / | 3 | DV/PV | 2025-10-31 | 2025-11-20 |  |
| 26 | 尾门字牌背胶 | 胶带GT6008 | FF-220406-000707 | 粘接剂与密封胶（剪切强度） | 剪切强度 | 湿热老化：≥65N/cm2 | SMTC 5 310 026- 2017（V4） | 双面粘贴型泡沫塑料粘胶带 | DIN EN1465-2009 | 粘合剂.粘合组件的拉伸搭接剪切强度的测定 | / | 3 | DV/PV | 2025-10-31 | 2025-11-20 |  |
| 27 | 尾门字牌背胶 | 胶带GT6008 | FF-220406-000707 | 粘接剂与密封胶（剪切强度） | 剪切强度 | 低温老化：≥55N/cm2 | SMTC 5 310 026- 2017（V4） | 双面粘贴型泡沫塑料粘胶带 | DIN EN1465-2009 | 粘合剂.粘合组件的拉伸搭接剪切强度的测定 | / | 3 | DV/PV | 2025-10-31 | 2025-11-20 |  |
| 28 | 尾门字牌背胶 | 胶带GT6008 | FF-220406-000707 | 粘接剂与密封胶（剪切强度） | 剪切强度 | 耐玻璃清洗剂：≥55N/cm2 | SMTC 5 310 026- 2017（V4） | 双面粘贴型泡沫塑料粘胶带 | DIN EN1465-2009 | 粘合剂.粘合组件的拉伸搭接剪切强度的测定 | / | 3 | DV/PV | 2025-10-31 | 2025-11-20 |  |
| 29 | 尾门字牌背胶 | 胶带GT6008 | FF-220406-000707 | 粘接剂与密封胶（剪切强度） | 剪切强度 | 耐燃油：≥55N/cm2 | SMTC 5 310 026- 2017（V4） | 双面粘贴型泡沫塑料粘胶带 | DIN EN1465-2009 | 粘合剂.粘合组件的拉伸搭接剪切强度的测定 | / | 3 | DV/PV | 2025-10-31 | 2025-11-20 |  |
| 30 | 尾门字牌背胶 | 胶带GT6008 | FF-220608-000217 | 静负荷下胶粘件断裂时间的测定 | 静负荷下胶粘件的断裂时间 | 常温：≥6.5N/cm2，≥30min | SMTC 5 310 026- 2017（V4） | 双面粘贴型泡沫塑料粘胶带 | DIN EN 15336-2007 | 粘合剂.静负荷下胶粘件断裂时间的测定 | / | 3 | DV/PV | 2025-10-31 | 2025-11-20 |  |
| 31 | 尾门字牌背胶 | 胶带GT6008 | FF-220608-000217 | 静负荷下胶粘件断裂时间的测定 | 静负荷下胶粘件的断裂时间 | 高温：≥2N/cm2，≥30min | SMTC 5 310 026- 2017（V4） | 双面粘贴型泡沫塑料粘胶带 | DIN EN 15336-2007 | 粘合剂.静负荷下胶粘件断裂时间的测定 | / | 3 | DV/PV | 2025-10-31 | 2025-11-20 |  |
| 32 | 尾门字牌背胶 | 胶带GT6008 | FF-220402-000154 | 红外光谱分析 | 红外光谱分析 | NT | SMTC 5 310 026-2017(V4) | 双面粘贴型泡沫塑料粘胶带 | GB/T 6040-2019 | 红外光谱分析方法通则 | / | 3 | DV/PV | 2025-10-31 | 2025-11-20 |  |
| 33 | 贴花 | PVC/油墨/背胶 | FF-230417-000016 | 自粘性装饰黑膜的粘结性 | 剥离力-清洁剂浸泡 | 贴花裁剪25*200mm试样，按正常工艺将贴花贴在电镀铬样板上，使用拉力测试仪，300mm/min速度，180°角进行剥离。制样后放入2%浓度的清洗剂中250h后测试。限值要求≥600N/m | SMTC 5 310 076-2021（V1） | 自粘性装饰黑膜材料要求 | SMTC 5 310 076-2021（V1）第3.9 | 自粘性装饰黑膜材料要求 | / | 3 | DV/PV | 2025-10-31 | 2025-11-20 |  |
| 34 | 贴花 | PVC/油墨/背胶 | FF-230417-000013 | 自粘性装饰黑膜的粘结性 | 剥离力-30分钟 | 贴花裁剪25*200mm试样，按正常工艺将贴花贴在电镀铬样板上，使用拉力测试仪，300mm/min速度，180°角进行剥离。制样后试样在标准环境中存放30min后测试。限值要求≥450N/m | SMTC 5 310 076-2021（V1） | 自粘性装饰黑膜材料要求 | SMTC 5 310 076-2021（V1）第3.9 | 自粘性装饰黑膜材料要求 | / | 3 | DV/PV | 2025-10-31 | 2025-11-20 |  |
| 35 | 贴花 | PVC/油墨/背胶 | FF-230417-000017 | 自粘性装饰黑膜的粘结性 | 剥离力-高湿 | 贴花裁剪25*200mm试样，按正常工艺将贴花贴在电镀铬样板上，使用拉力测试仪，300mm/min速度，180°角进行剥离。试样在40℃、98~100%RH条件下存放250h存放，取出后冷却至23±2℃后测试。限值要求≥600N/m | SMTC 5 310 076-2021（V1） | 自粘性装饰黑膜材料要求 | SMTC 5 310 076-2021（V1）第3.9 | 自粘性装饰黑膜材料要求 | / | 3 | DV/PV | 2025-10-31 | 2025-11-20 |  |
| 36 | 贴花 | PVC/油墨/背胶 | FF-230417-000015 | 自粘性装饰黑膜的粘结性 | 剥离力-热老化 | 贴花裁剪25*200mm试样，按正常工艺将贴花贴在电镀铬样板上，使用拉力测试仪，300mm/min速度，180°角进行剥离。试样在80℃存放168h，在23±2℃环境中静置24h后测试。限值要求≥600N/m | SMTC 5 310 076-2021（V1） | 自粘性装饰黑膜材料要求 | SMTC 5 310 076-2021（V1）第3.9 | 自粘性装饰黑膜材料要求 | / | 3 | DV/PV | 2025-10-31 | 2025-11-20 |  |
| 37 | 贴花 | PVC/油墨/背胶 | FF-230417-000014 | 自粘性装饰黑膜的粘结性 | 剥离力-24小时 | 贴花裁剪25*200mm试样，按正常工艺将贴花贴在电镀铬样板上，使用拉力测试仪，300mm/min速度，180°角进行剥离。制样后试样在标准环境中存放24h后测试。限值要求≥600N/m | SMTC 5 310 076-2021（V1） | 自粘性装饰黑膜材料要求 | SMTC 5 310 076-2021（V1）第3.9 | 自粘性装饰黑膜材料要求 | / | 3 | DV/PV | 2025-10-31 | 2025-11-20 |  |
| 38 | 贴花 | PVC/油墨/背胶 | FF-230417-000018 | 自粘性装饰黑膜的粘结性 | 剥离力-湿热交变 | 贴花裁剪25*200mm试样，按正常工艺将贴花贴在电镀铬样板上，使用拉力测试仪，300mm/min速度，180°角进行剥离。制样后按SMTC 5 400 005方法B存放8cyc，取出后冷却至23±2℃后测试。限值要求≥≥600N/m | SMTC 5 310 076-2021（V1） | 自粘性装饰黑膜材料要求 | SMTC 5 310 076-2021（V1）第3.9 | 自粘性装饰黑膜材料要求 | / | 3 | DV/PV | 2025-10-31 | 2025-11-20 |  |
| 39 | 贴花 | PVC/油墨/背胶 | FF-230417-000019 | 自粘性装饰黑膜的粘结性 | 剥离力-光照后 | 贴花裁剪25*200mm试样，按正常工艺将贴花贴在电镀铬样板上，使用拉力测试仪，300mm/min速度，180°角进行剥离。制样后按SAE J 25*20000KJ，取出后冷却至23±2℃后测试。限值要求≥600N/m | SMTC 5 310 076-2021（V1） | 自粘性装饰黑膜材料要求 | SMTC 5 310 076-2021（V1）第3.9 | 自粘性装饰黑膜材料要求 | / | 3 | DV/PV | 2025-10-31 | 2025-11-20 |  |
| 40 | 尾门字牌 | 镀铬件 | FF-220406-000616 | 耐环境存放 | 高温存放 | ABS: 90℃×6h；ABS/PC:100℃×6h，零件可视面无外观变化，结合力无损失或其它降低性能的变化。 | SMTC 5 300 003-2022（V7） | 镀铬塑料件的性能要求 | / | / | / | 3 | DV/PV | 2025-10-31 | 2025-11-20 |  |
| 41 | 贴花 | PVC/油墨/背胶 | FF-220406-000780 | 抗泰伯磨损-非金属材料 | Taber耐磨实验 | 500G，CS17磨轮，200转。要求：图案无损失 | SMTC 5 310 076-2021（V1） | 自粘性装饰黑膜材料要求 | SMTC 5 400 172-2023（V4） | 抗泰伯磨损-非金属材料 | / | 3 | DV/PV | 2025-10-31 | 2025-11-20 |  |
| 42 | 尾门字牌注塑件 | ABS | FF-220926-000032 | ABS聚合物成品件材料内应力 | 内应力 | 无应力开裂 | SMTC 5 400 005-2024（V4） | ABS 聚合物成品件材料要求 | SMTC 5 310 021-2020（V7）第3.4 | ABS聚合物成品件材料要求 | / | 3 | DV/PV | 2025-10-31 | 2025-11-20 |  |
| 43 | 贴花 | PVC/油墨/背胶 | FF-230417-000027 | 自粘性装饰黑膜的耐化学试剂 | 耐化学试剂-盐酸 | 无明显光泽颜色变化，溶胀、软化及其他不良影响 | SMTC 5 310 076-2021（V1） | 自粘性装饰黑膜材料要求 | SMTC 5 310 076-2021（V1）第3.10表4序号5 | 自粘性装饰黑膜材料要求 | / | 3 | DV/PV | 2025-10-31 | 2025-11-20 |  |
| 44 | 贴花 | PVC/油墨/背胶 | FF-230417-000025 | 自粘性装饰黑膜的耐化学试剂 | 耐化学试剂-异丙醇 | 无明显光泽颜色变化，溶胀、软化及其他不良影响 | SMTC 5 310 076-2021（V1） | 自粘性装饰黑膜材料要求 | SMTC 5 310 076-2021（V1）第3.10表4序号5 | 自粘性装饰黑膜材料要求 | / | 3 | DV/PV | 2025-10-31 | 2025-11-20 |  |
| 45 | 贴花 | PVC/油墨/背胶 | FF-230417-000023 | 自粘性装饰黑膜的耐化学试剂 | 耐化学试剂-柴油 | 无明显光泽颜色变化，溶胀、软化及其他不良影响 | SMTC 5 310 076-2021（V1） | 自粘性装饰黑膜材料要求 | SMTC 5 310 076-2021（V1）第3.10表4序号5 | 自粘性装饰黑膜材料要求 | / | 3 | DV/PV | 2025-10-31 | 2025-11-20 |  |
| 46 | 贴花 | PVC/油墨/背胶 | FF-220825-000024 | 耐化学试剂 | 无铅汽油 | 无明显光泽颜色变化，溶胀、软化及其他不良影响 | SMTC 5 310 076-2021（V1） | 自粘性装饰黑膜材料要求 | GB/T 17930-2006 | 车用汽油 | / | 3 | DV/PV | 2025-10-31 | 2025-11-20 |  |
| 47 | 字牌点漆 | 黑色油漆 | FF-220801-000010 | 漆层膜厚 | 漆层膜厚 | 按照油漆供应商TDS | SMTC 5 300 001-2019（V6） | 外饰涂装要求 | ISO 2808 | 色漆和清漆 漆膜厚度的测定 | / | 3 | DV/PV | 2025-10-31 | 2025-11-20 |  |
| 48 | 字牌点漆 | 黑色油漆 | FF-220406-000732 | 色漆和清漆的划格试验 | 色漆和清漆的划格试验 | 十字划格，用胶带粘无漆层脱落 | SMTC 5 300 001-2019（V6） | 外饰涂装要求 | ISO 2409-2020 | 色漆和清漆的划格试验 | / | 3 | DV/PV | 2025-10-31 | 2025-11-20 |  |
| 49 | 字牌点漆 | 黑色油漆 | FF-220406-000733 | 冷凝水气候测试试验方法 | 冷凝水气候测试试验方法 | a)30 分钟后按ISO 4628-2判断起泡度,允许等级2（S2） b) 24h后按ISO 4628-2判断起泡度,允许等级0（S0） ，无其他外观变化 | SMTC 5 300 001-2019（V6） | 外饰涂装要求 | ISO 6270-2 -2017 | 冷凝水气候测试试验方法 | / | 3 | DV/PV | 2025-10-31 | 2025-11-20 |  |
| 50 | 字牌点漆 | 黑色油漆 | FF-220406-000634 | 耐化学试剂 | 无铅汽油 | 无明显外观变化 | SMTC 5 300 001-2019（V6） | 外饰涂装要求 | ISO 2812 | 涂料和清漆-耐液体性的测定 | / | 3 | DV/PV | 2025-10-31 | 2025-11-20 |  |
| 51 | 字牌点漆 | 黑色油漆 | FF-220406-000636 | 耐化学试剂 | 柴油 | 无明显外观变化 | SMTC 5 300 001-2019（V6） | 外饰涂装要求 | ISO 2812 | 涂料和清漆-耐液体性的测定 | / | 3 | DV/PV | 2025-10-31 | 2025-11-20 |  |
| 52 | 字牌点漆 | 黑色油漆 | FF-220406-000638 | 耐化学试剂 | 发动机油 | 无明显外观变化 | SMTC 5 300 001-2019（V6） | 外饰涂装要求 | ISO 2812 | 涂料和清漆-耐液体性的测定 | / | 3 | DV/PV | 2025-10-31 | 2025-11-20 |  |
| 53 | 字牌点漆 | 黑色油漆 | FF-220406-000637 | 耐化学试剂 | 冷却液 | 无明显外观变化 | SMTC 5 300 001-2019（V6） | 外饰涂装要求 | ISO 2812 | 涂料和清漆-耐液体性的测定 | / | 3 | DV/PV | 2025-10-31 | 2025-11-20 |  |
| 54 | 字牌点漆 | 黑色油漆 | FF-220406-000635 | 耐化学试剂 | 制动液 | 无明显外观变化 | SMTC 5 300 001-2019（V6） | 外饰涂装要求 | ISO 2812 | 涂料和清漆-耐液体性的测定 | / | 3 | DV/PV | 2025-10-31 | 2025-11-20 |  |
| 55 | 尾门字牌总成 | ABS/镀层/胶带NT1608 | FF-220406-000687 | 汽车外饰材料氙灯老化测试 | 耐光色牢度（X周期） | 2500KJ，要求：黑色点漆、蓝色渐变贴花无明显外观变化，色牢度等级≥4级 | SMTC 5 300 001-2019（V6） | 外饰涂装要求 | SAE J 2527-2017 | (R) Performance Based Standard for Accelerated Exposure of Automotive Exterior Materials Using a Controlled Irradiance Xenon-Arc Apparatus | / | 3 | DV/PV | 2025-10-31 | 2025-11-20 |  |
