Repository: kujaxr/obsidian-vault

File: 材料工程师/材料ADV新模板-EPDM   TPV.xlsx.md (part 1 of 2)
# 材料ADV新模板-EPDM   TPV.xlsx

| 附件一 总成零件开发验证计划-材料部分模板
SMPV-4.3.2-003-QA–F01 |  |  |  |  |  |  |  |  |  |  |  |  |  |  |  |  |  |  |  |
| 上海汽车集团股份有限公司乘用车公司
SAIC MOTOR PASSENGER VEHICLE CO. |  |  |  |  |  |  |  |  |  |  |  |  |  |  |  |  |  |  |  |
| 零件开发验证计划—材料部分
Component ADV Plan - Material test |  |  |  |  |  |  |  |  |  |  |  |  |  |  |  |  |  |  |  |
| 项目号/Project No   零件号/Part No    零件名称/Part Name         供应商/Supplier  有限公司 |  |  |  |  |  |  |  |  |  |  |  |  |  |  |  |  |  |  |  |
| 序号 | 零件名称 | 材料牌号/名称 | ADV试验条目编号 | ADV试验条目 | ADV试验子条目 | 要求/限值 | 技术要求/协议编号 | 技术要求/协议名称 | 试验规范编号 | 试验规范名称 | 分析/试验地点/单位 | 试验样件数量 | 分析/认证类型 | 试验开始时间 | 试验结束时间 | 备注 |  |  |  |
| 1 | 挤出实心胶
EPDM D65D 4B0 120E  | / | FF-220608-000239 | / | / | / | / | / | / | / | / | 3 | / | / | / |  |  |  |  |
| 1.1 | 挤出实心胶 | 
EPDM65±5 | FF-220402-000092 | 硫化橡胶或热塑性橡胶-邵氏硬度 | 邵氏硬度A | 
65±5Shore A | SMTC 5 320 063 | 密封条用EPDM材料要求 | GB/T 531.1-2008 | 硫化橡胶或热塑性橡胶 压入硬度试验方法 第1部分：邵氏硬度计法（邵尔硬度） |  | 3 | DV/PV | 2022-05-10 00:00:00 | 2022-08-10 00:00:00 |  |  |  |  |
| 1.2 | 挤出实心胶 | 
EPDM65±5 | FF-220402-000149 | 硫化橡胶或热塑性橡胶-耐液体（耐介质）和耐热空气加速老化 | 邵氏硬度A | 热老化(90℃/94h)：
0～+4 | SMTC 5 320 063 | 密封条用EPDM材料要求 | GB/T 3512-2014
GB/T 1690-2010 | 硫化橡胶或热塑性橡胶 热空气加速老化和耐热试验
硫化橡胶或热塑性橡胶 耐液体试验方法 |  | 3 | DV/PV | 2022-05-10 00:00:00 | 2022-08-10 00:00:00 |  |  |  |  |
| 1.3 | 挤出实心胶 | 
EPDM65±5 | FF-220402-000105 | 硫化橡胶或热塑性橡胶-拉伸应力应变性能 | 拉伸强度/Mpa | ≥6
 | SMTC 5 320 063 | 密封条用EPDM材料要求 | GB/T 528-2009 | 硫化橡胶或热塑性橡胶拉伸应
力应变特性的测定 |  | 3 | DV/PV | 2022-05-10 00:00:00 | 2022-08-10 00:00:00 |  |  |  |  |
| 1.4 | 挤出实心胶 | 
EPDM65±5 | FF-220402-000128 | 硫化橡胶或热塑性橡胶-耐液体（耐介质）和耐热空气加速老化 | 拉伸强度/Mpa | 热老化(90℃/94h)：
≥6
 | SMTC 5 320 063 | 密封条用EPDM材料要求 | GB/T 3512-2014
GB/T 1690-2010 | 硫化橡胶或热塑性橡胶 热空气加速老化和耐热试验
硫化橡胶或热塑性橡胶 耐液体试验方法 |  | 3 | DV/PV | 2022-05-10 00:00:00 | 2022-08-10 00:00:00 |  |  |  |  |
| 1.5 | 挤出实心胶 | 
EPDM65±5 | FF-220402-000113 | 硫化橡胶或热塑性橡胶-拉伸应力应变性能 | 拉断伸长率（断裂伸长率）/% | ≥250
 | SMTC 5 320 063 | 密封条用EPDM材料要求 | GB/T 528-2009 | 硫化橡胶或热塑性橡胶 拉伸应力应变性能的测定 |  | 3 | DV/PV | 2022-05-10 00:00:00 | 2022-08-10 00:00:00 |  |  |  |  |
| 1.6 | 挤出实心胶 | 
EPDM65±5 | FF-220402-000140 | 硫化橡胶或热塑性橡胶-耐液体（耐介质）和耐热空气加速老化 | 拉断伸长率（断裂伸长率）/% | 热老化(90℃/94h)：
≥200
 | SMTC 5 320 063 | 密封条用EPDM材料要求 | GB/T 3512-2014
GB/T 1690-2010 | 硫化橡胶或热塑性橡胶 热空气加速老化和耐热试验
硫化橡胶或热塑性橡胶 耐液体试验方法 |  | 3 | DV/PV | 2022-05-10 00:00:00 | 2022-08-10 00:00:00 |  |  |  |  |
| 1.7 | 挤出实心胶 | 
EPDM65±5 | FF-220402-000101 | 硫化橡胶或热塑性橡胶-压缩永久变形 | 压缩永久变形/% | 90±2℃/22h，50%：唇边类：≤70%
 | SMTC 5 320 063 | 密封条用EPDM材料要求 | SMTC 5 400 239 -2018（V3） | 弹性体材料压缩永久变形测试方法 |  | 3 | DV/PV | 2022-05-10 00:00:00 | 2022-08-10 00:00:00 |  |  |  |  |
| 1.8 | 挤出实心胶 | 
EPDM65±5 | FF-220712-000032 | 密封条低温性能 | 低温性能(-40℃/22h) | 无裂纹
No crack | SMTC 5 320 063 | 密封条用EPDM材料要求 | SMTC 5 320 063-2020（V1）第4.4 | 密封条用EPDM材料要求 |  | 3 | DV/PV | 2022-05-10 00:00:00 | 2022-08-10 00:00:00 |  |  |  |  |
| 1.9 | 挤出实心胶 | 
EPDM65±5 | FF-220712-000030 | 密封条耐臭氧特性 | 耐臭氧特性(200pphm，20%，40℃，72h) | 无裂纹
No crack | SMTC 5 320 063 | 密封条用EPDM材料要求 | GB/T 7762-2014 | 硫化橡胶或热塑性橡胶 耐臭氧龟裂 静态拉伸试验 |  | 3 | DV/PV | 2022-05-10 00:00:00 | 2022-08-10 00:00:00 |  |  |  |  |
| 1.1 | 挤出实心胶 | 
EPDM65±5 | FF-220712-000031 | 密封条铜腐蚀性能 | 铜腐蚀(100℃/24h) | 电解铜无发黑，允许有轻微的氧化白点。 | SMTC 5 320 063 | 密封条用EPDM材料要求 | SMTC 5 320 063-2020（V1）第4.6 | 密封条用EPDM材料要求 |  | 3 | DV/PV | 2022-05-10 00:00:00 | 2022-08-10 00:00:00 |  |  |  |  |
| 1.11 | 挤出实心胶 | 
EPDM65±5 | FF-220402-000189 | 塑料及弹性体的裂解气相色谱质谱联用技术 | 裂解色质谱分析 | EPDM | SMTC 5 320 063 | 密封条用EPDM材料要求 | SMTC 5 400 023-2013（V2） | 裂解色质谱分析试验方法 |  | 3 | DV/PV | 2022-05-10 00:00:00 | 2022-08-10 00:00:00 |  |  |  |  |
| 1.12 | 挤出实心胶 | 
EPDM65±5 | FF-220402-000156 | 塑料-聚合物热重分析（TGA） | 失重率/% | 依据试样 | SMTC 5 320 063 | 密封条用EPDM材料要求 | ISO 11358-1：2014 | Plastics. Thermogravimetry (TG) of polymers. Part 1:General principles |  | 3 | DV/PV | 2022-05-10 00:00:00 | 2022-08-10 00:00:00 |  |  |  |  |
| 2 | 挤出实心胶
D83R 5B0 003C12  | / | FF-220608-000239 | / | / | / | / | / | / | / |  | 3 | / | / | / |  |  |  |  |
| 2.1 | 挤出实心胶 | EPDM80±5 | FF-220402-000092 | 硫化橡胶或热塑性橡胶-邵氏硬度 | 邵氏硬度A | 85±5Shore A | SMTC 5 320 063 | 密封条用EPDM材料要求 | GB/T 531.1-2008 | 硫化橡胶或热塑性橡胶 压入硬度试验方法 第1部分：邵氏硬度计法（邵尔硬度） |  | 3 | DV/PV | 2022-05-10 00:00:00 | 2022-08-10 00:00:00 |  |  |  |  |
| 2.2 | 挤出实心胶 | EPDM80±5 | FF-220402-000149 | 硫化橡胶或热塑性橡胶-耐液体（耐介质）和耐热空气加速老化 | 邵氏硬度A | 热老化(90℃/94h)：
0～+4 | SMTC 5 320 063 | 密封条用EPDM材料要求 | GB/T 3512-2014
GB/T 1690-2010 | 硫化橡胶或热塑性橡胶 热空气加速老化和耐热试验
硫化橡胶或热塑性橡胶 耐液体试验方法 |  | 3 | DV/PV | 2022-05-10 00:00:00 | 2022-08-10 00:00:00 |  |  |  |  |
| 2.3 | 挤出实心胶 | EPDM80±5 | FF-220402-000105 | 硫化橡胶或热塑性橡胶-拉伸应力应变性能 | 拉伸强度/Mpa | ≥8 | SMTC 5 320 063 | 密封条用EPDM材料要求 | GB/T 528-2009 | 硫化橡胶或热塑性橡胶拉伸应
力应变特性的测定 |  | 3 | DV/PV | 2022-05-10 00:00:00 | 2022-08-10 00:00:00 |  |  |  |  |
| 2.4 | 挤出实心胶 | EPDM80±5 | FF-220402-000128 | 硫化橡胶或热塑性橡胶-耐液体（耐介质）和耐热空气加速老化 | 拉伸强度/Mpa | 热老化(90℃/94h)：
≥8 | SMTC 5 320 063 | 密封条用EPDM材料要求 | GB/T 3512-2014
GB/T 1690-2010 | 硫化橡胶或热塑性橡胶 热空气加速老化和耐热试验
硫化橡胶或热塑性橡胶 耐液体试验方法 |  | 3 | DV/PV | 2022-05-10 00:00:00 | 2022-08-10 00:00:00 |  |  |  |  |
| 2.5 | 挤出实心胶 | EPDM80±5 | FF-220402-000113 | 硫化橡胶或热塑性橡胶-拉伸应力应变性能 | 拉断伸长率（断裂伸长率）/% | ≥100 | SMTC 5 320 063 | 密封条用EPDM材料要求 | GB/T 528-2009 | 硫化橡胶或热塑性橡胶 拉伸应力应变性能的测定 |  | 3 | DV/PV | 2022-05-10 00:00:00 | 2022-08-10 00:00:00 |  |  |  |  |
| 2.6 | 挤出实心胶 | EPDM80±5 | FF-220402-000140 | 硫化橡胶或热塑性橡胶-耐液体（耐介质）和耐热空气加速老化 | 拉断伸长率（断裂伸长率）/% | 热老化(90℃/94h)：
≥100 | SMTC 5 320 063 | 密封条用EPDM材料要求 | GB/T 3512-2014
GB/T 1690-2010 | 硫化橡胶或热塑性橡胶 热空气加速老化和耐热试验
硫化橡胶或热塑性橡胶 耐液体试验方法 |  | 3 | DV/PV | 2022-05-10 00:00:00 | 2022-08-10 00:00:00 |  |  |  |  |
| 2.7 | 挤出实心胶 | EPDM80±5 | FF-220402-000101 | 硫化橡胶或热塑性橡胶-压缩永久变形 | 压缩永久变形/% | 
90±2℃/22h，25%：非唇边类：≤75% | SMTC 5 320 063 | 密封条用EPDM材料要求 | SMTC 5 400 239 -2018（V3） | 弹性体材料压缩永久变形测试方法 |  | 3 | DV/PV | 2022-05-10 00:00:00 | 2022-08-10 00:00:00 |  |  |  |  |
| 2.8 | 挤出实心胶 | EPDM80±5 | FF-220712-000032 | 密封条低温性能 | 低温性能(-40℃/22h) | 无裂纹
No crack | SMTC 5 320 063 | 密封条用EPDM材料要求 | SMTC 5 320 063-2020（V1）第4.4 | 密封条用EPDM材料要求 |  | 3 | DV/PV | 2022-05-10 00:00:00 | 2022-08-10 00:00:00 |  |  |  |  |
| 2.9 | 挤出实心胶 | EPDM80±5 | FF-220712-000030 | 密封条耐臭氧特性 | 耐臭氧特性(200pphm，20%，40℃，72h) | 无裂纹
No crack | SMTC 5 320 063 | 密封条用EPDM材料要求 | GB/T 7762-2014 | 硫化橡胶或热塑性橡胶 耐臭氧龟裂 静态拉伸试验 |  | 3 | DV/PV | 2022-05-10 00:00:00 | 2022-08-10 00:00:00 |  |  |  |  |
| 2.1 | 挤出实心胶 | EPDM80±5 | FF-220712-000031 | 密封条铜腐蚀性能 | 铜腐蚀(100℃/24h) | 电解铜无发黑，允许有轻微的氧化白点。 | SMTC 5 320 063 | 密封条用EPDM材料要求 | SMTC 5 320 063-2020（V1）第4.6 | 密封条用EPDM材料要求 |  | 3 | DV/PV | 2022-05-10 00:00:00 | 2022-08-10 00:00:00 |  |  |  |  |
| 2.11 | 挤出实心胶 | EPDM80±5 | FF-220402-000189 | 塑料及弹性体的裂解气相色谱质谱联用技术 | 裂解色质谱分析 | EPDM | SMTC 5 320 063 | 密封条用EPDM材料要求 | SMTC 5 400 023-2013（V2） | 裂解色质谱分析试验方法 |  | 3 | DV/PV | 2022-05-10 00:00:00 | 2022-08-10 00:00:00 |  |  |  |  |
| 2.22 | 挤出实心胶 | EPDM80±5 | FF-220402-000156 | 塑料-聚合物热重分析（TGA） | 失重率/% | 依据试样 | SMTC 5 320 063 | 密封条用EPDM材料要求 | ISO 11358-1：2014 | Plastics. Thermogravimetry (TG) of polymers. Part 1:General principles |  | 3 | DV/PV | 2022-05-10 00:00:00 | 2022-08-10 00:00:00 |  |  |  |  |
| 6 | TPV封端
TPV 80B200 | / | FF-220608-000239 | / | / | / | / | / | / | / | / | 3 | / | / | / |  |  |  |  |
| 6.1 | TPV封端 | TPV 80B200 | FF-220402-000075 | 塑料和硬橡胶-邵氏硬度 | 邵氏硬度A | 80±5 SHA | SMTC 5 320 062 |  密封条接角TPV材料要求 | ISO 868：2003 | Plastics and ebonite. Determination of indentation hardness by means of a durometer (Shore hardness) |  | 3 | DV/PV | 2022-05-10 00:00:00 | 2022-08-10 00:00:00 |  |  |  |  |
| 6.2 | TPV封端 | TPV 80B200 | FF-220402-000075 | 塑料和硬橡胶-邵氏硬度 | 邵氏硬度A | 热老化(130℃/94h)：
-5～+5 | SMTC 5 320 062 |  密封条接角TPV材料要求 | ISO 868：2003 | Plastics and ebonite. Determination of indentation hardness by means of a durometer (Shore hardness) |  | 3 | DV/PV | 2022-05-10 00:00:00 | 2022-08-10 00:00:00 |  |  |  |  |
| 6.3 | TPV封端 | TPV 80B200 | FF-220402-000075 | 塑料和硬橡胶-邵氏硬度 | 邵氏硬度A | 热老化(110℃/1008h):
’-8～+8 | SMTC 5 320 062 |  密封条接角TPV材料要求 | ISO 868：2003 | Plastics and ebonite. Determination of indentation hardness by means of a durometer (Shore hardness) |  | 3 | DV/PV | 2022-05-10 00:00:00 | 2022-08-10 00:00:00 |  |  |  |  |
| 6.4 | TPV封端 | TPV 80B200 | FF-220402-000104 | 硫化橡胶或热塑性橡胶-拉伸应力应变性能 | 拉伸强度/Mpa | ≥6.5 | SMTC 5 320 062 |  密封条接角TPV材料要求 | ISO 37：2017 | Rubber,vulcanized or thermoplastic-Determination of tensile stress-strain properties |  | 3 | DV/PV | 2022-05-10 00:00:00 | 2022-08-10 00:00:00 |  |  |  |  |
| 6.5 | TPV封端 | TPV 80B200 | FF-220402-000104 | 硫化橡胶或热塑性橡胶-拉伸应力应变性能 | 拉伸强度/Mpa | 热老化(130℃/94h)：变化率≥-30% | SMTC 5 320 062 |  密封条接角TPV材料要求 | ISO 37：2017 | Rubber,vulcanized or thermoplastic-Determination of tensile stress-strain properties |  | 3 | DV/PV | 2022-05-10 00:00:00 | 2022-08-10 00:00:00 |  |  |  |  |
| 6.6 | TPV封端 | TPV 80B200 | FF-220402-000104 | 硫化橡胶或热塑性橡胶-拉伸应力应变性能 | 拉伸强度/Mpa | 热老化(110℃/1008h):变化率≥-40% | SMTC 5 320 062 |  密封条接角TPV材料要求 | ISO 37：2017 | Rubber,vulcanized or thermoplastic-Determination of tensile stress-strain properties |  | 3 | DV/PV | 2022-05-10 00:00:00 | 2022-08-10 00:00:00 |  |  |  |  |
| 6.7 | TPV封端 | TPV 80B200 | FF-220402-000112 | 硫化橡胶或热塑性橡胶-拉伸应力应变性能 | 拉断伸长率（断裂伸长率）/% | ≥550% | SMTC 5 320 062 |  密封条接角TPV材料要求 | ISO 37：2017 | Rubber,vulcanized or thermoplastic-Determination of tensile stress-strain properties |  | 3 | DV/PV | 2022-05-10 00:00:00 | 2022-08-10 00:00:00 |  |  |  |  |
| 6.8 | TPV封端 | TPV 80B200 | FF-220402-000112 | 硫化橡胶或热塑性橡胶-拉伸应力应变性能 | 拉断伸长率（断裂伸长率）/% | 热老化(130℃/94h)：变化率≥-35% | SMTC 5 320 062 |  密封条接角TPV材料要求 | ISO 37：2017 | Rubber,vulcanized or thermoplastic-Determination of tensile stress-strain properties |  | 3 | DV/PV | 2022-05-10 00:00:00 | 2022-08-10 00:00:00 |  |  |  |  |
| 6.9 | TPV封端 | TPV 80B200 | FF-220402-000112 | 硫化橡胶或热塑性橡胶-拉伸应力应变性能 | 拉断伸长率（断裂伸长率）/% | 热老化(110℃/1008h):变化率≥-40% | SMTC 5 320 062 |  密封条接角TPV材料要求 | ISO 37：2017 | Rubber,vulcanized or thermoplastic-Determination of tensile stress-strain properties |  | 3 | DV/PV | 2022-05-10 00:00:00 | 2022-08-10 00:00:00 |  |  |  |  |
| 6.1 | TPV封端 | TPV 80B200 | FF-220402-000106 | 硫化橡胶或热塑性橡胶-拉伸应力应变性能 | 定伸应力/Mpa | 100%定伸≥3 | SMTC 5 320 062 |  密封条接角TPV材料要求 | ISO 37：2017 | Rubber,vulcanized or thermoplastic-Determination of tensile stress-strain properties |  | 3 | DV/PV | 2022-05-10 00:00:00 | 2022-08-10 00:00:00 |  |  |  |  |
| 6.11 | TPV封端 | TPV 80B200 | FF-220402-000099 | 硫化橡胶或热塑性橡胶-撕裂强度 | 撕裂强度 | ≥30 | SMTC 5 320 062 |  密封条接角TPV材料要求 | ISO 34-1：2015 | Rubber,vulcanized or thermoplastic-Determination of tear strength-Part1:Trouser,angle and crescent test pieces |  | 3 | DV/PV | 2022-05-10 00:00:00 | 2022-08-10 00:00:00 |  |  |  |  |
| 6.12 | TPV封端 | TPV 80B200 | FF-220402-000101 | 硫化橡胶或热塑性橡胶-压缩永久变形 | 压缩永久变形/% | 方法B70±2℃/22h，25%：≤75% | SMTC 5 320 062 |  密封条接角TPV材料要求 | SMTC 5 400 239 -2018（V3） | 弹性体材料压缩永久变形测试方法 |  | 3 | DV/PV | 2022-05-10 00:00:00 | 2022-08-10 00:00:00 |  |  |  |  |
| 6.13 | TPV封端 | TPV 80B200 | FF-220402-000089 | 塑料-差示扫描量热分析 | 玻璃化转变温度/℃ | ≤-40℃ | SMTC 5 320 062 |  密封条接角TPV材料要求 | GB/T 19466.2-2004 | 塑料-差示扫描量热法(DSC)-第2部分：玻璃化转变温度的测定 |  | 3 | DV/PV | 2022-05-10 00:00:00 | 2022-08-10 00:00:00 |  |  |  |  |
| 6.14 | TPV封端 | TPV 80B200 | FF-220402-000079 | 塑料-非泡沫塑料的密度 | 密度/g/cm3 | 按试样 | SMTC 5 320 062 |  密封条接角TPV材料要求 | ISO 1183-1:2019 (方法A，浸渍法) | Plastics Methods for determining the density of non-cellular plastics -- Part 1: Immersion method, liquid pycnometer method and titration method |  | 3 | DV/PV | 2022-05-10 00:00:00 | 2022-08-10 00:00:00 |  |  |  |  |
| 6.15 | TPV封端 | TPV 80B200 | FF-220616-000056 | 热失重分析 | 硫化和未硫化化合物的成分 | 按试样 | SMTC 5 320 062 |  密封条接角TPV材料要求 | SMTC 5 320 050-2018 (V1)第3.8表1
ISO 9924-3:2009 | 橡胶和橡胶制品 用热裂解法测定硫化和未硫化化合物的成分 |  | 3 | DV/PV | 2022-05-10 00:00:00 | 2022-08-10 00:00:00 |  |  |  |  |
| 6.16 | TPV封端 | TPV 80B200 | FF-220712-000030 | 密封条耐臭氧特性 | 耐臭氧特性(200pphm，20%，40℃，72h) | 无裂纹
No crack | SMTC 5 320 062 |  密封条接角TPV材料要求 | GB/T 7762-2014 | 硫化橡胶或热塑性橡胶 耐臭氧龟裂 静态拉伸试验 |  | 3 | DV/PV | 2022-05-10 00:00:00 | 2022-08-10 00:00:00 |  |  |  |  |
| 6.17 | TPV封端 | TPV 80B200 | FF-220406-000704 | 抗热老化测试 | 抗热老化测试 | 90℃/240h存放后无变形、裂纹，破裂和降解现象，与交货状态相比零件表面不允许有明显发粘、发亮、颜色变化及其他不良变化 | SMTC 5 320 062 |  密封条接角TPV材料要求 | SMTC 6 330 021－2010（V1） | 抗热老化测试 |  | 3 | DV/PV | 2022-05-10 00:00:00 | 2022-08-10 00:00:00 |  |  |  |  |
| 6.18000000000001 | TPV封端 | TPV 80B200 | FF-220402-000154 | 红外光谱分析 | 红外光谱分析 | TPV | SMTC 5 320 062 |  密封条接角TPV材料要求 | GB/T 6040-2019 | 红外光谱分析方法通则 |  | 3 | DV/PV | 2022-05-10 00:00:00 | 2022-08-10 00:00:00 |  |  |  |  |
| 6.19000000000001 | TPV封端 | TPV 80B200 | FF-220402-000085 | 塑料-差示扫描量热分析 | 熔融温度（熔点）/℃ | 按试样 | SMTC 5 320 062 |  密封条接角TPV材料要求 | GB/T 19466.3-2004 | 塑料-差示扫描量热法（DSC）-第3部分：熔融和结晶温度及热焓的测定 |  | 3 | DV/PV | 2022-05-10 00:00:00 | 2022-08-10 00:00:00 |  |  |  |  |
| 7 | 水切成品 | / | FF-220608-000239 | / | / | / | / | / | / | / | / | 3 | / | / | / |  |  |  |  |
| 7.1 | 水切成品 | / | FF-220712-000033 | 密封条压缩负荷 | 压缩负荷/N/100mm | H=Dmm:8±2N/100mm
上唇边:4.4±1.4N/100mm
下唇边:3.6±1.1N/100mm
H=D+2mm:＜30N/100mm | SMTC 9 C10 001 |  窗台密封条 | SMTC 3 C00 002-2018(V2) | 汽车用密封条压缩负荷试验方法 |  | 3 | DV/PV | 2022-05-10 00:00:00 | 2022-08-10 00:00:00 |  |  |  |  |
| 7.2 | 水切成品 | / | FF-220712-000034 | 密封条压缩负荷 | 压缩负荷变化率-热老化(80℃/72h)/% | -5%～+20% | SMTC 9 C10 001 |  窗台密封条 | SMTC 3 C00 002-2018(V2) | 汽车用密封条压缩负荷试验方法 |  | 3 | DV/PV | 2022-05-10 00:00:00 | 2022-08-10 00:00:00 |  |  |  |  |
| 7.3 | 水切成品 | / | FF-220712-000036 | 密封条压缩永久变形 | 密封条压缩永久变形-常温存放
（23℃/96h）/% | EPDM唇边：5s≤35%
1h≤25% | SMTC 9 C10 001 |  窗台密封条 | SMTC 3 C00 003-2018(V2) | 密封条压缩永久变形测试方法 |  | 3 | DV/PV | 2022-05-10 00:00:00 | 2022-08-10 00:00:00 |  |  |  |  |
| 7.4 | 水切成品 | / | FF-220712-000037 | 密封条压缩永久变形 | 密封条压缩永久变形-高温存
放（70℃/96h）/% | EPDM唇边：5s≤65%
1h≤60% | SMTC 9 C10 001 |  窗台密封条 | SMTC 3 C00 003-2018(V2) | 密封条压缩永久变形测试方法 |  | 3 | DV/PV | 2022-05-10 00:00:00 | 2022-08-10 00:00:00 |  |  |  |  |
| 7.5 | 水切成品 | / | FF-220712-000035 | 密封条压缩负荷 | 压缩负荷变化率-高温存放（70℃/96h）压缩永久变形试验后/% | ≤60% | SMTC 9 C10 001 |  窗台密封条 | SMTC 3 C00 002-2018(V2) | 汽车用密封条压缩负荷试验方法 |  | 3 | DV/PV | 2022-05-10 00:00:00 | 2022-08-10 00:00:00 |  |  |  |  |
| 7.6 | 水切成品 | / | FF-220712-000039 | 密封条插入力和拔出力 | 插入力/N/100mm | ≤50N
（T=2.2mm） | SMTC 9 C10 001 |  窗台密封条 | SMTC 3 C00 006-2018(V2) | 汽车用密封条插入力和拔出力试验方法 |  | 3 | DV/PV | 2022-05-10 00:00:00 | 2022-08-10 00:00:00 |  |  |  |  |
| 7.7 | 水切成品 | / | FF-220712-000040 | 密封条插入力和拔出力 | 拔出力/N/100mm | ≥120N/100mm
（T=2.2mm） | SMTC 9 C10 001 |  窗台密封条 | SMTC 3 C00 006-2010(V1) | 汽车用密封条插入力和拔出力试验方法 |  | 3 | DV/PV | 2022-05-10 00:00:00 | 2022-08-10 00:00:00 |  |  |  |  |
| 7.8 | 水切成品 | / | FF-220712-000041 | 密封条插入力和拔出力 | 拔出力-热老化(70℃/94h)/N/100mm | ≥120N/100mm
（T=2.2mm） | SMTC 9 C10 001 |  窗台密封条 | SMTC 3 C00 006-2010(V1) | 汽车用密封条插入力和拔出力试验方法 |  | 3 | DV/PV | 2022-05-10 00:00:00 | 2022-08-10 00:00:00 |  |  |  |  |
| 7.9 | 水切成品 | / | FF-220712-000043 | 密封条接头强度 | 接头强度/N | ≥100N | SMTC 9 C10 001 |  窗台密封条 | SMTC 3 C00 010-2012(V1) | 密封条接头及接角强度 |  | 3 | DV/PV | 2022-05-10 00:00:00 | 2022-08-10 00:00:00 |  |  |  |  |
| 7.1 | 水切成品 | / | FF-220712-000043 | 密封条接头强度 | 接头强度/N | 热老化(70℃/70h)≥100N | SMTC 9 C10 001 |  窗台密封条 | SMTC 3 C00 010-2012(V1) | 密封条接头及接角强度 |  | 3 | DV/PV | 2022-05-10 00:00:00 | 2022-08-10 00:00:00 |  |  |  |  |
| 7.11 | 水切成品 | / | FF-220712-000043 | 密封条接头强度 | 接头强度/N | 低温存放(-40℃/4h)≥100N | SMTC 9 C10 001 |  窗台密封条 | SMTC 3 C00 010-2012(V1) | 密封条接头及接角强度 |  | 3 | DV/PV | 2022-05-10 00:00:00 | 2022-08-10 00:00:00 |  |  |  |  |
| 7.12 | 水切成品 | / | FF-220712-000044 | 玻璃滑动阻力 | 玻璃滑动阻力/N/100mm | 上升≤4N
下降≤5N
唇边无倒卷 | SMTC 9 C10 001 |  窗台密封条 | SMTC 3 C10 002-2016(V1) | 密封条玻璃滑动阻力试验方法 |  | 3 | DV/PV | 2022-05-10 00:00:00 | 2022-08-10 00:00:00 |  |  |  |  |
| 7.13 | 水切成品 | / | FF-220712-000044 | 玻璃滑动阻力 | 玻璃滑动阻力/N/100mm | 欠压位置，设计位置-1mm位置：上升≤4N
下降≤5N
唇边无倒卷 | SMTC 9 C10 001 |  窗台密封条 | SMTC 3 C10 002-2016(V1) | 密封条玻璃滑动阻力试验方法 |  | 3 | DV/PV | 2022-05-10 00:00:00 | 2022-08-10 00:00:00 |  |  |  |  |
| 7.14 | 水切成品 | / | FF-220712-000044 | 玻璃滑动阻力 | 玻璃滑动阻力/N/100mm | 过压位置，设计位置+2mm位置：上升≤7N
下降≤8N
唇边无倒卷 | SMTC 9 C10 001 |  窗台密封条 | SMTC 3 C10 002-2016(V1) | 密封条玻璃滑动阻力试验方法 |  | 3 | DV/PV | 2022-05-10 00:00:00 | 2022-08-10 00:00:00 |  |  |  |  |
| 7.15 | 水切成品 | / | FF-220712-000066 | 密封条抗低温老化性 | 抗低温老化性（-40℃/4h） | 基材无裂纹 | SMTC 9 C10 001 |  窗台密封条 | SMTC 9 C10 004-2018(V2)第4.5.14 | 导槽密封条 |  | 3 | DV/PV | 2022-05-10 00:00:00 | 2022-08-10 00:00:00 |  |  |  |  |
| 7.16 | 水切成品 | / | FF-220712-000067 | 密封条抗高温老化性 | 抗高温老化性（70℃/24h） | 外观、尺寸、颜色、光泽度仍然符合图纸要求，无功能损害。 | SMTC 9 C10 001 |  窗台密封条 | SMTC 9 C10 004-2018(V2)第4.5.15 | 导槽密封条 |  | 3 | DV/PV | 2022-05-10 00:00:00 | 2022-08-10 00:00:00 |  |  |  |  |
| 7.17 | 水切成品 | / | FF-220712-000068 | 密封条抗低温冻结性 | 抗低温冻结性 | 基材无裂纹， 贴覆植绒带无裂痕、无与基材分离、无植绒成束脱落或其他功能损害。 | SMTC 9 C10 001 |  窗台密封条 | SMTC 9 C10 004-2018(V2)第4.5.16 | 导槽密封条 |  | 3 | DV/PV | 2022-05-10 00:00:00 | 2022-08-10 00:00:00 |  |  |  |  |
| 7.18000000000001 | 水切成品 | / | FF-220712-000079 | 密封条玻璃抗粘滞性 | 玻璃抗粘滞性 | 密封条无裂纹
干态分离力≤4N
湿态分离力≤4N | SMTC 9 C10 001 |  窗台密封条 | SMTC 9 C10 004-2018(V2)第4.5.17 | 导槽密封条 |  | 3 | DV/PV | 2022-05-10 00:00:00 | 2022-08-10 00:00:00 |  |  |  |  |
| 7.19000000000001 | 水切成品 | / | FF-220712-000048 | 密封条尺寸稳定性 | 环境交变的线性收缩率/% | -0.2%~+0.2% | SMTC 9 C10 001 |  窗台密封条 | SMTC 3 C00 013-2015（V1) | 汽车密封条尺寸稳定性测试方法 |  | 3 | DV/PV | 2022-05-10 00:00:00 | 2022-08-10 00:00:00 |  |  |  |  |
| 7.20000000000001 | 水切成品 | / | FF-220712-000049 | 密封条尺寸稳定性 | 高温(90℃/94h)线性收缩率/% | -0.2%~+0.2% | SMTC 9 C10 001 |  窗台密封条 | SMTC 3 C00 013-2015（V1) | 汽车密封条尺寸稳定性测试方法 |  | 3 | DV/PV | 2022-05-10 00:00:00 | 2022-08-10 00:00:00 |  |  |  |  |
| 7.21000000000001 | 水切成品 | / | FF-220406-000680 | 汽车零件耐气候交变试验 | 气候交变（方法B） | 30周期后无变形、破裂、粉化、颜色变化、尺寸变化及其他不良变化 | SMTC 9 C10 001 |  窗台密封条 | SMTC 5 400 005-2021（V3） | 汽车零件耐气候交变试验 | / | / | DV/PV | 2022-05-10 00:00:00 | 2022-08-10 00:00:00 |  |  |  |  |
| 7.22000000000001 | 水切成品 | / | FF-220406-000685 | 干热气候下的氙灯加速光照测试 | 耐光色牢度（X周期） | 2500KJ/m2后灰卡≥4级，无其他不良变化如变形、破裂、粉化、颜色变化、尺寸变化等。植绒面无外观可见缺陷。 | SMTC 9 C10 001 |  窗台密封条 | SMTC 5 400 006-2015（V4） | 非金属材料-干热气候下的氙灯加速光照 |  | 3 | DV/PV | 2022-05-10 00:00:00 | 2022-08-10 00:00:00 |  |  |  |  |
| 7.23000000000001 | 水切成品 | / | FF-220712-000065 | 密封条涂层性能 | 耐化学品擦拭性能 | 无膨胀、变形、泛油 、及其它颜色或功能性变化 | SMTC 9 C10 001 |  窗台密封条 | SMTC 9 C10 004-2018(V2)第4.5.20 | 导槽密封条 |  | 3 | DV/PV | 2022-05-10 00:00:00 | 2022-08-10 00:00:00 |  |  |  |  |
| 7.24000000000001 | 水切成品 | / | FF-220712-000050 | 密封条水存放 | 水存放后的变白测试（40℃/22h) | 试样表面不允许析出发白，灰卡≥4级 | SMTC 9 C10 001 |  窗台密封条 | SMTC 5 320 063-2020（V1）第4.7 | 密封条用EPDM材料要求 |  | 3 | DV/PV | 2022-05-10 00:00:00 | 2022-08-10 00:00:00 |  |  |  |  |
| 7.25000000000001 | 水切成品 | / | FF-220712-000051 | 密封条水存放 | 水存放后的变白测试（90℃/22h) | 试样表面不允许析出发白，灰卡≥4级 | SMTC 9 C10 001 |  窗台密封条 | SMTC 5 320 063-2020（V1）第4.7 | 密封条用EPDM材料要求 |  | 3 | DV/PV | 2022-05-10 00:00:00 | 2022-08-10 00:00:00 |  |  |  |  |
| 7.26000000000001 | 水切成品 | / | FF-220712-000038 | 密封条耐磨性 | 耐磨性 | 唇边≥250次 | SMTC 9 C10 001 |  窗台密封条 | SMTC 3 C00 005-2010(V1) | 汽车用密封条耐磨性试验方法 |  | 3 | DV/PV | 2022-05-10 00:00:00 | 2022-08-10 00:00:00 |  |  |  |  |
| 7.27000000000001 | 水切成品 | / | FF-220712-000038 | 密封条耐磨性 | 耐磨性 | 唇边≥250次 | SMTC 9 C10 001 |  窗台密封条 | SMTC 3 C00 005-2010(V1) | 汽车用密封条耐磨性试验方法 |  | 3 | DV/PV | 2022-05-10 00:00:00 | 2022-08-10 00:00:00 |  |  |  |  |
| 7.28000000000001 | 水切成品 | / | FF-220712-000038 | 密封条耐磨性 | 耐磨性 | 唇边≥45次 | SMTC 9 C10 001 |  窗台密封条 | SMTC 3 C00 005-2010(V1) | 汽车用密封条耐磨性试验方法 |  | 3 | DV/PV | 2022-05-10 00:00:00 | 2022-08-10 00:00:00 |  |  |  |  |
| 7.29000000000001 | 水切成品 | / | FF-220712-000038 | 密封条耐磨性 | 耐磨性 | 唇边≥150次 | SMTC 9 C10 001 |  窗台密封条 | SMTC 3 C00 005-2010(V1) | 汽车用密封条耐磨性试验方法 |  | 3 | DV/PV | 2022-05-10 00:00:00 | 2022-08-10 00:00:00 |  |  |  |  |
| 7.30000000000001 | 水切成品 | / | FF-220712-000081 | 密封条接触污染性 | 密封条接触污染性 | 无污染 | SMTC 9 C10 001 |  窗台密封条 | SMTC 5 400 198-2015(V2) | 装饰材料或装饰涂层的干热变色 |  | 3 | DV/PV | 2022-05-10 00:00:00 | 2022-08-10 00:00:00 |  |  |  |  |
| 7.31000000000001 | 水切成品 | / | FF-220406-000650 | 汽车零部件有害物质 | ELV检测 | 铅Pb≤1000μg/g；
汞Hg≤1000μg/g；
镉Cd≤100μg/g；
六价铬Cr6+≤1000μg/g；
多溴联苯PBB≤1000μg/g；
多溴二苯醚PBDE≤1000μg/g | SMTC 9 C10 001 |  窗台密封条 | SMTC 5 500 001 | 汽车零件和材料中禁用限用危险物质 |  | 3 | DV/PV | 2022-05-10 00:00:00 | 2022-08-10 00:00:00 |  |  |  |  |
| 7.32000000000001 | 水切成品 | / | FF-220406-000651 | 汽车零部件有害物质 | REACH检测 | 满足化学品注册、评估、授权和限制要求 | SMTC 9 C10 001 |  窗台密封条 | SMTC 5 500 002 | 整车及零部件REACH法规实施指南 |  | 3 | DV/PV | 2022-05-10 00:00:00 | 2022-08-10 00:00:00 |  |  |  |  |
|       Final ADV Plan must be approved by SMTC MVE , DRE and Senoor Manager. |  |  |  |  |  |  |  |  |  |  |  |  |  |  |  |  |  |  |  |
| 附件一 总成零件开发验证计划-材料部分模板
SMPV-4.3.2-003-QA–F01 |  |  |  |  |  |  |  |  |  |  |  |  |  |  |  |  |
| 上海汽车集团股份有限公司乘用车公司
SAIC MOTOR PASSENGER VEHICLE CO. |  |  |  |  |  |  |  |  |  |  |  |  |  |  |  |  |
| 零件开发验证计划—材料部分
Component ADV Plan - Material test |  |  |  |  |  |  |  |  |  |  |  |  |  |  |  |  |
| 项目号/Project No                    零件号/Part No                      零件名称/Part Name                        供应商/Supplier                    . |  |  |  |  |  |  |  |  |  |  |  |  |  |  |  |  |
| 序号 | 零件名称 | 材料牌号/名称 | ADV试验条目编号 | ADV试验条目 | ADV试验子条目 | 要求/限值 | 技术要求/协议编号 | 技术要求/协议名称 | 试验规范编号 | 试验规范名称 | 分析/试验地点/单位 | 试验样件数量 | 分析/认证类型 | 试验开始时间 | 试验结束时间 | 备注 |
| 1 | 水管 | EPDM E7182L | FF-220608-000239 | / | / | / | / | / | / | / | / | 0 | / |  |  |  |
| 1.1 | 水管 | EPDM E7182L | FF-220402-000104 | 硫化橡胶或热塑性橡胶-拉伸应力应变性能 | 拉伸强度/Mpa | ≥ 9MPa | SMTC 5 320 003-2017(V5)
 | 冷却系统用EPDM 胶管材料要求
 | ISO 37：2017 | Rubber,vulcanized or thermoplastic-Determination of tensile stress-strain properties | 中国汽车技术研究中心 宁波汽车零部件检测有限公司（中心） | 5 | DV/PV |  |  |  |
| 1.2 | 水管 | EPDM E7182L | FF-220402-000112 | 硫化橡胶或热塑性橡胶-拉伸应力应变性能 | 拉断伸长率（断裂伸长率）/% | ≥300% | SMTC 5 320 003-2017(V5)
 | 冷却系统用EPDM 胶管材料要求
 | ISO 37：2017 | Rubber,vulcanized or thermoplastic-Determination of tensile stress-strain properties | 中国汽车技术研究中心 宁波汽车零部件检测有限公司（中心） | 5 | DV/PV |  |  |  |
| 1.3 | 水管 | EPDM E7182L | FF-220402-000114 | 硫化橡胶或热塑性橡胶-拉伸应力应变性能 | 定应力伸长率/% | ≥2.8MPa | SMTC 5 320 003-2017(V5)
 | 冷却系统用EPDM 胶管材料要求
 | ISO 37：2017 | Rubber,vulcanized or thermoplastic-Determination of tensile stress-strain properties | 中国汽车技术研究中心 宁波汽车零部件检测有限公司（中心） | 5 | DV/PV |  |  |  |
| 1.4 | 水管 | EPDM E7182L | FF-220402-000099 | 硫化橡胶或热塑性橡胶-撕裂强度 | 撕裂强度 | ≥ 4.5N/mm | SMTC 5 320 003-2017(V5)
 | 冷却系统用EPDM 胶管材料要求
 | ISO 34-1：2015 | Rubber,vulcanized or thermoplastic-Determination of tear strength-Part1:Trouser,angle and crescent test pieces | 中国汽车技术研究中心 宁波汽车零部件检测有限公司（中心） | 5 | DV/PV |  |  |  |
| 1.5 | 水管 | EPDM E7182L | FF-220402-000101 | 硫化橡胶或热塑性橡胶-压缩永久变形 | 压缩永久变形/% | ≤80% | SMTC 5 320 003-2017(V5)
 | 冷却系统用EPDM 胶管材料要求
 | SMTC 5 400 239 -2018（V3） | 弹性体材料压缩永久变形测试方法 | 中国汽车技术研究中心 宁波汽车零部件检测有限公司（中心） | 5 | DV/PV |  |  |  |
| 1.6 | 水管 | EPDM E7182L | FF-220402-000103 | 硫化橡胶或热塑性橡胶-密度 | 密度 方法A | 依据试样 | SMTC 5 320 003-2017(V5)
 | 冷却系统用EPDM 胶管材料要求
 | ISO 2781：2018 | Rubber,vulcanized or thermoplastic-determination of density | 中国汽车技术研究中心 宁波汽车零部件检测有限公司（中心） | 5 | DV/PV |  |  |  |
| 1.7 | 水管 | EPDM E7182L | FF-220406-000698 | 塑料及弹性体的裂解气相色谱质谱联用技术 | 裂解色质谱分析 | EPDM | SMTC 5 320 003-2017(V5)
 | 冷却系统用EPDM 胶管材料要求
 | SMTC 5 400 023-2013（V2） | 塑料及弹性体的裂解气相色谱质谱联用技术 | 中国汽车技术研究中心 宁波汽车零部件检测有限公司（中心） | 5 | DV/PV |  |  |  |
| 1.8 | 水管 | EPDM E7182L | FF-220402-000098 | 硫化橡胶或热塑性橡胶-与织物粘合强度 | 粘合强度（剥离强度）/N/mm | ≥2.4N/mm | SMTC 5 320 003-2017(V5)
 | 冷却系统用EPDM 胶管材料要求
 | ISO 36：2017 | Rubber,vulcanized or thermoplastic-Determination of adhesion to textile fabrics | 中国汽车技术研究中心 宁波汽车零部件检测有限公司（中心） | 5 | DV/PV |  |  |  |
| 2 | 水管内层 | EPDM E7182L | FF-220608-000239 | / | / | / | / | / | / | / | / | 0 | / |  |  |  |
| 2.1 | 水管内层 | EPDM E7182L | FF-220402-000148 | 硫化橡胶或热塑性橡胶-耐液体（耐介质）和耐热空气加速老化 | 邵氏硬度A | 耐冷却液老化性能160℃*96h。与供货态相比:-4～+2 | SMTC 5 320 003-2017(V5)
 | 冷却系统用EPDM 胶管材料要求
 | ISO 1817：2015
ISO 188：2011 | Rubber,vulcanized or thermoplastic-Determination of the effect of liquids
Rubber,Vulcanized or thermoplastic-Accelerated ageing and heat resistance tests | 中国汽车技术研究中心 宁波汽车零部件检测有限公司（中心） | 5 | DV/PV |  |  |  |
| 2.2 | 水管内层 | EPDM E7182L | FF-220402-000104 | 硫化橡胶或热塑性橡胶-拉伸应力应变性能 | 拉伸强度/Mpa | 耐冷却液老化性能160℃*96h。≥ 9MPa | SMTC 5 320 003-2017(V5)
 | 冷却系统用EPDM 胶管材料要求
 | ISO 37：2017 | Rubber,vulcanized or thermoplastic-Determination of tensile stress-strain properties | 中国汽车技术研究中心 宁波汽车零部件检测有限公司（中心） | 5 | DV/PV |  |  |  |
| 2.3 | 水管内层 | EPDM E7182L | FF-220402-000112 | 硫化橡胶或热塑性橡胶-拉伸应力应变性能 | 拉断伸长率（断裂伸长率）/% | 耐冷却液老化性能160℃*96h。≥275% | SMTC 5 320 003-2017(V5)
 | 冷却系统用EPDM 胶管材料要求
 | ISO 37：2017 | Rubber,vulcanized or thermoplastic-Determination of tensile stress-strain properties | 中国汽车技术研究中心 宁波汽车零部件检测有限公司（中心） | 5 | DV/PV |  |  |  |
| 2.4 | 水管内层 | EPDM E7182L | FF-220402-000098 | 硫化橡胶或热塑性橡胶-与织物粘合强度 | 粘合强度（剥离强度）/N/mm | 耐冷却液老化性能160℃*96h。≥1.8N/mm | SMTC 5 320 003-2017(V5)
 | 冷却系统用EPDM 胶管材料要求
 | ISO 36：2017 | Rubber,vulcanized or thermoplastic-Determination of adhesion to textile fabrics | 中国汽车技术研究中心 宁波汽车零部件检测有限公司（中心） | 5 | DV/PV |  |  |  |
| 2.5 | 水管内层 | EPDM E7182L | FF-220402-000099 | 硫化橡胶或热塑性橡胶-撕裂强度 | 撕裂强度 | 耐冷却液老化性能160℃*96h。≥ 3.8N/mm | SMTC 5 320 003-2017(V5)
 | 冷却系统用EPDM 胶管材料要求
 | ISO 34-1：2015 | Rubber,vulcanized or thermoplastic-Determination of tear strength-Part1:Trouser,angle and crescent test pieces | 中国汽车技术研究中心 宁波汽车零部件检测有限公司（中心） | 5 | DV/PV |  |  |  |
| 3 | 水管外层 | EPDM E7182L | FF-220608-000239 | / | / | / | / | / | / | / | / | 0 | / |  |  |  |
| 3.1 | 水管外层 | EPDM E7182L | FF-220402-000104 | 硫化橡胶或热塑性橡胶-拉伸应力应变性能 | 拉伸强度/Mpa | 耐热老化性能160℃*96h。≥ 9MPa | SMTC 5 320 003-2017(V5)
 | 冷却系统用EPDM 胶管材料要求
 | ISO 37：2017 | Rubber,vulcanized or thermoplastic-Determination of tensile stress-strain properties | 中国汽车技术研究中心 宁波汽车零部件检测有限公司（中心） | 5 | DV/PV |  |  |  |
| 3.2 | 水管外层 | EPDM E7182L | FF-220402-000112 | 硫化橡胶或热塑性橡胶-拉伸应力应变性能 | 拉断伸长率（断裂伸长率）/% | 耐热老化性能160℃*96h。≥240% | SMTC 5 320 003-2017(V5)
 | 冷却系统用EPDM 胶管材料要求
 | ISO 37：2017 | Rubber,vulcanized or thermoplastic-Determination of tensile stress-strain properties | 中国汽车技术研究中心 宁波汽车零部件检测有限公司（中心） | 5 | DV/PV |  |  |  |
| 3.3 | 水管外层 | EPDM E7182L | FF-220402-000099 | 硫化橡胶或热塑性橡胶-撕裂强度 | 撕裂强度 | 耐热老化性能160℃*96h。≥ 4.5N/mm | SMTC 5 320 003-2017(V5)
 | 冷却系统用EPDM 胶管材料要求
 | ISO 34-1：2015 | Rubber,vulcanized or thermoplastic-Determination of tear strength-Part1:Trouser,angle and crescent test pieces | 中国汽车技术研究中心 宁波汽车零部件检测有限公司（中心） | 5 | DV/PV |  |  |  |
| 3.4 | 水管外层 | EPDM E7182L | FF-220402-000148 | 硫化橡胶或热塑性橡胶-耐液体（耐介质）和耐热空气加速老化 | 邵氏硬度A | 耐热老化性能160℃*96h。与供货态相比:0～+8 | SMTC 5 320 003-2017(V5)
 | 冷却系统用EPDM 胶管材料要求
 | ISO 1817：2015
ISO 188：2011 | Rubber,vulcanized or thermoplastic-Determination of the effect of liquids
Rubber,Vulcanized or thermoplastic-Accelerated ageing and heat resistance tests | 中国汽车技术研究中心 宁波汽车零部件检测有限公司（中心） | 5 | DV/PV |  |  |  |
| 部门 | 试验条目编号 | 试验条目名称 | 试验子条目 | 标准编号 | 标准名称 |
| 中心实验室及中心测量室 | FF-220608-000239 | / | / | / | / |
| 中心实验室及中心测量室 | FF-220608-000166 | 弹性体材料耐臭氧能力 | 耐臭氧性 | SMTC 3 261 004-2011(V1) | 弹性体材料耐臭氧能力试验 |
| 中心实验室及中心测量室 | FF-220608-000147 | 塑料-吸水性 | 吸水率/% | ISO 62:2008 | Plastics-Determination of water absorption |
| 中心实验室及中心测量室 | FF-220406-000829 | 剥离强度 | 剥离强度 | SMTC 5 400 041-2011（V1） | 剥离强度 |
| 中心实验室及中心测量室 | FF-220406-000704 | 抗热老化测试 | 抗热老化测试 | SMTC 6 330 021－2010（V1） | 抗热老化测试 |
| 中心实验室及中心测量室 | FF-220406-000698 | 塑料及弹性体的裂解气相色谱质谱联用技术 | 裂解色质谱分析 | SMTC 5 400 023-2013（V2） | 塑料及弹性体的裂解气相色谱质谱联用技术 |
| 中心实验室及中心测量室 | FF-220406-000680 | 汽车零件耐气候交变试验 | 气候交变（方法B） | SMTC 5 400 005-2021（V3） | 汽车零件耐气候交变试验 |
| 中心实验室及中心测量室 | FF-220406-000679 | 汽车零件耐气候交变试验 | 气候交变（方法A） | SMTC 5 400 005-2021（V3） | 汽车零件耐气候交变试验 |
| 中心实验室及中心测量室 | FF-220406-000678 | UL94燃烧 | V-0 | UL94 | UL94 HB flammability standard |
| 中心实验室及中心测量室 | FF-220406-000675 | 热塑性塑料-融熔指数 | 熔体体积流动速率（MVR） | ASTM D1238-2013 | Standard Test Method for Melt Flow Rates of Thermoplastics by Extrusion Plastometer |
| 中心实验室及中心测量室 | FF-220406-000674 | 热塑性塑料-融熔指数 | 熔体质量流动速率（MFR） | ASTM D1238-2013 | Standard Test Method for Melt Flow Rates of Thermoplastics by Extrusion Plastometer |
| 中心实验室及中心测量室 | FF-220406-000673 | 热塑性塑料-融熔指数 | 熔体体积流动速率（MVR） | ISO 1133-2:2011 | Plastics-Determination of the melt mass-flow rate (MFR) and melt volume-flow rate (MVR) of thermoplastics Part2:Method for materials sensitive to time-temperature history andior moisture |
| 中心实验室及中心测量室 | FF-220406-000672 | 热塑性塑料-融熔指数 | 熔体质量流动速率（MFR） | ISO 1133-2:2011 | Plastics-Determination of the melt mass-flow rate (MFR) and melt volume-flow rate (MVR) of thermoplastics Part2:Method for materials sensitive to time-temperature history andior moisture |
| 中心实验室及中心测量室 | FF-220406-000671 | 热塑性塑料-融熔指数 | 熔体体积流动速率（MVR） | GB/T 3682.2-2018 | 塑料 热塑性塑料熔体质量流动速率（MFR）和熔体体积流动速率（MVR）的测定 第2部分：对时间-温度历史和（或）湿度敏感的材料的试验方法 |
| 中心实验室及中心测量室 | FF-220406-000670 | 热塑性塑料-融熔指数 | 熔体质量流动速率（MFR） | GB/T 3682.2-2018 | 塑料 热塑性塑料熔体质量流动速率（MFR）和熔体体积流动速率（MVR）的测定 第2部分：对时间-温度历史和（或）湿度敏感的材料的试验方法 |
| 中心实验室及中心测量室 | FF-220406-000669 | 塑料-球压痕硬度（布氏硬度） | 球压痕硬度（布氏硬度） | ISO 2039-1:2001 | Plastics-Determination of hardness Part1:Ball indentation method |
| 中心实验室及中心测量室 | FF-220406-000668 | 塑料-球压痕硬度（布氏硬度） | 球压痕硬度（布氏硬度） | GB/T 3398.1-2008 | 塑料 硬度测定 第1部分：球压痕法 |
| 中心实验室及中心测量室 | FF-220406-000667 | 塑料-悬臂梁冲击强度 | 悬臂梁（缺口）冲击强度 | ASTM D256-10（2018）方法A | Standard Test Methods for Determining the Izod Pendulum Impact Resistance of Plastics |
| 中心实验室及中心测量室 | FF-220406-000666 | 塑料-悬臂梁冲击强度 | 悬臂梁缺口冲击强度 | ISO 180:2000 | Plastics - Determination of Izod impact strength |
| 中心实验室及中心测量室 | FF-220406-000665 | 塑料-悬臂梁冲击强度 | 悬臂梁无缺口冲击强度 | ISO 180:2000 | Plastics - Determination of Izod impact strength |
| 中心实验室及中心测量室 | FF-220406-000664 | 塑料-悬臂梁冲击强度 | 悬臂梁缺口冲击强度 | GB/T 1843-2008 | 塑料-悬臂梁冲击强度的测定 |
| 中心实验室及中心测量室 | FF-220406-000663 | 塑料-悬臂梁冲击强度 | 悬臂梁无缺口冲击强度 | GB/T 1843-2008 | 塑料-悬臂梁冲击强度的测定 |
| 中心实验室及中心测量室 | FF-220406-000662 | 与空气接触橡胶材料的耐油漆板污染 | 耐油漆板污染（方法A） | ASTM D925-2014(R2019) | Standard Test Methods forRubber Property—Staining of Surfaces (Contact , Migration and Diffusion) |
| 中心实验室及中心测量室 | FF-220406-000661 | 硫化橡胶-低温性能的测定 | 温度回缩法（TR试验） | ISO 2921：2019 | Rubber, vulcanized — Determination of low-temperature retraction (TR test) |
| 中心实验室及中心测量室 | FF-220406-000660 | 硫化橡胶-低温性能的测定 | 温度回缩法（TR试验） | GB/T 7758-2020 | 硫化橡胶 低温性能的测定 温度回缩法（TR试验） |
| 中心实验室及中心测量室 | FF-220406-000659 | 泡沫塑料-压缩应力应变 | 压缩应力应变 | ISO 3386-1：1986 /Amd 1:2010 | Polymeric materials,cellular flexible;Determination of stress-strain chaaracteristics in compression;Part1:Low-density materials— Amendment 1 |
| 中心实验室及中心测量室 | FF-220406-000656 | 聚合物材料的低温落球 | 落球冲击 | SMTC 5 400 030-2019（V3） | 聚合物材料的低温落球试验 |
| 中心实验室及中心测量室 | FF-220406-000618 | 耐环境存放 | 气候交变 | SMTC 5 400 005 | 汽车零件耐气候交变试验 |
| 中心实验室及中心测量室 | FF-220406-000617 | 耐环境存放 | 低温存放 | / | / |
| 中心实验室及中心测量室 | FF-220406-000616 | 耐环境存放 | 高温存放 | / | / |
| 中心实验室及中心测量室 | FF-220406-000598 | 耐腐蚀试验 | 热存放+盐雾 | ISO 9227 | 人造气氛腐蚀实验盐雾实验 |
| 中心实验室及中心测量室 | FF-220406-000597 | 耐腐蚀试验 | 中性盐雾 | ISO 9227 | 人造气氛腐蚀实验盐雾实验 |
| 中心实验室及中心测量室 | FF-220406-000173 | 微观结构 | 最大气孔/mm | SMTC 5 200 028 | 金属材料孔隙度测定方法 |
| 中心实验室及中心测量室 | FF-220406-000172 | 微观结构 | 孔隙率/% | SMTC 5 200 028 | 金属材料孔隙度测定方法 |
| 中心实验室及中心测量室 | FF-220402-000193 | 软质泡沫聚合材料压缩永久变形试验 | 软质泡沫聚合材料压缩永久变形 | ISO 1798:2008 | 软质泡沫聚合材料压缩永久变形的测定方法 |
| 中心实验室及中心测量室 | FF-220402-000192 | 软质泡沫聚合材料压缩永久变形试验 | 软质泡沫聚合材料压缩永久变形 | GB/T 6344-2008 | 软质泡沫聚合材料压缩永久变形的测定方法 |
| 中心实验室及中心测量室 | FF-220402-000191 | 软质泡沫聚合材料压缩永久变形试验 | 软质泡沫聚合材料压缩永久变形 | ASTM D3574-2017 | 软质泡沫聚合材料压缩永久变形的测定方法 |
| 中心实验室及中心测量室 | FF-220402-000190 | 橡胶材料耐铜腐蚀试验 | 橡胶材料耐铜腐蚀 | SMTC5 320 040-2013（V2） | 与空气接触橡胶通用材料要求 |
| 中心实验室及中心测量室 | FF-220402-000189 | 塑料及弹性体的裂解气相色谱质谱联用技术 | 裂解色质谱分析 | SMTC 5 400 023-2013（V2） | 裂解色质谱分析试验方法 |
| 中心实验室及中心测量室 | FF-220402-000187 | 内饰材料及零件总碳散发量 | 总碳散发 | SMTC 5 400 009-2017（V2） | 轿车内饰零件及材料总碳挥发量测定方法 |
| 中心实验室及中心测量室 | FF-220402-000156 | 塑料-聚合物热重分析（TGA） | 失重率/% | ISO 11358-1：2014 | Plastics. Thermogravimetry (TG) of polymers. Part 1:General principles |
| 中心实验室及中心测量室 | FF-220402-000155 | 显微红外光谱分析 | 显微红外光谱分析 | GB/T 6040-2019 | 红外光谱分析方法通则 |
| 中心实验室及中心测量室 | FF-220402-000154 | 红外光谱分析 | 红外光谱分析 | GB/T 6040-2019 | 红外光谱分析方法通则 |
| 中心实验室及中心测量室 | FF-220402-000152 | 硫化橡胶或热塑性橡胶-耐液体（耐介质）和耐热空气加速老化 | 邵氏硬度D | GB/T 3512-2014
GB/T 1690-2010 | 硫化橡胶或热塑性橡胶 热空气加速老化和耐热试验
硫化橡胶或热塑性橡胶 耐液体试验方法 |
| 中心实验室及中心测量室 | FF-220402-000151 | 硫化橡胶或热塑性橡胶-耐液体（耐介质）和耐热空气加速老化 | 邵氏硬度D | ISO 1817：2015
ISO 188：2011 | Rubber,vulcanized or thermoplastic-Determination of the effect of liquids
Rubber,Vulcanized or thermoplastic-Accelerated ageing and heat resistance tests |
| 中心实验室及中心测量室 | FF-220402-000149 | 硫化橡胶或热塑性橡胶-耐液体（耐介质）和耐热空气加速老化 | 邵氏硬度A | GB/T 3512-2014
GB/T 1690-2010 | 硫化橡胶或热塑性橡胶 热空气加速老化和耐热试验
硫化橡胶或热塑性橡胶 耐液体试验方法 |
| 中心实验室及中心测量室 | FF-220402-000148 | 硫化橡胶或热塑性橡胶-耐液体（耐介质）和耐热空气加速老化 | 邵氏硬度A | ISO 1817：2015
ISO 188：2011 | Rubber,vulcanized or thermoplastic-Determination of the effect of liquids
Rubber,Vulcanized or thermoplastic-Accelerated ageing and heat resistance tests |
| 中心实验室及中心测量室 | FF-220402-000146 | 硫化橡胶或热塑性橡胶-耐液体（耐介质）和耐热空气加速老化 | 屈服伸长率/% | GB/T 3512-2014
GB/T 1690-2010 | 硫化橡胶或热塑性橡胶 热空气加速老化和耐热试验
硫化橡胶或热塑性橡胶 耐液体试验方法 |
| 中心实验室及中心测量室 | FF-220402-000145 | 硫化橡胶或热塑性橡胶-耐液体（耐介质）和耐热空气加速老化 | 屈服伸长率/% | ISO 1817：2015
ISO 188：2011 | Rubber,vulcanized or thermoplastic-Determination of the effect of liquids
Rubber,Vulcanized or thermoplastic-Accelerated ageing and heat resistance tests |
| 中心实验室及中心测量室 | FF-220402-000143 | 硫化橡胶或热塑性橡胶-耐液体（耐介质）和耐热空气加速老化 | 定应力伸长率/% | GB/T 3512-2014
GB/T 1690-2010 | 硫化橡胶或热塑性橡胶 热空气加速老化和耐热试验
硫化橡胶或热塑性橡胶 耐液体试验方法 |
| 中心实验室及中心测量室 | FF-220402-000142 | 硫化橡胶或热塑性橡胶-耐液体（耐介质）和耐热空气加速老化 | 定应力伸长率/% | ISO 1817：2015
ISO 188：2011 | Rubber,vulcanized or thermoplastic-Determination of the effect of liquids
Rubber,Vulcanized or thermoplastic-Accelerated ageing and heat resistance tests |
| 中心实验室及中心测量室 | FF-220402-000140 | 硫化橡胶或热塑性橡胶-耐液体（耐介质）和耐热空气加速老化 | 拉断伸长率（断裂伸长率）/% | GB/T 3512-2014
GB/T 1690-2010 | 硫化橡胶或热塑性橡胶 热空气加速老化和耐热试验
硫化橡胶或热塑性橡胶 耐液体试验方法 |
| 中心实验室及中心测量室 | FF-220402-000139 | 硫化橡胶或热塑性橡胶-耐液体（耐介质）和耐热空气加速老化 | 拉断伸长率（断裂伸长率）/% | ISO 1817：2015
ISO 188：2011 | Rubber,vulcanized or thermoplastic-Determination of the effect of liquids
Rubber,Vulcanized or thermoplastic-Accelerated ageing and heat resistance tests |
| 中心实验室及中心测量室 | FF-220402-000137 | 硫化橡胶或热塑性橡胶-耐液体（耐介质）和耐热空气加速老化 | 屈服拉伸强度/Mpa | GB/T 3512-2014
GB/T 1690-2010 | 硫化橡胶或热塑性橡胶 热空气加速老化和耐热试验
硫化橡胶或热塑性橡胶 耐液体试验方法 |
| 中心实验室及中心测量室 | FF-220402-000136 | 硫化橡胶或热塑性橡胶-耐液体（耐介质）和耐热空气加速老化 | 屈服拉伸强度/Mpa | ISO 1817：2015
ISO 188：2011 | Rubber,vulcanized or thermoplastic-Determination of the effect of liquids
Rubber,Vulcanized or thermoplastic-Accelerated ageing and heat resistance tests |
| 中心实验室及中心测量室 | FF-220402-000134 | 硫化橡胶或热塑性橡胶-耐液体（耐介质）和耐热空气加速老化 | 断裂拉伸强度/Mpa | GB/T 3512-2014
GB/T 1690-2010 | 硫化橡胶或热塑性橡胶 热空气加速老化和耐热试验
硫化橡胶或热塑性橡胶 耐液体试验方法 |
| 中心实验室及中心测量室 | FF-220402-000133 | 硫化橡胶或热塑性橡胶-耐液体（耐介质）和耐热空气加速老化 | 断裂拉伸强度/Mpa | ISO 1817：2015
ISO 188：2011 | Rubber,vulcanized or thermoplastic-Determination of the effect of liquids
Rubber,Vulcanized or thermoplastic-Accelerated ageing and heat resistance tests |
| 中心实验室及中心测量室 | FF-220402-000131 | 硫化橡胶或热塑性橡胶-耐液体（耐介质）和耐热空气加速老化 | 定伸应力/Mpa | GB/T 3512-2014
GB/T 1690-2010 | 硫化橡胶或热塑性橡胶 热空气加速老化和耐热试验
硫化橡胶或热塑性橡胶 耐液体试验方法 |
| 中心实验室及中心测量室 | FF-220402-000130 | 硫化橡胶或热塑性橡胶-耐液体（耐介质）和耐热空气加速老化 | 定伸应力/Mpa | ISO 1817：2015
ISO 188：2011 | Rubber,vulcanized or thermoplastic-Determination of the effect of liquids
Rubber,Vulcanized or thermoplastic-Accelerated ageing and heat resistance tests |
| 中心实验室及中心测量室 | FF-220402-000128 | 硫化橡胶或热塑性橡胶-耐液体（耐介质）和耐热空气加速老化 | 拉伸强度/Mpa | GB/T 3512-2014
GB/T 1690-2010 | 硫化橡胶或热塑性橡胶 热空气加速老化和耐热试验
硫化橡胶或热塑性橡胶 耐液体试验方法 |
| 中心实验室及中心测量室 | FF-220402-000127 | 硫化橡胶或热塑性橡胶-耐液体（耐介质）和耐热空气加速老化 | 拉伸强度/Mpa | ISO 1817：2015
ISO 188：2011 | Rubber,vulcanized or thermoplastic-Determination of the effect of liquids
Rubber,Vulcanized or thermoplastic-Accelerated ageing and heat resistance tests |
| 中心实验室及中心测量室 | FF-220402-000125 | 硫化橡胶或热塑性橡胶-耐液体（耐介质）和耐热空气加速老化 | 国际微型硬度 | GB/T 3512-2014
GB/T 1690-2010 | 硫化橡胶或热塑性橡胶 热空气加速老化和耐热试验
硫化橡胶或热塑性橡胶 耐液体试验方法 |
| 中心实验室及中心测量室 | FF-220402-000124 | 硫化橡胶或热塑性橡胶-耐液体（耐介质）和耐热空气加速老化 | 国际微型硬度 | ISO 1817：2015
ISO 188：2011 | Rubber,vulcanized or thermoplastic-Determination of the effect of liquids
Rubber,Vulcanized or thermoplastic-Accelerated ageing and heat resistance tests |
| 中心实验室及中心测量室 | FF-220402-000122 | 硫化橡胶或热塑性橡胶-耐液体（耐介质）和耐热空气加速老化 | 重量变化/% | GB/T 3512-2014
GB/T 1690-2010 | 硫化橡胶或热塑性橡胶 热空气加速老化和耐热试验
硫化橡胶或热塑性橡胶 耐液体试验方法 |
| 中心实验室及中心测量室 | FF-220402-000121 | 硫化橡胶或热塑性橡胶-耐液体（耐介质）和耐热空气加速老化 | 重量变化/% | ISO 188：2011 | Rubber,Vulcanized or thermoplastic-Accelerated ageing and heat resistance tests |
| 中心实验室及中心测量室 | FF-220402-000119 | 硫化橡胶或热塑性橡胶-耐液体（耐介质）和耐热空气加速老化 | 体积变化/% | GB/T 3512-2014
GB/T 1690-2010 | 硫化橡胶或热塑性橡胶 热空气加速老化和耐热试验
硫化橡胶或热塑性橡胶 耐液体试验方法 |
| 中心实验室及中心测量室 | FF-220402-000118 | 硫化橡胶或热塑性橡胶-耐液体（耐介质）和耐热空气加速老化 | 体积变化/% | ISO 188：2011 | Rubber,Vulcanized or thermoplastic-Accelerated ageing and heat resistance tests |
| 中心实验室及中心测量室 | FF-220402-000117 | 硫化橡胶或热塑性橡胶-拉伸应力应变性能 | 屈服伸长率/% | GB/T 528-2009 | 硫化橡胶或热塑性橡胶 拉伸应力应变性能的测定 |
| 中心实验室及中心测量室 | FF-220402-000116 | 硫化橡胶或热塑性橡胶-拉伸应力应变性能 | 屈服伸长率/% | ISO 37：2017 | Rubber,vulcanized or thermoplastic-Determination of tensile stress-strain properties |
| 中心实验室及中心测量室 | FF-220402-000115 | 硫化橡胶或热塑性橡胶-拉伸应力应变性能 | 定应力伸长率/% | GB/T 528-2009 | 硫化橡胶或热塑性橡胶 拉伸应力应变性能的测定 |
| 中心实验室及中心测量室 | FF-220402-000114 | 硫化橡胶或热塑性橡胶-拉伸应力应变性能 | 定应力伸长率/% | ISO 37：2017 | Rubber,vulcanized or thermoplastic-Determination of tensile stress-strain properties |
| 中心实验室及中心测量室 | FF-220402-000113 | 硫化橡胶或热塑性橡胶-拉伸应力应变性能 | 拉断伸长率（断裂伸长率）/% | GB/T 528-2009 | 硫化橡胶或热塑性橡胶 拉伸应力应变性能的测定 |
| 中心实验室及中心测量室 | FF-220402-000112 | 硫化橡胶或热塑性橡胶-拉伸应力应变性能 | 拉断伸长率（断裂伸长率）/% | ISO 37：2017 | Rubber,vulcanized or thermoplastic-Determination of tensile stress-strain properties |
| 中心实验室及中心测量室 | FF-220402-000111 | 硫化橡胶或热塑性橡胶-拉伸应力应变性能 | 屈服拉伸强度/Mpa | GB/T 528-2009 | 硫化橡胶或热塑性橡胶 拉伸应力应变性能的测定 |
| 中心实验室及中心测量室 | FF-220402-000110 | 硫化橡胶或热塑性橡胶-拉伸应力应变性能 | 屈服拉伸强度/Mpa | ISO 37：2017 | Rubber,vulcanized or thermoplastic-Determination of tensile stress-strain properties |
| 中心实验室及中心测量室 | FF-220402-000109 | 硫化橡胶或热塑性橡胶-拉伸应力应变性能 | 断裂拉伸强度/Mpa | GB/T 528-2009 | 硫化橡胶或热塑性橡胶 拉伸应力应变性能的测定 |
| 中心实验室及中心测量室 | FF-220402-000108 | 硫化橡胶或热塑性橡胶-拉伸应力应变性能 | 断裂拉伸强度/Mpa | ISO 37：2017 | Rubber,vulcanized or thermoplastic-Determination of tensile stress-strain properties |
| 中心实验室及中心测量室 | FF-220402-000107 | 硫化橡胶或热塑性橡胶-拉伸应力应变性能 | 定伸应力/Mpa | GB/T 528-2009 | 硫化橡胶或热塑性橡胶 拉伸应力应变性能的测定 |
| 中心实验室及中心测量室 | FF-220402-000106 | 硫化橡胶或热塑性橡胶-拉伸应力应变性能 | 定伸应力/Mpa | ISO 37：2017 | Rubber,vulcanized or thermoplastic-Determination of tensile stress-strain properties |
| 中心实验室及中心测量室 | FF-220402-000105 | 硫化橡胶或热塑性橡胶-拉伸应力应变性能 | 拉伸强度/Mpa | GB/T 528-2009 | 硫化橡胶或热塑性橡胶 拉伸应力应变性能的测定 |
| 中心实验室及中心测量室 | FF-220402-000104 | 硫化橡胶或热塑性橡胶-拉伸应力应变性能 | 拉伸强度/Mpa | ISO 37：2017 | Rubber,vulcanized or thermoplastic-Determination of tensile stress-strain properties |
| 中心实验室及中心测量室 | FF-220402-000103 | 硫化橡胶或热塑性橡胶-密度 | 密度 方法A | ISO 2781：2018 | Rubber,vulcanized or thermoplastic-determination of density |
| 中心实验室及中心测量室 | FF-220402-000102 | 硫化橡胶或热塑性橡胶-密度 | 密度 方法A | GB/T 533-2008 | 硫化橡胶或热塑性橡胶 密度的测定 |
| 中心实验室及中心测量室 | FF-220402-000101 | 硫化橡胶或热塑性橡胶-压缩永久变形 | 压缩永久变形/% | SMTC 5 400 239 -2018（V3） | 弹性体材料压缩永久变形测试方法 |
| 中心实验室及中心测量室 | FF-220402-000100 | 硫化橡胶或热塑性橡胶-撕裂强度 | 撕裂强度 | GB/T 529-2008 | 硫化橡胶或热塑性橡胶撕裂强度的测定（裤形、直角形和新月形试样） |
| 中心实验室及中心测量室 | FF-220402-000099 | 硫化橡胶或热塑性橡胶-撕裂强度 | 撕裂强度 | ISO 34-1：2015 | Rubber,vulcanized or thermoplastic-Determination of tear strength-Part1:Trouser,angle and crescent test pieces |
| 中心实验室及中心测量室 | FF-220402-000098 | 硫化橡胶或热塑性橡胶-与织物粘合强度 | 粘合强度（剥离强度）/N/mm | ISO 36：2017 | Rubber,vulcanized or thermoplastic-Determination of adhesion to textile fabrics |
| 中心实验室及中心测量室 | FF-220402-000097 | 硫化橡胶或热塑性橡胶-与织物粘合强度 | 粘合强度（剥离强度）/N/mm | GB／T 532-2008 | 硫化橡胶或热塑性橡胶与织物粘合强度的测定 |
| 中心实验室及中心测量室 | FF-220402-000096 | 硫化橡胶或热塑性橡胶-国际微型硬度 | 国际微型硬度 | ISO 48-2：2018 | Rubber, vulcanized or thermoplastic --Determination of hardness -- Part 2: Hardness between 10 IRHD and 100 IRHD |
| 中心实验室及中心测量室 | FF-220402-000095 | 硫化橡胶或热塑性橡胶-国际微型硬度 | 国际微型硬度 | GB/T 6031-2017 | 硫化橡胶或热塑性橡胶 硬度的测定(10IRHD~100IRHD) |
| 中心实验室及中心测量室 | FF-220402-000094 | 硫化橡胶或热塑性橡胶-邵氏硬度 | 邵氏硬度D | GB/T 531.1-2008 | 硫化橡胶或热塑性橡胶 压入硬度试验方法 第1部分：邵氏硬度计法（邵尔硬度） |
