Repository: kujaxr/obsidian-vault

File: 材料工程师/材料ADV新模板-EPDM海绵材料实验大纲.xlsx.md
# 材料ADV新模板-EPDM海绵材料实验大纲.xlsx

|  |  |  |  |  |  |  |  |  |  |  | 上海汽车集团股份有限公司乘用车公司
SAIC MOTOR PASSENGER VEHICLE CO. |  |  |  |  |  |  |  |  |
| 零件开发验证计划—材料部分
Component ADV Plan - Material test |  |  |  |  |  |  |  |  |  |  |  |  |  |  |  |  |  |  |  |
| 项目号/Project No          零件号/Part No      零件名称/Part Name    密封垫(EPDM闭孔海绵/不结皮)    供应商/Supplier            .  |  |  |  |  |  |  |  |  |  |  |  |  |  |  |  |  |  |  |  |
| 序号NO | 设计分析项目
Design Analysis Item | 设计分析标准
Design Analysis Spec. | 设计分析方法
Design Analysis Procedure | 要求或限值
Requirements or Limits | 设计分析部门Design Analysis Site | 设计分析工具或设备Design Analysis Tool or Equipment | 设计分析顺序
Design Analysis Sequence |  |  |  | 设计分析类型
Design Analysis Type | 设计分析开始
Start Date | 设计分析结束Finish Date | 备注
Remark |  |  |  |  |  |
|  |  |  |  |  |  |  | 样件1
Sample 1 | 样件2
Sample 2 | 样件4
Sample 4 |  |  |  |  |  |  |  |  |  |  |
| 序号NO | 试验项目
Test Item | 试验标准/出处
Test Spec. | 试验方法
Test Procedure | 限值
Limit | 试验单位Test Site | 试验设备
Test Equipment | 试验顺序
Test Sequence |  |  |  | 认证类型Validation Type | 试验开始Start Date | 试验结束Finish Date | 备注
Remark |  |  |  |  |  |
|  |  |  |  |  |  |  | 样件1-4
Sample 1 | 样件5-8
Sample 2 | 样件9-12
Sample 4 | 样件13-16
Sample … |  |  |  |  |  |  |  |  |  |
| 1 | 密度：ISO 1183-1 | ISO 845 | ISO 845 | 按定义 |  |  |  |  |  |  |  |  |  |  |  |  |  |  |  |
| 2 | 燃烧残余：PV3927 | PV3927 | PV3927 | 按样品 |  |  |  |  |  |  |  |  |  |  |  |  |  |  |  |
| 3 | 抗张强度：（N/mm2×10-1） | / | / | / |  |  |  |  |  |  |  |  |  |  |  |  |  |  |  |
| 3.1 | 供货状态：DIN 53504 | DIN 53504 | DIN 53504 | ≥4 |  |  |  |  |  |  |  |  |  |  |  |  |  |  |  |
| 3.2 | 热老化后（+70℃/46h)：DIN 53504  DIN 53508 | DIN 53504  DIN 53508 | DIN 53504  DIN 53508 | ≥4 |  |  |  |  |  |  |  |  |  |  |  |  |  |  |  |
| 3.3 | 耐高温后（+90℃/94h)：DIN 53504  DIN 53508 | DIN 53504  DIN 53508 | DIN 53504  DIN 53508 | ≥4 |  |  |  |  |  |  |  |  |  |  |  |  |  |  |  |
| 3.4 | 耐水后（80℃/5天）：DIN 53504  DIN ISO 1817 | DIN 53504  DIN ISO 1817 | DIN 53504  DIN ISO 1817 | ≥3 |  |  |  |  |  |  |  |  |  |  |  |  |  |  |  |
| 4 | 伸长率：% | / | / | / |  |  |  |  |  |  |  |  |  |  |  |  |  |  |  |
| 4.1 | 供货状态：DIN 53504 | DIN 53504 | DIN 53504 | ≥150 |  |  |  |  |  |  |  |  |  |  |  |  |  |  |  |
| 4.2 | 热老化后（+70℃/46h)：DIN 53504  DIN 53508 | DIN 53504  DIN 53508 | DIN 53504  DIN 53508 | ≥150 |  |  |  |  |  |  |  |  |  |  |  |  |  |  |  |
| 4.3 | 热高温后（+90℃/94h)：DIN 53504  DIN 53508 | DIN 53504  DIN 53508 | DIN 53504  DIN 53508 | ≥100 |  |  |  |  |  |  |  |  |  |  |  |  |  |  |  |
| 4.4 | 耐水后（80℃/5天）：DIN 53504  DIN ISO 1817 | DIN 53504  DIN ISO 1817 | DIN 53504  DIN ISO 1817 | ≥100 |  |  |  |  |  |  |  |  |  |  |  |  |  |  |  |
| 5 | 压缩永久变形：% | / | / | / |  |  |  |  |  |  |  |  |  |  |  |  |  |  |  |
| 5.1 | (23 ± 2) °C/72h 存放后（卸载30min读数）：DIN 53517 | DIN 53517 | DIN 53517 | ≤40 |  |  |  |  |  |  |  |  |  |  |  |  |  |  |  |
| 5.2 | 耐高温后（90℃/22h）（卸载30min读数）：DIN 53517 | DIN 53517 | DIN 53517 | ≤80 |  |  |  |  |  |  |  |  |  |  |  |  |  |  |  |
| 6 | 抗臭氧性（2ppm):VW2.8.1 | VW2.8.1 | VW2.8.1 | 不龟裂 |  |  |  |  |  |  |  |  |  |  |  |  |  |  |  |
| 7 | 耐油漆性（70℃/24h） | VW2.8.1 | VW2.8.1 | 无变色 |  |  |  |  |  |  |  |  |  |  |  |  |  |  |  |
| 8 | 耐电解铜性（+100℃/24h) | VW2.8.1 | VW2.8.1 | 无腐蚀 |  |  |  |  |  |  |  |  |  |  |  |  |  |  |  |
| 9 | 耐寒性（-35℃/24h) | VW2.8.1 | VW2.8.1 | 无开裂 |  |  |  |  |  |  |  |  |  |  |  |  |  |  |  |
| 10 | 红外光谱测试： | 定性要求 | GB/T 6040-2002 | EPDM |  |  |  |  |  |  |  |  |  |  |  |  |  |  |  |
| 11 | GC-MS测试 | 定性要求 | SMTC 5 400 023-2013（V2） | 实测 |  |  |  |  |  |  |  |  |  |  |  |  |  |  |  |
| 12 | 高温后收缩 | 定性要求 | 90℃/24h存放，长度变化量 | ≤5% |  |  |  |  |  |  |  |  |  |  |  |  |  |  |  |
| Supplier   试验工程师     Test engineer：                                      日期 Date：                               .            SMTC  设计发布工程师 DRE：                                           日期 Date：                                .                               |  |  |  |  |  |  |  |  |  |  |  |  |  |  |  |  |  |  |  |
| SMTC  材料工程师 MVE ：                                      日期 Date：                       SMTC  高级经理 Senior Manager ：                                           日期 Date：                                . |  |  |  |  |  |  |  |  |  |  |  |  |  |  |  |  |  |  |  |
| 填写说明 / Filling Instruction |  |  |  |  |  |  |  |  |  |  |  |  |  |  |  |  |  |  |  |
| 1.  “序号”一栏中填写自然数列，按照增序排列。 |  |  |  |  |  |  |  |  |  |  |  |  |  |  |  |  |  |  |  |
|      “No”: Natural number, in increased order. |  |  |  |  |  |  |  |  |  |  |  |  |  |  |  |  |  |  |  |
| 2.  “设计分析项目”一栏中填写需要进行的零件或系统设计分析名称。 |  |  |  |  |  |  |  |  |  |  |  |  |  |  |  |  |  |  |  |
|      “Design Analysis Item”: Name of design analysis of component or system |  |  |  |  |  |  |  |  |  |  |  |  |  |  |  |  |  |  |  |
| 3.  “设计分析标准”一栏中填写设计分析所依据的标准编号； 若某些设计分析没有参考的标准，则填写设计分析所依据的其它相关资料，例如VTS/SSTS/CTS等技术资料。 |  |  |  |  |  |  |  |  |  |  |  |  |  |  |  |  |  |  |  |
|      “Design Analysis Spec.”: Standard No.. If there is no standards for refering, fill with other related documents, such as VTS/SSTS/CTS, etc. |  |  |  |  |  |  |  |  |  |  |  |  |  |  |  |  |  |  |  |
| 4.  “设计分析方法”一栏中概述设计分析所采用的方法 |  |  |  |  |  |  |  |  |  |  |  |  |  |  |  |  |  |  |  |
|      “Design Analysis Procedure”: Brief description of design analysis method  |  |  |  |  |  |  |  |  |  |  |  |  |  |  |  |  |  |  |  |
| 5.  “要求或限值”一栏中填写该设计分析项目规定设计分析结果的应达到的值。 |  |  |  |  |  |  |  |  |  |  |  |  |  |  |  |  |  |  |  |
|      “Requirements or Limits”: Intended requirements or values for design analysis result. |  |  |  |  |  |  |  |  |  |  |  |  |  |  |  |  |  |  |  |
| 6.  “设计分析部门”一栏中填写负责实际执行该设计分析项目的部门或者机构 |  |  |  |  |  |  |  |  |  |  |  |  |  |  |  |  |  |  |  |
|      “Design Analysis Site”: Department or organization responsible for execute the design analysis |  |  |  |  |  |  |  |  |  |  |  |  |  |  |  |  |  |  |  |
| 7.  “设计分析工具或设备”一栏中填写设计分析中采用的分析工具名称或设备型号以及性能指标等。 |  |  |  |  |  |  |  |  |  |  |  |  |  |  |  |  |  |  |  |
|      “Design Analysis Tool or Equipment”: Fill with analysis tool name or equipment name/type/parameter to be used in design analysis |  |  |  |  |  |  |  |  |  |  |  |  |  |  |  |  |  |  |  |
| 8.   “设计分析顺序”一栏适用于实物展示中诸如实物试验等设计分析方法。以试验为例，首先对样件进行编号，在各编号的样件纵列中，依据该样件完成不同试验项目的先后顺序，进行自然数的增序排列。   例如：1、2、 3号样件先后进行了试验项目中的第2、5、7和10项试验，那么在1、2、3号样件的纵列中，对应试验项目2、5、7和10的空格中填写1、2、3和4。 |  |  |  |  |  |  |  |  |  |  |  |  |  |  |  |  |  |  |  |
|      "Design Analysis Sequence": Applicable for the type of physical test in hardware demenstration of design analysis. Taking test as an example, number samples. In each line, fill with natural number according to the order to be tested. For example, Sample 1~3 finished test items 2, 5, 7 and 10 successively, in the line of Sample 1~3, write 1, 2, 3 and 4 at corresponding unit. |  |  |  |  |  |  |  |  |  |  |  |  |  |  |  |  |  |  |  |
| 9  "设计分析类型“请填写SIM(Simulation)或HD (Hardware Demonstration) | “认证类型”请填写 |  |  |  |  |  |  |  |  |  |  |  |  |  |  |  |  |  |  |

File: 材料工程师/材料ADV新模板—表面保护小模块内容（塑料油漆-3）.xlsx.md
# 材料ADV新模板—表面保护小模块内容（塑料油漆-3）.xlsx

| 附件一 总成零件开发验证计划-材料部分模板
SMPV-4.3.2-003-QA–F01 |  |  |  |  |  |  |  |  |  |  |  |  |  |  |  |  |
| 上海汽车集团股份有限公司乘用车公司
SAIC MOTOR PASSENGER VEHICLE CO. |  |  |  |  |  |  |  |  |  |  |  |  |  |  |  |  |
| 零件开发验证计划—材料部分
Component ADV Plan - Material test |  |  |  |  |  |  |  |  |  |  |  |  |  |  |  |  |
| 项目号/Project No                    零件号/Part No                      零件名称/Part Name                        供应商/Supplier                    . |  |  |  |  |  |  |  |  |  |  |  |  |  |  |  |  |
| 序号 | 零件名称 | 材料牌号/名称 | ADV试验条目编号 | ADV试验条目 | ADV试验子条目 | 要求/限值 | 技术要求/协议编号 | 技术要求/协议名称 | 试验规范编号 | 试验规范名称 | 分析/试验地点/单位 | 试验样件数量 | 分析/认证类型 | 试验开始时间 | 试验结束时间 | 备注 |
| 1 |  |  | FF-220406-000591 | 膜厚 | 膜厚-显微镜法/µm | 符合TDS要求 | SMTC 5 300 002 | 内饰涂装件的表面保护要求 | ISO 1463 | 金属和氧化物覆盖层 覆盖层厚度的测定 显微镜法 |  |  |  |  |  |  |
| 2 |  |  | FF-220406-000604 | 附着力测试 | 划格试验 | 网格切割试验要求：≤1级    
十字切割试验要求(小面积零件适用）：无油漆颗粒黏附在胶带上。        | SMTC 5 300 002 | 内饰涂装件的表面保护要求 | ISO 2409 | 色漆和清漆的划格试验 |  |  |  |  |  |  |
| 3 |  |  | FF-220406-000654 | 汽车内饰塑料件耐刮擦性 | 耐刮擦性 | 
涂层无油漆的开裂现象，但是由负荷造成的基材有一个凹陷口是允许的。 | SMTC 5 300 002 | 内饰涂装件的表面保护要求 | SMTC 5 400 014-2019（V3） | 汽车内饰塑料件耐刮擦性测试 |  |  |  |  |  |  |
| 4 |  |  | FF-220406-000733 | 冷凝水气候测试试验方法 | 冷凝水气候测试试验方法 | 无起泡、无外观和手感变化。并需满足附着力和耐刮性能试验。 | SMTC 5 300 002 | 内饰涂装件的表面保护要求 | ISO 6270-2 -2017 | 冷凝水气候测试试验方法 |  |  |  |  |  |  |
| 5 |  |  | FF-220406-000616 | 耐环境存放 | 高温存放 | 
与供货状态相比无外观和手感变化。并需满足附着力和耐刮性能试验。 | SMTC 5 300 002 | 内饰涂装件的表面保护要求 | / | / |  |  |  |  |  |  |
| 6 |  |  | FF-220406-000680 | 汽车零件耐气候交变试验 | 气候交变（方法B） | 方法B，8周期(96h)
与供货状态相比无外观和手感变化，并需满足附着力和耐刮性能试验。 | SMTC 5 300 002 | 内饰涂装件的表面保护要求 | SMTC 5 400 005-2021（V3） | 汽车零件耐气候交变试验 |  |  |  |  |  |  |
| 7 |  |  | FF-220406-000602 | 耐环境存放 | 水解试验 | 
无色调和手感变化。并需满足附着力和耐刮性能试验。 | SMTC 5 300 002 | 内饰涂装件的表面保护要求 | SMTC 5 300 002 | 内饰涂装件的表面保护要求 |  |  |  |  |  |  |
| 8 |  |  | FF-220406-000684 | 内饰材料光照测试 | 耐光色牢度（X周期） | 
按DIN EN 20105-A02灰卡色牢度评级≥4级；其他外观可见的缺陷，例如色调改变或裂纹形成，均是不允许的。并需满足附着力和耐刮性能试验。 | SMTC 5 300 002 | 内饰涂装件的表面保护要求 | SMTC 5 400 003-2019（V4） | 非金属材料-乘客舱内部件的光照 |  |  |  |  |  |  |
| 9 |  |  | FF-220406-000612 | 油漆耐磨试验 | CROCKMETER耐磨试验-干磨 | 油漆表面无可见的改变，如漆层变化或摩擦痕迹。摩擦织物渗色符合DIN EN 20105-A03 灰度色牢度评级≥4。 | SMTC 5 300 002 | 内饰涂装件的表面保护要求 | ISO 105-X12 | 纺织品色牢度试验部分 |  |  |  |  |  |  |
| 10 |  |  | FF-220406-000613 | 油漆耐磨试验 | CROCKMETER耐磨试验-湿磨 | 油漆表面无可见的改变，如漆层变化或摩擦痕迹。摩擦织物渗色符合DIN EN 20105-A03 灰度色牢度评级≥4。 | SMTC 5 300 002 | 内饰涂装件的表面保护要求 | ISO 105-X12 | 纺织品色牢度试验部分 |  |  |  |  |  |  |
| 11 |  |  | FF-220406-000632 | 耐清洁剂和混合汗液 | 耐清洁剂和混合汗液（耐磨试验）-碱性人造汗液 | 无油漆色调，光亮度和油漆结构的改变。摩擦织物渗色符合DIN EN 20105-A03 灰卡染色牢度评级4。 | SMTC 5 300 002 | 内饰涂装件的表面保护要求 | SMTC 5 300 002 | 内饰涂装件的表面保护要求 |  |  |  |  |  |  |
| 12 |  |  | FF-220406-000631 | 耐清洁剂和混合汗液 | 耐清洁剂和混合汗液（耐磨试验）-酸性人造汗液 | 无油漆色调，光亮度和油漆结构的改变。摩擦织物渗色符合DIN EN 20105-A03 灰卡染色牢度评级4。 | SMTC 5 300 002 | 内饰涂装件的表面保护要求 | SMTC 5 300 002 | 内饰涂装件的表面保护要求 |  |  |  |  |  |  |
| 13 |  |  | FF-220406-000630 | 耐清洁剂和混合汗液 | 耐清洁剂和混合汗液（耐磨试验）-酒精 | 无油漆色调，光亮度和油漆结构的改变。摩擦织物渗色符合DIN EN 20105-A03 灰卡染色牢度评级4。 | SMTC 5 300 002 | 内饰涂装件的表面保护要求 | SMTC 5 300 002 | 内饰涂装件的表面保护要求 |  |  |  |  |  |  |
| 14 |  |  | FF-220406-000629 | 耐清洁剂和混合汗液 | 耐清洁剂和混合汗液（耐磨试验）-石油醚 | 无油漆色调，光亮度和油漆结构的改变。摩擦织物渗色符合DIN EN 20105-A03 灰卡染色牢度评级4。 | SMTC 5 300 002 | 内饰涂装件的表面保护要求 | SMTC 5 300 002 | 内饰涂装件的表面保护要求 |  |  |  |  |  |  |
| 15 |  |  | FF-220406-000628 | 耐清洁剂和混合汗液 | 耐清洁剂和混合汗液（耐磨试验）-玻璃清洗剂 | 无油漆色调，光亮度和油漆结构的改变。摩擦织物渗色符合DIN EN 20105-A03 灰卡染色牢度评级4。 | SMTC 5 300 002 | 内饰涂装件的表面保护要求 | SMTC 5 300 002 | 内饰涂装件的表面保护要求 |  |  |  |  |  |  |
| 16 |  |  | FF-220406-000627 | 耐清洁剂和混合汗液 | 耐清洁剂和混合汗液（耐磨试验）-洗洁精 | 无油漆色调，光亮度和油漆结构的改变。摩擦织物渗色符合DIN EN 20105-A03 灰卡染色牢度评级4。 | SMTC 5 300 002 | 内饰涂装件的表面保护要求 | SMTC 5 300 002 | 内饰涂装件的表面保护要求 |  |  |  |  |  |  |
| 17 |  |  | FF-220406-000626 | 耐清洁剂和混合汗液 | 耐清洁剂和混合汗液（点滴试验）-碱性人造汗液 | 无油漆色调，光泽度和漆层的改变；试验后会有一定光亮度改变，只有当湿布不能够抹去表面痕迹时视为缺陷。 | SMTC 5 300 002 | 内饰涂装件的表面保护要求 | SMTC 5 300 002 | 内饰涂装件的表面保护要求 |  |  |  |  |  |  |
| 18 |  |  | FF-220406-000625 | 耐清洁剂和混合汗液 | 耐清洁剂和混合汗液（点滴试验）-酸性人造汗液 | 无油漆色调，光泽度和漆层的改变；试验后会有一定光亮度改变，只有当湿布不能够抹去表面痕迹时视为缺陷。 | SMTC 5 300 002 | 内饰涂装件的表面保护要求 | SMTC 5 300 002 | 内饰涂装件的表面保护要求 |  |  |  |  |  |  |
| 19 |  |  | FF-220406-000624 | 耐清洁剂和混合汗液 | 耐清洁剂和混合汗液（点滴试验）-酒精 | 无油漆色调，光泽度和漆层的改变；试验后会有一定光亮度改变，只有当湿布不能够抹去表面痕迹时视为缺陷。 | SMTC 5 300 002 | 内饰涂装件的表面保护要求 | SMTC 5 300 002 | 内饰涂装件的表面保护要求 |  |  |  |  |  |  |
| 20 |  |  | FF-220406-000623 | 耐清洁剂和混合汗液 | 耐清洁剂和混合汗液（点滴试验）-石油醚 | 无油漆色调，光泽度和漆层的改变；试验后会有一定光亮度改变，只有当湿布不能够抹去表面痕迹时视为缺陷。 | SMTC 5 300 002 | 内饰涂装件的表面保护要求 | SMTC 5 300 002 | 内饰涂装件的表面保护要求 |  |  |  |  |  |  |
| 21 |  |  | FF-220406-000622 | 耐清洁剂和混合汗液 | 耐清洁剂和混合汗液（点滴试验）-玻璃清洗剂 | 无油漆色调，光泽度和漆层的改变；试验后会有一定光亮度改变，只有当湿布不能够抹去表面痕迹时视为缺陷。 | SMTC 5 300 002 | 内饰涂装件的表面保护要求 | SMTC 5 300 002 | 内饰涂装件的表面保护要求 |  |  |  |  |  |  |
| 22 |  |  | FF-220406-000621 | 耐清洁剂和混合汗液 | 耐清洁剂和混合汗液（点滴试验）-洗洁精 | 无油漆色调，光泽度和漆层的改变；试验后会有一定光亮度改变，只有当湿布不能够抹去表面痕迹时视为缺陷。 | SMTC 5 300 002 | 内饰涂装件的表面保护要求 | SMTC 5 300 002 | 内饰涂装件的表面保护要求 |  |  |  |  |  |  |
| 23 |  |  | FF-220406-000649 | 耐手面霜试验 | 耐面霜试验 | 允许增加光泽度，不允许颜色或手感的变化；并需满足附着力和耐刮性能试验。 | SMTC 5 300 002 | 内饰涂装件的表面保护要求 | SMTC 5 400 019 | 内饰零件耐乳霜试验 |  |  |  |  |  |  |
| 24 |  |  | FF-220406-000648 | 耐手面霜试验 | 耐手霜试验 | 允许增加光泽度，不允许颜色或手感的变化；并需满足附着力和耐刮性能试验。 | SMTC 5 300 002 | 内饰涂装件的表面保护要求 | SMTC 5 400 019 | 内饰零件耐乳霜试验 |  |  |  |  |  |  |
| 25 |  |  | FF-220608-000165 | 汽车内饰高光面的耐磨性 | 高光面耐磨性 | 仅适用于按照ISO 2813光泽度大于等于90的零件
1）对 直接可视区域的高光零件（例如仪表板饰条、中控台面板、换挡面板、空调和娱乐开关面板等 ），以及乘客接触负荷高的区域光零件 (例如方向盘、换挡手柄等 )，光泽度保持≥ 85%。
2）对其他区域的零件 ，如门板装饰条、后排座椅装饰件、后排座椅装饰件，光泽度保持率≥40% 。 | SMTC 5 300 002 | 内饰涂装件的表面保护要求 | SMTC 5 400 181-2020(V2) | 汽车内饰高光面的耐磨性 |  |  |  |  |  |  |
| 附件一 总成零件开发验证计划-材料部分模板
SMPV-4.3.2-003-QA–F01 |  |  |  |  |  |  |  |  |  |  |  |  |  |  |  |  |
| 上海汽车集团股份有限公司乘用车公司
SAIC MOTOR PASSENGER VEHICLE CO. |  |  |  |  |  |  |  |  |  |  |  |  |  |  |  |  |
| 零件开发验证计划—材料部分
Component ADV Plan - Material test |  |  |  |  |  |  |  |  |  |  |  |  |  |  |  |  |
| 项目号/Project No                    零件号/Part No                      零件名称/Part Name                        供应商/Supplier                    . |  |  |  |  |  |  |  |  |  |  |  |  |  |  |  |  |
| 序号 | 零件名称 | 材料牌号/名称 | ADV试验条目编号 | ADV试验条目 | ADV试验子条目 | 要求/限值 | 技术要求/协议编号 | 技术要求/协议名称 | 试验规范编号 | 试验规范名称 | 分析/试验地点/单位 | 试验样件数量 | 分析/认证类型 | 试验开始时间 | 试验结束时间 | 备注 |
| 1 |  |  | FF-220406-000591 | 膜厚 | 膜厚-显微镜法/µm | 符合TDS要求 | SMTC 5 300 002 | 内饰涂装件的表面保护要求 | ISO 1463 | 金属和氧化物覆盖层 覆盖层厚度的测定 显微镜法 |  |  |  |  |  |  |
| 2 |  |  | FF-220406-000604 | 附着力测试 | 划格试验 | 网格切割试验要求：≤1级    
十字切割试验要求(小面积零件适用）：无油漆颗粒黏附在胶带上。        | SMTC 5 300 002 | 内饰涂装件的表面保护要求 | ISO 2409 | 色漆和清漆的划格试验 |  |  |  |  |  |  |
| 3 |  |  | FF-220406-000654 | 汽车内饰塑料件耐刮擦性 | 耐刮擦性 | 
涂层无油漆的开裂现象，但是由负荷造成的基材有一个凹陷口是允许的。 | SMTC 5 300 002 | 内饰涂装件的表面保护要求 | SMTC 5 400 014-2019（V3） | 汽车内饰塑料件耐刮擦性测试 |  |  |  |  |  |  |
| 4 |  |  | FF-220406-000733 | 冷凝水气候测试试验方法 | 冷凝水气候测试试验方法 | 无起泡、无外观和手感变化。并需满足附着力和耐刮性能试验。 | SMTC 5 300 002 | 内饰涂装件的表面保护要求 | ISO 6270-2 -2017 | 冷凝水气候测试试验方法 |  |  |  |  |  |  |
| 5 |  |  | FF-220406-000616 | 耐环境存放 | 高温存放 | 
与供货状态相比无外观和手感变化。并需满足附着力和耐刮性能试验。 | SMTC 5 300 002 | 内饰涂装件的表面保护要求 | / | / |  |  |  |  |  |  |
| 6 |  |  | FF-220406-000680 | 汽车零件耐气候交变试验 | 气候交变（方法B） | 方法B，8周期(96h)
与供货状态相比无外观和手感变化，并需满足附着力和耐刮性能试验。 | SMTC 5 300 002 | 内饰涂装件的表面保护要求 | SMTC 5 400 005-2021（V3） | 汽车零件耐气候交变试验 |  |  |  |  |  |  |
| 7 |  |  | FF-220406-000602 | 耐环境存放 | 水解试验 | 
无色调和手感变化。并需满足附着力和耐刮性能试验。 | SMTC 5 300 002 | 内饰涂装件的表面保护要求 | SMTC 5 300 002 | 内饰涂装件的表面保护要求 |  |  |  |  |  |  |
| 8 |  |  | FF-220406-000684 | 内饰材料光照测试 | 耐光色牢度（X周期） | 
按DIN EN 20105-A02灰卡色牢度评级≥4级；其他外观可见的缺陷，例如色调改变或裂纹形成，均是不允许的。并需满足附着力和耐刮性能试验。 | SMTC 5 300 002 | 内饰涂装件的表面保护要求 | SMTC 5 400 003-2019（V4） | 非金属材料-乘客舱内部件的光照 |  |  |  |  |  |  |
| 9 |  |  | FF-220406-000612 | 油漆耐磨试验 | CROCKMETER耐磨试验-干磨 | 油漆表面无可见的改变，如漆层变化或摩擦痕迹。摩擦织物渗色符合DIN EN 20105-A03 灰度色牢度评级≥4。 | SMTC 5 300 002 | 内饰涂装件的表面保护要求 | ISO 105-X12 | 纺织品色牢度试验部分 |  |  |  |  |  |  |
| 10 |  |  | FF-220406-000613 | 油漆耐磨试验 | CROCKMETER耐磨试验-湿磨 | 油漆表面无可见的改变，如漆层变化或摩擦痕迹。摩擦织物渗色符合DIN EN 20105-A03 灰度色牢度评级≥4。 | SMTC 5 300 002 | 内饰涂装件的表面保护要求 | ISO 105-X12 | 纺织品色牢度试验部分 |  |  |  |  |  |  |
| 11 |  |  | FF-220406-000611 | 油漆耐磨试验 | Taber耐磨性能 | 评定IMD、INS表面：真空吸塑后进行磨损试验，表面花纹相对于供货状态没有被移除。 | SMTC 5 300 002 | 内饰涂装件的表面保护要求 | ASTM D4060 | Taber耐磨性能 |  |  |  |  |  |  |
| 12 |  |  | FF-220406-000632 | 耐清洁剂和混合汗液 | 耐清洁剂和混合汗液（耐磨试验）-碱性人造汗液 | 无油漆色调，光亮度和油漆结构的改变。摩擦织物渗色符合DIN EN 20105-A03 灰卡染色牢度评级4。 | SMTC 5 300 002 | 内饰涂装件的表面保护要求 | SMTC 5 300 002 | 内饰涂装件的表面保护要求 |  |  |  |  |  |  |
| 13 |  |  | FF-220406-000631 | 耐清洁剂和混合汗液 | 耐清洁剂和混合汗液（耐磨试验）-酸性人造汗液 | 无油漆色调，光亮度和油漆结构的改变。摩擦织物渗色符合DIN EN 20105-A03 灰卡染色牢度评级4。 | SMTC 5 300 002 | 内饰涂装件的表面保护要求 | SMTC 5 300 002 | 内饰涂装件的表面保护要求 |  |  |  |  |  |  |
| 14 |  |  | FF-220406-000630 | 耐清洁剂和混合汗液 | 耐清洁剂和混合汗液（耐磨试验）-酒精 | 无油漆色调，光亮度和油漆结构的改变。摩擦织物渗色符合DIN EN 20105-A03 灰卡染色牢度评级4。 | SMTC 5 300 002 | 内饰涂装件的表面保护要求 | SMTC 5 300 002 | 内饰涂装件的表面保护要求 |  |  |  |  |  |  |
| 15 |  |  | FF-220406-000629 | 耐清洁剂和混合汗液 | 耐清洁剂和混合汗液（耐磨试验）-石油醚 | 无油漆色调，光亮度和油漆结构的改变。摩擦织物渗色符合DIN EN 20105-A03 灰卡染色牢度评级4。 | SMTC 5 300 002 | 内饰涂装件的表面保护要求 | SMTC 5 300 002 | 内饰涂装件的表面保护要求 |  |  |  |  |  |  |
| 16 |  |  | FF-220406-000628 | 耐清洁剂和混合汗液 | 耐清洁剂和混合汗液（耐磨试验）-玻璃清洗剂 | 无油漆色调，光亮度和油漆结构的改变。摩擦织物渗色符合DIN EN 20105-A03 灰卡染色牢度评级4。 | SMTC 5 300 002 | 内饰涂装件的表面保护要求 | SMTC 5 300 002 | 内饰涂装件的表面保护要求 |  |  |  |  |  |  |
| 17 |  |  | FF-220406-000627 | 耐清洁剂和混合汗液 | 耐清洁剂和混合汗液（耐磨试验）-洗洁精 | 无油漆色调，光亮度和油漆结构的改变。摩擦织物渗色符合DIN EN 20105-A03 灰卡染色牢度评级4。 | SMTC 5 300 002 | 内饰涂装件的表面保护要求 | SMTC 5 300 002 | 内饰涂装件的表面保护要求 |  |  |  |  |  |  |
| 18 |  |  | FF-220406-000626 | 耐清洁剂和混合汗液 | 耐清洁剂和混合汗液（点滴试验）-碱性人造汗液 | 无油漆色调，光泽度和漆层的改变；试验后会有一定光亮度改变，只有当湿布不能够抹去表面痕迹时视为缺陷。 | SMTC 5 300 002 | 内饰涂装件的表面保护要求 | SMTC 5 300 002 | 内饰涂装件的表面保护要求 |  |  |  |  |  |  |
| 19 |  |  | FF-220406-000625 | 耐清洁剂和混合汗液 | 耐清洁剂和混合汗液（点滴试验）-酸性人造汗液 | 无油漆色调，光泽度和漆层的改变；试验后会有一定光亮度改变，只有当湿布不能够抹去表面痕迹时视为缺陷。 | SMTC 5 300 002 | 内饰涂装件的表面保护要求 | SMTC 5 300 002 | 内饰涂装件的表面保护要求 |  |  |  |  |  |  |
| 20 |  |  | FF-220406-000624 | 耐清洁剂和混合汗液 | 耐清洁剂和混合汗液（点滴试验）-酒精 | 无油漆色调，光泽度和漆层的改变；试验后会有一定光亮度改变，只有当湿布不能够抹去表面痕迹时视为缺陷。 | SMTC 5 300 002 | 内饰涂装件的表面保护要求 | SMTC 5 300 002 | 内饰涂装件的表面保护要求 |  |  |  |  |  |  |
| 21 |  |  | FF-220406-000623 | 耐清洁剂和混合汗液 | 耐清洁剂和混合汗液（点滴试验）-石油醚 | 无油漆色调，光泽度和漆层的改变；试验后会有一定光亮度改变，只有当湿布不能够抹去表面痕迹时视为缺陷。 | SMTC 5 300 002 | 内饰涂装件的表面保护要求 | SMTC 5 300 002 | 内饰涂装件的表面保护要求 |  |  |  |  |  |  |
| 22 |  |  | FF-220406-000622 | 耐清洁剂和混合汗液 | 耐清洁剂和混合汗液（点滴试验）-玻璃清洗剂 | 无油漆色调，光泽度和漆层的改变；试验后会有一定光亮度改变，只有当湿布不能够抹去表面痕迹时视为缺陷。 | SMTC 5 300 002 | 内饰涂装件的表面保护要求 | SMTC 5 300 002 | 内饰涂装件的表面保护要求 |  |  |  |  |  |  |
| 23 |  |  | FF-220406-000621 | 耐清洁剂和混合汗液 | 耐清洁剂和混合汗液（点滴试验）-洗洁精 | 无油漆色调，光泽度和漆层的改变；试验后会有一定光亮度改变，只有当湿布不能够抹去表面痕迹时视为缺陷。 | SMTC 5 300 002 | 内饰涂装件的表面保护要求 | SMTC 5 300 002 | 内饰涂装件的表面保护要求 |  |  |  |  |  |  |
| 24 |  |  | FF-220406-000649 | 耐手面霜试验 | 耐面霜试验 | 允许增加光泽度，不允许颜色或手感的变化；并需满足附着力和耐刮性能试验。 | SMTC 5 300 002 | 内饰涂装件的表面保护要求 | SMTC 5 400 019 | 内饰零件耐乳霜试验 |  |  |  |  |  |  |
| 25 |  |  | FF-220406-000648 | 耐手面霜试验 | 耐手霜试验 | 允许增加光泽度，不允许颜色或手感的变化；并需满足附着力和耐刮性能试验。 | SMTC 5 300 002 | 内饰涂装件的表面保护要求 | SMTC 5 400 019 | 内饰零件耐乳霜试验 |  |  |  |  |  |  |
| 附件一 总成零件开发验证计划-材料部分模板
SMPV-4.3.2-003-QA–F01 |  |  |  |  |  |  |  |  |  |  |  |  |  |  |  |  |
| 上海汽车集团股份有限公司乘用车公司
SAIC MOTOR PASSENGER VEHICLE CO. |  |  |  |  |  |  |  |  |  |  |  |  |  |  |  |  |
| 零件开发验证计划—材料部分
Component ADV Plan - Material test |  |  |  |  |  |  |  |  |  |  |  |  |  |  |  |  |
| 项目号/Project No           零件号/Part No            零件名称/Part Name                  供应商/Supplier          . |  |  |  |  |  |  |  |  |  |  |  |  |  |  |  |  |
| 序号 | 零件名称 | 材料牌号/名称 | ADV试验条目编号 | ADV试验条目 | ADV试验子条目 | 要求/限值 | 技术要求/协议编号 | 技术要求/协议名称 | 试验规范编号 | 试验规范名称 | 分析/试验地点/单位 | 试验样件数量 | 分析/认证类型 | 试验开始时间 | 试验结束时间 | 备注 |
| 1 | 外饰油漆 |  | FF-220406-000591 | 膜厚 | 膜厚-显微镜法/µm | 限值参考油漆供应商TDS | SMTC 5 300 001 | 外饰件涂装要求 | ISO 1463 | 金属和氧化物覆盖层 覆盖层厚度的测定 显微镜法 |  |  |  |  |  |  |
| 2 |  |  | FF-220406-000732 | 色漆和清漆的划格试验 | 色漆和清漆的划格试验 | 特征值≤1级 | SMTC 5 300 001 | 外饰件涂装要求 | ISO 2409-2013 | 色漆和清漆的划格试验 |  |  |  |  |  |  |
| 3 |  |  | FF-220406-000610 | 附着力测试 | 蒸汽喷射试验 | 漆层无脱落 | SMTC 5 300 001 | 外饰件涂装要求 | SMTC 5 200 008 | 油漆涂层的蒸汽喷射 |  |  |  |  |  |  |
| 4 |  |  | FF-220406-000733 | 冷凝水气候测试试验方法 | 冷+F10:K10凝水气候测试试验方法 | 要求：
a)30分钟后按ISO 4628-2判断起泡度,允许等级2(S2）
b)24h后按ISO 4628-2判断其起泡度,允许等级0(S0）
c)附着力必须满足划格试验与1蒸汽喷射试验的要求 | SMTC 5 300 001 | 外饰件涂装要求 | ISO 6270-2 -2017 | 冷凝水气候测试试验方法 |  |  |  |  |  |  |
| 5 |  |  | FF-220406-000680 | 汽车零件耐气候交变试验 | 气候交变（方法B） | 要求：油漆表面无可视变化 | SMTC 5 300 001 | 外饰件涂装要求 | SMTC 5 400 005-2021（V3） | 汽车零件耐气候交变试验 |  |  |  |  |  |  |
| 6 |  |  | FF-220406-000616 | 耐环境存放 | 高温存放 | 要求：
a)油漆表面无变化
b)附着力的要求必须满足:
  划格试验和蒸气喷射试验规定的要求 | SMTC 5 300 001 | 外饰件涂装要求 | / | / |  |  |  |  |  |  |
| 7 |  |  | FF-220406-000617 | 耐环境存放 | 低温存放 | 要求：
a)油漆表面无变化
b)附着力的要求必须满足:
  划格试验和蒸气喷射试验规定的要求 | SMTC 5 300 001 | 外饰件涂装要求 | / | / |  |  |  |  |  |  |
| 8 |  |  | FF-220406-000619 | 低温冲击 | 低温冲击 | 漆层无散落和裂纹 | SMTC 5 300 001 | 外饰件涂装要求 | ISO 4532 | 搪瓷制品抗冲击性的测定 |  |  |  |  |  |  |
| 9 |  |  | FF-220406-000727 | 抗石击的测定 | 方法B | 特征值≤2 | SMTC 5 300 001 | 外饰件涂装要求 | ISO 20567-1：2017 | Paints and varnishes-Determination of stone-chip resistance of coatings-Part 1:Multi-impact testing |  |  |  |  |  |  |
| 10 |  |  | FF-220406-000645 | 耐化学试剂 | 抛光剂 | 漆面无变化 | SMTC 5 300 001 | 外饰件涂装要求 | ISO 2812 | 涂料和清漆-耐液体性的测定 |  |  |  |  |  |  |
| 11 |  |  | FF-220406-000644 | 耐化学试剂 | 10%盐酸 | 室温适应1h后评价表面，如有变化，放入烘箱60℃存放2h，加烘后漆面无变化 | SMTC 5 300 001 | 外饰件涂装要求 | ISO 2812 | 涂料和清漆-耐液体性的测定 |  |  |  |  |  |  |
| 12 |  |  | FF-220406-000643 | 耐化学试剂 | 10%硫酸 | 室温适应1h后评价表面，如有变化，放入烘箱60℃存放2h，加烘后漆面无变化 | SMTC 5 300 001 | 外饰件涂装要求 | ISO 2812 | 涂料和清漆-耐液体性的测定 |  |  |  |  |  |  |
| 13 |  |  | FF-220406-000642 | 耐化学试剂 | 5%氢氧化钠 | 室温适应1h后评价表面，如有变化，放入烘箱60℃存放2h，加烘后漆面无变化 | SMTC 5 300 001 | 外饰件涂装要求 | ISO 2812 | 涂料和清漆-耐液体性的测定 |  |  |  |  |  |  |
| 14 |  |  | FF-220406-000641 | 耐化学试剂 | 异丙醇 | 室温适应1h后评价表面，如有变化，放入烘箱60℃存放2h，加烘后漆面无变化 | SMTC 5 300 001 | 外饰件涂装要求 | ISO 2812 | 涂料和清漆-耐液体性的测定 |  |  |  |  |  |  |
| 15 |  |  | FF-220406-000638 | 耐化学试剂 | 发动机油 | 室温下存放16h，要求：漆面无变化 | SMTC 5 300 001 | 外饰件涂装要求 | ISO 2812 | 涂料和清漆-耐液体性的测定 |  |  |  |  |  |  |
| 16 |  |  | FF-220406-000637 | 耐化学试剂 | 冷却液 | 室温下存放1h，要求：漆面无变化 | SMTC 5 300 001 | 外饰件涂装要求 | ISO 2812 | 涂料和清漆-耐液体性的测定 |  |  |  |  |  |  |
| 17 |  |  | FF-220406-000636 | 耐化学试剂 | 柴油 | 漆面无变化 | SMTC 5 300 001 | 外饰件涂装要求 | ISO 2812 | 涂料和清漆-耐液体性的测定 |  |  |  |  |  |  |
| 18 |  |  | FF-220406-000635 | 耐化学试剂 | 制动液 | 24h内起泡后消失可接受、24h后漆面无变化 | SMTC 5 300 001 | 外饰件涂装要求 | ISO 2812 | 涂料和清漆-耐液体性的测定 |  |  |  |  |  |  |
| 19 |  |  | FF-220406-000634 | 耐化学试剂 | 无铅汽油 | 漆面无变化 | SMTC 5 300 001 | 外饰件涂装要求 | ISO 2812 | 涂料和清漆-耐液体性的测定 |  |  |  |  |  |  |
| 20 |  |  | FF-220406-000687 | 汽车外饰材料氙灯老化测试 | 耐光色牢度（X周期） | 要求:
无可见的颜色和光泽度的变化,根据DIN EN 20 105-A02灰色标度等级≥4级。
附着力的要求必须满足:
划格试验和蒸气喷射试验规定的要求 | SMTC 5 300 001 | 外饰件涂装要求 | SAE J 2527-2017 | (R) Performance Based Standard for Accelerated Exposure of Automotive Exterior Materials Using a Controlled Irradiance Xenon-Arc Apparatus |  |  |  |  |  |  |
|  |  |  | FF-220406-000687 | 汽车外饰材料氙灯老化测试 | 耐光色牢度（X周期） | 清漆耐紫外线照射性能
500h
清漆无裂纹 | SMTC 5 300 001 | 外饰件涂装要求 | SAE J 2527-2017 | (R) Performance Based Standard for Accelerated Exposure of Automotive Exterior Materials Using a Controlled Irradiance Xenon-Arc Apparatus |  |  |  |  |  |  |
| 21 |  |  | FF-220608-000168 | 涂层自然气候曝晒试验 | 涂层自然气候曝晒 | 2年  
要求:
无可见的颜色和光泽度的变化,根据DIN EN 20 105-A02灰色标度等级≥4级。 | SMTC 5 300 001 | 外饰件涂装要求 | GB/T 9276-1996 | 涂层自然气候曝晒试验 |  |  |  |  |  |  |

File: 材料工程师/材料ADV新模板—表面保护小模块内容（塑料电镀-4）.xlsx.md
# 材料ADV新模板—表面保护小模块内容（塑料电镀-4）.xlsx

| 附件一 总成零件开发验证计划-材料部分模板
SMPV-4.3.2-003-QA–F01 |  |  |  |  |  |  |  |  |  |  |  |  |  |  |  |  |
| 上海汽车集团股份有限公司乘用车公司
SAIC MOTOR PASSENGER VEHICLE CO. |  |  |  |  |  |  |  |  |  |  |  |  |  |  |  |  |
| 零件开发验证计划—材料部分
Component ADV Plan - Material test |  |  |  |  |  |  |  |  |  |  |  |  |  |  |  |  |
| 项目号/Project No                    零件号/Part No                      零件名称/Part Name                        供应商/Supplier                    . |  |  |  |  |  |  |  |  |  |  |  |  |  |  |  |  |
| 序号 | 零件名称 | 材料牌号/名称 | ADV试验条目编号 | ADV试验条目 | ADV试验子条目 | 要求/限值 | 技术要求/协议编号 | 技术要求/协议名称 | 试验规范编号 | 试验规范名称 | 分析/试验地点/单位 | 试验样件数量 | 分析/认证类型 | 试验开始时间 | 试验结束时间 | 备注 |
| 1 |  | ABS内饰塑料镀铬 | FF-220406-000594 | 膜厚 | 膜厚-X射线光谱法/µm | 铬层：0.2-0.6µm | SMTC 5 300 003- 2020（V6） | 镀铬塑料件的性能要求 | ISO 3497 | 金属覆盖层-镀层厚度的测量-X射线光谱法 |  | 填整数 |  |  |  |  |
| 2 |  | ABS内饰塑料镀铬 | FF-220406-000592 | 膜厚 | 膜厚-库仑法/µm | 镍层≥10µm；
光亮镍+镍封：最多50%；半亮镍：至少50% | SMTC 5 300 003- 2020（V6） | 镀铬塑料件的性能要求 | ISO 2177 | 金属覆盖层-覆盖层厚度的测量-阳极溶解库仑法 |  |  |  |  |  |  |
| 3 |  | ABS内饰塑料镀铬 | FF-220406-000591 | 膜厚 | 膜厚-显微镜法/µm | 铜层：≥20µm | SMTC 5 300 003- 2020（V6） | 镀铬塑料件的性能要求 | ISO 1463 | 金属和氧化物覆盖层 覆盖层厚度的测定 显微镜法 |  |  |  |  |  |  |
|  |  | ABS内饰塑料镀铬 | FF-220406-000592 | 膜厚 | 膜厚-库仑法/µm | 铬层：0.2-0.6µm
镍层≥10µm；
光亮镍+镍封：最多50%；半亮镍：至少50%
铜层：≥20µm | SMTC 5 300 003- 2020（V6） | 镀铬塑料件的性能要求 | ISO 2177 | 金属覆盖层-覆盖层厚度的测量-阳极溶解库仑法 |  |  |  |  |  |  |
| 4 |  | ABS内饰塑料镀铬 | FF-220406-000732 | 色漆和清漆的划格试验 | 色漆和清漆的划格试验 | Gt0-1 | SMTC 5 300 003- 2020（V6） | 镀铬塑料件的性能要求 | ISO 2409-2013 | 色漆和清漆的划格试验 |  |  |  |  |  |  |
| 5 |  | ABS内饰塑料镀铬 | FF-220406-000608 | 附着力测试 | 镀铬件附着力测试 | 100℃，高温烘烤1小时，放入18±3℃水中，无结合力损失，无外观变化 | SMTC 5 300 003- 2020（V6） | 镀铬塑料件的性能要求 | SMTC 5 300 003 | 镀铬塑料件的性能要求 |  |  |  |  |  |  |
| 6 |  | ABS内饰塑料镀铬 | FF-220406-000616 | 耐环境存放 | 高温存放 | 90℃×6h，零件可视面无外观变化（缩印不作为评价项），结合力无损失或其它降低性能的变化，附着力满足Gt0-1 | SMTC 5 300 003- 2020（V6） | 镀铬塑料件的性能要求 | / | / |  |  |  |  |  |  |
| 7 |  | ABS内饰塑料镀铬 | FF-220406-000618 | 耐环境存放 | 气候交变 | 8个循环B，外观没有变化 | SMTC 5 300 003- 2020（V6） | 镀铬塑料件的性能要求 | SMTC 5 400 005 | 汽车零件耐气候交变试验 |  |  |  |  |  |  |
| 8 |  | ABS内饰塑料镀铬 | FF-220406-000599 | 耐腐蚀试验 | CASS试验 | 8个循环B，然后16 h CASS试验 | SMTC 5 300 003- 2020（V6） | 镀铬塑料件的性能要求 | ISO 9227 | 人造气氛腐蚀实验盐雾实验 |  |  |  |  |  |  |
| 9 |  |  |  |  |  |  |  |  |  |  |  |  |  |  |  |  |
| 10 |  |  |  |  |  |  |  |  |  |  |  |  |  |  |  |  |
| 11 |  |  |  |  |  |  |  |  |  |  |  |  |  |  |  |  |
| 12 |  |  |  |  |  |  |  |  |  |  |  |  |  |  |  |  |
| 13 |  |  |  |  |  |  |  |  |  |  |  |  |  |  |  |  |
| 14 |  |  |  |  |  |  |  |  |  |  |  |  |  |  |  |  |
| 15 |  |  |  |  |  |  |  |  |  |  |  |  |  |  |  |  |
| 16 |  |  |  |  |  |  |  |  |  |  |  |  |  |  |  |  |
| 17 |  |  |  |  |  |  |  |  |  |  |  |  |  |  |  |  |
| 18 |  |  |  |  |  |  |  |  |  |  |  |  |  |  |  |  |
| 19 |  |  |  |  |  |  |  |  |  |  |  |  |  |  |  |  |
| 附件一 总成零件开发验证计划-材料部分模板
SMPV-4.3.2-003-QA–F01 |  |  |  |  |  |  |  |  |  |  |  |  |  |  |  |  |
| 上海汽车集团股份有限公司乘用车公司
SAIC MOTOR PASSENGER VEHICLE CO. |  |  |  |  |  |  |  |  |  |  |  |  |  |  |  |  |
| 零件开发验证计划—材料部分
Component ADV Plan - Material test |  |  |  |  |  |  |  |  |  |  |  |  |  |  |  |  |
| 项目号/Project No                    零件号/Part No                      零件名称/Part Name                        供应商/Supplier                    . |  |  |  |  |  |  |  |  |  |  |  |  |  |  |  |  |
| 序号 | 零件名称 | 材料牌号/名称 | ADV试验条目编号 | ADV试验条目 | ADV试验子条目 | 要求/限值 | 技术要求/协议编号 | 技术要求/协议名称 | 试验规范编号 | 试验规范名称 | 分析/试验地点/单位 | 试验样件数量 | 分析/认证类型 | 试验开始时间 | 试验结束时间 | 备注 |
| 1 |  | PC/ABS内饰塑料镀铬 | FF-220406-000594 | 膜厚 | 膜厚-X射线光谱法/µm | 铬层：0.2-0.6µm | SMTC 5 300 003- 2020（V6） | 镀铬塑料件的性能要求 | ISO 3497 | 金属覆盖层-镀层厚度的测量-X射线光谱法 |  | 填整数 |  |  |  |  |
| 2 |  | PC/ABS内饰塑料镀铬 | FF-220406-000592 | 膜厚 | 膜厚-库仑法/µm | 镍层≥10µm；
光亮镍+镍封：最多50%；半亮镍：至少50% | SMTC 5 300 003- 2020（V6） | 镀铬塑料件的性能要求 | ISO 2177 | 金属覆盖层-覆盖层厚度的测量-阳极溶解库仑法 |  |  |  |  |  |  |
| 3 |  | PC/ABS内饰塑料镀铬 | FF-220406-000591 | 膜厚 | 膜厚-显微镜法/µm | 铜层：≥20µm | SMTC 5 300 003- 2020（V6） | 镀铬塑料件的性能要求 | ISO 1463 | 金属和氧化物覆盖层 覆盖层厚度的测定 显微镜法 |  |  |  |  |  |  |
| 4 |  | PC/ABS内饰塑料镀铬 | FF-220406-000592 | 膜厚 | 膜厚-库仑法/µm | 铬层：0.2-0.6µm
镍层≥10µm；
光亮镍+镍封：最多50%；半亮镍：至少50%
铜层：≥20µm | SMTC 5 300 003- 2020（V6） | 镀铬塑料件的性能要求 | ISO 2177 | 金属覆盖层-覆盖层厚度的测量-阳极溶解库仑法 |  |  |  |  |  |  |
| 5 |  | PC/ABS内饰塑料镀铬 | FF-220406-000732 | 色漆和清漆的划格试验 | 色漆和清漆的划格试验 | Gt0-1 | SMTC 5 300 003- 2020（V6） | 镀铬塑料件的性能要求 | ISO 2409-2013 | 色漆和清漆的划格试验 |  |  |  |  |  |  |
| 6 |  | PC/ABS内饰塑料镀铬 | FF-220406-000608 | 附着力测试 | 镀铬件附着力测试 | 110℃，高温烘烤1小时，放入18±3℃水中，无结合力损失，无外观变化 | SMTC 5 300 003- 2020（V6） | 镀铬塑料件的性能要求 | SMTC 5 300 003 | 镀铬塑料件的性能要求 |  |  |  |  |  |  |
| 7 |  | PC/ABS内饰塑料镀铬 | FF-220406-000616 | 耐环境存放 | 高温存放 | 100℃×6h，零件可视面无外观变化（缩印不作为评价项），结合力无损失或其它降低性能的变化，附着力满足Gt0-1 | SMTC 5 300 003- 2020（V6） | 镀铬塑料件的性能要求 | / | / |  |  |  |  |  |  |
| 8 |  | PC/ABS内饰塑料镀铬 | FF-220406-000618 | 耐环境存放 | 气候交变 | 8个循环B，外观没有变化 | SMTC 5 300 003- 2020（V6） | 镀铬塑料件的性能要求 | SMTC 5 400 005 | 汽车零件耐气候交变试验 |  |  |  |  |  |  |
| 9 |  | PC/ABS内饰塑料镀铬 | FF-220406-000599 | 耐腐蚀试验 | CASS试验 | 8个循环B，然后16 h CASS试验 | SMTC 5 300 003- 2020（V6） | 镀铬塑料件的性能要求 | ISO 9227 | 人造气氛腐蚀实验盐雾实验 |  |  |  |  |  |  |
| 10 |  |  |  |  |  |  |  |  |  |  |  |  |  |  |  |  |
| 11 |  |  |  |  |  |  |  |  |  |  |  |  |  |  |  |  |
| 12 |  |  |  |  |  |  |  |  |  |  |  |  |  |  |  |  |
| 13 |  |  |  |  |  |  |  |  |  |  |  |  |  |  |  |  |
| 14 |  |  |  |  |  |  |  |  |  |  |  |  |  |  |  |  |
| 15 |  |  |  |  |  |  |  |  |  |  |  |  |  |  |  |  |
| 16 |  |  |  |  |  |  |  |  |  |  |  |  |  |  |  |  |
| 17 |  |  |  |  |  |  |  |  |  |  |  |  |  |  |  |  |
| 18 |  |  |  |  |  |  |  |  |  |  |  |  |  |  |  |  |
| 19 |  |  |  |  |  |  |  |  |  |  |  |  |  |  |  |  |
| 附件一 总成零件开发验证计划-材料部分模板
SMPV-4.3.2-003-QA–F01 |  |  |  |  |  |  |  |  |  |  |  |  |  |  |  |  |
| 上海汽车集团股份有限公司乘用车公司
SAIC MOTOR PASSENGER VEHICLE CO. |  |  |  |  |  |  |  |  |  |  |  |  |  |  |  |  |
| 零件开发验证计划—材料部分
Component ADV Plan - Material test |  |  |  |  |  |  |  |  |  |  |  |  |  |  |  |  |
| 项目号/Project No                    零件号/Part No                      零件名称/Part Name                        供应商/Supplier                    . |  |  |  |  |  |  |  |  |  |  |  |  |  |  |  |  |
| 序号 | 零件名称 | 材料牌号/名称 | ADV试验条目编号 | ADV试验条目 | ADV试验子条目 | 要求/限值 | 技术要求/协议编号 | 技术要求/协议名称 | 试验规范编号 | 试验规范名称 | 分析/试验地点/单位 | 试验样件数量 | 分析/认证类型 | 试验开始时间 | 试验结束时间 | 备注 |
| 1 |  | ABS外饰塑料电镀 | FF-220406-000594 | 膜厚 | 膜厚-X射线光谱法/µm | 铬层：0.2-0.6µm | SMTC 5 300 003- 2020（V6） | 镀铬塑料件的性能要求 | ISO 3497 | 金属覆盖层-镀层厚度的测量-X射线光谱法 |  | 填整数 |  |  |  |  |
| 2 |  | ABS外饰塑料电镀 | FF-220406-000591 | 膜厚 | 膜厚-显微镜法/µm | 微孔镍：≥1µm | SMTC 5 300 003- 2020（V6） | 镀铬塑料件的性能要求 | ISO 1463 | 金属和氧化物覆盖层 覆盖层厚度的测定 显微镜法 |  |  |  |  |  |  |
| 3 |  | ABS外饰塑料电镀 | FF-220406-000592 | 膜厚 | 膜厚-库仑法/µm | 镍层≥20µm；
光亮镍+镍封：最多50%；半亮镍：至少50% | SMTC 5 300 003- 2020（V6） | 镀铬塑料件的性能要求 | ISO 2177 | 金属覆盖层-覆盖层厚度的测量-阳极溶解库仑法 |  |  |  |  |  |  |
| 4 |  | ABS外饰塑料电镀 | FF-220406-000591 | 膜厚 | 膜厚-显微镜法/µm | 铜层：≥25µm | SMTC 5 300 003- 2020（V6） | 镀铬塑料件的性能要求 | ISO 1463 | 金属和氧化物覆盖层 覆盖层厚度的测定 显微镜法 |  |  |  |  |  |  |
| 5 |  | ABS外饰塑料电镀 | FF-220406-000592 | 膜厚 | 膜厚-库仑法/µm | 铬层：0.2-0.6µm
微孔镍：≥1µm
镍层≥20µm；
光亮镍+镍封：最多50%；半亮镍：至少50%
铜层：≥25µm | SMTC 5 300 003- 2020（V6） | 镀铬塑料件的性能要求 | ISO 2177 | 金属覆盖层-覆盖层厚度的测量-阳极溶解库仑法 |  |  |  |  |  |  |
| 6 |  | ABS外饰塑料电镀 | FF-220406-000596 | 非金属镀铬 | 多层镍之间电位差/Mv | 微孔镍必须比光亮镍（或沙丁镍）电位高25~110 mV
半亮镍必须比光亮镍（或沙丁镍）电位高120~180 mV | SMTC 5 300 003- 2020（V6） | 镀铬塑料件的性能要求 | ASTM B764 | 多层镍镀层中同步测量每一镍层厚度和电化学电位的测试方法（S.T.E.P法） |  |  |  |  |  |  |
| 7 |  | ABS外饰塑料电镀 | FF-220406-000321 | 非金属镀铬 | 微孔数/个/cm2 | ≥10,000 微孔/cm2 | SMTC 5 300 003- 2020（V6） | 镀铬塑料件的性能要求 | ASTM B604 | 塑料件表面的镀铜镀镍镀铬标准 |  |  |  |  |  |  |
| 8 |  | ABS外饰塑料电镀 | FF-220406-000732 | 色漆和清漆的划格试验 | 色漆和清漆的划格试验 | Gt0-1 | SMTC 5 300 003- 2020（V6） | 镀铬塑料件的性能要求 | ISO 2409-2013 | 色漆和清漆的划格试验 |  |  |  |  |  |  |
| 9 |  | ABS外饰塑料电镀 | FF-220406-000608 | 附着力测试 | 镀铬件附着力测试 | 100℃，高温烘烤1小时，放入18±3℃水中，无结合力损失，无外观变化 | SMTC 5 300 003- 2020（V6） | 镀铬塑料件的性能要求 | SMTC 5 300 003 | 镀铬塑料件的性能要求 |  |  |  |  |  |  |
| 10 |  | ABS外饰塑料电镀 | FF-220406-000616 | 耐环境存放 | 高温存放 | 90℃×6h，零件可视面无外观变化（缩印不作为评价项），结合力无损失或其它降低性能的变化，附着力满足Gt0-1 | SMTC 5 300 003- 2020（V6） | 镀铬塑料件的性能要求 | / | / |  |  |  |  |  |  |
| 11 |  | ABS外饰塑料电镀 | FF-220406-000618 | 耐环境存放 | 气候交变 | 8个循环B，外观没有变化 | SMTC 5 300 003- 2020（V6） | 镀铬塑料件的性能要求 | SMTC 5 400 005 | 汽车零件耐气候交变试验 |  |  |  |  |  |  |
| 12 |  | ABS外饰塑料电镀 | FF-220406-000599 | 耐腐蚀试验 | CASS试验 | 8个循环B，然后48 h CASS试验 | SMTC 5 300 003- 2020（V6） | 镀铬塑料件的性能要求 | ISO 9227 | 人造气氛腐蚀实验盐雾实验 |  |  |  |  |  |  |

File: 材料工程师/材料ADV新模板—表面保护小模块内容（金属电镀-20）.xlsx.md
# 材料ADV新模板—表面保护小模块内容（金属电镀-20）.xlsx

| 附件一 总成零件开发验证计划-材料部分模板
SMPV-4.3.2-003-QA–F01 |  |  |  |  |  |  |  |  |  |  |  |  |  |  |  |  |
| 上海汽车集团股份有限公司乘用车公司
SAIC MOTOR PASSENGER VEHICLE CO. |  |  |  |  |  |  |  |  |  |  |  |  |  |  |  |  |
| 零件开发验证计划—材料部分
Component ADV Plan - Material test |  |  |  |  |  |  |  |  |  |  |  |  |  |  |  |  |
| 项目号/Project No                    零件号/Part No                      零件名称/Part Name                        供应商/Supplier                    . |  |  |  |  |  |  |  |  |  |  |  |  |  |  |  |  |
| 序号 | 零件名称 | 材料牌号/名称 | ADV试验条目编号 | ADV试验条目 | ADV试验子条目 | 要求/限值 | 技术要求/协议编号 | 技术要求/协议名称 | 试验规范编号 | 试验规范名称 | 分析/试验地点/单位 | 试验样件数量 | 分析/认证类型 | 试验开始时间 | 试验结束时间 | 备注 |
| 1 |  | Sp-CM10 | FF-220406-000594 | 膜厚 | 膜厚-X射线光谱法/µm | 8-35µm | SMTC 5 100 002 | 镀锌层表面保护要求 | ISO 3497 | 金属覆盖层-镀层厚度的测量-X射线光谱法 |  |  |  |  |  |  |
| 2 |  | Sp-CM10 | FF-220406-000597 | 耐腐蚀试验 | 中性盐雾 | 48h无基体金属腐蚀 | SMTC 5 100 002 | 镀锌层表面保护要求 | ISO 9227 | 人造气氛腐蚀实验盐雾实验 |  |  |  |  |  |  |
| 3 |  | Sp-CM10 | FF-220406-000598 | 耐腐蚀试验 | 热存放+盐雾 | 120 ℃高温处理24h，
48h无基体金属腐蚀 | SMTC 5 100 002 | 镀锌层表面保护要求 | ISO 9227 | 人造气氛腐蚀实验盐雾实验 |  |  |  |  |  |  |
| 4 |  | Sp-CM10 | FF-220406-000605 | 附着力测试 | 镀锌附着力测试 | 样件在（220±10）℃下存放30 min，紧接着浸入室温的水中。要求：镀锌层没有大面积或者气泡状的脱落。 | SMTC 5 100 002 | 镀锌层表面保护要求 | SMTC 5 100 002 | 镀锌层表面保护要求 |  |  |  |  |  |  |
| 附件一 总成零件开发验证计划-材料部分模板
SMPV-4.3.2-003-QA–F01 |  |  |  |  |  |  |  |  |  |  |  |  |  |  |  |  |
| 上海汽车集团股份有限公司乘用车公司
SAIC MOTOR PASSENGER VEHICLE CO. |  |  |  |  |  |  |  |  |  |  |  |  |  |  |  |  |
| 零件开发验证计划—材料部分
Component ADV Plan - Material test |  |  |  |  |  |  |  |  |  |  |  |  |  |  |  |  |
| 项目号/Project No                    零件号/Part No                      零件名称/Part Name                        供应商/Supplier                    . |  |  |  |  |  |  |  |  |  |  |  |  |  |  |  |  |
| 序号 | 零件名称 | 材料牌号/名称 | ADV试验条目编号 | ADV试验条目 | ADV试验子条目 | 要求/限值 | 技术要求/协议编号 | 技术要求/协议名称 | 试验规范编号 | 试验规范名称 | 分析/试验地点/单位 | 试验样件数量 | 分析/认证类型 | 试验开始时间 | 试验结束时间 | 备注 |
| 1 |  | Sp-CM30 | FF-220406-000594 | 膜厚 | 膜厚-X射线光谱法/µm | 8-35µm | SMTC 5 100 002 | 镀锌层表面保护要求 | ISO 3497 | 金属覆盖层-镀层厚度的测量-X射线光谱法 |  |  |  |  |  |  |
| 2 |  | Sp-CM30 | FF-220406-000597 | 耐腐蚀试验 | 中性盐雾 | 48h无基体金属腐蚀 | SMTC 5 100 002 | 镀锌层表面保护要求 | ISO 9227 | 人造气氛腐蚀实验盐雾实验 |  |  |  |  |  |  |
| 3 |  | Sp-CM30 | FF-220406-000598 | 耐腐蚀试验 | 热存放+盐雾 | 120 ℃高温处理24h，
48h无基体金属腐蚀 | SMTC 5 100 002 | 镀锌层表面保护要求 | ISO 9227 | 人造气氛腐蚀实验盐雾实验 |  |  |  |  |  |  |
| 4 |  | Sp-CM30 | FF-220406-000605 | 附着力测试 | 镀锌附着力测试 | 样件在（220±10）℃下存放30 min，紧接着浸入室温的水中。要求：镀锌层没有大面积或者气泡状的脱落。 | SMTC 5 100 002 | 镀锌层表面保护要求 | SMTC 5 100 002 | 镀锌层表面保护要求 |  |  |  |  |  |  |
| 附件一 总成零件开发验证计划-材料部分模板
SMPV-4.3.2-003-QA–F01 |  |  |  |  |  |  |  |  |  |  |  |  |  |  |  |  |
| 上海汽车集团股份有限公司乘用车公司
SAIC MOTOR PASSENGER VEHICLE CO. |  |  |  |  |  |  |  |  |  |  |  |  |  |  |  |  |
| 零件开发验证计划—材料部分
Component ADV Plan - Material test |  |  |  |  |  |  |  |  |  |  |  |  |  |  |  |  |
| 项目号/Project No                    零件号/Part No                      零件名称/Part Name                        供应商/Supplier                    . |  |  |  |  |  |  |  |  |  |  |  |  |  |  |  |  |
| 序号 | 零件名称 | 材料牌号/名称 | ADV试验条目编号 | ADV试验条目 | ADV试验子条目 | 要求/限值 | 技术要求/协议编号 | 技术要求/协议名称 | 试验规范编号 | 试验规范名称 | 分析/试验地点/单位 | 试验样件数量 | 分析/认证类型 | 试验开始时间 | 试验结束时间 | 备注 |
| 1 |  | Sp-CM40 | FF-220406-000594 | 膜厚 | 膜厚-X射线光谱法/µm | 8-35µm | SMTC 5 100 002 | 镀锌层表面保护要求 | ISO 3497 | 金属覆盖层-镀层厚度的测量-X射线光谱法 |  |  |  |  |  |  |
| 2 |  | Sp-CM40 | FF-220406-000597 | 耐腐蚀试验 | 中性盐雾 | 96h无基体金属腐蚀。 | SMTC 5 100 002 | 镀锌层表面保护要求 | ISO 9227 | 人造气氛腐蚀实验盐雾实验 |  |  |  |  |  |  |
| 3 |  | Sp-CM40 | FF-220406-000598 | 耐腐蚀试验 | 热存放+盐雾 | 120 ℃高温处理24h，
96h无基体金属腐蚀。 | SMTC 5 100 002 | 镀锌层表面保护要求 | ISO 9227 | 人造气氛腐蚀实验盐雾实验 |  |  |  |  |  |  |
| 4 |  | Sp-CM40 | FF-220406-000605 | 附着力测试 | 镀锌附着力测试 | 样件在（220±10）℃下存放30 min，紧接着浸入室温的水中。要求：镀锌层没有大面积或者气泡状的脱落。 | SMTC 5 100 002 | 镀锌层表面保护要求 | SMTC 5 100 002 | 镀锌层表面保护要求 |  |  |  |  |  |  |
