Repository: kujaxr/obsidian-vault

File: 材料工程师/材料ADV新模板—表面保护小模块内容（锌铝涂覆-8）.xlsx.md
# 材料ADV新模板—表面保护小模块内容（锌铝涂覆-8）.xlsx

| 附件一 总成零件开发验证计划-材料部分模板
SMPV-4.3.2-003-QA–F01 |  |  |  |  |  |  |  |  |  |  |  |  |  |  |  |  |  |
| 上海汽车集团股份有限公司乘用车公司
SAIC MOTOR PASSENGER VEHICLE CO. |  |  |  |  |  |  |  |  |  |  |  |  |  |  |  |  |  |
| 零件开发验证计划—材料部分
Component ADV Plan - Material test |  |  |  |  |  |  |  |  |  |  |  |  |  |  |  |  |  |
| 项目号/Project No                    零件号/Part No                      零件名称/Part Name                        供应商/Supplier                    . |  |  |  |  |  |  |  |  |  |  |  |  |  |  |  |  |  |
| 序号 | 零件名称 | 材料牌号/名称 | ADV试验条目编号 | ADV试验条目 | ADV试验子条目 | 要求/限值 | 技术要求/协议编号 | 技术要求/协议名称 | 试验规范编号 | 试验规范名称 | 分析/试验地点/单位 | 试验样件数量 | 分析/认证类型 | 试验开始时间 | 试验结束时间 | 备注 |  |
| 1 |  | 锌铝涂覆Sp-TH05 | FF-220406-000593 | 膜厚 | 膜厚-磁性法/µm | 8～18μm | SMTC 5 100 004- 2021（V5） | 锌铝薄片涂覆层的表面保护要求（A） | ISO 2178 | 磁性基体上的非磁性涂层-涂层厚度测量-磁性法 | 中心实验室认可实验室 | 3 |  |  |  |  |  |
| 2 |  | 锌铝涂覆Sp-TH05 | FF-220406-000591 | 膜厚 | 膜厚-显微镜法/µm | 8～18μm | SMTC 5 100 004- 2021（V5） | 锌铝薄片涂覆层的表面保护要求（A） | ISO 1463 | 金属和氧化物覆盖层 覆盖层厚度的测定 显微镜法 | 中心实验室认可实验室 | 3 |  |  |  |  |  |
| 3 |  | 锌铝涂覆Sp-TH05 | FF-220406-000604 | 附着力测试 | 划格试验 | 在零件表面采用十字划格试验，无大面积的脱落，轻微的表层附着于胶带上是可以接受的 | SMTC 5 100 004- 2021（V5） | 锌铝薄片涂覆层的表面保护要求（A） | ISO 2409 | 色漆和清漆的划格试验 | 中心实验室认可实验室 | 3 |  |  |  |  |  |
| 4 |  | 锌铝涂覆Sp-TH05 | FF-220406-000601 | 耐环境存放 | 冷凝水试验 | 240小时试验后，无起泡，无金属基体腐蚀。划线处允许金属基体腐蚀，但该处腐蚀不允许扩散。 | SMTC 5 100 004- 2021（V5） | 锌铝薄片涂覆层的表面保护要求（A） | ISO 6270-2 | 冷凝水气候测试试验方法 | 中心实验室认可实验室 | 3 |  |  |  |  |  |
| 5 |  | 锌铝涂覆Sp-TH05 | FF-220406-000597 | 耐腐蚀试验 | 中性盐雾 | 480小时后，无金属基体腐蚀。 | SMTC 5 100 004- 2021（V5） | 锌铝薄片涂覆层的表面保护要求（A） | ISO 9227 | 人造气氛腐蚀实验盐雾实验 | 中心实验室认可实验室 | 3 |  |  |  |  | 这一条有可能是内控试验办法，不知道该不该体现。 |
| 6 |  | 锌铝涂覆Sp-TH05 | FF-220406-000634 | 耐化学试剂 | 无铅汽油 | 最大特征值为1 | SMTC 5 100 004- 2021（V5） | 锌铝薄片涂覆层的表面保护要求（A） | ISO 2812 | 涂料和清漆-耐液体性的测定 | 中心实验室认可实验室 | 3 |  |  |  |  |  |
| 7 |  | 锌铝涂覆Sp-TH05 | FF-220406-000636 | 耐化学试剂 | 柴油 | 最大特征值为1 | SMTC 5 100 004- 2021（V5） | 锌铝薄片涂覆层的表面保护要求（A） | ISO 2812 | 涂料和清漆-耐液体性的测定 | 中心实验室认可实验室 | 3 |  |  |  |  |  |
| 8 |  | 锌铝涂覆Sp-TH05 | FF-220406-000638 | 耐化学试剂 | 发动机油 | 最大特征值为1 | SMTC 5 100 004- 2021（V5） | 锌铝薄片涂覆层的表面保护要求（A） | ISO 2812 | 涂料和清漆-耐液体性的测定 | 中心实验室认可实验室 | 3 |  |  |  |  |  |
| 9 |  | 锌铝涂覆Sp-TH05 | FF-220406-000640 | 耐化学试剂 | 中央液压系统 | 最大特征值为1 | SMTC 5 100 004- 2021（V5） | 锌铝薄片涂覆层的表面保护要求（A） | ISO 2812 | 涂料和清漆-耐液体性的测定 | 中心实验室认可实验室 | 3 |  |  |  |  |  |
| 10 |  | 锌铝涂覆Sp-TH05 | FF-220406-000635 | 耐化学试剂 | 制动液 | 最大特征值为1 | SMTC 5 100 004- 2021（V5） | 锌铝薄片涂覆层的表面保护要求（A） | ISO 2812 | 涂料和清漆-耐液体性的测定 | 中心实验室认可实验室 | 3 |  |  |  |  |  |
| 11 |  | 锌铝涂覆Sp-TH05 | FF-220406-000637 | 耐化学试剂 | 冷却剂 | 最大特征值为1 | SMTC 5 100 004- 2021（V5） | 锌铝薄片涂覆层的表面保护要求（A） | ISO 2812 | 涂料和清漆-耐液体性的测定 | 中心实验室认可实验室 | 3 |  |  |  |  |  |
| 附件一 总成零件开发验证计划-材料部分模板
SMPV-4.3.2-003-QA–F01 |  |  |  |  |  |  |  |  |  |  |  |  |  |  |  |  |  |
| 上海汽车集团股份有限公司乘用车公司
SAIC MOTOR PASSENGER VEHICLE CO. |  |  |  |  |  |  |  |  |  |  |  |  |  |  |  |  |  |
| 零件开发验证计划—材料部分
Component ADV Plan - Material test |  |  |  |  |  |  |  |  |  |  |  |  |  |  |  |  |  |
| 项目号/Project No                    零件号/Part No                      零件名称/Part Name                        供应商/Supplier                    . |  |  |  |  |  |  |  |  |  |  |  |  |  |  |  |  |  |
| 序号 | 零件名称 | 材料牌号/名称 | ADV试验条目编号 | ADV试验条目 | ADV试验子条目 | 要求/限值 | 技术要求/协议编号 | 技术要求/协议名称 | 试验规范编号 | 试验规范名称 | 分析/试验地点/单位 | 试验样件数量 | 分析/认证类型 | 试验开始时间 | 试验结束时间 | 备注 |  |
| 1 |  | 锌铝涂覆Sp-TH25 | FF-220406-000593 | 膜厚 | 膜厚-磁性法/µm | 8～18μm | SMTC 5 100 004- 2021（V5） | 锌铝薄片涂覆层的表面保护要求（A） | ISO 2178 | 磁性基体上的非磁性涂层-涂层厚度测量-磁性法 | 中心实验室认可实验室 | 3 |  |  |  |  |  |
| 2 |  | 锌铝涂覆Sp-TH25 | FF-220406-000591 | 膜厚 | 膜厚-显微镜法/µm | 8～18μm | SMTC 5 100 004- 2021（V5） | 锌铝薄片涂覆层的表面保护要求（A） | ISO 1463 | 金属和氧化物覆盖层 覆盖层厚度的测定 显微镜法 | 中心实验室认可实验室 | 3 |  |  |  |  |  |
| 3 |  | 锌铝涂覆Sp-TH25 | FF-220406-000604 | 附着力测试 | 划格试验 | 在零件表面采用十字划格试验，无大面积的脱落，轻微的表层附着于胶带上是可以接受的 | SMTC 5 100 004- 2021（V5） | 锌铝薄片涂覆层的表面保护要求（A） | ISO 2409 | 色漆和清漆的划格试验 | 中心实验室认可实验室 | 3 |  |  |  |  |  |
| 4 |  | 锌铝涂覆Sp-TH25 | FF-220406-000601 | 耐环境存放 | 冷凝水试验 | 240小时试验后，无起泡，无金属基体腐蚀。划线处允许金属基体腐蚀，但该处腐蚀不允许扩散。 | SMTC 5 100 004- 2021（V5） | 锌铝薄片涂覆层的表面保护要求（A） | ISO 6270-2 | 冷凝水气候测试试验方法 | 中心实验室认可实验室 | 3 |  |  |  |  |  |
| 5 |  | 锌铝涂覆Sp-TH25 | FF-220406-000597 | 耐腐蚀试验 | 中性盐雾 | 480小时后，无金属基体腐蚀。 | SMTC 5 100 004- 2021（V5） | 锌铝薄片涂覆层的表面保护要求（A） | ISO 9227 | 人造气氛腐蚀实验盐雾实验 | 中心实验室认可实验室 | 3 |  |  |  |  | 这一条有可能是内控试验办法，不知道该不该体现。 |
| 6 |  | 锌铝涂覆Sp-TH25 | FF-220406-000634 | 耐化学试剂 | 无铅汽油 | 最大特征值为1 | SMTC 5 100 004- 2021（V5） | 锌铝薄片涂覆层的表面保护要求（A） | ISO 2812 | 涂料和清漆-耐液体性的测定 | 中心实验室认可实验室 | 3 |  |  |  |  |  |
| 7 |  | 锌铝涂覆Sp-TH25 | FF-220406-000636 | 耐化学试剂 | 柴油 | 最大特征值为1 | SMTC 5 100 004- 2021（V5） | 锌铝薄片涂覆层的表面保护要求（A） | ISO 2812 | 涂料和清漆-耐液体性的测定 | 中心实验室认可实验室 | 3 |  |  |  |  |  |
| 8 |  | 锌铝涂覆Sp-TH25 | FF-220406-000638 | 耐化学试剂 | 发动机油 | 最大特征值为1 | SMTC 5 100 004- 2021（V5） | 锌铝薄片涂覆层的表面保护要求（A） | ISO 2812 | 涂料和清漆-耐液体性的测定 | 中心实验室认可实验室 | 3 |  |  |  |  |  |
| 9 |  | 锌铝涂覆Sp-TH25 | FF-220406-000640 | 耐化学试剂 | 中央液压系统 | 最大特征值为1 | SMTC 5 100 004- 2021（V5） | 锌铝薄片涂覆层的表面保护要求（A） | ISO 2812 | 涂料和清漆-耐液体性的测定 | 中心实验室认可实验室 | 3 |  |  |  |  |  |
| 10 |  | 锌铝涂覆Sp-TH25 | FF-220406-000635 | 耐化学试剂 | 制动液 | 最大特征值为1 | SMTC 5 100 004- 2021（V5） | 锌铝薄片涂覆层的表面保护要求（A） | ISO 2812 | 涂料和清漆-耐液体性的测定 | 中心实验室认可实验室 | 3 |  |  |  |  |  |
| 11 |  | 锌铝涂覆Sp-TH25 | FF-220406-000637 | 耐化学试剂 | 冷却剂 | 最大特征值为1 | SMTC 5 100 004- 2021（V5） | 锌铝薄片涂覆层的表面保护要求（A） | ISO 2812 | 涂料和清漆-耐液体性的测定 | 中心实验室认可实验室 | 3 |  |  |  |  |  |
| 附件一 总成零件开发验证计划-材料部分模板
SMPV-4.3.2-003-QA–F01 |  |  |  |  |  |  |  |  |  |  |  |  |  |  |  |  |  |
| 上海汽车集团股份有限公司乘用车公司
SAIC MOTOR PASSENGER VEHICLE CO. |  |  |  |  |  |  |  |  |  |  |  |  |  |  |  |  |  |
| 零件开发验证计划—材料部分
Component ADV Plan - Material test |  |  |  |  |  |  |  |  |  |  |  |  |  |  |  |  |  |
| 项目号/Project No                    零件号/Part No                      零件名称/Part Name                        供应商/Supplier                    . |  |  |  |  |  |  |  |  |  |  |  |  |  |  |  |  |  |
| 序号 | 零件名称 | 材料牌号/名称 | ADV试验条目编号 | ADV试验条目 | ADV试验子条目 | 要求/限值 | 技术要求/协议编号 | 技术要求/协议名称 | 试验规范编号 | 试验规范名称 | 分析/试验地点/单位 | 试验样件数量 | 分析/认证类型 | 试验开始时间 | 试验结束时间 | 备注 |  |
| 1 |  | 锌铝涂覆Sp-TH07 | FF-220406-000593 | 膜厚 | 膜厚-磁性法/µm | 8～18μm | SMTC 5 100 004- 2021（V5） | 锌铝薄片涂覆层的表面保护要求（A） | ISO 2178 | 磁性基体上的非磁性涂层-涂层厚度测量-磁性法 | 中心实验室认可实验室 | 3 |  |  |  |  |  |
| 2 |  | 锌铝涂覆Sp-TH07 | FF-220406-000591 | 膜厚 | 膜厚-显微镜法/µm | 8～18μm | SMTC 5 100 004- 2021（V5） | 锌铝薄片涂覆层的表面保护要求（A） | ISO 1463 | 金属和氧化物覆盖层 覆盖层厚度的测定 显微镜法 | 中心实验室认可实验室 | 3 |  |  |  |  |  |
| 3 |  | 锌铝涂覆Sp-TH07 | FF-220406-000604 | 附着力测试 | 划格试验 | 在零件表面采用十字划格试验，无大面积的脱落，轻微的表层附着于胶带上是可以接受的 | SMTC 5 100 004- 2021（V5） | 锌铝薄片涂覆层的表面保护要求（A） | ISO 2409 | 色漆和清漆的划格试验 | 中心实验室认可实验室 | 3 |  |  |  |  |  |
| 4 |  | 锌铝涂覆Sp-TH07 | FF-220406-000601 | 耐环境存放 | 冷凝水试验 | 240小时试验后，无起泡，无金属基体腐蚀。划线处允许金属基体腐蚀，但该处腐蚀不允许扩散。 | SMTC 5 100 004- 2021（V5） | 锌铝薄片涂覆层的表面保护要求（A） | ISO 6270-2 | 冷凝水气候测试试验方法 | 中心实验室认可实验室 | 3 |  |  |  |  |  |
| 5 |  | 锌铝涂覆Sp-TH07 | FF-220406-000597 | 耐腐蚀试验 | 中性盐雾 | 720小时后，无金属基体腐蚀。 | SMTC 5 100 004- 2021（V5） | 锌铝薄片涂覆层的表面保护要求（A） | ISO 9227 | 人造气氛腐蚀实验盐雾实验 | 中心实验室认可实验室 | 3 |  |  |  |  | 这一条有可能是内控试验办法，不知道该不该体现。 |
| 6 |  | 锌铝涂覆Sp-TH07 | FF-220406-000597 | 耐腐蚀试验 | 中性盐雾 | 在180 ℃烘箱中放置96h，然后进行盐雾试验，480小时后，无金属基体腐蚀。 | SMTC 5 100 004- 2021（V5） | 锌铝薄片涂覆层的表面保护要求（A） | ISO 9227 | 人造气氛腐蚀实验盐雾实验 | 中心实验室认可实验室 | 3 |  |  |  |  |  |
| 7 |  | 锌铝涂覆Sp-TH07 | FF-220406-000634 | 耐化学试剂 | 无铅汽油 | 最大特征值为1 | SMTC 5 100 004- 2021（V5） | 锌铝薄片涂覆层的表面保护要求（A） | ISO 2812 | 涂料和清漆-耐液体性的测定 | 中心实验室认可实验室 | 3 |  |  |  |  |  |
| 8 |  | 锌铝涂覆Sp-TH07 | FF-220406-000636 | 耐化学试剂 | 柴油 | 最大特征值为1 | SMTC 5 100 004- 2021（V5） | 锌铝薄片涂覆层的表面保护要求（A） | ISO 2812 | 涂料和清漆-耐液体性的测定 | 中心实验室认可实验室 | 3 |  |  |  |  |  |
| 9 |  | 锌铝涂覆Sp-TH07 | FF-220406-000638 | 耐化学试剂 | 发动机油 | 最大特征值为1 | SMTC 5 100 004- 2021（V5） | 锌铝薄片涂覆层的表面保护要求（A） | ISO 2812 | 涂料和清漆-耐液体性的测定 | 中心实验室认可实验室 | 3 |  |  |  |  |  |
| 10 |  | 锌铝涂覆Sp-TH07 | FF-220406-000640 | 耐化学试剂 | 中央液压系统 | 最大特征值为1 | SMTC 5 100 004- 2021（V5） | 锌铝薄片涂覆层的表面保护要求（A） | ISO 2812 | 涂料和清漆-耐液体性的测定 | 中心实验室认可实验室 | 3 |  |  |  |  |  |
| 11 |  | 锌铝涂覆Sp-TH07 | FF-220406-000635 | 耐化学试剂 | 制动液 | 最大特征值为1 | SMTC 5 100 004- 2021（V5） | 锌铝薄片涂覆层的表面保护要求（A） | ISO 2812 | 涂料和清漆-耐液体性的测定 | 中心实验室认可实验室 | 3 |  |  |  |  |  |
| 12 |  | 锌铝涂覆Sp-TH07 | FF-220406-000637 | 耐化学试剂 | 冷却剂 | 最大特征值为1 | SMTC 5 100 004- 2021（V5） | 锌铝薄片涂覆层的表面保护要求（A） | ISO 2812 | 涂料和清漆-耐液体性的测定 | 中心实验室认可实验室 | 3 |  |  |  |  |  |

File: 材料工程师/材料MasterADV-SMTC 5 310 004-PP+EPDM-T10 保险杠蒙皮材料技术要求.xlsx.md
# 材料MasterADV-SMTC 5 310 004-PP+EPDM-T10 保险杠蒙皮材料技术要求.xlsx

| 附件一 总成零件开发验证计划-材料部分模板
SMPV-4.3.2-003-QA–F01 |  |  |  |  |  |  |  |  |  |  |  |  |  |  |  |  |
| 上海汽车集团股份有限公司乘用车公司
SAIC MOTOR PASSENGER VEHICLE CO. |  |  |  |  |  |  |  |  |  |  |  |  |  |  |  |  |
| 零件开发验证计划—材料部分
Component ADV Plan - Material test |  |  |  |  |  |  |  |  |  |  |  |  |  |  |  |  |
| 项目号/Project No                    零件号/Part No                      零件名称/Part Name                        供应商/Supplier                    . |  |  |  |  |  |  |  |  |  |  |  |  |  |  |  |  |
| 序号 | 零件名称 | 材料牌号/名称 | ADV试验条目编号 | ADV试验条目 | ADV试验子条目 | 要求/限值 | 技术要求/协议编号 | 技术要求/协议名称 | 试验规范编号 | 试验规范名称 | 分析/试验地点/单位 | 试验样件数量 | 分析/认证类型 | 试验开始时间 | 试验结束时间 | 备注 |
| 1 | 保险杠蒙皮 | PP-EPDM-T10 | FF-220402-000154 | 红外光谱分析 | 红外光谱分析 | PP | SMTC 5 310 004-2023（V9） | 保险杠蒙皮材料技术要求 | GB/T 6040-2019 | 红外光谱分析方法通则 | 供应商实验室或第三方实验室 | 1 | DV/PV |  |  |  |
| 2 | 保险杠蒙皮 | PP-EPDM-T10 | FF-220402-000085 | 塑料-差示扫描量热分析 | 熔融温度（熔点）/℃ | ≥158 | SMTC 5 310 004-2023（V9） | 保险杠蒙皮材料技术要求 | GB/T 19466.3-2004 | 塑料-差示扫描量热法（DSC）-第3部分：熔融和结晶温度及热焓的测定 | 供应商实验室或第三方实验室 | 1 | DV/PV |  |  |  |
| 3 | 保险杠蒙皮 | PP-EPDM-T10 | FF-220402-000079 | 塑料-非泡沫塑料的密度 | 密度/g/cm3 | 0.95-0.99 | SMTC 5 310 004-2023（V9） | 保险杠蒙皮材料技术要求 | ISO 1183-1:2019 (方法A，浸渍法) | Plastics Methods for determining the density of non-cellular plastics -- Part 1: Immersion method, liquid pycnometer method and titration method | 供应商实验室或第三方实验室 | 3 | DV/PV |  |  |  |
| 4 | 保险杠蒙皮 | PP-EPDM-T10 | FF-220402-000082 | 塑料-灰分（填料含量） | 灰分（填料含量）/% | 8-12 | SMTC 5 310 004-2023（V9） | 保险杠蒙皮材料技术要求 | ISO 1172-2023 | 塑料材料 塑料灰分 | 供应商实验室或第三方实验室 | 3 | DV/PV |  |  |  |
| 5 | 保险杠蒙皮 | PP-EPDM-T10 | FF-220402-000062 | 塑料-弯曲性能 | 弯曲弹性模量/Mpa | ≥3500（-30℃） | SMTC 5 310 004-2023（V9） | 保险杠蒙皮材料技术要求 | ISO 178：2019 | Plastics Determination of flexural properties | 供应商实验室或第三方实验室 | 3 | DV/PV |  |  |  |
| 6 | 保险杠蒙皮 | PP-EPDM-T10 | FF-220402-000062 | 塑料-弯曲性能 | 弯曲弹性模量/Mpa | ≥680（23℃） | SMTC 5 310 004-2023（V9） | 保险杠蒙皮材料技术要求 | ISO 178：2019 | Plastics Determination of flexural properties | 供应商实验室或第三方实验室 | 3 | DV/PV |  |  |  |
| 7 | 保险杠蒙皮 | PP-EPDM-T10 | FF-220402-000062 | 塑料-弯曲性能 | 弯曲弹性模量/Mpa | ≥120（80℃） | SMTC 5 310 004-2023（V9） | 保险杠蒙皮材料技术要求 | ISO 178：2019 | Plastics Determination of flexural properties | 供应商实验室或第三方实验室 | 3 | DV/PV |  |  |  |
| 8 | 保险杠蒙皮 | PP-EPDM-T10 | FF-220402-000056 | 塑料-弯曲性能 | 弯曲强度/Mpa | ≥85（-30℃） | SMTC 5 310 004-2023（V9） | 保险杠蒙皮材料技术要求 | ISO 178：2019 | Plastics Determination of flexural properties | 供应商实验室或第三方实验室 | 3 | DV/PV |  |  |  |
| 9 | 保险杠蒙皮 | PP-EPDM-T10 | FF-220402-000056 | 塑料-弯曲性能 | 弯曲强度/Mpa | ≥17（23℃） | SMTC 5 310 004-2023（V9） | 保险杠蒙皮材料技术要求 | ISO 178：2019 | Plastics Determination of flexural properties | 供应商实验室或第三方实验室 | 3 | DV/PV |  |  |  |
| 10 | 保险杠蒙皮 | PP-EPDM-T10 | FF-220402-000056 | 塑料-弯曲性能 | 弯曲强度/Mpa | ≥5（80℃） | SMTC 5 310 004-2023（V9） | 保险杠蒙皮材料技术要求 | ISO 178：2019 | Plastics Determination of flexural properties | 供应商实验室或第三方实验室 | 3 | DV/PV |  |  |  |
| 11 | 保险杠蒙皮 | PP-EPDM-T10 | FF-220402-000044 | 塑料-拉伸性能 | 拉伸断裂应变（断裂延伸率）/% | ≥25 | SMTC 5 310 004-2023（V9） | 保险杠蒙皮材料技术要求 | ISO 527-2：2012 | Plastics. Determination of tensile properties. Part 2:Test conditions for moulding and extrusion plastics | 供应商实验室或第三方实验室 | 3 | DV/PV |  |  |  |
| 12 | 保险杠蒙皮 | PP-EPDM-T10 | FF-220402-000050 | 塑料-拉伸性能 | 拉伸弹性模量/Mpa | ≥14 | SMTC 5 310 004-2023（V9） | 保险杠蒙皮材料技术要求 | ISO 527-2：2012 | Plastics. Determination of tensile properties. Part 2:Test conditions for moulding and extrusion plastics | 供应商实验室或第三方实验室 | 3 | DV/PV |  |  |  |
| 13 | 保险杠蒙皮 | PP-EPDM-T10 | FF-220402-000067 | 塑料-简支梁冲击强度 | 简支梁缺口冲击强度/KJ/m2 | NB | SMTC 5 310 004-2023（V9） | 保险杠蒙皮材料技术要求 | ISO 179-1-2023 | 塑料材料 简支梁冲击强度 | 供应商实验室或第三方实验室 | 3 | DV/PV |  |  |  |
| 14 | 保险杠蒙皮 | PP-EPDM-T10 | FF-220402-000069 | 塑料-维卡软化温度（VST） | 维卡软化温度/℃ | ≥115 | SMTC 5 310 004-2023（V9） | 保险杠蒙皮材料技术要求 | ISO 306-2022 | 塑料材料 维卡软化温度 | 供应商实验室或第三方实验室 | 3 | DV/PV |  |  |  |
| 15 | 保险杠蒙皮 | PP-EPDM-T10 | FF-220406-000687 | 汽车外饰材料氙灯老化测试 | 耐光色牢度（X周期） | 2500KJ：灰色牢度等级≥4，按照ISO 105-A02，目视外观不得出现缺陷和颜色等明显变化 | SAE J2527 | 非金属材料 用于乘客舱外部零件的光照试验 | SAE J 2527-2017 | (R) Performance Based Standard for Accelerated Exposure of Automotive Exterior Materials Using a Controlled Irradiance Xenon-Arc Apparatus | 供应商实验室或第三方实验室 | 1 | DV/PV |  |  | 方法A
针对外饰直接外露皮纹件(A法或B法二选一） |
| 16 | 保险杠蒙皮 | PP-EPDM-T10 | FF-220406-000685 | 干热气候下的氙灯加速光照测试 | 耐光色牢度（X周期） | 1500h：灰色牢度等级≥4，按照ISO 105-A02，目视外观不得出现缺陷和颜色等明显变化 | SMTC 5 400 006-2023（V5） | 非金属材料 干热气候下的氙灯加速光照试验 | SMTC 5 400 006-2023（V5） | 非金属材料 干热气候下的氙灯加速光照试验 | 供应商实验室或第三方实验室 | 1 | DV/PV |  |  | 方法B-1
针对外饰直接外露皮纹件(A法或B法二选一） |
| 17 | 保险杠蒙皮 | PP-EPDM-T10 | FF-220406-000686 | 湿热气候下的氙灯加速光照测试 | 耐光色牢度（X周期） | 1600h：灰色牢度等级≥4，按照ISO 105-A02，目视外观不得出现缺陷和颜色等明显变化 | SMTC 5 400 007-2023（V6） | 非金属材料 湿热气候下的氙灯加速光照试验 | SMTC 5 400 007-2023（V6） | 非金属材料 湿热气候下的氙灯加速光照试验 | 供应商实验室或第三方实验室 | 1 | DV/PV |  |  | 方法B-2
针对外饰直接外露皮纹件(A法或B法二选一） |
| 18 | 保险杠蒙皮 | PP-EPDM-T10 | FF-220712-000083 | 聚丙烯成品件材料耐老化特性 | 耐老化特性 | 150℃ 168小时  冷却至23℃ 后零件不允许有开裂、脆化现象 | SMTC 5 310 004-2023（V9） | 保险杠蒙皮材料技术要求 | SMTC 5 310 014-2023（V8） | 聚丙烯成品件材料要求 | 供应商实验室或第三方实验室 | 1 | DV/PV |  |  | 一般使用成品零件切片 |
| 19 | 保险杠蒙皮 | PP-EPDM-T10 | FF-220406-000656 | 聚合物材料的低温落球 | 落球冲击 | 650mm高度，880g球，-40℃，无损伤无裂纹 | SMTC 5 310 004-2023（V9） | 保险杠蒙皮材料技术要求 | SMTC 5 400 030-2023（V4） | 聚合物材料低温落球试验方法 | 供应商实验室或第三方实验室 | 3 | DV/PV |  |  | 一般使用成品零件切片 |

File: 材料工程师/材料MasterADV-SMTC 5 310 004-PP+EPDM-T12 保险杠蒙皮材料技术要求（保险杠下护板）.xlsx.md
# 材料MasterADV-SMTC 5 310 004-PP+EPDM-T12 保险杠蒙皮材料技术要求（保险杠下护板）.xlsx

| 附件一 总成零件开发验证计划-材料部分模板
SMPV-4.3.2-003-QA–F01 |  |  |  |  |  |  |  |  |  |  |  |  |  |  |  |  |
| 上海汽车集团股份有限公司乘用车公司
SAIC MOTOR PASSENGER VEHICLE CO. |  |  |  |  |  |  |  |  |  |  |  |  |  |  |  |  |
| 零件开发验证计划—材料部分
Component ADV Plan - Material test |  |  |  |  |  |  |  |  |  |  |  |  |  |  |  |  |
| 项目号/Project No                    零件号/Part No                      零件名称/Part Name                        供应商/Supplier                    . |  |  |  |  |  |  |  |  |  |  |  |  |  |  |  |  |
| 序号 | 零件名称 | 材料牌号/名称 | ADV试验条目编号 | ADV试验条目 | ADV试验子条目 | 要求/限值 | 技术要求/协议编号 | 技术要求/协议名称 | 试验规范编号 | 试验规范名称 | 分析/试验地点/单位 | 试验样件数量 | 分析/认证类型 | 试验开始时间 | 试验结束时间 | 备注 |
| 1 | 保险杠下护板 | PP-EPDM-T12 | FF-220402-000154 | 红外光谱分析 | 红外光谱分析 | PP | SMTC 5 310 004-2023（V9） | 保险杠蒙皮材料技术要求 | GB/T 6040-2019 | 红外光谱分析方法通则 | 供应商实验室或第三方实验室 | 1 | DV/PV |  |  |  |
| 2 | 保险杠下护板 | PP-EPDM-T12 | FF-220402-000085 | 塑料-差示扫描量热分析 | 熔融温度（熔点）/℃ | ≥158 | SMTC 5 310 004-2023（V9） | 保险杠蒙皮材料技术要求 | GB/T 19466.3-2004 | 塑料-差示扫描量热法（DSC）-第3部分：熔融和结晶温度及热焓的测定 | 供应商实验室或第三方实验室 | 1 | DV/PV |  |  |  |
| 3 | 保险杠下护板 | PP-EPDM-T12 | FF-220402-000079 | 塑料-非泡沫塑料的密度 | 密度/g/cm3 | 0.96-1.00 | SMTC 5 310 004-2023（V9） | 保险杠蒙皮材料技术要求 | ISO 1183-1:2019 (方法A，浸渍法) | Plastics Methods for determining the density of non-cellular plastics -- Part 1: Immersion method, liquid pycnometer method and titration method | 供应商实验室或第三方实验室 | 3 | DV/PV |  |  |  |
| 4 | 保险杠下护板 | PP-EPDM-T12 | FF-220402-000082 | 塑料-灰分（填料含量） | 灰分（填料含量）/% | 10-14 | SMTC 5 310 004-2023（V9） | 保险杠蒙皮材料技术要求 | ISO 1172-2023 | 塑料材料 塑料灰分 | 供应商实验室或第三方实验室 | 3 | DV/PV |  |  |  |
| 5 | 保险杠下护板 | PP-EPDM-T12 | FF-220402-000062 | 塑料-弯曲性能 | 弯曲弹性模量/Mpa | ≥3500（-30℃） | SMTC 5 310 004-2023（V9） | 保险杠蒙皮材料技术要求 | ISO 178：2019 | Plastics Determination of flexural properties | 供应商实验室或第三方实验室 | 3 | DV/PV |  |  |  |
| 6 | 保险杠下护板 | PP-EPDM-T12 | FF-220402-000062 | 塑料-弯曲性能 | 弯曲弹性模量/Mpa | ≥680（23℃） | SMTC 5 310 004-2023（V9） | 保险杠蒙皮材料技术要求 | ISO 178：2019 | Plastics Determination of flexural properties | 供应商实验室或第三方实验室 | 3 | DV/PV |  |  |  |
| 7 | 保险杠下护板 | PP-EPDM-T12 | FF-220402-000062 | 塑料-弯曲性能 | 弯曲弹性模量/Mpa | ≥120（80℃） | SMTC 5 310 004-2023（V9） | 保险杠蒙皮材料技术要求 | ISO 178：2019 | Plastics Determination of flexural properties | 供应商实验室或第三方实验室 | 3 | DV/PV |  |  |  |
| 8 | 保险杠下护板 | PP-EPDM-T12 | FF-220402-000056 | 塑料-弯曲性能 | 弯曲强度/Mpa | ≥85（-30℃） | SMTC 5 310 004-2023（V9） | 保险杠蒙皮材料技术要求 | ISO 178：2019 | Plastics Determination of flexural properties | 供应商实验室或第三方实验室 | 3 | DV/PV |  |  |  |
| 9 | 保险杠下护板 | PP-EPDM-T12 | FF-220402-000056 | 塑料-弯曲性能 | 弯曲强度/Mpa | ≥17（23℃） | SMTC 5 310 004-2023（V9） | 保险杠蒙皮材料技术要求 | ISO 178：2019 | Plastics Determination of flexural properties | 供应商实验室或第三方实验室 | 3 | DV/PV |  |  |  |
| 10 | 保险杠下护板 | PP-EPDM-T12 | FF-220402-000056 | 塑料-弯曲性能 | 弯曲强度/Mpa | ≥5（80℃） | SMTC 5 310 004-2023（V9） | 保险杠蒙皮材料技术要求 | ISO 178：2019 | Plastics Determination of flexural properties | 供应商实验室或第三方实验室 | 3 | DV/PV |  |  |  |
| 11 | 保险杠下护板 | PP-EPDM-T12 | FF-220402-000044 | 塑料-拉伸性能 | 拉伸断裂应变（断裂延伸率）/% | ≥25 | SMTC 5 310 004-2023（V9） | 保险杠蒙皮材料技术要求 | ISO 527-2：2012 | Plastics. Determination of tensile properties. Part 2:Test conditions for moulding and extrusion plastics | 供应商实验室或第三方实验室 | 3 | DV/PV |  |  |  |
| 12 | 保险杠下护板 | PP-EPDM-T12 | FF-220402-000050 | 塑料-拉伸性能 | 拉伸弹性模量/Mpa | ≥15 | SMTC 5 310 004-2023（V9） | 保险杠蒙皮材料技术要求 | ISO 527-2：2012 | Plastics. Determination of tensile properties. Part 2:Test conditions for moulding and extrusion plastics | 供应商实验室或第三方实验室 | 3 | DV/PV |  |  |  |
| 13 | 保险杠下护板 | PP-EPDM-T12 | FF-220402-000067 | 塑料-简支梁冲击强度 | 简支梁缺口冲击强度/KJ/m2 | NB | SMTC 5 310 004-2023（V9） | 保险杠蒙皮材料技术要求 | ISO 179-1-2023 | 塑料材料 简支梁冲击强度 | 供应商实验室或第三方实验室 | 3 | DV/PV |  |  |  |
| 14 | 保险杠下护板 | PP-EPDM-T12 | FF-220402-000069 | 塑料-维卡软化温度（VST） | 维卡软化温度/℃ | ≥115 | SMTC 5 310 004-2023（V9） | 保险杠蒙皮材料技术要求 | ISO 306-2022 | 塑料材料 维卡软化温度 | 供应商实验室或第三方实验室 | 3 | DV/PV |  |  |  |
| 15 | 保险杠下护板 | PP-EPDM-T12 | FF-220406-000687 | 汽车外饰材料氙灯老化测试 | 耐光色牢度（X周期） | 2500KJ：灰色牢度等级≥4，按照ISO 105-A02，目视外观不得出现缺陷和颜色等明显变化 | SAE J2527 | 非金属材料 用于乘客舱外部零件的光照试验 | SAE J 2527-2017 | (R) Performance Based Standard for Accelerated Exposure of Automotive Exterior Materials Using a Controlled Irradiance Xenon-Arc Apparatus | 供应商实验室或第三方实验室 | 1 | DV/PV |  |  | 方法A
针对外饰直接外露皮纹件(A法或B法二选一） |
| 16 | 保险杠下护板 | PP-EPDM-T12 | FF-220406-000685 | 干热气候下的氙灯加速光照测试 | 耐光色牢度（X周期） | 1500h：灰色牢度等级≥4，按照ISO 105-A02，目视外观不得出现缺陷和颜色等明显变化 | SMTC 5 400 006-2023（V5） | 非金属材料 干热气候下的氙灯加速光照试验 | SMTC 5 400 006-2023（V5） | 非金属材料 干热气候下的氙灯加速光照试验 | 供应商实验室或第三方实验室 | 1 | DV/PV |  |  | 方法B-1
针对外饰直接外露皮纹件(A法或B法二选一） |
| 17 | 保险杠下护板 | PP-EPDM-T12 | FF-220406-000686 | 湿热气候下的氙灯加速光照测试 | 耐光色牢度（X周期） | 1600h：灰色牢度等级≥4，按照ISO 105-A02，目视外观不得出现缺陷和颜色等明显变化 | SMTC 5 400 007-2023（V6） | 非金属材料 湿热气候下的氙灯加速光照试验 | SMTC 5 400 007-2023（V6） | 非金属材料 湿热气候下的氙灯加速光照试验 | 供应商实验室或第三方实验室 | 1 | DV/PV |  |  | 方法B-2
针对外饰直接外露皮纹件(A法或B法二选一） |
| 18 | 保险杠下护板 | PP-EPDM-T12 | FF-220712-000083 | 聚丙烯成品件材料耐老化特性 | 耐老化特性 | 150℃ 168小时  冷却至23℃ 后零件不允许有开裂、脆化现象 | SMTC 5 310 004-2023（V9） | 保险杠蒙皮材料技术要求 | SMTC 5 310 014-2023（V8） | 聚丙烯成品件材料要求 | 供应商实验室或第三方实验室 | 1 | DV/PV |  |  | 一般使用成品零件切片 |
| 19 | 保险杠下护板 | PP-EPDM-T12 | FF-220406-000656 | 聚合物材料的低温落球 | 落球冲击 | 650mm高度，880g球，-40℃，无损伤无裂纹 | SMTC 5 310 004-2023（V9） | 保险杠蒙皮材料技术要求 | SMTC 5 400 030-2023（V4） | 聚合物材料低温落球试验方法 | 供应商实验室或第三方实验室 | 3 | DV/PV |  |  | 一般使用成品零件切片 |

File: 材料工程师/材料MasterADV-SMTC 5 310 004-PP+EPDM-T15 保险杠蒙皮材料技术要求.xlsx.md
# 材料MasterADV-SMTC 5 310 004-PP+EPDM-T15 保险杠蒙皮材料技术要求.xlsx

| 附件一 总成零件开发验证计划-材料部分模板
SMPV-4.3.2-003-QA–F01 |  |  |  |  |  |  |  |  |  |  |  |  |  |  |  |  |
| 上海汽车集团股份有限公司乘用车公司
SAIC MOTOR PASSENGER VEHICLE CO. |  |  |  |  |  |  |  |  |  |  |  |  |  |  |  |  |
| 零件开发验证计划—材料部分
Component ADV Plan - Material test |  |  |  |  |  |  |  |  |  |  |  |  |  |  |  |  |
| 项目号/Project No                    零件号/Part No                      零件名称/Part Name                        供应商/Supplier                    . |  |  |  |  |  |  |  |  |  |  |  |  |  |  |  |  |
| 序号 | 零件名称 | 材料牌号/名称 | ADV试验条目编号 | ADV试验条目 | ADV试验子条目 | 要求/限值 | 技术要求/协议编号 | 技术要求/协议名称 | 试验规范编号 | 试验规范名称 | 分析/试验地点/单位 | 试验样件数量 | 分析/认证类型 | 试验开始时间 | 试验结束时间 | 备注 |
| 1 | 保险杠蒙皮 | PP-EPDM-T15 | FF-220402-000154 | 红外光谱分析 | 红外光谱分析 | PP | SMTC 5 310 004-2023（V9） | 保险杠蒙皮材料技术要求 | GB/T 6040-2019 | 红外光谱分析方法通则 | 供应商实验室或第三方实验室 | 1 | DV/PV |  |  |  |
| 2 | 保险杠蒙皮 | PP-EPDM-T15 | FF-220402-000085 | 塑料-差示扫描量热分析 | 熔融温度（熔点）/℃ | ≥158 | SMTC 5 310 004-2023（V9） | 保险杠蒙皮材料技术要求 | GB/T 19466.3-2004 | 塑料-差示扫描量热法（DSC）-第3部分：熔融和结晶温度及热焓的测定 | 供应商实验室或第三方实验室 | 1 | DV/PV |  |  |  |
| 3 | 保险杠蒙皮 | PP-EPDM-T15 | FF-220402-000079 | 塑料-非泡沫塑料的密度 | 密度/g/cm3 | 0.97-1.01 | SMTC 5 310 004-2023（V9） | 保险杠蒙皮材料技术要求 | ISO 1183-1:2019 (方法A，浸渍法) | Plastics Methods for determining the density of non-cellular plastics -- Part 1: Immersion method, liquid pycnometer method and titration method | 供应商实验室或第三方实验室 | 3 | DV/PV |  |  |  |
| 4 | 保险杠蒙皮 | PP-EPDM-T15 | FF-220402-000082 | 塑料-灰分（填料含量） | 灰分（填料含量）/% | 13-17 | SMTC 5 310 004-2023（V9） | 保险杠蒙皮材料技术要求 | ISO 1172-2023 | 塑料材料 塑料灰分 | 供应商实验室或第三方实验室 | 3 | DV/PV |  |  |  |
| 5 | 保险杠蒙皮 | PP-EPDM-T15 | FF-220402-000062 | 塑料-弯曲性能 | 弯曲弹性模量/Mpa | ≥3500（-30℃） | SMTC 5 310 004-2023（V9） | 保险杠蒙皮材料技术要求 | ISO 178：2019 | Plastics Determination of flexural properties | 供应商实验室或第三方实验室 | 3 | DV/PV |  |  |  |
| 6 | 保险杠蒙皮 | PP-EPDM-T15 | FF-220402-000062 | 塑料-弯曲性能 | 弯曲弹性模量/Mpa | ≥980（23℃） | SMTC 5 310 004-2023（V9） | 保险杠蒙皮材料技术要求 | ISO 178：2019 | Plastics Determination of flexural properties | 供应商实验室或第三方实验室 | 3 | DV/PV |  |  |  |
| 7 | 保险杠蒙皮 | PP-EPDM-T15 | FF-220402-000062 | 塑料-弯曲性能 | 弯曲弹性模量/Mpa | ≥350（80℃） | SMTC 5 310 004-2023（V9） | 保险杠蒙皮材料技术要求 | ISO 178：2019 | Plastics Determination of flexural properties | 供应商实验室或第三方实验室 | 3 | DV/PV |  |  |  |
| 8 | 保险杠蒙皮 | PP-EPDM-T15 | FF-220402-000056 | 塑料-弯曲性能 | 弯曲强度/Mpa | ≥85（-30℃） | SMTC 5 310 004-2023（V9） | 保险杠蒙皮材料技术要求 | ISO 178：2019 | Plastics Determination of flexural properties | 供应商实验室或第三方实验室 | 3 | DV/PV |  |  |  |
| 9 | 保险杠蒙皮 | PP-EPDM-T15 | FF-220402-000056 | 塑料-弯曲性能 | 弯曲强度/Mpa | ≥21（23℃） | SMTC 5 310 004-2023（V9） | 保险杠蒙皮材料技术要求 | ISO 178：2019 | Plastics Determination of flexural properties | 供应商实验室或第三方实验室 | 3 | DV/PV |  |  |  |
| 10 | 保险杠蒙皮 | PP-EPDM-T15 | FF-220402-000056 | 塑料-弯曲性能 | 弯曲强度/Mpa | ≥8（80℃） | SMTC 5 310 004-2023（V9） | 保险杠蒙皮材料技术要求 | ISO 178：2019 | Plastics Determination of flexural properties | 供应商实验室或第三方实验室 | 3 | DV/PV |  |  |  |
| 11 | 保险杠蒙皮 | PP-EPDM-T15 | FF-220402-000044 | 塑料-拉伸性能 | 拉伸断裂应变（断裂延伸率）/% | ≥20 | SMTC 5 310 004-2023（V9） | 保险杠蒙皮材料技术要求 | ISO 527-2：2012 | Plastics. Determination of tensile properties. Part 2:Test conditions for moulding and extrusion plastics | 供应商实验室或第三方实验室 | 3 | DV/PV |  |  |  |
| 12 | 保险杠蒙皮 | PP-EPDM-T15 | FF-220402-000050 | 塑料-拉伸性能 | 拉伸弹性模量/Mpa | ≥16 | SMTC 5 310 004-2023（V9） | 保险杠蒙皮材料技术要求 | ISO 527-2：2012 | Plastics. Determination of tensile properties. Part 2:Test conditions for moulding and extrusion plastics | 供应商实验室或第三方实验室 | 3 | DV/PV |  |  |  |
| 13 | 保险杠蒙皮 | PP-EPDM-T15 | FF-220402-000067 | 塑料-简支梁冲击强度 | 简支梁缺口冲击强度/KJ/m2 | NB或PB | SMTC 5 310 004-2023（V9） | 保险杠蒙皮材料技术要求 | ISO 179-1-2023 | 塑料材料 简支梁冲击强度 | 供应商实验室或第三方实验室 | 3 | DV/PV |  |  |  |
| 14 | 保险杠蒙皮 | PP-EPDM-T15 | FF-220402-000069 | 塑料-维卡软化温度（VST） | 维卡软化温度/℃ | ≥120 | SMTC 5 310 004-2023（V9） | 保险杠蒙皮材料技术要求 | ISO 306-2022 | 塑料材料 维卡软化温度 | 供应商实验室或第三方实验室 | 3 | DV/PV |  |  |  |
| 15 | 保险杠蒙皮 | PP-EPDM-T15 | FF-220406-000687 | 汽车外饰材料氙灯老化测试 | 耐光色牢度（X周期） | 2500KJ：灰色牢度等级≥4，按照ISO 105-A02，目视外观不得出现缺陷和颜色等明显变化 | SAE J2527 | 非金属材料 用于乘客舱外部零件的光照试验 | SAE J 2527-2017 | (R) Performance Based Standard for Accelerated Exposure of Automotive Exterior Materials Using a Controlled Irradiance Xenon-Arc Apparatus | 供应商实验室或第三方实验室 | 1 | DV/PV |  |  | 方法A
针对外饰直接外露皮纹件(A法或B法二选一） |
| 16 | 保险杠蒙皮 | PP-EPDM-T15 | FF-220406-000685 | 干热气候下的氙灯加速光照测试 | 耐光色牢度（X周期） | 1500h：灰色牢度等级≥4，按照ISO 105-A02，目视外观不得出现缺陷和颜色等明显变化 | SMTC 5 400 006-2023（V5） | 非金属材料 干热气候下的氙灯加速光照试验 | SMTC 5 400 006-2023（V5） | 非金属材料 干热气候下的氙灯加速光照试验 | 供应商实验室或第三方实验室 | 1 | DV/PV |  |  | 方法B-1
针对外饰直接外露皮纹件(A法或B法二选一） |
| 17 | 保险杠蒙皮 | PP-EPDM-T15 | FF-220406-000686 | 湿热气候下的氙灯加速光照测试 | 耐光色牢度（X周期） | 1600h：灰色牢度等级≥4，按照ISO 105-A02，目视外观不得出现缺陷和颜色等明显变化 | SMTC 5 400 007-2023（V6） | 非金属材料 湿热气候下的氙灯加速光照试验 | SMTC 5 400 007-2023（V6） | 非金属材料 湿热气候下的氙灯加速光照试验 | 供应商实验室或第三方实验室 | 1 | DV/PV |  |  | 方法B-2
针对外饰直接外露皮纹件(A法或B法二选一） |
| 18 | 保险杠蒙皮 | PP-EPDM-T15 | FF-220712-000083 | 聚丙烯成品件材料耐老化特性 | 耐老化特性 | 150℃ 168小时  冷却至23℃ 后零件不允许有开裂、脆化现象 | SMTC 5 310 004-2023（V9） | 保险杠蒙皮材料技术要求 | SMTC 5 310 014-2023（V8） | 聚丙烯成品件材料要求 | 供应商实验室或第三方实验室 | 1 | DV/PV |  |  | 一般使用成品零件切片 |
| 19 | 保险杠蒙皮 | PP-EPDM-T15 | FF-220406-000656 | 聚合物材料的低温落球 | 落球冲击 | 650mm高度，880g球，-40℃，无损伤无裂纹 | SMTC 5 310 004-2023（V9） | 保险杠蒙皮材料技术要求 | SMTC 5 400 030-2023（V4） | 聚合物材料低温落球试验方法 | 供应商实验室或第三方实验室 | 3 | DV/PV |  |  | 一般使用成品零件切片 |

File: 材料工程师/材料MasterADV-SMTC 5 310 004-PP+EPDM-T22 保险杠蒙皮材料技术要求.xlsx.md
# 材料MasterADV-SMTC 5 310 004-PP+EPDM-T22 保险杠蒙皮材料技术要求.xlsx

| 附件一 总成零件开发验证计划-材料部分模板
SMPV-4.3.2-003-QA–F01 |  |  |  |  |  |  |  |  |  |  |  |  |  |  |  |  |
| 上海汽车集团股份有限公司乘用车公司
SAIC MOTOR PASSENGER VEHICLE CO. |  |  |  |  |  |  |  |  |  |  |  |  |  |  |  |  |
| 零件开发验证计划—材料部分
Component ADV Plan - Material test |  |  |  |  |  |  |  |  |  |  |  |  |  |  |  |  |
| 项目号/Project No                    零件号/Part No                      零件名称/Part Name                        供应商/Supplier                    . |  |  |  |  |  |  |  |  |  |  |  |  |  |  |  |  |
| 序号 | 零件名称 | 材料牌号/名称 | ADV试验条目编号 | ADV试验条目 | ADV试验子条目 | 要求/限值 | 技术要求/协议编号 | 技术要求/协议名称 | 试验规范编号 | 试验规范名称 | 分析/试验地点/单位 | 试验样件数量 | 分析/认证类型 | 试验开始时间 | 试验结束时间 | 备注 |
| 1 | 保险杠蒙皮 | PP-EPDM-T22 | FF-220402-000154 | 红外光谱分析 | 红外光谱分析 | PP | SMTC 5 310 004-2023（V9） | 保险杠蒙皮材料技术要求 | GB/T 6040-2019 | 红外光谱分析方法通则 | 供应商实验室或第三方实验室 | 1 | DV/PV |  |  |  |
| 2 | 保险杠蒙皮 | PP-EPDM-T22 | FF-220402-000085 | 塑料-差示扫描量热分析 | 熔融温度（熔点）/℃ | ≥158 | SMTC 5 310 004-2023（V9） | 保险杠蒙皮材料技术要求 | GB/T 19466.3-2004 | 塑料-差示扫描量热法（DSC）-第3部分：熔融和结晶温度及热焓的测定 | 供应商实验室或第三方实验室 | 1 | DV/PV |  |  |  |
| 3 | 保险杠蒙皮 | PP-EPDM-T22 | FF-220402-000079 | 塑料-非泡沫塑料的密度 | 密度/g/cm3 | 1.04-1.08 | SMTC 5 310 004-2023（V9） | 保险杠蒙皮材料技术要求 | ISO 1183-1:2019 (方法A，浸渍法) | Plastics Methods for determining the density of non-cellular plastics -- Part 1: Immersion method, liquid pycnometer method and titration method | 供应商实验室或第三方实验室 | 3 | DV/PV |  |  |  |
| 4 | 保险杠蒙皮 | PP-EPDM-T22 | FF-220402-000082 | 塑料-灰分（填料含量） | 灰分（填料含量）/% | 20-24 | SMTC 5 310 004-2023（V9） | 保险杠蒙皮材料技术要求 | ISO 1172-2023 | 塑料材料 塑料灰分 | 供应商实验室或第三方实验室 | 3 | DV/PV |  |  |  |
| 5 | 保险杠蒙皮 | PP-EPDM-T22 | FF-220402-000062 | 塑料-弯曲性能 | 弯曲弹性模量/Mpa | ≥4800（-30℃） | SMTC 5 310 004-2023（V9） | 保险杠蒙皮材料技术要求 | ISO 178：2019 | Plastics Determination of flexural properties | 供应商实验室或第三方实验室 | 3 | DV/PV |  |  |  |
| 6 | 保险杠蒙皮 | PP-EPDM-T22 | FF-220402-000062 | 塑料-弯曲性能 | 弯曲弹性模量/Mpa | ≥1900（23℃） | SMTC 5 310 004-2023（V9） | 保险杠蒙皮材料技术要求 | ISO 178：2019 | Plastics Determination of flexural properties | 供应商实验室或第三方实验室 | 3 | DV/PV |  |  |  |
| 7 | 保险杠蒙皮 | PP-EPDM-T22 | FF-220402-000062 | 塑料-弯曲性能 | 弯曲弹性模量/Mpa | ≥450℃） | SMTC 5 310 004-2023（V9） | 保险杠蒙皮材料技术要求 | ISO 178：2019 | Plastics Determination of flexural properties | 供应商实验室或第三方实验室 | 3 | DV/PV |  |  |  |
| 8 | 保险杠蒙皮 | PP-EPDM-T22 | FF-220402-000056 | 塑料-弯曲性能 | 弯曲强度/Mpa | ≥85（-30℃） | SMTC 5 310 004-2023（V9） | 保险杠蒙皮材料技术要求 | ISO 178：2019 | Plastics Determination of flexural properties | 供应商实验室或第三方实验室 | 3 | DV/PV |  |  |  |
| 9 | 保险杠蒙皮 | PP-EPDM-T22 | FF-220402-000056 | 塑料-弯曲性能 | 弯曲强度/Mpa | ≥24（23℃） | SMTC 5 310 004-2023（V9） | 保险杠蒙皮材料技术要求 | ISO 178：2019 | Plastics Determination of flexural properties | 供应商实验室或第三方实验室 | 3 | DV/PV |  |  |  |
| 10 | 保险杠蒙皮 | PP-EPDM-T22 | FF-220402-000056 | 塑料-弯曲性能 | 弯曲强度/Mpa | ≥8（80℃） | SMTC 5 310 004-2023（V9） | 保险杠蒙皮材料技术要求 | ISO 178：2019 | Plastics Determination of flexural properties | 供应商实验室或第三方实验室 | 3 | DV/PV |  |  |  |
| 11 | 保险杠蒙皮 | PP-EPDM-T22 | FF-220402-000044 | 塑料-拉伸性能 | 拉伸断裂应变（断裂延伸率）/% | ≥25 | SMTC 5 310 004-2023（V9） | 保险杠蒙皮材料技术要求 | ISO 527-2：2012 | Plastics. Determination of tensile properties. Part 2:Test conditions for moulding and extrusion plastics | 供应商实验室或第三方实验室 | 3 | DV/PV |  |  |  |
| 12 | 保险杠蒙皮 | PP-EPDM-T22 | FF-220402-000050 | 塑料-拉伸性能 | 拉伸弹性模量/Mpa | ≥19 | SMTC 5 310 004-2023（V9） | 保险杠蒙皮材料技术要求 | ISO 527-2：2012 | Plastics. Determination of tensile properties. Part 2:Test conditions for moulding and extrusion plastics | 供应商实验室或第三方实验室 | 3 | DV/PV |  |  |  |
| 13 | 保险杠蒙皮 | PP-EPDM-T22 | FF-220402-000067 | 塑料-简支梁冲击强度 | 简支梁缺口冲击强度/KJ/m2 | PB | SMTC 5 310 004-2023（V9） | 保险杠蒙皮材料技术要求 | ISO 179-1-2023 | 塑料材料 简支梁冲击强度 | 供应商实验室或第三方实验室 | 3 | DV/PV |  |  |  |
| 14 | 保险杠蒙皮 | PP-EPDM-T22 | FF-220402-000069 | 塑料-维卡软化温度（VST） | 维卡软化温度/℃ | ≥120 | SMTC 5 310 004-2023（V9） | 保险杠蒙皮材料技术要求 | ISO 306-2022 | 塑料材料 维卡软化温度 | 供应商实验室或第三方实验室 | 3 | DV/PV |  |  |  |
| 15 | 保险杠蒙皮 | PP-EPDM-T22 | FF-220406-000687 | 汽车外饰材料氙灯老化测试 | 耐光色牢度（X周期） | 2500KJ：灰色牢度等级≥4，按照ISO 105-A02，目视外观不得出现缺陷和颜色等明显变化 | SAE J2527 | 非金属材料 用于乘客舱外部零件的光照试验 | SAE J 2527-2017 | (R) Performance Based Standard for Accelerated Exposure of Automotive Exterior Materials Using a Controlled Irradiance Xenon-Arc Apparatus | 供应商实验室或第三方实验室 | 1 | DV/PV |  |  | 方法A
针对外饰直接外露皮纹件(A法或B法二选一） |
| 16 | 保险杠蒙皮 | PP-EPDM-T22 | FF-220406-000685 | 干热气候下的氙灯加速光照测试 | 耐光色牢度（X周期） | 1500h：灰色牢度等级≥4，按照ISO 105-A02，目视外观不得出现缺陷和颜色等明显变化 | SMTC 5 400 006-2023（V5） | 非金属材料 干热气候下的氙灯加速光照试验 | SMTC 5 400 006-2023（V5） | 非金属材料 干热气候下的氙灯加速光照试验 | 供应商实验室或第三方实验室 | 1 | DV/PV |  |  | 方法B-1
针对外饰直接外露皮纹件(A法或B法二选一） |
| 17 | 保险杠蒙皮 | PP-EPDM-T22 | FF-220406-000686 | 湿热气候下的氙灯加速光照测试 | 耐光色牢度（X周期） | 1600h：灰色牢度等级≥4，按照ISO 105-A02，目视外观不得出现缺陷和颜色等明显变化 | SMTC 5 400 007-2023（V6） | 非金属材料 湿热气候下的氙灯加速光照试验 | SMTC 5 400 007-2023（V6） | 非金属材料 湿热气候下的氙灯加速光照试验 | 供应商实验室或第三方实验室 | 1 | DV/PV |  |  | 方法B-2
针对外饰直接外露皮纹件(A法或B法二选一） |
| 18 | 保险杠蒙皮 | PP-EPDM-T22 | FF-220712-000083 | 聚丙烯成品件材料耐老化特性 | 耐老化特性 | 150℃ 168小时  冷却至23℃ 后零件不允许有开裂、脆化现象 | SMTC 5 310 004-2023（V9） | 保险杠蒙皮材料技术要求 | SMTC 5 310 014-2023（V8） | 聚丙烯成品件材料要求 | 供应商实验室或第三方实验室 | 1 | DV/PV |  |  | 一般使用成品零件切片 |
| 19 | 保险杠蒙皮 | PP-EPDM-T22 | FF-220406-000656 | 聚合物材料的低温落球 | 落球冲击 | 650mm高度，880g球，-40℃，无损伤无裂纹 | SMTC 5 310 004-2023（V9） | 保险杠蒙皮材料技术要求 | SMTC 5 400 030-2023（V4） | 聚合物材料低温落球试验方法 | 供应商实验室或第三方实验室 | 3 | DV/PV |  |  | 一般使用成品零件切片 |

File: 材料工程师/材料MasterADV-SMTC 5 310 013 PA6GF10M20材料要求.xlsx.md
# 材料MasterADV-SMTC 5 310 013 PA6GF10M20材料要求.xlsx

| 附件一 总成零件开发验证计划-材料部分模板
SMPV-4.3.2-003-QA–F01 |  |  |  |  |  |  |  |  |  |  |  |  |  |  |  |  |
| 上海汽车集团股份有限公司乘用车公司
SAIC MOTOR PASSENGER VEHICLE CO. |  |  |  |  |  |  |  |  |  |  |  |  |  |  |  |  |
| 零件开发验证计划—材料部分
Component ADV Plan - Material test |  |  |  |  |  |  |  |  |  |  |  |  |  |  |  |  |
| 项目号/Project No                    零件号/Part No                      零件名称/Part Name                        供应商/Supplier                    . |  |  |  |  |  |  |  |  |  |  |  |  |  |  |  |  |
| 序号 | 零件名称 | 材料牌号/名称 | ADV试验条目编号 | ADV试验条目 | ADV试验子条目 | 要求/限值 | 技术要求/协议编号 | 技术要求/协议名称 | 试验规范编号 | 试验规范名称 | 分析/试验地点/单位 | 试验样件数量 | 分析/认证类型 | 试验开始时间 | 试验结束时间 | 备注 |
| 1 | 罩盖 | PA6GF10M20 | FF-220402-000154 | 红外光谱分析 | 红外光谱分析 | PA6 | SMTC 5 310 013-2019(V2)
 | 发动机罩盖材料要求
 | GB/T 6040-2019 | 红外光谱分析方法通则 |  |  |  |  |  |  |
| 2 | 罩盖 | PA6GF10M20 | FF-220402-000086 | 塑料-差示扫描量热分析 | 熔融温度（熔点）/℃ | ≥219 | SMTC 5 310 013-2019(V2)
 | 发动机罩盖材料要求
 | ISO 11357-3：2018 | Plastics. Differential scanning calorimetry (DSC). Part 3: Determination of temperature and enthalpy of melting and crystallization |  |  |  |  |  |  |
| 3 | 罩盖 | PA6GF10M20 | FF-220402-000079 | 塑料-非泡沫塑料的密度 | 密度/g/cm3 | 1.39±0.03 | SMTC 5 310 013-2019(V2)
 | 发动机罩盖材料要求
 | ISO 1183-1:2019 (方法A，浸渍法) | Plastics Methods for determining the density of non-cellular plastics -- Part 1: Immersion method, liquid pycnometer method and titration method |  |  |  |  |  |  |
| 4 | 罩盖 | PA6GF10M20 | FF-220402-000082 | 塑料-灰分（填料含量） | 灰分（填料含量）/% | 30±3 | SMTC 5 310 013-2019(V2)
 | 发动机罩盖材料要求
 | ISO 1172-2023 | 塑料材料 塑料灰分 |  |  |  |  |  |  |
| 5 | 罩盖 | PA6GF10M20 | FF-220402-000056 | 塑料-弯曲性能 | 弯曲强度/Mpa | 潮湿状态（55℃*100%湿度*48h）≥40 | SMTC 5 310 013-2019(V2)
 | 发动机罩盖材料要求
 | ISO 178：2019 | Plastics Determination of flexural properties |  |  |  |  |  |  |
| 6 | 罩盖 | PA6GF10M20 | FF-220402-000067 | 塑料-简支梁冲击强度 | 简支梁缺口冲击强度/KJ/m2 | 干燥状体（100℃*72h）≥2.5 | SMTC 5 310 013-2019(V2)
 | 发动机罩盖材料要求
 | ISO 179-1-2023 | 塑料材料 简支梁冲击强度 |  |  |  |  |  |  |
| 7 | 罩盖 | PA6GF10M20 | FF-220913-000049 | 功能件聚酰胺66材料成品件高温性能 | 高温性能 | 热空气120℃*240h后零件没有出现影响功能的变化 | SMTC 5 310 013-2019(V2)
 | 发动机罩盖材料要求
 | SMTC 5 310 058-2020（V2）第3.2.9 | 汽车成品功能件聚酰胺66材料要求 |  |  |  |  |  |  |
| 8 | 罩盖 | PA6GF10M20 | FF-220822-000014 | 汽车尼龙6材料成品件低温性能 | 低温性能 | 低温-40℃*24h后零件没有出现影响功能的变化 | SMTC 5 310 013-2019(V2)
 | 发动机罩盖材料要求
 | SMTC 5 310 025-2019(V6)第3.3.11 | 汽车成品件尼龙6材料要求 |  |  |  |  |  |  |
| 9 | 罩盖 | PA6GF10M20 | FF-220406-000704 | 抗热老化测试 | 抗热老化测试 | 热空气老化（150℃*1000h）无粉化、无脆断、无开裂 | SMTC 5 310 013-2019(V2)
 | 发动机罩盖材料要求
 | SMTC 6 330 021－2010（V1） | 抗热老化测试 |  |  |  |  |  |  |

File: 材料工程师/材料MasterADV-SMTC 5 310 014 PP+GF50.xlsx.md
# 材料MasterADV-SMTC 5 310 014 PP+GF50.xlsx

| 附件一 总成零件开发验证计划-材料部分模板
SMPV-4.3.2-003-QA–F01 |  |  |  |  |  |  |  |  |  |  |  |  |  |  |  |  |
| 上海汽车集团股份有限公司乘用车公司
SAIC MOTOR PASSENGER VEHICLE CO. |  |  |  |  |  |  |  |  |  |  |  |  |  |  |  |  |
| 零件开发验证计划—材料部分
Component ADV Plan - Material test |  |  |  |  |  |  |  |  |  |  |  |  |  |  |  |  |
| 项目号/Project No                    零件号/Part No                      零件名称/Part Name                        供应商/Supplier                    . |  |  |  |  |  |  |  |  |  |  |  |  |  |  |  |  |
| 序号 | 零件名称 | 材料牌号/名称 | ADV试验条目编号 | ADV试验条目 | ADV试验子条目 | 要求/限值 | 技术要求/协议编号 | 技术要求/协议名称 | 试验规范编号 | 试验规范名称 | 分析/试验地点/单位 | 试验样件数量 | 分析/认证类型 | 试验开始时间 | 试验结束时间 | 备注 |
| 1 | 铰链 | PP-GF50 | FF-220402-000154 | 红外光谱分析 | 红外光谱分析 | PP+GF | SMTC 5 310 014-2021(V7) | 聚丙烯成品件材料要求 | GB/T 6040-2019 | 红外光谱分析方法通则 | 第三方实验室 | 3 | DV/PV |  |  |  |
| 2 | 铰链 | PP-GF50 | FF-220402-000085 | 塑料-差示扫描量热分析 | 熔融温度（熔点）/℃ | / | SMTC 5 310 014-2021(V7) | 聚丙烯成品件材料要求 | GB/T 19466.3-2004 | 塑料-差示扫描量热法（DSC）-第3部分：熔融和结晶温度及热焓的测定 | 第三方实验室 | 3 | DV/PV |  |  |  |
| 3 | 铰链 | PP-GF50 | FF-220402-000082 | 塑料-灰分（填料含量） | 灰分（填料含量）/% | 50±2 | SMTC 5 310 014-2021(V7) | 聚丙烯成品件材料要求 | ISO 1172-2023 | 塑料材料 塑料灰分 | 第三方实验室 | 3 | DV/PV |  |  |  |
| 4 | 铰链 | PP-GF50 | FF-220402-000062 | 塑料-弯曲性能 | 弯曲弹性模量/Mpa | ≥11000 | SMTC 5 310 014-2021(V7) | 聚丙烯成品件材料要求 | ISO 178：2019 | Plastics Determination of flexural properties | 第三方实验室 | 3 | DV/PV |  |  |  |
| 5 | 铰链 | PP-GF50 | FF-220402-000056 | 塑料-弯曲性能 | 弯曲强度/Mpa | ≥170(23℃) | SMTC 5 310 014-2021(V7) | 聚丙烯成品件材料要求 | ISO 178：2019 | Plastics Determination of flexural properties | 第三方实验室 | 3 | DV/PV |  |  |  |
| 6 | 铰链 | PP-GF50 | FF-220402-000065 | 塑料-简支梁冲击强度 | 简支梁无缺口冲击强度/KJ/m2 | ≥40 | SMTC 5 310 014-2021(V7) | 聚丙烯成品件材料要求 | ISO 179-1-2023 | 塑料材料 简支梁冲击强度 | 第三方实验室 | 3 | DV/PV |  |  |  |
| 7 | 铰链 | PP-GF50 | FF-220402-000067 | 塑料-简支梁冲击强度 | 简支梁缺口冲击强度/KJ/m2 | ≥7 | SMTC 5 310 014-2021(V7) | 聚丙烯成品件材料要求 | ISO 179-1-2023 | 塑料材料 简支梁冲击强度 | 第三方实验室 | 3 | DV/PV |  |  |  |
| 8 | 铰链 | PP-GF50 | FF-220402-000065 | 塑料-简支梁冲击强度 | 简支梁无缺口冲击强度/KJ/m2 | ≥25 | SMTC 5 310 014-2021(V7) | 聚丙烯成品件材料要求 | ISO 179-1-2023 | 塑料材料 简支梁冲击强度 | 第三方实验室 | 3 | DV/PV |  |  |  |
| 9 | 铰链 | PP-GF50 | FF-220406-000681 | 电气产品通用环境试验（汽车零件环境试验-高温） | 高温（条件XXX） | （150℃x400H)，表面无变形、老化、开裂现象 | SMTC 5 310 014-2021(V7) | 聚丙烯成品件材料要求 | GB/T 2423.2-2008 | 电工电子产品环境试验第2部分：试验方法 试验B-高温试验方法 | 第三方实验室 | 3 | DV/PV |  |  |  |
| 10 | 铰链 | PP-GF50 | FF-220402-000072 | 塑料-负荷变形温度（HDT） | 热变形温度/℃ | ≥140 | SMTC 5 310 014-2021(V7) | 聚丙烯成品件材料要求 | ISO 75-2：2013 | Plastics. Determination of temperature of deflection under load. Part 2:Plastics and ebonite | 第三方实验室 | 3 | DV/PV |  |  |  |
| 11 | 铰链 | PP-GF50 | FF-221024-000018 | 表面保护 | 耐光照UV光照 | 1250KJ/m2；灰度等级≥4 | SMTC 5 320 024-2017(V5) | 热塑性弹性体（TPE）材料要求 | SAE J2527 | 用受辐射氙弧装置加速照射汽车外部材料的性能标准 | 第三方实验室 | 3 | DV/PV |  |  |  |

File: 材料工程师/材料MasterADV-SMTC 5 310 017 PC+ABS.xlsx.md
# 材料MasterADV-SMTC 5 310 017 PC+ABS.xlsx

| 附件一 总成零件开发验证计划-材料部分模板
SMPV-4.3.2-003-QA–F01 |  |  |  |  |  |  |  |  |  |  |  |  |  |  |  |  |
| 上海汽车集团股份有限公司乘用车公司
SAIC MOTOR PASSENGER VEHICLE CO. |  |  |  |  |  |  |  |  |  |  |  |  |  |  |  |  |
| 零件开发验证计划—材料部分
Component ADV Plan - Material test |  |  |  |  |  |  |  |  |  |  |  |  |  |  |  |  |
| 项目号/Project No                    零件号/Part No                      零件名称/Part Name                        供应商/Supplier                    . |  |  |  |  |  |  |  |  |  |  |  |  |  |  |  |  |
| 序号 | 零件名称 | 材料牌号/名称 | ADV试验条目编号 | ADV试验条目 | ADV试验子条目 | 要求/限值 | 技术要求/协议编号 | 技术要求/协议名称 | 试验规范编号 | 试验规范名称 | 分析/试验地点/单位 | 试验样件数量 | 分析/认证类型 | 试验开始时间 | 试验结束时间 | 备注 |
| 1 | 把手盖 | PC+ABS | FF-220402-000154 | 红外光谱分析 | 红外光谱分析 | PC+ABS | SMTC 5 310 017-2018(V6)-II | PC+ABS共混聚合物成品件材料要求 | GB/T 6040-2019 | 红外光谱分析方法通则 | 第三方实验室 | 3 | DV/PV |  |  | 零件取样3个 |
| 2 | 把手盖 | PC+ABS | FF-220402-000090 | 塑料-差示扫描量热分析 | 玻璃化转变温度/℃ | 依据图纸设计 | SMTC 5 310 017-2018(V6)-II | PC+ABS共混聚合物成品件材料要求 | ISO 11357-2-2020 | 非金属材料及制品差热分析（玻璃化转变温度） | 第三方实验室 | 3 | DV/PV |  |  | 零件取样3个 |
| 3 | 把手盖 | PC+ABS | FF-220402-000079 | 塑料-非泡沫塑料的密度 | 密度/g/cm3 | 1.11-1.13 | SMTC 5 310 017-2018(V6) | PC+ABS共混聚合物成品件材料要求 | ISO 1183-1:2019 (方法A，浸渍法) | Plastics Methods for determining the density of non-cellular plastics -- Part 1: Immersion method, liquid pycnometer method and titration method | / | 5 | DV/PV |  |  | 按标准要求，每种样条5根 |
| 4 | 把手盖 | PC+ABS | FF-220402-000056 | 塑料-弯曲性能 | 弯曲强度/Mpa | ≥70 | SMTC 5 310 017-2018(V6) | PC+ABS共混聚合物成品件材料要求 | ISO 178：2019 | Plastics Determination of flexural properties | / | 5 | DV/PV |  |  | 按标准要求，每种样条5根 |
| 5 | 把手盖 | PC+ABS | FF-220402-000067 | 塑料-简支梁冲击强度 | 简支梁缺口冲击强度/KJ/m2 | ≥21 | SMTC 5 310 017-2018(V6) | PC+ABS共混聚合物成品件材料要求 | ISO 179-1-2023 | 塑料材料 简支梁冲击强度 | / | 5 | DV/PV |  |  | 按标准要求，每种样条5根 |
| 6 | 把手盖 | PC+ABS | FF-220402-000067 | 塑料-简支梁冲击强度 | 简支梁缺口冲击强度/KJ/m2 | ≥42 | SMTC 5 310 017-2018(V6) | PC+ABS共混聚合物成品件材料要求 | ISO 179-1-2023 | 塑料材料 简支梁冲击强度 |  |  |  |  |  |  |
| 7 | 把手盖 | PC+ABS | FF-220402-000065 | 塑料-简支梁冲击强度 | 简支梁无缺口冲击强度/KJ/m2 | 不断裂 | SMTC 5 310 017-2018(V6) | PC+ABS共混聚合物成品件材料要求 | ISO 179-1-2023 | 塑料材料 简支梁冲击强度 | / | 5 | DV/PV |  |  | 按标准要求，每种样条5根 |
| 8 | 把手盖 | PC+ABS | FF-220402-000069 | 塑料-维卡软化温度（VST） | 维卡软化温度/℃ | ≥118 | SMTC 5 310 017-2018(V6) | PC+ABS共混聚合物成品件材料要求 | ISO 306-2022 | 塑料材料 维卡软化温度 | / | 5 | DV/PV |  |  | 按标准要求，每种样条5根 |
| 9 | 把手盖 | PC+ABS | FF-220406-000656 | 聚合物材料的低温落球 | 落球冲击 | 无损坏、无裂纹 | SMTC 5 310 017-2018(V6) | PC+ABS共混聚合物成品件材料要求 | SMTC 5 400 030-2023（V4） | 聚合物材料低温落球试验方法 | 第三方实验室 | 5 | DV/PV |  |  | 按标准要求，每种样条5根 |

File: 材料工程师/材料MasterADV-SMTC 5 310 019 PP.xlsx.md
# 材料MasterADV-SMTC 5 310 019 PP.xlsx

| 附件一 总成零件开发验证计划-材料部分模板
SMPV-4.3.2-003-QA–F01 |  |  |  |  |  |  |  |  |  |  |  |  |  |  |  |  |
| 上海汽车集团股份有限公司乘用车公司
SAIC MOTOR PASSENGER VEHICLE CO. |  |  |  |  |  |  |  |  |  |  |  |  |  |  |  |  |
| 零件开发验证计划—材料部分
Component ADV Plan - Material test |  |  |  |  |  |  |  |  |  |  |  |  |  |  |  |  |
| 项目号/Project No                    零件号/Part No                      零件名称/Part Name                        供应商/Supplier                    . |  |  |  |  |  |  |  |  |  |  |  |  |  |  |  |  |
| 序号 | 零件名称 | 材料牌号/名称 | ADV试验条目编号 | ADV试验条目 | ADV试验子条目 | 要求/限值 | 技术要求/协议编号 | 技术要求/协议名称 | 试验规范编号 | 试验规范名称 | 分析/试验地点/单位 | 试验样件数量 | 分析/认证类型 | 试验开始时间 | 试验结束时间 | 备注 |
| 1 | PP+EPDM-T20 | PP+EPDM-T20/SMTC 5 310 019-1 | FF-220608-000239 | / | / | / | / | / | / | / | / | 1 | PV |  |  | / |
| 1.1 | / | / | FF-220406-000650 | 汽车零部件有害物质 | ELV检测 | 详见标准 | SMTC 5 500 001-2024(V7) | 汽车零件和材料中禁用/限用危险物质 | SMTC 5 500 001-2024（V7） | 汽车零件和材料中禁用/限用危险物质 | / | 1 | PV |  |  | / |
| 1.2 | / | / | FF-220406-000651 | 汽车零部件有害物质 | REACH检测 | 详见标准 | SMTC 5 500 002-2023(V3) | 整车及零部件REACH法规实施指南 | SMTC 5 500 002-2023（V3） | 整车及零部件REACH法规实施指南 | / | 1 | PV |  |  | / |
| 1.3 | / | / | FF-230531-000007 | 汽车零部件有害物质 | POPs | 详见标准 | SMTC 5 500 008-2023（V1） | 整车及零部件POPs法规实施指南 | SMTC 5 500 008-2023（V1） | 整车及零部件POPs法规实施指南 | / | 1 | PV |  |  | / |
| 1.4 | / | / | FF-230531-000005 | 汽车零部件有害物质 | 石棉 | 详见标准 | SMTC 5 500 001-2024(V7) | 汽车零件和材料中禁用/限用危险物质 | SMTC 5 500 001-2024（V7） | 汽车零件和材料中禁用/限用危险物质 | / | 1 | PV |  |  | / |
| 1.5 | / | / | FF-220402-000157 | 汽车内饰材料的燃烧特性 | 燃烧特性/mm/min | ≤100   mm/min | SMTC 5 400 008-2024(V5) | 汽车内饰材料的燃烧特性 | GB 8410-2006 | 汽车内饰材料的燃烧特性 | / | 1 | PV |  |  | / |
| 1.6 | / | / | FF-220402-000187 | 内饰材料及零件总碳散发量 | 总碳散发 | PP+EPDM改性材料≤20 ug/g | SMTC 5 300 004-2023（V6） | 轿车内饰零件及材料散发性能技术要求 | SMTC 5 400 009-2017（V2） | 轿车内饰零件及材料总碳挥发量测定方法 | / | 1 | PV |  |  | / |
| 1.7 | / | / | FF-220402-000185 | 内饰材料及零件雾翳 | 冷凝组份 |  Method A    100   ℃/21   ℃×18 h 其他≤2.0 mg | SMTC 5 300 004-2023（V6） | 轿车内饰零件及材料散发性能技术要求 | SMTC 5 400 010-2019（V3） | 轿车内饰材料及零件雾翳测定方法 | / | 1 | PV |  |  | / |
| 1.8 | / | / | FF-220406-000851 | 零件气味 | 零件气味 | 常态 ≤3.0 干态（条件3） ≤4.0 | SMTC 5 300 004-2023（V6） | 轿车内饰零件及材料散发性能技术要求 | SMTC 5 400 012 | 轿车内饰零件及材料气味性试验方法 | / | 1 | PV |  |  | / |
| 1.9 | / | / | FF-220406-000684 | 内饰材料光照测试 | 耐光色牢度（X周期） | 3周期。 色牢度等级≥4 ,按DIN EN 20105-A02 评价; 不允许有色调变化。 | SMTC 5 310 001-2020(V5) | 仪表板/副仪表板总成非金属材料要求 | SMTC 5 400 003-2019（V4） | 非金属材料-乘客舱内部件的光照 | / | 1 | PV |  |  | / |
| 1.10 | / | / | FF-220406-000654 | 汽车内饰塑料件耐刮擦性 | 耐刮擦性 | 负载10N dL≤ 1.5（B级及以上车型） | SMTC 5 310 001-2020(V5) | 仪表板/副仪表板总成非金属材料要求 | SMTC 5 400 014-2019（V3） | 汽车内饰塑料件耐刮擦性测试 | / | 1 | PV |  |  | / |
| 1.11 | / | / | FF-220402-000079 | 塑料-非泡沫塑料的密度 | 密度/g/cm3 | 1.05 ± 0.02  g/cm3 | SMTC 5 310 019-2023(V6) | 乘客舱所用聚丙烯材料要求 | ISO 1183-1:2019 (方法A，浸渍法) | Plastics Methods for determining the density of non-cellular plastics -- Part 1: Immersion method, liquid pycnometer method and titration method | / | 1 | PV |  |  | / |
| 1.12 | / | / | FF-220402-000082 | 塑料-灰分（填料含量） | 灰分（填料含量）/% | 20± 2  ％ | SMTC 5 310 019-2023(V6) | 乘客舱所用聚丙烯材料要求 | ISO 1172-2023 | 塑料材料 塑料灰分 | / | 1 | PV |  |  | / |
| 1.13 | / | / | FF-220402-000035 | 塑料-拉伸性能 | 拉伸屈服强度（拉伸屈服应力）/Mpa | ≥ 18   MPa | SMTC 5 310 019-2023(V6) | 乘客舱所用聚丙烯材料要求 | ISO 527-2：2012 | Plastics. Determination of tensile properties. Part 2:Test conditions for moulding and extrusion plastics | / | 1 | PV |  |  | / |
| 1.14 | / | / | FF-220402-000041 | 塑料-拉伸性能 | 拉伸屈服应变（屈服延伸率）/% | ≥3 % | SMTC 5 310 019-2023(V6) | 乘客舱所用聚丙烯材料要求 | ISO 527-2：2012 | Plastics. Determination of tensile properties. Part 2:Test conditions for moulding and extrusion plastics | / | 1 | PV |  |  | / |
| 1.15 | / | / | FF-220402-000062 | 塑料-弯曲性能 | 弯曲弹性模量/Mpa | ≥1450   MPa | SMTC 5 310 019-2023(V6) | 乘客舱所用聚丙烯材料要求 | ISO 178：2019 | Plastics Determination of flexural properties | / | 1 | PV |  |  | / |
| 1.16 | / | / | FF-220402-000067 | 塑料-简支梁冲击强度 | 简支梁缺口冲击强度/KJ/m2 | ≥ 13   kJ/m2 | SMTC 5 310 019-2023(V6) | 乘客舱所用聚丙烯材料要求 | ISO 179-1-2023 | 塑料材料 简支梁冲击强度 | / | 1 | PV |  |  | / |
| 1.17 | / | / | FF-220402-000085 | 塑料-差示扫描量热分析 | 熔融温度（熔点）/℃ | ≥ 153   ℃ | SMTC 5 310 019-2023(V6) | 乘客舱所用聚丙烯材料要求 | GB/T 19466.3-2004 | 塑料-差示扫描量热法（DSC）-第3部分：熔融和结晶温度及热焓的测定 | / | 1 | PV |  |  | / |
| 1.18 | / | / | FF-220402-000154 | 红外光谱分析 | 红外光谱分析 | 符合图纸及标准要求 | SMTC 5 310 019-2023(V6) | 乘客舱所用聚丙烯材料要求 | GB/T 6040-2019 | 红外光谱分析方法通则 | / | 1 | PV |  |  | / |
| 1.19 | / | / | FF-220608-000152 | 乘客舱用聚丙烯材料性能-耐老化特性 | 耐老化特性 | 成品件在150℃干燥箱中≥400h 冷却至23℃后零件不允许有脆化现象 | SMTC 5 310 019-2023(V6) | 乘客舱所用聚丙烯材料要求 | SMTC 5 310 019-2023（V6） | 乘客舱所用聚丙烯材料要求 | / | 1 | PV |  |  | / |
| 1.20 | / | / | FF-220406-000656 | 聚合物材料的低温落球 | 落球冲击 | 供货态，落球高度400mm, -30 ℃，不断，不裂 | SMTC 5 310 019-2023(V6) | 乘客舱所用聚丙烯材料要求 | SMTC 5 400 030-2023（V4） | 聚合物材料低温落球试验方法 | / | 1 | PV |  |  | / |
| 1.21 | / | / | FF-221205-000001 | 聚丙烯注塑成品零件的应力发白 | 应力发白（室温下） | SMTC 5 400 030规定设备进行落球冲击，落球高度300mm，室温，冲击非皮纹面。 室温×72h，评价非冲击面：无明显发白 | SMTC 5 310 019-2023(V6) | 乘客舱所用聚丙烯材料要求 | / | / | / | 1 | PV |  |  | / |
| 1.22 | / | / | FF-221205-000002 | 聚丙烯注塑成品零件的应力发白 | 应力发白（高温后） | SMTC 5 400 030规定设备进行落球冲击，落球高度300mm，90℃，冲击非皮纹面。 90℃×72h，评价非冲击面：无明显发白 | SMTC 5 310 019-2023(V6) | 乘客舱所用聚丙烯材料要求 | / | / | / | 1 |  |  |  |  |
| 1.23 | / | / | FF-220406-000654 | 汽车内饰塑料件耐刮擦性 | 耐刮擦性 | 负载10N dL≤ 1.5（B级及以上车型）
负载10N dL≤ 2.0（A级及以下车型） | SMTC 5 310 001-2020(V5) | 仪表板/副仪表板总成非金属材料要求 | SMTC 5 400 014-2019（V3） | 汽车内饰塑料件耐刮擦性测试 | / | 1 | PV |  |  |  |
| 1.24 | / | / | FF-220406-000654 | 汽车内饰塑料件耐刮擦性 | 耐刮擦性 | 刮擦头直径16±0.1mm，厚度1.0±0.1mm，负载3N,速度1000mm/min，行距0.5mm，光泽度变化dG≤0.6 | SMTC 5 310 001-2020(V5) | 仪表板/副仪表板总成非金属材料要求 | SMTC 5 400 014-2019（V3） | 汽车内饰塑料件耐刮擦性测试 | / | 1 | PV |  |  |  |
