Repository: kujaxr/obsidian-vault

File: 材料工程师/材料MasterADV-SMTC 5 320 024—2024（V6）热塑性弹性体（TPE）材料要求-C类低硬度TPS Ⅱ型 50~80 乘客舱及内外饰零件Master ADV.xlsx.md
# 材料MasterADV-SMTC 5 320 024—2024（V6）热塑性弹性体（TPE）材料要求-C类低硬度TPS Ⅱ型 50~80 乘客舱及内外饰零件Master ADV.xlsx

| 附件一 总成零件开发验证计划-材料部分模板
SMPV-4.3.2-003-QA–F01 |  |  |  |  |  |  |  |  |  |  |  |  |  |  |  |  |
| 上海汽车集团股份有限公司乘用车公司
SAIC MOTOR PASSENGER VEHICLE CO. |  |  |  |  |  |  |  |  |  |  |  |  |  |  |  |  |
| 零件开发验证计划—材料部分
Component ADV Plan - Material test |  |  |  |  |  |  |  |  |  |  |  |  |  |  |  |  |
| 项目号/Project No                    零件号/Part No                      零件名称/Part Name                        供应商/Supplier                    . |  |  |  |  |  |  |  |  |  |  |  |  |  |  |  |  |
| 序号 | 零件名称 | 材料牌号/名称 | ADV试验条目编号 | ADV试验条目 | ADV试验子条目 | 要求/限值 | 技术要求/协议编号 | 技术要求/协议名称 | 试验规范编号 | 试验规范名称 | 分析/试验地点/单位 | 试验样件数量 | 分析/认证类型 | 试验开始时间 | 试验结束时间 | 备注 |
| 1 | C类低硬度TPS | TPS | FF-220608-000239 | / | / | / | / | / | / | / | / | 3 | / |  |  |  |
| 1.1 | C类低硬度TPS  | TPS | FF-220402-000075 | 塑料和硬橡胶-邵氏硬度 | 邵氏硬度A | ＞80
Ⅲ型  | SMTC 5 320 024—2024（V6） | 热塑性弹性体（TPE）材料要求 | ISO 868：2003 | Plastics and ebonite. Determination of indentation hardness by means of a durometer (Shore hardness) | / | 3 | DV/PV |  |  |  |
| 1.2 | C类低硬度TPS  | TPS | FF-220402-000075 | 塑料和硬橡胶-邵氏硬度 | 邵氏硬度A | 热老化(100℃×94h) -5～+5 | SMTC 5 320 024—2024（V6） | 热塑性弹性体（TPE）材料要求 | ISO 868：2003 | Plastics and ebonite. Determination of indentation hardness by means of a durometer (Shore hardness) | / | 3 | DV/PV |  |  |  |
| 1.3 | C类低硬度TPS  | TPS | FF-220402-000075 | 塑料和硬橡胶-邵氏硬度 | 邵氏硬度A | 热老化85℃×1008h) -8～+8 | SMTC 5 320 024—2024（V6） | 热塑性弹性体（TPE）材料要求 | ISO 868：2003 | Plastics and ebonite. Determination of indentation hardness by means of a durometer (Shore hardness) | / | 3 | DV/PV |  |  |  |
| 1.4 | C类低硬度TPS  | TPS | FF-220402-000104 | 硫化橡胶或热塑性橡胶-拉伸应力应变性能 | 拉伸强度/Mpa | ≥7 | SMTC 5 320 024—2024（V6） | 热塑性弹性体（TPE）材料要求 | ISO 37-2024 | 硫化或热塑性橡胶拉伸应力-应变特性的测定 | / | 3 | DV/PV |  |  |  |
| 1.5 | C类低硬度TPS  | TPS | FF-220402-000104 | 硫化橡胶或热塑性橡胶-拉伸应力应变性能 | 拉伸强度/Mpa | 热老化(100℃×94h)≥-30% | SMTC 5 320 024—2024（V6） | 热塑性弹性体（TPE）材料要求 | ISO 37-2024 | 硫化或热塑性橡胶拉伸应力-应变特性的测定 | / | 3 | DV/PV |  |  |  |
| 1.6 | C类低硬度TPS  | TPS | FF-220402-000104 | 硫化橡胶或热塑性橡胶-拉伸应力应变性能 | 拉伸强度/Mpa | 热老化(85℃×1008h) ≥-40% | SMTC 5 320 024—2024（V6） | 热塑性弹性体（TPE）材料要求 | ISO 37-2024 | 硫化或热塑性橡胶拉伸应力-应变特性的测定 | / | 3 | DV/PV |  |  |  |
| 1.7 | C类低硬度TPS  | TPS | FF-220402-000112 | 硫化橡胶或热塑性橡胶-拉伸应力应变性能 | 拉断伸长率（断裂伸长率）/% | ≥300% | SMTC 5 320 024—2024（V6） | 热塑性弹性体（TPE）材料要求 | ISO 37-2024 | 硫化或热塑性橡胶拉伸应力-应变特性的测定 | / | 3 | DV/PV |  |  |  |
| 1.8 | C类低硬度TPS  | TPS | FF-220402-000112 | 硫化橡胶或热塑性橡胶-拉伸应力应变性能 | 拉断伸长率（断裂伸长率）/% | 热老化(100℃×94h)≥-35% | SMTC 5 320 024—2024（V6） | 热塑性弹性体（TPE）材料要求 | ISO 37-2024 | 硫化或热塑性橡胶拉伸应力-应变特性的测定 | / | 3 | DV/PV |  |  |  |
| 1.9 | C类低硬度TPS  | TPS | FF-220402-000112 | 硫化橡胶或热塑性橡胶-拉伸应力应变性能 | 拉断伸长率（断裂伸长率）/% | 热老化(85℃×1008h) ≥-40% | SMTC 5 320 024—2024（V6） | 热塑性弹性体（TPE）材料要求 | ISO 37-2024 | 硫化或热塑性橡胶拉伸应力-应变特性的测定 | / | 3 | DV/PV |  |  |  |
| 1.10 | C类低硬度TPS  | TPS | FF-220402-000106 | 硫化橡胶或热塑性橡胶-拉伸应力应变性能 | 定伸应力/Mpa | ≥3 | SMTC 5 320 024—2024（V6） | 热塑性弹性体（TPE）材料要求 | ISO 37-2024 | 硫化或热塑性橡胶拉伸应力-应变特性的测定 | / | 3 | DV/PV |  |  |  |
| 1.11 | C类低硬度TPS  | TPS | FF-220402-000099 | 硫化橡胶或热塑性橡胶-撕裂强度 | 撕裂强度 | ≥10 | SMTC 5 320 024—2024（V6） | 热塑性弹性体（TPE）材料要求 | ISO 34-1：2015 | Rubber,vulcanized or thermoplastic-Determination of tear strength-Part1:Trouser,angle and crescent test pieces | / | 3 | DV/PV |  |  |  |
| 1.12 | C类低硬度TPS  | TPS | FF-220402-000101 | 硫化橡胶或热塑性橡胶-压缩永久变形 | 压缩永久变形/% | 方法B 70±2℃/22h，20%：≤70% | SMTC 5 320 024—2024（V6） | 热塑性弹性体（TPE）材料要求 | SMTC 5 400 239 -2018（V3） | 弹性体材料压缩永久变形测试方法 | / | 3 | DV/PV |  |  |  |
| 1.13 | C类低硬度TPS  | TPS | FF-220402-000089 | 塑料-差示扫描量热分析 | 玻璃化转变温度/℃ | ≤-40℃ | SMTC 5 320 024—2024（V6） | 热塑性弹性体（TPE）材料要求 | GB/T 19466.2-2004 | 塑料-差示扫描量热法(DSC)-第2部分：玻璃化转变温度的测定 | / | 3 | DV/PV |  |  |  |
| 1.14 | C类低硬度TPS  | TPS | FF-220708-000012 | 橡胶低温弯折 | 橡胶低温弯折(-40±2℃) | 弯折无裂纹 | SMTC 5 320 024—2024（V6） | 热塑性弹性体（TPE）材料要求 | SMTC 5 400 243-2022(V1) | 硫化橡胶或热塑性橡胶 低温弯折试验方法 | / | 3 | DV/PV |  |  |  |
| 1.15 | C类低硬度TPS  | TPS | FF-220402-000079 | 塑料-非泡沫塑料的密度 | 密度/g/cm3 | 依据试样 | SMTC 5 320 024—2024（V6） | 热塑性弹性体（TPE）材料要求 | ISO 1183-1:2019 (方法A，浸渍法) | Plastics Methods for determining the density of non-cellular plastics -- Part 1: Immersion method, liquid pycnometer method and titration method | / | 3 | DV/PV |  |  |  |
| 1.16 | C类低硬度TPS  | TPS | FF-220712-000030 | 密封条耐臭氧特性 | 耐臭氧特性(200pphm，20%，40℃，72h) | 无裂纹
（150mm成品，中心段作100mm标距，拉伸15%，室温调节46h，臭氧条件200pphmx23℃x46h） | SMTC 5 320 024—2024（V6） | 热塑性弹性体（TPE）材料要求 | GB/T 7762-2014 | 硫化橡胶或热塑性橡胶 耐臭氧龟裂 静态拉伸试验 | / | 3 | DV/PV |  |  |  |
| 1.17 | C类低硬度TPS  | TPS | FF-220406-000704 | 抗热老化测试 | 抗热老化测试 | 90℃/240h存放后无变形、裂纹，破裂和降解现象，与交货状态相比零件表面不允许有明显发粘、发亮、颜色变化及其他不良变化 | SMTC 5 320 024—2024（V6） | 热塑性弹性体（TPE）材料要求 | SMTC 6 330 021－2010（V1） | 抗热老化测试 | / | 3 | DV/PV |  |  |  |
| 1.18 | C类低硬度TPS  | TPS | FF-220406-000680 | 汽车零件耐气候交变试验 | 气候交变（方法B） | 30 周期后无变形、裂纹，破裂和降解现象，与交货状态相比零件表面不允许有明显发粘、发亮、颜色变化及其他不良变化 | SMTC 5 320 024—2024（V6） | 热塑性弹性体（TPE）材料要求 | SMTC 5 400 005-2024（V4） | 整车及零部件耐气候交变试验 | / | 3 | DV/PV |  |  |  |
| 1.19 | C类低硬度TPS  | TPS | FF-220712-000009 | 热失重分析 | 热失重分析 | 依据试样 | SMTC 5 320 024—2024（V6） | 热塑性弹性体（TPE）材料要求 | ASTM E2402-2011
（Reapproved 2017） | 热重分析质量损失和残余物测量确认的试验方法 | / | 3 | DV/PV |  |  |  |
| 1.20 | C类低硬度TPS  | TPS | FF-220402-000154 | 红外光谱分析 | 红外光谱分析 | TPV | SMTC 5 320 024—2024（V6） | 热塑性弹性体（TPE）材料要求 | GB/T 6040-2019 | 红外光谱分析方法通则 | / | 3 | DV/PV |  |  |  |
| 1.21 | C类低硬度TPS  | TPS | FF-220402-000085 | 塑料-差示扫描量热分析 | 熔融温度（熔点）/℃ | 按试样 | SMTC 5 320 024—2024（V6） | 热塑性弹性体（TPE）材料要求 | GB/T 19466.3-2004 | 塑料-差示扫描量热法（DSC）-第3部分：熔融和结晶温度及热焓的测定 | / | 3 | DV/PV |  |  |  |

File: 材料工程师/材料MasterADV-SMTC 5 320 024—2024（V6）热塑性弹性体（TPE）材料要求-D类TPC-EE Master ADV.xlsx.md
# 材料MasterADV-SMTC 5 320 024—2024（V6）热塑性弹性体（TPE）材料要求-D类TPC-EE Master ADV.xlsx

| 附件一 总成零件开发验证计划-材料部分模板
SMPV-4.3.2-003-QA–F01 |  |  |  |  |  |  |  |  |  |  |  |  |  |  |  |  |
| 上海汽车集团股份有限公司乘用车公司
SAIC MOTOR PASSENGER VEHICLE CO. |  |  |  |  |  |  |  |  |  |  |  |  |  |  |  |  |
| 零件开发验证计划—材料部分
Component ADV Plan - Material test |  |  |  |  |  |  |  |  |  |  |  |  |  |  |  |  |
| 项目号/Project No                    零件号/Part No                      零件名称/Part Name                        供应商/Supplier                    . |  |  |  |  |  |  |  |  |  |  |  |  |  |  |  |  |
| 序号 | 零件名称 | 材料牌号/名称 | ADV试验条目编号 | ADV试验条目 | ADV试验子条目 | 要求/限值 | 技术要求/协议编号 | 技术要求/协议名称 | 试验规范编号 | 试验规范名称 | 分析/试验地点/单位 | 试验样件数量 | 分析/认证类型 | 试验开始时间 | 试验结束时间 | 备注 |
| 1 | D类高硬度TPC-EE | TPC-EE | FF-220608-000239 | / | / | / | / | / | / | / | / | 3 | / |  |  |  |
| 1.1 | D类高硬度TPC-EE | TPC-EE | FF-220402-000077 | 塑料和硬橡胶-邵氏硬度 | 邵氏硬度D | 按设计 | SMTC 5 320 024—2024（V6） | 热塑性弹性体（TPE）材料要求 | ISO 868：2003 | Plastics and ebonite. Determination of indentation hardness by means of a durometer (Shore hardness) | / | 3 | DV/PV |  |  |  |
| 1.2 | D类高硬度TPC-EE | TPC-EE | FF-220402-000077 | 塑料和硬橡胶-邵氏硬度 | 邵氏硬度D | 热老化(120℃×94h) 0～+3 | SMTC 5 320 024—2024（V6） | 热塑性弹性体（TPE）材料要求 | ISO 868：2003 | Plastics and ebonite. Determination of indentation hardness by means of a durometer (Shore hardness) | / | 3 | DV/PV |  |  |  |
| 1.3 | D类高硬度TPC-EE | TPC-EE | FF-220402-000077 | 塑料和硬橡胶-邵氏硬度 | 邵氏硬度D | 耐油脂(120℃×94h) -5～+5 | SMTC 5 320 024—2024（V6） | 热塑性弹性体（TPE）材料要求 | ISO 868：2003 | Plastics and ebonite. Determination of indentation hardness by means of a durometer (Shore hardness) | / | 3 | DV/PV |  |  |  |
| 1.4 | D类高硬度TPC-EE | TPC-EE | FF-220402-000104 | 硫化橡胶或热塑性橡胶-拉伸应力应变性能 | 拉伸强度/Mpa | ≥30 | SMTC 5 320 024—2024（V6） | 热塑性弹性体（TPE）材料要求 | ISO 37-2024 | 硫化或热塑性橡胶拉伸应力-应变特性的测定 | / | 3 | DV/PV |  |  |  |
| 1.5 | D类高硬度TPC-EE | TPC-EE | FF-220402-000104 | 硫化橡胶或热塑性橡胶-拉伸应力应变性能 | 拉伸强度/Mpa | 热老化(120℃×94h)≥30 | SMTC 5 320 024—2024（V6） | 热塑性弹性体（TPE）材料要求 | ISO 37-2024 | 硫化或热塑性橡胶拉伸应力-应变特性的测定 | / | 3 | DV/PV |  |  |  |
| 1.6 | D类高硬度TPC-EE | TPC-EE | FF-220402-000104 | 硫化橡胶或热塑性橡胶-拉伸应力应变性能 | 拉伸强度/Mpa | 耐油脂(120℃×94h) ≥25 | SMTC 5 320 024—2024（V6） | 热塑性弹性体（TPE）材料要求 | ISO 37-2024 | 硫化或热塑性橡胶拉伸应力-应变特性的测定 | / | 3 | DV/PV |  |  |  |
| 1.7 | D类高硬度TPC-EE | TPC-EE | FF-220402-000112 | 硫化橡胶或热塑性橡胶-拉伸应力应变性能 | 拉断伸长率（断裂伸长率）/% | ≥450% | SMTC 5 320 024—2024（V6） | 热塑性弹性体（TPE）材料要求 | ISO 37-2024 | 硫化或热塑性橡胶拉伸应力-应变特性的测定 | / | 3 | DV/PV |  |  |  |
| 1.8 | D类高硬度TPC-EE | TPC-EE | FF-220402-000112 | 硫化橡胶或热塑性橡胶-拉伸应力应变性能 | 拉断伸长率（断裂伸长率）/% | 热老化(120℃×94h)≥450% | SMTC 5 320 024—2024（V6） | 热塑性弹性体（TPE）材料要求 | ISO 37-2024 | 硫化或热塑性橡胶拉伸应力-应变特性的测定 | / | 3 | DV/PV |  |  |  |
| 1.9 | D类高硬度TPC-EE | TPC-EE | FF-220402-000112 | 硫化橡胶或热塑性橡胶-拉伸应力应变性能 | 拉断伸长率（断裂伸长率）/% | 耐油脂(120℃×94h) ≥450% | SMTC 5 320 024—2024（V6） | 热塑性弹性体（TPE）材料要求 | ISO 37-2024 | 硫化或热塑性橡胶拉伸应力-应变特性的测定 | / | 3 | DV/PV |  |  |  |
| 1.10 | D类高硬度TPC-EE | TPC-EE | FF-220402-000099 | 硫化橡胶或热塑性橡胶-撕裂强度 | 撕裂强度 | ≥40 | SMTC 5 320 024—2024（V6） | 热塑性弹性体（TPE）材料要求 | ISO 34-1：2015 | Rubber,vulcanized or thermoplastic-Determination of tear strength-Part1:Trouser,angle and crescent test pieces | / | 3 | DV/PV |  |  |  |
| 1.11 | D类高硬度TPC-EE | TPC-EE | FF-220402-000089 | 塑料-差示扫描量热分析 | 玻璃化转变温度/℃ | ≤-40℃ | SMTC 5 320 024—2024（V6） | 热塑性弹性体（TPE）材料要求 | GB/T 19466.2-2004 | 塑料-差示扫描量热法(DSC)-第2部分：玻璃化转变温度的测定 | / | 3 | DV/PV |  |  |  |
| 1.12 | D类高硬度TPC-EE | TPC-EE | FF-220708-000012 | 橡胶低温弯折 | 橡胶低温弯折(-40±2℃) | 弯折无裂纹 | SMTC 5 320 024—2024（V6） | 热塑性弹性体（TPE）材料要求 | SMTC 5 400 243-2022(V1) | 硫化橡胶或热塑性橡胶 低温弯折试验方法 | / | 3 | DV/PV |  |  |  |
| 1.13 | D类高硬度TPC-EE | TPC-EE | FF-220402-000079 | 塑料-非泡沫塑料的密度 | 密度/g/cm3 | 依据试样 | SMTC 5 320 024—2024（V6） | 热塑性弹性体（TPE）材料要求 | ISO 1183-1:2019 (方法A，浸渍法) | Plastics Methods for determining the density of non-cellular plastics -- Part 1: Immersion method, liquid pycnometer method and titration method | / | 3 | DV/PV |  |  |  |
| 1.14 | D类高硬度TPC-EE | TPC-EE | FF-220712-000030 | 密封条耐臭氧特性 | 耐臭氧特性(200pphm，20%，40℃，72h) | 无裂纹
（150mm成品，中心段作100mm标距，拉伸15%，室温调节46h，臭氧条件200pphmx23℃x46h） | SMTC 5 320 024—2024（V6） | 热塑性弹性体（TPE）材料要求 | GB/T 7762-2014 | 硫化橡胶或热塑性橡胶 耐臭氧龟裂 静态拉伸试验 | / | 3 | DV/PV |  |  |  |
| 1.15 | D类高硬度TPC-EE | TPC-EE | FF-220712-000009 | 热失重分析 | 热失重分析 | 依据试样 | SMTC 5 320 024—2024（V6） | 热塑性弹性体（TPE）材料要求 | ASTM E2402-2011
（Reapproved 2017） | 热重分析质量损失和残余物测量确认的试验方法 | / | 3 | DV/PV |  |  |  |
| 1.16 | D类高硬度TPC-EE | TPC-EE | FF-220402-000154 | 红外光谱分析 | 红外光谱分析 | TPC-EE | SMTC 5 320 024—2024（V6） | 热塑性弹性体（TPE）材料要求 | GB/T 6040-2019 | 红外光谱分析方法通则 | / | 3 | DV/PV |  |  |  |
| 1.17 | D类高硬度TPC-EE | TPC-EE | FF-220402-000085 | 塑料-差示扫描量热分析 | 熔融温度（熔点）/℃ | 按试样 | SMTC 5 320 024—2024（V6） | 热塑性弹性体（TPE）材料要求 | GB/T 19466.3-2004 | 塑料-差示扫描量热法（DSC）-第3部分：熔融和结晶温度及热焓的测定 | / | 3 | DV/PV |  |  |  |

File: 材料工程师/材料MasterADV-SMTC 5 320 057－2019（V1）静态密封条用挤出PP材料要求Master ADV.xlsx.md
# 材料MasterADV-SMTC 5 320 057－2019（V1）静态密封条用挤出PP材料要求Master ADV.xlsx

| 附件一 总成零件开发验证计划-材料部分模板
SMPV-4.3.2-003-QA–F01 |  |  |  |  |  |  |  |  |  |  |  |  |  |  |  |  |
| 上海汽车集团股份有限公司乘用车公司
SAIC MOTOR PASSENGER VEHICLE CO. |  |  |  |  |  |  |  |  |  |  |  |  |  |  |  |  |
| 零件开发验证计划—材料部分
Component ADV Plan - Material test |  |  |  |  |  |  |  |  |  |  |  |  |  |  |  |  |
| 项目号/Project No                    零件号/Part No                      零件名称/Part Name                        供应商/Supplier                    . |  |  |  |  |  |  |  |  |  |  |  |  |  |  |  |  |
| 序号 | 零件名称 | 材料牌号/名称 | ADV试验条目编号 | ADV试验条目 | ADV试验子条目 | 要求/限值 | 技术要求/协议编号 | 技术要求/协议名称 | 试验规范编号 | 试验规范名称 | 分析/试验地点/单位 | 试验样件数量 | 分析/认证类型 | 试验开始时间 | 试验结束时间 | 备注 |
| 1 | 骨架
PP | PP-TD30 | FF-220608-000239 | / | / | / | / | / | / | / | / | 3 | / |  |  |  |
| 1.1 | 骨架
PP | PP-TD30 | FF-220402-000154 | 红外光谱分析 | 红外光谱分析 | PP | SMTC 5 320 057-2019(V1） | 静态密封条用挤出PP材料要求 | GB/T 6040-2019 | 红外光谱分析方法通则 | / | 3 | / |  |  |  |
| 1.2 | 骨架
PP | PP-TD30 | FF-220402-000085 | 塑料-差示扫描量热分析 | 熔融温度（熔点）/℃ | ≥ 158℃ | SMTC 5 320 057-2019(V1） | 静态密封条用挤出PP材料要求 | GB/T 19466.3-2004 | 塑料-差示扫描量热法（DSC）-第3部分：熔融和结晶温度及热焓的测定 | / | 3 | / |  |  |  |
| 1.3 | 骨架
PP | PP-TD30 | FF-220402-000079 | 塑料-非泡沫塑料的密度 | 密度/g/cm3 | 1.1-1.14g/cm3 | SMTC 5 320 057-2019(V1） | 静态密封条用挤出PP材料要求 | ISO 1183-1:2019 (方法A，浸渍法) | Plastics Methods for determining the density of non-cellular plastics -- Part 1: Immersion method, liquid pycnometer method and titration method | / | 3 | / |  |  |  |
| 1.4 | 骨架
PP | PP-TD30 |  | 塑料-灰分（填料含量） | 灰分（填料含量）/% | 30±3 | SMTC 5 320 057-2019(V1） | 静态密封条用挤出PP材料要求 |  |  | / | 3 | / |  |  |  |
| 1.5 | 骨架
PP | PP-TD30 | FF-220401-000002 | 塑料-拉伸性能 | 拉伸强度/Mpa | ≥23 | SMTC 5 320 057-2019(V1） | 静态密封条用挤出PP材料要求 | ISO 527-2：2012 | Plastics. Determination of tensile properties. Part 2:Test conditions for moulding and extrusion plastics | / | 3 | / |  |  |  |
| 1.6 | 骨架
PP | PP-TD30 | FF-220402-000065 | 塑料-简支梁冲击强度 | 简支梁无缺口冲击强度/KJ/m2 | NK | SMTC 5 320 057-2019(V1） | 静态密封条用挤出PP材料要求 | ISO 179-1-2023 | 塑料材料 简支梁冲击强度 | / | 3 | / |  |  |  |
| 1.7 | 骨架
PP | PP-TD30 | FF-220402-000067 | 塑料-简支梁冲击强度 | 简支梁缺口冲击强度/KJ/m2 | ≥9.8 | SMTC 5 320 057-2019(V1） | 静态密封条用挤出PP材料要求 | ISO 179-1-2023 | 塑料材料 简支梁冲击强度 | / | 3 | / |  |  |  |
| 1.8 | 骨架
PP | PP-TD30 | FF-220402-000056 | 塑料-弯曲性能 | 弯曲强度/Mpa | ≥38 | SMTC 5 320 057-2019(V1） | 静态密封条用挤出PP材料要求 | ISO 178：2019 | Plastics Determination of flexural properties | / | 3 | / |  |  |  |
| 1.9 | 骨架
PP | PP-TD30 | FF-220402-000072 | 塑料-负荷变形温度（HDT） | 热变形温度/℃ | ≥100
0.45MPa | SMTC 5 320 057-2019(V1） | 静态密封条用挤出PP材料要求 | ISO 75-2：2013 | Plastics. Determination of temperature of deflection under load. Part 2:Plastics and ebonite | / | 3 | / |  |  |  |
| 1.10 | 骨架
PP | PP-TD30 | FF-220712-000083 | 聚丙烯成品件材料耐老化特性 | 耐老化特性 | 150℃×400h
无粉化和脆化现象 | SMTC 5 320 057-2019(V1） | 静态密封条用挤出PP材料要求 | SMTC 5 310 014-2024（V9） | 聚丙烯成品件材料要求 | / | 3 | / |  |  |  |

File: 材料工程师/材料MasterADV-SMTC 5 320 059-2020V2-氟硅橡胶密封件材料要求-A型.xlsx.md
# 材料MasterADV-SMTC 5 320 059-2020V2-氟硅橡胶密封件材料要求-A型.xlsx

| 附件一 总成零件开发验证计划-材料部分模板
SMPV-4.3.2-003-QA–F01 |  |  |  |  |  |  |  |  |  |  |  |  |  |  |  |  |
| 上海汽车集团股份有限公司乘用车公司
SAIC MOTOR PASSENGER VEHICLE CO. |  |  |  |  |  |  |  |  |  |  |  |  |  |  |  |  |
| 零件开发验证计划—材料部分
Component ADV Plan - Material test |  |  |  |  |  |  |  |  |  |  |  |  |  |  |  |  |
| 项目号/Project No                    零件号/Part No                      零件名称/Part Name                        供应商/Supplier                    . |  |  |  |  |  |  |  |  |  |  |  |  |  |  |  |  |
| 序号 | 零件名称 | 材料牌号/名称 | ADV试验条目编号 | ADV试验条目 | ADV试验子条目 | 要求/限值 | 技术要求/协议编号 | 技术要求/协议名称 | 试验规范编号 | 试验规范名称 | 分析/试验地点/单位 | 试验样件数量 | 分析/认证类型 | 试验开始时间 | 试验结束时间 | 备注 |
| 1 | FVMQ密封圈-试片 | FVMQ配方号（供应商填写） | FF-220608-000239 | / | / | / | / | / | / | / | 供应商填写 | 3 | DV/PV |  |  |  |
| 1.1 | FVMQ密封圈-试片 | FVMQ配方号（供应商填写） | FF-220402-000091 | 硫化橡胶或热塑性橡胶-邵氏硬度 | 邵氏硬度A | 依据图纸 | SMTC 5 320 059-2020(V2) | 氟硅橡胶密封件材料要求 | ISO 48-4：2018(Shore hardness) | Rubber, vulcanized or thermoplastic --Determination of hardness -- Part 4: Indentation hardness by durometer method (Shore hardness) | 供应商填写 | 3 | DV/PV |  |  |  |
| 1.2 | FVMQ密封圈-试片 | FVMQ配方号（供应商填写） | FF-220402-000091 | 硫化橡胶或热塑性橡胶-邵氏硬度 | 邵氏硬度A | 热空气老化
225℃×70h，与供货态相比-2～+8 | SMTC 5 320 001-2024(V6) | 氟硅橡胶密封件材料要求 | ISO 48-4：2018(Shore hardness) | Rubber, vulcanized or thermoplastic --Determination of hardness -- Part 4: Indentation hardness by durometer method (Shore hardness) | 供应商填写 | 3 | DV/PV |  |  |  |
| 1.3 | FVMQ密封圈-试片 | FVMQ配方号（供应商填写） | FF-220402-000091 | 硫化橡胶或热塑性橡胶-邵氏硬度 | 邵氏硬度A | 耐油实验，150℃×96h,与供货态相比-5～+5 | SMTC 5 320 001-2024(V6) | 氟硅橡胶密封件材料要求 | ISO 48-4：2018(Shore hardness) | Rubber, vulcanized or thermoplastic --Determination of hardness -- Part 4: Indentation hardness by durometer method (Shore hardness) | 供应商填写 | 3 | DV/PV |  |  | 油液类型咨询DRE和MVE |
| 1.4 | FVMQ密封圈-试片 | FVMQ配方号（供应商填写） | FF-220402-000091 | 硫化橡胶或热塑性橡胶-邵氏硬度 | 邵氏硬度A | 耐油实验，150℃×504h,与供货态相比-5～+5 | SMTC 5 320 001-2024(V6) | 氟硅橡胶密封件材料要求 | ISO 48-4：2018(Shore hardness) | Rubber, vulcanized or thermoplastic --Determination of hardness -- Part 4: Indentation hardness by durometer method (Shore hardness) | 供应商填写 | 3 | DV/PV |  |  |  |
| 1.5 | FVMQ密封圈-试片 | FVMQ配方号（供应商填写） | FF-220402-000091 | 硫化橡胶或热塑性橡胶-邵氏硬度 | 邵氏硬度A | 耐燃油老化，23℃×168h,与供货态相比0～-12 | SMTC 5 320 001-2024(V6) | 氟硅橡胶密封件材料要求 | ISO 48-4：2018(Shore hardness) | Rubber, vulcanized or thermoplastic --Determination of hardness -- Part 4: Indentation hardness by durometer method (Shore hardness) | 供应商填写 | 3 | DV/PV |  |  |  |
| 1.6 | FVMQ密封圈-试片 | FVMQ配方号（供应商填写） | FF-220402-000091 | 硫化橡胶或热塑性橡胶-邵氏硬度 | 邵氏硬度A | 耐燃油老化后干燥，干燥150℃×22h,与供货态相比-2～+6 | SMTC 5 320 001-2024(V6) | 氟硅橡胶密封件材料要求 | ISO 48-4：2018(Shore hardness) | Rubber, vulcanized or thermoplastic --Determination of hardness -- Part 4: Indentation hardness by durometer method (Shore hardness) | 供应商填写 | 3 | DV/PV |  |  |  |
| 1.7 | FVMQ密封圈-试片 | FVMQ配方号（供应商填写） | FF-220402-000091 | 硫化橡胶或热塑性橡胶-邵氏硬度 | 邵氏硬度A | 曲轴箱介质循环,与供货态相比0～-12 | SMTC 5 320 001-2024(V6) | 氟硅橡胶密封件材料要求 | ISO 48-4：2018(Shore hardness) | Rubber, vulcanized or thermoplastic --Determination of hardness -- Part 4: Indentation hardness by durometer method (Shore hardness) | 供应商填写 | 3 | DV/PV |  |  | 循环次数依据工况定义 |
| 1.8 | FVMQ密封圈-试片 | FVMQ配方号（供应商填写） | FF-220402-000091 | 硫化橡胶或热塑性橡胶-邵氏硬度 | 邵氏硬度A | 耐硫酸老化90℃×168h,与供货态相比-2～+5 | SMTC 5 320 001-2024(V6) | 氟硅橡胶密封件材料要求 | ISO 48-4：2018(Shore hardness) | Rubber, vulcanized or thermoplastic --Determination of hardness -- Part 4: Indentation hardness by durometer method (Shore hardness) | 供应商填写 | 3 | DV/PV |  |  | 循环次数依据工况定义 |
| 1.9 | FVMQ密封圈-试片 | FVMQ配方号（供应商填写） | FF-220402-000091 | 硫化橡胶或热塑性橡胶-邵氏硬度 | 邵氏硬度A | 耐乙酸老化90℃×168h,与供货态相比-2～+5 | SMTC 5 320 001-2024(V6) | 氟硅橡胶密封件材料要求 | ISO 48-4：2018(Shore hardness) | Rubber, vulcanized or thermoplastic --Determination of hardness -- Part 4: Indentation hardness by durometer method (Shore hardness) | 供应商填写 | 3 | DV/PV |  |  | 循环次数依据工况定义 |
| 1.10 | FVMQ密封圈-试片 | FVMQ配方号（供应商填写） | FF-220402-000104 | 硫化橡胶或热塑性橡胶-拉伸应力应变性能 | 拉伸强度/Mpa | 供货态≥6Mpa | SMTC 5 320 001-2024(V6) | 氟硅橡胶密封件材料要求 | ISO 37-2024 | 硫化或热塑性橡胶拉伸应力-应变特性的测定 | 供应商填写 | 3 | DV/PV |  |  |  |
| 1.11 | FVMQ密封圈-试片 | FVMQ配方号（供应商填写） | FF-220402-000104 | 硫化橡胶或热塑性橡胶-拉伸应力应变性能 | 拉伸强度/Mpa | 热空气老化225℃×70h，≥6Mpa | SMTC 5 320 001-2024(V6) | 氟硅橡胶密封件材料要求 | ISO 37-2024 | 硫化或热塑性橡胶拉伸应力-应变特性的测定 | 供应商填写 | 3 | DV/PV |  |  |  |
| 1.12 | FVMQ密封圈-试片 | FVMQ配方号（供应商填写） | FF-220402-000104 | 硫化橡胶或热塑性橡胶-拉伸应力应变性能 | 拉伸强度/Mpa | 热空气老化150℃×1000h，变化率≥-50% | SMTC 5 320 001-2024(V6) | 氟硅橡胶密封件材料要求 | ISO 37-2024 | 硫化或热塑性橡胶拉伸应力-应变特性的测定 | 供应商填写 | 3 | DV/PV |  |  |  |
| 1.13 | FVMQ密封圈-试片 | FVMQ配方号（供应商填写） | FF-220402-000104 | 硫化橡胶或热塑性橡胶-拉伸应力应变性能 | 拉伸强度/Mpa | 耐油实验，150℃×96h,≥5Mpa | SMTC 5 320 001-2024(V6) | 氟硅橡胶密封件材料要求 | ISO 37-2024 | 硫化或热塑性橡胶拉伸应力-应变特性的测定 | 供应商填写 | 3 | DV/PV |  |  |  |
| 1.14 | FVMQ密封圈-试片 | FVMQ配方号（供应商填写） | FF-220402-000104 | 硫化橡胶或热塑性橡胶-拉伸应力应变性能 | 拉伸强度/Mpa | 耐油实验，150℃×504h,≥5Mpa | SMTC 5 320 001-2024(V6) | 氟硅橡胶密封件材料要求 | ISO 37-2024 | 硫化或热塑性橡胶拉伸应力-应变特性的测定 | 供应商填写 | 3 | DV/PV |  |  |  |
| 1.15 | FVMQ密封圈-试片 | FVMQ配方号（供应商填写） | FF-220402-000104 | 硫化橡胶或热塑性橡胶-拉伸应力应变性能 | 拉伸强度/Mpa | 耐燃油老化，23℃×168h,≥5Mpa | SMTC 5 320 001-2024(V6) | 氟硅橡胶密封件材料要求 | ISO 37-2024 | 硫化或热塑性橡胶拉伸应力-应变特性的测定 | 供应商填写 | 3 | DV/PV |  |  |  |
| 1.16 | FVMQ密封圈-试片 | FVMQ配方号（供应商填写） | FF-220402-000104 | 硫化橡胶或热塑性橡胶-拉伸应力应变性能 | 拉伸强度/Mpa | 耐燃油老化后干燥，干燥150℃×22h,≥5Mpa | SMTC 5 320 001-2024(V6) | 氟硅橡胶密封件材料要求 | ISO 37-2024 | 硫化或热塑性橡胶拉伸应力-应变特性的测定 | 供应商填写 | 3 | DV/PV |  |  |  |
| 1.17 | FVMQ密封圈-试片 | FVMQ配方号（供应商填写） | FF-220402-000104 | 硫化橡胶或热塑性橡胶-拉伸应力应变性能 | 拉伸强度/Mpa | 曲轴箱介质循环,≥5Mpa | SMTC 5 320 001-2024(V6) | 氟硅橡胶密封件材料要求 | ISO 37-2024 | 硫化或热塑性橡胶拉伸应力-应变特性的测定 | 供应商填写 | 3 | DV/PV |  |  |  |
| 1.18 | FVMQ密封圈-试片 | FVMQ配方号（供应商填写） | FF-220402-000104 | 硫化橡胶或热塑性橡胶-拉伸应力应变性能 | 拉伸强度/Mpa | 耐硫酸老化90℃×168h,与供货态相比≥-15% | SMTC 5 320 001-2024(V6) | 氟硅橡胶密封件材料要求 | ISO 37-2024 | 硫化或热塑性橡胶拉伸应力-应变特性的测定 | 供应商填写 | 3 | DV/PV |  |  |  |
| 1.19 | FVMQ密封圈-试片 | FVMQ配方号（供应商填写） | FF-220402-000104 | 硫化橡胶或热塑性橡胶-拉伸应力应变性能 | 拉伸强度/Mpa | 耐乙酸老化90℃×168h,与供货态相比≥-15% | SMTC 5 320 001-2024(V6) | 氟硅橡胶密封件材料要求 | ISO 37-2024 | 硫化或热塑性橡胶拉伸应力-应变特性的测定 | 供应商填写 | 3 | DV/PV |  |  |  |
| 1.20 | FVMQ密封圈-试片 | FVMQ配方号（供应商填写） | FF-220402-000112 | 硫化橡胶或热塑性橡胶-拉伸应力应变性能 | 拉断伸长率（断裂伸长率）/% | 供货态≥150 % | SMTC 5 320 001-2024(V6) | 氟硅橡胶密封件材料要求 | ISO 37-2024 | 硫化或热塑性橡胶拉伸应力-应变特性的测定 | 供应商填写 | 3 | DV/PV |  |  |  |
| 1.21 | FVMQ密封圈-试片 | FVMQ配方号（供应商填写） | FF-220402-000112 | 硫化橡胶或热塑性橡胶-拉伸应力应变性能 | 拉断伸长率（断裂伸长率）/% | 热空气老化225℃×70h,≥150 % | SMTC 5 320 001-2024(V6) | 氟硅橡胶密封件材料要求 | ISO 37-2024 | 硫化或热塑性橡胶拉伸应力-应变特性的测定 | 供应商填写 | 3 | DV/PV |  |  |  |
| 1.22 | FVMQ密封圈-试片 | FVMQ配方号（供应商填写） | FF-220402-000112 | 硫化橡胶或热塑性橡胶-拉伸应力应变性能 | 拉断伸长率（断裂伸长率）/% | 热空气老化150℃×1000h，变化率≥-50% | SMTC 5 320 001-2024(V6) | 氟硅橡胶密封件材料要求 | ISO 37-2024 | 硫化或热塑性橡胶拉伸应力-应变特性的测定 | 供应商填写 | 3 | DV/PV |  |  |  |
| 1.23 | FVMQ密封圈-试片 | FVMQ配方号（供应商填写） | FF-220402-000112 | 硫化橡胶或热塑性橡胶-拉伸应力应变性能 | 拉断伸长率（断裂伸长率）/% | 耐油实验，150℃×96h,≥150% | SMTC 5 320 001-2024(V6) | 氟硅橡胶密封件材料要求 | ISO 37-2024 | 硫化或热塑性橡胶拉伸应力-应变特性的测定 | 供应商填写 | 3 | DV/PV |  |  |  |
| 1.24 | FVMQ密封圈-试片 | FVMQ配方号（供应商填写） | FF-220402-000112 | 硫化橡胶或热塑性橡胶-拉伸应力应变性能 | 拉断伸长率（断裂伸长率）/% | 耐油实验，150℃×504h,≥150% | SMTC 5 320 001-2024(V6) | 氟硅橡胶密封件材料要求 | ISO 37-2024 | 硫化或热塑性橡胶拉伸应力-应变特性的测定 | 供应商填写 | 3 | DV/PV |  |  |  |
| 1.25 | FVMQ密封圈-试片 | FVMQ配方号（供应商填写） | FF-220402-000112 | 硫化橡胶或热塑性橡胶-拉伸应力应变性能 | 拉断伸长率（断裂伸长率）/% | 耐燃油老化，23℃×168h,≥150% | SMTC 5 320 001-2024(V6) | 氟硅橡胶密封件材料要求 | ISO 37-2024 | 硫化或热塑性橡胶拉伸应力-应变特性的测定 | 供应商填写 | 3 | DV/PV |  |  |  |
| 1.26 | FVMQ密封圈-试片 | FVMQ配方号（供应商填写） | FF-220402-000112 | 硫化橡胶或热塑性橡胶-拉伸应力应变性能 | 拉断伸长率（断裂伸长率）/% | 耐燃油老化后干燥，干燥150℃×22h,≥150% | SMTC 5 320 001-2024(V6) | 氟硅橡胶密封件材料要求 | ISO 37-2024 | 硫化或热塑性橡胶拉伸应力-应变特性的测定 | 供应商填写 | 3 | DV/PV |  |  |  |
| 1.27 | FVMQ密封圈-试片 | FVMQ配方号（供应商填写） | FF-220402-000112 | 硫化橡胶或热塑性橡胶-拉伸应力应变性能 | 拉断伸长率（断裂伸长率）/% | 曲轴箱介质循环,≥150% | SMTC 5 320 001-2024(V6) | 氟硅橡胶密封件材料要求 | ISO 37-2024 | 硫化或热塑性橡胶拉伸应力-应变特性的测定 | 供应商填写 | 3 | DV/PV |  |  |  |
| 1.28 | FVMQ密封圈-试片 | FVMQ配方号（供应商填写） | FF-220402-000112 | 硫化橡胶或热塑性橡胶-拉伸应力应变性能 | 拉断伸长率（断裂伸长率）/% | 耐硫酸老化90℃×168h,与供货态相比≥-15% | SMTC 5 320 001-2024(V6) | 氟硅橡胶密封件材料要求 | ISO 37-2024 | 硫化或热塑性橡胶拉伸应力-应变特性的测定 | 供应商填写 | 3 | DV/PV |  |  |  |
| 1.29 | FVMQ密封圈-试片 | FVMQ配方号（供应商填写） | FF-220402-000112 | 硫化橡胶或热塑性橡胶-拉伸应力应变性能 | 拉断伸长率（断裂伸长率）/% | 耐乙酸老化90℃×168h,与供货态相比≥-15% | SMTC 5 320 001-2024(V6) | 氟硅橡胶密封件材料要求 | ISO 37-2024 | 硫化或热塑性橡胶拉伸应力-应变特性的测定 | 供应商填写 | 3 | DV/PV |  |  |  |
| 1.30 | FVMQ密封圈-试片 | FVMQ配方号（供应商填写） | FF-220402-000121 | 硫化橡胶或热塑性橡胶-耐液体（耐介质）和耐热空气加速老化 | 重量变化/% | 耐油实验，150℃×96h,变化-5%~+5% | SMTC 5 320 001-2024(V6) | 氟硅橡胶密封件材料要求 | ISO 188-2023 | 橡胶及弹性体材料 耐热空气老化 | 供应商填写 | 3 | DV/PV |  |  |   |
| 1.31 | FVMQ密封圈-试片 | FVMQ配方号（供应商填写） | FF-220402-000121 | 硫化橡胶或热塑性橡胶-耐液体（耐介质）和耐热空气加速老化 | 重量变化/% | 耐油实验，150℃×504h,,变化-5%~+5% | SMTC 5 320 001-2024(V6) | 氟硅橡胶密封件材料要求 | ISO 188-2023 | 橡胶及弹性体材料 耐热空气老化 | 供应商填写 | 3 | DV/PV |  |  |  |
| 1.32 | FVMQ密封圈-试片 | FVMQ配方号（供应商填写） | FF-220402-000121 | 硫化橡胶或热塑性橡胶-耐液体（耐介质）和耐热空气加速老化 | 重量变化/% | 耐燃油老化，23℃×168h,变化-0~+20% | SMTC 5 320 001-2024(V6) | 氟硅橡胶密封件材料要求 | ISO 188-2023 | 橡胶及弹性体材料 耐热空气老化 | 供应商填写 | 3 | DV/PV |  |  |   |
| 1.33 | FVMQ密封圈-试片 | FVMQ配方号（供应商填写） | FF-220402-000121 | 硫化橡胶或热塑性橡胶-耐液体（耐介质）和耐热空气加速老化 | 重量变化/% | 耐燃油老化后干燥，干燥150℃×22h,变化-5%~+5% | SMTC 5 320 001-2024(V6) | 氟硅橡胶密封件材料要求 | ISO 188-2023 | 橡胶及弹性体材料 耐热空气老化 | 供应商填写 | 3 | DV/PV |  |  |   |
| 1.34 | FVMQ密封圈-试片 | FVMQ配方号（供应商填写） | FF-220402-000121 | 硫化橡胶或热塑性橡胶-耐液体（耐介质）和耐热空气加速老化 | 重量变化/% | 曲轴箱介质循环,变化-0~+20% | SMTC 5 320 001-2024(V6) | 氟硅橡胶密封件材料要求 | ISO 188-2023 | 橡胶及弹性体材料 耐热空气老化 | 供应商填写 | 3 | DV/PV |  |  |  |
| 1.35 | FVMQ密封圈-试片 | FVMQ配方号（供应商填写） | FF-220402-000118 | 硫化橡胶或热塑性橡胶-耐液体（耐介质）和耐热空气加速老化 | 体积变化/% | 耐油实验，150℃×96h,变化-5%~+5% | SMTC 5 320 001-2024(V6) | 氟硅橡胶密封件材料要求 | ISO 188-2023 | 橡胶及弹性体材料 耐热空气老化 | 供应商填写 | 3 | DV/PV |  |  |   |
| 1.36 | FVMQ密封圈-试片 | FVMQ配方号（供应商填写） | FF-220402-000118 | 硫化橡胶或热塑性橡胶-耐液体（耐介质）和耐热空气加速老化 | 体积变化/% | 耐油实验，150℃×504h,,变化-5%~+5% | SMTC 5 320 001-2024(V6) | 氟硅橡胶密封件材料要求 | ISO 188-2023 | 橡胶及弹性体材料 耐热空气老化 | 供应商填写 | 3 | DV/PV |  |  |  |
| 1.37 | FVMQ密封圈-试片 | FVMQ配方号（供应商填写） | FF-220402-000118 | 硫化橡胶或热塑性橡胶-耐液体（耐介质）和耐热空气加速老化 | 体积变化/% | 耐燃油老化，23℃×168h,变化-0~+25% | SMTC 5 320 001-2024(V6) | 氟硅橡胶密封件材料要求 | ISO 188-2023 | 橡胶及弹性体材料 耐热空气老化 | 供应商填写 | 3 | DV/PV |  |  |   |
| 1.38 | FVMQ密封圈-试片 | FVMQ配方号（供应商填写） | FF-220402-000118 | 硫化橡胶或热塑性橡胶-耐液体（耐介质）和耐热空气加速老化 | 体积变化/% | 耐燃油老化后干燥，干燥150℃×22h,变化-5%~+5% | SMTC 5 320 001-2024(V6) | 氟硅橡胶密封件材料要求 | ISO 188-2023 | 橡胶及弹性体材料 耐热空气老化 | 供应商填写 | 3 | DV/PV |  |  |   |
| 1.39 | FVMQ密封圈-试片 | FVMQ配方号（供应商填写） | FF-220402-000118 | 硫化橡胶或热塑性橡胶-耐液体（耐介质）和耐热空气加速老化 | 体积变化/% | 曲轴箱介质循环,变化-0~+25% | SMTC 5 320 001-2024(V6) | 氟硅橡胶密封件材料要求 | ISO 188-2023 | 橡胶及弹性体材料 耐热空气老化 | 供应商填写 | 3 | DV/PV |  |  |  |
| 1.40 | FVMQ密封圈-试片 | FVMQ配方号（供应商填写） | FF-220402-000118 | 硫化橡胶或热塑性橡胶-耐液体（耐介质）和耐热空气加速老化 | 体积变化/% | 耐硫酸老化90℃×168h,变化-1~+3% | SMTC 5 320 001-2024(V6) | 氟硅橡胶密封件材料要求 | ISO 188-2023 | 橡胶及弹性体材料 耐热空气老化 | 供应商填写 | 3 | DV/PV |  |  |   |
| 1.41 | FVMQ密封圈-试片 | FVMQ配方号（供应商填写） | FF-220402-000118 | 硫化橡胶或热塑性橡胶-耐液体（耐介质）和耐热空气加速老化 | 体积变化/% | 耐乙酸老化90℃×168h,变化-1~+3% | SMTC 5 320 001-2024(V6) | 氟硅橡胶密封件材料要求 | ISO 188-2023 | 橡胶及弹性体材料 耐热空气老化 | 供应商填写 | 3 | DV/PV |  |  |  |
| 1.42 | FVMQ密封圈-试片 | FVMQ配方号（供应商填写） | FF-220402-000079 | 塑料-非泡沫塑料的密度 | 密度/g/cm3 | 依据试样 | SMTC 5 320 001-2024(V6) | 氟硅橡胶密封件材料要求 | ISO 1183-1:2019 (方法A，浸渍法) | Plastics Methods for determining the density of non-cellular plastics -- Part 1: Immersion method, liquid pycnometer method and titration method | 供应商填写 | 3 | DV/PV |  |  |   |
| 1.43 | FVMQ密封圈-试片 | FVMQ配方号（供应商填写） | FF-220708-000012 | 橡胶低温弯折 | 橡胶低温弯折(-40±2℃) | 橡胶低温弯折(-40±2℃)无断裂 | SMTC 5 320 001-2024(V6) | 氟硅橡胶密封件材料要求 | SMTC 5 400 243-2022(V1) | 硫化橡胶或热塑性橡胶 低温弯折试验方法 | 供应商填写 | 3 | DV/PV |  |  |  |
| 1.44 | FVMQ密封圈-试片 | FVMQ配方号（供应商填写） | FF-220402-000089 | 塑料-差示扫描量热分析 | 玻璃化转变温度/℃ | 依据试样 | SMTC 5 320 001-2024(V6) | 氟硅橡胶密封件材料要求 | GB/T 19466.2-2004 | 塑料-差示扫描量热法(DSC)-第2部分：玻璃化转变温度的测定 | 供应商填写 | 3 | DV/PV |  |  |  |
| 1.45 | FVMQ密封圈-试片 | FVMQ配方号（供应商填写） | FF-220406-000661 | 硫化橡胶-低温性能的测定 | 温度回缩法（TR试验） | TR10 ≤-50℃ | SMTC 5 320 001-2024(V6) | 氟硅橡胶密封件材料要求 | ISO 2921：2019 | Rubber, vulcanized — Determination of low-temperature retraction (TR test) | 供应商填写 | 3 | DV/PV |  |  |  |
| 1.46 | FVMQ密封圈-试片 | FVMQ配方号（供应商填写） | FF-220829-000012 | 冷却系统用EPDM密封件电解铜腐蚀性 | O型圈电解铜腐蚀性能 | 允许轻微变色 | SMTC 5 320 001-2024(V6) | 氟硅橡胶密封件材料要求 | SMTC 5 320 001-2024（V6） | 冷却系统用三元乙丙橡胶（EPDM）密封件材料要求 | 供应商填写 | 3 | DV/PV |  |  |  |
| 1.47 | FVMQ密封圈-试片 | FVMQ配方号（供应商填写） | FF-220402-000101 | 硫化橡胶或热塑性橡胶-压缩永久变形 | 压缩永久变形/% | 150°C，22h/50%，方法A，要求≤60% | SMTC 5 320 001-2024(V6) | 氟硅橡胶密封件材料要求 | SMTC 5 400 239 -2018（V3） | 弹性体材料压缩永久变形测试方法 | 供应商填写 | 3 | DV/PV |  |  |  |
| 1.48 | FVMQ密封圈-试片 | FVMQ配方号（供应商填写） | FF-221114-000024 | 弹性体材料的热失重分析 | 弹性体材料的热失重分析 | 依据式样 | SMTC 5 320 001-2024(V6) | 氟硅橡胶密封件材料要求 | SMTC 5 400 209-2019(V1) | 弹性体材料的热失重分析测试方法 | 供应商填写 | 3 | DV/PV |  |  |  |
| 2 | FVMQ密封圈 | FVMQ配方号（供应商填写） | FF-220608-000239 | / | / | / | / | / | / | / | 供应商填写 | 3 | DV/PV |  |  | 能成品测试的都需要成品验证 |
| 2.1 | FVMQ密封圈 | FVMQ配方号（供应商填写） | FF-220402-000096 | 硫化橡胶或热塑性橡胶-国际微型硬度 | 国际微型硬度 | 依据图纸 | SMTC 5 320 059-2020(V2) | 氟硅橡胶密封件材料要求 | ISO 48-2：2018 | Rubber, vulcanized or thermoplastic --Determination of hardness -- Part 2: Hardness between 10 IRHD and 100 IRHD | 供应商填写 | 3 | DV/PV |  |  |  |
| 2.2 | FVMQ密封圈 | FVMQ配方号（供应商填写） | FF-220402-000096 | 硫化橡胶或热塑性橡胶-国际微型硬度 | 国际微型硬度 | 热空气老化
225℃×70h，与供货态相比-2～+8 | SMTC 5 320 001-2024(V6) | 氟硅橡胶密封件材料要求 | ISO 48-2：2018 | Rubber, vulcanized or thermoplastic --Determination of hardness -- Part 2: Hardness between 10 IRHD and 100 IRHD | 供应商填写 | 3 | DV/PV |  |  |  |
| 2.3 | FVMQ密封圈 | FVMQ配方号（供应商填写） | FF-220402-000096 | 硫化橡胶或热塑性橡胶-国际微型硬度 | 国际微型硬度 | 耐油实验，150℃×96h,与供货态相比-5～+5 | SMTC 5 320 001-2024(V6) | 氟硅橡胶密封件材料要求 | ISO 48-2：2018 | Rubber, vulcanized or thermoplastic --Determination of hardness -- Part 2: Hardness between 10 IRHD and 100 IRHD | 供应商填写 | 3 | DV/PV |  |  | 油液类型咨询DRE和MVE |
| 2.4 | FVMQ密封圈 | FVMQ配方号（供应商填写） | FF-220402-000096 | 硫化橡胶或热塑性橡胶-国际微型硬度 | 国际微型硬度 | 耐油实验，150℃×504h,与供货态相比-5～+5 | SMTC 5 320 001-2024(V6) | 氟硅橡胶密封件材料要求 | ISO 48-2：2018 | Rubber, vulcanized or thermoplastic --Determination of hardness -- Part 2: Hardness between 10 IRHD and 100 IRHD | 供应商填写 | 3 | DV/PV |  |  |  |
| 2.5 | FVMQ密封圈 | FVMQ配方号（供应商填写） | FF-220402-000096 | 硫化橡胶或热塑性橡胶-国际微型硬度 | 国际微型硬度 | 耐燃油老化，23℃×168h,与供货态相比0～-12 | SMTC 5 320 001-2024(V6) | 氟硅橡胶密封件材料要求 | ISO 48-2：2018 | Rubber, vulcanized or thermoplastic --Determination of hardness -- Part 2: Hardness between 10 IRHD and 100 IRHD | 供应商填写 | 3 | DV/PV |  |  |  |
| 2.6 | FVMQ密封圈 | FVMQ配方号（供应商填写） | FF-220402-000096 | 硫化橡胶或热塑性橡胶-国际微型硬度 | 国际微型硬度 | 耐燃油老化后干燥，干燥150℃×22h,与供货态相比-2～+6 | SMTC 5 320 001-2024(V6) | 氟硅橡胶密封件材料要求 | ISO 48-2：2018 | Rubber, vulcanized or thermoplastic --Determination of hardness -- Part 2: Hardness between 10 IRHD and 100 IRHD | 供应商填写 | 3 | DV/PV |  |  |  |
| 2.7 | FVMQ密封圈 | FVMQ配方号（供应商填写） | FF-220402-000096 | 硫化橡胶或热塑性橡胶-国际微型硬度 | 国际微型硬度 | 曲轴箱介质循环,与供货态相比0～-12 | SMTC 5 320 001-2024(V6) | 氟硅橡胶密封件材料要求 | ISO 48-2：2018 | Rubber, vulcanized or thermoplastic --Determination of hardness -- Part 2: Hardness between 10 IRHD and 100 IRHD | 供应商填写 | 3 | DV/PV |  |  | 循环次数依据工况定义 |
| 2.8 | FVMQ密封圈 | FVMQ配方号（供应商填写） | FF-220402-000096 | 硫化橡胶或热塑性橡胶-国际微型硬度 | 国际微型硬度 | 耐硫酸老化90℃×168h,与供货态相比-2～+5 | SMTC 5 320 001-2024(V6) | 氟硅橡胶密封件材料要求 | ISO 48-2：2018 | Rubber, vulcanized or thermoplastic --Determination of hardness -- Part 2: Hardness between 10 IRHD and 100 IRHD | 供应商填写 | 3 | DV/PV |  |  | 循环次数依据工况定义 |
| 2.9 | FVMQ密封圈 | FVMQ配方号（供应商填写） | FF-220402-000096 | 硫化橡胶或热塑性橡胶-国际微型硬度 | 国际微型硬度 | 耐乙酸老化90℃×168h,与供货态相比-2～+5 | SMTC 5 320 001-2024(V6) | 氟硅橡胶密封件材料要求 | ISO 48-2：2018 | Rubber, vulcanized or thermoplastic --Determination of hardness -- Part 2: Hardness between 10 IRHD and 100 IRHD | 供应商填写 | 3 | DV/PV |  |  | 循环次数依据工况定义 |
| 2.10 | FVMQ密封圈 | FVMQ配方号（供应商填写） | FF-220402-000104 | 硫化橡胶或热塑性橡胶-拉伸应力应变性能 | 拉伸强度/Mpa | 供货态≥6Mpa | SMTC 5 320 001-2024(V6) | 氟硅橡胶密封件材料要求 | ISO 37-2024 | 硫化或热塑性橡胶拉伸应力-应变特性的测定 | 供应商填写 | 3 | DV/PV |  |  |  |
| 2.11 | FVMQ密封圈 | FVMQ配方号（供应商填写） | FF-220402-000104 | 硫化橡胶或热塑性橡胶-拉伸应力应变性能 | 拉伸强度/Mpa | 热空气老化225℃×70h，≥6Mpa | SMTC 5 320 001-2024(V6) | 氟硅橡胶密封件材料要求 | ISO 37-2024 | 硫化或热塑性橡胶拉伸应力-应变特性的测定 | 供应商填写 | 3 | DV/PV |  |  |  |
| 2.12 | FVMQ密封圈 | FVMQ配方号（供应商填写） | FF-220402-000104 | 硫化橡胶或热塑性橡胶-拉伸应力应变性能 | 拉伸强度/Mpa | 热空气老化150℃×1000h，变化率≥-50% | SMTC 5 320 001-2024(V6) | 氟硅橡胶密封件材料要求 | ISO 37-2024 | 硫化或热塑性橡胶拉伸应力-应变特性的测定 | 供应商填写 | 3 | DV/PV |  |  |  |
| 2.13 | FVMQ密封圈 | FVMQ配方号（供应商填写） | FF-220402-000104 | 硫化橡胶或热塑性橡胶-拉伸应力应变性能 | 拉伸强度/Mpa | 耐油实验，150℃×96h,≥5Mpa | SMTC 5 320 001-2024(V6) | 氟硅橡胶密封件材料要求 | ISO 37-2024 | 硫化或热塑性橡胶拉伸应力-应变特性的测定 | 供应商填写 | 3 | DV/PV |  |  |  |
| 2.14 | FVMQ密封圈 | FVMQ配方号（供应商填写） | FF-220402-000104 | 硫化橡胶或热塑性橡胶-拉伸应力应变性能 | 拉伸强度/Mpa | 耐油实验，150℃×504h,≥5Mpa | SMTC 5 320 001-2024(V6) | 氟硅橡胶密封件材料要求 | ISO 37-2024 | 硫化或热塑性橡胶拉伸应力-应变特性的测定 | 供应商填写 | 3 | DV/PV |  |  |  |
| 2.15 | FVMQ密封圈 | FVMQ配方号（供应商填写） | FF-220402-000104 | 硫化橡胶或热塑性橡胶-拉伸应力应变性能 | 拉伸强度/Mpa | 耐燃油老化，23℃×168h,≥5Mpa | SMTC 5 320 001-2024(V6) | 氟硅橡胶密封件材料要求 | ISO 37-2024 | 硫化或热塑性橡胶拉伸应力-应变特性的测定 | 供应商填写 | 3 | DV/PV |  |  |  |
| 2.16 | FVMQ密封圈 | FVMQ配方号（供应商填写） | FF-220402-000104 | 硫化橡胶或热塑性橡胶-拉伸应力应变性能 | 拉伸强度/Mpa | 耐燃油老化后干燥，干燥150℃×22h,≥5Mpa | SMTC 5 320 001-2024(V6) | 氟硅橡胶密封件材料要求 | ISO 37-2024 | 硫化或热塑性橡胶拉伸应力-应变特性的测定 | 供应商填写 | 3 | DV/PV |  |  |  |
| 2.17 | FVMQ密封圈 | FVMQ配方号（供应商填写） | FF-220402-000104 | 硫化橡胶或热塑性橡胶-拉伸应力应变性能 | 拉伸强度/Mpa | 曲轴箱介质循环,≥5Mpa | SMTC 5 320 001-2024(V6) | 氟硅橡胶密封件材料要求 | ISO 37-2024 | 硫化或热塑性橡胶拉伸应力-应变特性的测定 | 供应商填写 | 3 | DV/PV |  |  |  |
| 2.18 | FVMQ密封圈 | FVMQ配方号（供应商填写） | FF-220402-000104 | 硫化橡胶或热塑性橡胶-拉伸应力应变性能 | 拉伸强度/Mpa | 耐硫酸老化90℃×168h,与供货态相比≥-15% | SMTC 5 320 001-2024(V6) | 氟硅橡胶密封件材料要求 | ISO 37-2024 | 硫化或热塑性橡胶拉伸应力-应变特性的测定 | 供应商填写 | 3 | DV/PV |  |  |  |
| 2.19 | FVMQ密封圈 | FVMQ配方号（供应商填写） | FF-220402-000104 | 硫化橡胶或热塑性橡胶-拉伸应力应变性能 | 拉伸强度/Mpa | 耐乙酸老化90℃×168h,与供货态相比≥-15% | SMTC 5 320 001-2024(V6) | 氟硅橡胶密封件材料要求 | ISO 37-2024 | 硫化或热塑性橡胶拉伸应力-应变特性的测定 | 供应商填写 | 3 | DV/PV |  |  |  |
| 2.20 | FVMQ密封圈 | FVMQ配方号（供应商填写） | FF-220402-000112 | 硫化橡胶或热塑性橡胶-拉伸应力应变性能 | 拉断伸长率（断裂伸长率）/% | 供货态≥150 % | SMTC 5 320 001-2024(V6) | 氟硅橡胶密封件材料要求 | ISO 37-2024 | 硫化或热塑性橡胶拉伸应力-应变特性的测定 | 供应商填写 | 3 | DV/PV |  |  |  |
| 2.21 | FVMQ密封圈 | FVMQ配方号（供应商填写） | FF-220402-000112 | 硫化橡胶或热塑性橡胶-拉伸应力应变性能 | 拉断伸长率（断裂伸长率）/% | 热空气老化225℃×70h,≥150 % | SMTC 5 320 001-2024(V6) | 氟硅橡胶密封件材料要求 | ISO 37-2024 | 硫化或热塑性橡胶拉伸应力-应变特性的测定 | 供应商填写 | 3 | DV/PV |  |  |  |
| 2.22 | FVMQ密封圈 | FVMQ配方号（供应商填写） | FF-220402-000112 | 硫化橡胶或热塑性橡胶-拉伸应力应变性能 | 拉断伸长率（断裂伸长率）/% | 热空气老化150℃×1000h，变化率≥-50% | SMTC 5 320 001-2024(V6) | 氟硅橡胶密封件材料要求 | ISO 37-2024 | 硫化或热塑性橡胶拉伸应力-应变特性的测定 | 供应商填写 | 3 | DV/PV |  |  |  |
| 2.23 | FVMQ密封圈 | FVMQ配方号（供应商填写） | FF-220402-000112 | 硫化橡胶或热塑性橡胶-拉伸应力应变性能 | 拉断伸长率（断裂伸长率）/% | 耐油实验，150℃×96h,≥150% | SMTC 5 320 001-2024(V6) | 氟硅橡胶密封件材料要求 | ISO 37-2024 | 硫化或热塑性橡胶拉伸应力-应变特性的测定 | 供应商填写 | 3 | DV/PV |  |  |  |
| 2.24 | FVMQ密封圈 | FVMQ配方号（供应商填写） | FF-220402-000112 | 硫化橡胶或热塑性橡胶-拉伸应力应变性能 | 拉断伸长率（断裂伸长率）/% | 耐油实验，150℃×504h,≥150% | SMTC 5 320 001-2024(V6) | 氟硅橡胶密封件材料要求 | ISO 37-2024 | 硫化或热塑性橡胶拉伸应力-应变特性的测定 | 供应商填写 | 3 | DV/PV |  |  |  |
| 2.25 | FVMQ密封圈 | FVMQ配方号（供应商填写） | FF-220402-000112 | 硫化橡胶或热塑性橡胶-拉伸应力应变性能 | 拉断伸长率（断裂伸长率）/% | 耐燃油老化，23℃×168h,≥150% | SMTC 5 320 001-2024(V6) | 氟硅橡胶密封件材料要求 | ISO 37-2024 | 硫化或热塑性橡胶拉伸应力-应变特性的测定 | 供应商填写 | 3 | DV/PV |  |  |  |
| 2.26 | FVMQ密封圈 | FVMQ配方号（供应商填写） | FF-220402-000112 | 硫化橡胶或热塑性橡胶-拉伸应力应变性能 | 拉断伸长率（断裂伸长率）/% | 耐燃油老化后干燥，干燥150℃×22h,≥150% | SMTC 5 320 001-2024(V6) | 氟硅橡胶密封件材料要求 | ISO 37-2024 | 硫化或热塑性橡胶拉伸应力-应变特性的测定 | 供应商填写 | 3 | DV/PV |  |  |  |
| 2.27 | FVMQ密封圈 | FVMQ配方号（供应商填写） | FF-220402-000112 | 硫化橡胶或热塑性橡胶-拉伸应力应变性能 | 拉断伸长率（断裂伸长率）/% | 曲轴箱介质循环,≥150% | SMTC 5 320 001-2024(V6) | 氟硅橡胶密封件材料要求 | ISO 37-2024 | 硫化或热塑性橡胶拉伸应力-应变特性的测定 | 供应商填写 | 3 | DV/PV |  |  |  |
| 2.28 | FVMQ密封圈 | FVMQ配方号（供应商填写） | FF-220402-000112 | 硫化橡胶或热塑性橡胶-拉伸应力应变性能 | 拉断伸长率（断裂伸长率）/% | 耐硫酸老化90℃×168h,与供货态相比≥-15% | SMTC 5 320 001-2024(V6) | 氟硅橡胶密封件材料要求 | ISO 37-2024 | 硫化或热塑性橡胶拉伸应力-应变特性的测定 | 供应商填写 | 3 | DV/PV |  |  |  |
| 2.29 | FVMQ密封圈 | FVMQ配方号（供应商填写） | FF-220402-000112 | 硫化橡胶或热塑性橡胶-拉伸应力应变性能 | 拉断伸长率（断裂伸长率）/% | 耐乙酸老化90℃×168h,与供货态相比≥-15% | SMTC 5 320 001-2024(V6) | 氟硅橡胶密封件材料要求 | ISO 37-2024 | 硫化或热塑性橡胶拉伸应力-应变特性的测定 | 供应商填写 | 3 | DV/PV |  |  |  |
| 2.30 | FVMQ密封圈 | FVMQ配方号（供应商填写） | FF-220402-000121 | 硫化橡胶或热塑性橡胶-耐液体（耐介质）和耐热空气加速老化 | 重量变化/% | 耐油实验，150℃×96h,变化-5%~+5% | SMTC 5 320 001-2024(V6) | 氟硅橡胶密封件材料要求 | ISO 188-2023 | 橡胶及弹性体材料 耐热空气老化 | 供应商填写 | 3 | DV/PV |  |  |   |
| 2.31 | FVMQ密封圈 | FVMQ配方号（供应商填写） | FF-220402-000121 | 硫化橡胶或热塑性橡胶-耐液体（耐介质）和耐热空气加速老化 | 重量变化/% | 耐油实验，150℃×504h,,变化-5%~+5% | SMTC 5 320 001-2024(V6) | 氟硅橡胶密封件材料要求 | ISO 188-2023 | 橡胶及弹性体材料 耐热空气老化 | 供应商填写 | 3 | DV/PV |  |  |  |
| 2.32 | FVMQ密封圈 | FVMQ配方号（供应商填写） | FF-220402-000121 | 硫化橡胶或热塑性橡胶-耐液体（耐介质）和耐热空气加速老化 | 重量变化/% | 耐燃油老化，23℃×168h,变化-0~+20% | SMTC 5 320 001-2024(V6) | 氟硅橡胶密封件材料要求 | ISO 188-2023 | 橡胶及弹性体材料 耐热空气老化 | 供应商填写 | 3 | DV/PV |  |  |   |
| 2.33 | FVMQ密封圈 | FVMQ配方号（供应商填写） | FF-220402-000121 | 硫化橡胶或热塑性橡胶-耐液体（耐介质）和耐热空气加速老化 | 重量变化/% | 耐燃油老化后干燥，干燥150℃×22h,变化-5%~+5% | SMTC 5 320 001-2024(V6) | 氟硅橡胶密封件材料要求 | ISO 188-2023 | 橡胶及弹性体材料 耐热空气老化 | 供应商填写 | 3 | DV/PV |  |  |   |
| 2.34 | FVMQ密封圈 | FVMQ配方号（供应商填写） | FF-220402-000121 | 硫化橡胶或热塑性橡胶-耐液体（耐介质）和耐热空气加速老化 | 重量变化/% | 曲轴箱介质循环,变化-0~+20% | SMTC 5 320 001-2024(V6) | 氟硅橡胶密封件材料要求 | ISO 188-2023 | 橡胶及弹性体材料 耐热空气老化 | 供应商填写 | 3 | DV/PV |  |  |  |
| 2.35 | FVMQ密封圈 | FVMQ配方号（供应商填写） | FF-220402-000118 | 硫化橡胶或热塑性橡胶-耐液体（耐介质）和耐热空气加速老化 | 体积变化/% | 耐油实验，150℃×96h,变化-5%~+5% | SMTC 5 320 001-2024(V6) | 氟硅橡胶密封件材料要求 | ISO 188-2023 | 橡胶及弹性体材料 耐热空气老化 | 供应商填写 | 3 | DV/PV |  |  |   |
| 2.36 | FVMQ密封圈 | FVMQ配方号（供应商填写） | FF-220402-000118 | 硫化橡胶或热塑性橡胶-耐液体（耐介质）和耐热空气加速老化 | 体积变化/% | 耐油实验，150℃×504h,,变化-5%~+5% | SMTC 5 320 001-2024(V6) | 氟硅橡胶密封件材料要求 | ISO 188-2023 | 橡胶及弹性体材料 耐热空气老化 | 供应商填写 | 3 | DV/PV |  |  |  |
| 2.37 | FVMQ密封圈 | FVMQ配方号（供应商填写） | FF-220402-000118 | 硫化橡胶或热塑性橡胶-耐液体（耐介质）和耐热空气加速老化 | 体积变化/% | 耐燃油老化，23℃×168h,变化-0~+25% | SMTC 5 320 001-2024(V6) | 氟硅橡胶密封件材料要求 | ISO 188-2023 | 橡胶及弹性体材料 耐热空气老化 | 供应商填写 | 3 | DV/PV |  |  |   |
| 2.38 | FVMQ密封圈 | FVMQ配方号（供应商填写） | FF-220402-000118 | 硫化橡胶或热塑性橡胶-耐液体（耐介质）和耐热空气加速老化 | 体积变化/% | 耐燃油老化后干燥，干燥150℃×22h,变化-5%~+5% | SMTC 5 320 001-2024(V6) | 氟硅橡胶密封件材料要求 | ISO 188-2023 | 橡胶及弹性体材料 耐热空气老化 | 供应商填写 | 3 | DV/PV |  |  |   |
| 2.39 | FVMQ密封圈 | FVMQ配方号（供应商填写） | FF-220402-000118 | 硫化橡胶或热塑性橡胶-耐液体（耐介质）和耐热空气加速老化 | 体积变化/% | 曲轴箱介质循环,变化-0~+25% | SMTC 5 320 001-2024(V6) | 氟硅橡胶密封件材料要求 | ISO 188-2023 | 橡胶及弹性体材料 耐热空气老化 | 供应商填写 | 3 | DV/PV |  |  |  |
| 2.40 | FVMQ密封圈 | FVMQ配方号（供应商填写） | FF-220402-000118 | 硫化橡胶或热塑性橡胶-耐液体（耐介质）和耐热空气加速老化 | 体积变化/% | 耐硫酸老化90℃×168h,变化-1~+3% | SMTC 5 320 001-2024(V6) | 氟硅橡胶密封件材料要求 | ISO 188-2023 | 橡胶及弹性体材料 耐热空气老化 | 供应商填写 | 3 | DV/PV |  |  |   |
| 2.41 | FVMQ密封圈 | FVMQ配方号（供应商填写） | FF-220402-000118 | 硫化橡胶或热塑性橡胶-耐液体（耐介质）和耐热空气加速老化 | 体积变化/% | 耐乙酸老化90℃×168h,变化-1~+3% | SMTC 5 320 001-2024(V6) | 氟硅橡胶密封件材料要求 | ISO 188-2023 | 橡胶及弹性体材料 耐热空气老化 | 供应商填写 | 3 | DV/PV |  |  |  |
| 2.42 | FVMQ密封圈 | FVMQ配方号（供应商填写） | FF-220402-000079 | 塑料-非泡沫塑料的密度 | 密度/g/cm3 | 依据试样 | SMTC 5 320 001-2024(V6) | 氟硅橡胶密封件材料要求 | ISO 1183-1:2019 (方法A，浸渍法) | Plastics Methods for determining the density of non-cellular plastics -- Part 1: Immersion method, liquid pycnometer method and titration method | 供应商填写 | 3 | DV/PV |  |  |   |
| 2.43 | FVMQ密封圈 | FVMQ配方号（供应商填写） | FF-220708-000012 | 橡胶低温弯折 | 橡胶低温弯折(-40±2℃) | 橡胶低温弯折(-40±2℃)无断裂 | SMTC 5 320 001-2024(V6) | 氟硅橡胶密封件材料要求 | SMTC 5 400 243-2022(V1) | 硫化橡胶或热塑性橡胶 低温弯折试验方法 | 供应商填写 | 3 | DV/PV |  |  |  |
| 2.44 | FVMQ密封圈 | FVMQ配方号（供应商填写） | FF-220402-000089 | 塑料-差示扫描量热分析 | 玻璃化转变温度/℃ | 依据试样 | SMTC 5 320 001-2024(V6) | 氟硅橡胶密封件材料要求 | GB/T 19466.2-2004 | 塑料-差示扫描量热法(DSC)-第2部分：玻璃化转变温度的测定 | 供应商填写 | 3 | DV/PV |  |  |  |
| 2.45 | FVMQ密封圈 | FVMQ配方号（供应商填写） | FF-220406-000661 | 硫化橡胶-低温性能的测定 | 温度回缩法（TR试验） | TR10 ≤-50℃ | SMTC 5 320 001-2024(V6) | 氟硅橡胶密封件材料要求 | ISO 2921：2019 | Rubber, vulcanized — Determination of low-temperature retraction (TR test) | 供应商填写 | 3 | DV/PV |  |  |  |
| 2.46 | FVMQ密封圈 | FVMQ配方号（供应商填写） | FF-220829-000012 | 冷却系统用EPDM密封件电解铜腐蚀性 | O型圈电解铜腐蚀性能 | 允许轻微变色 | SMTC 5 320 001-2024(V6) | 氟硅橡胶密封件材料要求 | SMTC 5 320 001-2024（V6） | 冷却系统用三元乙丙橡胶（EPDM）密封件材料要求 | 供应商填写 | 3 | DV/PV |  |  | 试片测试 |
| 2.47 | FVMQ密封圈 | FVMQ配方号（供应商填写） | FF-220402-000101 | 硫化橡胶或热塑性橡胶-压缩永久变形 | 压缩永久变形/% | 150°C，22h/40%，方法C，要求≤50% | SMTC 5 320 001-2024(V6) | 氟硅橡胶密封件材料要求 | SMTC 5 400 239 -2018（V3） | 弹性体材料压缩永久变形测试方法 | 供应商填写 | 3 | DV/PV |  |  |  |
| 2.48 | FVMQ密封圈 | FVMQ配方号（供应商填写） | FF-221114-000024 | 弹性体材料的热失重分析 | 弹性体材料的热失重分析 | 依据式样 | SMTC 5 320 001-2024(V6) | 氟硅橡胶密封件材料要求 | SMTC 5 400 209-2019(V1) | 弹性体材料的热失重分析测试方法 | 供应商填写 | 3 | DV/PV |  |  |  |
