Repository: kujaxr/obsidian-vault

File: 材料工程师/材料MasterADV-散热器上格栅材料MasterADV.xlsx.md
# 材料MasterADV-散热器上格栅材料MasterADV.xlsx

| 附件一 总成零件开发验证计划-材料部分模板
SMPV-4.3.2-003-QA–F01 |  |  |  |  |  |  |  |  |  |  |  |  |  |  |  |  |
| 上海汽车集团股份有限公司乘用车公司
SAIC MOTOR PASSENGER VEHICLE CO. |  |  |  |  |  |  |  |  |  |  |  |  |  |  |  |  |
| 零件开发验证计划—材料部分
Component ADV Plan - Material test |  |  |  |  |  |  |  |  |  |  |  |  |  |  |  |  |
| 项目号/Project No                    零件号/Part No                      零件名称/Part Name                        供应商/Supplier                    . |  |  |  |  |  |  |  |  |  |  |  |  |  |  |  |  |
| 序号 | 零件名称 | 材料牌号/名称 | ADV试验条目编号 | ADV试验条目 | ADV试验子条目 | 要求/限值 | 技术要求/协议编号 | 技术要求/协议名称 | 试验规范编号 | 试验规范名称 | 分析/试验地点/单位 | 试验样件数量 | 分析/认证类型 | 试验开始时间 | 试验结束时间 | 备注 |
| 1 | 上格栅总成 | 总成试验 | FF-220406-000679 | 汽车零件耐气候交变试验 | 气候交变（方法A） | 循环50周期回复至室温,不允许出现裂纹缺损、变形、伤痕、收缩等缺陷；表面不应有明显的颜色改变。 | SMTC 5 400 005-2021（V3） | 整车及零部件耐气候交变试验 | SMTC 5 400 005-2021（V3） | 汽车零件耐气候交变试验 | 上海瑞尔实业有限公司 | 1 | DV/PV |  |  |  |
| 1.1 | / | 总成实验 | FF-221010-000014 | 常规塑料组件耐低温性能 | 耐低温性能 | 将总成放置-40℃的循环箱中，24h后取出观察外观 | SMTC 5 310 027- 2017（V5） | ASA聚合物材料要求 | SMTC 5 310 010-2016（V3） | 常规塑料组件 | 上海瑞尔实业有限公司 | 3 | DV/PV |  |  |  |
| 1.2 | / | 总成实验 | FF-230128-000004 | 电子电器零件高温工作试验 | 高温工作试验 | 将总成放置90℃的循环箱中，24h后取出观察外观 | SMTC 5 310 027- 2017（V5） | ASA聚合物材料要求 | SMTC 3 800 001 －2020（V6）第6.5 | 电子电器零件通用测试要求 | 上海瑞尔实业有限公司 | 3 | DV/PV |  |  |  |
| 1.3 | / | 总成实验 | FF-221114-000020 | 拉铆螺母的扭矩能力 | 拉铆螺母的扭矩能力 | ＞7.5Nm | GB/T 3098.13-1996 | 紧固件机械性能 螺栓和螺钉的扭矩试验和破坏扭矩 | / | / | 上海瑞尔实业有限公司 | 3 | DV/PV |  |  |  |
| 1.4 | / | 总成实验 | FF-221114-000021 | 拖钩盖板耐牢固实验 | 拖钩盖板耐牢固实验 | 5次拆装后无功能性失效 | SMTC 5 310 010-2016（V3）  | 常规塑料组件 | / | / | 上海瑞尔实业有限公司 | 3 | DV/PV |  |  |  |
| 1.5 | / | 总成实验 | FF-220406-000650 | 汽车零部件有害物质 | ELV检测 | 铅Pb≤1000μg/g；汞Hg≤1000μg/g；镉Cd≤100μg/g；六价铬Cr6+≤1000μg/g；多溴联苯PBB≤1000μg/g；多溴二苯醚PBDE≤1000μg/g | SMTC 5 500 001-2021(V6) | 汽车零件和材料中禁用/限用危险物质 | SMTC 5 500 001 | 汽车零件和材料中禁用限用危险物质 | 第三方实验室 | 3 | DV/PV |  |  |  |
| 1.6 | / | / | FF-220608-000239 | / | / | / | / | / | / | / | / | 0 | DV/PV |  |  |  |
| 1.7 | / | / | FF-220608-000239 | / | / | / | / | / | / | / | / | 0 | DV/PV |  |  |  |
| 2 | 格栅本体/牌照基座/摄像头堵盖/摄像头基座/脱钩盖板/前保下饰板 | ASA | FF-220402-000154 | 红外光谱分析 | 红外光谱分析 | ASA | SMTC 5 310 027-2017(V5) | ASA聚合物材料要求 | GB/T 6040-2019 | 红外光谱分析方法通则 | 第三方实验室 | 3 | DV/PV |  |  |  |
| 2.1 | / | / | FF-220402-000090 | 塑料-差示扫描量热分析 | 玻璃化转变温度/℃ | / | SMTC 5 310 027-2017(V5) | ASA聚合物材料要求 | ISO 11357-2-2020 | 非金属材料及制品差热分析（玻璃化转变温度） | 第三方实验室 | 3 | DV/PV |  |  |  |
| 2.2 | / | / | FF-220402-000079 | 塑料-非泡沫塑料的密度 | 密度/g/cm3 | 1.06-1.09 | SMTC 5 310 027-2017(V5) | ASA聚合物材料要求 | ISO 1183-1:2019 (方法A，浸渍法) | Plastics Methods for determining the density of non-cellular plastics -- Part 1: Immersion method, liquid pycnometer method and titration method | 第三方实验室 | 3 | DV/PV |  |  |  |
| 2.3 | / | / | FF-220402-000062 | 塑料-弯曲性能 | 弯曲弹性模量/Mpa | ≥1900 | SMTC 5 310 027-2017(V5) | ASA聚合物材料要求 | ISO 178：2019 | Plastics Determination of flexural properties | 第三方实验室 | 3 | DV/PV |  |  |  |
| 2.4 | / | / | FF-220402-000056 | 塑料-弯曲性能 | 弯曲强度/Mpa | ≥70 | SMTC 5 310 027-2017(V5) | ASA聚合物材料要求 | ISO 178：2019 | Plastics Determination of flexural properties | 第三方实验室 | 3 | DV/PV |  |  |  |
| 2.5 | / | / | FF-220402-000067 | 塑料-简支梁冲击强度 | 简支梁缺口冲击强度/KJ/m2 | ≥10 | SMTC 5 310 027-2017(V5) | ASA聚合物材料要求 | ISO 179-1-2023 | 塑料材料 简支梁冲击强度 | 第三方实验室 | 3 | DV/PV |  |  |  |
| 2.6 | / | / | FF-220402-000065 | 塑料-简支梁冲击强度 | 简支梁无缺口冲击强度/KJ/m2 | 不断裂 | SMTC 5 310 027-2017(V5) | ASA聚合物材料要求 | ISO 179-1-2023 | 塑料材料 简支梁冲击强度 | 第三方实验室 | 3 | DV/PV |  |  |  |
| 2.7 | / | / | FF-220402-000069 | 塑料-维卡软化温度（VST） | 维卡软化温度/℃ | ≥97 | SMTC 5 310 027-2017(V5) | ASA聚合物材料要求 | ISO 306-2022 | 塑料材料 维卡软化温度 | 第三方实验室 | 3 | DV/PV |  |  |  |
| 2.8 | / | / | FF-220406-000687 | 汽车外饰材料氙灯老化测试 | 耐光色牢度（X周期） | 2500KJ：灰色牢度等级≥4，按照ISO 105-A02，目视外观不得出现缺陷和颜色等明显变化 | SAE J 2527-2017 | (R) Performance Based Standard for Accelerated Exposure of Automotive Exterior Materials Using a Controlled Irradiance Xenon-Arc Apparatus | SAE J 2527-2017 | (R) Performance Based Standard for Accelerated Exposure of Automotive Exterior Materials Using a Controlled Irradiance Xenon-Arc Apparatus | 第三方实验室 | 3 | DV/PV |  |  |  |
| 3 | 后保饰框（L+R) | ABS | FF-220402-000079 | 塑料-非泡沫塑料的密度 | 密度/g/cm3 | 1.04-1.08g/cm³ | SMTC 5 310 021-2018(V6) | ABS成品件材料要求 | ISO 1183-1:2019 (方法A，浸渍法) | Plastics Methods for determining the density of non-cellular plastics -- Part 1: Immersion method, liquid pycnometer method and titration method | 第三方实验室 | 3 | DV/PV |  |  |  |
| 3.1 | / | / | FF-220402-000067 | 塑料-简支梁冲击强度 | 简支梁缺口冲击强度/KJ/m2 | ≥9KJ/m2 | SMTC 5 310 021-2018(V6) | ABS成品件材料要求 | ISO 179-1-2023 | 塑料材料 简支梁冲击强度 | 第三方实验室 | 3 | DV/PV |  |  |  |
| 3.2 | / | / | FF-220402-000065 | 塑料-简支梁冲击强度 | 简支梁无缺口冲击强度/KJ/m2 | 无断裂 | SMTC 5 310 021-2018(V6) | ABS成品件材料要求 | ISO 179-1-2023 | 塑料材料 简支梁冲击强度 | 第三方实验室 | 3 | DV/PV |  |  |  |
| 3.3 | / | / | FF-220402-000069 | 塑料-维卡软化温度（VST） | 维卡软化温度/℃ | ＞93℃ | SMTC 5 310 021-2018(V6) | ABS成品件材料要求 | ISO 306-2022 | 塑料材料 维卡软化温度 | 第三方实验室 | 3 | DV/PV |  |  |  |
| 3.4 | / | / | FF-220406-000669 | 塑料-球压痕硬度（布氏硬度） | 球压痕硬度（布氏硬度） | ≥78N/mm² | SMTC 5 310 021-2018(V6) | ABS成品件材料要求 | ISO 2039-1:2001 | Plastics-Determination of hardness Part1:Ball indentation method | 第三方实验室 | 3 | DV/PV |  |  |  |
| 3.5 | / | / | FF-220402-000154 | 红外光谱分析 | 红外光谱分析 | ABS | SMTC 5 310 021-2018(V6) | ABS成品件材料要求 | GB/T 6040-2019 | 红外光谱分析方法通则 | 第三方实验室 | 3 | DV/PV |  |  |  |
| 3.6 | / | / | FF-220402-000085 | 塑料-差示扫描量热分析 | 熔融温度（熔点）/℃ | 提供测试谱图， 符合图纸材料种类定义 | SMTC 5 310 021-2018(V6) | ABS成品件材料要求 | GB/T 19466.3-2004 | 塑料-差示扫描量热法（DSC）-第3部分：熔融和结晶温度及热焓的测定 | 第三方实验室 | 3 | DV/PV |  |  |  |
| 3.7 | / | / | FF-220406-000051 | 机械性能 | 内应力/Mpa | 无应力开裂 '将待测零件完成浸入23±1℃的冰醋酸（分析纯）中60秒，每15秒为1个阶梯度。取出后立即清洗后晾干，检查表面 | SMTC 5 310 021-2018(V6) | ABS成品件材料要求 | SMTC 5 200 029 | 压缩弹簧内应力测试 | 第三方实验室 | 3 | DV/PV |  |  |  |
| 4 | 90003382 自攻螺钉 ST4.8 | SWRCH22A 黑色达克罗 | FF-220913-000101 | 化学成分 | C | 0.18~0.23 | Q/BQB 517-2019 | 冷镦钢盘条 | GB/T 4336-2016 | 碳素钢和中低合金钢 多元素含量的测定 火花放电原子发射光谱法(常规法) | 第三方实验室 | 3 | DV/PV |  |  |  |
| 4.1 | / | / | FF-220406-000371 | 化学成分 | Si | ≤0.10 | Q/BQB 517-2019 | 冷镦钢盘条 | GB/T 4336 | 碳素钢和中低合金钢 多元素含量的测定 火花放电原子发射光谱法（常规法） | 第三方实验室 | 3 | DV/PV |  |  |  |
| 4.2 | / | / | FF-220406-000372 | 化学成分 | Mn | 0.70~1.00 | Q/BQB 517-2019 | 冷镦钢盘条 | GB/T 4336 | 碳素钢和中低合金钢 多元素含量的测定 火花放电原子发射光谱法（常规法） | 第三方实验室 | 3 | DV/PV |  |  |  |
| 4.3 | / | / | FF-220406-000373 | 化学成分 | P | ≤0.020 | Q/BQB 517-2019 | 冷镦钢盘条 | GB/T 4336 | 碳素钢和中低合金钢 多元素含量的测定 火花放电原子发射光谱法（常规法） | 第三方实验室 | 3 | DV/PV |  |  |  |
| 4.4 | / | / | FF-220406-000374 | 化学成分 | S | ≤0.020 | Q/BQB 517-2019 | 冷镦钢盘条 | GB/T 4336 | 碳素钢和中低合金钢 多元素含量的测定 火花放电原子发射光谱法（常规法） | 第三方实验室 | 3 | DV/PV |  |  |  |
| 4.5 | / | / | FF-220406-000383 | 化学成分 | AL | ≥0.02% | Q/BQB 517-2019 | 冷镦钢盘条 | GB/T 4336 | 碳素钢和中低合金钢 多元素含量的测定 火花放电原子发射光谱法（常规法） | 第三方实验室 | 3 | DV/PV |  |  |  |
| 4.6 | / | / | FF-220608-000109 | 机械性能 | 芯部硬度 | 270～370HV | GB/T 3098.5-2016 | 冷墩用碳素钢-第二部分：钢丝 | GB/T 3098.1 | 紧固件机械性能—螺栓、螺钉和螺柱 | 第三方实验室 | 3 | DV/PV |  |  |  |
| 4.7 | / | / | FF-220608-000108 | 机械性能 | 表面硬度 | ≥450HV0.3 | GB/T 3098.5-2016 | 冷墩用碳素钢-第二部分：钢丝 | GB/T 3098.1 | 紧固件机械性能—螺栓、螺钉和螺柱 | 第三方实验室 | 3 | DV/PV |  |  |  |
| 4.8 | / | / | FF-220616-000104 | 机械性能 | 渗碳层深度/mm | 0.10-0.23mm | GB/T 3098.5-2016 | 冷墩用碳素钢-第二部分：钢丝 | GB/T 3098.5 | 紧固件机械性能 自攻螺钉 | 第三方实验室 | 3 | DV/PV |  |  |  |
| 4.9 | / | / | FF-220406-000589 | 机械性能 | 破坏扭矩/Nm | ≥6.3N.m | GB/T 3098.5-2016 | 冷墩用碳素钢-第二部分：钢丝 | GB/T 3098.5 | 紧固件机械性能 自攻螺钉 | 第三方实验室 | 3 | DV/PV |  |  |  |
| 4.10 | / | / | FF-220406-000589 | 机械性能 | 破坏扭矩/Nm | 将自攻螺钉试件拧入试验板内，直至有一完整螺纹完全通过试验板 | GB/T 3098.5-2016 | 冷墩用碳素钢-第二部分：钢丝 | GB/T 3098.5 | 紧固件机械性能 自攻螺钉 | 第三方实验室 | 3 | DV/PV |  |  |  |
| 4.11 | / | / | FF-220720-000019 | 表面保护 | 镀层厚度 | 10~25 | SMTC 5 100 002-2013（V3） | 镀锌层表面保护要求 | SMTC 5 100 014-2017（V4) | 镍铬电镀层表面保护要求 | 第三方实验室 | 3 | DV/PV |  |  |  |
| 4.12 | / | / | FF-220406-000597 | 耐腐蚀试验 | 中性盐雾 | 480小时后，无气泡，无分层，无金属基体腐蚀 | SMTC 5 100 004-2017（V5） | 锌铝薄片涂覆层的表面保护要求（A） | ISO 9227 | 人造气氛腐蚀实验盐雾实验 | 第三方实验室 | 3 | DV/PV |  |  |  |
| 4.13 | / | / | FF-220406-000601 | 耐环境存放 | 冷凝水试验 | 240小时后，无气泡，无金属基体腐蚀。划线处允许金属基体腐蚀，但该处腐蚀不允许扩散 | SMTC 5 100 004-2017（V5） | 锌铝薄片涂覆层的表面保护要求（A） | ISO 6270-2 | 冷凝水气候测试试验方法 | 第三方实验室 | 3 | DV/PV |  |  |  |
| 5 | 10137999 M6拉铆螺母 | SWCH6A 镀锌镍 | FF-220913-000101 | 化学成分 | C | ≤0.08 | Q/BQB 517-2019 | 冷镦钢盘条 | GB/T 4336-2016 | 碳素钢和中低合金钢 多元素含量的测定 火花放电原子发射光谱法(常规法) | 第三方实验室 | 3 | DV/PV |  |  |  |
| 5.1 | / | / | FF-220406-000371 | 化学成分 | Si | ≤0.10 | Q/BQB 517-2019 | 冷镦钢盘条 | GB/T 4336 | 碳素钢和中低合金钢 多元素含量的测定 火花放电原子发射光谱法（常规法） | 第三方实验室 | 3 | DV/PV |  |  |  |
| 5.2 | / | / | FF-220406-000372 | 化学成分 | Mn | ≤0.60 | Q/BQB 517-2019 | 冷镦钢盘条 | GB/T 4336 | 碳素钢和中低合金钢 多元素含量的测定 火花放电原子发射光谱法（常规法） | 第三方实验室 | 3 | DV/PV |  |  |  |
| 5.3 | / | / | FF-220406-000373 | 化学成分 | P | ≤0.030 | Q/BQB 517-2019 | 冷镦钢盘条 | GB/T 4336 | 碳素钢和中低合金钢 多元素含量的测定 火花放电原子发射光谱法（常规法） | 第三方实验室 | 3 | DV/PV |  |  |  |
| 5.4 | / | / | FF-220406-000374 | 化学成分 | S | ≤0.035 | Q/BQB 517-2019 | 冷镦钢盘条 | GB/T 4336 | 碳素钢和中低合金钢 多元素含量的测定 火花放电原子发射光谱法（常规法） | 第三方实验室 | 3 | DV/PV |  |  |  |
| 5.5 | / | / | FF-220406-000383 | 化学成分 | AL | ≥0.02% | Q/BQB 517-2019 | 冷镦钢盘条 | GB/T 4336 | 碳素钢和中低合金钢 多元素含量的测定 火花放电原子发射光谱法（常规法） | 第三方实验室 | 3 | DV/PV |  |  |  |
| 5.6 | / | / | FF-220406-000033 | 机械性能 | 保证载荷/N | 样件力值达到11000N维持15s，可手动拧出 | GB/T 3098.2-2016 | 紧固件机械性能螺母 粗牙螺纹 | GB/T 3098.2 | 紧固件机械性能-螺母 | 第三方实验室 | 3 | DV/PV |  |  |  |
| 5.7 | / | / | FF-220720-000016 | 机械性能 | 破坏扭矩 | ≥13Nm | / | / | GB/T 3098.1 | 紧固件机械性能-螺栓、螺钉和螺柱 | 第三方实验室 | 3 | DV/PV |  |  |  |
| 5.8 | / | / | FF-220406-000606 | 附着力测试 | 镀锌镍附着力测试 | 8～15 | SMTC 5 100 003-2017（V4) | 锌镍合金镀层表面保护要求 | SMTC 5 100 003 | 锌镍合金镀层表面保护要求 | 第三方实验室 | 3 | DV/PV |  |  |  |
| 5.9 | / | / | FF-220406-000597 | 耐腐蚀试验 | 中性盐雾 | 120小时无白锈  720小时无红锈 | SMTC 5 100 003-2017（V4) | 锌镍合金镀层表面保护要求 | ISO 9227 | 人造气氛腐蚀实验盐雾实验 | 第三方实验室 | 3 | DV/PV |  |  |  |
| 5.10 | / | / | FF-220406-000598 | 耐腐蚀试验 | 热存放+盐雾 | 120℃x24h  120小时无白锈  720小时无红锈 | SMTC 5 100 003-2017（V4) | 锌镍合金镀层表面保护要求 | ISO 9227 | 人造气氛腐蚀实验盐雾实验 | 第三方实验室 | 3 | DV/PV |  |  |  |
| 5.11 | / | / | FF-220816-000015 | 表面保护 | 镀层附着力 | 试件在（300±10）℃下存放30 分钟，紧接着浸入室温水中，要求镀锌层没有大面积或气泡状脱落； | SMTC 5 100 003-2017（V4) | 锌镍合金镀层表面保护要求 | ISO 2819 | 附着力试验方法 | 第三方实验室 | 3 | DV/PV |  |  |  |
| 6 | 外露本色件-产品性能实验 | 外露本色件-产品性能实验 | FF-220406-000679 | 汽车零件耐气候交变试验 | 气候交变（方法A） | 方案A 50周期;零件没有明显的变形、开裂、裂纹、颜色变化、光泽变化等任何其他有害影响 | SMTC 5 400 005-2021（V3） | 整车及零部件耐气候交变试验 | SMTC 5 400 005-2021（V3） | 汽车零件耐气候交变试验 | 上海瑞尔实业有限公司 | 3 | DV/PV |  |  | 沿用总成环境交变报告 |
| 6.1 | / | / | FF-220406-000685 | 干热气候下的氙灯加速光照测试 | 耐光色牢度（X周期） | 没有明显的颜色和光泽变化，灰色样卡等级≥4级 | SMTC 5 400 006-2015（V4） | 非金属材料 干热气候下的氙灯加速光照试验 | SMTC 5 400 006-2023（V5） | 非金属材料 干热气候下的氙灯加速光照试验 | 上海瑞尔实业有限公司 | 3 | DV/PV |  |  | 沿用原材料供应商实验 |
| 6.2 | / | / | FF-220406-000686 | 湿热气候下的氙灯加速光照测试 | 耐光色牢度（X周期） | 没有明显的颜色和光泽变化，灰色样卡等级≥4级 | SMTC 5 400 007-2015（V5） | 非金属材料 实验室模拟湿热气候下的耐候性试验 | SMTC 5 400 007-2023（V6） | 非金属材料 湿热气候下的氙灯加速光照试验 | 上海瑞尔实业有限公司 | 3 | DV/PV |  |  | 沿用原材料供应商实验 |
| 6.3 | / | / | FF-220406-000704 | 抗热老化测试 | 抗热老化测试 | 将零件放置75℃的循环箱中，500h后取出样件，在RT/65%RH下静置24h后观察外观；没有开裂、断裂 | SMTC 6 330 021-2010（V1） | 抗热老化测试－普通标准 | SMTC 6 330 021－2010（V1） | 抗热老化测试 | 上海瑞尔实业有限公司 | 3 | DV/PV |  |  |  |
| 6.4 | / | / | FF-220406-000656 | 聚合物材料的低温落球 | 落球冲击 | 时间：22±2h，温度：-30±1℃(或按相关材料标准中的规定执行），                               球重：500g±10g(或按相关材料标准中的规定执行），落球高度按相关的材料标准执行，如果材料标准中没有规定，则落球高度为230mm；没有开裂、断裂 | SMTC 5 400 030-2013(V2) | 聚合物材料低温落球试验方法 | SMTC 5 400 030-2019（V3） | 聚合物材料的低温落球试验 | 上海瑞尔实业有限公司 | 3 | DV/PV |  |  |  |
| 6.5 | / | / | FF-220608-000239 | / | / | / | / | / | / | / | / | 0 | DV/PV |  |  |  |
| 6.6 | / | / | FF-220406-000843 | 抗污染物 | 抗污染物测试 | 依次将如下液体滴到零件上平整的部位：1、汽车用汽油，GB 17930；2、汽车柴油燃料依据BS EN 590-2000；3、原厂风窗玻璃清洗液Qx-35，Qx-40；4、润滑油（锂脂肪酸盐为基液，类似于Retinax A）；5、刷涂液（SBP3 溶液或材料工程部门认可的替代品）；6、松香水BS245；7、25 %丙醛-2-ol 溶液。按SMTC 5 400 175标准规定进行试验，试验后观察液体浸泡部位的外观。没有变形、膨胀、染色、软化等任何其他有害影响 | GB/T 1033.1-2008 | 塑料-非泡沫塑料密度的测定-第1部分:浸渍法、液体比重瓶法和滴定法 | SMTC 5 400 175-2022（V3） | 抗污染物–现场测试方法 | 上海瑞尔实业有限公司 | 3 | DV/PV |  |  |  |
| 6.7 | / | / | FF-220401-000003 | 抗液性能 | 抗液性能测试 | 依次用如下液体：1、汽车用汽油，GB 17930；2、汽车用柴油，BS EN 590；3、原厂风窗玻璃清洗液Qx-35，Qx-40；4、润滑油（锂基皂为基，类似Retinax A）；5、饮料（由位置决定-如行李箱饰板）6、擦拭溶液，SBP3；7、石油溶剂油，BS245。按SMTC 5 400 178标准规定进行试验，试验后观察液体浸泡部位的外观。没有变形、膨胀、染色、软化等任何其他有害影响 | GB/T 1033.1-2008 | 塑料-非泡沫塑料密度的测定-第1部分:浸渍法、液体比重瓶法和滴定法 | SMTC 5 400 178-2022（V4） | 抗液性能－浸泡/干燥方法 | 上海瑞尔实业有限公司 | 3 | DV/PV |  |  |  |
| 6.8 | / | / | FF-221010-000014 | 常规塑料组件耐低温性能 | 耐低温性能 | 用1mm球头铁笔以中等速度划10个循环；在≤40g的负荷下没有明显的损伤（允许有划痕） | SMTC 5 310 010- 2016（V3） | 常规塑料组件 | SMTC 5 310 010-2016（V3） | 常规塑料组件 | 上海瑞尔实业有限公司 | 3 | DV/PV |  |  | 此实验只针对产品皮纹区域 |
| 6.9 | / | / | FF-220406-000780 | 抗泰伯磨损-非金属材料 | Taber耐磨实验 | CS10型摩轮，负荷500g，循环1500次；允许有明显的磨痕，但没有明显的磨损（允许有轻微的磨损） | / | / | SMTC 5 400 172-2023（V4） | 抗泰伯磨损-非金属材料 | 上海瑞尔实业有限公司 | 3 | DV/PV |  |  | 此实验只针对产品皮纹区域 |
| 7 | 电镀性能实验 | 电镀性能实验 | FF-220926-000032 | ABS聚合物成品件材料内应力 | 内应力 | 无应力开裂 | SMTC 5 310 021-2018(V6) | ABS成品件材料要求 | SMTC 5 310 021-2020（V7）第3.4 | ABS聚合物成品件材料要求 | 上海瑞尔实业有限公司 | 3 | DV/PV |  |  |  |
| 7.1 | / | / | FF-220720-000019 | 表面保护 | 镀层厚度 | 0.2μm≤Cr≤0.6μm                                                Totle Ni≥20.0 μm                                                      微孔镍（microporous Ni）≥1.0 μm                      （光亮镍+微孔镍）的厚度占总镍厚度的最多50%  半亮镍占总镍厚度的至少50%                                     Cu ≥ 25 μm | SMTC 5 300 003-2022（V7） | 镀铬塑料件的性能要求 | SMTC 5 100 014-2017（V4) | 镍铬电镀层表面保护要求 | 上海瑞尔实业有限公司 | 3 | DV/PV |  |  |  |
| 7.2 | / | / | FF-220406-000596 | 非金属镀铬 | 多层镍之间电位差/Mv | 微孔镍-光亮镍：25~110mV 半光镍-光亮镍：120~180mV  | SMTC 5 300 003-2022（V7） | 镀铬塑料件的性能要求 | ASTM B764 | 多层镍镀层中同步测量每一镍层厚度和电化学电位的测试方法（S.T.E.P法） | 上海瑞尔实业有限公司 | 3 | DV/PV |  |  |  |
| 7.3 | / | / | FF-220406-000321 | 非金属镀铬 | 微孔数/个/cm2 | 微孔铬≥ 10000 pores/cm2 | SMTC 5 300 003-2022（V7） | 镀铬塑料件的性能要求 | ASTM B604 | 塑料件表面的镀铜镀镍镀铬标准 | 上海瑞尔实业有限公司 | 3 | DV/PV |  |  |  |
| 7.4 | / | / | FF-220822-000009 | 表面保护 | 镀层附着力 | 方法A：按照ISO 2409 ，用粘贴的胶粘带突然剥离进行试验。胶带牌号：德莎4657。特征值要求：≤1级。如果受到零件表面结构或大小的限制无法进行该试验，可以用十字划格(St. Andrew’s cross)试验替代，要求：无镀层黏附在胶带上；要求：无镀层黏附在胶带上 | SMTC 5 300 003-2022（V7） | 镀铬塑料件的性能要求 | ISO 2819 | 镀层附着力试验方法 | 上海瑞尔实业有限公司 | 3 | DV/PV |  |  |  |
| 7.5 | / | / | FF-220406-000608 | 附着力测试 | 镀铬件附着力测试 | 高温烘烤1小时，放入18±3℃常温水；无结合力损失，无外观变化 | SMTC 5 300 003-2022（V7） | 镀铬塑料件的性能要求 | SMTC 5 300 003 | 镀铬塑料件的性能要求 | 上海瑞尔实业有限公司 | 3 | DV/PV |  |  |  |
| 7.6 | / | / | FF-220804-000010 | 镀络塑料件的性能要求 | 高温存放 | ABS: 90℃×6h; 将零件放置90℃的循环箱中，6h后取出观察外观并进行划格试验；外观无变化，附着力符合安德鲁斯划格  | SMTC 5 300 003-2022（V7） | 镀铬塑料件的性能要求 | SMTC 5 300 003 | 镀络塑料件的性能要求 | 上海瑞尔实业有限公司 | 3 | DV/PV |  |  |  |
| 7.7 | / | / | FF-220905-000006 | 表面保护 | 耐腐蚀性 | 8个循环B，然后48h CASS实验  | SMTC 5 300 003-2022（V7） | 镀铬塑料件的性能要求 | SMTC 5 100 002-2021（V4） | 镀锌层表面保护要求 | 上海瑞尔实业有限公司 | 3 | DV/PV |  |  |  |
| 8 | 烫印性能实验 | 烫印性能实验 | FF-220406-000732 | 色漆和清漆的划格试验 | 色漆和清漆的划格试验 | 按照DIN EN ISO2409标准中的要求，用划格刀划格至基材，用Tesa 4657胶带粘紧网格部位，5min后，拿住胶带悬空的一端，以尽可能接近60°角度，在0.5∽1s内，平稳地撕掉胶带，然后评定附着力的等级。≤1级 | SMTC 6 330 009-2012（V2） | 涂膜与底材的附着力：划格法 | ISO 2409-2013 | 色漆和清漆的划格试验 | 上海瑞尔实业有限公司 | 3 | DV/PV |  |  |  |
| 8.1 | / | / | FF-220406-000610 | 附着力测试 | 蒸汽喷射试验 | 涂层无脱落    | SMTC 5 300 001- 2019（V6） | 外饰件涂装要求 | SMTC 5 200 008 | 油漆涂层的蒸汽喷射 | 上海瑞尔实业有限公司 | 3 | DV/PV |  |  |  |
| 8.2 | / | / | FF-220406-000601 | 耐环境存放 | 冷凝水试验 | 试验持续时间 168h 取点位置要求包括：a）侧边靠近轮眉处 b）大灯下方。1. 30 分钟后按DIN EN ISO 4628-2标准判断其起泡度，允许等级2（S2）. 2．24h 后按DIN EN ISO 4628-2标准判断其起泡度，允许等级0（S0） .表格2 编号2 的要求也必须满足(即：附着力及蒸汽喷射要满足要求，油漆附着性试验在先前起泡区域进行）  | SMTC 5 300 001- 2019（V6） | 外饰件涂装要求 | ISO 6270-2 | 冷凝水气候测试试验方法 | 上海瑞尔实业有限公司 | 3 | DV/PV |  |  |  |
| 8.3 | / | / | FF-220801-000011 | 高温存放 | 高温存放 | 在循环空气中存放240h 试验温度(90±2℃)  室温下至少进行30 分钟气候适应性处理。油漆表面无变化,附着力的要求也必须满足  | SMTC 5 300 001- 2019（V6） | 外饰件涂装要求 | ISO 9227 | 人造大气中的腐蚀试验 盐雾试验 | 上海瑞尔实业有限公司 | 3 | DV/PV |  |  |  |
| 8.4 | / | / | FF-221010-000014 | 常规塑料组件耐低温性能 | 耐低温性能 | 高温存放后用同一零件进行低温存放试验。试验时间 24h，试验温度(－40±3℃) 。室温下至少进行30 分钟气候适应性处理。油漆表面无变化,附着力的要求也必须满足   | SMTC 5 300 001- 2019（V6） | 外饰件涂装要求 | SMTC 5 310 010-2016（V3） | 常规塑料组件 | 上海瑞尔实业有限公司 | 3 | DV/PV |  |  |  |
| 8.5 | / | / | FF-220406-000619 | 低温冲击 | 低温冲击 | '－40±3℃、24h后，按DIN ISO 4532的规定进行冲击试验，以90N 规定力作用于底座上。漆层无散落和裂纹 | SMTC 5 300 001- 2019（V6） | 外饰件涂装要求 | ISO 4532 | 搪瓷制品抗冲击性的测定 | 上海瑞尔实业有限公司 | 3 | DV/PV |  |  |  |
| 8.6 | / | / | FF-220406-000727 | 抗石击的测定 | 方法B | 特性值≤2.0 | SMTC 5 300 001- 2019（V6） | 外饰件涂装要求 | ISO 20567-1：2017 | Paints and varnishes-Determination of stone-chip resistance of coatings-Part 1:Multi-impact testing | 上海瑞尔实业有限公司 | 3 | DV/PV |  |  |  |
| 8.7 | / | / | FF-220406-000687 | 汽车外饰材料氙灯老化测试 | 耐光色牢度（X周期） | 按SAE 2527-A标准执行,使用扩展UV滤光片，试验总能量2500KJ/m2 ；无可见的颜色和光泽度的变化g）。根据DIN EN 20 105-A02灰色标度等级≥4级      | SMTC 5 300 001- 2019（V6） | 外饰件涂装要求 | SAE J 2527-2017 | (R) Performance Based Standard for Accelerated Exposure of Automotive Exterior Materials Using a Controlled Irradiance Xenon-Arc Apparatus | 上海瑞尔实业有限公司 | 3 | DV/PV |  |  |  |
| 8.8 | / | / | FF-220406-000680 | 汽车零件耐气候交变试验 | 气候交变（方法B） | 油漆表面无变化 | SMTC 5 400 005-2021（V3） | 整车及零部件耐气候交变试验 | SMTC 5 400 005-2021（V3） | 汽车零件耐气候交变试验 | 上海瑞尔实业有限公司 | 3 | DV/PV |  |  |  |
| 8.9 | / | / | FF-221103-000008 | 耐化学试剂 | 无铅汽油 | 用吸液性好的材料吸取无铅汽油，再放到油漆表面上，室温下10min后，观察油漆表面的变化。油漆表面无变化   | SMTC 5 300 001- 2019（V6） | 外饰件涂装要求 | DIN EN ISO 4628-1 | 色漆和清漆.漆膜降解的评定.缺陷量值、大小以及外观均匀改变程度的规定.第1部分:一般说明和名称与符号系统 | 上海瑞尔实业有限公司 | 3 | DV/PV |  |  |  |
| 8.10 | / | / | FF-220406-000636 | 耐化学试剂 | 柴油 | 油漆表面无变化 | SMTC 5 300 001- 2019（V6） | 外饰件涂装要求 | ISO 2812 | 涂料和清漆-耐液体性的测定 | 上海瑞尔实业有限公司 | 3 | DV/PV |  |  |  |
| 8.11 | / | / | FF-220406-000638 | 耐化学试剂 | 发动机油 | 油漆表面无变化      | SMTC 5 300 001- 2019（V6） | 外饰件涂装要求 | ISO 2812 | 涂料和清漆-耐液体性的测定 | 上海瑞尔实业有限公司 | 3 | DV/PV |  |  |  |
| 8.12 | / | / | FF-220406-000635 | 耐化学试剂 | 制动液 | 允许可逆的起泡、24h后油漆表面无变化 | SMTC 5 300 001- 2019（V6） | 外饰件涂装要求 | ISO 2812 | 涂料和清漆-耐液体性的测定 | 上海瑞尔实业有限公司 | 3 | DV/PV |  |  |  |
| 8.13 | / | / | FF-220406-000637 | 耐化学试剂 | 冷却液 | 油漆表面无变化   | SMTC 5 300 001- 2019（V6） | 外饰件涂装要求 | ISO 2812 | 涂料和清漆-耐液体性的测定 | 上海瑞尔实业有限公司 | 3 | DV/PV |  |  |  |
| 9 | 金属性能实验 | 金属性能实验 | FF-220406-000597 | 耐腐蚀试验 | 中性盐雾 | 目视可见零件：NSS 720h 目视不可见零件：NSS 240h | BS EN ISO 9227-2006 | 人造大气腐蚀试验.盐雾试验 | ISO 9227 | 人造气氛腐蚀实验盐雾实验 | 上海瑞尔实业有限公司 | 3 | DV/PV |  |  |  |
| 10 | 90006326 自攻螺钉ST4.0 | ML20MnTiB 黑色镀锌 | FF-220406-000370 | 化学成分 | C | 0.19~0.24 | Q/BQB 517-2019 | 冷镦钢盘条 | GB/T 4336 | 碳素钢和中低合金钢 多元素含量的测定 火花放电原子发射光谱法（常规法） | 第三方实验室 | 3 | DV/PV |  |  |  |
| 10.1 | / | / | FF-220406-000371 | 化学成分 | Si | ≤0..30 | Q/BQB 517-2019 | 冷镦钢盘条 | GB/T 4336 | 碳素钢和中低合金钢 多元素含量的测定 火花放电原子发射光谱法（常规法） | 第三方实验室 | 3 | DV/PV |  |  |  |
| 10.2 | / | / | FF-220406-000372 | 化学成分 | Mn | 1.30~1.60 | Q/BQB 517-2019 | 冷镦钢盘条 | GB/T 4336 | 碳素钢和中低合金钢 多元素含量的测定 火花放电原子发射光谱法（常规法） | 第三方实验室 | 3 | DV/PV |  |  |  |
| 10.3 | / | / | FF-220406-000373 | 化学成分 | P | ≤0.020 | Q/BQB 517-2019 | 冷镦钢盘条 | GB/T 4336 | 碳素钢和中低合金钢 多元素含量的测定 火花放电原子发射光谱法（常规法） | 第三方实验室 | 3 | DV/PV |  |  |  |
| 10.4 | / | / | FF-220406-000374 | 化学成分 | S | ≤0.020 | Q/BQB 517-2019 | 冷镦钢盘条 | GB/T 4336 | 碳素钢和中低合金钢 多元素含量的测定 火花放电原子发射光谱法（常规法） | 第三方实验室 | 3 | DV/PV |  |  |  |
| 10.5 | / | / | FF-220406-000380 | 化学成分 | B | 0.0005~0.0035 | Q/BQB 517-2019 | 冷镦钢盘条 | GB/T 4336 | 碳素钢和中低合金钢 多元素含量的测定 火花放电原子发射光谱法（常规法） | 第三方实验室 | 3 | DV/PV |  |  |  |
| 10.6 | / | / | FF-220406-000383 | 化学成分 | AL | ≥0.020 | Q/BQB 517-2019 | 冷镦钢盘条 | GB/T 4336 | 碳素钢和中低合金钢 多元素含量的测定 火花放电原子发射光谱法（常规法） | 第三方实验室 | 3 | DV/PV |  |  |  |
| 10.7 | / | / | FF-220406-000379 | 化学成分 | V | 0.04~0.10 | Q/BQB 517-2019 | 冷镦钢盘条 | GB/T 4336 | 碳素钢和中低合金钢 多元素含量的测定 火花放电原子发射光谱法（常规法） | 第三方实验室 | 3 | DV/PV |  |  |  |
| 10.8 | / | / | FF-220402-000371 | 机械性能 | 维氏硬度试验 | 320-370HV | GB/T 3098.5-2016 | 冷墩用碳素钢-第二部分：钢丝 | GB/T 4340.1 | 金属材料 维氏硬度试验 第1部分：试验方法 | 第三方实验室 | 3 | DV/PV |  |  |  |
| 10.9 | / | / | FF-220406-000589 | 机械性能 | 破坏扭矩/Nm | ≥2.5N.m | GB/T 3098.5-2016 | 冷墩用碳素钢-第二部分：钢丝 | GB/T 3098.5 | 紧固件机械性能 自攻螺钉 | 第三方实验室 | 3 | DV/PV |  |  |  |
| 10.10 | / | / | FF-220720-000019 | 表面保护 | 镀层厚度 | 8～35 | SMTC 5 100 002-2013（V3） | 镀锌层表面保护要求 | SMTC 5 100 014-2017（V4) | 镍铬电镀层表面保护要求 | 第三方实验室 | 3 | DV/PV |  |  |  |
| 10.11 | / | / | FF-220406-000597 | 耐腐蚀试验 | 中性盐雾 | 48小时无白锈  144小时无红锈 | SMTC 5 100 002-2013（V3） | 镀锌层表面保护要求 | ISO 9227 | 人造气氛腐蚀实验盐雾实验 | 第三方实验室 | 3 | DV/PV |  |  |  |
| 10.12 | / | / | FF-220406-000598 | 耐腐蚀试验 | 热存放+盐雾 | 120℃x24h  48小时无白锈  144小时无红锈 | SMTC 5 100 002-2013（V3） | 镀锌层表面保护要求 | ISO 9227 | 人造气氛腐蚀实验盐雾实验 | 第三方实验室 | 3 | DV/PV |  |  |  |
| 10.13 | / | / | FF-220822-000009 | 表面保护 | 镀层附着力 | 试件在（220±10）℃下存放30 分钟，紧接着浸入室温水中，要求镀锌层没有大面积或气泡状脱落； | SMTC 5 100 002-2013（V3） | 镀锌层表面保护要求 | ISO 2819 | 镀层附着力试验方法 | 第三方实验室 | 3 | DV/PV |  |  |  |
