Repository: kujaxr/obsidian-vault

File: 材料工程师/材料MasterADV-顶饰板总成材料MasterADV.xlsx.md (part 1 of 2)
# 材料MasterADV-顶饰板总成材料MasterADV.xlsx

| 附件一 总成零件开发验证计划-材料部分模板
SMPV-4.3.2-003-QA–F01 |  |  |  |  |  |  |  |  |  |  |  |  |  |  |  |  |
| 上海汽车集团股份有限公司乘用车公司
SAIC MOTOR PASSENGER VEHICLE CO. |  |  |  |  |  |  |  |  |  |  |  |  |  |  |  |  |
| 零件开发验证计划—材料部分
Component ADV Plan - Material test |  |  |  |  |  |  |  |  |  |  |  |  |  |  |  |  |
| 项目号/Project No                    零件号/Part No                      零件名称/Part Name                        供应商/Supplier                    . |  |  |  |  |  |  |  |  |  |  |  |  |  |  |  |  |
| 序号 | 零件名称 | 材料牌号/名称 | ADV试验条目编号 | ADV试验条目 | ADV试验子条目 | 要求/限值 | 技术要求/协议编号 | 技术要求/协议名称 | 试验规范编号 | 试验规范名称 | 分析/试验地点/单位 | 试验样件数量 | 分析/认证类型 | 试验开始时间 | 试验结束时间 | 备注 |
| 1 | 车顶内饰总成 | 面料+PU板+无纺布+玻毡 | FF-220608-000239 | / | / | / | / | / | / | / | 第三方实验室 | 3 | PV |  |  |  |
| 1.1 | 车顶内饰 | 总成 | FF-220406-000818 | 耐霉菌试验 | 耐霉菌试验 | 在试验中或试验后样件都不能有可厌气味和霉变现象产生。 | SMTC 9 433 001-2019（V3） | 车顶内饰总成技术要求和实验方法 | SMTC 5 400 070-2021（V3） | 非金属材料耐霉菌性的实验方法 | 第三方实验室 | 3 | PV |  |  |  |
| 1.2 | 车顶内饰 | 总成 | FF-220406-000830 | 碾压粘结强度 | 碾压粘结强度 | 1）.≥17N/50mm或基材破坏； 2）.环境交变后≥12N/50mm或基材破坏；8周期 3）.热存储后≥12N/50mm或基材破坏；100℃/24h  | SMTC 9 433 001-2019（V3） | 车顶内饰总成技术要求和实验方法 | SMTC 5 400 170-2022（V2） | 复合粘结强度 | 第三方实验室 | 3 | PV |  |  |  |
| 1.3 | 车顶内饰 | 总成 | FF-220406-000680 | 汽车零件耐气候交变试验 | 气候交变（方法B） | 试验结束24小时后 1）车顶：在稳定的环境温度下车顶不得有褪色，可厌气味、起泡，面料突起或影响整车装配的尺寸变化，在装车状态下，检查与A柱，B柱的配合间隙，Z向平视无看穿，Y向离缝变化量不大于1mm，与C柱的配合间隙，Z向平视无看穿，Y向离缝变化了不大于2.5mm。；2）车顶内饰件（含附件）：在稳定的环境温度下车顶不得有褪色，可厌气味、起泡，面料突起或影响整车装配的尺寸变化，且分零件（如间隔块、毛毡、夹头等）无脱落现象产生。8周期
3）标签：标签无起皱、鼓包、脱落、粉化、变色、褪色等不良现象。 | SMTC 9 433 001-2019（V3） | 车顶内饰总成技术要求和实验方法 | SMTC 5 400 005-2024（V4） | 整车及零部件耐气候交变试验 | 第三方实验室 | 3 | PV |  |  |  |
| 1.4 | 车顶内饰 | 总成 | FF-220406-000616 | 耐环境存放 | 高温存放 | 1）试验结束放置24小时后，总成件上无面料的局部剥落、形成气泡和鼓包，渗色，弯边明显变平等缺陷。100℃/24h
2）标签：标签无起皱、鼓包、脱落、粉化、变色、褪色等不良现象。 | SMTC 9 433 001-2019（V3） | 车顶内饰总成技术要求和实验方法 | / | / | 第三方实验室 | 3 | PV |  |  | 带警告标签存放 |
| 1.5 | 车顶内饰 | 总成 | FF-220406-000684 | 内饰材料光照测试 | 耐光色牢度（X周期） | 灰度等级≥4级，按照EN20105-A02不允许有色变。2周期 | SMTC 9 433 001-2019（V3） | 车顶内饰总成技术要求和实验方法 | SMTC 5 400 003-2025（V5） | 非金属材料  用于乘客舱内部零件的光照试验 | 第三方实验室 | 3 | PV |  |  |  |
| 1.6 | 车顶内饰 | 总成 | FF-220402-000157 | 汽车内饰材料的燃烧特性 | 燃烧特性/mm/min | ≤100mm/min | SMTC 9 433 001-2019（V3） | 车顶内饰总成技术要求和实验方法 | GB 8410-2006 | 汽车内饰材料的燃烧特性 | 第三方实验室 | 3 | PV |  |  |  |
| 1.7 | 车顶内饰 | 总成 | FF-220402-000187 | 内饰材料及零件总碳散发量 | 总碳散发 | ≤50 μgC/g      | SMTC 5 300 004-2021（V5） | 轿车内饰零件及材料散发性能技术要求 | SMTC 5 400 009-2017（V2） | 轿车内饰零件及材料总碳挥发量测定方法 | 第三方实验室 | 3 | PV |  |  |  |
| 1.8 | 车顶内饰 | 总成 | FF-220402-000185 | 内饰材料及零件雾翳 | 冷凝组份 | ≤2mg    | SMTC 5 300 004-2021（V5） | 轿车内饰零件及材料散发性能技术要求 | SMTC 5 400 010-2019（V3） | 轿车内饰材料及零件雾翳测定方法 | 第三方实验室 | 3 | PV |  |  |  |
| 1.9 | 车顶内饰 | 总成 | FF-220402-000188 | 内饰材料及零件甲醛散发量 | 甲醛含量 | ≤ 5mg/kg | SMTC 5 300 004-2021（V5） | 轿车内饰零件及材料散发性能技术要求 | SMTC 5 400 011-2019（V2） | 轿车内饰零件及材料甲醛释放量的测定方法 | 第三方实验室 | 3 | PV |  |  |  |
| 1.10 | 车顶内饰 | 总成 | FF-220406-000851 | 零件气味 | 零件气味 | 常态、湿态≤3.0级，干态≤3.5级                                                                                                                                                    | SMTC 5 300 004-2021（V5） | 轿车内饰零件及材料散发性能技术要求 | SMTC 5 400 012 | 轿车内饰零件及材料气味性试验方法 | 第三方实验室 | 3 | PV |  |  |  |
| 1.11 | 车顶内饰 | 总成 | FF-220402-000159 | 内饰零件及材料挥发性有机物（VOC） | 苯 | ≦20μg/m3  | SMTC 5 300 004-2021（V5） | 轿车内饰零件及材料散发性能技术要求 | SMTC 5 400 018-2024（V4） | 轿车内零件及材料VOC测试法（袋式法） | 第三方实验室 | 3 | PV |  |  |  |
| 1.12 | 车顶内饰 | 总成 | FF-220402-000160 | 内饰零件及材料挥发性有机物（VOC） | 甲苯 | ≦100μg/m3 | SMTC 5 300 004-2021（V5） | 轿车内饰零件及材料散发性能技术要求 | SMTC 5 400 018-2024（V4） | 轿车内零件及材料VOC测试法（袋式法） | 第三方实验室 | 3 | PV |  |  |  |
| 1.13 | 车顶内饰 | 总成 | FF-220402-000161 | 内饰零件及材料挥发性有机物（VOC） | 二甲苯 | ≦200μg/m3 | SMTC 5 300 004-2021（V5） | 轿车内饰零件及材料散发性能技术要求 | SMTC 5 400 018-2024（V4） | 轿车内零件及材料VOC测试法（袋式法） | 第三方实验室 | 3 | PV |  |  |  |
| 1.14 | 车顶内饰 | 总成 | FF-220402-000162 | 内饰零件及材料挥发性有机物（VOC） | 乙苯 | ≦100μg/m3 | SMTC 5 300 004-2021（V5） | 轿车内饰零件及材料散发性能技术要求 | SMTC 5 400 018-2024（V4） | 轿车内零件及材料VOC测试法（袋式法） | 第三方实验室 | 3 | PV |  |  |  |
| 1.15 | 车顶内饰 | 总成 | FF-220402-000163 | 内饰零件及材料挥发性有机物（VOC） | 苯乙烯 | ≦50μg/m3 | SMTC 5 300 004-2021（V5） | 轿车内饰零件及材料散发性能技术要求 | SMTC 5 400 018-2024（V4） | 轿车内零件及材料VOC测试法（袋式法） | 第三方实验室 | 3 | PV |  |  |  |
| 1.16 | 车顶内饰 | 总成 | FF-220402-000164 | 内饰零件及材料挥发性有机物（VOC） | 甲醛 | ≦120μg/m3 | SMTC 5 300 004-2021（V5） | 轿车内饰零件及材料散发性能技术要求 | SMTC 5 400 018-2024（V4） | 轿车内零件及材料VOC测试法（袋式法） | 第三方实验室 | 3 | PV |  |  |  |
| 1.17 | 车顶内饰 | 总成 | FF-220402-000165 | 内饰零件及材料挥发性有机物（VOC） | 乙醛 | ≦80μg/m3 | SMTC 5 300 004-2021（V5） | 轿车内饰零件及材料散发性能技术要求 | SMTC 5 400 018-2024（V4） | 轿车内零件及材料VOC测试法（袋式法） | 第三方实验室 | 3 | PV |  |  |  |
| 1.18 | 车顶内饰 | 总成 | FF-220402-000166 | 内饰零件及材料挥发性有机物（VOC） | 丙烯醛 | ≦10μg/m3  | SMTC 5 300 004-2021（V5） | 轿车内饰零件及材料散发性能技术要求 | SMTC 5 400 018-2024（V4） | 轿车内零件及材料VOC测试法（袋式法） | 第三方实验室 | 3 | PV |  |  |  |
| 1.19 | 车顶内饰 | 总成 | FF-220608-000143 | 内饰零件及材料挥发性有机物（VOC） | 丙酮 | ≤200μg/m3  | SMTC 5 300 004-2021（V5） | 轿车内饰零件及材料散发性能技术要求 | SMTC 5 400 018-2024（V4） | 轿车内零件及材料VOC测试法（袋式法） | 第三方实验室 | 3 | PV |  |  |  |
| 1.20 | 车顶内饰 | 总成 | FF-220608-000144 | 内饰零件及材料挥发性有机物（VOC） | TVOC | ≤7500μg/m3  | SMTC 5 300 004-2021（V5） | 轿车内饰零件及材料散发性能技术要求 | SMTC 5 400 018-2024（V4） | 轿车内零件及材料VOC测试法（袋式法） | 第三方实验室 | 3 | PV |  |  |  |
| 1.21 | 车顶内饰 | 总成 | FF-220406-000650 | 汽车零部件有害物质 | ELV检测 | 按SMTC 5 500 001执行 | SMTC 5 500 001-2019(V5) | 汽车零件和材料中禁用/限用危险物质 | SMTC 5 500 001-2025（V8） | 汽车零件和材料中禁用/限用危险物质 | 第三方实验室 | 3 | PV |  |  |  |
| 1.22 | 车顶内饰 | 总成 | FF-220406-000702 | 颜色色差 | 颜色色差的仪器测量 | 高配xxx | SMTC 5 400 002-2013(V3) | 汽车内饰零件颜色评定 | GB/T 7921-2009 | 仪器测量装饰表面的颜色色差 | 第三方实验室 | 3 | PV |  |  |  |
| 1.23 | 车顶内饰 | 总成 | FF-220406-000702 | 颜色色差 | 颜色色差的仪器测量 | 高配xxx | SMTC 5 400 002-2013(V3) | 汽车内饰零件颜色评定 | GB/T 7921-2009 | 仪器测量装饰表面的颜色色差 | 第三方实验室 | 3 | PV |  |  |  |
| 1.24 | 车顶内饰 | 总成 | FF-220406-000702 | 颜色色差 | 颜色色差的仪器测量 | 低配xxx | SMTC 5 400 002-2013(V3) | 汽车内饰零件颜色评定 | GB/T 7921-2009 | 仪器测量装饰表面的颜色色差 | 第三方实验室 | 3 | PV |  |  |  |
| 1.25 | 车顶内饰 | 总成 | FF-220406-000702 | 颜色色差 | 颜色色差的仪器测量 | 低配xxx | SMTC 5 400 002-2013(V3) | 汽车内饰零件颜色评定 | GB/T 7921-2009 | 仪器测量装饰表面的颜色色差 | 第三方实验室 | 3 | PV |  |  |  |
| 2 | 骨架 | PU+GF基材 | FF-220406-000807 | 织物、皮革厚度 | 厚度 | 顶棚骨架大面满足：5（±10%）mm | SMTC 5 330 007-2019（V4）  | 汽车内饰用车顶骨架的材料性能 | GB/T 3820-1997 | 纺织品和纺织制品厚度的测定 | 第三方实验室 | 3 | PV |  |  |  |
| 2.1 | 骨架 | PU+GF基材 | FF-220406-000805 | 织物、皮革克重 | 克重 | 顶棚骨架大面满足：600（±10%）g/m2 | SMTC 5 330 007-2019（V4）  | 汽车内饰用车顶骨架的材料性能 | GB/T 4669-2008 | 纺织品机织物单位长度质量和单位面积质量的测定 | 第三方实验室 | 3 | PV |  |  |  |
| 2.2 | 骨架 | PU+GF基材 | FF-220406-000829 | 剥离强度 | 剥离强度 | 供货态\高温\环境存放后≥10N或者PU发泡撕裂 | SMTC 5 330 007-2019（V4）  | 汽车内饰用车顶骨架的材料性能 | SMTC 5 400 041-2022（V2） | 剥离强度 | 第三方实验室 | 3 | PV |  |  |  |
| 2.3 | 骨架 | PU+GF基材 | FF-220406-000834 | 车顶材料绕曲强度 | 车顶材料绕曲强度 | ≥1.8MPa | SMTC 5 330 007-2019（V4）  | 汽车内饰用车顶骨架的材料性能 | SMTC 3 433 001-2011（V1） | 车顶内饰及相似零部件的绕曲强度试验方法 | 第三方实验室 | 3 | PV |  |  |  |
| 2.4 | 骨架 | PU+GF基材 | FF-220406-000835 | 顶饰及类似零件承压后压痕硬度和回弹性 | 顶饰及类似零件承压后压痕硬度和回弹性 | W≥80N，回弹率≥50%（24h） | SMTC 5 330 007-2019（V4）  | 汽车内饰用车顶骨架的材料性能 | SMTC 3 433 002-2011（V1） | 顶饰及类似零件承压后压痕硬度和回弹性的检测方法 | 第三方实验室 | 3 | PV |  |  |  |
| 2.5 | 骨架 | PU+GF基材 | FF-220402-000157 | 汽车内饰材料的燃烧特性 | 燃烧特性/mm/min | ≤100mm/min | SMTC 5 330 007-2019（V4）  | 汽车内饰用车顶骨架的材料性能 | GB 8410-2006 | 汽车内饰材料的燃烧特性 | 第三方实验室 | 3 | PV |  |  |  |
| 3 | 针织面料+软泡
WWS白沙杏 | PET针织面料+聚酯海绵 | FF-220406-000806 | 织物、皮革厚度 | 厚度 | 3.5±0.2mm | SMTC 5 330 001-2021（V8)   | 织物面料技术要求 | ISO 5084:1996 | Textiles — Determination of thickness of textiles and textile products | 第三方实验室 | 3 | PV |  |  |  |
| 3.1 | 针织面料+软泡
WWS白沙杏 | PET针织面料+聚酯海绵 | FF-220406-000805 | 织物、皮革克重 | 克重 | ≥240g/m2 | SMTC 5 330 001-2021（V8)   | 织物面料技术要求 | GB/T 4669-2008 | 纺织品机织物单位长度质量和单位面积质量的测定 | 第三方实验室 | 3 | PV |  |  |  |
| 3.2 | 针织面料+软泡
WWS白沙杏 | PET针织面料+聚酯海绵 | FF-220406-000702 | 颜色色差 | 颜色色差的仪器测量 | 颜色：WWS白沙杏 | SMTC 5 400 002-2013(V3) | 汽车内饰零件颜色评定 | GB/T 7921-2009 | 仪器测量装饰表面的颜色色差 | 第三方实验室 | 3 | PV |  |  |  |
| 3.3 | 针织面料+软泡
WWS白沙杏 | PET针织面料+聚酯海绵 | FF-220406-000788 | 织物、皮革拉伸性能 | 拉伸强度 | 纵向≥150N横向≥250N  | SMTC 5 330 001-2021（V8)   | 织物面料技术要求 | SMTC 5 400 078-2021（V2） | 纺织材料的断裂负荷和断裂伸长率 | 第三方实验室 | 3 | PV |  |  |  |
| 3.4 | 针织面料+软泡
WWS白沙杏 | PET针织面料+聚酯海绵 | FF-220406-000790 | 织物、皮革撕裂性能 | 撕破强力 | 经向≥50N 纬向≥50N   | SMTC 5 330 001-2021（V8)   | 织物面料技术要求 | GB/T 3917.3-2009 | 纺织品 织物撕破性能 第3部分：梯形试样撕破强力的测定 | 第三方实验室 | 3 | PV |  |  |  |
| 3.5 | 针织面料+软泡
WWS白沙杏 | PET针织面料+聚酯海绵 | FF-220406-000612 | 油漆耐磨试验 | CROCKMETER耐磨试验-干磨 | 干磨/Dry≥4-5级   | SMTC 5 330 001-2021（V8)   | 织物面料技术要求 | ISO 105-X12 | 纺织品色牢度试验部分 | 第三方实验室 | 3 | PV |  |  |  |
| 3.6 | 针织面料+软泡
WWS白沙杏 | PET针织面料+聚酯海绵 | FF-220406-000613 | 油漆耐磨试验 | CROCKMETER耐磨试验-湿磨 | 湿磨/Wet≥4-5级 | SMTC 5 330 001-2021（V8)   | 织物面料技术要求 | ISO 105-X12 | 纺织品色牢度试验部分 | 第三方实验室 | 3 | PV |  |  |  |
| 3.7 | 针织面料+软泡
WWS白沙杏 | PET针织面料+聚酯海绵 | FF-220406-000799 | 纺织品织物耐磨性马丁代尔法的测定 | 纺织品织物耐磨性马丁代尔法的测定 | 磨损面：10000次，无断纱 10000cycle,No break for yarn 色牢度：10000次≥3级 | SMTC 5 330 001-2021（V8)   | 织物面料技术要求 | ISO 12947-2:2016 | Textiles — Determination of the abrasion resistance of fabrics by the Martindale method — Part2：Determination of specimenbreakdown | 第三方实验室 | 3 | PV |  |  |  |
| 3.8 | 针织面料+软泡
WWS白沙杏 | PET针织面料+聚酯海绵 | FF-220406-000829 | 剥离强度 | 剥离强度 | 1、顶饰/headliner：≥10N,或海绵撕裂 | SMTC 5 330 001-2021（V8)   | 织物面料技术要求 | SMTC 5 400 041-2022（V2） | 剥离强度 | 第三方实验室 | 3 | PV |  |  |  |
| 3.9 | 针织面料+软泡
WWS白沙杏 | PET针织面料+聚酯海绵 | FF-220406-000786 | 静态和残余伸长率 | 静态延伸率 | 负载50N*30min，纵向≥20%横向≥12% | SMTC 5 330 001-2021（V8)   | 织物面料技术要求 | SMTC 5 400 031-2021（V3) | 非金属扁平制品静态伸长和残余伸长的测定 | 第三方实验室 | 3 | PV |  |  |  |
| 3.10 | 针织面料+软泡
WWS白沙杏 | PET针织面料+聚酯海绵 | FF-220801-000005 | 薄片状塑料材料和纺织品的尺寸稳定性试验 | 尺寸收缩-高温 | 干态/Wet≤1.5%     | SMTC 5 330 001-2021（V8)   | 织物面料技术要求 | SMTC 5 400 055-2022（V2） | 薄片状塑料材料和纺织品的尺寸稳定性 | 第三方实验室 | 3 | PV |  |  |  |
| 3.11 | 针织面料+软泡
WWS白沙杏 | PET针织面料+聚酯海绵 | FF-220406-000812 | 尺寸稳定性 | 尺寸收缩-湿 | 湿态/Wet≤1.5%     | SMTC 5 330 001-2021（V8)   | 织物面料技术要求 | SMTC 5 400 057-2021（V2） | 纺织物的湿收缩 | 第三方实验室 | 3 | PV |  |  |  |
| 3.12 | 针织面料+软泡
WWS白沙杏 | PET针织面料+聚酯海绵 | FF-220406-000684 | 内饰材料光照测试 | 耐光色牢度（X周期） | 1周期灰度等级≥4级 2周期灰度等级≥4级 。2周期 | SMTC 5 330 001-2021（V8)   | 织物面料技术要求 | SMTC 5 400 003-2025（V5） | 非金属材料  用于乘客舱内部零件的光照试验 | 第三方实验室 | 3 | PV |  |  |  |
| 3.13 | 针织面料+软泡
WWS白沙杏 | PET针织面料+聚酯海绵 | FF-220406-000822 | 防污和耐清洁剂能力 | 防污和耐清洁剂能力 | ISO 105-A03 灰度等级≥4级 主观评估≥6级       | SMTC 5 330 001-2021（V8)   | 织物面料技术要求 | SMTC 5 400 241-2022（V2） | 汽车材料防污和耐清洁剂能力 | 第三方实验室 | 3 | PV |  |  |  |
| 3.14 | 针织面料+软泡
WWS白沙杏 | PET针织面料+聚酯海绵 | FF-220406-000820 | 耐汗液试验 | 耐汗液试验 | 灰度等级≥4级    | SMTC 5 330 001-2021（V8)   | 织物面料技术要求 | SMTC 5 400 052-2022（V3） | 装饰材料的颜色耐汗液试验 | 第三方实验室 | 3 | PV |  |  |  |
| 3.15 | 针织面料+软泡
WWS白沙杏 | PET针织面料+聚酯海绵 | FF-220406-000821 | 抗水渍 | 抗水渍 | ISO 105-A02 灰度等级≥4级   | SMTC 5 330 001-2021（V8)   | 织物面料技术要求 | SMTC 5 400 054-2022（V2） | 装饰织物的水渍评估 | 第三方实验室 | 3 | PV |  |  |  |
| 3.16 | 针织面料+软泡
WWS白沙杏 | PET针织面料+聚酯海绵 | FF-220406-000823 | 织物透气性 | 织物透气性 | ≥75L/Min/100cm2  | SMTC 5 330 001-2021（V8)   | 织物面料技术要求 | ISO 9237:1995 | 织物透气性的测定 | 第三方实验室 | 3 | PV |  |  |  |
| 3.17 | 针织面料+软泡 | PET针织面料+聚酯海绵 | FF-220402-000157 | 汽车内饰材料的燃烧特性 | 燃烧特性/mm/min | ≤100mm/min  | SMTC 5 400 008-2015(V3) | 汽车内饰材料的燃烧特性 | GB 8410-2006 | 汽车内饰材料的燃烧特性 | 第三方实验室 | 3 | PV |  |  |  |
| 3.18 | 针织面料+软泡
WWS白沙杏 | PET针织面料+聚酯海绵 | FF-220402-000187 | 内饰材料及零件总碳散发量 | 总碳散发 | ≤50 μgC/g      | SMTC 5 300 004-2023（V6） | 轿车内饰材料散发性能技术要求 | SMTC 5 400 009-2017（V2） | 轿车内饰零件及材料总碳挥发量测定方法 | 第三方实验室 | 3 | PV |  |  |  |
| 3.19 | 针织面料+软泡
WWS白沙杏 | PET针织面料+聚酯海绵 | FF-220402-000185 | 内饰材料及零件雾翳 | 冷凝组份 | ≤2mg         | SMTC 5 300 004-2023（V6） | 轿车内饰材料散发性能技术要求 | SMTC 5 400 010-2019（V3） | 轿车内饰材料及零件雾翳测定方法 | 第三方实验室 | 3 | PV |  |  |  |
| 3.20 | 针织面料+软泡
WWS白沙杏 | PET针织面料+聚酯海绵 | FF-220402-000188 | 内饰材料及零件甲醛散发量 | 甲醛含量 | ≤ 5μg/g    | SMTC 5 300 004-2023（V6） | 轿车内饰材料散发性能技术要求 | SMTC 5 400 011-2019（V2） | 轿车内饰零件及材料甲醛释放量的测定方法 | 第三方实验室 | 3 | PV |  |  |  |
| 3.21 | 针织面料+软泡
WWS白沙杏 | PET针织面料+聚酯海绵 | FF-220406-000851 | 零件气味 | 零件气味 | 常态、湿态≤3.0级，干态≤3.5级                                                                                                                                                     | SMTC 5 300 004-2023（V6） | 轿车内饰材料散发性能技术要求 | SMTC 5 400 012 | 轿车内饰零件及材料气味性试验方法 | 第三方实验室 | 3 | PV |  |  |  |
| 3.22 | 针织面料+软泡
WWS白沙杏 | PET针织面料+聚酯海绵 | FF-220406-000825 | 机织和针织织物弓纬及纬斜的标准测试方法 | 机织和针织织物弓纬及纬斜的标准测试方法 | 没有花型的面料，最大允许5.0% | SMTC 5 330 001-2021（V8)   | 织物面料技术要求 | ASTM D3882-2008（2016e1) | 机织物/针织物的纬斜测定方法 | 第三方实验室 | 3 | PV |  |  |  |
| 3.23 | 针织面料+软泡
WWS白沙杏 | PET针织面料+聚酯海绵 | FF-220402-000159 | 内饰零件及材料挥发性有机物（VOC） | 苯 | 苯 ≤10 μg/m3   | SMTC 5 300 004-2023（V8） | 轿车内饰零件及材料散发性能技术要求 | SMTC 5 400 018-2024（V4） | 轿车内零件及材料VOC测试法（袋式法） | 第三方实验室 | 3 | PV |  |  |  |
| 3.24 | 针织面料+软泡
WWS白沙杏 | PET针织面料+聚酯海绵 | FF-220402-000160 | 内饰零件及材料挥发性有机物（VOC） | 甲苯 |  甲苯 ≤150 μg/m3    | SMTC 5 300 004-2023（V8） | 轿车内饰零件及材料散发性能技术要求 | SMTC 5 400 018-2024（V4） | 轿车内零件及材料VOC测试法（袋式法） | 第三方实验室 | 3 | PV |  |  |  |
| 3.25 | 针织面料+软泡
WWS白沙杏 | PET针织面料+聚酯海绵 | FF-220402-000162 | 内饰零件及材料挥发性有机物（VOC） | 乙苯 | 乙苯 ≤ 120 μg/m3     | SMTC 5 300 004-2023（V8） | 轿车内饰零件及材料散发性能技术要求 | SMTC 5 400 018-2024（V4） | 轿车内零件及材料VOC测试法（袋式法） | 第三方实验室 | 3 | PV |  |  |  |
| 3.26 | 针织面料+软泡
WWS白沙杏 | PET针织面料+聚酯海绵 | FF-220402-000161 | 内饰零件及材料挥发性有机物（VOC） | 二甲苯 | 二甲苯 ≤150 μg/m3      | SMTC 5 300 004-2023（V8） | 轿车内饰零件及材料散发性能技术要求 | SMTC 5 400 018-2024（V4） | 轿车内零件及材料VOC测试法（袋式法） | 第三方实验室 | 3 | PV |  |  |  |
| 3.27 | 针织面料+软泡
WWS白沙杏 | PET针织面料+聚酯海绵 | FF-220402-000163 | 内饰零件及材料挥发性有机物（VOC） | 苯乙烯 | 苯乙烯 ≤20 μg/m3       | SMTC 5 300 004-2023（V8） | 轿车内饰零件及材料散发性能技术要求 | SMTC 5 400 018-2024（V4） | 轿车内零件及材料VOC测试法（袋式法） | 第三方实验室 | 3 | PV |  |  |  |
| 3.28 | 针织面料+软泡
WWS白沙杏 | PET针织面料+聚酯海绵 | FF-220402-000164 | 内饰零件及材料挥发性有机物（VOC） | 甲醛 | 甲醛 ≤80 μg/m3       | SMTC 5 300 004-2023（V8） | 轿车内饰零件及材料散发性能技术要求 | SMTC 5 400 018-2024（V4） | 轿车内零件及材料VOC测试法（袋式法） | 第三方实验室 | 3 | PV |  |  |  |
| 3.29 | 针织面料+软泡
WWS白沙杏 | PET针织面料+聚酯海绵 | FF-220402-000165 | 内饰零件及材料挥发性有机物（VOC） | 乙醛 | 乙醛  ≤80 μg/m3       | SMTC 5 300 004-2023（V8） | 轿车内饰零件及材料散发性能技术要求 | SMTC 5 400 018-2024（V4） | 轿车内零件及材料VOC测试法（袋式法） | 第三方实验室 | 3 | PV |  |  |  |
| 3.30 | 针织面料+软泡
WWS白沙杏 | PET针织面料+聚酯海绵 | FF-220402-000166 | 内饰零件及材料挥发性有机物（VOC） | 丙烯醛 | 丙烯醛  ≤20 μg/m3     | SMTC 5 300 004-2023（V8） | 轿车内饰零件及材料散发性能技术要求 | SMTC 5 400 018-2024（V4） | 轿车内零件及材料VOC测试法（袋式法） | 第三方实验室 | 3 | PV |  |  |  |
| 3.31 | 针织面料+软泡
WWS白沙杏 | PET针织面料+聚酯海绵 | FF-220608-000143 | 内饰零件及材料挥发性有机物（VOC） | 丙酮 | 丙酮 ≤150 μg/m3 | SMTC 5 300 004-2023（V8） | 轿车内饰零件及材料散发性能技术要求 | SMTC 5 400 018-2024（V4） | 轿车内零件及材料VOC测试法（袋式法） | 第三方实验室 | 3 | PV |  |  |  |
| 3.32 | 针织面料+软泡
WWS白沙杏 | PET针织面料+聚酯海绵 | FF-220608-000144 | 内饰零件及材料挥发性有机物（VOC） | TVOC | ≤5000μg/m3  | SMTC 5 300 004-2023（V8） | 轿车内饰零件及材料散发性能技术要求 | SMTC 5 400 018-2024（V4） | 轿车内零件及材料VOC测试法（袋式法） | 第三方实验室 | 3 | PV |  |  |  |
| 3.33 | 针织面料+软泡
WWS白沙杏 | PET针织面料+聚酯海绵 | FF-220406-000650 | 汽车零部件有害物质 | ELV检测 | 无有害物质 | SMTC 5 500 001 | 汽车零件和材料中禁用限用危险物质 | SMTC 5 500 001-2025（V8） | 汽车零件和材料中禁用/限用危险物质 | 第三方实验室 | 3 | PV |  |  |  |
| 3.34 | 针织面料+软泡
WWS白沙杏 | PET针织面料+聚酯海绵 | FF-220402-000154 | 红外光谱分析 | 红外光谱分析 | 分别记录面料、海绵 | SMTC 5 330 001-2021（V8) | 织物面料技术要求 | GB/T 6040-2019 | 红外光谱分析方法通则 | 第三方实验室 | 3 | PV |  |  |  |
| 3.35 | 针织面料+软泡
WWS白沙杏 | PET针织面料+聚酯海绵 | FF-220402-000090 | 塑料-差示扫描量热分析 | 玻璃化转变温度/℃ | 分别记录面料、海绵（PU就写PU，写个材质） | SMTC 5 330 001-2021（V8) | 织物面料技术要求 | ISO 11357-2-2020 | 非金属材料及制品差热分析（玻璃化转变温度） | 第三方实验室 | 3 | PV |  |  |  |
| 3.36 | 针织面料+软泡
WWS白沙杏 | PET针织面料+聚酯海绵 | FF-220402-000189 | 塑料及弹性体的裂解气相色谱质谱联用技术 | 裂解色质谱分析 | 提供测试谱图，符合图纸材料种类定义（只记录海绵） | / | / | SMTC 5 400 023-2013（V2） | 裂解色质谱分析试验方法 | 第三方实验室 | 3 | PV |  |  |  |
| 4 | 针织面料+软泡
ZZA黑灰 | PET针织面料+聚酯海绵 | FF-220406-000806 | 织物、皮革厚度 | 厚度 | 3.5±0.2mm | SMTC 5 330 001-2021（V8)   | 织物面料技术要求 | ISO 5084:1996 | Textiles — Determination of thickness of textiles and textile products | 第三方实验室 | 3 | PV |  |  |  |
| 4.1 | 针织面料+软泡
ZZA黑灰 | PET针织面料+聚酯海绵 | FF-220406-000805 | 织物、皮革克重 | 克重 | ≥240g/m2 | SMTC 5 330 001-2021（V8)   | 织物面料技术要求 | GB/T 4669-2008 | 纺织品机织物单位长度质量和单位面积质量的测定 | 第三方实验室 | 3 | PV |  |  |  |
| 4.2 | 针织面料+软泡
ZZA黑灰 | PET针织面料+聚酯海绵 | FF-220406-000702 | 颜色色差 | 颜色色差的仪器测量 | 颜色：ZZA黑灰 | SMTC 5 400 002-2013(V3) | 汽车内饰零件颜色评定 | GB/T 7921-2009 | 仪器测量装饰表面的颜色色差 | 第三方实验室 | 3 | PV |  |  |  |
| 4.3 | 针织面料+软泡
ZZA黑灰 | PET针织面料+聚酯海绵 | FF-220406-000788 | 织物、皮革拉伸性能 | 拉伸强度 | 纵向≥150N横向≥250N  | SMTC 5 330 001-2021（V8)   | 织物面料技术要求 | SMTC 5 400 078-2021（V2） | 纺织材料的断裂负荷和断裂伸长率 | 第三方实验室 | 3 | PV |  |  |  |
| 4.4 | 针织面料+软泡
ZZA黑灰 | PET针织面料+聚酯海绵 | FF-220406-000790 | 织物、皮革撕裂性能 | 撕破强力 | 经向≥50N 纬向≥50N   | SMTC 5 330 001-2021（V8)   | 织物面料技术要求 | GB/T 3917.3-2009 | 纺织品 织物撕破性能 第3部分：梯形试样撕破强力的测定 | 第三方实验室 | 3 | PV |  |  |  |
| 4.5 | 针织面料+软泡
ZZA黑灰 | PET针织面料+聚酯海绵 | FF-220406-000612 | 油漆耐磨试验 | CROCKMETER耐磨试验-干磨 | 干磨/Dry≥4-5级   | SMTC 5 330 001-2021（V8)   | 织物面料技术要求 | ISO 105-X12 | 纺织品色牢度试验部分 | 第三方实验室 | 3 | PV |  |  |  |
| 4.6 | 针织面料+软泡
ZZA黑灰 | PET针织面料+聚酯海绵 | FF-220406-000613 | 油漆耐磨试验 | CROCKMETER耐磨试验-湿磨 | 湿磨/Wet≥4-5级 | SMTC 5 330 001-2021（V8)   | 织物面料技术要求 | ISO 105-X12 | 纺织品色牢度试验部分 | 第三方实验室 | 3 | PV |  |  |  |
| 4.7 | 针织面料+软泡
ZZA黑灰 | PET针织面料+聚酯海绵 | FF-220406-000799 | 纺织品织物耐磨性马丁代尔法的测定 | 纺织品织物耐磨性马丁代尔法的测定 | 磨损面：10000次，无断纱 10000cycle,No break for yarn 色牢度：10000次≥3级 | SMTC 5 330 001-2021（V8)   | 织物面料技术要求 | ISO 12947-2:2016 | Textiles — Determination of the abrasion resistance of fabrics by the Martindale method — Part2：Determination of specimenbreakdown | 第三方实验室 | 3 | PV |  |  |  |
| 4.8 | 针织面料+软泡
ZZA黑灰 | PET针织面料+聚酯海绵 | FF-220406-000829 | 剥离强度 | 剥离强度 | 1、顶饰/headliner：≥10N,或海绵撕裂 | SMTC 5 330 001-2021（V8)   | 织物面料技术要求 | SMTC 5 400 041-2022（V2） | 剥离强度 | 第三方实验室 | 3 | PV |  |  |  |
| 4.9 | 针织面料+软泡
ZZA黑灰 | PET针织面料+聚酯海绵 | FF-220406-000786 | 静态和残余伸长率 | 静态延伸率 | 负载50N*30min，纵向≥20%横向≥12% 
   | SMTC 5 330 001-2021（V8)   | 织物面料技术要求 | SMTC 5 400 031-2021（V3) | 非金属扁平制品静态伸长和残余伸长的测定 | 第三方实验室 | 3 | PV |  |  |  |
| 4.10 | 针织面料+软泡
ZZA黑灰 | PET针织面料+聚酯海绵 | FF-220801-000005 | 薄片状塑料材料和纺织品的尺寸稳定性试验 | 尺寸收缩-高温 | 干态/Wet≤1.5%     | SMTC 5 330 001-2021（V8)   | 织物面料技术要求 | SMTC 5 400 055-2022（V2） | 薄片状塑料材料和纺织品的尺寸稳定性 | 第三方实验室 | 3 | PV |  |  |  |
| 4.11 | 针织面料+软泡
ZZA黑灰 | PET针织面料+聚酯海绵 | FF-220406-000812 | 尺寸稳定性 | 尺寸收缩-湿 | 湿态/Wet≤1.5%     | SMTC 5 330 001-2021（V8)   | 织物面料技术要求 | SMTC 5 400 057-2021（V2） | 纺织物的湿收缩 | 第三方实验室 | 3 | PV |  |  |  |
| 4.12 | 针织面料+软泡
ZZA黑灰 | PET针织面料+聚酯海绵 | FF-220406-000684 | 内饰材料光照测试 | 耐光色牢度（X周期） | 1周期灰度等级≥4级 2周期灰度等级≥4级 。2周期 | SMTC 5 330 001-2021（V8)   | 织物面料技术要求 | SMTC 5 400 003-2025（V5） | 非金属材料  用于乘客舱内部零件的光照试验 | 第三方实验室 | 3 | PV |  |  |  |
| 4.13 | 针织面料+软泡
ZZA黑灰 | PET针织面料+聚酯海绵 | FF-220406-000822 | 防污和耐清洁剂能力 | 防污和耐清洁剂能力 | ISO 105-A03 灰度等级≥4级 主观评估≥6级       | SMTC 5 330 001-2021（V8)   | 织物面料技术要求 | SMTC 5 400 241-2022（V2） | 汽车材料防污和耐清洁剂能力 | 第三方实验室 | 3 | PV |  |  |  |
| 4.14 | 针织面料+软泡
ZZA黑灰 | PET针织面料+聚酯海绵 | FF-220406-000820 | 耐汗液试验 | 耐汗液试验 | 灰度等级≥4级    | SMTC 5 330 001-2021（V8)   | 织物面料技术要求 | SMTC 5 400 052-2022（V3） | 装饰材料的颜色耐汗液试验 | 第三方实验室 | 3 | PV |  |  |  |
| 4.15 | 针织面料+软泡
ZZA黑灰 | PET针织面料+聚酯海绵 | FF-220406-000821 | 抗水渍 | 抗水渍 | ISO 105-A02 灰度等级≥4级   | SMTC 5 330 001-2021（V8)   | 织物面料技术要求 | SMTC 5 400 054-2022（V2） | 装饰织物的水渍评估 | 第三方实验室 | 3 | PV |  |  |  |
| 4.16 | 针织面料+软泡
ZZA黑灰 | PET针织面料+聚酯海绵 | FF-220406-000823 | 织物透气性 | 织物透气性 | ≥75L/Min/100cm2  | SMTC 5 330 001-2021（V8)   | 织物面料技术要求 | ISO 9237:1995 | 织物透气性的测定 | 第三方实验室 | 3 | PV |  |  |  |
| 4.17 | 针织面料+软泡
ZZA黑灰 | PET针织面料+聚酯海绵 | FF-220402-000157 | 汽车内饰材料的燃烧特性 | 燃烧特性/mm/min | ≤100mm/min  | SMTC 5 400 008-2015(V3) | 汽车内饰材料的燃烧特性 | GB 8410-2006 | 汽车内饰材料的燃烧特性 | 第三方实验室 | 3 | PV |  |  |  |
| 4.18 | 针织面料+软泡
ZZA黑灰 | PET针织面料+聚酯海绵 | FF-220402-000187 | 内饰材料及零件总碳散发量 | 总碳散发 | ≤50 μgC/g      | SMTC 5 300 004-2023（V6） | 轿车内饰材料散发性能技术要求 | SMTC 5 400 009-2017（V2） | 轿车内饰零件及材料总碳挥发量测定方法 | 第三方实验室 | 3 | PV |  |  |  |
| 4.19 | 针织面料+软泡
ZZA黑灰 | PET针织面料+聚酯海绵 | FF-220402-000185 | 内饰材料及零件雾翳 | 冷凝组份 | ≤2mg         | SMTC 5 300 004-2023（V6） | 轿车内饰材料散发性能技术要求 | SMTC 5 400 010-2019（V3） | 轿车内饰材料及零件雾翳测定方法 | 第三方实验室 | 3 | PV |  |  |  |
| 4.20 | 针织面料+软泡
ZZA黑灰 | PET针织面料+聚酯海绵 | FF-220402-000188 | 内饰材料及零件甲醛散发量 | 甲醛含量 | ≤ 5μg/g    | SMTC 5 300 004-2023（V6） | 轿车内饰材料散发性能技术要求 | SMTC 5 400 011-2019（V2） | 轿车内饰零件及材料甲醛释放量的测定方法 | 第三方实验室 | 3 | PV |  |  |  |
| 4.21 | 针织面料+软泡
ZZA黑灰 | PET针织面料+聚酯海绵 | FF-220406-000851 | 零件气味 | 零件气味 | 常态、湿态≤3.0级，干态≤3.5级                                                                                                                                                     | SMTC 5 300 004-2023（V6） | 轿车内饰材料散发性能技术要求 | SMTC 5 400 012 | 轿车内饰零件及材料气味性试验方法 | 第三方实验室 | 3 | PV |  |  |  |
| 4.22 | 针织面料+软泡
ZZA黑灰 | PET针织面料+聚酯海绵 | FF-220406-000825 | 机织和针织织物弓纬及纬斜的标准测试方法 | 机织和针织织物弓纬及纬斜的标准测试方法 | 没有花型的面料，最大允许5.0% | SMTC 5 330 001-2021（V8)   | 织物面料技术要求 | ASTM D3882-2008（2016e1) | 机织物/针织物的纬斜测定方法 | 第三方实验室 | 3 | PV |  |  |  |
| 4.23 | 针织面料+软泡
ZZA黑灰 | PET针织面料+聚酯海绵 | FF-220402-000159 | 内饰零件及材料挥发性有机物（VOC） | 苯 | ≦20μg/m3  | SMTC 5 300 004-2023（V8） | 轿车内饰零件及材料散发性能技术要求 | SMTC 5 400 018-2024（V4） | 轿车内零件及材料VOC测试法（袋式法） | 第三方实验室 | 3 | PV |  |  |  |
| 4.24 | 针织面料+软泡
ZZA黑灰 | PET针织面料+聚酯海绵 | FF-220402-000160 | 内饰零件及材料挥发性有机物（VOC） | 甲苯 | ≦100μg/m3 | SMTC 5 300 004-2023（V8） | 轿车内饰零件及材料散发性能技术要求 | SMTC 5 400 018-2024（V4） | 轿车内零件及材料VOC测试法（袋式法） | 第三方实验室 | 3 | PV |  |  |  |
| 4.25 | 针织面料+软泡
ZZA黑灰 | PET针织面料+聚酯海绵 | FF-220402-000162 | 内饰零件及材料挥发性有机物（VOC） | 乙苯 | ≦50μg/m3 | SMTC 5 300 004-2023（V8） | 轿车内饰零件及材料散发性能技术要求 | SMTC 5 400 018-2024（V4） | 轿车内零件及材料VOC测试法（袋式法） | 第三方实验室 | 3 | PV |  |  |  |
| 4.26 | 针织面料+软泡
ZZA黑灰 | PET针织面料+聚酯海绵 | FF-220402-000161 | 内饰零件及材料挥发性有机物（VOC） | 二甲苯 | ≦100μg/m3 | SMTC 5 300 004-2023（V8） | 轿车内饰零件及材料散发性能技术要求 | SMTC 5 400 018-2024（V4） | 轿车内零件及材料VOC测试法（袋式法） | 第三方实验室 | 3 | PV |  |  |  |
| 4.27 | 针织面料+软泡
ZZA黑灰 | PET针织面料+聚酯海绵 | FF-220402-000163 | 内饰零件及材料挥发性有机物（VOC） | 苯乙烯 | ≦50μg/m3 | SMTC 5 300 004-2023（V8） | 轿车内饰零件及材料散发性能技术要求 | SMTC 5 400 018-2024（V4） | 轿车内零件及材料VOC测试法（袋式法） | 第三方实验室 | 3 | PV |  |  |  |
| 4.28 | 针织面料+软泡
ZZA黑灰 | PET针织面料+聚酯海绵 | FF-220402-000164 | 内饰零件及材料挥发性有机物（VOC） | 甲醛 | ≦100μg/m3 | SMTC 5 300 004-2023（V8） | 轿车内饰零件及材料散发性能技术要求 | SMTC 5 400 018-2024（V4） | 轿车内零件及材料VOC测试法（袋式法） | 第三方实验室 | 3 | PV |  |  |  |
| 4.29 | 针织面料+软泡
ZZA黑灰 | PET针织面料+聚酯海绵 | FF-220402-000165 | 内饰零件及材料挥发性有机物（VOC） | 乙醛 | ≦50μg/m3 | SMTC 5 300 004-2023（V8） | 轿车内饰零件及材料散发性能技术要求 | SMTC 5 400 018-2024（V4） | 轿车内零件及材料VOC测试法（袋式法） | 第三方实验室 | 3 | PV |  |  |  |
| 4.30 | 针织面料+软泡
ZZA黑灰 | PET针织面料+聚酯海绵 | FF-220402-000166 | 内饰零件及材料挥发性有机物（VOC） | 丙烯醛 | ≦10μg/m3  | SMTC 5 300 004-2023（V8） | 轿车内饰零件及材料散发性能技术要求 | SMTC 5 400 018-2024（V4） | 轿车内零件及材料VOC测试法（袋式法） | 第三方实验室 | 3 | PV |  |  |  |
| 4.31 | 针织面料+软泡
ZZA黑灰 | PET针织面料+聚酯海绵 | FF-220608-000143 | 内饰零件及材料挥发性有机物（VOC） | 丙酮 | ≤100μg/m3  | SMTC 5 300 004-2023（V8） | 轿车内饰零件及材料散发性能技术要求 | SMTC 5 400 018-2024（V4） | 轿车内零件及材料VOC测试法（袋式法） | 第三方实验室 | 3 | PV |  |  |  |
| 4.32 | 针织面料+软泡
ZZA黑灰 | PET针织面料+聚酯海绵 | FF-220608-000144 | 内饰零件及材料挥发性有机物（VOC） | TVOC | ≤5000μg/m3  | SMTC 5 300 004-2023（V8） | 轿车内饰零件及材料散发性能技术要求 | SMTC 5 400 018-2024（V4） | 轿车内零件及材料VOC测试法（袋式法） | 第三方实验室 | 3 | PV |  |  |  |
| 4.33 | 针织面料+软泡
ZZA黑灰 | PET针织面料+聚酯海绵 | FF-220406-000650 | 汽车零部件有害物质 | ELV检测 | 无有害物质 | SMTC 5 500 001 | 汽车零件和材料中禁用限用危险物质 | SMTC 5 500 001-2025（V8） | 汽车零件和材料中禁用/限用危险物质 | 第三方实验室 | 3 | PV |  |  |  |
| 4.34 | 针织面料+软泡
ZZA黑灰 | PET针织面料+聚酯海绵 | FF-220402-000154 | 红外光谱分析 | 红外光谱分析 | 分别记录面料、海绵 | SMTC 5 330 001-2021（V8) | 织物面料技术要求 | GB/T 6040-2019 | 红外光谱分析方法通则 | 第三方实验室 | 3 | PV |  |  |  |
| 4.35 | 针织面料+软泡
ZZA黑灰 | PET针织面料+聚酯海绵 | FF-220402-000090 | 塑料-差示扫描量热分析 | 玻璃化转变温度/℃ | 分别记录面料、海绵（PU就写PU，写个材质） | SMTC 5 330 001-2021（V8) | 织物面料技术要求 | ISO 11357-2-2020 | 非金属材料及制品差热分析（玻璃化转变温度） | 第三方实验室 | 3 | PV |  |  |  |
| 4.36 | 针织面料+软泡
ZZA黑灰 | PET针织面料+聚酯海绵 | FF-220402-000189 | 塑料及弹性体的裂解气相色谱质谱联用技术 | 裂解色质谱分析 | 提供测试谱图，符合图纸材料种类定义（只记录海绵） | / | / | SMTC 5 400 023-2013（V2） | 裂解色质谱分析试验方法 | 第三方实验室 | 3 | PV |  |  |  |
| 5 | 仿麂皮面料
ZZH(黑色麂皮) | 仿麂皮面料 | FF-220406-000850 | 色差/光泽度测试 | 零部件色差/光泽度测试 | 按图纸及SMTC 5 400 002要求 | SMTC 5 330 014-2014(V4) | 汽车车内饰材料 | SMTC 5 400 002 | 汽车内饰零件颜色评定 | 第三方实验室 | 3 | PV |  |  |  |
| 5.1 | 仿麂皮面料
ZZH(黑色麂皮) | 仿麂皮面料 | FF-220402-000157 | 汽车内饰材料的燃烧特性 | 燃烧特性/mm/min | ＜100 mm/min | SMTC 5 400 008-2019(V4) | 汽车内饰材料的燃烧特性 | GB 8410-2006 | 汽车内饰材料的燃烧特性 | 第三方实验室 | 3 | PV |  |  |  |
| 5.2 | 仿麂皮面料
ZZH(黑色麂皮) | 仿麂皮面料 | FF-220402-000187 | 内饰材料及零件总碳散发量 | 总碳散发 | ≤30ug/g | SMTC 5 300 004-2021(V5)  | 轿车内饰零件及材料散发性能技术要求 | SMTC 5 400 009-2017（V2） | 轿车内饰零件及材料总碳挥发量测定方法 | 第三方实验室 | 3 | PV |  |  |  |
| 5.3 | 仿麂皮面料
ZZH(黑色麂皮) | 仿麂皮面料 | FF-220402-000185 | 内饰材料及零件雾翳 | 冷凝组份 | ≤2.0mg | SMTC 5 300 004-2021(V5)  | 轿车内饰零件及材料散发性能技术要求 | SMTC 5 400 010-2019（V3） | 轿车内饰材料及零件雾翳测定方法 | 第三方实验室 | 3 | PV |  |  |  |
| 5.4 | 仿麂皮面料
ZZH(黑色麂皮) | 仿麂皮面料 | FF-220402-000188 | 内饰材料及零件甲醛散发量 | 甲醛含量 | ≤3ug/g | SMTC 5 300 004-2021(V5)  | 轿车内饰零件及材料散发性能技术要求 | SMTC 5 400 011-2019（V2） | 轿车内饰零件及材料甲醛释放量的测定方法 | 第三方实验室 | 3 | PV |  |  |  |
| 5.5 | 仿麂皮面料
ZZH(黑色麂皮) | 仿麂皮面料 | FF-220406-000851 | 零件气味 | 零件气味 | 常态 ≤3.0
干态（条件3） ≤3.5 | SMTC 5 300 004-2021(V5)  | 轿车内饰零件及材料散发性能技术要求 | SMTC 5 400 012 | 轿车内饰零件及材料气味性试验方法 | 第三方实验室 | 3 | PV |  |  |  |
| 5.6 | 仿麂皮面料
ZZH(黑色麂皮) | 仿麂皮面料 | FF-220406-000684 | 内饰材料光照测试 | 耐光色牢度（X周期） | 2周期
色牢度等级≥4级,不允许有色调变化。 | SMTC 5 330 047-2023(V1) | 内饰零件仿麂皮材料要求 | SMTC 5 400 003-2025（V5） | 非金属材料  用于乘客舱内部零件的光照试验 | 第三方实验室 | 3 | PV |  |  |  |
| 5.7 | 仿麂皮面料
ZZH(黑色麂皮) | 仿麂皮面料 | FF-220406-000684 | 内饰材料光照测试 | 耐光色牢度（X周期） | 3周期
色牢度等级≥4级,不允许有色调变化。 | SMTC 5 330 047-2023(V1) | 内饰零件仿麂皮材料要求 | SMTC 5 400 003-2025（V5） | 非金属材料  用于乘客舱内部零件的光照试验 | 第三方实验室 | 3 | PV |  |  |  |
| 5.8 | 仿麂皮面料
ZZH(黑色麂皮) | 仿麂皮面料 | FF-220406-000684 | 内饰材料光照测试 | 耐光色牢度（X周期） | 4周期
色牢度等级≥4级,不允许有色调变化。 | SMTC 5 330 047-2023(V1) | 内饰零件仿麂皮材料要求 | SMTC 5 400 003-2025（V5） | 非金属材料  用于乘客舱内部零件的光照试验 | 第三方实验室 | 3 | PV |  |  |  |
| 5.9 | 仿麂皮面料
ZZH(黑色麂皮) | 仿麂皮面料 | FF-220406-000684 | 内饰材料光照测试 | 耐光色牢度（X周期） | 5周期
色牢度等级≥4级,不允许有色调变化。 | SMTC 5 330 047-2023(V1) | 内饰零件仿麂皮材料要求 | SMTC 5 400 003-2025（V5） | 非金属材料  用于乘客舱内部零件的光照试验 | 第三方实验室 | 3 | PV |  |  |  |
| 5.10 | 仿麂皮面料
ZZH(黑色麂皮) | 仿麂皮面料 | FF-220406-000684 | 内饰材料光照测试 | 耐光色牢度（X周期） | 6周期
色牢度等级≥4级,不允许有色调变化。 | SMTC 5 330 047-2023(V1) | 内饰零件仿麂皮材料要求 | SMTC 5 400 003-2025（V5） | 非金属材料  用于乘客舱内部零件的光照试验 | 第三方实验室 | 3 | PV |  |  |  |
| 5.11 | 仿麂皮面料
ZZH(黑色麂皮) | 仿麂皮面料 | FF-220406-000805 | 织物、皮革克重 | 克重 | 按实测值 | SMTC 5 330 047-2023(V1) | 内饰零件仿麂皮材料要求 | GB/T 4669-2008 | 纺织品机织物单位长度质量和单位面积质量的测定 | 第三方实验室 | 3 | PV |  |  |  |
| 5.12 | 仿麂皮面料
ZZH(黑色麂皮) | 仿麂皮面料 | FF-220406-000806 | 织物、皮革厚度 | 厚度 | 按实测值 | SMTC 5 330 047-2023(V1) | 内饰零件仿麂皮材料要求 | ISO 5084:1996 | Textiles — Determination of thickness of textiles and textile products | 第三方实验室 | 3 | PV |  |  |  |
| 5.13 | 仿麂皮面料
ZZH(黑色麂皮) | 仿麂皮面料 | FF-220406-000788 | 织物、皮革拉伸性能 | 拉伸强度 | 
L：≥200 N/50 mm
B：≥200 N/50 mm | SMTC 5 330 047-2023(V1) | 内饰零件仿麂皮材料要求 | SMTC 5 400 078-2021（V2） | 纺织材料的断裂负荷和断裂伸长率 | 第三方实验室 | 3 | PV |  |  |  |
| 5.14 | 仿麂皮面料
ZZH(黑色麂皮) | 仿麂皮面料 | FF-220406-000788 | 织物、皮革拉伸性能 | 拉伸强度 | 浸水后：
去离子水浸泡2H后，干燥
≥70%的供货态实测值 | SMTC 5 330 047-2023(V1) | 内饰零件仿麂皮材料要求 | SMTC 5 400 078-2021（V2） | 纺织材料的断裂负荷和断裂伸长率 | 第三方实验室 | 3 | PV |  |  |  |
| 5.15 | 仿麂皮面料
ZZH(黑色麂皮) | 仿麂皮面料 | FF-220406-000788 | 织物、皮革拉伸性能 | 拉伸强度 | 光照2周期后
≥70%的供货态实测值 | SMTC 5 330 047-2023(V1) | 内饰零件仿麂皮材料要求 | SMTC 5 400 078-2021（V2） | 纺织材料的断裂负荷和断裂伸长率 | 第三方实验室 | 3 | PV |  |  |  |
| 5.16 | 仿麂皮面料
ZZH(黑色麂皮) | 仿麂皮面料 | FF-220406-000786 | 静态和残余伸长率 | 静态延伸率 | 50N*30min
按实测值 | SMTC 5 330 047-2023(V1) | 内饰零件仿麂皮材料要求 | SMTC 5 400 031-2021（V3) | 非金属扁平制品静态伸长和残余伸长的测定 | 第三方实验室 | 3 | PV |  |  |  |
| 5.17 | 仿麂皮面料
ZZH(黑色麂皮) | 仿麂皮面料 | FF-220406-000787 | 静态和残余伸长率 | 永久延伸率 | 50N*30min
按实测值 | SMTC 5 330 047-2023(V1) | 内饰零件仿麂皮材料要求 | SMTC 5 400 031-2021（V3) | 非金属扁平制品静态伸长和残余伸长的测定 | 第三方实验室 | 3 | PV |  |  |  |
| 5.18 | 仿麂皮面料
ZZH(黑色麂皮) | 仿麂皮面料 | FF-220801-000006 | 薄片状塑料材料和纺织品的尺寸稳定性试验 | 尺寸收缩-环境交变 | SMTC 5 400 005A-50C ≤3% | SMTC 5 330 047-2023(V1) | 内饰零件仿麂皮材料要求 | SMTC 5 400 055-2022（V2） | 薄片状塑料材料和纺织品的尺寸稳定性 | 第三方实验室 | 3 | PV |  |  |  |
| 5.19 | 仿麂皮面料
ZZH(黑色麂皮) | 仿麂皮面料 | FF-220801-000005 | 薄片状塑料材料和纺织品的尺寸稳定性试验 | 尺寸收缩-高温 | 100℃*168h
≤3% | SMTC 5 330 047-2023(V1) | 内饰零件仿麂皮材料要求 | SMTC 5 400 055-2022（V2） | 薄片状塑料材料和纺织品的尺寸稳定性 | 第三方实验室 | 3 | PV |  |  |  |
| 5.20 | 仿麂皮面料
ZZH(黑色麂皮) | 仿麂皮面料 | FF-220608-000239 | / | / | 高温色牢度
110℃*168h≥4级 | SMTC 5 330 047-2023(V1) | 内饰零件仿麂皮材料要求 | / | / | 第三方实验室 | 3 | PV |  |  |  |
| 5.21 | 仿麂皮面料
ZZH(黑色麂皮) | 仿麂皮面料 | FF-220608-000239 | / | / | 高温色牢度
110℃*336h≥4级 | SMTC 5 330 047-2023(V1) | 内饰零件仿麂皮材料要求 | / | / | 第三方实验室 | 3 | PV |  |  |  |
| 5.22 | 仿麂皮面料
ZZH(黑色麂皮) | 仿麂皮面料 | FF-220608-000239 | / | / | 高温色牢度
110℃*504h≥4级 | SMTC 5 330 047-2023(V1) | 内饰零件仿麂皮材料要求 | / | / | 第三方实验室 | 3 | PV |  |  |  |
| 5.23 | 仿麂皮面料
ZZH(黑色麂皮) | 仿麂皮面料 | FF-220608-000239 | / | / | 高温色牢度
100℃*24h≥4级 | SMTC 5 330 047-2023(V1) | 内饰零件仿麂皮材料要求 | / | / | 第三方实验室 | 3 | PV |  |  |  |
| 5.24 | 仿麂皮面料
ZZH(黑色麂皮) | 仿麂皮面料 | FF-220608-000239 | / | / | 高温色牢度
95℃*168h≥4级 | SMTC 5 330 047-2023(V1) | 内饰零件仿麂皮材料要求 | / | / | 第三方实验室 | 3 | PV |  |  |  |
| 5.25 | 仿麂皮面料
ZZH(黑色麂皮) | 仿麂皮面料 | FF-220608-000239 | / | / | 高温色牢度
95℃*336h≥4级 | SMTC 5 330 047-2023(V1) | 内饰零件仿麂皮材料要求 | / | / | 第三方实验室 | 3 | PV |  |  |  |
| 5.26 | 仿麂皮面料
ZZH(黑色麂皮) | 仿麂皮面料 | FF-220608-000239 | / | / | 高温色牢度
95℃*504h≥4级 | SMTC 5 330 047-2023(V1) | 内饰零件仿麂皮材料要求 | / | / | 第三方实验室 | 3 | PV |  |  |  |
| 5.27 | 仿麂皮面料
ZZH(黑色麂皮) | 仿麂皮面料 | FF-220608-000239 | / | / | 高温色牢度
90℃*168h≥4级 | SMTC 5 330 047-2023(V1) | 内饰零件仿麂皮材料要求 | / | / | 第三方实验室 | 3 | PV |  |  |  |
| 5.28 | 仿麂皮面料
ZZH(黑色麂皮) | 仿麂皮面料 | FF-220608-000239 | / | / | 高温色牢度
90℃*336h≥4级 | SMTC 5 330 047-2023(V1) | 内饰零件仿麂皮材料要求 | / | / | 第三方实验室 | 3 | PV |  |  |  |
| 5.29 | 仿麂皮面料
ZZH(黑色麂皮) | 仿麂皮面料 | FF-220608-000239 | / | / | 高温色牢度
90℃*504h≥4级 | SMTC 5 330 047-2023(V1) | 内饰零件仿麂皮材料要求 | / | / | 第三方实验室 | 3 | PV |  |  |  |
| 5.30 | 仿麂皮面料
ZZH(黑色麂皮) | 仿麂皮面料 | FF-220406-000818 | 耐霉菌试验 | 耐霉菌试验 | 40℃*100%RH*336h
高出水面20 mm
要求336h无霉菌生成 | SMTC 5 330 047-2023(V1) | 内饰零件仿麂皮材料要求 | SMTC 5 400 070-2021（V3） | 非金属材料耐霉菌性的实验方法 | 第三方实验室 | 3 | PV |  |  |  |
| 5.31 | 仿麂皮面料
ZZH(黑色麂皮) | 仿麂皮面料 | FF-220406-000799 | 纺织品织物耐磨性马丁代尔法的测定 | 纺织品织物耐磨性马丁代尔法的测定 | 
顶饰、立柱：10000次
颜色变化≥3级，无起毛起球，无破洞 | SMTC 5 330 047-2023(V1) | 内饰零件仿麂皮材料要求 | ISO 12947-2:2016 | Textiles — Determination of the abrasion resistance of fabrics by the Martindale method — Part2：Determination of specimenbreakdown | 第三方实验室 | 3 | PV |  |  |  |
| 5.32 | 仿麂皮面料
ZZH(黑色麂皮) | 仿麂皮面料 | FF-220406-000799 | 纺织品织物耐磨性马丁代尔法的测定 | 纺织品织物耐磨性马丁代尔法的测定 | (光照2周期后)10000次
颜色变化≥3级，无起毛起球，无破洞 | SMTC 5 330 047-2023(V1) | 内饰零件仿麂皮材料要求 | ISO 12947-2:2016 | Textiles — Determination of the abrasion resistance of fabrics by the Martindale method — Part2：Determination of specimenbreakdown | 第三方实验室 | 3 | PV |  |  |  |
| 5.33 | 仿麂皮面料
ZZH(黑色麂皮) | 仿麂皮面料 | FF-220608-000239 | / | / | 沾水褪色≥4/5级
取一个25平方厘米的面料试样，正面用2毫升去离子水润湿。将白色的过滤纸放在上层材料上，然后将它们夹在两块玻璃中间，并用5公斤重的砝码加压1个小时。 | SMTC 5 330 047-2023(V1) | 内饰零件仿麂皮材料要求 | / | / | 第三方实验室 | 3 | PV |  |  |  |
| 5.34 | 仿麂皮面料
ZZH(黑色麂皮) | 仿麂皮面料 | FF-220406-000785 | 摩擦脱色实验 | 摩擦脱色实验 | 干摩10次-色牢度评价ISO 105-A02 沾色评价ISO 105-A03
≥4级 | SMTC 5 330 047-2023(V1) | 内饰零件仿麂皮材料要求 | ISO 105-X12 | Textile-Tests for colourfastness-Part X12 Colour:fastness to rubbing | 第三方实验室 | 3 | PV |  |  |  |
| 5.35 | 仿麂皮面料
ZZH(黑色麂皮) | 仿麂皮面料 | FF-220406-000785 | 摩擦脱色实验 | 摩擦脱色实验 |  湿摩10次-色牢度评价ISO 105-A02 沾色评价ISO 105-A03
≥4级 | SMTC 5 330 047-2023(V1) | 内饰零件仿麂皮材料要求 | ISO 105-X12 | Textile-Tests for colourfastness-Part X12 Colour:fastness to rubbing | 第三方实验室 | 3 | PV |  |  |  |
| 5.36 | 仿麂皮面料
ZZH(黑色麂皮) | 仿麂皮面料 | FF-220406-000785 | 摩擦脱色实验 | 摩擦脱色实验 | 酸性汗液10次-色牢度评价ISO 105-A02 沾色评价ISO 105-A03
≥3/4级 | SMTC 5 330 047-2023(V1) | 内饰零件仿麂皮材料要求 | ISO 105-X12 | Textile-Tests for colourfastness-Part X12 Colour:fastness to rubbing | 第三方实验室 | 3 | PV |  |  |  |
| 5.37 | 仿麂皮面料
ZZH(黑色麂皮) | 仿麂皮面料 | FF-220406-000785 | 摩擦脱色实验 | 摩擦脱色实验 | 碱性汗液10次-色牢度评价ISO 105-A02 沾色评价ISO 105-A03
≥3/4级 | SMTC 5 330 047-2023(V1) | 内饰零件仿麂皮材料要求 | ISO 105-X12 | Textile-Tests for colourfastness-Part X12 Colour:fastness to rubbing | 第三方实验室 | 3 | PV |  |  |  |
| 5.38 | 仿麂皮面料
ZZH(黑色麂皮) | 仿麂皮面料 | FF-220801-000007 | 纺织品
纤维和纺织品成品接缝拉伸性能（接缝强力） | 接缝拉伸性能（接缝强力） | ≥450N/50mm | SMTC 5 330 047-2023(V1) | 内饰零件仿麂皮材料要求 | ISO 13935-1:2014 | Textiles — Seam tensile properties of fabrics and made-up textile articles — Part 1: Determination of maximum force to seam rupture using the strip method | 第三方实验室 | 3 | PV |  |  |  |
| 5.39 | 仿麂皮面料
ZZH(黑色麂皮) | 仿麂皮面料 | FF-220801-000013 | 织物、皮革撕裂性能 | 撕破强力 | 座椅、方向盘≥25N
其余≥15N | SMTC 5 330 047-2023(V1) | 内饰零件仿麂皮材料要求 | ISO 13937-2-2000 | 纺织品-织物撕裂性能-第2部分：裤形试样撕裂力的测定（单撕裂法） | 第三方实验室 | 3 | PV |  |  |  |
| 5.40 | 仿麂皮面料
ZZH(黑色麂皮) | 仿麂皮面料 | FF-220608-000239 | / | / | 试样变色评价：
沾污特性：分值≧ 2级
清洗特性：分值≧ 4级 | SMTC 5 330 047-2023(V1) | 内饰零件仿麂皮材料要求 | / | / | 第三方实验室 | 3 | PV |  |  |  |
| 5.41 | 仿麂皮面料
ZZH(黑色麂皮) | 仿麂皮面料 | FF-220402-000159 | 内饰零件及材料挥发性有机物（VOC） | 苯 | 苯 ≤10 μg/m3   | SMTC 5 300 004-2021(V5) | 轿车内饰零件及材料散发性能技术要求 | SMTC 5 400 018-2024（V4） | 轿车内零件及材料VOC测试法（袋式法） | 第三方实验室 | 3 | PV |  |  |  |
| 5.42 | 仿麂皮面料
ZZH(黑色麂皮) | 仿麂皮面料 | FF-220402-000160 | 内饰零件及材料挥发性有机物（VOC） | 甲苯 |  甲苯 ≤150 μg/m3    | SMTC 5 300 004-2021(V5) | 轿车内饰零件及材料散发性能技术要求 | SMTC 5 400 018-2024（V4） | 轿车内零件及材料VOC测试法（袋式法） | 第三方实验室 | 3 | PV |  |  |  |
| 5.43 | 仿麂皮面料
ZZH(黑色麂皮) | 仿麂皮面料 | FF-220402-000162 | 内饰零件及材料挥发性有机物（VOC） | 乙苯 | 乙苯 ≤ 120 μg/m3     | SMTC 5 300 004-2021(V5) | 轿车内饰零件及材料散发性能技术要求 | SMTC 5 400 018-2024（V4） | 轿车内零件及材料VOC测试法（袋式法） | 第三方实验室 | 3 | PV |  |  |  |
| 5.44 | 仿麂皮面料
ZZH(黑色麂皮) | 仿麂皮面料 | FF-220402-000161 | 内饰零件及材料挥发性有机物（VOC） | 二甲苯 | 二甲苯 ≤150 μg/m3      | SMTC 5 300 004-2021(V5) | 轿车内饰零件及材料散发性能技术要求 | SMTC 5 400 018-2024（V4） | 轿车内零件及材料VOC测试法（袋式法） | 第三方实验室 | 3 | PV |  |  |  |
| 5.45 | 仿麂皮面料
ZZH(黑色麂皮) | 仿麂皮面料 | FF-220402-000163 | 内饰零件及材料挥发性有机物（VOC） | 苯乙烯 | 苯乙烯 ≤20 μg/m3       | SMTC 5 300 004-2021(V5) | 轿车内饰零件及材料散发性能技术要求 | SMTC 5 400 018-2024（V4） | 轿车内零件及材料VOC测试法（袋式法） | 第三方实验室 | 3 | PV |  |  |  |
| 5.46 | 仿麂皮面料
ZZH(黑色麂皮) | 仿麂皮面料 | FF-220402-000164 | 内饰零件及材料挥发性有机物（VOC） | 甲醛 | 甲醛 ≤80 μg/m3       | SMTC 5 300 004-2021(V5) | 轿车内饰零件及材料散发性能技术要求 | SMTC 5 400 018-2024（V4） | 轿车内零件及材料VOC测试法（袋式法） | 第三方实验室 | 3 | PV |  |  |  |
| 5.47 | 仿麂皮面料
ZZH(黑色麂皮) | 仿麂皮面料 | FF-220402-000165 | 内饰零件及材料挥发性有机物（VOC） | 乙醛 | 乙醛  ≤80 μg/m3       | SMTC 5 300 004-2021(V5) | 轿车内饰零件及材料散发性能技术要求 | SMTC 5 400 018-2024（V4） | 轿车内零件及材料VOC测试法（袋式法） | 第三方实验室 | 3 | PV |  |  |  |
| 5.48 | 仿麂皮面料
ZZH(黑色麂皮) | 仿麂皮面料 | FF-220402-000166 | 内饰零件及材料挥发性有机物（VOC） | 丙烯醛 | 丙烯醛  ≤20 μg/m3     | SMTC 5 300 004-2021(V5) | 轿车内饰零件及材料散发性能技术要求 | SMTC 5 400 018-2024（V4） | 轿车内零件及材料VOC测试法（袋式法） | 第三方实验室 | 3 | PV |  |  |  |
| 5.49 | 仿麂皮面料
ZZH(黑色麂皮) | 仿麂皮面料 | FF-220608-000143 | 内饰零件及材料挥发性有机物（VOC） | 丙酮 | 丙酮 ≤150 μg/m3 | SMTC 5 300 004-2021(V5) | 轿车内饰零件及材料散发性能技术要求 | SMTC 5 400 018-2024（V4） | 轿车内零件及材料VOC测试法（袋式法） | 第三方实验室 | 3 | PV |  |  |  |
| 5.50 | 仿麂皮面料
ZZH(黑色麂皮) | 仿麂皮面料 | FF-220608-000144 | 内饰零件及材料挥发性有机物（VOC） | TVOC | TVOC ≤5000 μg/m3    | SMTC 5 300 004-2021(V5) | 轿车内饰零件及材料散发性能技术要求 | SMTC 5 400 018-2024（V4） | 轿车内零件及材料VOC测试法（袋式法） | 第三方实验室 | 3 | PV |  |  |  |
| 6 | 仿麂皮面料
ZZJ（杏色麂皮） | 仿麂皮面料 | FF-220406-000850 | 色差/光泽度测试 | 零部件色差/光泽度测试 | 按图纸及SMTC 5 400 002要求 | SMTC 5 330 014-2014(V4) | 汽车车内饰材料 | SMTC 5 400 002 | 汽车内饰零件颜色评定 | 第三方实验室 | 3 | PV |  |  |  |
| 6.1 | 仿麂皮面料
ZZJ（杏色麂皮） | 仿麂皮面料 | FF-220402-000157 | 汽车内饰材料的燃烧特性 | 燃烧特性/mm/min | ＜100 mm/min | SMTC 5 400 008-2019(V4) | 汽车内饰材料的燃烧特性 | GB 8410-2006 | 汽车内饰材料的燃烧特性 | 第三方实验室 | 3 | PV |  |  |  |
| 6.2 | 仿麂皮面料
ZZJ（杏色麂皮） | 仿麂皮面料 | FF-220402-000187 | 内饰材料及零件总碳散发量 | 总碳散发 | ≤30ug/g | SMTC 5 300 004-2021(V5)  | 轿车内饰零件及材料散发性能技术要求 | SMTC 5 400 009-2017（V2） | 轿车内饰零件及材料总碳挥发量测定方法 | 第三方实验室 | 3 | PV |  |  |  |
| 6.3 | 仿麂皮面料
ZZJ（杏色麂皮） | 仿麂皮面料 | FF-220402-000185 | 内饰材料及零件雾翳 | 冷凝组份 | ≤2.0mg | SMTC 5 300 004-2021(V5)  | 轿车内饰零件及材料散发性能技术要求 | SMTC 5 400 010-2019（V3） | 轿车内饰材料及零件雾翳测定方法 | 第三方实验室 | 3 | PV |  |  |  |
| 6.4 | 仿麂皮面料
ZZJ（杏色麂皮） | 仿麂皮面料 | FF-220402-000188 | 内饰材料及零件甲醛散发量 | 甲醛含量 | ≤3ug/g | SMTC 5 300 004-2021(V5)  | 轿车内饰零件及材料散发性能技术要求 | SMTC 5 400 011-2019（V2） | 轿车内饰零件及材料甲醛释放量的测定方法 | 第三方实验室 | 3 | PV |  |  |  |
| 6.5 | 仿麂皮面料
ZZJ（杏色麂皮） | 仿麂皮面料 | FF-220406-000851 | 零件气味 | 零件气味 | 常态 ≤3.0
干态（条件3） ≤3.5 | SMTC 5 300 004-2021(V5)  | 轿车内饰零件及材料散发性能技术要求 | SMTC 5 400 012 | 轿车内饰零件及材料气味性试验方法 | 第三方实验室 | 3 | PV |  |  |  |
| 6.6 | 仿麂皮面料
ZZJ（杏色麂皮） | 仿麂皮面料 | FF-220406-000684 | 内饰材料光照测试 | 耐光色牢度（X周期） | 2周期
色牢度等级≥4级,不允许有色调变化。 | SMTC 5 330 047-2023(V1) | 内饰零件仿麂皮材料要求 | SMTC 5 400 003-2025（V5） | 非金属材料  用于乘客舱内部零件的光照试验 | 第三方实验室 | 3 | PV |  |  |  |
| 6.7 | 仿麂皮面料
ZZJ（杏色麂皮） | 仿麂皮面料 | FF-220406-000684 | 内饰材料光照测试 | 耐光色牢度（X周期） | 3周期
色牢度等级≥4级,不允许有色调变化。 | SMTC 5 330 047-2023(V1) | 内饰零件仿麂皮材料要求 | SMTC 5 400 003-2025（V5） | 非金属材料  用于乘客舱内部零件的光照试验 | 第三方实验室 | 3 | PV |  |  |  |
| 6.8 | 仿麂皮面料
ZZJ（杏色麂皮） | 仿麂皮面料 | FF-220406-000684 | 内饰材料光照测试 | 耐光色牢度（X周期） | 4周期
色牢度等级≥4级,不允许有色调变化。 | SMTC 5 330 047-2023(V1) | 内饰零件仿麂皮材料要求 | SMTC 5 400 003-2025（V5） | 非金属材料  用于乘客舱内部零件的光照试验 | 第三方实验室 | 3 | PV |  |  |  |
| 6.9 | 仿麂皮面料
ZZJ（杏色麂皮） | 仿麂皮面料 | FF-220406-000684 | 内饰材料光照测试 | 耐光色牢度（X周期） | 5周期
色牢度等级≥4级,不允许有色调变化。 | SMTC 5 330 047-2023(V1) | 内饰零件仿麂皮材料要求 | SMTC 5 400 003-2025（V5） | 非金属材料  用于乘客舱内部零件的光照试验 | 第三方实验室 | 3 | PV |  |  |  |
| 6.10 | 仿麂皮面料
ZZJ（杏色麂皮） | 仿麂皮面料 | FF-220406-000684 | 内饰材料光照测试 | 耐光色牢度（X周期） | 6周期
色牢度等级≥4级,不允许有色调变化。 | SMTC 5 330 047-2023(V1) | 内饰零件仿麂皮材料要求 | SMTC 5 400 003-2025（V5） | 非金属材料  用于乘客舱内部零件的光照试验 | 第三方实验室 | 3 | PV |  |  |  |
| 6.11 | 仿麂皮面料
ZZJ（杏色麂皮） | 仿麂皮面料 | FF-220406-000805 | 织物、皮革克重 | 克重 | 按实测值 | SMTC 5 330 047-2023(V1) | 内饰零件仿麂皮材料要求 | GB/T 4669-2008 | 纺织品机织物单位长度质量和单位面积质量的测定 | 第三方实验室 | 3 | PV |  |  |  |
| 6.12 | 仿麂皮面料
ZZJ（杏色麂皮） | 仿麂皮面料 | FF-220406-000806 | 织物、皮革厚度 | 厚度 | 按实测值 | SMTC 5 330 047-2023(V1) | 内饰零件仿麂皮材料要求 | ISO 5084:1996 | Textiles — Determination of thickness of textiles and textile products | 第三方实验室 | 3 | PV |  |  |  |
| 6.13 | 仿麂皮面料
ZZJ（杏色麂皮） | 仿麂皮面料 | FF-220406-000788 | 织物、皮革拉伸性能 | 拉伸强度 | 
L：≥200 N/50 mm
B：≥200 N/50 mm | SMTC 5 330 047-2023(V1) | 内饰零件仿麂皮材料要求 | SMTC 5 400 078-2021（V2） | 纺织材料的断裂负荷和断裂伸长率 | 第三方实验室 | 3 | PV |  |  |  |
| 6.14 | 仿麂皮面料
ZZJ（杏色麂皮） | 仿麂皮面料 | FF-220406-000788 | 织物、皮革拉伸性能 | 拉伸强度 | 浸水后：
去离子水浸泡2H后，干燥
≥70%的供货态实测值 | SMTC 5 330 047-2023(V1) | 内饰零件仿麂皮材料要求 | SMTC 5 400 078-2021（V2） | 纺织材料的断裂负荷和断裂伸长率 | 第三方实验室 | 3 | PV |  |  |  |
| 6.15 | 仿麂皮面料
ZZJ（杏色麂皮） | 仿麂皮面料 | FF-220406-000788 | 织物、皮革拉伸性能 | 拉伸强度 | 光照2周期后
≥70%的供货态实测值 | SMTC 5 330 047-2023(V1) | 内饰零件仿麂皮材料要求 | SMTC 5 400 078-2021（V2） | 纺织材料的断裂负荷和断裂伸长率 | 第三方实验室 | 3 | PV |  |  |  |
| 6.16 | 仿麂皮面料
ZZJ（杏色麂皮） | 仿麂皮面料 | FF-220406-000786 | 静态和残余伸长率 | 静态延伸率 | 50N*30min
按实测值 | SMTC 5 330 047-2023(V1) | 内饰零件仿麂皮材料要求 | SMTC 5 400 031-2021（V3) | 非金属扁平制品静态伸长和残余伸长的测定 | 第三方实验室 | 3 | PV |  |  |  |
| 6.17 | 仿麂皮面料
ZZJ（杏色麂皮） | 仿麂皮面料 | FF-220406-000787 | 静态和残余伸长率 | 永久延伸率 | 50N*30min
按实测值 | SMTC 5 330 047-2023(V1) | 内饰零件仿麂皮材料要求 | SMTC 5 400 031-2021（V3) | 非金属扁平制品静态伸长和残余伸长的测定 | 第三方实验室 | 3 | PV |  |  |  |
| 6.18 | 仿麂皮面料
ZZJ（杏色麂皮） | 仿麂皮面料 | FF-220801-000006 | 薄片状塑料材料和纺织品的尺寸稳定性试验 | 尺寸收缩-环境交变 | SMTC 5 400 005A-50C ≤3% | SMTC 5 330 047-2023(V1) | 内饰零件仿麂皮材料要求 | SMTC 5 400 055-2022（V2） | 薄片状塑料材料和纺织品的尺寸稳定性 | 第三方实验室 | 3 | PV |  |  |  |
| 6.19 | 仿麂皮面料
ZZJ（杏色麂皮） | 仿麂皮面料 | FF-220801-000005 | 薄片状塑料材料和纺织品的尺寸稳定性试验 | 尺寸收缩-高温 | 100℃*168h
≤3% | SMTC 5 330 047-2023(V1) | 内饰零件仿麂皮材料要求 | SMTC 5 400 055-2022（V2） | 薄片状塑料材料和纺织品的尺寸稳定性 | 第三方实验室 | 3 | PV |  |  |  |
| 6.20 | 仿麂皮面料
ZZJ（杏色麂皮） | 仿麂皮面料 | FF-220608-000239 | / | / | 高温色牢度
110℃*168h≥4级 | SMTC 5 330 047-2023(V1) | 内饰零件仿麂皮材料要求 | / | / | 第三方实验室 | 3 | PV |  |  |  |
| 6.21 | 仿麂皮面料
ZZJ（杏色麂皮） | 仿麂皮面料 | FF-220608-000239 | / | / | 高温色牢度
110℃*336h≥4级 | SMTC 5 330 047-2023(V1) | 内饰零件仿麂皮材料要求 | / | / | 第三方实验室 | 3 | PV |  |  |  |
| 6.22 | 仿麂皮面料
ZZJ（杏色麂皮） | 仿麂皮面料 | FF-220608-000239 | / | / | 高温色牢度
110℃*504h≥4级 | SMTC 5 330 047-2023(V1) | 内饰零件仿麂皮材料要求 | / | / | 第三方实验室 | 3 | PV |  |  |  |
| 6.23 | 仿麂皮面料
ZZJ（杏色麂皮） | 仿麂皮面料 | FF-220608-000239 | / | / | 高温色牢度
100℃*24h≥4级 | SMTC 5 330 047-2023(V1) | 内饰零件仿麂皮材料要求 | / | / | 第三方实验室 | 3 | PV |  |  |  |
| 6.24 | 仿麂皮面料
ZZJ（杏色麂皮） | 仿麂皮面料 | FF-220608-000239 | / | / | 高温色牢度
95℃*168h≥4级 | SMTC 5 330 047-2023(V1) | 内饰零件仿麂皮材料要求 | / | / | 第三方实验室 | 3 | PV |  |  |  |
| 6.25 | 仿麂皮面料
ZZJ（杏色麂皮） | 仿麂皮面料 | FF-220608-000239 | / | / | 高温色牢度
95℃*336h≥4级 | SMTC 5 330 047-2023(V1) | 内饰零件仿麂皮材料要求 | / | / | 第三方实验室 | 3 | PV |  |  |  |
| 6.26 | 仿麂皮面料
ZZJ（杏色麂皮） | 仿麂皮面料 | FF-220608-000239 | / | / | 高温色牢度
95℃*504h≥4级 | SMTC 5 330 047-2023(V1) | 内饰零件仿麂皮材料要求 | / | / | 第三方实验室 | 3 | PV |  |  |  |
| 6.27 | 仿麂皮面料
ZZJ（杏色麂皮） | 仿麂皮面料 | FF-220608-000239 | / | / | 高温色牢度
90℃*168h≥4级 | SMTC 5 330 047-2023(V1) | 内饰零件仿麂皮材料要求 | / | / | 第三方实验室 | 3 | PV |  |  |  |
| 6.28 | 仿麂皮面料
ZZJ（杏色麂皮） | 仿麂皮面料 | FF-220608-000239 | / | / | 高温色牢度
90℃*336h≥4级 | SMTC 5 330 047-2023(V1) | 内饰零件仿麂皮材料要求 | / | / | 第三方实验室 | 3 | PV |  |  |  |
