Repository: kujaxr/obsidian-vault

File: 材料工程师/材料性能DV大纲-AP4ER+M2项目仪表板中控开关总成-20251229.xlsx.md
# 材料性能DV大纲-AP4ER+M2项目仪表板中控开关总成-20251229.xlsx

| 分供方及原材料清单
Subcontractor and Raw material list |  |  |  |  |  |  |  |  |  |  |  |  |  |  |  |  |  |  |
| 项目代号Project No. |  |  |  |  |  | AP4ER-M2 |  |  |  |  | 车型年份 Model Year |  | MY26 |  |  |  |  |  |
| 零件名称Part Name |  |  |  |  |  | 仪表板中控开关总成 |  |  |  |  | 零件号Part No. |  | 11946660 |  |  |  |  |  |
| 供应商代码Supplier Code |  |  |  |  |  | 18019311 |  |  |  |  | 图纸日期/版本Date/Lev. |  | 2025.09.22/R01	 |  |  |  |  |  |
| 供应商名称Supplier |  |  |  |  |  | 浙江康信电器集团有限公司 |  |  |  |  | 传真Fax |  | / |  |  |  |  |  |
| 供应商地址Address |  |  |  |  |  | 温州市乐清市虹桥镇幸福西路38号 |  |  |  |  |  |  |  |  |  |  |  |  |
| 联系人Contact Name |  |  |  |  |  | 韩玉林 |  |  |  |  | 电话Phone |  | 13868765628 |  |  |  |  |  |
| 序号
SN | 级别Level |  |  |  | 零件号
Part NO. | 零件名称
Part Name | 零件可视图
Part Visable Pic. | 单耗
Qty | 零件状态Part Status
(自制Self-made/外购Purchased/外协outsourcing） | 产品制造商
Manufacturer | 零件材料名称
Material Name | 材料牌号
Material Grade Code | 零件材料标准
Material Specification | 材料分类            Material Classification | 材料供应商
Material Supplier   | 备注
Remark |  |  |
|  | 1 | 2 | 3 | 4 |  |  |  |  |  |  |  |  |  |  |  |  |  |  |
|  | √ |  |  |  | 11946660 | 仪表板中控开关总成 |  | 1 | 自制 | 浙江康信电器
集团有限公司 |  |  |  |  |  |  |  |  |
| 1 |  | √ |  |  | RW0101-1 | 空调打开/关闭按钮 |  | 1 | 外协 | 瑞豪 | 仿电镀银(MSJ) | 面漆:仿电镀银VPCH 12960-6
底漆:VPCH04723-PC-02 | SMTC 5 300 002-2019(V6) | 涂料 | 佩特 |  |  |  |
| 1.1 |  |  | √ |  |  | 按钮Ⅰ素材 |  | 1 | 自制 | 浙江康信电器
集团有限公司 | PC | 2407 GY053灰 | SMTC 5 310 028-2017(V3) | 塑料 | 宁波瑞隆 |  |  |  |
| 2 |  | √ |  |  | RW0101-2 | 前除雾按钮   |  | 1 | 外协 | 瑞豪 | 仿电镀银(MSJ) | 面漆:仿电镀银VPCH 12960-6
底漆:VPCH04723-PC-02 | SMTC 5 300 002-2019(V6) | 涂料 | 佩特 |  |  |  |
| 2.1 |  |  | √ |  |  | 按钮Ⅱ素材 |  | 1 | 自制 | 浙江康信电器
集团有限公司 | PC | 2407 GY053灰 | SMTC 5 310 028-2017(V3) | 塑料 | 宁波瑞隆 |  |  |  |
| 3 |  | √ |  |  | RW0101-3 | 后除雾按钮   |  | 1 | 外协 | 瑞豪 | 仿电镀银(MSJ) | 面漆:仿电镀银VPCH 12960-6
底漆:VPCH04723-PC-02 | SMTC 5 300 002-2019(V6) | 涂料 | 佩特 |  |  |  |
| 3.1 |  |  | √ |  |  | 按钮Ⅲ素材 |  | 1 | 自制 | 浙江康信电器
集团有限公司 | PC | 2407 GY053灰 | SMTC 5 310 028-2017(V3) | 塑料 | 宁波瑞隆 |  |  |  |
| 4 |  | √ |  |  | RW0101-4 | 主机Home按钮   |  | 1 | 外协 | 瑞豪 | 仿电镀银(MSJ) | 面漆:仿电镀银VPCH 12960-6
底漆:VPCH04723-PC-02 | SMTC 5 300 002-2019(V6) | 涂料 | 佩特 |  |  |  |
| 4.1 |  |  | √ |  |  | 按钮Ⅳ素材 |  | 1 | 自制 | 浙江康信电器
集团有限公司 | PC | 2407 GY053灰 | SMTC 5 310 028-2017(V3) | 塑料 | 宁波瑞隆 |  |  |  |
| 5 |  | √ |  |  | RW0101-5 | 警告灯按钮   |  | 1 | 外协 | 瑞豪 | 仿电镀银(MSJ) | 面漆:仿电镀银VPCH 12960-6
底漆:VPCH04723-PC-02 | SMTC 5 300 002-2019(V6) | 涂料 | 佩特 |  |  |  |
| 5.1 |  |  | √ |  |  | 按钮V素材 |  | 1 | 自制 | 浙江康信电器
集团有限公司 | PC | 2405 RD113红 | SMTC 5 310 028-2017(V3) | 塑料 | 宁波瑞隆 |  |  |  |
| 6 |  | √ |  |  | RW0101-6 | 导光体 |  | 4 | 自制 | 浙江康信电器
集团有限公司 | PC | 2805透明 | SMTC 5 310 028-2017(V3) | 塑料 | 科思创 |  |  |  |
| 7 |  | √ |  |  | RW0101-7 | 按钮座I |  | 4 | 自制 | 浙江康信电器
集团有限公司 | POM GF25 | FG2025 LOF NAT黑  | SMTC 5 310 020-2021(V6） | 塑料 | 韩工 |  |  |  |
| 8 |  | √ |  |  | RW0101-8 | 按钮座II |  | 1 | 自制 | 浙江康信电器
集团有限公司 | POM GF25 | FG2025 LOF NAT黑  | SMTC 5 310 020-2021(V6） | 塑料 | 韩工 |  |  |  |
| 9 |  | √ |  |  | RW0101-9 | 外壳 |  | 1 | 自制 | 浙江康信电器
集团有限公司 | PC+ABS | 65BK9001黑 | SMTC 5 310 017-2018(V6)-I | 塑料 | 宁波瑞隆 |  |  |  |
| 10 |  | √ |  |  | RW0101-10 | 底座 |  | 1 | 自制 | 浙江康信电器
集团有限公司 | PC+ABS | 65BK9001黑 | SMTC 5 310 017-2018(V6)-I | 塑料 | 宁波瑞隆 |  |  |  |
| 11 |  | √ |  |  | RW0101-11 | 导电橡胶 |  | 1 | 外购 | 三辉 | 硅橡胶 |  | SMTC 5 320 016-2019(V2) | / | / |  |  |  |
| 12 |  | √ |  |  | RW0101-12 | PCBA |  | 1 | 自制 | 浙江康信电器
集团有限公司 | / | / | / | / | / |  |  |  |
| 12.1 |  |  | √ |  | KXE-RW0101-V1.0 | 线路板  |  | 1 | 外购 | 佳盛鑫/图越 | / | / | / | / |  |  |  |  |
| 12.2 |  |  | √ |  | RW0101-12-1 | 排针(12P) |  | 1 | 外购 | 上海爱默/深圳征华 | / | / | / | / | / |  |  |  |
| 12.3 |  |  | √ |  |  | 贴片电容 |  | 7 | 外购 | / | 0603,100nF±10%,100V,AEC-Q200 | / | / | / | 信和达 |  |  |  |
| 12.4 |  |  | √ |  |  | 贴片电容 |  | 1 | 外购 | / | 0603,1uF±10%,25V,AEC-Q200 | / | / | / | 信和达 |  |  |  |
| 12.5 |  |  | √ |  |  | 贴片电容 |  | 8 | 外购 | / | 0402,100nF±10%,50V,AEC-Q200 | / | / | / | 信和达 |  |  |  |
| 12.6 |  |  | √ |  |  | 贴片电容 |  | 2 | 外购 | / | 0402,1nF±10%,50V,AEC-Q200 | / | / | / | 信和达 |  |  |  |
| 12.7 |  |  | √ |  |  | 贴片电容 |  | 1 | 外购 | / | 0603,220pF±5%,50V，AEC-Q200 | / | / | / | 信和达 |  |  |  |
| 12.8 |  |  | √ |  |  | 贴片电容 |  | 1 | 外购 | / | 0603,10nF±10%,100V,AEC-Q200 | / | / | / | 信和达 |  |  |  |
| 12.9 |  |  | √ |  |  | 贴片电容 |  | 2 | 外购 | / | 0603,4.7uF±10%,16V,AEC-Q200,村田 | / | / | / | 信和达 |  |  |  |
| 12.10 |  |  | √ |  |  | 贴片铝电解电容 |  | 1 | 外购 | / | 47uF±20%,35V,6.3*5.4,VT,AEC-Q200,华威 | / | / | / | 华威 |  |  |  |
| 12.11 |  |  | √ |  |  | 贴片电阻 |  | 5 | 外购 | / | 1206,1KΩ±5%,1/4W,AEC-Q200 | / | / | / | 高上美 |  |  |  |
| 12.12 |  |  | √ |  |  | 贴片电阻 |  | 2 | 外购 | / | 0402,10K±1%,1/16W,AEC-Q200 | / | / | / | 高上美 |  |  |  |
| 12.13 |  |  | √ |  |  | 贴片电阻 |  | 6 | 外购 | / | 1206,2K±5%,1/4W,AEC-Q200 | / | / | / | 高上美 |  |  |  |
| 12.14 |  |  | √ |  |  | 贴片电阻 |  | 3 | 外购 | / | 0402,100Ω±5%,1/16W,AEC-Q200 | / | / | / | 高上美 |  |  |  |
| 12.15 |  |  | √ |  |  | 贴片电阻 |  | 7 | 外购 | / | 0402,4.7K±1%,1/16W,AEC-Q200 | / | / | / | 高上美 |  |  |  |
| 12.16 |  |  | √ |  |  | 贴片电阻 |  | 7 | 外购 | / | 0402,1K±1%,1/16W,AEC-Q200 | / | / | / | 高上美 |  |  |  |
| 12.17 |  |  | √ |  |  | 贴片电阻 |  | 2 | 外购 | / | 0402,2K±1%,1/16W,AEC-Q200 | / | / | / | 高上美 |  |  |  |
| 12.18 |  |  | √ |  |  | 贴片电阻 |  | 3 | 外购 | / | 0402,0Ω±5%,1/16W,AEC-Q200 | / | / | / | 高上美 |  |  |  |
| 12.19 |  |  | √ |  |  | 贴片电阻 |  | 1 | 外购 | / | 0603,47Ω±5%,1/10W,AEC-Q200 | / | / | / | 高上美 |  |  |  |
| 12.20 |  |  | √ |  |  | 贴片电阻 |  | 1 | 外购 | / | 0603,0Ω±5%,1/10W,AEC-Q200 | / | / | / | 高上美 |  |  |  |
| 12.21 |  |  | √ |  |  | 贴片二极管 |  | 3 | 外购 | / | S-FMAF407,SMA-F,1000V,1A,AEC-Q101,LRC | / | / | / | 东沃 |  |  |  |
| 12.22 |  |  | √ |  |  | 贴片二极管 |  | 3 | 外购 | / | S-LMDL914T1G,SOD323,100V,200mA,AEC-101,LRC | / | / | / | 东沃 |  |  |  |
| 12.23 |  |  | √ |  |  | 贴片复合三极管 |  | 1 | 外购 | / | NPN+PNP,S-LMUN5311DW1T1G,SOT-363,100mA,50V,AEC-101,LRC | / | / | / | 东沃 |  |  |  |
| 12.24 |  |  | √ |  |  | 贴片PNP三极管 |  | 1 | 外购 | / | S-LMBT5401LT1G,SOT-23,160V,600mA,AEC-101,LRC | / | / | / | 东沃 |  |  |  |
| 12.25 |  |  | √ |  |  | 贴片复合三极管 |  | 2 | 外购 | / | NPN+NPN,S-LMUN5211DW1T1G,SOT-363,100mA,50V,AEC-101,LRC | / | / | / | 东沃 |  |  |  |
| 12.26 |  |  | √ |  |  | 贴片磁珠 |  | 1 | 外购 | / | 0603,FBHA0603-221-202R,2A,220R@100MHz±25%,AEC-Q200,科或 | / | / | / | 科或 |  |  |  |
| 12.27 |  |  | √ |  |  | 贴片磁珠 |  | 1 | 外购 | / | 0603,FBHA0603-102-102R,1A,1K@100MHz±25%,AEC-Q200,科或 | / | / | / | 科或 |  |  |  |
| 12.28 |  |  | √ |  |  | 贴片TVS管 |  | 1 | 外购 | / | SMB10J26CA,1000W,双向,DO-214AA,东沃 | / | / | / | 东沃 |  |  |  |
| 12.29 |  |  | √ |  |  | 贴片ESD保护芯片 |  | 1 | 外购 | / | DW24D-B-S,24V,双向,SOD323,东沃 | / | / | / | 东沃 |  |  |  |
| 12.30 |  |  | √ |  |  | 贴片发光二极管 |  | 4 | 外购 | / | 6SC2214W32F0WMZA  VF:2.5-3.0  IV:2500-3000 WL:HY3,HX3  宏凯 | / | / | / | 宏凯 |  |  |  |
| 12.31 |  |  | √ |  |  | 贴片发光二极管 |  | 1 | 外购 | / | 5SC3528V34H0CK01-2 | / | / | / | 宏凯 |  |  |  |
| 12.32 |  |  | √ |  |  | 贴片发光二极管 |  | 3 | 外购 | / | 3528,黄,5SC3528W52F0WKZ2-V1.4,IV:4250-4450/4450-4650,BIN;Y1,Y2宏凯 | / | / | / | 宏凯 |  |  |  |
| 12.33 |  |  | √ |  |  | 32位单片机 |  | 1 | 外购 | / | FM33LE023A,QFN32,1.8V～5.5V,-40℃～+125℃,复旦微 | / | / | / | 复旦微 |  |  |  |
| 12.34 |  |  | √ |  |  | SBC芯片(LIN+LDO) |  | 1 | 外购 | / | CA-IF10285AD-Q1,DFN8,5V,125mA,川土微 | / | / | / | 川土微 |  |  |  |
| 12.35 |  |  | √ |  |  | 看门狗芯片 |  | 1 | 外购 | / | SGM817-LQN5G/TR,SOT23-5,欠压4.63V,喂狗0.2s,圣邦微 | / | / | / | 圣邦微 |  |  |  |
| 12.36 |  |  | √ |  |  | 1路低边驱动芯片 |  | 1 | 外购 | / | SGM42411QKC3G/TR,SOT223,41V,2.4A,圣邦微 | / | / | / | 圣邦微 |  |  |  |
| 供应商经理
Supplier manager |  |  |  |  |  |  |  | 上海汽车DRE
SMTC DRE |  |  |  |  
上海汽车SQE   
SMPV SQE |  |  |  |  |  |  |
| 附件一 总成零件开发验证计划-材料部分模板
SMPV-4.3.2-003-QA–F01 |  |  |  |  |  |  |  |  |  |  |  |  |  |  |  |  |  |  |  |
| 上海汽车集团股份有限公司乘用车公司
SAIC MOTOR PASSENGER VEHICLE CO. |  |  |  |  |  |  |  |  |  |  |  |  |  |  |  |  |  |  |  |
| 零件开发验证计划—材料部分
Component ADV Plan - Material test |  |  |  |  |  |  |  |  |  |  |  |  |  |  |  |  |  |  |  |
| 项目号/Project No  上汽AP4ER M2          零件号/Part No  11946660           零件名称/Part Name  仪表板中控开关总成        供应商/Supplier   浙江康信电器集团有限公司           |  |  |  |  |  |  |  |  |  |  |  |  |  |  |  |  |  |  |  |
| 序号 | 零件名称 | 材料牌号/名称 | ADV试验条目 | ADV试验子条目 | 要求/限值 | 技术要求/协议编号 | 技术要求/协议名称 | 试验规范编号 | 试验规范名称 | 分析/试验地点/单位 | 试验样件数量 | 分析/认证类型 | 试验开始时间 | 试验结束时间 | 备注 |  |  |  |  |
| 1 | 11946660
仪表板中控开关总成 | / | 耐环境存放 | 高温存放 | 高温存放：90℃*24H，不允许出现裂纹缺损、变形、伤痕、收缩等缺陷；表面不应有明显的颜色改变 | GB/T 2423.2-2008 | 电工电子产品环境试验第2部分：试验方法 试验B-高温试验方法 | / | / | 康信 |  |  |  |  |  |  |  |  |  |
|  |  |  | 耐环境存放 | 低温存放 | 低温存放：-40℃*24H，不允许出现裂纹缺损、变形、伤痕、收缩等缺陷；表面不应有明显的颜色改变 | GB/T 2423.1-2008 | 电工电子产品环境试验第2部分：试验方法 试验A-低温试验方法 | / | / | 康信 |  |  |  |  |  |  |  |  |  |
|  |  |  | 耐环境存放 | 气候交变 | 气候交变:SMTC 5 400 005B，20C,不允许出现裂纹缺损、变形、伤痕、收缩等缺陷；表面不应有明显的颜色改变 | SMTC 5 400 005-2024(V4) | 整车及零部件耐气候交变试验 | SMTC 5 400 005-2024(V4) | 整车及零部件耐气候交变试验 | 康信 |  |  |  |  |  |  |  |  |  |
|  |  |  | 汽车零部件有害物质 | ELV | 铅≤1000ug/g、汞≤1000ug/g、镉≤100ug/g、六价铬≤1000ug/g、多溴联苯≤1000ug/g、  多溴二苯醚≤1000ug/g | SMTC 5 500 001-2025(V8) | 汽车零件和材料中禁用/限用危险物质 | SMTC 5 500 001-2025（V8） | 汽车零件和材料中禁用/限用危险物质 | 第三方 |  |  |  |  |  |  |  |  |  |
|  |  |  | 汽车零部件有害物质 | REACH检测 | 测试结果符合测试规范要求。
满足以下要求：1.高关注度物质SVHC；2.限制物质；3.被提议的SVHC；4.被提议的限制物质。 | SMTC 5 500 002 | 整车及零部件REACH法规实施指南 | / | REACH | 第三方 |  |  |  |  |  |  |  |  |  |
|  |  |  | 汽车零部件有害物质 | POPs检测 | 测试结果符合SMTC5500008-2023(V1)《整车及零部件 POPs 法规实施指南》和欧盟 POPS 法规(EU)2019/1021 及其修订指令(EU)20201784&(EU)2023/1608 的限值要求。 | SMTC5500 008-2023(V1)/(EU)20201784&(EU)2023/1608， | 《整车及零部件 POPS 法规实施指南》和欧盟 POPS 法规(EU) 201911021 及其修订指令 | / | POPs | 第三方 |  |  |  |  |  |  |  |  |  |
| 2 | 按钮座I/II |  | 石棉 | / | 不得检出：青石棉/铁石棉/直闪石/阳起石/透闪石/温石棉 |  SMTC5 500 001-2021(V6) | 汽车零件和材料
中禁用/限用危险物质 | / | 石棉 | 第三方 |  |  |  |  |  |  |  |  |  |
| 3 | 警告灯按钮  |  | 气味 | / | 常态：≤3.0；干态：≤3.5 | SMTC 5 300 004-2019(V5) | 轿车内饰零件及材料散发性能技术要求 | SMTC 5 400 012-2016(V2) | 轿车内饰零件及材料气味性试验方法 | 第三方实验室 |  |  |  |  |  |  |  |  |  |
| 4 | 空调打开/关闭按钮
前除雾按钮 
后除雾按钮 
主机Home按钮  | / | 雾翳试验 | / | ≤2.0mg； | SMTC 5 300 004-2019(V5) | 轿车内饰零件及材料散发性能技术要求 | SMTC 5 400 010-2015(V2) | 轿车内饰材料及零件雾翳测定方法 | 第三方实验室 |  |  |  |  | 小于10g散发试验豁免
 |  |  |  |  |
|  |  |  | 气味 | / | 常态：≤3.0；干态：≤3.5 | SMTC 5 300 004-2019(V5) | 轿车内饰零件及材料散发性能技术要求 | SMTC 5 400 012-2016(V2) | 轿车内饰零件及材料气味性试验方法 | 第三方实验室 |  |  |  |  |  |  |  |  |  |
|  |  |  | 总碳 | / | 表面涂饰材料EG≤80ug/g | SMTC 5 300 004-2019(V5) | 轿车内饰零件及材料散发性能技术要求 | SMTC 5 400 009-2017(V2) | 轿车内饰零件及材料总碳挥发量测定方法 | 第三方实验室 |  |  |  |  |  |  |  |  |  |
| 5 | 按钮座I/II |  | 甲醛(mg/Kg) | / | ≤5 | / | 轿车内饰零件及材料散发性能技术要求 | SMTC 5 400 011 | 轿车内饰材料及零件甲醛测定方法 | 第三方实验室 |  |  |  |  |  |  |  |  |  |
| 6 |  导光体 | PC 2805透明
科思创 | 燃烧特性 | / | ≤100 mm/min | SMTC 5 310 028—2017（V3） | 汽车内饰材料的燃烧特性 | GB8410 | 汽车内饰材料的燃烧特性 | 第三方 |  |  | / | / | 材料沿用，报告视同ESZ2408280176M00001RM1 |  |  |  |  |
|  |  |  | 材质鉴定 | 玻璃化转变温度/℃ | 140～150 | SMTC 5 310 028—2017（V3） | PC 材料要求 | ISO11357-3 | 塑料-差动扫描热量法(DSC) | 第三方 |  |  |  |  |  |  |  |  |  |
|  |  |  | 材质鉴定 | 红外 | PC | SMTC 5 310 028—2017（V3） | PC 材料要求 | GB/T 6040 |  红外光谱分析方法通则 | 第三方 |  |  |  |  |  |  |  |  |  |
|  |  |  | 物理性能 | 密度/g/cm3 | 1.18-1.22 | SMTC 5 310 028—2017（V3） | PC 材料要求 | ISO 1184 | 非泡沫塑料的密度测定方法 | 第三方 |  |  |  |  |  |  |  |  |  |
|  |  |  | 物理性能 | 维卡软化温度/℃ | ≥140 | SMTC 5 310 028—2017（V3） | PC 材料要求 | ISO 306 A/50 | 塑料-热塑塑料-维卡软化温度的测定 | 第三方 |  |  | / | / | 材料沿用，报告视同ESZ2408280176M00001RM1 |  |  |  |  |
|  |  |  | 机械性能 | 缺口冲击强度 J/m2) | 不断或部分断裂
NB or PB | SMTC 5 310 028—2017（V3） | PC 材料要求 | ISO 179-1 |  塑料-简支梁冲击强度的测定 | 第三方 |  |  | / | / | 材料沿用，报告视同ESZ2408280176M00001RM1 |  |  |  |  |
|  |  |  | 机械性能 | 拉伸强度MPa | ≥56.0 | SMTC 5 310 028—2017（V3） | PC 材料要求 | ISO 527-1  | 塑料-拉伸性能的测定，第1部分，总则 | 第三方 |  |  | / | / | 材料沿用，报告视同ESZ2408280176M00001RM1 |  |  |  |  |
|  |  |  | 机械性能 | 弯曲模量MPa | ≥2080 | SMTC 5 310 028—2017（V3） | PC 材料要求 | ISO 178 |  塑料—弯曲性能测定 | 第三方 |  |  | / | / | 材料沿用，报告视同ESZ2408280176M00001RM1 |  |  |  |  |
|  |  |  | 内应力 | 内应力测试：在室温下，将测试零件在甲苯：正丙醇为1:3 的混合溶液中浸泡 3min 后取出，冲洗后静置 30min，然后评价。 | 没有应力开裂。 | SMTC 5 310 028—2017（V3） | PC 材料要求 | / | / | 第三方 |  |  |  |  |  |  |  |  |  |
| 7 | 空调打开/关闭按钮
前除雾按钮  | PC 2407 GY053灰
宁波瑞隆 | 燃烧特性 | / | ≤100 mm/min | SMTC 5 310 028—2017（V3） | 汽车内饰材料的燃烧特性 | GB8410 | 汽车内饰材料的燃烧特性 | 第三方 |  |  | / | / | 材料沿用，报告视同ESZ2402270020M00101R |  |  |  |  |
|  |  |  | 材质鉴定 | 玻璃化转变温度/℃ | 140～150 | SMTC 5 310 028—2017（V3） | PC 材料要求 | ISO11357-3 | 塑料-差动扫描热量法(DSC) | 第三方 |  |  |  |  |  |  |  |  |  |
|  |  |  | 材质鉴定 | 红外 | PC | SMTC 5 310 028—2017（V3） | PC 材料要求 | GB/T 6040 |  红外光谱分析方法通则 | 第三方 |  |  |  |  |  |  |  |  |  |
|  |  |  | 物理性能 | 密度/g/cm3 | 1.18-1.22 | SMTC 5 310 028—2017（V3） | PC 材料要求 | ISO 1184 | 非泡沫塑料的密度测定方法 | 第三方 |  |  |  |  |  |  |  |  |  |
|  |  |  | 物理性能 | 维卡软化温度/℃ | ≥140 | SMTC 5 310 028—2017（V3） | PC 材料要求 | ISO 306 A/50 | 塑料-热塑塑料-维卡软化温度的测定 | 第三方 |  |  | / | / | 材料沿用，报告视同ESZ2401150169M00001R |  |  |  |  |
|  |  |  | 机械性能 | 缺口冲击强度 J/m2) | 不断或部分断裂
NB or PB | SMTC 5 310 028—2017（V3） | PC 材料要求 | ISO 179-1 |  塑料-简支梁冲击强度的测定 | 第三方 |  |  | / | / | 材料沿用，报告视同ESZ2401150169M00001R |  |  |  |  |
|  |  |  | 机械性能 | 拉伸强度MPa | ≥56.0 | SMTC 5 310 028—2017（V3） | PC 材料要求 | ISO 527-1  | 塑料-拉伸性能的测定，第1部分，总则 | 第三方 |  |  | / | / | 材料沿用，报告视同ESZ2401150169M00001R |  |  |  |  |
|  |  |  | 机械性能 | 弯曲模量MPa | ≥2080 | SMTC 5 310 028—2017（V3） | PC 材料要求 | ISO 178 |  塑料—弯曲性能测定 | 第三方 |  |  | / | / | 材料沿用，报告视同ESZ2401150169M00001R |  |  |  |  |
|  |  |  | 内应力 | 内应力测试：在室温下，将测试零件在甲苯：正丙醇为1:3 的混合溶液中浸泡 3min 后取出，冲洗后静置 30min，然后评价。 | 没有应力开裂。 | SMTC 5 310 028—2017（V3） | PC 材料要求 | / | / | 第三方 |  |  |  |  |  |  |  |  |  |
| 8 | 警告灯按钮 | PC2405 RD113红
宁波瑞隆 | 燃烧特性 | / | ≤100 mm/min | SMTC 5 310 028—2017（V3） | 汽车内饰材料的燃烧特性 | GB8410 | 汽车内饰材料的燃烧特性 | 第三方 |  |  |  |  |  |  |  |  |  |
|  |  |  | 材质鉴定 | 玻璃化转变温度/℃ | 140～150 | SMTC 5 310 028—2017（V3） | PC 材料要求 | ISO11357-3 | 塑料-差动扫描热量法(DSC) | 第三方 |  |  |  |  |  |  |  |  |  |
|  |  |  | 材质鉴定 | 红外 | PC | SMTC 5 310 028—2017（V3） | PC 材料要求 | GB/T 6040 |  红外光谱分析方法通则 | 第三方 |  |  |  |  |  |  |  |  |  |
|  |  |  | 物理性能 | 密度/g/cm3 | 1.18-1.22 | SMTC 5 310 028—2017（V3） | PC 材料要求 | ISO 1184 | 非泡沫塑料的密度测定方法 | 第三方 |  |  |  |  |  |  |  |  |  |
|  |  |  | 物理性能 | 维卡软化温度/℃ | ≥140 | SMTC 5 310 028—2017（V3） | PC 材料要求 | ISO 306 A/50 | 塑料-热塑塑料-维卡软化温度的测定 | 第三方 |  |  |  |  |  |  |  |  |  |
|  |  |  | 机械性能 | 缺口冲击强度 J/m2) | 不断或部分断裂
NB or PB | SMTC 5 310 028—2017（V3） | PC 材料要求 | ISO 179-1 |  塑料-简支梁冲击强度的测定 | 第三方 |  |  |  |  |  |  |  |  |  |
|  |  |  | 机械性能 | 拉伸强度MPa | ≥56.0 | SMTC 5 310 028—2017（V3） | PC 材料要求 | ISO 527-1  | 塑料-拉伸性能的测定，第1部分，总则 | 第三方 |  |  |  |  |  |  |  |  |  |
|  |  |  | 机械性能 | 弯曲模量MPa | ≥2080 | SMTC 5 310 028—2017（V3） | PC 材料要求 | ISO 178 |  塑料—弯曲性能测定 | 第三方 |  |  |  |  |  |  |  |  |  |
|  |  |  | 内应力 | 内应力测试：在室温下，将测试零件在甲苯：正丙醇为1:3 的混合溶液中浸泡 3min 后取出，冲洗后静置 30min，然后评价。 | 没有应力开裂。 | SMTC 5 310 028—2017（V3） | PC 材料要求 | / | / | 第三方 |  |  |  |  |  |  |  |  |  |
| 9 | 按钮座I/II | POMGF25 FG2025
 LOF NAT黑
上海韩工 | 燃烧特性 | / | ≤100 mm/min | / | 汽车内饰材料的燃烧特性 | GB8410 | 汽车内饰材料的燃烧特性 | 第三方 |  |  |  |  |  |  |  |  |  |
|  |  |  | 材质鉴定 | 红外 | POM | / | PC+ABS共混聚合物成品件材料要求 | GB/T 6040 |  红外光谱分析方法通则 | 第三方 |  |  |  |  |  |  |  |  |  |
|  |  |  | 材质鉴定 | 熔融温度/℃ | 150～180 | / | PC+ABS共混聚合物成品件材料要求 | ISO11357-3 | 塑料-差动扫描热量法(DSC) | 第三方 |  |  |  |  |  |  |  |  |  |
|  |  |  | 物理性能 | 密度/g/cm3 | 1.57～1.61 | / | POM聚合物材料要求 | ISO 1183-1 | 塑料、非泡沫塑料的密度测定法，第1部分：侵入法，液体比重瓶法和滴定法 | 第三方 |  |  |  |  |  |  |  |  |  |
|  |  |  | 物理性能 | 屈服强度 Mpa | ≥58 | / | POM聚合物材料要求 | ISO 527-2 | 塑料拉伸性能测试方法 | 第三方 |  |  |  |  |  |  |  |  |  |
|  |  |  | 物理性能 | 屈服延伸率 % | ≥6.0 | / | POM聚合物材料要求 | ISO 527-2 | 塑料拉伸性能测试方法 | 第三方 |  |  |  |  |  |  |  |  |  |
|  |  |  | 物理性能 | 简支梁冲击强度 | 不断裂 | / | POM聚合物材料要求 | ISO 179-1 | 塑料.摆式冲击性能的测定.第1部分：非机械冲击试验 | 第三方 |  |  |  |  |  |  |  |  |  |
|  |  |  | 物理性能 | 简支梁缺口冲击强度KJ/m2 | ≥4.0 | / | POM聚合物材料要求 | ISO 179-1 | 塑料.摆式冲击性能的测定.第1部分：非机械冲击试验 | 第三方 |  |  |  |  |  |  |  |  |  |
|  |  |  | 物理性能 | 落球试验 | 无损坏、无裂纹 | / | POM聚合物材料要求 | SMTC 5 400 030 | 聚合物材料低温落球试验方法 | 第三方 |  |  |  |  |  |  |  |  |  |
| 10 |  外壳
底座 | PC+ABS
65BK9001
上海汇初 | 燃烧特性 | / | ≤100 mm/min | SMTC 5 400 008-2015(V3) | 汽车内饰材料的燃烧特性 | GB8410 | 汽车内饰材料的燃烧特性 | 第三方 |  |  | / | / | 材料沿用，报告视同
ESZ2204290204R00010RM1 |  |  |  |  |
|  |  |  | 材质鉴定 | 红外 | PC+ABS | SMTC 5 310 017-2018(V6)-II | PC+ABS共混聚合物成品件材料要求 | GB/T 6040 |  红外光谱分析方法通则 | 第三方 |  |  |  |  |  |  |  |  |  |
|  |  |  | 材质鉴定 | 玻璃化转变温度/℃ | 95～150 | SMTC 5 310 017-2018(V6)-II | PC+ABS共混聚合物成品件材料要求 | ISO11357-3 | 塑料-差动扫描热量法(DSC) | 第三方 |  |  |  |  |  |  |  |  |  |
|  |  |  | 物理性能 | 密度/g/cm3 | 1.11～1.13 | SMTC 5 310 017-2018(V6)-II | PC+ABS共混聚合物成品件材料要求 | ISO 1184 | 非泡沫塑料的密度测定方法 | 第三方 |  |  |  |  |  |  |  |  |  |
|  |  |  | 机械性能 | 弯曲强度/Mpa | ≥70 | SMTC 5 310 017-2018(V6)-II | PC+ABS共混聚合物成品件材料要求 | ISO 178 | 塑料-弯曲性能的测定 | 第三方 |  |  | / | / | 材料沿用，报告视同
ESZ2204290204R00010RM1 |  |  |  |  |
|  |  |  | 机械性能 | 简支梁缺口冲击强度/KJ/m2 | ≥21 | SMTC 5 310 017-2018(V6)-II | PC+ABS共混聚合物成品件材料要求 | ISO 179-1 | 塑料-简支梁冲击强度的测定  | 第三方 |  |  | / | / | 材料沿用，报告视同
ESZ2204290204R00010RM1 |  |  |  |  |
|  |  |  | 机械性能 | 简支梁冲击强度/KJ/m2 | 不断裂 | SMTC 5 310 017-2018(V6)-II | PC+ABS共混聚合物成品件材料要求 | ISO 179-1/1eU | 塑料-简支梁冲击强度的测定  | 第三方 |  |  | / | / | 材料沿用，报告视同
ESZ2204290204R00010RM1 |  |  |  |  |
|  |  |  | 物理性能 | 维卡软化温度/℃ | ≥118 | SMTC 5 310 017-2018(V6)-II | PC+ABS共混聚合物成品件材料要求 | ISO 306 A/50 | 塑料-热塑塑料-维卡软化温度的测定 | 第三方 |  |  | / | / | 材料沿用，报告视同
ESZ2204290204R00010RM1 |  |  |  |  |
|  |  |  | 机械性能 | 落球试验 | 无损伤无裂纹 | SMTC 5 310 017-2018(V6)-II | PC+ABS共混聚合物成品件材料要求 | SMTC 5 400 030 | 聚合物材料落球试验 | 第三方 |  |  | / | / | 材料沿用，报告视同
ESZ2204290204R00010RM1 |  |  |  |  |
|  |  |  | 内应力测试 | / | 乙酸乙酯：正丙醇=1:3的混合溶液中浸泡15min后取出，冲洗后静置30min，无应力开裂 | SMTC 5 310 017-2018(V6)-II | PC+ABS共混聚合物成品件材料要求 | SMTC 5 310 017-2018(V6)-Ⅰ | PC+ABS共混聚合物成品件材料要求 | 第三方 |  |  |  |  |  |  |  |  |  |
| 11 | 导电橡胶 | 硅橡胶（透明）
三辉 | 供货态机械性能 | ShoreA 强度 | 55±5 | / |  硅橡胶（VMQ）密封件材料标准要求 | ISO 48-4/ISO 48-2 | 硫化橡胶或热塑性橡胶-硬度的测定：第二部分，第四部分 | 第三方 |  |  | / | / | 材料沿用S11L
报告视同 |  |  |  |  |
|  |  |  | 供货态机械性能 | 拉伸强度/Mpa | ≥5 | / |  硅橡胶（VMQ）密封件材料标准要求 | ISO 37 | 硫化橡胶或热塑性橡胶-拉伸应力应变特性的测定 | 第三方 |  |  | / | / | 材料沿用，报告视同
22-5-0807/22-06-2037 |  |  |  |  |
|  |  |  | 供货态机械性能 | 断裂伸长率/% | ≥175% | / |  硅橡胶（VMQ）密封件材料标准要求 | ISO 37 | 硫化橡胶或热塑性橡胶-拉伸应力应变特性的测定 | 第三方 |  |  | / | / | 材料沿用，报告视同
22-5-0807/22-06-2037 |  |  |  |  |
|  |  |  | 供货态机械性能 | 裤型撕裂强度/N/mm | ≥2 | / |  硅橡胶（VMQ）密封件材料标准要求 | ISO 34-1方法A | 橡胶和弹性体 抗撕裂性能测试方法 | 第三方 |  |  | / | / | 材料沿用，报告视同
22-5-0807/22-06-2037 |  |  |  |  |
|  |  |  | 短周期热老化性能(200℃*96h) | ShoreA 强度 | 与供货状态比0～+6 | / |  硅橡胶（VMQ）密封件材料标准要求 | ISO 48-4/ISO 48-2 | 硫化橡胶或热塑性橡胶-硬度的测定：第二部分，第四部分 | 第三方 |  |  | / | / | 材料沿用，报告视同
22-5-0807/22-06-2037 |  |  |  |  |
|  |  |  | 短周期热老化性能(200℃*96h) | 拉伸强度/Mpa | ≥5 | / |  硅橡胶（VMQ）密封件材料标准要求 | ISO 37 | 硫化橡胶或热塑性橡胶-拉伸应力应变特性的测定 | 第三方 |  |  | / | / | 材料沿用，报告视同
22-5-0807/22-06-2037 |  |  |  |  |
|  |  |  | 短周期热老化性能(200℃*96h) | 断裂伸长率/% | ≥175 | / |  硅橡胶（VMQ）密封件材料标准要求 | ISO 37 | 硫化橡胶或热塑性橡胶-拉伸应力应变特性的测定 | 第三方 |  |  | / | / | 材料沿用，报告视同
22-5-0807/22-06-2037 |  |  |  |  |
|  |  |  | 长周期热老化性能(150℃*504h) | ShoreA 强度 | 与供货状态比0～+8 | / |  硅橡胶（VMQ）密封件材料标准要求 | ISO 48-4/ISO 48-2 | 硫化橡胶或热塑性橡胶-硬度的测定：第二部分，第四部分 | 第三方 |  |  | / | / | 材料沿用，报告视同
22-5-0807/22-06-2037 |  |  |  |  |
|  |  |  | 长周期热老化性能（150℃*504h） | 拉伸强度/Mpa | ≥5 | / |  硅橡胶（VMQ）密封件材料标准要求 | ISO 37 | 硫化橡胶或热塑性橡胶-拉伸应力应变特性的测定 | 第三方 |  |  | / | / | 材料沿用，报告视同
22-5-0807/22-06-2037 |  |  |  |  |
|  |  |  | 长周期热老化性能（150℃*504h） | 断裂伸长率/% | ≥150% | / |  硅橡胶（VMQ）密封件材料标准要求 | ISO 37 | 硫化橡胶或热塑性橡胶-拉伸应力应变特性的测定 | 第三方 |  |  | / | / | 材料沿用，报告视同
22-5-0807/22-06-2037 |  |  |  |  |
|  |  |  | 压缩性能 | 压缩永久变形 | ≤40% | / |  硅橡胶（VMQ）密封件材料标准要求 | SMTC 5 400 239 方法A(150℃/22h) | 橡胶压缩永久变形测试方法 | 第三方 |  |  | / | / | 材料沿用，报告视同
22-5-0807/22-06-2037 |  |  |  |  |
|  |  |  | 物理性能 | 密度 | 1.12～1.15 | / |  硅橡胶（VMQ）密封件材料标准要求 | ISO 1183-1 | 塑料 非泡沫塑料密度测定方法 第1部分：浸入法、液体比重法和滴定法 | 第三方 |  |  | / | / | 材料沿用，报告视同
22-5-0807/22-06-2037 |  |  |  |  |
|  |  |  | 物理性能 | 低温性能 | 弯折无裂纹 | / |  硅橡胶（VMQ）密封件材料标准要求 | 弯折法
-40℃ 24h弯折 | 弯折法
-40℃ 24h弯折 | 第三方 |  |  | / | / | 材料沿用，报告视同
22-5-0807/22-06-2037 |  |  |  |  |
|  |  |  | 材质分析 | / | VMQ | / |  硅橡胶（VMQ）密封件材料标准要求 | SMTC 5 400 023 | 塑料及弹性体的气相色谱和质谱联用技术 | 第三方 |  |  | / | / | 材料沿用，报告视同
22-5-0807/22-06-2037 |  |  |  |  |
| 11 | 空调打开/关闭按钮
警告灯按钮 | 色板号:仿电镀银(MSJ)
面漆:仿电镀银VPCH 12960-6
底漆:VPCH04723-PC-02
 | 油漆试验 | 漆膜厚度 | 底漆：15-25um，面漆：8-18um | SMTC 5 300 002-2019(V6) | 内饰涂装件的表面保护要求 | / | / | 第三方 |  |  |  |  |  |  |  |  |  |
|  |  |  | 油漆试验 | 划格试验 | 附着力Gt0-1 | SMTC 5 300 002-2019(V6) | 内饰涂装件的表面保护要求 | ISO 2409 | 色漆和清漆 划格试验 | 康信 |  |  |  |  |  |  |  |  |  |
|  |  |  | 油漆试验 | 耐刮性能 | 涂层未开裂至基材 | SMTC 5 300 002-2019(V6) | 内饰涂装件的表面保护要求 | SMTC 5 400 014 | 汽车内饰塑料件耐刮擦性测试方法 | 康信 |  |  |  |  |  |  |  |  |  |
|  |  |  | 油漆试验 | 耐高温性能 | 90℃*240h；无明显的外观变化，划格试验附着力等级：Gt0-1，耐刮试验涂层未开裂至基材 | SMTC 5 300 002-2019(V6) | 内饰涂装件的表面保护要求 | / | / | 康信 |  |  |  |  |  |  |  |  |  |
|  |  |  | 油漆试验 | 环境交变试验 | SMTC 5 400 005 方法B-8C；无明显的外观变化，划格试验附着力等级：Gt0-1，耐刮试验涂层未开裂至基材 | SMTC 5 300 002-2019(V6) | 内饰涂装件的表面保护要求 | SMTC 5 400 005 | 汽车零件耐候交变试验 | 康信 |  |  |  |  |  |  |  |  |  |
|  |  |  | 油漆试验 | 冷凝水试验 | 240h；划格试验附着力等级：Gt0-1，耐刮试验涂层未开裂至基材 | SMTC 5 300 002-2019(V6) | 内饰涂装件的表面保护要求 | ISO 6270 | 色漆和清漆 耐湿性测定 | 第三方 |  |  |  |  |  |  |  |  |  |
|  |  |  | 油漆试验 | 水解试验 | T=90±2℃，H=96%；72h；无明显的外观变化，划格试验附着力等级：Gt0-1，耐刮试验涂层未开裂至基材 | SMTC 5 300 002-2019(V6) | 内饰涂装件的表面保护要求 | 　SMTC 5 300 002 | 内饰涂装件的表面保护要求 | 康信 |  |  |  |  |  |  |  |  |  |
|  |  |  | 油漆试验 | 耐光性 | 具体参数试验标准，共3周期，试验后灰度等级≥4级 | SMTC 5 300 002-2019(V6) | 内饰涂装件的表面保护要求 | SMTC 5 400 003 | 非金属材料 用于乘客舱内部零件的光照试验 | 第三方 |  |  |  |  |  |  |  |  |  |
|  |  |  | 油漆试验 | 耐手霜、面霜试验 | THIERRY PV3964 手霜
THIERRY PV3964 防晒霜； 允许增加光泽度, 不允许颜色或手感的变化，划格试验附着力等级：Gt0-1，耐刮试验涂层未开裂至基材 | SMTC 5 300 002-2019(V6) | 内饰涂装件的表面保护要求 | SMTC 5 400 019 | 内饰零件耐乳霜试验 | 康信 |  |  |  |  |  |  |  |  |  |
|  |  |  | 油漆试验 | 耐磨试验 | CROCKMETER耐磨试验-干磨100次；油漆表面无可见变化；摩擦织物沾色等级≥4级 | SMTC 5 300 002-2019(V6) | 内饰涂装件的表面保护要求 | ISO 105 X12　 | CROCKMETER耐磨试验 | 康信 |  |  |  |  |  |  |  |  |  |
|  |  |  | 油漆试验 | 耐磨试验 | CROCKMETER耐磨试验-湿磨100次；油漆表面无可见变化；摩擦织物沾色等级≥4级 | SMTC 5 300 002-2019(V6) | 内饰涂装件的表面保护要求 | ISO 105 X12　 | CROCKMETER耐磨试验 | 康信 |  |  |  |  |  |  |  |  |  |
|  |  |  | 油漆试验 | 耐清洁剂和混合汗液(点滴法) | 试剂：1洗洁精；2玻璃清洗剂；3石油醚；4甲基化酒精；5酸性合成汗液；6碱性合成汗液，无油漆色调，光泽度和漆层的改变；试验后会有一定光亮度改变，只有当湿布不能够抹去表面痕迹时视为缺陷。 | SMTC 5 300 002-2019(V6) | 内饰涂装件的表面保护要求 | 　SMTC 5 300 002 | 内饰涂装件的表面保护要求 | 康信 |  |  |  |  |  |  |  |  |  |
|  |  |  | 油漆试验 | 耐清洁剂和混合汗液(耐磨法） | 试剂：1洗洁精；2玻璃清洗剂；3石油醚；4甲基化酒精；5酸性合成汗液；6碱性合成汗液
用含有试剂的摩擦织物湿摩擦10次，无油漆色调，光亮度和油漆结构的改变。评定摩擦织物：摩擦织物渗色符合DIN EN 20105-A03 灰卡染色牢度评级4 | SMTC 5 300 002-2019(V6) | 内饰涂装件的表面保护要求 | 　SMTC 5 300 002 | 内饰涂装件的表面保护要求 | 康信 |  |  |  |  |  |  |  |  |  |
| Supplier  设计或材料工程师   Test engineer：                                             日期 Date：                          |  |  |  |  |  |  |  |  |  |  |  |  |  |  |  |  |  |  |  |
| SMTC  设计发布工程师 DRE：                                              日期 Date：                                                          SMTC  设计发布高级经理 DRE Senior Manager：                                                 日期 Date：                                            . |  |  |  |  |  |  |  |  |  |  |  |  |  |  |  |  |  |  |  |
| SMTC  材料工程师 MVE ：                                                   日期 Date：                                                              SMTC  材料高级经理 Material Senior Manager ：                                                   日期 Date：                                            . |  |  |  |  |  |  |  |  |  |  |  |  |  |  |  |  |  |  |  |
| 填写说明 / Filling Instruction |  |  |  |  |  |  |  |  |  |  |  |  |  |  |  |  |  |  |  |
| 1.  “序号”一栏中填写自然数列，按照增序排列。 |  |  |  |  |  |  |  |  |  |  |  |  |  |  |  |  |  |  |  |
|      “No”: Natural number, in increased order. |  |  |  |  |  |  |  |  |  |  |  |  |  |  |  |  |  |  |  |
| 2.  “试验项目”一栏中填写需要进行的零件或系统试验名称。 |  |  |  |  |  |  |  |  |  |  |  |  |  |  |  |  |  |  |  |
|      “Test Item”: Name of component test or system test. |  |  |  |  |  |  |  |  |  |  |  |  |  |  |  |  |  |  |  |
| 3.  “试验标准/出处”一栏中填写试验所依据的标准编号； 若某些试验没有参考的标准，则填写试验所依据的其它相关资料，例如图纸等技术资料。 |  |  |  |  |  |  |  |  |  |  |  |  |  |  |  |  |  |  |  |
|      “Test Spec.”: Standard No.. If there is no standards for refering, fill with other related documents, such as drawing, etc. |  |  |  |  |  |  |  |  |  |  |  |  |  |  |  |  |  |  |  |
| 4.  “试验方法”一栏中概述试验所采用的方法(标准中的某条），如果没有试验标准支持，供应商应针对该试验项目制定一份详细的试验说明书。 |  |  |  |  |  |  |  |  |  |  |  |  |  |  |  |  |  |  |  |
|      “Test Procedure”: Selected test method ( some paragraph in standards). If there is no standards for refering, supplier should make a detailed test spec. for the test item. |  |  |  |  |  |  |  |  |  |  |  |  |  |  |  |  |  |  |  |
| 5.  “限值”一栏中填写该试验项目规定试验结果的应达到的值，如果标准能够涵盖则不要填写。 |  |  |  |  |  |  |  |  |  |  |  |  |  |  |  |  |  |  |  |
|      “Limit”: Reasonable value for test result. |  |  |  |  |  |  |  |  |  |  |  |  |  |  |  |  |  |  |  |
| 6.  “试验单位”一栏中填写负责实际执行该试验项目的单位或者机构，包括第三方委托试验机构等。 |  |  |  |  |  |  |  |  |  |  |  |  |  |  |  |  |  |  |  |
|      “Test Site”: Test situation or company execute the test. |  |  |  |  |  |  |  |  |  |  |  |  |  |  |  |  |  |  |  |
| 7  "认证类型“请填写DV(Design Validation),PV(Product Validation),Others. |  |  |  |  |  |  |  |  |  |  |  |  |  |  |  |  |  |  |  |
| 8.  “试验开始”一栏中填写开始试验的时间。 |  |  |  |  |  |  |  |  |  |  |  |  |  |  |  |  |  |  |  |
|        “Start Date”: Date start to test. |  |  |  |  |  |  |  |  |  |  |  |  |  |  |  |  |  |  |  |
| 9. “试验结束”一栏中填写完成试验的时间。 |  |  |  |  |  |  |  |  |  |  |  |  |  |  |  |  |  |  |  |
|       “Finish Date”: Date on which the test finished. |  |  |  |  |  |  |  |  |  |  |  |  |  |  |  |  |  |  |  |
| 10. “备注”一栏填写供应商需要补充说明的问题。 |  |  |  |  |  |  |  |  |  |  |  |  |  |  |  |  |  |  |  |
|       “Remark”: Any other issue suppliers need to supplement. |  |  |  |  |  |  |  |  |  |  |  |  |  |  |  |  |  |  |  |
| 11. 正式的工程开发验证计划，必须得到SMTC 认证工程师和设计发布工程师和高级经理的批准。 |  |  |  |  |  |  |  |  |  |  |  |  |  |  |  |  |  |  |  |
|       Final ADV Plan must be approved by SMTC MVE , DRE and Senoor Manager. |  |  |  |  |  |  |  |  |  |  |  |  |  |  |  |  |  |  |  |

File: 材料工程师/材料性能DV大纲-上汽IP5PM中控仪表板开关总成-251226.xlsx.md
# 材料性能DV大纲-上汽IP5PM中控仪表板开关总成-251226.xlsx

| 分供方及原材料清单
Subcontractor and Raw material list |  |  |  |  |  |  |  |  |  |  |  |  |  |  |  |  |  |  |
| 项目代号Project No. |  |  |  |  |  | IP5PM |  |  |  |  | 车型年份 Model Year |  | MY26 |  |  |  |  |  |
| 零件名称Part Name |  |  |  |  |  | 中控仪表板开关总成 |  |  |  |  | 零件号Part No. |  | 12159108-LEQ |  |  |  |  |  |
| 供应商代码Supplier Code |  |  |  |  |  |  |  |  |  |  | 图纸日期/版本Date/Lev. |  | 2025.10.21/R01	 |  |  |  |  |  |
| 供应商名称Supplier |  |  |  |  |  | 浙江康信电器集团有限公司 |  |  |  |  | 传真Fax |  | / |  |  |  |  |  |
| 供应商地址Address |  |  |  |  |  | 温州市乐清市虹桥镇幸福西路38号 |  |  |  |  |  |  |  |  |  |  |  |  |
| 联系人Contact Name |  |  |  |  |  | 陈金 |  |  |  |  | 电话Phone |  | 13736386330 |  |  |  |  |  |
| 序号
SN | 级别Level |  |  |  | 零件号
Part NO. | 零件名称
Part Name | 零件可视图
Part Visable Pic. | 单耗
Qty | 零件状态Part Status
(自制Self-made/外购Purchased/外协outsourcing） | 产品制造商
Manufacturer | 零件材料名称
Material Name | 材料牌号
Material Grade Code | 零件材料标准
Material Specification | 材料分类            Material Classification | 材料供应商
Material Supplier   | 备注
Remark |  |  |
|  | 1 | 2 | 3 | 4 |  |  |  |  |  |  |  |  |  |  |  |  |  |  |
| 1 | √ |  |  |  | 12159108-LEQ | 中控仪表板开关总成 |  | 1 | 自制 | 浙江康信电器集团有限公司 |  |  |  |  |  |  |  |  |
| 1.1 |  | √ |  |  |  | 面板喷漆件 |  | 1 | 自制 | 浙江康信电器集团有限公司 | PC+ABS | 65LNBK9001黑 | SMTC 5 310 017-2018(V6)-I | 塑料 | 宁波瑞隆 |  |  |  |
| 1.1.1 |  |  | √ |  |  | 油漆 |  |  | 外协 | 广德吉华 | 雅静灰
（丝滑触感漆） | 色漆：雅静灰 QF312-01051
准分子面漆：QP151-40000 | SMTC 5 300 002-2019(V6) | 涂料 | 松润 |  |  |  |
| 1.2 |  | √ |  |  |  | 娱乐按键喷漆镭雕件 |  | 1 | 自制 | 浙江康信电器集团有限公司 | PC | 2407 GY053灰 | SMTC 5 310 028 －2017（V3） | 塑料 | 宁波瑞隆 |  |  |  |
| 1.2.1 |  |  | √ |  |  | 油漆 |  |  | 外协 | 广德吉华 | 雅静灰
（丝滑触感漆） | 底漆：QBP380-87980-04
色漆：雅静灰 QF312-01051
准分子面漆：QP151-40000 | SMTC 5 300 002-2019(V6) | 涂料 | 松润 |  |  |  |
| 1.3 |  | √ |  |  |  | 前雾灯按键喷漆镭雕件 |  | 1 | 自制 | 浙江康信电器集团有限公司 | PC | 2407 GY053灰 | SMTC 5 310 028 －2017（V3） | 塑料 | 宁波瑞隆 |  |  |  |
| 1.3.1 |  |  | √ |  |  | 油漆 |  |  | 外协 | 广德吉华 | 雅静灰
（丝滑触感漆） | 底漆：QBP380-87980-04
色漆：雅静灰 QF312-01051
准分子面漆：QP151-40000 | SMTC 5 300 002-2019(V6) | 涂料 | 松润 |  |  |  |
| 1.4 |  | √ |  |  |  | 警报灯按键喷漆件 |  | 1 | 自制 | 浙江康信电器集团有限公司 | PC | PC2405 RD113红 | SMTC 5 310 017-2018(V6)-I | 塑料 | 宁波瑞隆 |  |  |  |
| 1.4.1 |  |  | √ |  |  | 油漆 |  |  | 外协 | 广德吉华 | 雅静灰
（丝滑触感漆） | 底漆：QBP380-87980-04
色漆：雅静灰 QF312-01051
准分子面漆：QP151-40000 | SMTC 5 300 002-2019(V6) | 涂料 | 松润 |  |  |  |
| 1.5 |  | √ |  |  |  | 后雾灯按键喷漆镭雕件 |  | 1 | 自制 | 浙江康信电器集团有限公司 | PC | 2407 GY053灰 | SMTC 5 310 028 －2017（V3） | 塑料 | 宁波瑞隆 |  |  |  |
| 1.5.1 |  |  | √ |  |  | 油漆 |  |  | 外协 | 广德吉华 | 雅静灰
（丝滑触感漆） | 底漆：QBP380-87980-04
色漆：雅静灰 QF312-01051
准分子面漆：QP151-40000 | SMTC 5 300 002-2019(V6) | 涂料 | 松润 |  |  |  |
| 1.6 |  | √ |  |  |  | 空调按键喷漆镭雕件 |  | 1 | 自制 | 浙江康信电器集团有限公司 | PC | 2407 GY053灰 | SMTC 5 310 028 －2017（V3） | 塑料 | 宁波瑞隆 |  |  |  |
| 1.6.1 |  |  | √ |  |  | 油漆 |  |  | 外协 | 广德吉华 | 雅静灰
（丝滑触感漆） | 底漆：QBP380-87980-04
色漆：雅静灰 QF312-01051
准分子面漆：QP151-40000 | SMTC 5 300 002-2019(V6) | 涂料 | 松润 |  |  |  |
| 1.7 |  | √ |  |  |  | 外壳 |  | 1 | 自制 | 浙江康信电器集团有限公司 | PC+ABS | 65LNBK9001黑 | SMTC 5 310 017-2018(V6)-I | 塑料 | 宁波瑞隆 |  |  |  |
| 1.8 |  | √ |  |  |  | 底座 |  | 1 | 自制 | 浙江康信电器集团有限公司 | PA6-GF30 | B3EG6 | SMTC 5 310 025(V6) | 塑料 | 巴斯夫 |  |  |  |
| 1.9 |  | √ |  |  |  | 按钮座 |  | 5 | 自制 | 浙江康信电器集团有限公司 | PC+ABS | 65BK9001黑 | SMTC 5 310 017-2018(V6)-I | 塑料 | 宁波瑞隆 |  |  |  |
| 1.10 |  | √ |  |  |  | 导光块 |  | 3 | 自制 | 浙江康信电器集团有限公司 | PC | 2805（透明） | SMTC 5 310 028—2017（V3） | 塑料 | 科思创 |  |  |  |
| 1.11 |  | √ |  |  |  | 防护橡胶 |  | 1 | 外购 | 三辉 | 硅橡胶 | / | SMTC 5 320 016-2019(V2) | / | 三辉 |  |  |  |
| 1.12 |  | √ |  |  |  | PCBA |  | 1 | 自制 | 浙江康信电器集团有限公司 | / | / | / | / | / |  |  |  |
| 1.12.1 |  |  | √ |  |  | 线路板 | / | 1 | 外购 |  | 双层喷锡,,铜厚36um,FR-4,绿油,丝印 | / | / | / | / |  |  |  |
| 1.12.2 |  |  | √ |  |  | 排针组件 |  | 1 | 外购 | 征华 |  | / | / | / | / |  |  |  |
| 1.12.3 |  |  | √ |  |  | 微动开关 |  | 5 | 外购 | 泰康 | KFC-A06-H | / | / | / | / |  |  |  |
| 1.12.4 |  |  | √ |  |  | LED白 |  | 4 | 外购 | 宏凯 | 6SC2214W32F0WMZA | / | / | / | / |  |  |  |
| 1.12.5 |  |  | √ |  |  | LED红 |  | 1 | 外购 | 宏凯 | 5SC3528V34H0CK01-2 | / | / | / | / |  |  |  |
| 1.12.6 |  |  | √ |  |  | LED黄 |  | 3 | 外购 | 宏凯 | 5SC3528W52F0WKZ2-Y1/Y2 | / | / | / | / |  |  |  |
| 1.13 |  | √ |  |  |  | 安装夹 |  | 2 | 外购 | 特迈驰 | 30229 | / | / | / | / |  |  |  |
| 1.14 |  | √ |  |  |  | ST4.2*13螺丝 |  | 2 | 外购 | 科豪 |  | / | / | / | / |  |  |  |
| 供应商经理
Supplier manager |  |  |  |  |  |  |  | 上海汽车DRE
SMTC DRE |  |  |  |  
上海汽车SQE   
SMPV SQE |  |  |  |  |  |  |
|  |  |  |  |  | 自制 |  | 黑色金属 |  |  |  |  |  |  |  |  |  |  |  |
|  |  |  |  |  | 外协（进口） |  | 有色金属 |  |  |  |  |  |  |  |  |  |  |  |
|  |  |  |  |  | 外协（国产） |  | 塑料 |  |  |  |  |  |  |  |  |  |  |  |
|  |  |  |  |  | 外购 |  | 橡胶 |  |  |  |  |  |  |  |  |  |  |  |
|  |  |  |  |  |  |  | 涂料 |  |  |  |  |  |  |  |  |  |  |  |
|  |  |  |  |  |  |  | 织物 |  |  |  |  |  |  |  |  |  |  |  |
|  |  |  |  |  |  |  | 皮与革 |  |  |  |  |  |  |  |  |  |  |  |
|  |  |  |  |  |  |  | 无机材料 |  |  |  |  |  |  |  |  |  |  |  |
|  |  |  |  |  |  |  | 粘结剂 |  |  |  |  |  |  |  |  |  |  |  |
|  |  |  |  |  |  |  | 胶带/膜 |  |  |  |  |  |  |  |  |  |  |  |
|  |  |  |  |  |  |  | 复合材料 |  |  |  |  |  |  |  |  |  |  |  |
|  |  |  |  |  |  |  | 其它 |  |  |  |  |  |  |  |  |  |  |  |
| 分供方及原材料清单
Subcontractor and Raw material list |  |  |  |  |  |  |  |  |  |  |  |  |  |  |  |  |  |  |
| 项目代号Project No. |  |  |  |  |  | IP5PM |  |  |  |  | 车型年份 Model Year |  | MY26 |  |  |  |  |  |
| 零件名称Part Name |  |  |  |  |  | 中控仪表板开关总成 |  |  |  |  | 零件号Part No. |  | 12159108-JMN |  |  |  |  |  |
| 供应商代码Supplier Code |  |  |  |  |  |  |  |  |  |  | 图纸日期/版本Date/Lev. |  | 2025.10.21/R01	 |  |  |  |  |  |
| 供应商名称Supplier |  |  |  |  |  | 浙江康信电器集团有限公司 |  |  |  |  | 传真Fax |  | / |  |  |  |  |  |
| 供应商地址Address |  |  |  |  |  | 温州市乐清市虹桥镇幸福西路38号 |  |  |  |  |  |  |  |  |  |  |  |  |
| 联系人Contact Name |  |  |  |  |  | 陈金 |  |  |  |  | 电话Phone |  | 13736386330 |  |  |  |  |  |
| 序号
SN | 级别Level |  |  |  | 零件号
Part NO. | 零件名称
Part Name | 零件可视图
Part Visable Pic. | 单耗
Qty | 零件状态Part Status
(自制Self-made/外购Purchased/外协outsourcing） | 产品制造商
Manufacturer | 零件材料名称
Material Name | 材料牌号
Material Grade Code | 零件材料标准
Material Specification | 材料分类            Material Classification | 材料供应商
Material Supplier   | 备注
Remark |  |  |
|  | 1 | 2 | 3 | 4 |  |  |  |  |  |  |  |  |  |  |  |  |  |  |
| 1 | √ |  |  |  | 12159108-JMN | 中控仪表板开关总成 |  | 1 | 自制 | 浙江康信电器集团有限公司 |  |  |  |  |  |  |  |  |
| 1.1 |  | √ |  |  |  | 面板喷漆件 |  | 1 | 自制 | 浙江康信电器集团有限公司 | PC+ABS | 65LNBK9001黑 | SMTC 5 310 017-2018(V6)-I | 塑料 | 宁波瑞隆 |  |  |  |
| 1.1.1 |  |  | √ |  |  | 油漆 |  |  | 外协 | 广德吉华 | 午夜蓝
（丝滑触感漆） | 色漆：午夜蓝 QF312-84333
准分子面漆：QP151-40000 | SMTC 5 300 002-2019(V6) | 涂料 | 松润 |  |  |  |
| 1.2 |  | √ |  |  |  | 娱乐按键喷漆镭雕件 |  | 1 | 自制 | 浙江康信电器集团有限公司 | PC | 2807 WH010白 | SMTC 5 310 028 －2017（V3） | 塑料 | 宁波瑞隆 |  |  |  |
| 1.2.1 |  |  | √ |  |  | 油漆 |  |  | 外协 | 广德吉华 | 午夜蓝
（丝滑触感漆） | 底漆：QBP380-87980-04
色漆：午夜蓝 QF312-84333
准分子面漆：QP151-40000 | SMTC 5 300 002-2019(V6) | 涂料 | 松润 |  |  |  |
| 1.3 |  | √ |  |  |  | 前雾灯按键喷漆镭雕件 |  | 1 | 自制 | 浙江康信电器集团有限公司 | PC | 2807 WH010白 | SMTC 5 310 028 －2017（V3） | 塑料 | 宁波瑞隆 |  |  |  |
| 1.3.1 |  |  | √ |  |  | 油漆 |  |  | 外协 | 广德吉华 | 午夜蓝
（丝滑触感漆） | 底漆：QBP380-87980-04
色漆：午夜蓝 QF312-84333
准分子面漆：QP151-40000 | SMTC 5 300 002-2019(V6) | 涂料 | 松润 |  |  |  |
| 1.4 |  | √ |  |  |  | 警报灯按键喷漆件 |  | 1 | 自制 | 浙江康信电器集团有限公司 | PC | PC2405 RD113红 | SMTC 5 310 017-2018(V6)-I | 塑料 | 宁波瑞隆 |  |  |  |
| 1.4.1 |  |  | √ |  |  | 油漆 |  |  | 外协 | 广德吉华 | 午夜蓝
（丝滑触感漆） | 底漆：QBP380-87980-04
色漆：午夜蓝 QF312-84333
准分子面漆：QP151-40000 | SMTC 5 300 002-2019(V6) | 涂料 | 松润 |  |  |  |
| 1.5 |  | √ |  |  |  | 后雾灯按键喷漆镭雕件 |  | 1 | 自制 | 浙江康信电器集团有限公司 | PC | 2807 WH010白 | SMTC 5 310 028 －2017（V3） | 塑料 | 宁波瑞隆 |  |  |  |
| 1.5.1 |  |  | √ |  |  | 油漆 |  |  | 外协 | 广德吉华 | 午夜蓝
（丝滑触感漆） | 底漆：QBP380-87980-04
色漆：午夜蓝 QF312-84333
准分子面漆：QP151-40000 | SMTC 5 300 002-2019(V6) | 涂料 | 松润 |  |  |  |
| 1.6 |  | √ |  |  |  | 空调按键喷漆镭雕件 |  | 1 | 自制 | 浙江康信电器集团有限公司 | PC | 2807 WH010白 | SMTC 5 310 028 －2017（V3） | 塑料 | 宁波瑞隆 |  |  |  |
| 1.6.1 |  |  | √ |  |  | 油漆 |  |  | 外协 | 广德吉华 | 午夜蓝
（丝滑触感漆） | 底漆：QBP380-87980-04
色漆：午夜蓝 QF312-84333
准分子面漆：QP151-40000 | SMTC 5 300 002-2019(V6) | 涂料 | 松润 |  |  |  |
| 1.7 |  | √ |  |  |  | 外壳 |  | 1 | 自制 | 浙江康信电器集团有限公司 | PC+ABS | 65LNBK9001黑 | SMTC 5 310 017-2018(V6)-I | 塑料 | 宁波瑞隆 |  |  |  |
| 1.8 |  | √ |  |  |  | 底座 |  | 1 | 自制 | 浙江康信电器集团有限公司 | PA6-GF30 | B3EG6 | SMTC 5 310 025(V6) | 塑料 | 巴斯夫 |  |  |  |
| 1.9 |  | √ |  |  |  | 按钮座 |  | 5 | 自制 | 浙江康信电器集团有限公司 | PC+ABS | 65BK9001黑 | SMTC 5 310 017-2018(V6)-I | 塑料 | 宁波瑞隆 |  |  |  |
| 1.10 |  | √ |  |  |  | 导光块 |  | 3 | 自制 | 浙江康信电器集团有限公司 | PC | 2805（透明） | SMTC 5 310 028—2017（V3） | 塑料 | 科思创 |  |  |  |
| 1.11 |  | √ |  |  |  | 防护橡胶 |  | 1 | 外购 | 三辉 | 硅橡胶 | / | SMTC 5 320 016-2019(V2) | / | 三辉 |  |  |  |
| 1.12 |  | √ |  |  |  | PCBA |  | 1 | 自制 | 浙江康信电器集团有限公司 | / | / | / | / | / |  |  |  |
| 1.12.1 |  |  | √ |  |  | 线路板 | / | 1 | 外购 |  | 双层喷锡,,铜厚36um,FR-4,绿油,丝印 | / | / | / | / |  |  |  |
| 1.12.2 |  |  | √ |  |  | 排针组件 |  | 1 | 外购 | 征华 |  | / | / | / | / |  |  |  |
| 1.12.3 |  |  | √ |  |  | 微动开关 |  | 5 | 外购 | 泰康 | KFC-A06-H | / | / | / | / |  |  |  |
| 1.12.4 |  |  | √ |  |  | LED白 |  | 4 | 外购 | 宏凯 | 6SC2214W32F0WMZA | / | / | / | / |  |  |  |
| 1.12.5 |  |  | √ |  |  | LED红 |  | 1 | 外购 | 宏凯 | 5SC3528V34H0CK01-2 | / | / | / | / |  |  |  |
| 1.12.6 |  |  | √ |  |  | LED黄 |  | 3 | 外购 | 宏凯 | 5SC3528W52F0WKZ2-Y1/Y2 | / | / | / | / |  |  |  |
| 1.13 |  | √ |  |  |  | 安装夹 |  | 2 | 外购 | 特迈驰 | 30229 | / | / | / | / |  |  |  |
| 1.14 |  | √ |  |  |  | ST4.2*13螺丝 |  | 2 | 外购 | 科豪 |  | / | / | / | / |  |  |  |
| 供应商经理
Supplier manager |  |  |  |  |  |  |  | 上海汽车DRE
SMTC DRE |  |  |  |  
上海汽车SQE   
SMPV SQE |  |  |  |  |  |  |
|  |  |  |  |  | 自制 |  | 黑色金属 |  |  |  |  |  |  |  |  |  |  |  |
|  |  |  |  |  | 外协（进口） |  | 有色金属 |  |  |  |  |  |  |  |  |  |  |  |
|  |  |  |  |  | 外协（国产） |  | 塑料 |  |  |  |  |  |  |  |  |  |  |  |
|  |  |  |  |  | 外购 |  | 橡胶 |  |  |  |  |  |  |  |  |  |  |  |
|  |  |  |  |  |  |  | 涂料 |  |  |  |  |  |  |  |  |  |  |  |
|  |  |  |  |  |  |  | 织物 |  |  |  |  |  |  |  |  |  |  |  |
|  |  |  |  |  |  |  | 皮与革 |  |  |  |  |  |  |  |  |  |  |  |
|  |  |  |  |  |  |  | 无机材料 |  |  |  |  |  |  |  |  |  |  |  |
|  |  |  |  |  |  |  | 粘结剂 |  |  |  |  |  |  |  |  |  |  |  |
|  |  |  |  |  |  |  | 胶带/膜 |  |  |  |  |  |  |  |  |  |  |  |
|  |  |  |  |  |  |  | 复合材料 |  |  |  |  |  |  |  |  |  |  |  |
|  |  |  |  |  |  |  | 其它 |  |  |  |  |  |  |  |  |  |  |  |
| 附件一 总成零件开发验证计划-材料部分模板
SMPV-4.3.2-003-QA–F01 |  |  |  |  |  |  |  |  |  |  |  |  |  |  |  |  |  |  |  |
| 上海汽车集团股份有限公司乘用车公司
SAIC MOTOR PASSENGER VEHICLE CO. |  |  |  |  |  |  |  |  |  |  |  |  |  |  |  |  |  |  |  |
| 零件开发验证计划—材料部分
Component ADV Plan - Material test |  |  |  |  |  |  |  |  |  |  |  |  |  |  |  |  |  |  |  |
| 项目号/Project No  上汽IP5PM   零件号/Part No   12159108           零件名称/Part Name  中控仪表板开关        供应商/Supplier   浙江康信电器集团有限公司    |  |  |  |  |  |  |  |  |  |  |  |  |  |  |  |  |  |  |  |
| 序号 | 零件名称 | 材料牌号/名称 | ADV试验条目 | ADV试验子条目 | 要求/限值 | 技术要求/协议编号 | 技术要求/协议名称 | 试验规范编号 | 试验规范名称 | 分析/试验地点/单位 | 试验样件数量 | 分析/认证类型 | 试验开始时间 | 试验结束时间 | 备注 |  |  |  |  |
| 1 | 12159108-LEQ中控仪表板开关
12159108-JMN中控仪表板开关

 | / | 高温存放 | 高温存放：90℃*24H | 不允许出现裂纹缺损、变形、伤痕、收缩等缺陷；表面不应有明显的颜色改变 | / | / | / | / | 康信 |  |  |  |  |  |  |  |  |  |
|  |  |  | 低温存储 | 低温存放：-40℃*24H | 不允许出现裂纹缺损、变形、伤痕、收缩等缺陷；表面不应有明显的颜色改变 | / | / | / | / | 康信 |  |  |  |  |  |  |  |  |  |
|  |  |  | 高低温交变存储 | 环境交变：B法20周期 | 不允许出现裂纹缺损、变形、伤痕、收缩等缺陷；表面不应有明显的颜色改变 | / | / | / | / | 康信 |  |  |  |  |  |  |  |  |  |
|  |  |  | ELV | / | 铅≤1000ug/g、汞≤1000ug/g、镉≤100ug/g、六价铬≤1000ug/g、多溴联苯≤1000ug/g、  多溴二苯醚≤1000ug/g | SMTC 5 500 001-2019(V5) | 汽车零件和材料中禁用/限用危险物质 | IEC 62321 | ELV试验要求 | 第三方 |  |  |  |  | 娱乐按键喷漆镭雕件(2色涂层）、面板（底材+2色涂层）、微动开关、安装夹、ST4.2*13螺丝 |  |  |  |  |
| 2 | 前雾灯按键/娱乐切换按键/
后雾灯按键/空调按键 LEQ/JMN | / | 气味性(级) | / | 常态≤3    干态≤3.5 | SMTC 5 300 004 |  | SMTC 5 400 009 | 轿车内饰零件及材料总碳挥发量测定方法 | 第三方实验室 |  |  |  |  | 小于10g和电镀件 散发试验豁免
按键：1.4g |  |  |  |  |
| 3 | 警报灯按键 LEQ/JMN |  | 气味性(级) | / | 常态≤3    干态≤3.5 | SMTC 5 300 004 |  | SMTC 5 400 009 | 轿车内饰零件及材料总碳挥发量测定方法 | 第三方实验室 |  |  |  |  |  |  |  |  |  |
| 4 | 面板 LEQ/JMN |  | 总碳挥发量(μgC/g) | / | ≤80 | SMTC 5 300 004 |  | SMTC 5 400 009 | 轿车内饰零件及材料总碳挥发量测定方法 | 第三方实验室 |  |  |  |  |  |  |  |  |  |
|  |  |  | 冷凝组分(mg) | / | ≤2 | SMTC 5 300 004 |  | SMTC 5 400 012 | 轿车内饰零件及材料气味性试验方法 | 第三方实验室 |  |  |  |  |  |  |  |  |  |
|  |  |  | 气味性(级) | / | 常态≤3    干态≤3.5 | SMTC 5 300 004 |  | SMTC 5 400 012 | 轿车内饰零件及材料气味性试验方法 | 第三方实验室 |  |  |  |  |  |  |  |  |  |
| 5 | 面板 | 松润   雅静灰（丝滑触感漆）
色漆：雅静灰 QF312-01051
准分子面漆：QP151-40000 | 油漆试验 | 漆膜厚度 | 色漆：7-17um
面漆：25-35um | SMTC 5 300 002-2019(V6) | 内饰涂装件的表面保护要求 | / | / | 第三方 |  |  |  |  |  |  |  |  |  |
|  |  |  | 油漆试验 | 划格试验 | 附着力Gt0-1 | SMTC 5 300 002-2019(V6) | 内饰涂装件的表面保护要求 | ISO 2409 | 色漆和清漆 划格试验 | 康信 |  |  |  |  |  |  |  |  |  |
|  |  |  | 油漆试验 | 冷凝水试验 | 240h；划格试验附着力等级：Gt0-1，耐刮试验涂层未开裂至基材 | SMTC 5 300 002-2019(V6) | 内饰涂装件的表面保护要求 | ISO 6270 | 色漆和清漆 耐湿性测定 | 第三方 |  |  |  |  |  |  |  |  |  |
|  |  |  | 油漆试验 | 耐刮性能 | 涂层未开裂至基材 | SMTC 5 300 002-2019(V6) | 内饰涂装件的表面保护要求 | SMTC 5 400 014 | 汽车内饰塑料件耐刮擦性测试方法 | 康信 |  |  |  |  |  |  |  |  |  |
|  |  |  | 油漆试验 | 耐高温性能 | 90℃*240h；无明显的外观变化，划格试验附着力等级：Gt0-1，耐刮试验涂层未开裂至基材 | SMTC 5 300 002-2019(V6) | 内饰涂装件的表面保护要求 | / | / | 康信 |  |  |  |  |  |  |  |  |  |
|  |  |  | 油漆试验 | 环境交变试验 | SMTC 5 400 005 方法B-8C；无明显的外观变化，划格试验附着力等级：Gt0-1，耐刮试验涂层未开裂至基材 | SMTC 5 300 002-2019(V6) | 内饰涂装件的表面保护要求 | SMTC 5 400 005 | 汽车零件耐候交变试验 | 康信 |  |  |  |  |  |  |  |  |  |
|  |  |  | 油漆试验 | 水解试验 | T=90±2℃，H=96%；72h；无明显的外观变化，划格试验附着力等级：Gt0-1，耐刮试验涂层未开裂至基材 | SMTC 5 300 002-2019(V6) | 内饰涂装件的表面保护要求 | 　SMTC 5 300 002 | 内饰涂装件的表面保护要求 | 康信 |  |  |  |  |  |  |  |  |  |
|  |  |  | 油漆试验 | 耐光性 | 具体参数试验标准，共3周期，试验后灰度等级≥4级 | SMTC 5 300 002-2019(V6) | 内饰涂装件的表面保护要求 | SMTC 5 400 003 | 非金属材料 用于乘客舱内部零件的光照试验 | 第三方 |  |  |  |  |  |  |  |  |  |
|  |  |  | 油漆试验 | 耐手霜、面霜试验 | THIERRY PV3964 手霜
THIERRY PV3964 防晒霜； 允许增加光泽度, 不允许颜色或手感的变化，划格试验附着力等级：Gt0-1，耐刮试验涂层未开裂至基材 | SMTC 5 300 002-2019(V6) | 内饰涂装件的表面保护要求 | SMTC 5 400 019 | 内饰零件耐乳霜试验 | 康信 |  |  |  |  |  |  |  |  |  |
|  |  |  | 油漆试验 | 耐磨试验 | CROCKMETER耐磨试验-干磨100次；油漆表面无可见变化；摩擦织物沾色等级≥4级 | SMTC 5 300 002-2019(V6) | 内饰涂装件的表面保护要求 | ISO 105 X12　 | CROCKMETER耐磨试验 | 康信 |  |  |  |  |  |  |  |  |  |
|  |  |  | 油漆试验 | 耐磨试验 | CROCKMETER耐磨试验-湿磨100次；油漆表面无可见变化；摩擦织物沾色等级≥4级 | SMTC 5 300 002-2019(V6) | 内饰涂装件的表面保护要求 | ISO 105 X12　 | CROCKMETER耐磨试验 | 康信 |  |  |  |  |  |  |  |  |  |
|  |  |  | 油漆试验 | 耐清洁剂和混合汗液(点滴法) | 试剂：1洗洁精；2玻璃清洗剂；3石油醚；4甲基化酒精；5酸性合成汗液；6碱性合成汗液，无油漆色调，光泽度和漆层的改变；试验后会有一定光亮度改变，只有当湿布不能够抹去表面痕迹时视为缺陷。 | SMTC 5 300 002-2019(V6) | 内饰涂装件的表面保护要求 | 　SMTC 5 300 002 | 内饰涂装件的表面保护要求 | 康信 |  |  |  |  |  |  |  |  |  |
|  |  |  | 油漆试验 | 耐清洁剂和混合汗液(耐磨法） | 试剂：1洗洁精；2玻璃清洗剂；3石油醚；4甲基化酒精；5酸性合成汗液；6碱性合成汗液
用含有试剂的摩擦织物湿摩擦10次，无油漆色调，光亮度和油漆结构的改变。评定摩擦织物：摩擦织物渗色符合DIN EN 20105-A03 灰卡染色牢度评级4 | SMTC 5 300 002-2019(V6) | 内饰涂装件的表面保护要求 | 　SMTC 5 300 002 | 内饰涂装件的表面保护要求 | 康信 |  |  |  |  |  |  |  |  |  |
| 6 | 面板 | 松润
午夜蓝（丝滑触感漆）
色漆：午夜蓝 QF312-84333
准分子面漆：QP151-40000 | 油漆试验 | 漆膜厚度 | 色漆：7-17um
面漆：25-35um | SMTC 5 300 002-2019(V6) | 内饰涂装件的表面保护要求 | / | / | 第三方 |  |  |  |  |  |  |  |  |  |
|  |  |  | 油漆试验 | 划格试验 | 附着力Gt0-1 | SMTC 5 300 002-2019(V6) | 内饰涂装件的表面保护要求 | ISO 2409 | 色漆和清漆 划格试验 | 康信 |  |  |  |  |  |  |  |  |  |
|  |  |  | 油漆试验 | 冷凝水试验 | 240h；划格试验附着力等级：Gt0-1，耐刮试验涂层未开裂至基材 | SMTC 5 300 002-2019(V6) | 内饰涂装件的表面保护要求 | ISO 6270 | 色漆和清漆 耐湿性测定 | 第三方 |  |  |  |  |  |  |  |  |  |
|  |  |  | 油漆试验 | 耐刮性能 | 涂层未开裂至基材 | SMTC 5 300 002-2019(V6) | 内饰涂装件的表面保护要求 | SMTC 5 400 014 | 汽车内饰塑料件耐刮擦性测试方法 | 康信 |  |  |  |  |  |  |  |  |  |
|  |  |  | 油漆试验 | 耐高温性能 | 90℃*240h；无明显的外观变化，划格试验附着力等级：Gt0-1，耐刮试验涂层未开裂至基材 | SMTC 5 300 002-2019(V6) | 内饰涂装件的表面保护要求 | / | / | 康信 |  |  |  |  |  |  |  |  |  |
|  |  |  | 油漆试验 | 环境交变试验 | SMTC 5 400 005 方法B-8C；无明显的外观变化，划格试验附着力等级：Gt0-1，耐刮试验涂层未开裂至基材 | SMTC 5 300 002-2019(V6) | 内饰涂装件的表面保护要求 | SMTC 5 400 005 | 汽车零件耐候交变试验 | 康信 |  |  |  |  |  |  |  |  |  |
|  |  |  | 油漆试验 | 水解试验 | T=90±2℃，H=96%；72h；无明显的外观变化，划格试验附着力等级：Gt0-1，耐刮试验涂层未开裂至基材 | SMTC 5 300 002-2019(V6) | 内饰涂装件的表面保护要求 | 　SMTC 5 300 002 | 内饰涂装件的表面保护要求 | 康信 |  |  |  |  |  |  |  |  |  |
|  |  |  | 油漆试验 | 耐光性 | 具体参数试验标准，共3周期，试验后灰度等级≥4级 | SMTC 5 300 002-2019(V6) | 内饰涂装件的表面保护要求 | SMTC 5 400 003 | 非金属材料 用于乘客舱内部零件的光照试验 | 第三方 |  |  |  |  |  |  |  |  |  |
|  |  |  | 油漆试验 | 耐手霜、面霜试验 | THIERRY PV3964 手霜
THIERRY PV3964 防晒霜； 允许增加光泽度, 不允许颜色或手感的变化，划格试验附着力等级：Gt0-1，耐刮试验涂层未开裂至基材 | SMTC 5 300 002-2019(V6) | 内饰涂装件的表面保护要求 | SMTC 5 400 019 | 内饰零件耐乳霜试验 | 康信 |  |  |  |  |  |  |  |  |  |
|  |  |  | 油漆试验 | 耐磨试验 | CROCKMETER耐磨试验-干磨100次；油漆表面无可见变化；摩擦织物沾色等级≥4级 | SMTC 5 300 002-2019(V6) | 内饰涂装件的表面保护要求 | ISO 105 X12　 | CROCKMETER耐磨试验 | 康信 |  |  |  |  |  |  |  |  |  |
|  |  |  | 油漆试验 | 耐磨试验 | CROCKMETER耐磨试验-湿磨100次；油漆表面无可见变化；摩擦织物沾色等级≥4级 | SMTC 5 300 002-2019(V6) | 内饰涂装件的表面保护要求 | ISO 105 X12　 | CROCKMETER耐磨试验 | 康信 |  |  |  |  |  |  |  |  |  |
|  |  |  | 油漆试验 | 耐清洁剂和混合汗液(点滴法) | 试剂：1洗洁精；2玻璃清洗剂；3石油醚；4甲基化酒精；5酸性合成汗液；6碱性合成汗液，无油漆色调，光泽度和漆层的改变；试验后会有一定光亮度改变，只有当湿布不能够抹去表面痕迹时视为缺陷。 | SMTC 5 300 002-2019(V6) | 内饰涂装件的表面保护要求 | 　SMTC 5 300 002 | 内饰涂装件的表面保护要求 | 康信 |  |  |  |  |  |  |  |  |  |
|  |  |  | 油漆试验 | 耐清洁剂和混合汗液(耐磨法） | 试剂：1洗洁精；2玻璃清洗剂；3石油醚；4甲基化酒精；5酸性合成汗液；6碱性合成汗液
用含有试剂的摩擦织物湿摩擦10次，无油漆色调，光亮度和油漆结构的改变。评定摩擦织物：摩擦织物渗色符合DIN EN 20105-A03 灰卡染色牢度评级4 | SMTC 5 300 002-2019(V6) | 内饰涂装件的表面保护要求 | 　SMTC 5 300 002 | 内饰涂装件的表面保护要求 | 康信 |  |  |  |  |  |  |  |  |  |
| 7 | 娱乐切换按键
前雾灯按键
后雾灯按键
空调按键
警报灯按键 | 松润
雅静灰（丝滑触感漆）
底漆：QBP380-87980-04
色漆： 雅静灰 QF312-01051
准分子面漆：QP151-40000 | 油漆试验 | 漆膜厚度 | 底漆：5-15um
色漆：7-17um
面漆：25-35um | SMTC 5 300 002-2019(V6) | 内饰涂装件的表面保护要求 | / | / | 第三方 |  |  |  |  |  |  |  |  |  |
|  |  |  | 油漆试验 | 划格试验 | 附着力Gt0-1 | SMTC 5 300 002-2019(V6) | 内饰涂装件的表面保护要求 | ISO 2409 | 色漆和清漆 划格试验 | 康信 |  |  |  |  |  |  |  |  |  |
|  |  |  | 油漆试验 | 冷凝水试验 | 240h；划格试验附着力等级：Gt0-1，耐刮试验涂层未开裂至基材 | SMTC 5 300 002-2019(V6) | 内饰涂装件的表面保护要求 | ISO 6270 | 色漆和清漆 耐湿性测定 | 第三方 |  |  |  |  |  |  |  |  |  |
|  |  |  | 油漆试验 | 耐刮性能 | 涂层未开裂至基材 | SMTC 5 300 002-2019(V6) | 内饰涂装件的表面保护要求 | SMTC 5 400 014 | 汽车内饰塑料件耐刮擦性测试方法 | 康信 |  |  |  |  |  |  |  |  |  |
|  |  |  | 油漆试验 | 耐高温性能 | 90℃*240h；无明显的外观变化，划格试验附着力等级：Gt0-1，耐刮试验涂层未开裂至基材 | SMTC 5 300 002-2019(V6) | 内饰涂装件的表面保护要求 | / | / | 康信 |  |  |  |  |  |  |  |  |  |
|  |  |  | 油漆试验 | 环境交变试验 | SMTC 5 400 005 方法B-8C；无明显的外观变化，划格试验附着力等级：Gt0-1，耐刮试验涂层未开裂至基材 | SMTC 5 300 002-2019(V6) | 内饰涂装件的表面保护要求 | SMTC 5 400 005 | 汽车零件耐候交变试验 | 康信 |  |  |  |  |  |  |  |  |  |
|  |  |  | 油漆试验 | 水解试验 | T=90±2℃，H=96%；72h；无明显的外观变化，划格试验附着力等级：Gt0-1，耐刮试验涂层未开裂至基材 | SMTC 5 300 002-2019(V6) | 内饰涂装件的表面保护要求 | 　SMTC 5 300 002 | 内饰涂装件的表面保护要求 | 康信 |  |  |  |  |  |  |  |  |  |
|  |  |  | 油漆试验 | 耐光性 | 具体参数试验标准，共3周期，试验后灰度等级≥4级 | SMTC 5 300 002-2019(V6) | 内饰涂装件的表面保护要求 | SMTC 5 400 003 | 非金属材料 用于乘客舱内部零件的光照试验 | 第三方 |  |  |  |  |  |  |  |  |  |
|  |  |  | 油漆试验 | 耐手霜、面霜试验 | THIERRY PV3964 手霜
THIERRY PV3964 防晒霜； 允许增加光泽度, 不允许颜色或手感的变化，划格试验附着力等级：Gt0-1，耐刮试验涂层未开裂至基材 | SMTC 5 300 002-2019(V6) | 内饰涂装件的表面保护要求 | SMTC 5 400 019 | 内饰零件耐乳霜试验 | 康信 |  |  |  |  |  |  |  |  |  |
|  |  |  | 油漆试验 | 耐磨试验 | CROCKMETER耐磨试验-干磨100次；油漆表面无可见变化；摩擦织物沾色等级≥4级 | SMTC 5 300 002-2019(V6) | 内饰涂装件的表面保护要求 | ISO 105 X12　 | CROCKMETER耐磨试验 | 康信 |  |  |  |  |  |  |  |  |  |
|  |  |  | 油漆试验 | 耐磨试验 | CROCKMETER耐磨试验-湿磨100次；油漆表面无可见变化；摩擦织物沾色等级≥4级 | SMTC 5 300 002-2019(V6) | 内饰涂装件的表面保护要求 | ISO 105 X12　 | CROCKMETER耐磨试验 | 康信 |  |  |  |  |  |  |  |  |  |
|  |  |  | 油漆试验 | 耐清洁剂和混合汗液(点滴法) | 试剂：1洗洁精；2玻璃清洗剂；3石油醚；4甲基化酒精；5酸性合成汗液；6碱性合成汗液，无油漆色调，光泽度和漆层的改变；试验后会有一定光亮度改变，只有当湿布不能够抹去表面痕迹时视为缺陷。 | SMTC 5 300 002-2019(V6) | 内饰涂装件的表面保护要求 | 　SMTC 5 300 002 | 内饰涂装件的表面保护要求 | 康信 |  |  |  |  |  |  |  |  |  |
|  |  |  | 油漆试验 | 耐清洁剂和混合汗液(耐磨法） | 试剂：1洗洁精；2玻璃清洗剂；3石油醚；4甲基化酒精；5酸性合成汗液；6碱性合成汗液
用含有试剂的摩擦织物湿摩擦10次，无油漆色调，光亮度和油漆结构的改变。评定摩擦织物：摩擦织物渗色符合DIN EN 20105-A03 灰卡染色牢度评级4 | SMTC 5 300 002-2019(V6) | 内饰涂装件的表面保护要求 | 　SMTC 5 300 002 | 内饰涂装件的表面保护要求 | 康信 |  |  |  |  |  |  |  |  |  |
| 8 | 娱乐切换按键
前雾灯按键
后雾灯按键
空调按键
警报灯按键 | 松润
午夜蓝（丝滑触感漆）
底漆：QBP380-87980-04
色漆：午夜蓝 QF321-84333
准分子面漆：QP151-40000 | 油漆试验 | 漆膜厚度 | 底漆：5-15um
色漆：7-17um
面漆：25-35um | SMTC 5 300 002-2019(V6) | 内饰涂装件的表面保护要求 | / | / | 第三方 |  |  |  |  |  |  |  |  |  |
|  |  |  | 油漆试验 | 划格试验 | 附着力Gt0-1 | SMTC 5 300 002-2019(V6) | 内饰涂装件的表面保护要求 | ISO 2409 | 色漆和清漆 划格试验 | 康信 |  |  |  |  |  |  |  |  |  |
|  |  |  | 油漆试验 | 冷凝水试验 | 240h；划格试验附着力等级：Gt0-1，耐刮试验涂层未开裂至基材 | SMTC 5 300 002-2019(V6) | 内饰涂装件的表面保护要求 | ISO 6270 | 色漆和清漆 耐湿性测定 | 第三方 |  |  |  |  |  |  |  |  |  |
|  |  |  | 油漆试验 | 耐刮性能 | 涂层未开裂至基材 | SMTC 5 300 002-2019(V6) | 内饰涂装件的表面保护要求 | SMTC 5 400 014 | 汽车内饰塑料件耐刮擦性测试方法 | 康信 |  |  |  |  |  |  |  |  |  |
|  |  |  | 油漆试验 | 耐高温性能 | 90℃*240h；无明显的外观变化，划格试验附着力等级：Gt0-1，耐刮试验涂层未开裂至基材 | SMTC 5 300 002-2019(V6) | 内饰涂装件的表面保护要求 | / | / | 康信 |  |  |  |  |  |  |  |  |  |
|  |  |  | 油漆试验 | 环境交变试验 | SMTC 5 400 005 方法B-8C；无明显的外观变化，划格试验附着力等级：Gt0-1，耐刮试验涂层未开裂至基材 | SMTC 5 300 002-2019(V6) | 内饰涂装件的表面保护要求 | SMTC 5 400 005 | 汽车零件耐候交变试验 | 康信 |  |  |  |  |  |  |  |  |  |
|  |  |  | 油漆试验 | 水解试验 | T=90±2℃，H=96%；72h；无明显的外观变化，划格试验附着力等级：Gt0-1，耐刮试验涂层未开裂至基材 | SMTC 5 300 002-2019(V6) | 内饰涂装件的表面保护要求 | 　SMTC 5 300 002 | 内饰涂装件的表面保护要求 | 康信 |  |  |  |  |  |  |  |  |  |
|  |  |  | 油漆试验 | 耐光性 | 具体参数试验标准，共3周期，试验后灰度等级≥4级 | SMTC 5 300 002-2019(V6) | 内饰涂装件的表面保护要求 | SMTC 5 400 003 | 非金属材料 用于乘客舱内部零件的光照试验 | 第三方 |  |  |  |  |  |  |  |  |  |
|  |  |  | 油漆试验 | 耐手霜、面霜试验 | THIERRY PV3964 手霜
THIERRY PV3964 防晒霜； 允许增加光泽度, 不允许颜色或手感的变化，划格试验附着力等级：Gt0-1，耐刮试验涂层未开裂至基材 | SMTC 5 300 002-2019(V6) | 内饰涂装件的表面保护要求 | SMTC 5 400 019 | 内饰零件耐乳霜试验 | 康信 |  |  |  |  |  |  |  |  |  |
|  |  |  | 油漆试验 | 耐磨试验 | CROCKMETER耐磨试验-干磨100次；油漆表面无可见变化；摩擦织物沾色等级≥4级 | SMTC 5 300 002-2019(V6) | 内饰涂装件的表面保护要求 | ISO 105 X12　 | CROCKMETER耐磨试验 | 康信 |  |  |  |  |  |  |  |  |  |
|  |  |  | 油漆试验 | 耐磨试验 | CROCKMETER耐磨试验-湿磨100次；油漆表面无可见变化；摩擦织物沾色等级≥4级 | SMTC 5 300 002-2019(V6) | 内饰涂装件的表面保护要求 | ISO 105 X12　 | CROCKMETER耐磨试验 | 康信 |  |  |  |  |  |  |  |  |  |
|  |  |  | 油漆试验 | 耐清洁剂和混合汗液(点滴法) | 试剂：1洗洁精；2玻璃清洗剂；3石油醚；4甲基化酒精；5酸性合成汗液；6碱性合成汗液，无油漆色调，光泽度和漆层的改变；试验后会有一定光亮度改变，只有当湿布不能够抹去表面痕迹时视为缺陷。 | SMTC 5 300 002-2019(V6) | 内饰涂装件的表面保护要求 | 　SMTC 5 300 002 | 内饰涂装件的表面保护要求 | 康信 |  |  |  |  |  |  |  |  |  |
|  |  |  | 油漆试验 | 耐清洁剂和混合汗液(耐磨法） | 试剂：1洗洁精；2玻璃清洗剂；3石油醚；4甲基化酒精；5酸性合成汗液；6碱性合成汗液
用含有试剂的摩擦织物湿摩擦10次，无油漆色调，光亮度和油漆结构的改变。评定摩擦织物：摩擦织物渗色符合DIN EN 20105-A03 灰卡染色牢度评级4 | SMTC 5 300 002-2019(V6) | 内饰涂装件的表面保护要求 | 　SMTC 5 300 002 | 内饰涂装件的表面保护要求 | 康信 |  |  |  |  |  |  |  |  |  |
| 9 | 导光块 | PC 2805透明
科思创 | 燃烧特性 | / | ≤100 mm/min | SMTC 5 310 028—2017（V3） | 汽车内饰材料的燃烧特性 | GB8410 | 汽车内饰材料的燃烧特性 | 第三方 |  |  |  |  | 材料沿用，报告视同ESZ2408280176M00001RM1 |  |  |  |  |
|   |  |  | 材质鉴定 | 玻璃化转变温度/℃ | 140～150 | SMTC 5 310 028—2017（V3） | PC 材料要求 | ISO11357-3 | 塑料-差动扫描热量法(DSC) | 第三方 |  |  |  |  |  |  |  |  |  |
|  |  |  | 材质鉴定 | 红外 | PC | SMTC 5 310 028—2017（V3） | PC 材料要求 | GB/T 6040 |  红外光谱分析方法通则 | 第三方 |  |  |  |  |  |  |  |  |  |
|  |  |  | 物理性能 | 密度/g/cm3 | 1.18-1.22 | SMTC 5 310 028—2017（V3） | PC 材料要求 | ISO 1184 | 非泡沫塑料的密度测定方法 | 第三方 |  |  |  |  |  |  |  |  |  |
|  |  |  | 物理性能 | 维卡软化温度/℃ | ≥140 | SMTC 5 310 028—2017（V3） | PC 材料要求 | ISO 306 A/50 | 塑料-热塑塑料-维卡软化温度的测定 | 第三方 |  |  | / | / | 材料沿用，报告视同ESZ2408280176M00001RM1 |  |  |  |  |
|  |  |  | 机械性能 | 缺口冲击强度 J/m2) | 不断或部分断裂
NB or PB | SMTC 5 310 028—2017（V3） | PC 材料要求 | ISO 179-1 |  塑料-简支梁冲击强度的测定 | 第三方 |  |  | / | / | 材料沿用，报告视同ESZ2408280176M00001RM1 |  |  |  |  |
|  |  |  | 机械性能 | 拉伸强度MPa | ≥56.0 | SMTC 5 310 028—2017（V3） | PC 材料要求 | ISO 527-1  | 塑料-拉伸性能的测定，第1部分，总则 | 第三方 |  |  | / | / | 材料沿用，报告视同ESZ2408280176M00001RM1 |  |  |  |  |
|  |  |  | 机械性能 | 弯曲模量MPa | ≥2080 | SMTC 5 310 028—2017（V3） | PC 材料要求 | ISO 178 |  塑料—弯曲性能测定 | 第三方 |  |  | / | / | 材料沿用，报告视同ESZ2408280176M00001RM1 |  |  |  |  |
|  |  |  | 内应力 | 内应力测试：在室温下，将测试零件在甲苯：正丙醇为1:3 的混合溶液中浸泡 3min 后取出，冲洗后静置 30min，然后评价。 | 没有应力开裂。 | SMTC 5 310 028—2017（V3） | PC 材料要求 | / | / | 第三方 |  |  | / | / |  |  |  |  |  |
| 10 | 前雾灯按键素材/娱乐切换按键素材/
后雾灯按键素材/空调按键素材 | PC2807 WH010,白
宁波瑞隆 | 燃烧特性 | / | ≤100 mm/min | SMTC 5 310 028—2017（V3） | 汽车内饰材料的燃烧特性 | GB8410 | 汽车内饰材料的燃烧特性 | 第三方 |  |  |  |  | 材料沿用，报告视同
ESZ2408280176C00103RM2 |  |  |  |  |
|  |  |  | 材质鉴定 | 玻璃化转变温度/℃ | 140～150 | SMTC 5 310 028—2017（V3） | PC 材料要求 | ISO11357-3 | 塑料-差动扫描热量法(DSC) | 第三方 |  |  |  |  |  |  |  |  |  |
|  |  |  | 材质鉴定 | 红外 | PC | SMTC 5 310 028—2017（V3） | PC 材料要求 | GB/T 6040 |  红外光谱分析方法通则 | 第三方 |  |  |  |  |  |  |  |  |  |
|  |  |  | 物理性能 | 密度/g/cm3 | 1.18-1.22 | SMTC 5 310 028—2017（V3） | PC 材料要求 | ISO 1184 | 非泡沫塑料的密度测定方法 | 第三方 |  |  | / | / |  |  |  |  |  |
|  |  |  | 物理性能 | 维卡软化温度/℃ | ≥140 | SMTC 5 310 028—2017（V3） | PC 材料要求 | ISO 306 A/50 | 塑料-热塑塑料-维卡软化温度的测定 | 第三方 |  |  | / | / | 材料沿用，报告视同
ESZ2408280176C00103RM2 |  |  |  |  |
|  |  |  | 机械性能 | 缺口冲击强度 J/m2) | 不断或部分断裂
NB or PB | SMTC 5 310 028—2017（V3） | PC 材料要求 | ISO 179-1 |  塑料-简支梁冲击强度的测定 | 第三方 |  |  | / | / | 材料沿用，报告视同
ESZ2408280176C00103RM2 |  |  |  |  |
|  |  |  | 机械性能 | 拉伸强度MPa | ≥56.0 | SMTC 5 310 028—2017（V3） | PC 材料要求 | ISO 527-1  | 塑料-拉伸性能的测定，第1部分，总则 | 第三方 |  |  | / | / | 材料沿用，报告视同
ESZ2408280176C00103RM2 |  |  |  |  |
|  |  |  | 机械性能 | 弯曲模量MPa | ≥2080 | SMTC 5 310 028—2017（V3） | PC 材料要求 | ISO 178 |  塑料—弯曲性能测定 | 第三方 |  |  | / | / | 材料沿用，报告视同
ESZ2408280176C00103RM2 |  |  |  |  |
|  |  |  | 内应力 | 内应力测试：在室温下，将测试零件在甲苯：正丙醇为1:3 的混合溶液中浸泡 3min 后取出，冲洗后静置 30min，然后评价。 | 没有应力开裂。 | SMTC 5 310 028—2017（V3） | PC 材料要求 | / | / | 第三方 |  |  | / | / |  |  |  |  |  |
| 11 | 前雾灯按键素材/娱乐切换按键素材/
后雾灯按键素材/空调按键素材 | PC 2407 GY053灰
宁波瑞隆 | 燃烧特性 | / | ≤100 mm/min | SMTC 5 310 028—2017（V3） | 汽车内饰材料的燃烧特性 | GB8410 | 汽车内饰材料的燃烧特性 | 第三方 |  |  |  |  | 材料沿用，报告视同ESZ2402270020M00101R |  |  |  |  |
|  |  |  | 材质鉴定 | 玻璃化转变温度/℃ | 140～150 | SMTC 5 310 028—2017（V3） | PC 材料要求 | ISO11357-3 | 塑料-差动扫描热量法(DSC) | 第三方 |  |  |  |  |  |  |  |  |  |
|  |  |  | 材质鉴定 | 红外 | PC | SMTC 5 310 028—2017（V3） | PC 材料要求 | GB/T 6040 |  红外光谱分析方法通则 | 第三方 |  |  |  |  |  |  |  |  |  |
|  |  |  | 物理性能 | 密度/g/cm3 | 1.18-1.22 | SMTC 5 310 028—2017（V3） | PC 材料要求 | ISO 1184 | 非泡沫塑料的密度测定方法 | 第三方 |  |  | / | / |  |  |  |  |  |
|  |  |  | 物理性能 | 维卡软化温度/℃ | ≥140 | SMTC 5 310 028—2017（V3） | PC 材料要求 | ISO 306 A/50 | 塑料-热塑塑料-维卡软化温度的测定 | 第三方 |  |  | / | / | 材料沿用，报告视同ESZ2402270020M00101R |  |  |  |  |
|  |  |  | 机械性能 | 缺口冲击强度 J/m2) | 不断或部分断裂
NB or PB | SMTC 5 310 028—2017（V3） | PC 材料要求 | ISO 179-1 |  塑料-简支梁冲击强度的测定 | 第三方 |  |  | / | / | 材料沿用，报告视同ESZ2402270020M00101R |  |  |  |  |
|  |  |  | 机械性能 | 拉伸强度MPa | ≥56.0 | SMTC 5 310 028—2017（V3） | PC 材料要求 | ISO 527-1  | 塑料-拉伸性能的测定，第1部分，总则 | 第三方 |  |  | / | / | 材料沿用，报告视同ESZ2402270020M00101R |  |  |  |  |
|  |  |  | 机械性能 | 弯曲模量MPa | ≥2080 | SMTC 5 310 028—2017（V3） | PC 材料要求 | ISO 178 |  塑料—弯曲性能测定 | 第三方 |  |  | / | / | 材料沿用，报告视同ESZ2402270020M00101R |  |  |  |  |
|  |  |  | 内应力 | 内应力测试：在室温下，将测试零件在甲苯：正丙醇为1:3 的混合溶液中浸泡 3min 后取出，冲洗后静置 30min，然后评价。 | 没有应力开裂。 | SMTC 5 310 028—2017（V3） | PC 材料要求 | / | / | 第三方 |  |  | / | / |  |  |  |  |  |
| 12 | 警报灯按键素材 | PC2405 RD113红
宁波瑞隆 | 燃烧特性 | / | ≤100 mm/min | SMTC 5 310 028—2017（V3） | 汽车内饰材料的燃烧特性 | GB8410 | 汽车内饰材料的燃烧特性 | 第三方 |  |  |  |  | 材料沿用AP4ER M2中控仪表板开关
报告视同 |  |  |  |  |
|  |  |  | 材质鉴定 | 玻璃化转变温度/℃ | 140～150 | SMTC 5 310 028—2017（V3） | PC 材料要求 | ISO11357-3 | 塑料-差动扫描热量法(DSC) | 第三方 |  |  |  |  |  |  |  |  |  |
|  |  |  | 材质鉴定 | 红外 | PC | SMTC 5 310 028—2017（V3） | PC 材料要求 | GB/T 6040 |  红外光谱分析方法通则 | 第三方 |  |  |  |  |  |  |  |  |  |
|  |  |  | 物理性能 | 密度/g/cm3 | 1.18-1.22 | SMTC 5 310 028—2017（V3） | PC 材料要求 | ISO 1184 | 非泡沫塑料的密度测定方法 | 第三方 |  |  | / | / |  |  |  |  |  |
|  |  |  | 物理性能 | 维卡软化温度/℃ | ≥140 | SMTC 5 310 028—2017（V3） | PC 材料要求 | ISO 306 A/50 | 塑料-热塑塑料-维卡软化温度的测定 | 第三方 |  |  | / | / | 材料沿用AP4ER M2中控仪表板开关
报告视同 |  |  |  |  |
|  |  |  | 机械性能 | 缺口冲击强度 J/m2) | 不断或部分断裂
NB or PB | SMTC 5 310 028—2017（V3） | PC 材料要求 | ISO 179-1 |  塑料-简支梁冲击强度的测定 | 第三方 |  |  | / | / | 材料沿用AP4ER M2中控仪表板开关
报告视同 |  |  |  |  |
|  |  |  | 机械性能 | 拉伸强度MPa | ≥56.0 | SMTC 5 310 028—2017（V3） | PC 材料要求 | ISO 527-1  | 塑料-拉伸性能的测定，第1部分，总则 | 第三方 |  |  | / | / | 材料沿用AP4ER M2中控仪表板开关
报告视同 |  |  |  |  |
|  |  |  | 机械性能 | 弯曲模量MPa | ≥2080 | SMTC 5 310 028—2017（V3） | PC 材料要求 | ISO 178 |  塑料—弯曲性能测定 | 第三方 |  |  | / | / | 材料沿用AP4ER M2中控仪表板开关
报告视同 |  |  |  |  |
|  |  |  | 内应力 | 内应力测试：在室温下，将测试零件在甲苯：正丙醇为1:3 的混合溶液中浸泡 3min 后取出，冲洗后静置 30min，然后评价。 | 没有应力开裂。 | SMTC 5 310 028—2017（V3） | PC 材料要求 | / | / | 第三方 |  |  | / | / |  |  |  |  |  |
| 13 | 按钮座 | PC+ABS
65BK9001
宁波瑞隆 | 燃烧特性 | / | ≤100 mm/min | SMTC 5 400 008-2015(V3) | 汽车内饰材料的燃烧特性 | GB8410 | 汽车内饰材料的燃烧特性 | 第三方 |  |  | / | / | 材料沿用，报告视同
ESZ2204290204R00010RM1 |  |  |  |  |
|  |  |  | 材质鉴定 | 红外 | PC+ABS | SMTC 5 310 017-2018(V6)-II | PC+ABS共混聚合物成品件材料要求 | GB/T 6040 |  红外光谱分析方法通则 | 第三方 |  |  |  |  |  |  |  |  |  |
|  |  |  | 材质鉴定 | 玻璃化转变温度/℃ | 95～150 | SMTC 5 310 017-2018(V6)-II | PC+ABS共混聚合物成品件材料要求 | ISO11357-3 | 塑料-差动扫描热量法(DSC) | 第三方 |  |  |  |  |  |  |  |  |  |
|  |  |  | 物理性能 | 密度/g/cm3 | 1.11～1.13 | SMTC 5 310 017-2018(V6)-II | PC+ABS共混聚合物成品件材料要求 | ISO 1184 | 非泡沫塑料的密度测定方法 | 第三方 |  |  | / | / |  |  |  |  |  |
|  |  |  | 机械性能 | 弯曲强度/Mpa | ≥70 | SMTC 5 310 017-2018(V6)-II | PC+ABS共混聚合物成品件材料要求 | ISO 178 | 塑料-弯曲性能的测定 | 第三方 |  |  | / | / | 材料沿用，报告视同
ESZ2204290204R00010RM1 |  |  |  |  |
|  |  |  | 机械性能 | 简支梁缺口冲击强度/KJ/m2 | ≥21 | SMTC 5 310 017-2018(V6)-II | PC+ABS共混聚合物成品件材料要求 | ISO 179-1 | 塑料-简支梁冲击强度的测定  | 第三方 |  |  | / | / | 材料沿用，报告视同
ESZ2204290204R00010RM1 |  |  |  |  |
|  |  |  | 机械性能 | 简支梁冲击强度/KJ/m2 | 不断裂 | SMTC 5 310 017-2018(V6)-II | PC+ABS共混聚合物成品件材料要求 | ISO 179-1/1eU | 塑料-简支梁冲击强度的测定  | 第三方 |  |  | / | / | 材料沿用，报告视同
ESZ2204290204R00010RM1 |  |  |  |  |
|  |  |  | 物理性能 | 维卡软化温度/℃ | ≥118 | SMTC 5 310 017-2018(V6)-II | PC+ABS共混聚合物成品件材料要求 | ISO 306 A/50 | 塑料-热塑塑料-维卡软化温度的测定 | 第三方 |  |  | / | / | 材料沿用，报告视同
ESZ2204290204R00010RM1 |  |  |  |  |
|  |  |  | 机械性能 | 落球试验 | 无损伤无裂纹 | SMTC 5 310 017-2018(V6)-II | PC+ABS共混聚合物成品件材料要求 | SMTC 5 400 030 | 聚合物材料落球试验 | 第三方 |  |  | / | / | 材料沿用，报告视同
ESZ2204290204R00010RM1 |  |  |  |  |
|  |  |  | 内应力测试 | / | 乙酸乙酯：正丙醇=1:3的混合溶液中浸泡15min后取出，冲洗后静置30min，无应力开裂 | SMTC 5 310 017-2018(V6)-II | PC+ABS共混聚合物成品件材料要求 | SMTC 5 310 017-2018(V6)-Ⅰ | PC+ABS共混聚合物成品件材料要求 | 第三方 |  |  | / | / |  |  |  |  |  |
| 14 | 底座 | PA6-GF30 B3EG6
 巴斯夫 | 材质鉴定 | 红外 | PA6-GF30 | SMTC 5 310 025 —2019 （V6 ） | 尼龙6材料要求 | GB/T 6040 |  红外光谱分析方法通则 | 第三方 |  |  |  |  |  |  |  |  |  |
|  |  |  | 材质鉴定 | 熔融温度/℃ | 210～230 | SMTC 5 310 025 —2019 （V6 ） | 尼龙6材料要求 | ISO11357-3 | 塑料-差动扫描热量法(DSC) | 第三方 |  |  |  |  |  |  |  |  |  |
|  |  |  | 物理性能 | 玻纤含
量% | 30±2 | SMTC 5 310 025 —2019 （V6 ） | 尼龙6材料要求 | / | / | 第三方 |  |  |  |  | 材料沿用，报告视同ESZ2303210021C00501R |  |  |  |  |
|  |  |  | 物理性能 | 含水量 | 0.7-1.9  | SMTC 5 310 025 —2019 （V6 ） | 尼龙6材料要求 | / | / | 第三方 |  |  |  |  | 材料沿用，报告视同ESZ2303210021C00501R |  |  |  |  |
|  |  |  | 物理性能 | 密度/g/cm3 | 1.35±0.02  | SMTC 5 310 025 —2019 （V6 ） | 尼龙6材料要求 | ISO 1183-1 | / | 第三方 |  |  |  |  |  |  |  |  |  |
|  |  |  | 物理性能 | 球压硬度
N/mm
2 | ≥195 | SMTC 5 310 025 —2019 （V6 ） | 尼龙6材料要求 | ISO 2039-1 | / | 第三方 |  |  |  |  | 材料沿用，报告视同ESZ2303210021C00501R |  |  |  |  |
|  |  |  | 物理性能 | 断裂应力 | ≥140  | SMTC 5 310 025 —2019 （V6 ） | 尼龙6材料要求 | ISO 527-1 | / | 第三方 |  |  |  |  |  |  |  |  |  |
|  |  |  | 物理性能 | 冲击韧性 | ≥75 | SMTC 5 310 025 —2019 （V6 ） | 尼龙6材料要求 | ISO 179-1 | / | 第三方 |  |  |  |  | 材料沿用，报告视同ESZ2303210021C00501R |  |  |  |  |
|  |  |  | 物理性能 | 缺口冲击 | ≥12 | SMTC 5 310 025 —2019 （V6 ） | 尼龙6材料要求 | ISO 179-1 | / | 第三方 |  |  |  |  | 材料沿用，报告视同ESZ2303210021C00501R |  |  |  |  |
| 15 | 面板、外壳 | PC+ABS
65LNBK9001
宁波瑞隆 | 燃烧特性 | / | ≤100 mm/min | SMTC 5 400 008-2015(V3) | 汽车内饰材料的燃烧特性 | GB8410 | 汽车内饰材料的燃烧特性 | 第三方 |  |  |  |  |  |  |  |  |  |
|  |  |  | 材质鉴定 | 红外 | PC+ABS | SMTC 5 310 017-2018(V6)-II | PC+ABS共混聚合物成品件材料要求 | GB/T 6040 |  红外光谱分析方法通则 | 第三方 |  |  |  |  |  |  |  |  |  |
|  |  |  | 材质鉴定 | 玻璃化转变温度/℃ | 95～150 | SMTC 5 310 017-2018(V6)-II | PC+ABS共混聚合物成品件材料要求 | ISO11357-3 | 塑料-差动扫描热量法(DSC) | 第三方 |  |  |  |  |  |  |  |  |  |
|  |  |  | 物理性能 | 密度/g/cm3 | 1.11～1.13 | SMTC 5 310 017-2018(V6)-II | PC+ABS共混聚合物成品件材料要求 | ISO 1184 | 非泡沫塑料的密度测定方法 | 第三方 |  |  |  |  |  |  |  |  |  |
|  |  |  | 机械性能 | 弯曲强度/Mpa | ≥70 | SMTC 5 310 017-2018(V6)-II | PC+ABS共混聚合物成品件材料要求 | ISO 178 | 塑料-弯曲性能的测定 | 第三方 |  |  |  |  |  |  |  |  |  |
|  |  |  | 机械性能 | 简支梁缺口冲击强度/KJ/m2 | ≥21 | SMTC 5 310 017-2018(V6)-II | PC+ABS共混聚合物成品件材料要求 | ISO 179-1 | 塑料-简支梁冲击强度的测定  | 第三方 |  |  |  |  |  |  |  |  |  |
|  |  |  | 机械性能 | 简支梁冲击强度/KJ/m2 | 不断裂 | SMTC 5 310 017-2018(V6)-II | PC+ABS共混聚合物成品件材料要求 | ISO 179-1/1eU | 塑料-简支梁冲击强度的测定  | 第三方 |  |  |  |  |  |  |  |  |  |
|  |  |  | 物理性能 | 维卡软化温度/℃ | ≥118 | SMTC 5 310 017-2018(V6)-II | PC+ABS共混聚合物成品件材料要求 | ISO 306 A/50 | 塑料-热塑塑料-维卡软化温度的测定 | 第三方 |  |  |  |  |  |  |  |  |  |
|  |  |  | 机械性能 | 落球试验 | 无损伤无裂纹 | SMTC 5 310 017-2018(V6)-II | PC+ABS共混聚合物成品件材料要求 | SMTC 5 400 030 | 聚合物材料落球试验 | 第三方 |  |  |  |  |  |  |  |  |  |
|  |  |  | 内应力测试 | / | 乙酸乙酯：正丙醇=1:3的混合溶液中浸泡15min后取出，冲洗后静置30min，无应力开裂 | SMTC 5 310 017-2018(V6)-II | PC+ABS共混聚合物成品件材料要求 | SMTC 5 310 017-2018(V6)-Ⅰ | PC+ABS共混聚合物成品件材料要求 | 第三方 |  |  |  |  |  |  |  |  |  |
| 16 | 防护橡胶 | 硅橡胶  | 供货态机械性能 | ShoreA 强度 | 55±5 |  SMTC 5 320 016－2021（V3） |  硅橡胶（VMQ）密封件材料标准要求 | ISO 48-4/ISO 48-2 | 硫化橡胶或热塑性橡胶-硬度的测定：第二部分，第四部分 | 第三方 |  |  | / | / |  |  |  |  |  |
|  |  |  | 供货态机械性能 | 拉伸强度/Mpa | ≥5 |  SMTC 5 320 016－2021（V3） |  硅橡胶（VMQ）密封件材料标准要求 | ISO 37 | 硫化橡胶或热塑性橡胶-拉伸应力应变特性的测定 | 第三方 |  |  | / | / | 材料沿用，报告视同
22-5-0807/22-06-2037 |  |  |  |  |
|  |  |  | 供货态机械性能 | 断裂伸长率/% | ≥175% |  SMTC 5 320 016－2021（V3） |  硅橡胶（VMQ）密封件材料标准要求 | ISO 37 | 硫化橡胶或热塑性橡胶-拉伸应力应变特性的测定 | 第三方 |  |  | / | / | 材料沿用，报告视同
22-5-0807/22-06-2037 |  |  |  |  |
|  |  |  | 供货态机械性能 | 裤型撕裂强度/N/mm | ≥2 |  SMTC 5 320 016－2021（V3） |  硅橡胶（VMQ）密封件材料标准要求 | ISO 34-1方法A | 橡胶和弹性体 抗撕裂性能测试方法 | 第三方 |  |  | / | / | 材料沿用，报告视同
22-5-0807/22-06-2037 |  |  |  |  |
|  |  |  | 短周期热老化性能(200℃*96h) | ShoreA 强度 | 与供货状态比0～+6 |  SMTC 5 320 016－2021（V3） |  硅橡胶（VMQ）密封件材料标准要求 | ISO 48-4/ISO 48-2 | 硫化橡胶或热塑性橡胶-硬度的测定：第二部分，第四部分 | 第三方 |  |  | / | / | 材料沿用，报告视同
22-5-0807/22-06-2037 |  |  |  |  |
|  |  |  | 短周期热老化性能(200℃*96h) | 拉伸强度/Mpa | ≥5 |  SMTC 5 320 016－2021（V3） |  硅橡胶（VMQ）密封件材料标准要求 | ISO 37 | 硫化橡胶或热塑性橡胶-拉伸应力应变特性的测定 | 第三方 |  |  | / | / | 材料沿用，报告视同
22-5-0807/22-06-2037 |  |  |  |  |
|  |  |  | 短周期热老化性能(200℃*96h) | 断裂伸长率/% | ≥175 |  SMTC 5 320 016－2021（V3） |  硅橡胶（VMQ）密封件材料标准要求 | ISO 37 | 硫化橡胶或热塑性橡胶-拉伸应力应变特性的测定 | 第三方 |  |  | / | / | 材料沿用，报告视同
22-5-0807/22-06-2037 |  |  |  |  |
|  |  |  | 长周期热老化性能(150℃*504h) | ShoreA 强度 | 与供货状态比0～+8 |  SMTC 5 320 016－2021（V3） |  硅橡胶（VMQ）密封件材料标准要求 | ISO 48-4/ISO 48-2 | 硫化橡胶或热塑性橡胶-硬度的测定：第二部分，第四部分 | 第三方 |  |  | / | / | 材料沿用，报告视同
22-5-0807/22-06-2037 |  |  |  |  |
|  |  |  | 长周期热老化性能（150℃*504h） | 拉伸强度/Mpa | ≥5 |  SMTC 5 320 016－2021（V3） |  硅橡胶（VMQ）密封件材料标准要求 | ISO 37 | 硫化橡胶或热塑性橡胶-拉伸应力应变特性的测定 | 第三方 |  |  | / | / | 材料沿用，报告视同
22-5-0807/22-06-2037 |  |  |  |  |
|  |  |  | 长周期热老化性能（150℃*504h） | 断裂伸长率/% | ≥5 |  SMTC 5 320 016－2021（V3） |  硅橡胶（VMQ）密封件材料标准要求 | ISO 37 | 硫化橡胶或热塑性橡胶-拉伸应力应变特性的测定 | 第三方 |  |  | / | / | 材料沿用，报告视同
22-5-0807/22-06-2037 |  |  |  |  |
|  |  |  | 压缩性能 | 压缩永久变形 | ≤40% |  SMTC 5 320 016－2021（V3） |  硅橡胶（VMQ）密封件材料标准要求 | SMTC 5 400 239 方法A(150℃/22h) | 橡胶压缩永久变形测试方法 | 第三方 |  |  | / | / | 材料沿用，报告视同
22-5-0807/22-06-2037 |  |  |  |  |
|  |  |  | 物理性能 | 密度 | 1.12～1.15 |  SMTC 5 320 016－2021（V3） |  硅橡胶（VMQ）密封件材料标准要求 | ISO 1183-1 | 塑料 非泡沫塑料密度测定方法 第1部分：浸入法、液体比重法和滴定法 | 第三方 |  |  | / | / |  |  |  |  |  |
|  |  |  | 物理性能 | 低温性能 | 弯折无裂纹 |  SMTC 5 320 016－2021（V3） |  硅橡胶（VMQ）密封件材料标准要求 | 弯折法
-40℃ 24h弯折 | 弯折法
-40℃ 24h弯折 | 第三方 |  |  | / | / | 材料沿用，报告视同
22-5-0807/22-06-2037 |  |  |  |  |
|  |  |  | 材质分析 | / | VMQ |  SMTC 5 320 016－2021（V3） |  硅橡胶（VMQ）密封件材料标准要求 | SMTC 5 400 023 | 塑料及弹性体的气相色谱和质谱联用技术 | 第三方 |  |  | / | / |  |  |  |  |  |
| 17 | 安装夹 | 冷扎带钢SAE1050 | 材质分析 | 材质分析 | C:0.47~0.55，Si：0.17-0.37，Mn：0.50~0.9，P：≤0.035，S：≤0.035，Ni:≤0.3， Cr≤0.25，Cu≤0.25 | SAE J403 | 冷扎带钢 | GB/T 20123
GB/T 20125 | 优质碳素结构钢冷轧钢板和钢带 | 第三方 |  |  |  |  |  |  |  |  |  |
|  |  |  | 微观组织&机械性能 | 微观组织&机械性能 | 硬度HRB：70-80 | GB/T 699 | 优质碳素结构钢 | ISO6508-1 | 金属材料洛氏硬度试验 | 第三方 |  |  |  |  |  |  |  |  |  |
| 18 | 螺钉
ST4.3X13 | SWRCH22A | 材质分析 | 化学成份 | C:0.18~0.23，Si:≤0.1%，Mn：0.7~1.00，P:≤0.030%，S：≤0.035%；Al≥0.02% | JIS G 3507 | 冷镦用碳素钢 | GB/T 20123
GB/T 20125 | 钢和铁 化学成分测定用试样的取样和制样方法 | 第三方 |  |  |  |  |  |  |  |  |  |
|  |  |  | 微观组织&机械性能 | 微观组织&机械性能 | 表面硬度HV0.3：≥450；芯部硬度HV10：270-390；破坏扭矩 /Nm：4.4 | GB/T 3098.5 | 紧固件机械性能 自攻螺钉 | GB/T 3098.5 | 紧固件机械性能 自攻螺钉 | 第三方 |  |  |  |  |  |  |  |  |  |
| Supplier  设计或材料工程师   Test engineer：                                             日期 Date：                          |  |  |  |  |  |  |  |  |  |  |  |  |  |  |  |  |  |  |  |
| SMTC  设计发布工程师 DRE：                                              日期 Date：                           SMTC  设计发布高级经理 DRE Senior Manager：                                              日期 Date：                                            . |  |  |  |  |  |  |  |  |  |  |  |  |  |  |  |  |  |  |  |
| SMTC  材料工程师 MVE ：                                                   日期 Date：                                                              SMTC  材料高级经理 Material Senior Manager ：                                                   日期 Date：                                            . |  |  |  |  |  |  |  |  |  |  |  |  |  |  |  |  |  |  |  |
| 填写说明 / Filling Instruction |  |  |  |  |  |  |  |  |  |  |  |  |  |  |  |  |  |  |  |
| 1.  “序号”一栏中填写自然数列，按照增序排列。 |  |  |  |  |  |  |  |  |  |  |  |  |  |  |  |  |  |  |  |
|      “No”: Natural number, in increased order. |  |  |  |  |  |  |  |  |  |  |  |  |  |  |  |  |  |  |  |
| 2.  “试验项目”一栏中填写需要进行的零件或系统试验名称。 |  |  |  |  |  |  |  |  |  |  |  |  |  |  |  |  |  |  |  |
|      “Test Item”: Name of component test or system test. |  |  |  |  |  |  |  |  |  |  |  |  |  |  |  |  |  |  |  |
| 3.  “试验标准/出处”一栏中填写试验所依据的标准编号； 若某些试验没有参考的标准，则填写试验所依据的其它相关资料，例如图纸等技术资料。 |  |  |  |  |  |  |  |  |  |  |  |  |  |  |  |  |  |  |  |
|      “Test Spec.”: Standard No.. If there is no standards for refering, fill with other related documents, such as drawing, etc. |  |  |  |  |  |  |  |  |  |  |  |  |  |  |  |  |  |  |  |
| 4.  “试验方法”一栏中概述试验所采用的方法(标准中的某条），如果没有试验标准支持，供应商应针对该试验项目制定一份详细的试验说明书。 |  |  |  |  |  |  |  |  |  |  |  |  |  |  |  |  |  |  |  |
|      “Test Procedure”: Selected test method ( some paragraph in standards). If there is no standards for refering, supplier should make a detailed test spec. for the test item. |  |  |  |  |  |  |  |  |  |  |  |  |  |  |  |  |  |  |  |
| 5.  “限值”一栏中填写该试验项目规定试验结果的应达到的值，如果标准能够涵盖则不要填写。 |  |  |  |  |  |  |  |  |  |  |  |  |  |  |  |  |  |  |  |
|      “Limit”: Reasonable value for test result. |  |  |  |  |  |  |  |  |  |  |  |  |  |  |  |  |  |  |  |
| 6.  “试验单位”一栏中填写负责实际执行该试验项目的单位或者机构，包括第三方委托试验机构等。 |  |  |  |  |  |  |  |  |  |  |  |  |  |  |  |  |  |  |  |
|      “Test Site”: Test situation or company execute the test. |  |  |  |  |  |  |  |  |  |  |  |  |  |  |  |  |  |  |  |
| 7  "认证类型“请填写DV(Design Validation),PV(Product Validation),Others. |  |  |  |  |  |  |  |  |  |  |  |  |  |  |  |  |  |  |  |
| 8.  “试验开始”一栏中填写开始试验的时间。 |  |  |  |  |  |  |  |  |  |  |  |  |  |  |  |  |  |  |  |
|        “Start Date”: Date start to test. |  |  |  |  |  |  |  |  |  |  |  |  |  |  |  |  |  |  |  |
| 9. “试验结束”一栏中填写完成试验的时间。 |  |  |  |  |  |  |  |  |  |  |  |  |  |  |  |  |  |  |  |
|       “Finish Date”: Date on which the test finished. |  |  |  |  |  |  |  |  |  |  |  |  |  |  |  |  |  |  |  |
| 10. “备注”一栏填写供应商需要补充说明的问题。 |  |  |  |  |  |  |  |  |  |  |  |  |  |  |  |  |  |  |  |
|       “Remark”: Any other issue suppliers need to supplement. |  |  |  |  |  |  |  |  |  |  |  |  |  |  |  |  |  |  |  |
| 11. 正式的工程开发验证计划，必须得到SMTC 认证工程师和设计发布工程师和高级经理的批准。 |  |  |  |  |  |  |  |  |  |  |  |  |  |  |  |  |  |  |  |
|       Final ADV Plan must be approved by SMTC MVE , DRE and Senoor Manager. |  |  |  |  |  |  |  |  |  |  |  |  |  |  |  |  |  |  |  |
