Repository: kujaxr/obsidian-vault

File: 材料工程师/材料试验大纲-EP39+M5-12253366-LHSS-第二排座椅舒适度调节开关-SYDG20251020001-V2.0+-+副本.xlsx.md
# 材料试验大纲-EP39+M5-12253366-LHSS-第二排座椅舒适度调节开关-SYDG20251020001-V2.0+-+副本.xlsx

| 附件一 总成零件开发验证计划-材料部分模板
SMPV-4.3.2-003-QA–F01 |  |  |  |  |  |  |  |  |  |  |  |  |  |  |  |  |  |  |  |
| 上海汽车集团股份有限公司乘用车公司
SAIC MOTOR PASSENGER VEHICLE CO. |  |  |  |  |  |  |  |  |  |  |  |  |  |  |  |  |  |  |  |
| 零件开发验证计划—材料部分
Component ADV Plan - Material test |  |  |  |  |  |  |  |  |  |  |  |  |  |  |  |  |  |  |  |
| 项目号/Project No      EP39 M5          零件号/Part No      12253366-LHSS             零件名称/Part Name       第二排座椅舒适度调节开关                供应商/Supplier    浙江长江汽车电子有限公司                . |  |  |  |  |  |  |  |  |  |  |  |  |  |  |  |  |  |  |  |
| 序号 | 零件名称 | 材料牌号/名称 | ADV试验条目 | ADV试验子条目 | 要求/限值 | 技术要求/协议编号 | 技术要求/协议名称 | 试验规范编号 | 试验规范名称 | 分析/试验地点/单位 | 试验样件数量 | 分析/认证类型 | 试验开始时间 | 试验结束时间 | 备注 |  |  |  |  |
| 1 | 第二排座椅舒适度调节开关 | / | 耐环境存放 | 高温存放 | 90℃24h不允许出现裂纹缺损、变形、伤痕、收缩等缺陷；表面不应有明显的颜色改变 | / | 在90℃的恒温箱放置24h后取出放在标准室温，待整体温度恢复到室温检测 | / | / | 浙江长江
上汽中心实验室 | 总成3套 | DV/PV |  |  |  |  |  |  |  |
|  |  | / | 耐环境存放 | 低温存放 | -40℃24h不允许出现裂纹缺损、变形、伤痕、收缩等缺陷；表面不应有明显的颜色改变 | / | 在-40℃恒温箱放置24h后取出放在标准室温，待整体温度恢复到室温检测 | / | / | 浙江长江
上汽中心实验室 |  |  |  |  |  |  |  |  |  |
|  |  | / | 耐环境存放 | 气候交变 | B法20周期不允许出现裂纹缺损、变形、伤痕、收缩等缺陷；表面不应有明显的颜色改变 | / | 执行标准：SMTC5 400 005-2021(V3) B法，设置高低温交变试验箱的高温、低温、时间及湿度，放置到交变箱进行20个循环试验后取出放在标准室温，待整体温度恢复到室温检测 | / | / | 浙江长江
上汽中心实验室 |  |  |  |  |  |  |  |  |  |
| 2 | 按摩模式按钮、按摩力度按钮、左右切换按钮、座椅通风按钮、座椅加热按钮 | PC 2807
Covestro | 材料鉴定 | / | PC | / | 红外光谱法 | / | / | 第三方实验室
上汽中心实验室 | 3件 | DV/PV |  |  |  |  |  |  |  |
|  |  |  | 材料鉴定 | / | 符合材料清单（≥140℃） | / | DSC法 | / | / | 第三方实验室
上汽中心实验室 | 3件 |  |  |  |  |  |  |  |  |
|  |  |  | 内应力测试 | / | 无应力开裂 | SMTC 5 310 028-2017 | PC（聚碳酸酯）材料要求 | SMTC 5 310 028-2017 | PC（聚碳酸酯）材料要求 | 浙江长江
上汽中心实验室 | 3件 |  |  |  |  |  |  |  |  |
|  |  |  | 物理性能 | 密度/g/cm3 | 1.18-1.22 | SMTC 5 310 028-2017(V3) | PC（聚碳酸酯）材料要求 | ISO 1184 | 非泡沫塑料的密度测定方法 | 第三方实验室 | / |  |  |  |  |  |  |  |  |
|  |  |  | 机械性能 | 弯曲模量/Mpa | ≥2080 | SMTC 5 310 028-2017(V3) | PC（聚碳酸酯）材料要求 | ISO 178 | 塑料-弯曲性能的测定 | 第三方实验室 | / |  |  |  |  |  |  |  |  |
|  |  |  | 机械性能 | 简支梁缺口冲击强度/KJ/m2 | 不断或部分断裂 | SMTC 5 310 028-2017(V3) | PC（聚碳酸酯）材料要求 | ISO 179-1（4J） | 塑料-简支梁冲击强度的测定  | 第三方实验室 | / |  |  |  |  |  |  |  |  |
|  |  |  | 机械性能 | 拉伸强度/Mpa | ≥56 | SMTC 5 310 028-2017(V3) | PC（聚碳酸酯）材料要求 | ISO 527-1/2 | 塑料-拉伸性能的测定 | 第三方实验室 | / |  |  |  |  |  |  |  |  |
|  |  |  | 物理性能 | 维卡软化温度/℃ | ≥140 | SMTC 5 310 028-2017(V3) | PC（聚碳酸酯）材料要求 | ISO 306 A/50 | 塑料-热塑塑料-维卡软化温度的测定 | 第三方实验室 | / |  |  |  |  |  |  |  |  |
|  |  |  | 燃烧性能 | 燃烧性能/mm/min | ≤100 mm/min | SMTC 5 400 008-2015(V3) | 汽车内饰材料的燃烧特性 | GB8410 | 汽车内饰材料的燃烧特性 | 第三方实验室 | / |  |  |  |  |  |  |  |  |
|  | 按摩模式按钮、按摩力度按钮、左右切换按钮、座椅通风按钮、座椅加热按钮 | 喷漆（LHS-T）
 | 表面保护质量 | 涂层厚度 | 底漆：CSHH-S77017  15-25μm
中漆：CSHH-S75229  15-20μm
哑光清漆：FK-8016  20-30μm | SMTC 5 300 002-2019(V6) | 内饰涂装件的表面保护要求 | SMTC 5 300 002-2019(V6) | 内饰涂装件的表面保护要求 | 浙江长江
上汽中心实验室 | 3件 | DV/PV |  |  | 按摩模式按钮、按摩力度按钮、左右切换按钮、座椅通风按钮、座椅加热按钮同外观、同材料、同工艺，油漆试验仅选做左右切换按钮，其余按钮油漆试验等效 |  |  |  |  |
|  |  |  | 表面保护质量 | 附着力 | 无油漆颗粒黏附在胶带上 | SMTC 5 300 002-2019(V6) | 内饰涂装件的表面保护要求 |  ISO 2409 | 色漆和清漆划格试验 | 浙江长江
上汽中心实验室 | 3件 |  |  |  |  |  |  |  |  |
|  |  |  | 表面保护质量 | 耐刮性能 | 涂层无油漆的开裂现象，但是由负荷造成的基材有一个凹陷口是允许的。 | SMTC 5 300 002-2019(V6) | 内饰涂装件的表面保护要求 |  SMTC 5 400 014 | 汽车内饰件塑料件耐刮擦性测试 | 浙江长江
上汽中心实验室 | 3件
（采用油漆板试验） |  |  |  |  |  |  |  |  |
|  |  |  | 表面保护质量 | 耐高温性能 | 无外观和手感变化，且满足附着力和耐划伤性要求 | SMTC 5 300 002-2019(V6) | 内饰涂装件的表面保护要求 | SMTC 5 300 002-2019(V6) | 内饰涂装件的表面保护要求 | 浙江长江
上汽中心实验室 | 3件 |  |  |  |  |  |  |  |  |
|  |  |  | 表面保护质量 | 环境交变试验 | 无外观和手感变化，且满足附着力和耐划伤性要求。 | SMTC 5 300 002-2019(V6) | 内饰涂装件的表面保护要求 |  SMTC 5 400 005 方法B  | 汽车零件耐气候交变试验 | 浙江长江
上汽中心实验室 | 3件 |  |  |  |  |  |  |  |  |
|  |  |  | 表面保护质量 | 冷凝水试验 | 无起泡、无外观和手感变化，且满足附着力和耐划伤性要求。 | SMTC 5 300 002-2019(V6) | 内饰涂装件的表面保护要求 |  ISO 6270-2CH | 冷凝水气候测试试验方法 | 浙江长江
上汽中心实验室 | 3件 |  |  |  |  |  |  |  |  |
|  |  |  | 表面保护质量 | 耐光性 | 3周期 灰卡染色牢度评级≥4，且无油漆颗粒黏附在胶带上，涂层无油漆的开裂现象，但是由负荷造成的基材有一个凹陷口是允许的。

试验后需满足附着力与耐挂性能要求 | SMTC 5 300 002-2019(V6) | 内饰涂装件的表面保护要求 | SMTC 5400 003 | 非金属材料用于乘客舱内部件的光照试验 | 浙江长江
上汽中心实验室 | 3件 |  |  |  |  |  |  |  |  |
|  |  |  | 表面保护质量 | 水解试验 | 无色调和手感变化，且满足附着力和耐划伤性要求。 | SMTC 5 300 002-2019(V6) | 内饰涂装件的表面保护要求 | SMTC 5 300 002-2019(V6) | 内饰涂装件的表面保护要求 | 浙江长江
上汽中心实验室 | 3件 |  |  |  |  |  |  |  |  |
|  |  |  | 表面保护质量 | 耐磨性能-干摩擦织物 | 油漆表面无可见的改变，如漆层变化或摩擦痕迹。摩擦织物渗色符合DIN EN 20105-A03 灰度色牢度评级4。 | SMTC 5 300 002-2019(V6) | 内饰涂装件的表面保护要求 | ISO 105 X12 | 耐摩擦色牢度 | 浙江长江
上汽中心实验室 | 3件
（采用油漆板试验） |  |  |  |  |  |  |  |  |
|  |  |  | 表面保护质量 | 耐磨性能-湿摩擦织物 | 油漆表面无可见的改变，如漆层变化或摩擦痕迹。摩擦织物渗色符合DIN EN 20105-A03 灰度色牢度评级4。 | SMTC 5 300 002-2019(V6) | 内饰涂装件的表面保护要求 | ISO 105 X12 | 耐摩擦色牢度 | 浙江长江
上汽中心实验室 | 3件
（采用油漆板试验） |  |  |  |  |  |  |  |  |
|  |  |  | 表面保护质量 | 耐清洁剂和混合汗液-液滴试验 | 无油漆色调、光泽度和漆层的改变；试验后会有一定光亮度改变，只有当湿布不能够抹去表面痕迹时视为缺陷。 | SMTC 5 300 002-2019(V6) | 内饰涂装件的表面保护要求 | SMTC 5 300 002-2019(V6) | 内饰涂装件的表面保护要求 | 浙江长江
上汽中心实验室 | 6件
（采用油漆板试验） |  |  |  |  |  |  |  |  |
|  |  |  | 表面保护质量 | 耐清洁剂和混合汗液-耐磨性 | 无油漆色调、光泽度和漆层的改变；试验后会有一定光亮度改变，只有当湿布不能够抹去表面痕迹时视为缺陷。 | SMTC 5 300 002-2019(V6) | 内饰涂装件的表面保护要求 | SMTC 5 300 002-2019(V6) | 内饰涂装件的表面保护要求 | 浙江长江
上汽中心实验室 | 6件
（采用油漆板试验） |  |  |  |  |  |  |  |  |
|  |  |  | 表面保护质量 | 耐乳霜性能 | 允许增加光泽度，不允许颜色或手感的变化，且满足附着力和耐划伤性要求。 | SMTC 5 300 002-2019(V6) | 内饰涂装件的表面保护要求 |  SMTC 5 400 019 | 内饰零件耐乳霜试验 | 浙江长江
上汽中心实验室 | 3件 |  |  |  |  |  |  |  |  |
| 3 | 按钮模式内壳、按摩力度内壳、左右切换内壳、座椅通风内壳、座椅加热内壳 | PC+ABS 65
（宁波瑞隆） | 材料鉴定 | / | PC+ABS | / | 红外光谱法 | / | / | 第三方实验室
上汽中心实验室 | 3件 | DV/PV |  |  |  |  |  |  |  |
|  |  |  | 材料鉴定 | / | 符合材料清单（100-150℃） | / | DSC法 | / | / | 第三方实验室
上汽中心实验室 |  |  |  |  |  |  |  |  |  |
|  |  |  | PC+ABS共混聚合物材料内应力 | 内应力 | 没有应力开裂 | SMTC 5 310 017-2023 | PC+ABS共混聚合物成品件材料要求 | SMTC 5 310 017-2023 | PC+ABS共混聚合物成品件材料要求 | 浙江长江
上汽中心实验室 | 3件 |  |  |  |  |  |  |  |  |
|  |  |  | 物理性能 | 密度/g/cm3 | 1.13-1.15 | SMTC 5 310 017-2018(V6) | PC+ABS共混聚合物成品件材料要求 | ISO 1183-1 | 非泡沫塑料的密度测定方法 | 第三方实验室 | / |  |  |  |  |  |  |  |  |
|  |  |  | 物理性能 | 弯曲强度/MPa | ≥80 | SMTC 5 310 017-2018(V6) | PC+ABS共混聚合物成品件材料要求 | ISO 178 | 塑料弯曲性能的测定 | 第三方实验室 | / |  |  |  |  |  |  |  |  |
|  |  |  | 物理性能 | 简支梁缺口冲击强度/KJ/m2 | ≥22 | SMTC 5 310 017-2018(V6) | PC+ABS共混聚合物成品件材料要求 | ISO 179-1/1eA | 塑料摆锤冲击试验方法 | 第三方实验室 | / |  |  |  |  |  |  |  |  |
|  |  |  | 物理性能 | 简支梁冲击强度/KJ/m2 | 不断裂 | SMTC 5 310 017-2018(V6) | PC+ABS共混聚合物成品件材料要求 | ISO 179-1/1eU | 塑料摆锤冲击试验方法 | 第三方实验室 | / |  |  |  |  |  |  |  |  |
|  |  |  | 物理性能 | 维卡软化温度/℃ | ＞123 | SMTC 5 310 017-2018(V6) | PC+ABS共混聚合物成品件材料要求 | ISO 306 B50 | 塑料 热塑塑料 维卡(VICAT)软化温度的测定 | 第三方实验室 | / |  |  |  |  |  |  |  |  |
|  |  |  | 燃烧性能 | 燃烧性能/mm/min | ≤100 | SMTC 5 310 017-2018(V6) | PC+ABS共混聚合物成品件材料要求 | SMTC 5 400 008-2015(V3) | 汽车内饰材料的燃烧特性 | 第三方实验室 | / |  |  |  |  |  |  |  |  |
| 4 | 外壳 | PC+ABS 65 
（宁波瑞隆） | 材料鉴定 | / | PC+ABS | / | 红外光谱法 | / | / | 第三方实验室
上汽中心实验室 | 3件 | DV/PV |  |  |  |  |  |  |  |
|  |  |  | 材料鉴定 | / | 符合材料清单（100-150℃） | / | DSC法 | / | / | 第三方实验室
上汽中心实验室 |  |  |  |  |  |  |  |  |  |
|  |  |  | PC+ABS共混聚合物材料内应力 | 内应力 | 没有应力开裂 | SMTC 5 310 017-2023 | PC+ABS共混聚合物成品件材料要求 | SMTC 5 310 017-2023 | PC+ABS共混聚合物成品件材料要求 | 浙江长江
上汽中心实验室 | 3件 |  |  |  |  |  |  |  |  |
|  |  |  | 气味 | / | 常态：≤3.0；
干态：≤3.5。 | SMTC 5 300 004-2019(V5) | 轿车内饰零件及材料散发性能技术要求 | SMTC 5 400 012-2016(V2) | 轿车内饰零件及材料气味性试验方法 | 浙江长江
上汽中心实验室 | 3件 |  |  |  |  |  |  |  |  |
|  |  |  | 雾翳试验 | / | ≤2.0mg； | SMTC 5 300 004-2019(V5) | 轿车内饰零件及材料散发性能技术要求 | SMTC 5 400 010-2015(V2) | 轿车内饰材料及零件雾翳测定方法 | 第三方实验室
上汽中心实验室 | 3件 |  |  |  |  |  |  |  |  |
|  |  |  | 总碳 | / | 表面涂饰材料EG≤80ug/g;其它材料EG≤50ug/g; | SMTC 5 300 004-2019(V5) | 轿车内饰零件及材料散发性能技术要求 | SMTC 5 400 009-2017(V2) | 轿车内饰零件及材料总碳挥发量测定方法 | 第三方实验室
上汽中心实验室 | 3件 |  |  |  |  |  |  |  |  |
|  |  |  | 物理性能 | 密度/g/cm3 | 1.13-1.15 | SMTC 5 310 017-2018(V6) | PC+ABS共混聚合物成品件材料要求 | ISO 1183-1 | 非泡沫塑料的密度测定方法 | 第三方实验室 | / |  |  |  |  |  |  |  |  |
|  |  |  | 物理性能 | 弯曲强度/MPa | ≥80 | SMTC 5 310 017-2018(V6) | PC+ABS共混聚合物成品件材料要求 | ISO 178 | 塑料弯曲性能的测定 | 第三方实验室 | / |  |  |  |  |  |  |  |  |
|  |  |  | 物理性能 | 简支梁缺口冲击强度/KJ/m2 | ≥22 | SMTC 5 310 017-2018(V6) | PC+ABS共混聚合物成品件材料要求 | ISO 179-1/1eA | 塑料摆锤冲击试验方法 | 第三方实验室 | / |  |  |  |  |  |  |  |  |
|  |  |  | 物理性能 | 简支梁冲击强度/KJ/m2 | 不断裂 | SMTC 5 310 017-2018(V6) | PC+ABS共混聚合物成品件材料要求 | ISO 179-1/1eU | 塑料摆锤冲击试验方法 | 第三方实验室 | / |  |  |  |  |  |  |  |  |
|  |  |  | 物理性能 | 维卡软化温度/℃ | ＞123 | SMTC 5 310 017-2018(V6) | PC+ABS共混聚合物成品件材料要求 | ISO 306 B50 | 塑料 热塑塑料 维卡(VICAT)软化温度的测定 | 第三方实验室 | / |  |  |  |  |  |  |  |  |
|  |  |  | 燃烧性能 | 燃烧性能/mm/min | ≤100 | SMTC 5 310 017-2018(V6) | PC+ABS共混聚合物成品件材料要求 | SMTC 5 400 008-2015(V3) | 汽车内饰材料的燃烧特性 | 第三方实验室 | / |  |  |  |  |  |  |  |  |
| 5 | 装饰圈 | PC+ABS MC1300 | 材料鉴定 | / | PC+ABS | / | 红外光谱法 | / | / | 第三方实验室
上汽中心实验室 | 3件 | DV/PV |  |  |  |  |  |  |  |
|  |  |  | 材料鉴定 | / | 符合材料清单（100-150℃） | / | DSC法 | / | / | 第三方实验室
上汽中心实验室 |  |  |  |  |  |  |  |  |  |
|  |  |  | PC+ABS共混聚合物材料内应力 | 内应力 | 没有应力开裂 | SMTC 5 310 017-2023 | PC+ABS共混聚合物成品件材料要求 | SMTC 5 310 017-2023 | PC+ABS共混聚合物成品件材料要求 | 浙江长江
上汽中心实验室 | 3件 |  |  |  |  |  |  |  |  |
|  |  |  | 物理性能 | 密度/g/cm3 | 1.13-1.15 | SMTC 5 310 017-2018(V6) | PC+ABS共混聚合物成品件材料要求 | ISO 1183-1 | 非泡沫塑料的密度测定方法 | 第三方实验室 | / |  |  |  |  |  |  |  |  |
|  |  |  | 物理性能 | 弯曲强度/MPa | ≥80 | SMTC 5 310 017-2018(V6) | PC+ABS共混聚合物成品件材料要求 | ISO 178 | 塑料弯曲性能的测定 | 第三方实验室 | / |  |  |  |  |  |  |  |  |
|  |  |  | 物理性能 | 简支梁缺口冲击强度/KJ/m2 | ≥22 | SMTC 5 310 017-2018(V6) | PC+ABS共混聚合物成品件材料要求 | ISO 179-1/1eA | 塑料摆锤冲击试验方法 | 第三方实验室 | / |  |  |  |  |  |  |  |  |
|  |  |  | 物理性能 | 简支梁冲击强度/KJ/m2 | 不断裂 | SMTC 5 310 017-2018(V6) | PC+ABS共混聚合物成品件材料要求 | ISO 179-1/1eU | 塑料摆锤冲击试验方法 | 第三方实验室 | / |  |  |  |  |  |  |  |  |
|  |  |  | 物理性能 | 维卡软化温度/℃ | ＞123 | SMTC 5 310 017-2018(V6) | PC+ABS共混聚合物成品件材料要求 | ISO 306 B50 | 塑料 热塑塑料 维卡(VICAT)软化温度的测定 | 第三方实验室 | / |  |  |  |  |  |  |  |  |
|  |  |  | 燃烧性能 | 燃烧性能/mm/min | ≤100 | SMTC 5 310 017-2018(V6) | PC+ABS共混聚合物成品件材料要求 | SMTC 5 400 008-2015(V3) | 汽车内饰材料的燃烧特性 | 第三方实验室 | / |  |  |  |  |  |  |  |  |
|  | 装饰圈 | 电镀（MCA） | 镀层厚度 | / |   Cu:20-40μm，
  Ni: 10-18μm， 
  Cr：0.2μm ~ 0.6μm，
  同时镀层总厚度≤80μm； | SMTC 5 300 003-2020(V6)  | 镀铬塑料件的性能要求 | SMTC 5 300 003-2020(V6)  | 镀铬塑料件的性能要求 | 宁波奉化金盛
上汽中心实验室 | 3件 | DV/PV |  |  |  |  |  |  |  |
|  |  |  | 附着力试验 | / | A:要求：无镀层黏附在胶带上
B:要求：无结合力损失，无外观变化。 | SMTC 5 300 003-2020(V6)  | 镀铬塑料件的性能要求 | SMTC 5 300 003-2020(V6)  | 镀铬塑料件的性能要求 | 宁波奉化金盛
上汽中心实验室 | 3件 |  |  |  |  |  |  |  |  |
|  |  |  | 剥离试验 | / | 拉伸速率25 mm/min，试样宽度：25.00±0.25 mm,长度约75mm（若零件大小或几何形状不允许，可使用相同材料、相同注塑和电镀工艺的电镀样板），棱边必须平整。 | SMTC 5 300 003-2020(V6)  | 镀铬塑料件的性能要求 | SMTC 5 300 003-2020(V6)  | 镀铬塑料件的性能要求 | 宁波奉化金盛
上汽中心实验室 | 3件 |  |  |  |  |  |  |  |  |
|  |  |  | 高温存放 | / | 零件可视面无外观变化（包括缩印），结合力无损失或其它降低性能的变化。结合力必须满足2.1（方法A）要求。 | SMTC 5 300 003-2020(V6)  | 镀铬塑料件的性能要求 | SMTC 5 300 003-2020(V6)  | 镀铬塑料件的性能要求 | 宁波奉化金盛
上汽中心实验室 | 3件 |  |  |  |  |  |  |  |  |
|  |  |  | 耐腐蚀性能
SMTC 5 400 004-B+CASS试验 | / | 8个循环B，然后16h CASS试验

外观没有变化 | SMTC 5 300 003-2020(V6)  | 镀铬塑料件的性能要求 | SMTC 5 300 003-2020(V6)  | 镀铬塑料件的性能要求 | 宁波奉化金盛
上汽中心实验室 | 3件 |  |  |  |  |  |  |  |  |
| 6 | 底座 | PC+ABS 65 
（宁波瑞隆） | 材料鉴定 | / | PC+ABS | / | 红外光谱法 | / | / | 第三方实验室
上汽中心实验室 | 3件 | DV/PV |  |  |  | 3 | 内壳1、内壳2、内壳3、内壳4、内壳5 | PC+ABS 65 BK9001（黑色）
（宁波瑞隆） | 材料鉴定 |
|  |  |  | 材料鉴定 | / | 符合材料清单（100-150℃） | / | DSC法 | / | / | 第三方实验室
上汽中心实验室 |  |  |  |  |  |  |  |  | 材料鉴定 |
|  |  |  | PC+ABS共混聚合物材料内应力 | 内应力 | 没有应力开裂 | SMTC 5 310 017-2023 | PC+ABS共混聚合物成品件材料要求 | SMTC 5 310 017-2023 | PC+ABS共混聚合物成品件材料要求 | 浙江长江
上汽中心实验室 | 3件 |  |  |  |  |  |  |  | PC+ABS共混聚合物材料内应力 |
|  |  |  | 气味 | / | 常态：≤3.0；
干态：≤3.5。 | SMTC 5 300 004-2019(V5) | 轿车内饰零件及材料散发性能技术要求 | SMTC 5 400 012-2016(V2) | 轿车内饰零件及材料气味性试验方法 | 浙江长江
上汽中心实验室 | 3件 |  |  |  |  |  |  |  |  |
|  |  |  | 雾翳试验 | / | ≤2.0mg； | SMTC 5 300 004-2019(V5) | 轿车内饰零件及材料散发性能技术要求 | SMTC 5 400 010-2015(V2) | 轿车内饰材料及零件雾翳测定方法 | 第三方实验室
上汽中心实验室 | 3件 |  |  |  |  |  |  |  |  |
|  |  |  | 总碳 | / | 表面涂饰材料EG≤80ug/g;其它材料EG≤50ug/g; | SMTC 5 300 004-2019(V5) | 轿车内饰零件及材料散发性能技术要求 | SMTC 5 400 009-2017(V2) | 轿车内饰零件及材料总碳挥发量测定方法 | 第三方实验室
上汽中心实验室 | 3件 |  |  |  |  |  |  |  |  |
|  |  |  | 物理性能 | 密度/g/cm3 | 1.13-1.15 | SMTC 5 310 017-2018(V6) | PC+ABS共混聚合物成品件材料要求 | ISO 1183-1 | 非泡沫塑料的密度测定方法 | 第三方实验室 | / |  |  |  |  |  |  |  | 物理性能 |
|  |  |  | 物理性能 | 弯曲强度/MPa | ≥80 | SMTC 5 310 017-2018(V6) | PC+ABS共混聚合物成品件材料要求 | ISO 178 | 塑料弯曲性能的测定 | 第三方实验室 | / |  |  |  |  |  |  |  | 物理性能 |
|  |  |  | 物理性能 | 简支梁缺口冲击强度/KJ/m2 | ≥22 | SMTC 5 310 017-2018(V6) | PC+ABS共混聚合物成品件材料要求 | ISO 179-1/1eA | 塑料摆锤冲击试验方法 | 第三方实验室 | / |  |  |  |  |  |  |  | 物理性能 |
|  |  |  | 物理性能 | 简支梁冲击强度/KJ/m2 | 不断裂 | SMTC 5 310 017-2018(V6) | PC+ABS共混聚合物成品件材料要求 | ISO 179-1/1eU | 塑料摆锤冲击试验方法 | 第三方实验室 | / |  |  |  |  |  |  |  | 物理性能 |
|  |  |  | 物理性能 | 维卡软化温度/℃ | ＞123 | SMTC 5 310 017-2018(V6) | PC+ABS共混聚合物成品件材料要求 | ISO 306 B50 | 塑料 热塑塑料 维卡(VICAT)软化温度的测定 | 第三方实验室 | / |  |  |  |  |  |  |  | 物理性能 |
|  |  |  | 燃烧性能 | 燃烧性能/mm/min | ≤100 | SMTC 5 310 017-2018(V6) | PC+ABS共混聚合物成品件材料要求 | SMTC 5 400 008-2015(V3) | 汽车内饰材料的燃烧特性 | 第三方实验室 | / |  |  |  |  |  |  |  | 燃烧性能 |
| 7 | 导光体 | PC 2407 
宁波瑞隆 | 材料鉴定 | / | PC | / | 红外光谱法 | / | / | 第三方实验室
上汽中心实验室 | 3件 | DV/PV |  |  |  | 2 | 按钮1、按钮2、按钮3、按钮4、按钮5 | PC 2807 020003（白）
Covestro | 材料鉴定 |
|  |  |  | 材料鉴定 | / | 符合材料清单（≥140℃） | / | DSC法 | / | / | 第三方实验室
上汽中心实验室 | 3件 |  |  |  |  |  |  |  | 材料鉴定 |
|  |  |  | 内应力测试 | / | 无应力开裂 | SMTC 5 310 028-2017 | PC（聚碳酸酯）材料要求 | SMTC 5 310 028-2017 | PC（聚碳酸酯）材料要求 | 浙江长江
上汽中心实验室 | 3件 |  |  |  |  |  |  |  | 内应力测试 |
|  |  |  | 物理性能 | 密度/g/cm3 | 1.18-1.22 | SMTC 5 310 028-2017(V3) | PC（聚碳酸酯）材料要求 | ISO 1184 | 非泡沫塑料的密度测定方法 | 第三方实验室 | / |  |  |  |  |  |  |  | 物理性能 |
|  |  |  | 机械性能 | 弯曲模量/Mpa | ≥2080 | SMTC 5 310 028-2017(V3) | PC（聚碳酸酯）材料要求 | ISO 178 | 塑料-弯曲性能的测定 | 第三方实验室 | / |  |  |  |  |  |  |  | 机械性能 |
|  |  |  | 机械性能 | 简支梁缺口冲击强度/KJ/m2 | 不断或部分断裂 | SMTC 5 310 028-2017(V3) | PC（聚碳酸酯）材料要求 | ISO 179-1（4J） | 塑料-简支梁冲击强度的测定  | 第三方实验室 | / |  |  |  |  |  |  |  | 机械性能 |
|  |  |  | 机械性能 | 拉伸强度/Mpa | ≥56 | SMTC 5 310 028-2017(V3) | PC（聚碳酸酯）材料要求 | ISO 527-1/2 | 塑料-拉伸性能的测定 | 第三方实验室 | / |  |  |  |  |  |  |  | 机械性能 |
|  |  |  | 物理性能 | 维卡软化温度/℃ | ≥140 | SMTC 5 310 028-2017(V3) | PC（聚碳酸酯）材料要求 | ISO 306 A/50 | 塑料-热塑塑料-维卡软化温度的测定 | 第三方实验室 | / |  |  |  |  |  |  |  | 物理性能 |
|  |  |  | 燃烧性能 | 燃烧性能/mm/min | ≤100 mm/min | SMTC 5 400 008-2015(V3) | 汽车内饰材料的燃烧特性 | GB8410 | 汽车内饰材料的燃烧特性 | 第三方实验室 | / |  |  |  |  |  |  |  | 燃烧性能 |
| 8 | 导电橡胶 | VMQ （CHN9501U&CHN9700U）
信越 | 材料鉴定 | / | VMQ | SMTC 5 320 016 | 硅橡胶(VMQ)密封件材料标准要求 | SMTC 5 400 023 | 塑料及弹性体的气相色谱和质谱联用技术 | 第三方实验室
上汽中心实验室 | 3pcs | DV/PV |  |  |  |  |  |  |  |
|  |  |  | 机械性能（供货态） | 拉伸强度 | ≥5 Mpa | SMTC 5 320 016 | 硅橡胶(VMQ)密封件材料标准要求 | ISO 37 | 硫化橡胶或热塑性橡胶 拉伸应力应变特性的测定 | 第三方实验室 |  |  |  |  | 材料沿用EP39 M4副驾驶座椅收起开关 |  |  |  |  |
|  |  |  | 机械性能（供货态） | 断裂伸长率 | ≥175 ％ | SMTC 5 320 016 | 硅橡胶(VMQ)密封件材料标准要求 | ISO 37 | 硫化橡胶或热塑性橡胶 拉伸应力应变特性的测定 | 第三方实验室 |  |  |  |  |  |  |  |  |  |
|  |  |  | 热空气老化性能（200°C*96h） | 拉伸强度 | ≥5 Mpa | SMTC 5 320 016 | 硅橡胶(VMQ)密封件材料标准要求 | ISO 37 | 硫化橡胶或热塑性橡胶 拉伸应力应变特性的测定 | 第三方实验室 |  |  |  |  |  |  |  |  |  |
|  |  |  | 热空气老化性能（200°C*96h） | 断裂伸长率 | ≥175 ％ | SMTC 5 320 016 | 硅橡胶(VMQ)密封件材料标准要求 | ISO 37 | 硫化橡胶或热塑性橡胶 拉伸应力应变特性的测定 | 第三方实验室 |  |  |  |  |  |  |  |  |  |
|  |  |  | 热空气老化性能（150°C*504h） | 拉伸强度 | ≥5 Mpa | SMTC 5 320 016 | 硅橡胶(VMQ)密封件材料标准要求 | ISO 37 | 硫化橡胶或热塑性橡胶 拉伸应力应变特性的测定 | 第三方实验室 |  |  |  |  |  |  |  |  |  |
|  |  |  | 热空气老化性能（150°C*504h） | 断裂伸长率 | ≥150 ％ | SMTC 5 320 016 | 硅橡胶(VMQ)密封件材料标准要求 | ISO 37 | 硫化橡胶或热塑性橡胶 拉伸应力应变特性的测定 | 第三方实验室 |  |  |  |  |  |  |  |  |  |
|  |  |  | 压缩性能 | 压缩永久变形（150°C*22h | 40% | SMTC 5 320 016 | 硅橡胶(VMQ)密封件材料标准要求 | SMTC 5 400 239方法A | 弹性体零件 压缩永久变形测试方法 | 第三方实验室 |  |  |  |  |  |  |  |  |  |
|  |  |  | 密度 | / | 依据试样 | SMTC 5 320 016 | 硅橡胶(VMQ)密封件材料标准要求 | ISO 1183-1 | 塑料 非泡沫塑料密度的测定 | 第三方实验室 |  |  |  |  |  |  |  |  |  |
|  |  |  | 耐低温性-40°C保持24h | / | 无裂纹 | SMTC 5 320 016 | 硅橡胶(VMQ)密封件材料标准要求 | SMTC 5 320 016 4.5 | 硅橡胶(VMQ)密封件材料标准要求 | 第三方实验室 |  |  |  |  |  |  |  |  |  |
|  |  |  | 混炼胶中挥发物含量 | / | 不含有D3-D4单体，D5-D8单体含量≤300ppm | SMTC 5 320 016 | 硅橡胶(VMQ)密封件材料标准要求 | SMTC 5 320 016 4.6 | 硅橡胶(VMQ)密封件材料标准要求 | 第三方实验室 |  |  |  |  |  |  |  |  |  |
| 8 | 开关所有零部件 | / | ELV | / | 铅≤1000ug/g、汞≤1000ug/g、镉≤100ug/g、六价铬≤1000ug/g、多溴联苯≤1000ug/g、  多溴二苯醚≤1000ug/g | SMTC 5 500 001-2019(V5) | 汽车零件和材料中禁用/限用危险物质 | IEC 62321 | ELV试验要求 | 第三方实验室 | / | DV/PV |  |  |  |  |  |  |  |
| Supplier  设计或材料工程师   Test engineer：                                             日期 Date：                               .              |  |  |  |  |  |  |  |  |  |  |  |  |  |  |  |  |  |  |  |
| SMTC  设计发布工程师 DRE：                                              日期 Date：                                      .                          SMTC  设计发布高级经理 DRE Senior Manager：                                              日期 Date：                                            . |  |  |  |  |  |  |  |  |  |  |  |  |  |  |  |  |  |  |  |
| SMTC  材料工程师 MVE ：                                                   日期 Date：                                                              SMTC  材料高级经理 Material Senior Manager ：                                                   日期 Date：                                            . |  |  |  |  |  |  |  |  |  |  |  |  |  |  |  |  |  |  |  |
| 填写说明 / Filling Instruction |  |  |  |  |  |  |  |  |  |  |  |  |  |  |  |  |  |  |  |
| 1.  “序号”一栏中填写自然数列，按照增序排列。 |  |  |  |  |  |  |  |  |  |  |  |  |  |  |  |  |  |  |  |
|      “No”: Natural number, in increased order. |  |  |  |  |  |  |  |  |  |  |  |  |  |  |  |  |  |  |  |
| 2.  “试验项目”一栏中填写需要进行的零件或系统试验名称。 |  |  |  |  |  |  |  |  |  |  |  |  |  |  |  |  |  |  |  |
|      “Test Item”: Name of component test or system test. |  |  |  |  |  |  |  |  |  |  |  |  |  |  |  |  |  |  |  |
| 3.  “试验标准/出处”一栏中填写试验所依据的标准编号； 若某些试验没有参考的标准，则填写试验所依据的其它相关资料，例如图纸等技术资料。 |  |  |  |  |  |  |  |  |  |  |  |  |  |  |  |  |  |  |  |
|      “Test Spec.”: Standard No.. If there is no standards for refering, fill with other related documents, such as drawing, etc. |  |  |  |  |  |  |  |  |  |  |  |  |  |  |  |  |  |  |  |
| 4.  “试验方法”一栏中概述试验所采用的方法(标准中的某条），如果没有试验标准支持，供应商应针对该试验项目制定一份详细的试验说明书。 |  |  |  |  |  |  |  |  |  |  |  |  |  |  |  |  |  |  |  |
|      “Test Procedure”: Selected test method ( some paragraph in standards). If there is no standards for refering, supplier should make a detailed test spec. for the test item. |  |  |  |  |  |  |  |  |  |  |  |  |  |  |  |  |  |  |  |
| 5.  “限值”一栏中填写该试验项目规定试验结果的应达到的值，如果标准能够涵盖则不要填写。 |  |  |  |  |  |  |  |  |  |  |  |  |  |  |  |  |  |  |  |
|      “Limit”: Reasonable value for test result. |  |  |  |  |  |  |  |  |  |  |  |  |  |  |  |  |  |  |  |
| 6.  “试验单位”一栏中填写负责实际执行该试验项目的单位或者机构，包括第三方委托试验机构等。 |  |  |  |  |  |  |  |  |  |  |  |  |  |  |  |  |  |  |  |
|      “Test Site”: Test situation or company execute the test. |  |  |  |  |  |  |  |  |  |  |  |  |  |  |  |  |  |  |  |
| 7  "认证类型“请填写DV(Design Validation),PV(Product Validation),Others. |  |  |  |  |  |  |  |  |  |  |  |  |  |  |  |  |  |  |  |
| 8.  “试验开始”一栏中填写开始试验的时间。 |  |  |  |  |  |  |  |  |  |  |  |  |  |  |  |  |  |  |  |
|        “Start Date”: Date start to test. |  |  |  |  |  |  |  |  |  |  |  |  |  |  |  |  |  |  |  |
| 9. “试验结束”一栏中填写完成试验的时间。 |  |  |  |  |  |  |  |  |  |  |  |  |  |  |  |  |  |  |  |
|       “Finish Date”: Date on which the test finished. |  |  |  |  |  |  |  |  |  |  |  |  |  |  |  |  |  |  |  |
| 10. “备注”一栏填写供应商需要补充说明的问题。 |  |  |  |  |  |  |  |  |  |  |  |  |  |  |  |  |  |  |  |
|       “Remark”: Any other issue suppliers need to supplement. |  |  |  |  |  |  |  |  |  |  |  |  |  |  |  |  |  |  |  |
| 11. 正式的工程开发验证计划，必须得到SMTC 认证工程师和设计发布工程师和高级经理的批准。 |  |  |  |  |  |  |  |  |  |  |  |  |  |  |  |  |  |  |  |
|       Final ADV Plan must be approved by SMTC MVE , DRE and Senoor Manager. |  |  |  |  |  |  |  |  |  |  |  |  |  |  |  |  |  |  |  |
| 分供方及原材料清单
Subcontractor and Raw material list |  |  |  |  |  |  |  |  |  |  |  |  |  |  |  |  |
| 项目代号Project No. |  |  |  |  |  | EP39 M5 |  |  |  | 车型年份 Model Year |  |  | 2025 |  |  |  |
| 零件名称Part Name |  |  |  |  |  | 第二排座椅舒适度调节开关 |  |  |  | 零件号Part No. |  |  | 12253366-LHSS |  |  |  |
| 供应商代码Supplier Code |  |  |  |  |  | 528193772 |  |  |  | 图纸日期/版本Date/Lev. |  |  | 2025.10.10/R01 |  |  |  |
| 供应商名称Supplier |  |  |  |  |  | 浙江长江汽车电子有限公司    CAEA   |  |  |  | 传真Fax |  |  | 0577-5690-0798 |  |  |  |
| 供应商地址Address |  |  |  |  |  | 温州市经济开发区滨海工业园2道十二路289号                                     Supplier Address:No.289.Road2.Binhai Industrial Area of Economic and Technological Development Zone.Wenzhou |  |  |  |  |  |  |  |  |  |  |
| 联系人Contact Name |  |  |  |  |  | 李建华 |  |  |  | 电话Phone |  |  | 15057357082 |  |  |  |
| 序号
SN | 级别Level |  |  |  | 零件号
Part NO. | 零件名称
Part Name | 零件可视图
Part Visable Pic. | 单耗
Qty | 零件状态Part Status
(自制Self-made/外购Purchased/外协outsourcing） | 产品制造商
Manufacturer | 零件材料名称
Material Name | 材料牌号
Material Grade Code | 零件材料标准
Material Specification | 材料分类            Material Classification | 材料供应商
Material Supplier   | 备注
Remark |
|  | 1 | 2 | 3 | 4 |  |  |  |  | 自制
Local |  |  |  |  |  |  |  |
| 1 | √ |  |  |  | 12253366-LHSS | 第二排座椅舒适度调节开关 |  | 1 | 自制Self-made | 浙江长江汽车电子有限公司 |  |  |  |  |  |  |
| 1.1 |  | √ |  |  | 0M3G58AA 50 | 按摩模式按钮 |  | 1 | 自制Self-made | 浙江长江汽车电子有限公司 | PC | 2807 | SMTC 5 310 028 | 塑料 | Covestro | 1.32g
模具新开，材料沿用AP31 MAJOR 一键启动开关 |
| 1.1.1 |  |  | √ |  |  | 喷漆 |  | 1 | 外购Purchased(local) | 诚凌 | / | 底漆：CSHH-S77017
中漆：CSHH-S75229
哑光清漆：FK-8016 | SMTC 5 300 002 | 其他 | / | 油漆全新开发 |
| 1.2 |  | √ |  |  | 0M3G58AA 51 | 按摩力度按钮 |  | 1 | 自制Self-made | 浙江长江汽车电子有限公司 | PC | 2807 | SMTC 5 310 028 | 塑料 | Covestro | 1.55g
模具新开，材料沿用AP31 MAJOR 一键启动开关 |
| 1.2.1 |  |  | √ |  |  | 喷漆 |  | 1 | 外购Purchased(local) | 诚凌 | / | 底漆：CSHH-S77017
中漆：CSHH-S75229
哑光清漆：FK-8016 | SMTC 5 300 002 | 其他 | / | 油漆全新开发 |
| 1.3 |  | √ |  |  | 0M3G58AA 52 | 左右切换按钮 |  | 1 | 自制Self-made | 浙江长江汽车电子有限公司 | PC | 2807 | SMTC 5 310 028 | 塑料 | Covestro | 1.55g
模具新开，材料沿用AP31 MAJOR 一键启动开关 |
| 1.3.1 |  |  | √ |  |  | 喷漆 |  | 1 | 外购Purchased(local) | 诚凌 | / | 底漆：CSHH-S77017
中漆：CSHH-S75229
哑光清漆：FK-8016 | SMTC 5 300 002 | 其他 | / | 油漆全新开发 |
| 1.4 |  | √ |  |  | 0M3G58AA 53 | 座椅通风按钮 |  | 1 | 自制Self-made | 浙江长江汽车电子有限公司 | PC | 2807 | SMTC 5 310 028 | 塑料 | Covestro | 1.55g
模具新开，材料沿用AP31 MAJOR 一键启动开关 |
| 1.4.1 |  |  | √ |  |  | 喷漆 |  | 1 | 外购Purchased(local) | 诚凌 | / | 底漆：CSHH-S77017
中漆：CSHH-S75229
哑光清漆：FK-8016 | SMTC 5 300 002 | 其他 | / | 油漆全新开发 |
| 1.5 |  | √ |  |  | 0M3G58AA 54 | 座椅加热按钮 |  | 1 | 自制Self-made | 浙江长江汽车电子有限公司 | PC | 2807 | SMTC 5 310 028 | 塑料 | Covestro | 1.32g
模具新开，材料沿用AP31 MAJOR 一键启动开关 |
| 1.5.1 |  |  | √ |  |  | 喷漆 |  | 1 | 外购Purchased(local) | 诚凌 | / | 5 | SMTC 5 300 002 | 其他 | / | 油漆全新开发 |
| 1.6 |  | √ |  |  | 0M3G58AA 55 | 按摩模式内壳 |  | 1 | 自制Self-made | 浙江长江汽车电子有限公司 |  PC+ABS | 65 | SMTC 5 310 017 | 塑料 | 宁波瑞隆 | 2.16g
模具新开，材料沿用AP31 MAJOR 一键启动开关 |
| 1.7 |  | √ |  |  | 0M3G58AA 56 | 按摩力度内壳 |  | 1 | 自制Self-made | 浙江长江汽车电子有限公司 |  PC+ABS | 65 | SMTC 5 310 017 | 塑料 | 宁波瑞隆 | 2.38g
模具新开，材料沿用AP31 MAJOR 一键启动开关 |
| 1.8 |  | √ |  |  | 0M3G58AA 57 | 左右切换内壳 |  | 1 | 自制Self-made | 浙江长江汽车电子有限公司 |  PC+ABS | 65 | SMTC 5 310 017 | 塑料 | 宁波瑞隆 | 2.5g
模具新开，材料沿用AP31 MAJOR 一键启动开关 |
| 1.9 |  | √ |  |  | 0M3G58AA 58 | 座椅通风内壳 |  | 1 | 自制Self-made | 浙江长江汽车电子有限公司 |  PC+ABS | 65 | SMTC 5 310 017 | 塑料 | 宁波瑞隆 | 2.46g
模具新开，材料沿用AP31 MAJOR 一键启动开关 |
| 1.1 |  | √ |  |  | 0M3G58AA 59 | 座椅加热内壳 |  | 1 | 自制Self-made | 浙江长江汽车电子有限公司 |  PC+ABS | 65 | SMTC 5 310 017 | 塑料 | 宁波瑞隆 | 2.16g
模具新开，材料沿用AP31 MAJOR 一键启动开关 |
| 1.11 |  | √ |  |  | 0M3G58AA 60 | 外壳 |  | 1 | 自制Self-made | 浙江长江汽车电子有限公司 |  PC+ABS | 65 | SMTC 5 310 017 | 塑料 | 宁波瑞隆 | 31.5g
模具新开，材料沿用AP31 MAJOR 一键启动开关 |
| 1.12 |  | √ |  |  | 0M3G58AA 61 | 装饰圈 |  | 1 | 自制Self-made | 浙江长江汽车电子有限公司 |  PC+ABS | MC1300 | SMTC 5 310 017 | 塑料 | SABIC | 6.24g
模具新开，材料沿用EP39 M4 后排电动窗开关 |
|  |  |  | √ |  |  | 电镀 |  | 1 | / | 中山宝兴 | / | 颜色：MCA | SMTC 5 300 003 | 其他 | / | / |
| 1.13 |  | √ |  |  | 0M3G58AA 62 | 底座 |  | 1 | 自制Self-made | 浙江长江汽车电子有限公司 |  PC+ABS | 65 | SMTC 5 310 017 | 塑料 | 宁波瑞隆 | 19.1g
模具新开，材料沿用AP31 MAJOR 一键启动开关 |
| 1.14 |  | √ |  |  | 0M3G58AA 63 | 导光体 |  | 10 | 自制Self-made | 浙江长江汽车电子有限公司 | PC | 2407 | SMTC 5 310 028 | 塑料 | 宁波瑞隆 | 0.1g
模具新开，材料沿用EP33 顶控开关 |
| 1.15 |  | √ |  |  | 0M3G58AA 600 | 导电橡胶 |  | 1 | 外购Purchased(local) | 达利威 | 硅橡胶 | / | SMTC 5 320 016 | 其他 | / | 全新开发，材料沿用EP39 M4副驾驶座椅收起开关 |
| 1.16 |  | √ |  |  | PN04 038 | 贴片插片总成 |  | 1 | 外购Purchased(local) | 海通 | / | / | / | 其他 | / | / |
| 供应商经理
Supplier manager |  |  |  |  |  |  |  | 上海汽车DRE
SMTC DRE |  |  |  |  
上海汽车SQE   
SMPV SQE |  |  |  |  |
|  |  |  |  |  | 自制 |  | 黑色金属 |  |  |  |  |  |  |  |  |  |
|  |  |  |  |  | 外协（进口） |  | 有色金属 |  |  |  |  |  |  |  |  |  |
|  |  |  |  |  | 外协（国产） |  | 塑料 |  |  |  |  |  |  |  |  |  |
|  |  |  |  |  | 外购 |  | 橡胶 |  |  |  |  |  |  |  |  |  |
|  |  |  |  |  |  |  | 涂料 |  |  |  |  |  |  |  |  |  |
|  |  |  |  |  |  |  | 织物 |  |  |  |  |  |  |  |  |  |
|  |  |  |  |  |  |  | 皮与革 |  |  |  |  |  |  |  |  |  |
|  |  |  |  |  |  |  | 无机材料 |  |  |  |  |  |  |  |  |  |
|  |  |  |  |  |  |  | 粘结剂 |  |  |  |  |  |  |  |  |  |
|  |  |  |  |  |  |  | 胶带/膜 |  |  |  |  |  |  |  |  |  |
|  |  |  |  |  |  |  | 复合材料 |  |  |  |  |  |  |  |  |  |
|  |  |  |  |  |  |  | 其它 |  |  |  |  |  |  |  |  |  |
