Repository: kujaxr/obsidian-vault

File: 材料工程师/板料的冲压工艺——刁法玺（知识管理论坛）.pdf.md
# 板料的冲压工艺——刁法玺（知识管理论坛）.pdf

上海汽车集团股份有限公司乘用车公司
SAIC Motor Passenger Vehicle Co.
板料的冲压工艺
上海汽车中心实验室
刁法玺
2010-11-15


上海汽车集团股份有限公司乘用车公司
SAIC Motor Passenger Vehicle Co.
板料的冲压工艺
 
目录

 
综述

 
第一节
 
分离工序

 
落料及冲孔

 
修整

 
精密冲裁

 
第二节
 
变形工序

 
拉深

 
弯曲

 
其它冲压成型

 
胀形

 
翻边

 
旋压

 
卷板

 
第三节
 
冲模的分类和构造

 
简单冲模

 
连续冲模（级进模）

 
复合冲模

 
第四节
 
冲压工艺过程的制定

 
分析冲压件的工艺性

 
拟订冲压工艺方案

 
确定模具类型与结构形式

 
选择冲压设备

 
编写冲压工艺文件


上海汽车集团股份有限公司乘用车公司
SAIC Motor Passenger Vehicle Co.
板料冲压：是利用装在冲床上的冲模对金属板料加压，使之产
生变形或分离，从而获得零件或毛坯的加工方法。
板料冲压通常在室温下进行，故又称冷冲压。
当板料厚度超过810 mm 时，需采用热冲压。
板料的冲压工艺


上海汽车集团股份有限公司乘用车公司
SAIC Motor Passenger Vehicle Co.
1）在常温下加工，金属板料必须具有足够的塑性和较低的变形抗力。
2）金属板料经冷变形强化，获得一定的几何形状后，结构轻巧，重
量轻，强度和刚度较高。
3）冲压件尺寸精度高，质量稳定，互换性好，一般不需机械加工即
可作零件使用，节省原材料。
4）冲压生产操作简单，生产率高，便于实现机械化和自动化。
5）可以冲压形状复杂的零件，废料少。
6）冲压模具结构复杂，精度要求高，制造费用高，只适用于大批量
生产。
板料冲压的特点


上海汽车集团股份有限公司乘用车公司
SAIC Motor Passenger Vehicle Co.
板料冲压所用原材料特点：特别是制造中空杯状和
钩环状等成品时，必须具有足够的塑性。
常用金属材料——低碳钢、铜合金、铝合金、镁合
金及塑性高的合金钢等。
常用设备——剪床、冲床

 
剪床用来把板料剪切成一定宽度的条料，以供下一
步的冲压工序用。

 
冲床用来实现冲压工序，以制成所需形状和尺寸的
成品零件，冲床的最大吨位已达40000 kN（4000T）。


上海汽车集团股份有限公司乘用车公司
SAIC Motor Passenger Vehicle Co.
板料冲压的基本工序按变形性质可分为分离工
序和变形(成形）工序两大类。
板料冲压的基本工序


上海汽车集团股份有限公司乘用车公司
SAIC Motor Passenger Vehicle Co.
分离工序——是使坯料的一部分与另一部分相互分离的工
 
序。如落料、冲孔、切断、精冲等。
一、落料及冲孔
落料是被分离的部分为成品，而周边是废料；
冲孔是被分离的部分为废料，而周边
 
是成品;
落料及冲孔（统称冲裁）是使坯料按封闭轮廓分离
 
的工序。
第一节
 
分离工序
落料
冲孔


上海汽车集团股份有限公司乘用车公司
SAIC Motor Passenger Vehicle Co.
51
1. 冲裁变形过程
冲裁件质量、冲裁模结构与冲裁时板料变形过程关系密切
板料的冲裁示意图


上海汽车集团股份有限公司乘用车公司
SAIC Motor Passenger Vehicle Co.
图1  冲裁时板料的变形过程
（1）冲裁变形过程的三个阶段
①弹性变形阶段（图1）
冲头接触板料后，继续向下
 
运动的初始阶段，使板料产
 
生弹性压缩、拉伸与弯曲等
 
变形。
此时，凸模下的材料略有弯
 
曲，凹模上的材料则向上
 
翘，间隙↑→弯曲、上翘↑


上海汽车集团股份有限公司乘用车公司
SAIC Motor Passenger Vehicle Co.
冲头继续压入，应力值→屈服极限→塑性变形，变形
 
达一定程度时，位于凸、凹模刃口处的材料硬化加剧—
 
—出现微裂纹；塑性变形阶段结束。
②塑性变形阶段
冲头继续压入，已
 
形成的上、下微裂纹
 
扩大——向内扩展，
 
上、下裂纹相遇重合
 
时，材料被剪断分离。
③断裂分离阶段

File: 材料工程师/标准金属洛氏硬度块.PDF.md
# 标准金属洛氏硬度块.PDF

中华人民共和国国家计量检定规程
JJG 113- 2003
标准金属洛氏硬度块
(A, 
B, 
C, 
D, 
E, 
F, 
G, 
H, 
K, 
N, 
T标尺)
  
Metalic 
Rockwel 
Hardness 
Reference 
Blocks
(Scales 
A, 
B, 
C, 
D, 
E, 
F, 
G, 
H, 
K, 
N, 
T)
2003一09一23发布
2004一03一23实施
国家质量监督检验检疫总局
发布


工.G 113- 2003
飞
.
。
.
。
弓
.
。
.
。
弓
.
。
乙
.
。
乙
标准金属洛氏硬度块
产0.0.0.O.0.0.口.
0.0.
0.O.0.0.口.
  
(A，B，C，D，E，F，G，
H, 
K, 
N, 
T标尺)检定规程
          
Verification 
Regulation 
of
  
M etall
ic 
Rockwel Hardness 
Reference
(ScalesA，B，C，D, 
E, 
F, 
G, 
H, 
K,
JJG 113-2003
代替JJG 
113-1991
      
JJG 149- 1991
      
JJG 
334-1993
    
(部分内容)
.o.o.o.
o..,.
o.o.o.o.o.
o.o.
o.o.
a
。
.
。
弓
.
‘
.
。
圣
，
。
.
。
乙
.
乞
N，T)
    
本规程经国家质量监督检验检疫总局于2003年09月23日批准，并自
2004年03月23日起施行。
归
口
单
位:
主要起草单位:
参加起草单位:
全国力值、硬度计量技术委员会
中国计量科学研究院
河南省计量测试研究所
山东省莱州市试验机总厂
本规程委托全国力值、硬度计量技术委员会负责解释


JJG 113- 2003
本规程主要起草人:
    
程新选
参加起草人:
    
杨凤鸣
    
刘全红
(中国计量科学研究院)
(中国计量科学研究院)
(河南省计量测试研究所)
(山东省莱州市试验机总厂)
(河南省计量侧试研究所)


JJG 113- 2003
目
录
1 范围··························································································⋯⋯
2 引用文献····················································································⋯⋯
3 概述··························································································⋯⋯
4 计量性能要求············································································⋯⋯‘·
4.1 标准块的硬度范围及均匀度·························································⋯⋯
4.2 标准块的稳定性···································································⋯⋯”‘”
5 通用技术要求··············································································⋯⋯
5.2
标准块几何形状二
标准块的其他要求
6 计量器具控制········································································⋯⋯’‘’‘’‘
6.1 检定条件·················································································⋯⋯
6.2 检定项目和检定方法·······························⋯⋯“·“““““““““”‘”’‘’‘”’‘
6.3 检定结果的处理·····························⋯⋯”””“”””‘”’“”’‘”’“’““’‘”’“‘’
6.4 检定周期·················································································⋯⋯
附录A 标准金属洛氏硬度块检定记录格式
附录B 标准金属洛氏硬度块检定证书和检定结果通知书内页格式
(1)
(1)
(1)
(2)
(2)
(2)
(4)
(4)
(4)
(4)
(4)
(7)
(8)
(8)
(9)
(10)


.
u G 113- 2003
标准金属洛氏硬度块(A，B，C，D，E，F，
G, 
H, 
K, 
N, 
T标尺)检定规程
1 范围
    
本规程适用于标准金属洛氏硬度块(A, 
B, 
C, 
D, 
E, 
F, 
G, 
H, 
K, 
N, 
T标尺)
的首次检定、后续检定和使用中检验。
2 引用文献
    
本规程引用下列文献:
    
ISO 
6508一1 
Metallic 
mater
ial:一Rockwell 
hardness 
test一part 
1:Test 
method 
(scales 
A,
B, 
C, 
D, 
E, 
F, 
G H, 
K, 
N, 
T)
    
GB/T230.2-2002《金属洛氏硬度试验第2部分:硬度计(A, 
B, 
C, 
D, 
E, 
F,
G, 
H, 
K, 
N, 
T标尺)的检验与校准》
    
GB/T230.3-2002《金属洛氏硬度试验第3部分:标准硬度块(A, 
B, 
C, 
D, 
E,
F, 
G, 
H, 
K, 
N, 
T标尺)的标定》
    
使用本规程时应注意使用上述引用文献的现行有效版本。
3 概述
    
标准金属洛氏硬度块(以下简称标准块)是对金属洛氏硬度计进行示值检定的标准
器具，洛氏硬度标尺和计算公式见表to
表1 洛氏硬度标尺
标尺
硬度
符号
压头类型
初试验力
  
FoIN
主试验力
  
F, 
IN
总试验力
    
FIN
硬度值计算公式
A
HRA
金刚石圆锥
98.07
490.3
588.4
__
h
iuu 一二-气二二石
          
u .uU 乙
B
HRB
球" 
1. 
5875 
mm
882.6
980.7
__
h
IJu-石二1刃乏
C
HRC
金刚石圆锥
1373
1471
__
h
luu 
- 
0.002
882.6
980.7
_
h
luu 一;二-;二二二
        
U . 
VU/
D
HRD
金刚石圆锥
882.6
980.7
130一，边-
        
U .UUZ
E
HRE
球03 
.175 
mm
F
HRF
球" 
1. 
5875 
mm
490.3
588.4
          
h
13U一6万面
G
HRG
球01.5875..
1373
1471
_
h
IJU 一二尸号二屯;
          
U .U VL


JJG 113- 2003
表1 (续)
标尺
硬度
符号
压头类型
初试验力
  
Fo/N
主试验力
  
F, 
/N
总试验力
  
F/N
硬度值计算公式
H
HRH
球幻.175mm
98.07
490.3
588.4
130一h
0.
002
1373
1471
__
h
iju 一言-下:二二
        
U 
       
.i习乙
K
HRK
球$3.175mm
15N
HR15N
金刚石圆锥
29.42
117.7
147.1
        
_*
h
        
1w
一;r-石丈丁
                    
u .w
l
264.8
294.2
30N
HR30N
金刚石圆锥
411.9
441.3
45N
HR45 
N
金刚石圆锥
15T
HR15T
球01.5875mm
117.7
147.1
264.8
294.2
30T
HR30T
球$1. 
5875 
mm
411.9
441.3
45T
HR45T
球01.5875mm
注:h为卸除主试验力后，在初试验力下测得的压痕残余深度(mm).
4 计f性能要求
4.1 标准块的硬度范围及均匀度
    
标准块的硬度范围及均匀度要求见表2。标准块的均匀度是指在检定条件不变的情
况下，用标准洛氏硬度机在标准块的工作面不同位置上所测得的各点硬度值之间的最大
差值。
    
表2中，万表示标准块硬度的5点平均值，HR为洛氏硬度单位符号，在HR后面
标注的是硬度标尺。例如:30.1 
HRC表示C标尺洛氏硬度值为30.10
4.2 标准块的稳定性
4.2.1 标准块的稳定性，用前后两次检定所得硬度平均值之差的绝对值表示。常用标
准块一年内的稳定性要求见表2o
4.2.2 为了保证标准块金相组织的稳定，在生产钢质硬度块时，必须进行深冷处理，
并经半年以上的自然时效。
                            
表2 标准块硬度范围、均匀度和稳定性
标尺
标准块硬度范围
均匀度不大于”
稳定性不大于
A
(20一40) 
HRA
(45一75) 
HI认
(80一88) 
HRA'
0.015 
(100一H)或
        
0A HRA
0.4HRA
B
  
(20一50) 
HRB
  
(60一80) 
HRB
(85一100) 
HRB'
0.
03 
(130一万)
0.8HRB
0.6HRB


JJG 113- 2003
表2 (续)
标尺
标准块硬度范围
均匀度不大于’
稳定性不大于
C
(20一30) 
HRC'
(35一55) 
HRC
(60一70) 
HRC
0.015 
(100一万)
0.6HRC
0A HRC
D
(40一47) 
HRD
(55一63) 
HRD
(70一77) 
HRD
0.015 
(100一H)
0 
A HRD
E
(70一77) 
HRE
(84一90) 
HRE
(93一100) 
HRE
0.03 
(130一H)
0.6HRE
F
(60一75) 
HRF
(80一90) 
HRF
(94一100) 
HRF
0.03 
(130一H)
0.6HRF
G
(30一50) 
HRG
(55一75) 
HRG
(80一94) 
HRG
0.03 
(130一H)
0.6HRG
H
(80一94) 
HRH
(96一100) 
HRH
0.03 
(130一刀)
0.5HRH
K
(40一60) 
HRK
(65一80) 
HRK
(85一100) 
HRK
0.03 
(130一万)
0.6HRK
15N
(70一77) 
HR15N
(78一88) 
HR15N
(89一91) 
HR15N'
0.02 
(100一F/)或0.6HRN
0.6HR15N
0.9HR30N
30N
(42一54) 
HR30N'
(55一73) 
HR30N
(74一80) 
HR30N"
0.6HR30N
0.9HR45N
45N
(20一31) 
HR45N
(32一61) 
HR45N'
(63一70) 
HR45N
15T
(73一80) 
HR15T
(81一87) 
HR15T
(88一93) 
HR15T-
0.03 
(100一H)或1.2HRT
0.9HR15T
0.9HR30T
30T
(43一56) 
HR30T
(57一69) 
HR30T
(70一82) 
HR30T


JJG 113- 2003
表2 (续)
标尺
标准块硬度范围
均匀度不大于‘
稳定性不大于
45T
(12一33) 
HR45T
(34一54) 
HR45T
(55一72) 
HR45T
0.03 
(100一H) 或1.2HRT
0.9HR30T
*为硬度计周期检定常用的标准块
关，两个值时应取较大值。H为5点硬度的平均值。
5 通用技术要求
标准块几何形状
标准块的尺寸、平面度、平行度和表面粗糙度要求见表
                                
表3
标准块几何形状
5.2 标准块的其他要求
5.2.1 标准块不得有磁性，其工作面和支承面不得有锈蚀、裂纹、划痕、毛刺、砂眼
等缺陷。
5.2.2 标准块应有制造商标志、编号、硬度标尺标记。标志、编号和标记应刻在标准
块的侧面。标准块应附有迫互〕标志和硬度范围的标记。
5.2.3 使用过的标准块，不允许磨制后再重新检定。
6 计量器具控制
    
计量器具控制包括:首次检定、后续检定和使用中检验。
6.1 检定条件
6.1.1 环境条件


JJG 113- 2003
6.1.1.1 硬度块应在(23士5)℃和相对湿度不超过70%的环境条件下进行检定。
6.1.1.2 周围环境应清洁，无振动，无腐蚀性气体。
6.1.2 标准洛氏硬度机(以下简称标准机)条件
6.1.2.1 标准机的通用技术要求
    
a.标准机应配有用于溯源和检定示值用的标准块。
    
b.标准机应正确安装在稳固的基础上。工作台水平调至lmm/mo
    
。.标准压头柄牢固地安装在主轴孔中。
    
d.标准机的主轴、加卸试验力升降机构、缓冲机构、压痕测深装置等均应正常灵
活地工作。加卸试验力升降机构运动应平稳，速度应可调，无冲击，不影响读数。
    
e.电器设备应安全可靠，绝缘良好。
    
f.试验循环时间
    
试验循环时间是指初试验力保持时间、加主试验力时间、总试验力保持时间。
    
每次试验循环时间的最大允许误差为士0.5s.
6.1.2.2 施加主试验力前和卸除主试验力后的初试验力的最大允许误差:对于(A一K)
标尺应为土。.2%;对于N, 
T标尺应为土0.5%
6.1.2.3 总试验力的最大允许误差:对于(A-K)标尺应为士0.1%;对于N, 
T标尺
应为10.25%0
6.1.2.4 标准压头几何形状应满足表4要求。
                               
表4 标准压头几何形状
6.1.2.5 标准金刚石圆锥压头示值检定至少在四块标准块上进行。四块标准块的硬度
范围见表5。若压头单独用于C, 
A标尺或N标尺时，按表6进行检定。
    
对每一标准块，用被检的标准压头压出3个压痕所得出的平均硬度值与用基准压头
取得的5个压痕的平均硬度值之差不应超出1 
0.4HR。在标准块上被检的标准压头压出
的压痕应与基准压头压出的压痕相邻，相邻最小距离见6.2.2.8要求。
6.1.2.6 标准压头的检定周期一般不超过5年。
6.1.2.7 压痕深度测量装置的最大允许误差为士0.0004mmo
6.1.2.8 标准机试样位移和机架变形等对读数的影响:对于(A一K)标尺不应超过
0.3HR(绝对值);对N和T标尺不应超过0.6HR(绝对值)。


JJG 113- 2003
表5 检定标准金刚石回锥压头示值用的标准块硬度范围
标尺
硬度范围
C
(20一26) 
HRC
C
(52一58) 
HRC
45N
(40一46) 
HR45N
15N
(88一94) 
HR15N
表‘ 检定标准金刚石圆锥压头示值用的标准块硬度范围
压头类别
标尺
硬度范围
洛氏压头C, 
A标尺
C
(20一26) 
HRC
(40一50) 
HRC
(印一65) 
HRC
A
(80一85) 
HRA
洛氏压头N标尺
45N
(63一70) 
HR45N
30N
(42一54) 
HR30N
(74一80) 
HR30N
巧N
(88一94) 
HR15N
6.1.2.9 检定标准机示值用的标准块，其均匀度见表7o
6.1.2.10 标准机的年稳定性、示值最大允许误差和重复性(检定标准机示值时，5点
测量中最大与最小值之差)要求见表70
6.1.2.11 标准机应进行年稳定性考核，并定期进行检定，检定周期一般为5年。
              
表7 标准机年德定性、示值最大允许误差和重复性及标准块的均匀度
标尺
硬度范围
年稳定性不大于
示值最大
允许误差
重复性不大于
标准块的均
匀度不大于
A
(80一88) 
HRA
0.3HRA
t 
0.3HRA
0A HRA
0.3HRA
B
(85一100) 
HRB
0 
AHRB
t 
0.4HRB
0.6HRB
0.5HRB
C
(20一30) 
HRC
0A HRC
t 
0.4HRC
0.6HRC
0.5 
HRC
(35一55) 
HRC
0.3 
HRC
t 
0.3HRC
0.5HRC
0A HRC
(60一70) 
HRC
0.3 
HRC
t 
0.3HRC
0.4HRC
0.3 
HRC
15N
(89一91)
  
HR15N
0.5HR15N
土0.5HR15N
0.6HR15N
0.5HR15N
30N
(42一54)
  
HR30N
0.6HR30N
土0.6HR30N
0.8HR30N
0.6HR30N

File: 材料工程师/气辅注塑工艺流程（BOP）.xlsx.md
# 气辅注塑工艺流程（BOP）.xlsx

| 气辅注塑工艺流程 |  |  |  |  |  |  |
| 注塑流程 | 参数 | 设备要求 | 质量要求 | 测试方法 |  |  |
| 烘料
 | 干燥温度：120-140℃（pa+玻纤） | 除湿干燥机（真空）
热循环风干燥机                | 干燥后原料含水率：＜0.3% 备注：干燥后的原料不可以接触空气
 | 含水率测试 |  |  |
|  | 干燥时间：>4h |  |  |  |  |  |
| 注塑+
气辅成型 | 喷嘴温度：260-280℃ | 卧式注塑机



 | 零件表面无银纹、气泡、毛刺等注塑缺陷 | 首末件检查及抽查 |  |  |
|  | 料筒温度：260-290℃ |  |  |  |  |  |
|  | 模具温度：60-120℃   
（视零件复杂程度） |  |  |  |  |  |
|  | 注塑压力：80-120Mpa |  |  |  |  |  |
|  | 注塑速度：根据流动前沿速度稳定原则设置多级注塑速度。 |  |  |  |  |  |
|  | 背压：一般为注塑压力的10-15%； |  |  |  |  |  |
|  | 多腔模具平衡性:＞98% |  |  |  |  |  |
|  | 延迟时间：2-4秒 | 氮气控制器 | 零件中空，尾端无泄漏，表面无鼓包 | 检具测量、称重、解剖 |  |  |
|  | 斜率：0.5-3秒 |  |  |  |  |  |
|  | 气压：100-250bar |  |  |  |  |  |

File: 材料工程师/汽车DECO内装饰工艺分析.pdf.md
# 汽车DECO内装饰工艺分析.pdf

汽车内饰表面装饰工艺
研究和分析
上海华伟研发部
二零零八年十二月


目录
一、水转印,INS,IMD工艺对比
二、溶剂性油漆,水性油漆工艺对比
三、华伟的能力


第一部分：水转印,INS,IMD
一、工艺描述
二、技术对比
三、成本考虑
四、环保性能有关测试结果


工艺描述
水转印
工艺描述
将已成型的塑料基材压印浮在水面上的水溶性薄膜，转印薄膜上的花纹，再以透明面漆保护其花纹及对
表面做光泽调节。
转印
薄膜清除
烘干
喷面漆
油墨转印在
塑料基料上
将薄膜去除，
并且用水洗去
多余油墨
把塑料基料烘干
喷上一层透明漆
以保护塑料基料


工艺描述
INS（Film Insert Molding)
工艺描述
将带有外观效果的INS薄膜预先吸塑/高压成型,把多余的膜边冲切,再把冲切好的薄膜壳片放置在注塑模具
内进行注塑
薄膜加热
高压空气成型
(或者吸塑成型). 
刀模裁切
已成型薄膜壳
片放入模腔
合模，注塑成型
开模,完成总成件


工艺描述
IMD (In-mold Decoration)
工艺描述
带有外观效果的IMD薄膜(圈材)被安装在输膜机上，而输膜机则固定在注塑机上，在注塑开模时让薄膜输
进模具中间,合模后让胶料注射,让薄膜贴覆在模具上同时与胶料成型
薄膜输送
1.薄膜输送进模腔内
2.薄膜定位在模腔上
3.机械手进入模腔取上
一模的件
注塑成型
后处理清理飞边


技术对比
水转印
INS（Film Insert Molding)
IMD(In-mold Decoration)
花纹包覆可
行性
z翻边高度（H）可让花纹包覆在300mm
范围内
z不需要考虑R角(R)的锐度
z可以完全包覆圆柱形基材（例如：整
体注塑方向盘）
z通过电铸模后加工工艺可对花纹拉伸
严重部分加饰,修饰效果较佳
z可以对大型零件包覆（例如：SGM老
别克新世纪IP 1.3m长,内侧深度超过
200mm;德国戴母勒奔驰Smart Car门板
外饰整体通过水转印加饰)
z可以通过面漆工艺及底漆调节去控制
最终产品表面光泽度、饱满度、花纹色
泽及花纹层次的深度（而不需要重新开
发薄膜,重新制版印刷）
z遇到零件形状变化大而花纹选择偏向
有规则性的所谓技术性花纹,虽然包覆
不受限制,但部分边角位置可能会出现
花纹拉伸而导致外观上有花纹的规则性
变弱的情况;但天然花纹(如木纹)的外
观表现较佳
z翻边(H)极限约40mm,但同时R角(R)
必须设计在10mm以上;而如果R角（R)
在1mm以下,其翻边(H)只可以在5mm
以下(而且要取决如零件的整体三维
形状)
zR角考虑要很充分,与花纹包覆的翻
边深度要经常做出让步及妥协
z三维形状变化大的零件,加工难度
高,或不能把薄膜包覆完整
z花纹包覆不到地方（开口部分）可
通过刀切露出基材原色,但如果基材
上存在注塑缺陷或颜色无法满足外
观设计(如金属效果),必须通过单模
多片薄膜的insert工艺或电铸模后
加工工艺完成(工艺难度增加)
z对大型零件包覆难度较高或质量难
以控制
z在翻边及R角配合情况下(包覆可行
性高),对包覆技术性花纹薄膜的最
终外观效果较佳(但可能仍存在轻度
花纹拉伸变形)
z翻边(H)极限为5mm左右,同
时其R角(R)也不能少于10mm
z由于IMD薄膜比INS薄膜更
薄，翻边与R角的考虑与妥
协要求更高
z一般只考虑对平面产品、
翻边不大于1mm产品上用这
工艺
z基本上很难做到产品上留
下开口部分(如开关板)
z对大型零件包覆难度较高
或质量难以控制
z对包覆技术性花纹（以上
条件容许下）外观效果较佳，
但由于薄膜很薄，天然花纹
（如木纹）的外观效果则很
差


技术对比
INS
任何状态下
R ＞0.2mm
2mm＜H ＜5mm
R ≥0.5mm
5mm ≤ H ≤20mm
R ≥ 1mm
20mm<H≤30mm
R ≥ 5mm
30mm<H ≤40mm
R ≥ 10mm
开口部分
有关INS及IMD的定义解释：
(R角)
(翻边)
R角(R)和翻边(H) 的关系(只作参考*)
*每家薄膜供应商、每种外观花纹都有不同的厚度及规格，选择薄膜时必须同时综合考虑零件设计
（R与H的关系）、花纹可变形程度及加工可行性等问题。另外R角必须大于薄膜厚度。
IMD
0<H≤1mm 
R ≥ 0.5mm 
1mm<H ≤2mm 
R ≥1mm 
2mm<H ≤3mm 
R ≥ 5mm 
3mm<H<5mm 
5mm<R<10mm 


技术对比
水转印
INS（Film Insert Molding)
IMD(In-mold Decoration)
模具设计、加
工工艺、加工
供应商能力考
虑
z模具设计的考虑只需要关注注塑
件的表面质量（如缩印、熔接线的
缺陷）及出模的难度
z加工供应商的能力反映在薄膜采
购能力，注塑工艺与转印工艺的匹
配与熟练度,及水转印与涂装设备的
自动化程度（部分供应商有独家材
料采购途径及专利技术的水平）
z薄膜的真空成型模具、刀切
模具及注塑模具的尺寸匹配
(如薄膜与塑料收缩考虑),需
要结合模具设计技术、INS工
艺技术及薄膜性能多方面考虑
才可制造出合格产品。INS工
艺经常会因为翻边与R角之间
不妥协或外观要求不清晰等因
素而需要在开发阶段更改造型
设计及模具设计(甚至需要匹
配的零件更改设计去迁就INS
零件)
z加工供应商的技术能力必须
非常全面，即对零件造型设计、
模具设计、薄膜性能、INS工
艺生产能力、外观要求等多方
面都有熟练的技术分析及与客
户的工程及设计部门在前期开
发阶段已有很深入的接触及研
究，才可保证产品的最终量产
可行性
z模具设计及制造给少数薄膜
供应商以IMD技术不公开的理
由，坚持IMD模具必须由他们
全权经手，加工供应商及客户
较难参与其设计及技术分析
(除非零件设计极为简单)
z加工供应商的技术能力必须
非常全面，即对零件造型设计、
模具设计、薄膜性能、IMD工
艺生产能力、外观要求等多方
面都有熟练的技术分析及与客
户的工程及设计部门在前期开
发阶段已有很深入的接触及研
究，才可保证产品的最终量产
可行性


技术对比
水转印
INS（Film Insert Molding)
IMD(In-mold Decoration)
成本方面考虑
z设备的技术专业性相对较高,所以
设备投入相对较高,但不会因为零件
大小或造型特殊需要增加其他设备
(面漆喷涂线设计完善可作独立的装
饰漆或水性油漆线)
z牵涉成品制造的所有模具的设计
及制造考虑较容易,所以模具总体成
本较低
z适合不同产量的产品
z总开发周期(连花纹及零件匹配等)
较短,工程更改较易配合,开发成本
较低
z原材料成本相对较低
z可以返工修补,返工成本较低,报
废率也相对较低
z设备投入相对较低,但部分零
件造型INS设计特殊或尺寸较
大,可能导致设备需增加投入
(例如激光裁切机)
z成品制造必须要有薄膜真空
成型模具、裁切模具及匹配的
注塑模具;由于设计及制造都
比较复杂,模具保养要求较高,
所以模具总体成本也较高(一
般是水转印工艺的三至六倍)
z不适合低总量或批量不稳定
产品
z总开发周期较长,特别是遇到
工艺更改或匹配出现问题时,
更改可行性或周期经常会导致
整个项目进度的拖延,开发成
本较难控制
z原材料成本相对较高
z不可返工修补,不良品只可报
废,生产失败成本极高
z设备投入在INS与水转印之间
z根据成品的造型设计而反映
模具成本,但由于模具制造一
般由薄膜供应商承担,模具设
计及其成本较难控制(模具总
成本部分与INS工艺相近;但也
有部分零件的模具比水转印模
具费贵十倍以上)
z不适合低总量或批量不稳定
产品
z总开发周期较长,特别是遇到
工艺更改或匹配出现问题时,
更改可行性或周期经常会导致
整个项目进度的拖延,开发成
本较难控制
z原材料成本相对较高
z不可返工修补,不良品只可报
废,生产失败成本极高

File: 材料工程师/汽车油漆辊涂钢板技术要求和试验方法（终）.pdf.md
# 汽车油漆辊涂钢板技术要求和试验方法（终）.pdf

中国汽车工业协会　　发　布
中国标准出版社　　出　版
汽车油漆辊涂钢板技术要求和试验方法
Technical requirements and test methods for automobile paint 
roller coated steel plate
2025-05-13 发布
2025-05-25 实施
ICS 43.040.60
CCS T 20
T/CAAMTB 269—2025


T/CAAMTB 269—2025
前言……………………………………………………………………………………………………………Ⅲ
1 
范围…………………………………………………………………………………………………………1
2 
规范性引用文件……………………………………………………………………………………………1
3 
术语和定义…………………………………………………………………………………………………1
4 
技术要求……………………………………………………………………………………………………1
4.1 
基材材料选用…………………………………………………………………………………………1
4.2 
外观要求………………………………………………………………………………………………2
4.3 
尺寸及允许偏差要求…………………………………………………………………………………2
4.4 
性能要求………………………………………………………………………………………………3
5 
试验方法……………………………………………………………………………………………………4
5.1 
外观……………………………………………………………………………………………………4
5.2 
尺寸及允许偏差………………………………………………………………………………………4
5.3 
性能……………………………………………………………………………………………………5
6 
检验规则……………………………………………………………………………………………………7
6.1 
抽样……………………………………………………………………………………………………7
6.2 
出厂检验………………………………………………………………………………………………7
6.3 
型式检验………………………………………………………………………………………………7
7 
标志、包装、运输及贮存……………………………………………………………………………………8
7.1 
标志……………………………………………………………………………………………………8
7.2 
包装……………………………………………………………………………………………………9
7.3 
运输及贮存……………………………………………………………………………………………9
参考文献………………………………………………………………………………………………………10
目　　次
Ⅰ


T/CAAMTB 269—2025
前
言
本文件按照GB/T 1.1—2020《标准化工作导则　第1 部分：标准化文件的结构和起草规则》的规定
起草。
请注意本文件的某些内容可能涉及专利。本文件的发布机构不承担识别专利的责任。
本文件由中国汽车工业协会车身附件分会提出。
本文件由中国汽车工业协会归口。
本文件起草单位：苏州新颖新材料科技股份有限公司、清华大学车辆与运载学院、清华大学苏州汽车
研究院（相城）、苏州市新燕金属材料有限公司、上汽大众汽车有限公司、广州汽车集团股份有限公司、
比亚迪汽车工业有限公司、上海汽车集团股份有限公司乘用车分公司、奇瑞汽车股份有限公司、长安汽车
股份有限公司、东风汽车集团有限公司、北京汽车研究总院有限公司、吉利汽车集团有限公司、广汽乘用
车有限公司、奇瑞新能源汽车股份有限公司、长城汽车股份有限公司、张家港长城汽车研发有限公司、
比亚迪丰田电动车科技有限公司、敏实集团有限公司、福耀玻璃工业集团股份有限公司、福建福耀汽车饰
件有限公司、库博汽车标准配件（昆山）有限公司、秦皇岛威卡威汽车零部件有限公司、兴宇汽车零部件股
份有限公司、鹏翎汽车技术开发（上海）有限公司、上海英汇科技发展有限公司、浙江祥晋汽车零部件股份
有限公司、浙江精鑫金属材料股份有限公司。
本文件主要起草人：顾小江、许述财、宋家锋、王欣南、沈荣、鲁家豹、黄中原、叶群、侯峰、杨理栋、
徐睿、田永、束雷、王瑜芳、慕博韬、陈全新、田宇黎、谷鹏程、吴湧毅、陈云霞、李占营、宗辉、董彦龙、雷永胜、
陈连英、林佛发、林启鹏、唐景青、刘晓胜、冯新建、关建民、曹洋、刘敬诗、胡先启、邵能武。
Ⅲ


T/CAAMTB 269—2025
汽车油漆辊涂钢板技术要求和试验方法
1 
范围
本文件规定了汽车油漆辊涂钢板的技术要求、检验规则和标志、包装、运输及贮存，描述了相应的试
验方法。
本文件适用于以SUS304、B442D、B436GD、SUS430 等不锈钢板为基材（类似材料参照执行），经油
漆辊涂工艺加工制作而成的汽车油漆辊涂钢板。
2 
规范性引用文件
下列文件中的内容通过文中的规范性引用而构成本文件必不可少的条款。其中，注日期的引用文
件，仅该日期对应的版本适用于本文件；不注日期的引用文件，其最新版本（包括所有的修改单）适用于本
文件。
GB/T 1732—2020　漆膜耐冲击测定法
GB/T 2828.1　计数抽样检验程序　第1 部分：按接收质量限（AQL）检索的逐批检验抽样计划
GB/T 10125—2021　人造气氛腐蚀试验　盐雾试验
GB/T 13448—2019　彩色涂层钢板及钢带试验方法
GB/T 20878—2007　不锈钢和耐热钢　牌号及化学成分
GB/T 30512—2014　汽车禁用物质要求
GB/T 30791—2014　色漆和清漆　T 弯试验
3 
术语和定义
下列术语和定义适用于本文件。
3.1 
辊涂 
roller coated
利用转辊作为涂料的载体，通过转辊在转动过程中与被涂物接触，将涂料涂敷在被涂物表面，形成连
续涂膜的一种涂装方法。
3.2 
辊涂钢板 
roller coated steel plate
在钢板表面通过辊涂工艺涂覆涂敷或层压有机涂料或塑料薄膜而成的材料。
3.3 
汽车油漆辊涂钢板 
automobile paint roller coated steel plate
汽车上使用的通过辊涂工艺在钢板表面涂覆一层或多层有机涂料的复合材料。
4 
技术要求
4.1 
基材材料选用
钢板应符合GB/T 20878—2007 的规定，其他钢板可参照执行。
1


T/CAAMTB 269—2025
4.2 
外观要求
4.2.1 
汽车油漆辊涂钢板表面应色泽均匀，无明显色差，四边无明显毛刺等影响使用的缺陷。外观要求
符合表1 的规定。
表1　外观要求
缺陷类型
压入类
压痕类
非连续性擦划伤类
点状缺陷
描述
形成凹陷，有一定深度的缺陷。一般目视距离
（500 mm~600 mm）范围内可见的缺陷
一般目视距离（500 mm~600 mm）范围内不
可见，但在特定角度下可见的缺陷
泛指线状缺陷（包括研磨目残留、砂轮印）。
程度大：宽度>0.3 mm，且有手指刮感；程度
小：宽度≤0.3 mm，在特定角度下可见
原材料表面的白点、亮点、颗粒类瑕疵
表面容许范围（分条宽度≤100 mm）
ϕ<0.2 mm，每1 000 mm 或每根成品不应多于1 个
凹坑群，每个凹坑群最多5 个凹坑；
0.2 mm≤ϕ≤1.0 mm，允许1 处/1 000 mm
（500 mm~600 mm 水平正面、25°、45°、75°目视不
易见）
ϕ>2.0 mm：不允许；
1.0 mm<ϕ≤2.0 mm：允许1 处/1 000 mm；
ϕ≤1.0 mm：允许2 处/1 000 mm
程度大：不允许；
程度小：长度10 mm以下，每1 000 mm不应多于1条
（500 mm~600 mm 水平正面、25°、45°、75°目视不
易见）
ϕ≥1.0 mm，允许1 处/1 000 mm；
0.5 mm≤ϕ<1.0 mm，允许3 处/1 000 mm；
0.3 mm≤ϕ<0.5 mm，每1 000 mm 或每根成品不
应多于1 个白点群，每个白点群最多5 个白点；
ϕ<0.3 mm，不考核
（500 mm~600 mm 水平正面、25°、45°、75°目视不
易见）
4.2.2 
色差：使用色差仪和基准板对比检测，ΔE≤1.0[ΔE 表示人眼对颜色差异的感知程度。ΔE 的数值
范围通常为0~100，数值越小，颜色越接近。当ΔE≤1.0 时，人眼几乎无法察觉差异（理想匹配）]。
4.2.3 
汽车油漆辊涂钢板表面根据用户实际需求选择是否去除保护膜。
4.3 
尺寸及允许偏差要求
4.3.1 
汽车油漆辊涂钢板的长度和宽度允许偏差应符合表2 的规定。
表2　长度和宽度允许偏差
单位为毫米
片材（长度、宽度）
≤1 000
±0.5
>1 000
±1.0
卷材(宽度)
≤100
±0.2
>100
±0.3
4.3.2 
汽车油漆辊涂钢板不同部位厚度及误差应符合表3 的规定。
2


T/CAAMTB 269—2025
表3　不同部位厚度及误差
部位
钢板基材
油漆辊涂涂层干膜
保护膜
厚度
>0.35 mm~0.5 mm
>0.5 mm~0.8 mm
26 μm
55 μm
误差
±0.02 mm
±0.03 mm
±4 μm
±5 μm
尺寸规格及厚度也可根据用户要求确定。
4.3.3 
产品型号表示方法如图1 所示。
图1　产品型号表示方法
示例：钢板材质牌号B436GD、厚度0.5 mm、宽度28.9 mm，改进代号A 的汽车油漆辊涂钢板产品型号表示为RC⁃
MB436GD0.5×28.9A。
4.4 
性能要求
汽车油漆辊涂钢板的性能要求应符合表4 的规定。所有试验均在去除保护膜且各切口端面不包边
的情况下进行。
表4　性能要求
1
2
3
4
5
6
7
8
9
10
11
12
光泽
铅笔硬度
百格试验
耐磨耗
杜邦冲击
耐酒精
耐热
耐湿
0T 弯后耐水
耐冷凝水
耐冷热循环
耐候性
≥95%（高光产品），T 弯后>80%
≥HB
0 级
不露基材
漆膜无撕裂剥离
使用Taber 模拟手指指甲刮擦器刮擦试验5 次后无掉漆
漆膜无开裂、无气泡、不露基材，∆E≤3，附着力≤1 级
漆膜无开裂、无气泡、不露基材，∆E≤3，附着力≤1 级
漆膜无开裂、无气泡、不露基材，∆E≤3，附着力≤1 级
漆膜无开裂、无气泡、不露基材，∆E≤3，附着力≤1 级
漆膜无开裂、无气泡、不露基材，∆E≤3，附着力≤1 级
漆膜无开裂、无气泡、不露基材，附着力≤1 级；灰度≥4 级
序号
试验项目
性能要求
3


T/CAAMTB 269—2025
13
14
15
16
17
18
19
20
21
22
23
24
25
26
27
28
29
30
31
32
33
34
35
36
37
耐中性盐雾
循环腐蚀
耐碱
耐酸
耐汽油
耐挡风玻璃清洗液
耐蜡
耐铁粉
耐酸雨
CASS 试验
橘皮等级
耐高压冲洗
耐二甲苯
耐水后0T 弯
耐水后百格
耐碎石
耐水后耐酒精
耐水后耐高压冲洗
耐丁酮擦拭
耐刮擦
耐摩擦性
耐中性盐雾+耐高压冲洗
耐盐水高温腐蚀
有害物质限量
色差
外观无变化，无斑点、气泡、褪色，无锈蚀点，附着力≤1 级
30 循环：单侧腐蚀≤3 mm，附着力≤1 级
60 循环：无水泡，金属基材无腐蚀
漆膜无皱褶、无裂纹、无气泡、无变色
漆膜无皱褶、无裂纹、无气泡、无变色
漆膜无皱褶、无裂纹、无气泡、无变色
漆膜无皱褶、无裂纹、无气泡、无变色
漆膜无皱褶、无裂纹、无气泡、无变色
漆膜无皱褶、无裂纹、无气泡、无变色
漆膜无皱褶、无裂纹、无气泡、无变色
外观无变化，无斑点、气泡、褪色，无锈蚀点
橘皮度≥9.5 级
总漆膜脱落面积<2 mm²
指甲刮擦试验5 次后无掉漆
漆膜无油漆脱落
0 级
97% 涂层保持率，无>3 mm 的冲击点
外观无异常，使用Taber 模拟手指指甲刮擦器刮擦试验5 次后无掉漆
总漆膜脱落面积<2 mm²
不露基材
D65 标准光源下，距离10 cm~50 cm 进行检查，表面漆层无破损、纹理变化漆面不发白
表面目视不露基材
按照高压冲洗后的评判标准
取出后使用指甲刮擦，漆膜无起翘
有害物质符合GB/T 30512—2014
ΔE≤1.0
表4　性能要求 （续）
序号
试验项目
性能要求
5 
试验方法
5.1 
外观
外观质量采用目测法测定。
5.2 
尺寸及允许偏差
5.2.1 
长度和宽度用卡尺或卷尺等测定。
4


T/CAAMTB 269—2025
5.2.2 
钢板厚度用千分尺测厚仪等测定。
5.2.3 
油漆辊涂涂层干膜厚度使用干膜测厚仪等进行测量。
5.3 
性能
表5 所列试验均在去除保护膜且各切口端面不包边的情况下进行，试片尺寸为70 mm×200 mm×
0.4 mm（厚度可根据客户实际需求做出调整）。
表5　性能试验方法
1
2
3
4
5
6
7
8
9
10
11
12
13
14
15
16
光泽
铅笔硬度
百格试验
耐磨耗
杜邦冲击
耐酒精
耐热
耐湿
0T 弯后耐水
耐冷凝水
耐冷热循环
耐候性
耐中性盐雾
循环腐蚀
耐碱
耐酸
以20°射入角进行测量
按GB/T 13448—2019 进行测定
按GB/T 13448—2019 进行，用1 mm 的划格刀片划百格后，使用3M681 胶带（或相同黏
度的油漆附着力性能测试胶带），以45°将胶带撕离
使用耐磨试验机，用棉帆布包住ϕ15 mm~17 mm 的磨头，上压10 N 的压力，以60 次/min
的频率在耐磨试验机上往复摩擦10 000 次
按GB/T 1732—2020 进行，使用直径ϕ12.7 mm±0.6 mm 的冲击头，加300 g 砝码进行自
由下落冲击
将体积分数大于99% 的分析纯酒精倒入烧杯中，然后将弯曲后的试片测试位置浸泡于酒
精中，使用保护膜覆盖杯口，防止酒精挥发；120 h 后将试片取出，在测试位置上使用
Taber 模拟手指指甲刮擦器，132347 REV K 刮擦头加压7 N 刮擦5 次
将试片放入80 ℃±2 ℃的高温试验箱中240 h
将试片放入高温高湿试验箱中，设置温度50 ℃/相对湿度95%，放置240 h
按照GB/T 30791—2014 进行，然后进行耐水测试，蒸馏水水温80 ℃±2 ℃，测试时间240 h
将试片放入温度40 ℃/相对湿度100% 的冷凝水试验箱中240 h
以90 ℃ 4 h+ 常温0.5 h+-40 ℃ 1.5 h+ 常温0.5 h+70 ℃95%（相对湿度）3 h+ 常温
0.5 h+-40 ℃ 1.5 h+常温0.5 h 为一次循环，进行10 次循环
将试片放入氙灯试验老化箱，辐照度0.55 W/（m2·nm）@340 nm。经过以下循环往复测试，
使得测试能量达到2 500 kJ/m2：
a）　黑暗加喷淋：60 min/箱体温度38 ℃/相对湿度95%；
b）　光照无喷淋：40 min/黑板温度（70±3） ℃/箱体温度（47±3） ℃/相对湿度（50±
10）%；
c）　光照加喷淋：20 min/黑板温度（70±3） ℃/箱体温度（47±3） ℃/相对湿度（50±
10）%；
d）　光照无喷淋：60 min/黑板温度（70±3） ℃/箱体温度（47±3） ℃/相对湿度（50±
10）%
按照GB/T 10125—2021 进行，将试片放入盐度（5±0.5）%/温度35 ℃的盐雾试验箱中
480 h
使用美工刀对试片平行边部20 mm 位置划线，按4 h 盐雾+4 h 室温+16 h/40 ℃/70%（相
对湿度）进行循环
将试片浸入浓度为0.1 mol/L 的氢氧化钠溶剂中5 min，取出后80 ℃干燥1 h
将试片浸入浓度为0.1 mol/L 的硫酸溶液中5 min，取出后80 ℃干燥1 h
序号
试验项目
试验方法
5


T/CAAMTB 269—2025
17
18
19
20
21
22
23
24
25
26
27
28
29
30
31
32
33
34
35
36
37
耐汽油
耐挡风玻璃清洗液
耐蜡
耐铁粉
耐酸雨
CASS 试验
橘皮等级
耐高压冲洗
耐二甲苯
耐水后0T 弯
耐水后百格
耐碎石
耐水后耐酒精
耐水后耐高压冲洗
耐丁酮擦拭
耐刮擦
耐摩擦性
耐中性盐雾+耐高
压冲洗
耐盐水高温腐蚀
有害物质限值
色差
将0.3 mL~0.5 mL 汽油滴在试片上，室温和90 ℃分别放置24 h
将0.3 mL~0.5 mL 挡风玻璃清洗液滴在板材上，室温和90 ℃分别放置24 h
将0.3 mL~0.5 mL 车用水蜡滴在试片上，室温和90 ℃分别放置24 h
将17 mg±0.5 mg 铁粉（粒径75 μm~106 μm）均匀放置于试片表面上，以温度50 ℃/相对
湿度95% 放置24 h
表面温度70 ℃，环境温度40 ℃，滴落15 滴pH2.3 的人工酸雨，蒸发后放置30 min，取出在
室温下用水清洗擦干
按照GB/T 10125—2021 进行。喷雾溶液盐度5%/温度50 ℃，加入二水合氯化铜，其质量
浓度为0.26 g/L±0.02 g/L，使用醋酸调整pH 为3.0~3.1 进行试验；在试验箱中240 h 后
取出评价
使用橘皮测试仪进行测试
使用刀片以45°~75°在试片漆面上划叉，将喷头对准划叉中心点位置，距离板材高度
100 mm±3 mm，使用专用2506 型号喷嘴，使得喷射幅宽≥30 mm，喷射水温80 ℃±4 ℃，压
力6 MPa±0.05 MPa，水流速度≥610 L/h，自中心位置30 mm 范围，以60 次/min 的频率
移动，往复移动喷射120 s
用棉球蘸取3 g 二甲苯，放在板材上面180 s
将试片放入80 ℃的蒸馏水水浴锅中48 h 后取出；立即擦干水珠进行0T 弯测试，再用专用
的3M681 胶带（或相同黏度的油漆附着力性能测试胶带）粘贴在T 弯位置，撕掉胶带
将试片放入80 ℃的蒸馏水水浴锅中48 h 后立即拿出，擦净表面水珠，再按照百格试验方
法进行测试
在23 ℃±2 ℃条件下，水磨道路碎石，碎石大小9.83 mm~15.86 mm，冲击角度45°，气压
483 kPa，碎石体积1.4 L（0.467 L/次，每次7 s~10 s，冲击共三次）
将试片进行80 ℃/120 h 蒸馏水水煮后擦净，常温浸泡在试验用纯酒精中120 min 后取出，
在测试面上使用Taber 模拟手指指甲刮擦器，132347 REV K 刮擦头加压7 N 刮擦5 次
将试片进行80 ℃/120 h 蒸馏水耐水测试后，立即按照耐高压冲洗方法进行测试
使用丁酮作为介质做耐擦拭试验，使用帆布包裹ϕ15 mm~ϕ17 mm 的磨头，保持磨头一直有介
质浸泡，使用10 N 压力，以60 次/min 的频率往复摩擦250 次
使用耐刮擦仪器，压力7 N，速度35 mm/min±5 mm/min 的，行程100 mm，用1 mm 的刮
擦头进行测试
使用Taber 耐摩擦设备，加压6 N，用Taber/S⁃14 砂纸粘贴在15 mm×15 mm 的方形磨头
上，以60 次/min 的频率摩擦80 次
依据中性盐雾测试方法将试片测试240 h 后取出，在清水中清洗干净后立即按照耐高压
冲洗方法进行测试
以60°在试片漆面上划叉后，将试片浸入配制为5% 氯化钠溶液的80 ℃水浴锅中120 h
后，取出试片，用手指从板材边缘拨漆面5 次
按照GB/T 30512—2014 进行测试
以使用色差仪对标准板进行标准值的测定为标准，对待测定样板进行色差测定
表5　性能试验方法 （续）
序号
试验项目
试验方法
6


T/CAAMTB 269—2025
6 
检验规则
6.1 
抽样
6.1.1 
出厂检验抽样
批量产品的抽样方案按GB/T 2828.1 的规定。
6.1.2 
型式检验抽样
型式检验的样品应从出厂检验合格品中随机抽取，每个检验项目测试品三片。
6.2 
出厂检验
6.2.1 
汽车油漆辊涂钢板产品应经检验合格后方可出厂。
6.2.2 
出厂检验项目见表6。所有检验均在去除保护膜且各切口端面不包边的情况下进行。
表6　出厂检验项目
序号
1
2
3
4
5
6
7
8
9
10
11
12
13
项目名称
外观
色差
厚度允许偏差
宽度允许偏差
长度（片材）
涂层厚度
耐刮擦
耐水后0T 弯
铅笔硬度
杜邦冲击
百格试验
耐高压冲洗
耐化学性试验
技术要求
4.2.1
表4 中序号37
4.3.2
4.3.1
4.3.1
4.3.2
表4 中序号32
表4 中序号26
表4 中序号2
表4 中序号5
表4 中序号3
表4 中序号24
表4 中序号15~22
试验方法
5.1
表5 中序号37
5.2.2
5.2.1
5.2.1
5.2.3
表5 中序号32
表5 中序号26
表5 中序号2
表5 中序号5
表5 中序号3
表5 中序号24
表5 中序号15~22
6.3 
型式检验
6.3.1 
有下列情况之一，应进行型式检验：
a）
新产品开发；
b）连续生产1 年；
c）
停产1 年以上复产；
d）更换设备；
e）
结构、材料、工艺有较大改变，可能影响产品性能时；
f）
国家监督机构提出进行型式检验要求时。
型式检验项目见表7。所有检验均在去除保护膜且各切口端面不包边的情况下进行。
7
