Repository: kujaxr/obsidian-vault

File: 材料工程师/汽车用热轧高强钢板的发展.pdf.md
# 汽车用热轧高强钢板的发展.pdf

汽车工艺与材抖
心
入执
乙
汽车用热乳高强钢板的发展
东北大学
‘
刘东升
王国栋
刘相华
【摘要】介绍了最近开发的高强热轧钢板的强化机制
、显微组织和性能方而的特点
, 并简述了我国热轧高强钢板的生
产及应用情况
。
【肠
凡
一
飞
, 而
四详御
。
多
卜
洋
以
记
阮沈
口
耐
叙词汽车
热轧
高强钢板
发展
】妈
比沙‘
概
月舀
为达到汽车减重和降低燃耗的目的
,
行之有效
的方法是提高钢板强度
, 减小构件壁厚
, 对于需要冷
成形的构件
, 则要求钢板具有较高的塑性
。
目前
, 通
过控制钢的化学成分和采用控轧控冷工艺
,
已经开
发出各种汽车用热轧高强度钢板
。下面以最近开发
的高强热轧钢板的强化机制和显微组织为中心
, 分
别介绍其特征
。
固溶强化钢板
固溶强化钢板的显微组织为铁素体
珠光体
,
化学成分为
二
一
一
以
, 亦可加
人’或
微合金化
, 形成固溶强化
析出强化
。
这种钢板的抗拉强度为
一
,
板厚为
卑
一
, 它具有成分简单
, 轧后强制冷却和
低温卷取可显著提高抗拉强度等特点
,
适用于汽车
框架或车轮部件的成形
。
采用控轧控冷控制显微组织
,
可充分发挥材料
的潜力
。
最近的研究表明
,
对于成分较简单的
一
钢
,
将相变前奥氏体晶粒的尺
寸控制在
一
拼
, 以
℃
冷却至
℃以下
卷取
,
可获得多边形铁素体
针状铁素体
十板条状
贝氏体组织
,
抗拉强度达到
,
屈强比为
一
, 均匀伸长率为
以
℃
冷却至
℃以下卷取
, 获得铁素体
珠光体组织
, 抗拉强
度下降约
, 均匀伸长率有所增加
, 而屈强比
没有变化
。因为冷却至
℃时相变已基本完成
, 所
以在此温度下卷取钢板对性能几乎没有影响
。
组织强化
系复合组织
在多边形
相的基体上分散着细小的马氏体小
岛
,
这就是双相钢的典型组织
。这种钢可以通过适
当的化学成分和轧制条件的组合
,
在热轧状态下获
得
。它具有以下几个优异的成形性能
低的屈强
比
高的形变硬化率
冷成形后具有较高的强
度
屈服时无明显的屈服点
具有高均匀应变
量和断裂应变量
。正是由于这些特点
,
使得双相钢
具有优良的冲压性能
,
在汽车工业和其它方面有着
广泛的应用
。
对于热轧双相钢来说
,
不同的化学成分有着不
同的生产工艺
,
主要表现在轧后冷却和卷取温度的
差别
。
一
系热轧双相钢的成分简单
, 但生产工
艺严格
, 即在冷床上快速冷却
, 卷取温度极低
采用
在线控制淬火工艺
嗯
, 即奥
氏体区终轧后分三阶段急冷
, 卷取温度在
以下
,
形成抗拉强度台以〕
的热轧双相钢
,
钢的力学性
能及化学成分分别见表
和表
。通过添加
和
, 开发出中温卷取
一
一
一
或
一
系热轧双相钢
。奥氏体未再结晶区变形对
曲
线有如下影响
加速
的形成
抑制贝氏体相
变
, 从而导致未相变了转变成马氏体
。
一
一
。系双相钢成分为
。
、
。
。
东北大学轧制技术及连轧自动化国家重点实验室
男因年第
期
一
一


刘东于
气车用热车匕高强钢板的发
表
创犯
级热轧双相钢
口钢的力学性能
制造方法
厚度
方向
占
氏戍
值
值
一
一
表
户级热轧双相钢的化学成分
,
一
盆
麟
。
。
在
一以洲〕℃卷取
, 强度达到
, 屈强比为
,
值为
。由于马氏体双相钢板具有上述优点
, 因
而鼓胀成形性好
。但是马氏体双相钢板还有如下的
缺点
卷边成形性差
。由于卷边成形性依赖于局
部变形抗力
, 受到作为韧性破坏的空洞生成
、长大和
传播的影响
,
因此不能直接由拉伸实验中的伸长率
来表示
。韧性破坏的起源有夹杂物
、碳化物以及变
形能力有很大差异的二相
十
界面
。
在
发生
相回火软化
。以上这些缺点限制了双相钢板
在汽车制造中的应用
。最近
,
开发了重视综合性能
平衡
, 使
系复相组织钢板的铁素体也析出强化的
钢板
。表
给出了
一
级钢板的成分及其
力学性能
这种高强钢板的生产工艺是
再加热温
度
℃
终轧温度
℃
二段冷却一
℃卷取
。
下
对于仪幻
级钢板
, 由于锰含量的增加
,
功℃
以上铁素体相变被抑制
,
钢板热轧后快速冷却至
℃
铁素体相变曲线的
“ 鼻尖
” 所对应的温度
,
在此温度区慢速冷却
, 然后快冷至
℃卷取得到贝氏
体第二相组织
对于强度为
级低锰钢
,
考虑到高温区铁素体相变较快
, 所以钢热轧后被缓慢
冷却至
℃卷取
。结果
, 两种钢都获得
的贝氏体第
二季匪脾又
。以上丙伸钢的化学成分和最终仁峭旨见表
和表
。
表
贝氏体双相钢的化学成分
强度级别
以洲
表
热轧贝氏体双相钢的力学性能
强度
板厚
。
,
山
,
篮
方向
级别
℃
工
一
︸勺
,,︸
、
︶
﹄﹄
几
口
一
乃
,、
一,、
︸
,今
︸
一、
︶
︸
内、
︶
、
︸
︸
、
︸
眨
八
曰
科
乏
、
乏
表
析出强化型双相钢的成分和性能
最近
,
日本又开发出抗拉强度为
一
的系列热轧钢板
, 其特征是以贝氏体为强化相
, 热
轧后冷却至最佳卷取温度
一
℃
获得最高
扩孔率
。化学成分及力学性能见表
强度
级别
化学成分子、
板厚
〕
氏
口去
污
人
肠
以
一
的
卷边成形性能优良的贝氏体双相钢
利用比马氏体更容易发生塑性变形的贝氏体作
为强化组织的新型贝氏体双相钢板
,
与传统的
双
相钢板相比
, 具有优良的卷边成形性
。同时
, 认
性能得
到改善
, 并具有较高的韧性和高的疲劳性能
。
强度级别分别为
和日以〕
的含
贝氏体双相钢的开发已有报导
。为了在热连轧生产
线上获得理想的显微组织
,
通过考虑钢板在输出辊
道上的时间和设备的冷却能力等约束条件
,
从而确
定合适的化学成分和冷却方式
。两种钢板的冷却工艺如
高延性
钢
含有残余奥氏体组织的钢板冷变形时
,
残余奥
氏体一边慢慢硬化发生马氏体相变
,
一边进行变形
加工诱导相变
。
由于这种硬化使变形难以集中于
局部区域
, 所以应变分散
, 得到高度均匀变形
, 这种
现象称为相变诱导塑性
。含
一
和
一
比
的低碳钢在热轧线输出辊道上通过控制冷却可获得
贝氏体和残余奥氏体组织
。含巧
左右残余奥氏体
的
钢板在高应变区加工硬化
, 具有高
位和总
伸长率
, 鼓胀成形性能好
, 同时由于抗破断能力高
,
也适合深冲成形
。
据报导已生产出抗拉强度为
一
的
钢板
。典型的高强高韧性
钢的成分性挤勺二艺和幽琶见之刁
热处理析出强化型热轧钢板
如果钢板在原料阶段就高强化
,
一般不可避免
地会发生加工性能恶化
。利用软质相优良的加工性
一
一
汽车
几艺
“ 了材料


表
系列贝氏体钢的成分
,
和力学性能
氏
,氛
强度级别
其它
八︶办
乳
了
为
七、
︸
曰
,矛
八
己
一
姗
︸
一
一
万
一
伍
一
仍
一
仍
伪
珍
加
成形后
, 采用时效热处理
, 可获得析出强化
, 使最终
产品高强化
。为此
, 开发了一种被赋予析出强化的极
低碳系含
热轧高强钢板
,
钢中添加
一
,
低的卷取温度抑制了铜的析出
。软质相铁素体具有
良好的压力成形性
, 钢板成形后加热时效处理
, 析出
。一
使抗拉强度升高
一
的
,
不但能大幅
度强化钢板
,
而且还能提高构件疲劳寿命
。最近开
发的含
析出强化型钢板的化学成分及性能见表
耐蚀性优良的高强热轧钢板
汽车支撑部件为构造上的安全需要而使用
,
故
产品寿命很重要
。为提高钢板本身耐点蚀能力
,
开
发出复合添加
和
的热轧钢板
。另外
, 为改善钢
的耐蚀性
, 开发出复合添加
的热轧钢板
, 这种钢
板即使对于
的高强材料也能保持良好的耐
蚀性
。同时
, 这类钢板还兼有良好的卷边成形性
。最
近开发的耐蚀钢板成分及力学性能见表
。
我国汽车结构用热轧钢板
汽车结构用固溶强化或固溶强化
析出强化热
轧钢板已得到广泛应用
, 如
、
、
及
其优化钢种
。
一
一
热轧双相钢在我国的鞍
钢
、本钢和武钢已经投人生产
。宝钢自行开发的汽
车大梁钢板和车轮钢板等已在汽车上大量使用
,
其
中大梁钢板具有良好的成形性和较高的强度
,
广泛
用于制造各种载重车的大梁和横梁
,
一
也用于制造要
求较高的冷成形结构件
。
据调查
,
我国尚无一套完整的热轧桥壳用钢体
系
, 只是采用一些代用牌号
, 如沈阳车桥厂采用
的
钢板冷冲压桥壳
, 济南汽车制造厂采用
厚的
钢板热冲压重型汽车后桥壳
。
国外汽车制造公司所用桥壳钢均采用低碳微合
金钢
, 一般
以下采用冲压成形
以上则
采用热压成形
,
只有少数厂家对大于
钢板采
用冷冲压成形或局部加热成形
, 如美国伊登公司采用局
部退火方式
, 用
以〕
的机械压力机
, 将
厚桥
壳冷压成形
。
由宝钢开发的抗拉强度大于科
的
钢板
, 厚度为
一
, 已应用于汽车后
桥壳的生产
, 用户反映良好
。
采用热连轧生产较厚规格钢板时
,
卷取温度一
般在
℃
。为开发高强汽车桥壳钢板
, 本文
作者测试了一种微合金钢
成分为
一
砚
一
’
一
的静态和动态口曲线和
瞬时加热到峰值温度
℃时
一
曲线
。在二辊
实验轧机和控冷设备上模拟了热连轧和控冷工艺
, 分别
测试了热轧和热模拟试样的力学性能和硬度
, 采用光镜
和透射电镜分析显微组织
。控轧控冷试验工艺参数和
力学性能见表
,
曲线如图
、图
和图
所示其
表夕
高延性们旧
钢的成分
、工艺和性能
化学成分
切
终轧温度
卷取温度
板厚
氏
。
占
的
℃
以
〕
表
析出强化型钢板成分
及其性能变化情况
气
加
又汤
加载
且
巧
℃卷取
热轧态
析出处理
,
℃
·
少尹〕年第
期
一
一


表
汽车用系列耐蚀高强热轧钢板的成分及性能
强度级别
化学成分
·
板厚
氏
气
︸气
曰
,︸
︸
以
以
以
的
卿
,
表
试样钢试验工艺参数及性能
臀
各道轧制温度℃
冷却速度℃
·
一’
卷取温度℃
生
,
匹
〕
昆
动
,
冷弯
世
刊
纵向
护
划
袭
尸
侧
蜓
冷速℃为
】丫月例
父刃为
】
刃
】
【
,
‘
一
口
口
口
时间
图
试验钢加热温度
℃时静态
曲线
时间
图
峰值温度
℃的
卜
曲线
人
为℃
穿又之
,了
沪
刘
店
冷速℃
叨、
仍
刀
份
至崭悟
桩制化学好雨工艺条件
,在央重冷却和低温卷取工
艺下
, 开发出贝氏体双相钢板
、含
析出强化钢板和
钢板
。
采用低碳高锰微合金钢
,
可在中温相变区卷取
工艺下获得含针状铁素体的热轧钢板
, 具有较高的强度
和塑性
。
口
口
时间
,
图
试验钢加热温度
℃时动态
曲线
一肠
一巧收稿责任编缉皿雨
中
为贝氏体
为针状铁素体
为多边形铁素
体
为珠光体
。金相和透射电镜化
分析证明
,
本试验钢经
一匕述控轧控冷工艺处理后得到的显微组织为
多边形铁素体
针状铁素体
少量珠光体
, 针状铁素体内
具有较高的位错密度
,细小的碳氮不匕吻弥散分布
。
毛
曲线表明本试验钢在
可得针状铁素体
, 这对改善
的韧性是有利的
。
一
一
作者简介
刘东升
, 男
,
岁
, 博士
, 毕业于鞍山钢铁学院冶金系
,
现任东北大学轧制技术及连轧自动化国家重点实验室副
研究员
, 主要从事金属材料组织性能控制的科研和教学工
作
。
年获中国科学院科技进步三等奖三项
,
年获辽宁
省科技进步二等奖一项
, 在
’
、
金属学报
、
钢铁和《钢铁研究学报等杂志发表论文近
篇
。
汽车工艺与材料

File: 材料工程师/汽车用表面处理钢板的发展I.PDF.md
# 汽车用表面处理钢板的发展I.PDF

· 材料·工艺·设备· 
汽车用表面处理钢板的发展(I) 
北京科技大学
赵辉 王先进 
[Al~tract]More and more motor vehicle manufacturin~factories in various countries au over 
the world have been compelled tO u＆e gurface treated steel sheet owing to the motor vehicle body 
，
corrosion caused by corrusive atm osphere brought about in accompany with the Lndustr】a1izatj0n 
pro
．gTcf,s，by anti—freezing salt on roact
 surface and by oceanic atmosphere．In late ten years，impor- 
t
ent impro ernents and de lopm nt WOrk of production technologies of surfave treated stael sheet 
in these COI
l
3ntr 
Ees have been carried out and a lot of new surf曩。e treated at~'el~heet如~motof vehi
 
tie have been devdoped．Progression of surface treated steel sheet used for motor vehide in so,he 
厶 
industrialized countries and in otlr country in late years is discoursed in,
this article．
 
十 
【摘要】]：业化进程带来的大气腐蚀 及道路防冻盐和捧洋 氛对汽车车身的腐蚀．迫使世界 
各国的汽车生产厂家越来越多地使用表面l
处理钢板。针对汽车生产需求的变化，近十年来，世界各 
国在表面处理钢扳的生产工艺和技术方面进行了许多重大改进，研制、开发了一批新型的汽车用 
表面处理钢板。盎文综述了近年来世界主要工业化国家以及我国汽车用表面处理钢板的进展。 
捐
Topic
词
w慧
o
r
ds
 M塑
o
t
o
r
 
Ve
hi
de
 St
、
e
 
e
l
 蕊‘
s
。
t
at
e
 
：
 
，
 s
he
e
t，
p s
毫
l
mt
 
‘
 
一
、前言 
随着汽车工业的发展，对汽车使用寿命 
的要求也在不断地提高．如何延长汽车的使 
用寿命已成为汽车制造业的一个重大课题。 
工业化大气腐蚀、道路防冻盐和海洋气氛的 
侵蚀使得汽车，尤其是轿车的有效寿命基本 
上取决于车身的耐腐蚀能力。因而，车身制造 
用钢板的防腐能力便成为制约汽车使用寿命 
的关键。要实现可靠性高、使用寿命长的汽车 
防腐目标(表1)，必须建立完善的汽革防腐 
系统，其中包括防腐车身材料、燃料箱材料和 
排气系统材料的开发。j 
在汽车板防腐方面应用最为广泛、最有 
表1 国外汽车车身防腐目标 
年 
发动机室锈蚀 
外观锈蚀 
孔腐蚀 
结扮腐蚀 
加拿大规范 
一 
1．5 
5 
6 
斯堪的纳维正规范 
一 
3 
6 
6 
美国NHTSA安全条款 
一 
_ 
8 
美国自定目标 
2 
5 ．
 
0 
—— 
要工业化国家在汽车用表面处理钢板领域进 
行了大量的研制与开发工作，推出了一批新 
型的汽车用表面处理钢板，如合金化镀锌板、 
单面镀锌板、差厚镀锌板、热镀锌铝合金板、 
1995年
第l0期 
好 
的成型性能、焊接性能和涂漆粘附性能的前 
提下，提高其防腐性能。这些新型汽车板的开 
+
 
， 
发，极大地拓宽了汽车用表面处理钢板的研 
_  
究领域，丰富了汽车用钢板市场，满足了不同 
一
39 一 
维普资讯 http://www.cqvip.com 


汽车生产厂家对不同性能和防腐能力材料的 
要求。图1给出了汽车用表面处理锕板概况． 
』 
L 饭 
r纯锌 
— 镶台盒 
— 镶台盒 
屯台垒 
_锌_喜融噎席眙垒 
r纯锌 
— 铁台盒 
l
H辛_皇垤-盎 帕盒 
锌—韬台盒 
L韬 
r有机复台臻昱 
L锌系合盒 
在保证原有的热镀、电镀锌线正常生产的同 
_
’ 
时，又相继新建了许多连续镀锌生产线，电饺 
锌生产线以及有机复合镀层生产线。 
二、热浸镀表面处理钢板 
作为最古老的腐蚀防护措施，热浸铰莹 
在今天仍以其经济的生产费用，优良的群庸 
性能在表面防护领域发挥着重要作用。但一 
个多世纪以来，镀层各种性能要求的提高，促 
使热浸铰技术从工艺到设备都发生了重太变 
化，如连续生产线的使用，各种类型饺星板昀 
井发，基板及镀层性能的控制与改善等。这些 
最大逮度 
晕走囊蟹 
量犬厚度 
国塞 
投产日期 
产品品种 
(m／r
ain) 
(r
am ) 
(r
a m ) 
比年日时 
l986年 
l3O 
1850 
1．6 
z。O／s．zF 
，一 
●
 
l984年 
lBO 
． 
550
，
 
I．5 
Z，ZF，ZA ，M G 
法国 
l9B7年 
25 
。l o 
0
．8 
Z 
．
 
1989年 
60 
1350 
I．6 
Z 
瑞士 法国 
：
L986年 
75 
。i
 1
．
270 
1，0 
Z．ZA 
希腊 
1982年 
lO0
‘
 ，
125O 
2．0 
Z 
r 
意大利 
1985年 
65 
1500 
2．O 
Z．LG。As 
卢森堡 
1982年 
140 
1550 
2．0 
AZ。AS 
．
 
- 
荷兰 
I988年 
140 
1550 
2．0 
Z．AZ 
英国 
1986年 
150 
1650 
1．4 
Z．AZ 
注tz—— 热蕞悴扳,O／S⋯一单面蕞辟板lZF——台盒化蕞锌板lMG——M0n0 【，zA一一GaIfan}LG一一L·v喀·II 
Az—— G-IV ume‘As—— 热蕞铝，I董． 
1．船■ 纛锕板 
锌在庸蚀环境中能在钢表面形氍耐女乜性 
能良好的薄膜，它既能保护钢铁基体．并且由 
于镀锌尾喜位 钵低，在腐蚀介质中具有韬 
牲自身来保护铁下受侵蚀的辟担作用．霹拙 
一
40 一 
．
 
自1836年热镀锌应用于工业生产以来．讳露 
其台叠镀层制品在钢材防腐领域一直古肴重 
要的地位。 
(1)热饺锌钢板 
与早期的热镀镑生产线相比，现代女 铰 
汽
车
技
术 
维普资讯 http://www.cqvip.com 


寰3 日本80年代新毫主曼热镀锌机组 
寰‘ 日l
搴。o年代新曩的热镰谇机组 
生产能力 
生产线速度 
公司 
投产日期 
(吨／月) 
(m／m．
m) 
川板 
1981拒 
20000 
220 
日巍 
1982拒 
20000 
200 
NKK 
1983拒 
25000 
200 
淀川· - 1986拒 
20000 
180 
住 
1987拒 
3000 
一 
曩的热—■域 
生产能力 
最大宽度 
厚度箍匿 
产品品种 
公司 
投产日期 
’
 
(吨／年) 
(r
am) 
(mm) 
(mm) 
美国 
1992拒 
26OOO0 
1220 
0．25～1．5 
Z．AZ 
美国 1993年1季度 
450000 
1830 
0．15—一2．0 
Z．GA 
加拿大 
1998年韧 
400000 
1830 
0．4O^r2．0 
Z．GA 
美国 
1994年韧 
270000 
1220 
0．2O～0．8 
Z．AZ 
美国 
1993年2月 
600000 
1830 
0．40"~i．8 
Z，GA 
美目 
1993年3月 
240000 
1270 
0．2O～1．0 
Z 
洼 z——l
热悴线板}^z——Galvalume-GA——台盒化镀锌板． 
锌线取得了许多重大进展，除了产量大幅度 
提高，质量有很大改进外，还具备了冶金、化 
学以及机械等方面的多种功能。现代热镀锌 
板生产的工艺及技术进展主要表现在下述方 
面。 
①机械性能 
现代汽车工业对冲压级和探冲级的热镀 
锌板的要求逐渐增多，为满足这些要求，现代 
热镀锌生产线就必须具备生产多种性能规范 
系列产品的能力，即生产具有多种规范的机 
械性能的产品。现代热镀锌生产线上的连续 
退火线，还使得最新开发的新型冲压用钢 
—
—
超低碳钢，可通过热镀锌线的在线退火 
直接而经济地生产出探冲级热镀锌板，进一 
步 大彳热镀锌线的生产范围。表6为比利 
时熙蟹鹃龟a1)钢铁厂几种镀锌板产品的机 
械性能 。 
②表面质量 
熟镀锌板的表面质量对于后续的加工过 
1995年
第10期 
裹6 和gal 
锕种 焉囊奠废(MPa) 抗拉强度(MPa) 延伸宰( ) 
商业镪 
250 
370 
32 
冲压缓 
220 
335 
38 
深冲辕 
185 
325 
40 
程，如冲压、潦洙等非常重要、现代热饺锌生 
产线对逸一问题从工艺到设备都已加以考 
虑； 
a．嚏锌糟法生产小锌花镀锌板， 
b．无督锌披生产镀层表面均匀的饺锌 
板I 
c．氯气气刀的使用I
 
d．饺后带铜平整工艺的改进以及平直 
度的改善等。 
。
 
@镶屡特性 
探冲皱热壤锌板的开发，要求镀锌屡能 
随基掇的变形丽变形，这样就必须从膏关工 
艺参 善罐 
嗣塞莳 i ，
‘ ’
 
一
41 
维普资讯 http://www.cqvip.com 


a．退火前的电解脱脂； 
b．锌液中铝含量的精确控榭； 
c．镀锌工艺参数的控制(钢板入锌锅温 
度和锌锯温度)； 
d、新型镀层品种开发和镀层质量减少 
等。 
④工艺控制和质量监测 
现代热镀锌生产线的一个重要特征便是 
加强了工艺控制和质量监测。计算机在控制 
过程中的应用，操作的自动化，新型监测设备 
的发展都保证了性能优异的热镀锌铜板的获 
得。 
此外，近年来出现的多用途连续镀锌生 
产线，可在一条生产线上，在不损害镀锌线产 
量和质量的前提下，通过镀锌线上锌锅的移 
动，生产出两种或三种不同的镀层产品。 
(2)差厚镀锌板 
在汽车生产过程中，普通双面镀锌钢板 
与低碳钢板相比，焊接电流增大，并且锌蒸气 
在焊接过程中污损电极，使表面点焊能力降 
低。从利于焊接和涂漆性能方面来说，要求薄 
的镀层，il
盱从提高耐蚀性能来说，叉要求厚的 
镀层。为了解决这一矛盾，开发 两面镀屡厚 
度有一定差异的钢板，即差厚镀锌钢板，使其 
一
面满足焊接和涂漆要求，一面满足耐蚀要 
求。在现代热镀锌生产中，只要调整带钢两面 
不同的吹气压力，就能使带钢两面产生不同 
的锌层厚度。 
、
 
(3)单面镀锌板 
单面镀锌板同差厚镀锌板要达到的目的 
是一致的。要满足汽车高质量、高性能化的要 
求，就必须消除镀层在焊接性能、镀层粘附力 
和涂潦性能等方面的不足。单面镀锌板镀锌 
的一面具有良好的耐腐蚀性能，不镀锌的一 
面具有良好的焊接和涂漆性能。 
年!
l用热浸镀工艺生产单面镀锌板的技术 
已在工业生产中实际应用，生产方法可分为 
剥离法、保护膜法和真空蒸镀法等。 
剥离法是将具有最薄镀层的背面镀层用 
研磨机机械去除的方法。 
一
42 一 
保护膜法是生产单面热镀锌板的一种独 
特方法，它是在连续热镀锌生产线的热处理 
之前，将由硅酸钠、硼酸钠、氧化镁、氧化钛和 
氧化铝组成的溶剂涂到带钢的一面上，其在 
热处理过程中发生玻璃化转变，形成一层致 
密的膜 在锌锅中．这层膜可完垒阻止锌的镀 
覆 镀锌后．可以用多个小直径辊经反复弯曲 
将这层玻璃化薄膜方便地除去。日本川崎钢 
铁公司在1981年已用保护膜法成功地生产 
出单面热镀锌板m。 
(4)台金化热镀锌钢板 
合金化热镀锌钢板(GA 板)是60年代 
初由美国研制开发的。其发展在经历了一段 
低谷时期后，近年来随着对防腐要求的提高 
重又引起了人们的重视。这是因为要满足汽 
车车身10—5—2的防腐要求，就必须将镀层 
的质量控制在40g／m 以上。而电镀锌板的 
生产成本随着镀层质量的增加面嫩增。 
钢板经连续镀锌线热镀锌后立即进入锌 
锅上方的合金化退火炉中进行合金化退火，
 
可得到含铁量为10 的铁_锌合金层。铁—锌 
合金层的电极电位仍低于基板的铁，但高于 
纯锌层，这样便使得镀层的侵蚀速度下降，寿 
命增加，耐脖幽骓改善 此外，合金化镀锌钢 
板的焊接性能也优于镀锌铜板。 
但是，锌层合金化后，表面的合金层脆而 
坚硬，加工过程中常会出现粉状剥落，即粉 
化 为此，人们进行了大量的研究工作，开发 
出具有良好抗粉化能力合金化镀锌钢板的生 
产方法，即在锌液中加入适量的铝(0．1O 以 
上)，将镀层中的含铁量控制在7 ～12 之 
间，便可消除镀层中硬的y相，提高镀层的抗 
粉化能力。 
2．热镶锌铝合盒钢板 
如前述，在纯锌镀层中，锌的电位比铁负 
得多，因而锌层的腐蚀建率也很快。合金化镀 
锌钢板是通过将锌层转化成铁锌合金层以提 
高镀层的电位，而热镀锌铝台金钢板则是通 
过向锌液中加入铝或其它合金元素形成合金 
镀层，提高镀层电位，延长镀层寿命。与镀锌 
汽
车
技
术 
维普资讯 http://www.cqvip.com 


板相比，热镀锌铝合金钢板除了有较好的耐 
蚀性外，还具有良好的耐热性 
热镀锌铝合金板的主要品种有两类： 
55 Al—Zn合金镀层板；Zn一5 AI合金镀 
层板 
。
 
61)55 Al—Zn合金镀层板 
该镀层板是1972年由美国伯利恒钢铁 
公司开发并投入生产的，镀层成分为：55 
Al，1．66 Si，其余为Zn．产品名为Galval— 
umg 55 AI—Zn合金镀层板兼有镀锌和镀 
铝的性能，裸露耐蚀性特掰好 既耐大气腐 
蚀，又抗高温氧化，可在300℃下长期使用。 
其耐磨蚀性能比普通镀锌钢板高4～6倍。
 
Galvalume合金镀层板的这些例异性能 
使其从诞生起就获得了迅猛发展，1989年北 
美的产量比1988年增加了29 ，达83．3万 
吨；西欧增加了17 ，选47．9万吨；中东国 
家增加了38 ，达12．6万吨。截止1990年 
初，垒世界共有l2个国家的16家公司生产 
这种新型镀层钢板，其中2o 左右用于汽车 
工业 。表7为西欧Galvalumd镀层棱的生 
产情况 
表7 西欧Galvaiume镶虐板的生产IIr况 
‘ 
。。
 
最大速度 
最大宽度 
最大厚度 
国家 
投产日期 
产品品种 
(m／mi~) 
(ram ) 
(r
am ) 
1蒜国 
1988芷 
l3O 
1850 
3 O 
Z．ZA．AZ 
惫大利 
1982芷 
140 
155O 
0 
AZ．AS 
荷兰 
l988年 
140 
1550 
2．0 
Z．AZ 
1 
。‘ 
西班牙 
l985年 
l10 
1270 
4．2 
Z．AZ 
瑞士 
1 
981年 
100 
1250 
2．，
0．
 
AZ 
t 
英国 
1 986年 
150 
1850 
1．4 
Z，AZ 
注；z——热镀锌楹}Az——G㈣1
 l
删㈣zA G I
 an；AS-一热镀铬板，
 型。
 
，
 。。
 
¨ 
(
2)Zn- 5~AI合金镀层板 
‘表8 Gal
fan薏眉钢板的产■ 
t 
该镀层板是80年代初由国际铅锌组织 
研制开发的低铝合金镀层板，镀层成分为， 
5 Al，微量的混合稀土元素(La，0．03 ～ 
0． Oq ) 其余为zn。产品名为Galfan Zn一 
5 AI合金镀层板不仅有优异的耐腐蚀性能 
(比普通镀锌钢板高2～3倍)，而且还具有良 
好曲成型性能和涂漆性能，适合用作DQ 及 
D【)Q圾镀层板 
．qnlfan合金镀层板自1 
980年由国限镪 
锌组织研制成功后，1981年在法国一家公司 
(zig1et)完成了工业实验．1 982年10月日本 
淀川钢公司首次实现了这种镀层板的工业生 
产。其后，许多厂家开始积极生产这种产品， 
使 
得Gatfan镀层钢板的产量迅速增长(表 
8)。Galfgn镀层板多用在汽车发动机外壳、
 
汽车底盘等零部件上“ m 
· 
1995年
第1O期 
1987年 
19ga年 
l唧
年 
北美洲 
7000 
18000 
30000 
1  
欧洲 
31000 
47000 
70000 
日本 
47000 
80000 
100000 
年 基 一 
85ooo-
 ．145o∞ 
200000 
3．热镀铝钢板 
由于热镀铝钢板具有良好的挽高温氧化 
性和耐腐蚀性能，因而，它在_
汽车上主婪甫怍 
排气管和清音器。随着汽车土业的发艇；镀铝 
钢板的需求量在急剧增加。近十年来，日本的 
镀铝钢板产量增加了4～5倍 在产量增加的 
同时，连续镀铝线在气氛控制技术 附着量控 
制技术和表面调整技术方面也都取得了长足 
进步，产儡性能有很大改善。当前世界上镀铝 
钢板的生产 
着大型化、高速化和自动化 
的方向发展，机组逐渐增失，附属设备增加。 
一
43 —  
维普资讯 http://www.cqvip.com 


世界上年生产热镀铝钢板的能力已达300万 
吨，其中70 用来生产汽车捧气管和消音器 
等零部件。 
热镀铝钢板也用森吉米尔(Sendzimi ) 
法生产．为提高镀层的粘附性能和耐热性能， 
开发了铝_硅合金镀层钢板，即在锯液中加入 
1 ～10 的硅。 
． 
热镀铝钢板有耐热加工用的l垄和耐庸 
蚀用的I型两种产品。 
作为汽车排气系统材料，要求热■铝钢 
板具有更好的高温抗氧化性。近年来，采用耐 
高温氧仡性接近于低碳不锈钢板的超l
低碡l
拥 
钛傲台金钢板作为基板．使热浸镀铝铜板的 
高温抗氧化性得到显著改善。1992年，日奉 
神户钢铁公司又研究开发出具有更好耐热和 
耐腐蚀性的真空蒸镀铝一镍一铬合叠镀屡扳，
 
即在铝液中复合加入一定量的镍和豁来有效 
地提高镀层的耐腐蚀性能 这种新蛩镀层板 
非常适用于汽车排气系统。 
作为汽车消音器材料，为提高对排出废 
气凝聚水的耐蚀性，开发了耐热涂潦铜扳(底 
层涂环氧树脂系涂料，表层涂硅酮盎性，畦己 
烯系涂料)和基板加铬的耐腐蚀镀层板． 
童、电镶锌系钢板 
进入80年代，各主要工业化国家电镀锌 
／锌合叠生产线的发展势头更为迅麓(表9、 
表lO)，这主要是汽车用表面处理钢板的练 
合性能(成型性能、防腐性骺、焊接性能和潦 
漆性能)要求越来越高的缘故。 
电幢锌磊钢板与热镀锌板相比，热镀锌 
板的镀层厚，耐腐蚀性能好，但加工性能和焊 
接性能蓑I电镀锌板的加工性能和j摹接性能 
好，但固镀锌层雄，耐腐蚀性能差。针对这种 
情况 世界上许多公司和研究所开发了多种 
镀层薄，而耐腐蚀性能和镀层粘酣性能良好 
的电镀锌系合叠钢板，以及锌与萁它盒羼复 
合电镀的钢板．如锌一铁、锌—铝、锌—镰等合叠 
镀层钢板，矮哥发了两层型电镀锌铜板。 
1．电■尊—帙台叠镀层楹 
一
44 一 
电镀锌嗽合金镀层板，实际上是用电镶 
法生产的合金化镀锌钢板。其性能与合垒化 
热镀锌钢板相似，但具有更好的加工性能、耐 
腐蚀性能、涂漆粘附性能和焊接性能，十分适 
于汽车车身用钢板 
开发电镀锌一铁合金镀层板的目的在于 
满足汽车工业对单面以及薄锌一铁合金■层 
板的需求，这种要求的钢板很难用热浸幢方 
法生产。 
电镀锌—铁合金镀层板有两种生产方法； 
(1)与合金化热镀锌钢板相似，在普通电幢粹 
生产线上镀锌，然后将镀锌板进行热处曩合 
金他壤锌钢板．这种生产工艺较为复杂I(2) 
在通常的电镀锌生产线上，采用专门的台金 
镀液与适当的操作条件，使镀层合金的锋与 
铁按一定比倒共析．电镀时，使锌一铁合叠同 
时电解沉积。 
2．电镀锌一镶合金镀层板 
1963年，电镀锌一合金镀层板在美国首 
先出现，1965年在匹茨堡投入工业应屠。 
锌—镍合金镀层板表现出优异的耐庸蚀 
性能，有效地防止了孔蚀与剥离。这是田为当 
镀层中镍含量在l0 ～1 
6 之间时，镀层具 
有 单相层，镀层中不会形成微原电也，丽 
且，腐蚀产物主要是Zn(OH) 。这种化_
舍物 
的导电性差，抑制了镀层表现氧化还l
娠反 
应 。日本住友钢铁公司研制的这种麓屡板 
的耐庸蚀性能为普通电镀锌板的5～6蓿 
在汽车车身钢板冲压成型过程中，与普 
通热镀锌板，电镀锌板和富锌涂层镪强相比； 
锌一镍合金镀层板的粉化和剥落现象都耱少 
而且更容易进行连续冲压成型。在连续赢爆 
操作中，由于锌一合金镀层板的镀屡厚度较．
、
 
薄，所引起的极消耗极和，连续打点数且叱电 
镀锌板和合金化板都多。 
’ 
从70年代末起，这种镀层板在日车夫量 
用于汽车工业。目前，在电镀锌系合垒曩层鬣 
中，锌—镶合金镀层板的产量是最大的 
量双层锌台盘电镀钢板 
。
 
与合金化镀锌扳相似，锌—铁合金层在正 
汽
车
技
术 
维普资讯 http://www.cqvip.com 


寰0 80年代西欧田素新t的主●电t#绋 
最大速度 
最大宽度 
最太厣度 
国家 
投产日期 
产品品种 
(m／r
ain) 
(r
am ) 
(r
am) 
奥地利 
1985年 
90 
1800 
1．5 
ZE，ZNE 
法国 
1983年 
180 
1830 
2．0 
ZE。ZNE 
1985 矩 
90 
1570 
1．8 
ZNE ．TE 
1986照 
180 
1950 
1．8 
ZE 
巷国 
1987年 
90 
1600 
3．0 ’ 
ZE 
1987矩 
l80 
1850 
2．0 
ZE 
1987芷 
180 
l900 
2．5 
ZE 
1986年 
80 
1400 
1．8 
ZE。M Z 
意尖莉 
1987年 
70 
1800 
1．5 
ZE，MZ 
i 
1988年 
30 
1800 
2．0 
ZE 
J  
卢森堡 
1983年 
00 
1500 
3．0 
ZE 
英国 
1986年 
70 
1700 
2．0 
ZE 
注：zE—— 电镀锌， E—— 电镀锌—镶合盒，
 
TE—— 电镀幛—铁舟盒mMZ-
Muhi=inorox。 
寰10 日本80年代新t的电■■生产蛙 
生产能力 
生产线速度 
公司 
投产日期 
产品品种 
(吨／月) 
(m／r．1n) 
川崎 
1982矩 
25000 
l2O 
．
 
锌．锌合金 
NKK 
1983矩 
3000 
150 
锌，锌合金 
．耗日钵 
1983芷 
30000 
200 
僻，锌合金 
静 
1984芷 
30000 
200 
锌，锌合金 
}：
 日謦 
1985年 
25000 
150 
锌，有机涂层 
1988矩 
30000 
200 
锌，锌台金 
i呼新：
 
1988年 
12000 
1O0 
锌．锌台金 
r 摩嵴 
1987年 
30000 
200 
t
 
锌，锌合盒 
1987矩 
2500 
210 
⋯ 
谇．锌合盒 
‘
 
≥ 佳发 
1988：
自： 
15000 
150 
。
 
谇，有机涂层 
成核作用，在纯铁层中加入锌或磷能够改善 
。
 
磷壶I叠盎 性能，使其达到与冷轧板相当的 
水单 
富铁层的质 应控制在2g／ z以 
上，其中遣宣的锌含量为15％～25 ，磷含 
量售 量 奄目 直垃一目童辟目十b可 
醇嚣 舞☆棒甜静蜘 
在锌—镍台金层
，上再镀一层富铁层也可 
⋯一⋯⋯。一 
1095年
第lO期 
一
45 — 
维普资讯 http://www.cqvip.com

File: 材料工程师/汽车用表面处理钢板的发展II.PDF.md
# 汽车用表面处理钢板的发展II.PDF

汽车用表面处理钢板的发展(Ⅱ) 
北京科技大学 
赵辉
毛左进 
_
●
_
_
●
一
 
主鹿词 塑 现状衰 !
 
Topic words：M otor Vehicle，Steel；sheet，present State 
四、真空蒸镀锌系钢板 
理。
 
真空蒸镀法生产镀锌系钢板是在真空条 
件下将锌(锌合金或其它金属)加热成蒸气，
 
然后镀在钢板上，这是1987年才用于工业生 
产的最新镀锌技术。真空蒸镀法既可生产镀 
锌板，又可生产镀锌合金板。 
真空蒸镀锌系钢板的工艺流程如图2所 
示。蒸镀前，带钢表面必须在真空系统外清洗 
干净。为了获得具有良好附着力的镀层，带钢 
在镀锌前还要在真空中以适当的方式进行预 
处理 即清洗与活化。预处理最常用的方法是 
加热处理，加热温度在200~3以上。蒸镀后的 
带钢通过升压室，然后进行平整、校直和后处 
U 6 
j。／／
 
T {7l ／ 
膏洗
●电子囊击·电子薰裳 
·平t 
·水洗 
●青于囊击．j‘应加热薰发
·黼
 
·尉冼 
妻竞釜囊’
 黛击水薰气单酉戚飘置蕞衰酉压蕾 
图2
真空蒸镀锌系钢板的工艺流程 
就预处理而言，用加热方式处理的带钢 
由于预热的缘故，在蒸镀过程中，蒸镀的锌层 
会出现再蒸发，使带钢导向和封闭系统部件 
上出现沉积层，导致连续生产过程出现故障。 
德国人提出的机械活化预处理的方法较好地 
‘c】 
圈7 
(a)设计图纸中的齿形
(b)CAD计算的齿形 (c)实测齿形 
参考文献 
5 ISO(TC60／W G6)．Gear．199E，200E，424E．
 
1
王船员等．经济型剃齿刀修形用CAD／CAM 装 
(责任编辑
文
需) 
置．汽车技术．1991(2)．
 
原稿收到日期为1995年6月9日。 
2
宋乐民．齿形与齿轮强度．北京：国防工业出版 
社，1987． 
1995年
第u 期 
一
33 一 
维普资讯 http://www.cqvip.com 


解决了这一问题(图3)。在蒸镀前，刷洗清除 
掉所有有害的吸附物和氧化物，并使带钢表 
面区域出现高浓度晶格缺陷．以保证低温时 
锌层的吸附力。此外，预处理还有电子轰击和 
离子轰击等方法。”。 
撬舄麓 
勰
赫 
撬■靖位t的基鬟托■狰I
匕
后曲基板垃话化和●啊鼬基板 
： 
一 
(b) 
图3 机械活化预处理简图 
(a)机槭活化的原理 
(b)预处理蒸发镀的结果 
连续真空蒸镀锌板与电镀锌板相比，具 
有以下优点：(1)耐腐蚀性能好，镀层厚度均 
匀；(2)生产率高，生产线运行速度为电镀锌 
的1．5～3倍}(3)能耗低，单位面积镀锌板用 
电量仅为电镀锌板的1／4～1／2；(4)成本低， 
生产费用仅为电镀锌板的1／3～1／2，并能克 
服电镀锌板随镀层厚度增加成本明显提高的 
缺点；(5)便于进行差厚镀锌和单面镀锌。 
日本日新公司于1984年最先完成蒸镀 
锌钢板的研制．其后与三菱重工合作建设了 
蒸镀锌钢板生产设备，并于1987年率先投入 
工业生产。带钢厚0．3～1．2r
am，宽760～ 
1250r
am，镀层厚1O～7og／m ，最大到150g／ 
m 。神户钢铁公司也于1 
988年首创用电子 
枪式连续蒸镀实验设备生产出蒸镀锌镁合金 
钢板。 
五、有机复合涂层钢板 
近来，有机复合涂层板以其优异的耐腐 
蚀性能，良好的成型性能、涂漆性能和抗石子 
冲击凹陷性能，正越来越受到世界各汽车生 
一
34 一 
产厂家的重视，并广泛用于汽车生产。图4是 
欧共体有机复合涂层板的生产情况，图5是 
日本NKK有机复合涂层板的生产情况。 。 
图5
日本NKK有机复台溶层板产量 
有机复合涂层板是以镀锌系钢板为基 
板，涂覆一层铬酸盐和有机树脂的复合涂层。 
有机树脂涂层的成分基本上由二氧化硅和有 
机树脂组成。二氧化硅成分充分地起到耐腐 
蚀作用，有机树脂成分为涂料提供了良好的 
粘附性能。特别是通过有机树脂涂层中的无 
机成分、有机树脂成分和添加剂成分的作用， 
可使有机复合涂层板具备润滑性、着色性等 
多种性能。 
有机复合涂层板根据要求主要分为汽车 
用板和家电用板两大类。汽车用有机复合涂 
层板大量用于汽车车身，如挡泥板、车门和车 
汽
车
技
术 
维普资讯 http://www.cqvip.com 


厢盖等。 
1．富锌有机复合涂层钢板 
富锌有机涂层板是有机复合涂层板中发 
展最早的产品，它有效地将有机涂层的隔离 
防护作用与锌层的牺牲防护作用结合起来， 
有优异的耐腐蚀性能，其商品名为Zin— 
crom etal。 
富锌有机涂层板是在冷轧钢板上先涂上 
Dacromet底层，然后，再在其上涂以Zin- 
cromer面层。Dacromet层是在涂覆含有铬酸 
盐、锌粉和琥珀酸等水溶液后，经烘烤形成 
的}Zincromet层是在涂覆含有大量锌粉的 
直链状环氧树脂后，经烘烤固化而成(图6)。 
总的Zincrometal板的涂膜厚约1 5 m 
瞅
翩瓢 
钢 
／一-一 
图6 Zirtcrometal板结构图 
富锌有机涂层板的耐腐蚀性能远优于热 
镀锌层和锌—铁合金层；其涂层和钢基问的结 
合力较强；此外，涂层还具有良好的导电性， 
可以进行点焊 但是，富锌有机涂层板在应用 
过程中也表现出了一些不足，如冲压成型时 
面层易于剥落，导致成型零件表面出现麻点； 
点焊的电极寿命短而且连续点焊性差。由于 
Zincrometal板的综合性能差，近年来其已逐 
渐为新型的有机复合涂层钢板所取代。
 
2．新型有机复合涂层钢板 
为了克服Zincrometa[板的不足，日本 
的几家钢铁公司在新型有机复合涂层板的研 
制方面做了大量工作。它们都力图通过降低 
环氧树脂涂层厚度来获得良好的粘附能力和 
优异的焊接性能，以电镀锌板为基板来补偿 
由于环氧树脂涂层减薄而引起的防腐能力降 
低的问题。在基板的选择过程中，锌一镍合金 
表现出最好的防腐能力 这种新型有机复合 
1 995年
第il期 
涂层板的基本结构是电镀锌—镍合金基板，铬 
酸盐薄膜和薄的环氧树脂层 这种类型钢板 
的商品名为Durasteel0” 
根据环氧树脂层厚度和添加剂的不同， 
可将这种新型涂层分为两类 
(1)环氧树脂层厚5～7 n，并加入二硫 
化钼和锌铬酸盐。MoS 的加入是为了改善 
涂层的润滑性能，锌铬酸盐的加入是为了提 
高耐腐蚀性能 
(2)1 m厚的环氧树脂和胶质二氧化硅 
复合涂层。 
在这两类新型有机复合涂层板应用的同 
时，为了满足车身减轻质量的要求，又在 
1 m 型涂层板的基础上开发了有机复合涂 
层烤漆硬化型钢板。这种钢板是在经铬化处 
理的锌—镍合金板上涂以含胶态硅的环氧树 
脂，然后在低于150℃的温度下烘烤而成 
由于汽车用户对汽车高性能和多样化的 
要求，表面处理钢板级别的发展今后仍将不 
断增长，汽车用有机复合涂层板的重点发展 
方向将在耐蚀性的提高上(图7)。 
j!l
 
姥 
旨 
翟 
图7 有机复合涂层板的发展方向 
六、夹层钢板 
1．轻质钢板 
从70年代以来，世界性的能源危机也波 
及到了汽车工业。一辆汽车从制造到报废，材 
料生产能耗占10 ，车体制造能耗占5 ，而 
行驶能耗竟占85 ，因此，减轻质量不仅意 
味着材料的节约，更意味着能源的节约。 
一
35 —  
维普资讯 http://www.cqvip.com 


从减轻质量角度出发，首先开发了强度 
高且成型性能好的高强度钢板，以达到减薄 
钢板厚度，减轻车体质量的目的。然而，当钢 
板的厚度减薄到一定程度后，其刚性下降，就 
会出现失稳状态，难以保持钢板原有形状，因 
此，高强度钢板有其应用的限制范围。而近年 
来对汽车性能和使用条件的高要求，使得汽 
车上安装了各种控制设备和空调设备，又增 
加了车体质量。为满足汽车发展需求，开发了 
轻质钢板。轻质钢板是把塑料夹在薄钢板(冷 
轧钢板、表面处理钢板)中间，在不损失材料 
的弯曲刚性的同时，减轻质量(图8)。 
2．减振钢板 
当前，汽车内部噪声小越来越多地成为 
购买汽车的重要指标。除了采取结构设计上 
的措施外，减振、消声复合材料的应用为消除 
噪声提供了更多可能“ 。 
日本住友等公司经过多年研制开发，在 
1984年首先将减振钢板投入工业生产。 
圄8
夹层钢板结构圄 
减振钢板在构成结构上类似于轻质钢 
板，只是所用芯材不同(表io)。其使用的芯 
材是在一定温度范围内具有粘弹性的热可塑 
性树脂。这种树脂是软质塑料，具有移动变形 
性质，当减振钢板受到振动时，振动能通过树 
脂层的剪切变形转化为热能而迅速将振动衰 
减 
在日本，夹层钢板自从正式投入生产后 
就获得了迅猛发展，截止1990年日本各大钢 
铁公司已有七条夹层钢板生产线投入生产 
(表11)0”。 
表1o 两种夹雇钢板的结构比较 
减
振
钢
板 
轻
质
钢
板 
外层板 
冷轧钢板、表面处理钢板等，厚度为0．2 
玲轧钢板、不锈钢板等．厚度为0．2～ 
(钢板) 
～]．2mm 
1．2mm 
芯
材 
(树脂) 
聚乙烯等树脂，厚度为0．。3～0．iSmm 
聚丙烯等树脂，厚度为O．2～1．7mm 
夹层板厚 
0．1～2．3mm 
0．6～4．Omm 
表¨ 日本几十主要锕铗公司生产汽车用减振钢板的情况 
公司 
钢板种类 
埘脂种类厦厚度( m) 
板厚(r
am) 
板宽(mm) 
JIl崎 
净轧，热轧 
聚酯系，厚度为2O～80 
0．5～6．5 
6OO～1829 
神户 
热轧 
聚烯系，厚度40~75 
0．6～2．I 
600～1524 
新日铁 
热轧，冷轧 
聚异丁烯系，厚度为10～80 
o．6～3．2 
1000～3200 
住友 
冷轧 
聚烯系．厚度为50～70 
o．6～3．2 
914～1400 
日新 
冷轧 
聚酯系，厚度为0 OSmm 
o．45～2．0 
600～1219 
日本钢管 
玲轧 
聚烯系，厚度为50～150 
0．15～7．o 
600～15SO 
汽
车
技
术 
维普资讯 http://www.cqvip.com 


七、我国汽车用表面处理钢板的发 
展 
自80年代中期以来，我国汽车工业一直 
处于高速发展的时期。汽车工业的发展对汽 
车用钢板提出了更高的要求，尤其是汽车用 
表面处理钢板。以北京切诺基和一汽集团公 
司的奥迪轿车为例，“切诺基”每车用钢板 
792kg，热浸镀锌板538kg，占钢板总量的 
68％，其中单面镀锌板110kg，约占镀锌板的 
20％，双面镀锌板428kg，约占镀锌板的 
80％}奥迪轿车每车用钢板744kg，镀锌板 
555kg，占钢板总量的74％，其中电镀锌板 
221kg，热镀锌板334kg。其它的轿车，如桑塔 
纳采用热浸镀锌板，标致采用电镀锌板等。总 
之，表面处理钢板是轿车生产的主要材料，占 
整车用钢板的50％以上。表12为我国汽车 
用表面处理钢板的需求量“ 。 
衰12 我国汽车用衰面处理铜板的需求■
t 
品 
种 
1990年 1995篮。 2000正’
 
单表热镀锌板 
2200 
20000 
47500 
双面热镀锌板 
19000 
65000 105000 
单面电镀锌板 
6500 
26600 
50000 
双面电镀锌板 
7000 
28500 
51500 
镀铝钢板 
8B90 
16200 
2~000 
注； 为预铡需求量． 
针对汽车工业的这一发展状况，我国的 
汽车用表面处理钢板的生产与供应尚有较大 
的缺口，无论从品种的完善，还是从产品的数 
量都远不能满足汽车工业发展的需求。从 
1983~1988年的六年间，我国累计进口镀锌 
钢板204万吨，而同期国内的产量只有117 
万吨(表13)，仅能满足国内需求的 
36．5％ 
衰13 镶锌铜板生产、进口情况 
万t 
年份 1883正 
84年 1985正 1985正 1987正 1888莲 
生产量 1B．57 1B 57 1 ．2551 01骼 22，3560 0 4708 
进r
l量 39．3858 4O·5845 34．4831 2 3637 3薯4879 30．8894 
我国主要的汽车用表面处理钢板生产厂 
1995年
第1】期 
家有武钢和宝钢两家。武汉钢铁公司连续热 
镀锌线的设计年产能力为15万吨，目前只能 
提供厚0．25～2．5r
am，宽7OO～1350mm，镀 
层厚度为150～600g／m 的双面热镀锌板； 
上海宝山钢铁总厂连续热镀锌线的设计年产 
能力为35万吨，也只能够提供厚0．3～ 
3．0mm，宽500~1850mm，镀层厚度为60～ 
700g／m 的双面热镀锌板；其连续电镀锌生 
产线的设计年产能力为15万吨，能够提供厚 
0．3～2．5mm，宽90O～1550mm，单、双面镀 
层厚度仅为50g／m 的电镀锌板。虽然武钢 
80年代初就已研制成功单、双面合金化热镀 
锌钢板，但始终未形成批量生产。 
从上述情况可以看出，我国汽车用表面 
处理钢板的生产，无论是从产品的数量和质 
量上，还是从产品品种的系列化程度上，都远 
不能适应我国汽车工业发展的需求。而在工 
业发达国家，汽车用钢板的生产始终在各冶 
金生产厂家的生产中占有重要地位。从我国 
汽车工业和冶金工业的长远发展着眼，我国 
应加强汽车用钢板的研制、开发和生产，逐步 
实现汽车用钢板品种的强度级别系列化，井 
使表面处理钢板多样化。 
八、结语 
90年代以来，表面处理钢板在世界范围 
内蓬勃发展，无论是其生产产量，还是其产品 
品种开发，都进入了一个全新的阶段。处于材 
料科学发展前沿的钢板表面处理技术，在今 
后仍将是高、新技术开发十分活跃的一个领 
域。 
参考文献 
1 脒易之．表面处理钢板述评．宝钢情报．1990(4)：
 
1～10 
2 
K ．Satdem ann et a1．BLECH RO HRE PRO— 
FILE．】992 
B．Meuthen．GALVATECH’89．Tokyo．Japan． 
T．Hada GALVATECH 89．Tokyo，Japan．
 
T ．Adanlya．Steel Times．1992(4) 
N ．L．Sam ways．Iron and Steel Engineer．1993 
(2) 
J．Pelerin et a1．Iron and Steel
 Engineer．1988(6) 
37 —  
维普资讯 http://www.cqvip.com 


～
 
奥迪轿车零件翻孔端部直径偏小浅析 
第一汽车集团公司 
，f 
【^bstractl The main cau&e of tOO small f
langed hole end diameter 0n parts of the Aug c 
h 日been found hy analysis to be thinning of blank material
 and rebound·In order to solv the 
口roblem ，pr01ess as ironing may be increased for thicker blank and bigger on*side diam eter flang d 
hole．w hile for thick blank and sma||e~on~slde dlsm eter f
langed hole,metkod of Increasi
n g diam 一 
ter 0f口uneh and redI
L
1
．
Ce clearance between punch and die of the hole may be em ployed· 
【■翼】对奥迪轿车零件翻孔端部直径偏小的分析结果表明-其主要原因是材料变薄及回弹肝 
致。为解决这一问题．对于材料较厚及外径较大的翻孔，可考虑增加整孔工序}而对料厚及外径较 
小的翻孔，可以采用增大凸模外径，减小模具间隙的方法来实现。 
主置调：轿车 翻边成形 
Topic wo
-
~ s：c ii=
： 
0m iⅡg 
一
、零件翻孔端部直径偏小问题的 
提出 
图1所示为奥迪轿车某零件简图 由图 
1可见，该件翻孔直径公差要求较高(÷81一&。 
mm)．即该孔径在10r
am 高的范围内，直径 
最大为如lmm，最小为邸O．8r
am。这与许多 
翻孔件只要求自由公差，根部满足直径尺寸 
要求即可相比，精度要求就明显较高。因此，
 
很难满足公差要求，易出现翻孔端部直径偏 
小的问题 其翻孔模具简图如图2所示。 
二、零件翻孔端部直径偏小的分析 
1．应力、应变分析 
【
 帕l ，1
 
．
 
l
 
：
 
} 
．
 
{．j一
，．，．．．．Jl 
I
 
l
 
I‘．．．．．，。 
J 
图1
奥迪轿车某零件简图 
翻孔加工时，毛坯变形区受双面拉应力 
—
—
切向拉应力 和径向拉应力 的作用 
其中切向拉应力是最大主应力，最小主应力 
为零}径向拉应力 是中间主应力，其值远 
小于 ．影响可忽略不计 在翻边变形区内边 
缘，毛坯处于单向受拉的应力状态，只受 
作用。翻边过程变形区的应力及应力与应变 
8 K ．Yam ato et a1．Kawasaki Steel Tec
h nical Re— 
port．1990(5) 
9 S．G．1~ tmer．GALVATECH ，89．Tokyo，Japan． 
10 沈永泣辱．国外轧锕新技术(上)．冶童部情报 
所，1990 
11 
W ．A．Schwarz．Stah[ im A utom obilb
e u， 
W ur暑burg．1990 
L2 
T．m IE Zinc-Based Steel Coating System · 
TM S+90 
13 S ·Schiller et al·Steel Tim es1985(9) 
H
山下正明．NKK Technical Repor~．1991 
—
38 —  
15 T．Mst％ate．GA~LVATECH，89 Tokyo，如pan 
16 E．S
c hulz．Stahl im Automobiibau．W arzburg． 
1990 
L7 沈钟．国外锕铰．1993(3) 
l8
王先进等．汽车甩钢板的现状．汽车技术．L993 
(4) (5)、(41~ 50)、(28～33) 
19 李世俊等．轧钢技术国内外情况．中国盘属学 
会，1990 
(责任编辑
凌
波) 
全文完 
原稿收到日期为1995年2月28 FI，修改稿收 
到日期为l9g5年7月5日‘
汽
车
技
术 
维普资讯 http://www.cqvip.com

File: 材料工程师/汽车用钢板的现状与发展 II.PDF.md
# 汽车用钢板的现状与发展 II.PDF

一矽 
嘲：
 目坂一．
 
· 材料·工艺·设备· 
汽车用钢板的现状与发展(Ⅱ) 
“地 ¨ 
北京科技大学 王先进 唐 获 吕雪山 康永林 
四、我国汽车用钢板的供需现状和 
开发方向 
1．对轿车工业钢板需求量的预测 
随着国民经济的迅速发展，对汽车需求 
量的不断增加，到2000年，我国汽车工业在 
结构，品种、质量和产量方面都将有一个较大 
的发展 根据2000年的规划目标：1995年的 
轿车产量为3O万辆，2000年的轿车生产量 
为65万辆；1995年各类车生产总量为110 
万辆，2000年各类车生产总量为170万辆； 
本世纪最后l0年汽车工业的发展将以小轿 
车为主体。 
轿车的自身质量测算平均每台943kg， 
其中钢材占68．4 ，钢板占53 
若材料利 
用率按72 计，则每台轿车用钢量为896kg， 
钢板用量约为695kg。到1995年和2000年，
 
轿车需用钢板分别为20．85万吨和45．19万 
吨。钢板品种及其用量预测见表6。 
表6 钢板品种及其用量预测 
品
种 
材料消耗 
占钢板质量 
年需求量预测(万t) 
● 
(kg／台) 
百分比( ) 
1995正 
2000正 
普通板(aa<380MPa) 
383．00 
55．1O 
儿．49 
2,1．g0 
高强度板 
1D6．40 
15·33 
3．19 
6．92 
镀锌板 
178 70 
25．71 
5．36 
l1．61 
-
 
镀铅板 
12．58 
1-8l 
O．38 
O 82 
镀铝板 
14．39 
-0 
0．13 
0．90 
合计 
695．DO 
—— 
20．85 
45．19 
根据“一汽 、“二汽”等轿车基地提供的 
引进轿车用材料数据表明，我国引进轿车用 
材国产化对钢板主要品种的需求主要分为镀 
层系列钢板、高强度系列钢板和深冲系列钢 
板。表7、表8分别为我国引进轿车生产所用 
镀层板的品种和需求量预测。总的来看，镀锌 
板是镀层板的主体，其占薄钢板的比例平均 
约为50 。品种有单面热镀锌板、双面热镀 
锌板、单面电镀锌板、双面电镀锌板以及差厚 
镀锌板 对各种镀锌板，有要求普通强度的，
 
也有要求高强度的，有普通冲压级别的，也有 
要求深冲级和超深冲级的。每面镀锌层质量 
一
28 一 
为20~275g／m ，镀铝屠质量为40～160g／m ， 
品种繁多。又由于引进生产线来自德、法、美、 
日等不同国家的厂家，因此，使用的镀层板品 
种、规格很不一致。 
汽车用冷轧深冲系列品种有冲压级、深 
冲级和超深冲级，其厚度要求见表9。 
汽车用高强度系列品种是为适应汽车减 
轻质量、节材、节能的需求而发展起来的，主 
要用于前车身、车架、轿壳等零件。据统计，除 
载货汽车甩高强度钢板外，我国引进轿车用 
高强度钢板将占整车用钢板的l5．53 。冷 
轧高强度钢板的品种范围见表见1O。 
． 
汽
车
技
术 
维普资讯 http://www.cqvip.com 


表 
我国引进轿车生产线用镀层板品种 
g／m 
单面热镀锌 
双面热镀锌 
单面电镀锌 
双面电镀锌 
镀铅板 
{5，50，70， 
275，】40，225 
50～70．70～90 
80，lO0， 
奥迪100 
1O0，】50，200 
(两面总量) 
(每面) 
l20 
45，50，70， 
90．】00，200．
 
】4O
～
16O 
40，60． 
雪铁龙 
270，350，450 
70～90 
80，1f
ro， 
1O0
．150．200 
(两面总量) 
(两面总量) 
120 
切诺基 
l1O 
275(两面总量) 
】20 
45／45 
大发 
45 
20 
20／20 
80 
60
．／60 
>275 
桑塔纳 
150 
】O0，200 
标致 
90～110 
140～160 
】20～】60 
45．
／45 
夏利 
60／60 
20／20 
O0 
90／90 
斯太尔 
—— 
—— 
80 
表8 甓国表面处理钢板的需求■
t 
品
种 
1990正 
l995年 
2000 
单面热镀锌教 
2200 
2000 
47500 
蛩菩巷饕鼹 19000
 06000 105000 
9500 26600 50000 
双面电镀锌板 
7000 
28500 
51500 
电镀铝钢板 
8900 
】6200 
24000 
糖铅钢板 
ll800 
20000 
29200 
表9 汽车用深冲钢板 
品
种 
厚度(r
am) 宽度(nlm) 
要求 
冷轧冲压钢板 0．5～3．0 】0O0～】4O0 
，级 
gr·>280胁
 
冷轧深冲钢板 0．5～2
．5 】000～】830 HF
，ZF级 
r>2， 
冷轧超深冲钢板 0．8．】．2 
ll80 
> 0 29 
表10 汽车用高强度钢板 
品
种 
厚度(mm) 宽度(ram) 强度级别 
(M Pa) 
协5O．360． 
冷轧深冲高 
0．6～2．5 1∞0～l66o[
400．450 
强度铜板 
h > 】90 
冷轧冲压用 0
．6～2．3 】000～125o 
J
ooo．550 600 
高强度钢板 
}
800，1000 
冷轧高强度 
0．6～】．6 700～1000 ／ < 0．70．
 
钢板 
1
0．75 
热轧高强度 
l000
~
1250 50,600， 
橱板 
l_5～4．0 
2．我国汽车用冷轧薄板的供应情况分析 
(t)饺层板 
双面热镀锌板要求规格(0．8～1 5)mm 
× (1000～1500)mm，每面附着量为250～ 
3OOg／m 。。宝钢”能提供规格为(0．3～3)r
am 
× (500,
---．1g50)mm，镀层为60~70Og／'
m 的 
1993年
第5期 
双面热镀锌板；“武钢”能提供规格为(0．25～ 
2．5)mm × (700～1530)IYim，镀层为150～ 
600g／m 的双面热镀锌板。 
单面热镀锌板是空白，不能供应。 
差厚镀锌钢板可在“宝钢”试制。 
电镀锌板要求规格(0．6～1．2)ITIm × 
(10O0～I550)I
TIm。“宝钢”可以生产(0．3～ 
2．5)r
am×(900~1550)mm。镀锌板，锌附着 
量单双面均可达50g／rn 。大于50g／m 的单 
双面电镀锌板需采取重复电镀，因此影响产 
量，尚不能满足锌附着量90～275g／m~和 
45og／m 的单双面镀锌板的要求。 
深冲镀锌板和高强镀锌板正处于研制阶 
段。 
用于制造汽车消声器的镀铝钢板，要求 
镀铝层为60~200g／m ，板厚0．4～2．5r
am 
铁岭镀铝钢材厂可以生产最小镀铝量为80， 
】O0，12og／m 。规格为(0，4~ 2)ram× (1200～ 
21 00)I
TIm 的镀铝板。 
用于制造汽车燃油箱的镀铅板，要求每 
面附着量平均为l5og／m。，规格(1～1．5)r
am 
×(1000~1250)mm。“重钢四厂”可以生产， 
可以满足要求 
(2)玲轧深冲板 
轿车用的冷轧深冲板大部分规格为(0．6 
~
2)mm×(< 1700)mm，部分车型(如“桑塔 
纳”轿车)板宽大于2000mm。国内“鞍钢”、 
一
29 —  
维普资讯 http://www.cqvip.com 


“武钢 和“宝钢”生产的钢板厚度可以满足要 
求，但宽度仅能达到1850mm。 
在冲压级别上，冲压级冷轧板和深冲级 
冷轧板，“宝钢”、“武钢 、“鞍钢”等厂都能生 
产。超深冲冷轧板正在“宝钢”进行试制。其 
第一炉试验钢试冲结果表明，基本能满足汽 
车用超深冲性能的要求。 
(3)冷轧高强板 
冷轧深冲高强度钢板(含磷板)目前正处 
于研制阶段，我国有数个品种，如 为350～ 
430MPa的P．钢． 为450～5OOMPa的P2钢 
和 
为450～570MPa的P3钢。Pl钢已于 
1988年鉴定转产。还有“ 为350～430MPa 
的WP370钢和BPD-35钢，其中WP370钢已 
于1988年鉴定转产。 
5、汽车用钢板的设计与我国的开发方向 
(1)汽车用钢板的设计系统 
图17所示为汽车用钢板的设计系统。由 
图可见，汽车用钢板的设计准则是根据顾客 
期望、汽车工业、原材料工业和社会要求(含 
法律要求)四个方面制定的。 
圈17 汽车用钢板的设计系统 
根据图17系统得出的设计准则，可以导 
出对汽车用钢板的要求。这里最重要的是建 
立汽车用钢板的设计准则与其特性目标及行 
为目标间的关系，即确定板材的哪些特性及 
行为指标是满足汽车用钢板设计的哪些准则 
所必须的。图18给出了这一问题的答案。 
(2)我国汽车用钢板的开发方向 
图18关于汽车用钢板的20个特性和行 
为目标可分为三个台阶实现。第一个台阶是 
加工性能和部分使用功能及生产成本，包括 
剪切性能、成型性能、焊接性能、热效应、强 
度、刚度、塑性能耗、可生产性及其成本等。第 
二个台阶是第二级使用功能、质量、寿命，包 
括耐蚀性、表面防护和外观、疲劳行为、老化 
一
30 一 
图l8 汽车用钢板性能和行为目标 
汽
车
技
术 
维普资讯 http://www.cqvip.com 


行为、易操作性、轻型结构、可修理性等。第三 
个台阶为高效消费行为，包括减振捎音、回收 
及环境保护等。从我国的国情来看，2000年 
前，应以走上第一个台阶和第二个台阶为目 
标，具体产品方向分述如下。 
①深冲系列 
在普通深冲系列方面，冲压板和深冲板 
品种的发展是在于稳定性能、提高尺寸精度 
上。超深冲钢板的发展则可以IF钢为基础进 
行。从“宝钢”炼出的第一炉试制IF钢在“二 
汽”的试冲情况来看，与日本超深冲级KTUX 
仍有一定的差距，需要进一步提高。 
在高强深冲系列方面，强度级别为350 
～
450MPa韵深冲高强板可研制加P的 
钢、烘烤硬化钢(可在IF钢的生产工艺上，适 
当地改变退火时均热温度获得)以及深入研 
制加P的铝镇静钢。强度级别为大于500MPa 
的冲压高强度钢方面，可以研制回复退火钢 
析出强化钢和双相钢。 
在深冲镀锌板方面，应着重研究以 
钢 
为基板的镀锌 钢。应用IF钢板作基板，可 
在热镀锌线内完成 钢的再结晶退火，使工 
序大大减化，生产出廉价高性能的镀锌深冲 
板。 
． 
②高强品种系列 
提高汽车用钢板强度的方法主要有固溶 
强化、晶粒细化、析出强化、冷 口工强化、不完 
全退火及相变强化等。 
固溶强化中最常用的是用置换元素P进 
行强化。限制P在0．1 以下，以避免带来脆 
性问题。该方法可达最高强度为500MPa。我 
国汽车用钢板主要生产厂均在试制含磷钢，
 
下一步的工作应是促使较高强度级别的含磷 
钢转产，并稳定产品质量和性能。
 
析出强化可用来获得强度大于500MPa 
的冷热轧板，双相钢通过加工硬化也可获得 
强度大于500MPa的汽车零件。由于国内生 
产条件的原因，强度大于500MPa的析出强 
化钢可作为研制钢发展，双相钢则应逐步作 
为开发钢或储备钢发展。 
1993年
第5期 
⑧镀层品种系列 
图19给出了镀层耐蚀钢板的改进方向，
 
即采用薄镀层需提高耐蚀性能，采用厚镀层 
需改进成型性和焊接性，改进基板耐蚀性能，
 
以适应各种类型的镀层需要。根据这一方向、 
国外走过的道路和我国耐蚀板国产化的目 
标，需研制开发出一系列填补我国空白的热 
镀锌板和电镀锌板。 
甚 
J}
卜 
薯 
越 
譬 
露 
鲁 
蕞 
■
(i／m ) 
图19 耐蚀钢的改进目标 
a．热镀锌板 
开发以普通深冲板和 
钢为基板的扩 
散退火热镀锌板，包括深冲镀锌板、超深冲镀 
锌板和超深冲高强镀锌板。开发以普通深冲 
板和IF钢为基板的热镀Zn—A】合金板，主要 
侧重于G~ff
ln板的研制，包括深冲G~fan 
板、超深冲G~fan板和超深冲高强Galfan 
板。开发单面和差厚热镀锌板。 
b．电镀锌板 
开发厚镀锌的电镀锌板，主要是50～ 
110g／m 范围内的产品。开发Zn—Ni合金板，
 
该板目前可以说是电镀锌板中综合性能最好 
的板。开发以普通深冲板和IF钢板作为基扳 
的Zn Fe合金板，包括深冲和超深冲两个深 
冲级别及超探冲高强度级别。 
五、发展我国汽车用冷轧薄板的基 
本对策 
1．产品发展系列化 
无论从数量还是质量考虑，汽车用钢板 
一
3l 一 
维普资讯 http://www.cqvip.com 


在冷轧板中都占据重要地位。因此，汽车用冷 
轧板应作为专题加以考虑，逐步实现强度级 
别和深冲级别系列化镀层板多样化，否则必 
将影响汽车用钢国产化的进程。对空白的品 
种，应当有足够的重视，分轻重缓急着力开发 
或建设。按照生产一代，开发一代和研制一代 
的产品开发战略，我国为数不多的汽车用宽 
带钢生产厂家应该根据条件进行必要的分 
工，发挥各自的优势，有步骤地在品种规格和 
数量上满足引进汽车生产线用钢国产化对冷 
轧板的需要。 
目前我国的汽车工业面临大发展的趋 
势。考虑到超低碳汽车用钢板系列的最新进 
展．我们不应该再重复外国的老路，应该而且 
可能迎头赶上国际汽车用钢板发展的前沿。 
根据我国冶金工业的生产装备技术情 
况，首先要解决的应是品种的完整性和级别 
的系列化，特别要优先发展量大面广的产品 
和级别。对当前我国汽车用钢板系列化方案 
建议如下： 
超探冲级钢：<300MPa IF钢； 
深冲级钢：,
~300MPa08AI、特低碳钢； 
深冲级高强钢}350～450MPa加磷lF 
钢、加磷铝镇静钢、低碳超低碳BH钢； 
冲臣级高强钢：5O0～600MPa回复退火 
钢、析出强化钢、双相钢(600~800MPa)。 
在镀层板方面，建议研究发展以下关键 
品种：
 
(1)优先发展深冲热镀Zn板，进一步改 
善成型性和焊接性； 
(2)开发50～110g／m 的厚电镀锌板和 
双层镀锌板； 
(3)抓紧以 钢为基板的深冲镀zn和 
高强深冲镀锌板的研制开发；
 
(4)开发应用zn—Fe，zn—N{合金镀层板。 
以上品种在我国目前的装备技术条件下 
均有条件研制，并且是引进汽车用钢板的主 
要品种。这些关键品种一旦研翩成功，汽车用 
钢板国产化的目标即可部分实现。 
2．技术装备现代化 
一
32 一 
(1)提高连铸比 
发展连铸技术，提高连铸比，对于提高经 
济效益和发展轧钢技术有着重要的意义。至 
1987年，德国薄板带钢的生产已100 实现 
连铸，钢材连铸比达到80 。1990年我国钢 
材连铸比约为35％。从技术上看，到1985 
年，我国就已经引进了国外现有的各种类型 
连铸技术，所以今后在这方面的工作重点应 
是消化引进的技术，制造连铸机。 
(2)建设连续退火线 
由于日本大量采用连续退火生产技术， 
因而其冷轧板面的清洁度、平直度及机械性 
能的均匀性极佳。国内仅。宝钢”建有一套处 
理能力为55万t／a的连续退火机组。大量生 
产的冷轧薄带卷经罩式退火炉处理，钢板的 
表面清洁度及板形直度适应不了引进汽车生 
产线用钢板国产化的需要。因此，建议“武 
钢”、“鞍钢”等联合体也建设与冷轧产量匹配 
的连续退火机组。 
(3)引进国内空缺的关键技术装备 
从我国汽车工业发展对钢板的需求来看 
预计1995年需单面热镀锌板2万吨，2000 
年需单面热镀锌板4．75万吨。在建成单面热 
镀锌板生产线和已有的双面等厚镀锌板生产 
线基础上，则可进一步考虑建设差厚镀锌生 
产线。 
(4)技术装备综合开发与质量综合控制 
高质量的现代化薄板生产的前提首先是 
保证最佳的生产工艺条件，以获得产品的性 
能、尺寸、精度、表面状态和内部结构的可靠 
控制，使轧机的生产处于最佳的技术和经济 
状态。为此必须对轧钢技术进行综合开发，通 
过改进轧制技术，引入和开发现代测量和试 
验装备技术，改进现有生产设备，提高产品质 
量。 
为使带钢生产稳定处于人的监视和计算 
机的控制下，在性能、表面质量、厚度、宽度和 
板型各方面处于最佳和稳定状态，生产出满 
足引进汽车用钢需要的钢板，建议在“宝钢 、 
。武钢 或“鞍钢”等冷轧薄板生产基地开发在 
汽
车
技
术 
维普资讯 http://www.cqvip.com 


线测试控制设备。 
5．发挥科技先导作用 
要实现产品发展战略，就必须实现开发 
一
代，研制一代，生闰代的科技发展战略。从 
国内外的经验看，需要组成稳定的科研、生 
产 使用一条龙协作体系，以便有效协调科研 
生产和应用，实现超前研究。即在高校或科研 
机构进行实验室研究，在钢铁企业内的研究 
所进行中试研究，在生产线上进行工业试验， 
保证产品开发一代和研制一代战略的落实。 
建议有关汽车用钢板的使用、生产、研究的单 
位，建立推进汽车钢板国产化的协调组织，研 
究目标是小汽车用钢板。 
4．材料开发和应用研究一体化 
适应用户需要，保证产品质量，是冶金厂 
竞争和生存的生命线。冶金厂不但要研究开 
发冷轧薄板产品的生产技术，还应研究开发 
产品的应用技术，开发深度加工技术的研究 
开发，为用户提供本厂薄板产品的整套数据， 
以保证薄板的高效、经济的使用，增强企业的 
竞争能力。应该充分认识到，冶金企业开发应 
用技术，是一个市场战略问题。建议在“宝 
钢”、 武钢”列专项，论证并着手规划建设汽 
车钢板应用研究所。研究所应本着开发一代 
研制一代生产一代的技术战略，开展材料开 
发、应用技术开发、材料加工性能 材料使用 
性能、系统工程和发展战略六方面的研究。 
5．加强领导、统一规划、制定战略措施 
根据世界汽车工业和汽车材料的发展趋 
势，我国汽车工业的发展要求和冶金工业所 
具有的技术装备，生产、管理水平，我们认为 
冶金、汽车行业应采取的战略的措施是： 
(1)加强和大力促进汽车材料的系统研 
究；科学规划汽车用薄板的生产、科研、开发 
和管理。 
(2)充分运用材料科学和材料加工学的 
新技术、新成果，积极研制开发新型汽车材 
料，优先发展应用量大而广的汽车用钢板的 
生产发展。 
(3)积极而有选择地引进，消化国外汽车 
用钢板的生产技术设备，抓紧现有设备的挖 
潜、改造。 
(4)大力鼓励和积极促进汽车材料加工 
性能、使用性能、消费行为的科学研究和完善 
检验评定体系、专家系统、材料优化设计与选 
材体系，建立汽车板材性能数据库，以实现汽 
车零件科学分类和材料对口供应。 
(全文完) 
(责任编辑
凌
波) 
(生接第l2页) 
先取 一14．6，经计算目一1。51，3l ， 一 
1。53 17 。可见0值过大，与 
接近，容易翻 
转：
。再取t*- l4．8，则0- 5 17 ，m一1。34，2O ， 
啦 2。26 37 
偏小 再取r：14．7，计算结 
果为日= l。28，54 ，B】．
二2。37，13 ，啦= 4。6 
r7 ，
 
1 55 11 。此计算结果符合前述三个条 
件。!
 
n 经调整取3．29，则滚柱数为： 
z= 一_ — 1]
80~ 
一l7
．96 
． 
经圆整取 
1993年
第5期 
z — l8 
滚柱间的间隙靠％的公差来保证。 
许用扭矩([q]取1800MPa)为： 
[M ]：2．77 × 1O 
1800 × 18× 18× 14 7 × ．2× tg4。8 7 
¨ _+4．
 一
一— —  
一931 × tg4。6 7 
：
66．8fN ·m ) 
同样外形尺寸的普通滚柱啮合器，其许 
用扭矩仅为1 7．7N ·m。改进设计后，扭矩 
提高了近三倍。 
(责任编辑
靳
兵) 
维普资讯 http://www.cqvip.com

File: 材料工程师/汽车车身用钢板的现状与发展.PDF.md
# 汽车车身用钢板的现状与发展.PDF

第
三
期 
1998年9月 
／
 ＼7，
 夏 
M iddle South Autom otive Transportation 
No 3 
Sept 1998 
9H
8(3) 
，一牛 
汽车车身用钢板的现状与发展 
f一 牛 
选 
一 
(深圳市盐田港股份有限公司 深圳
518081) (长沙交通学院汽车系 
摘
要 
发展．介绍新 
关键词 
L)牟6 
口， 
U档
·lI
 
黄费智 
长沙
410076) 
塘逮汽车车身用钢板系列产品在国内外研究、开发和应用的现状及 
指标及我目的供应情况。 
业
雹生垫垫 毽墨塑垫．苎垡 塑丝 
随着汽车朝高速、安全、耐用、节能和轻 
量化方向发展，对汽车车身用钢板的深冲性 
能、焊接性能、防蚀性能等方面提出了越来越 
高的要求。为了适应汽车工业的发展需要，
 
近年来在汽车车身钢板的研究、生产和应用 
技术上都有了显著的进展，开发和运用了许 
多新材料，主要有以下三种系列：①以提高 
成型性能为目的的深冲钢板系列；@ 以提高 
汽车防腐能力为目的的表面处理系列；③以 
减轻质量和节能为目的的高强度钢板系列。 
1 深冲钢板系列 
1．1 发展阶段和性能指标 
冲压用钢的深冲性能，决定于钢质的纯 
净程度和有利组织的形成。深冲钢板经历了 
沸腾(UK)钢、铝镇静(AK)钢和超低碳(IF) 
钢三个发展阶段。 
超低碳钢又称“无间隙原子钢”，与镇静 
钢相比，它具有低屈服点( 
=100～150)、 
低屈服比(00．2 ≤0．5)、超深j中性(r=1．8 
～2．2， =0．23～O．28)、良好的延伸性能( 
=45％～55％)和非时效性的优点。因而8O 
年代以来迅速发展起来，并实现了降低成本 
和拓宽用途两大突破。沸腾钢、铝镇静钢和 
IF钢的性能比较见表1。 
I．2
品种简介 
除了超深冲IF钢板外，尚有深冲热镀锌 
IF钢板、深冲高强度IF钢板和深冲烘烤硬 
化IF钢板等衍生钢种。 
表1 沸 钢 铝镇静钢和IF钢的性能比较 
a)深冲热镀锌IF钢板 
用IF钢替代深冲AK钢，可省去镀锌前 
后的退火，在热镀锌的同时，完成在线再结晶 
退火，且性能优于AK 钢的热镀锌钢板。它 
被大量应用于汽车车身防锈内外板的生产。 
b)深冲高强度IF钢板 
为了减重和安全的需要，汽车车体的覆 
盖件和结构件已广泛使用含磷深冲高强度钢 
板，它的强度范围为340～390 MPa，具备优 
良的强度一塑性匹配，r值可达2．0以上。 
这种钢板可以用来制造既要求强度高又需要 
深冲性的冲压件，如汽车车身的门板、顶盖和 
挡泥板等。 
c)深冲烘烤硬化IF钢 
维普资讯 http://www.cqvip.com 


2 
中南汽车运输 
1998年第3期 
在IF钢中添加P，热轧采用大压下量、 
高速轧制和高温卷曲的加工工艺。在冷轧和 
后来再结晶的初始阶段稳定钢中的TiN和 
NbC，然后在连续退火的高温均热阶段重新 
溶解这些氮化物，并在保温后的快速冷却阶 
段保留适量的固溶C．在不使应变时效恶化 
的条件下达到烘烤硬化性和抗冷加工脆性的 
效果。这种钢板可用于汽车车身门板、罩盖 
等内外覆盖件的生产。 
l。3 世界产量 
据1990年5月在德国召开的国际会议 
报道．1980～1989年日本的IF钢产量增长 
11倍，全世界IF钢板产量增长4倍．至1990 
年已超过700万t．取得了惊^的发展。表2 
为各国IF钢的产量。 
衰2 世界各国IF螭的产量情况 
单位：万t 
日奉
巷国
法国
荷兰比利时英国奥地利世界 
400
≥78
≥帅 
25 
10 
10 
9 
≥700 
1，4 我国的现状及供应情况 
直到8O年代中期，我国在这一领域尚处 
于空白状态。经过宝钢、北京科技大学和第 
二汽车集团公司等单位的共同努力，我国IF 
钢的生产已从室内试验走向工业试制。1991 
年初成功地试制出了我国首批IF钢板，并开 
始试用于汽车生产。 
轿车用的冷轧深冲板大部分规格为(O．6 
“武钢”和“宝钢”生产的钢板厚度可以满足要 
求．但宽度仅能达到1 850／
2111
"
1。在冲压级别 
上．冲压级冷轧板和深冲级冷轧板，“鞍钢”、 
“武钢”、“宝钢”等厂都能生产；超深冲冷轧板 
正在“宝钢”进行试制，第一炉试验钢试冲结 
果表明它基本满足汽车用超深性能的要求。 
2 镀层钢板系列 
2．1 发展需求及防锈目标 
全世界每年生产5 000余万辆汽车，每 
辆车需防锈表面面积为8O～100 m2，则每年 
需要38-48亿m2要求防腐的钢板。目前， 
汽车的平均寿命为9～11年，这主要取决于 
防腐能力。加拿大及美国在70年代就规定 
了汽车车身外板耐锈蚀和耐穿孔的最低年限 
(见表3)。 
裹3 ．
^车车身外掘耐铺蚀和耐穿孔的最低年鼠 
2．2 品种简介 
8O年代以来，国外汽车用镀锌钢板的品 
种不断创新，出现了一批具有优异性能的新 
品种，并相继投入实际应用。表4为几种具 
有代表性的品种及其特点。 
- 2)mm×(<l 700)mm，部分车型(如“桑 
2．3 国外发展方向 
塔纳”)板宽大于2 000 rtarn。我国“鞍钢”、 
从三个主要汽车产区来看，日本趋于发 
衰4 几种具有代表性的镶层橱板殛其特点 
维普资讯 http://www.cqvip.com 


总第72期 
汽车车身用钢板的现状与发展 
3 
展较薄镀层的合金电镀锌板，北美地区趋于 
发展较厚的合金化热镀锌板，欧洲地区趋于 
发展中等厚度镀层的合金电镀锌板。同时，
 
Galfan超深冲IF镀锌钢板、深冲高强度镀锌 
钢板和锌锰合金电镀锌钢板也是发展的方 
向。 
2．4 国内现状和供应情况 
目前，我国可以生产各种镀层厚度的热 
镀锌钢板．但深冲性能较差。双面热镀锌板 
要求的规格为(O．8～1．5)mm X(1 000～ 
1 500)film，每面附着量为250～300 g／1"
112。 
“宝钢”能提供规格为(O．3-3)film×(500～ 
1 850)rill／1，镀层为6O～700 g『m 的双面热 
镀锌板；“武钢”能提供规格为(0．25—2．5) 
mm×(700～1 530)mill，镀层为150～600 
g／m 的双面热镀锌板。 
单面热镀锌板是空白，不能供应。 
差厚镀锌钢板可在“宝钢”试制。 
电镀锌板要求规格为(O．6～1．2)film× 
(1 000～1 550)mill，“宝钢 可生产(O．3～ 
2．5)mmx(900～1 550)film。镀锌板的锌 
附着量单双面均可达50 g／= 。大于50 g／= 
的单双面电镀锌板需采取重复电镀，因此影 
响产量．尚不能满足锌附着量9O～175 g／m2 
和450 g／I'
D_2的单双面镀锌板的要求。深冲 
镀锌板和高强镀锌板正处在研制阶段。 
3 高强度钢板系列 
3．1 开发原因 
汽车是一种典型的耗能机械。一台汽车 
从制造到报废，其中材料生产能耗占5％，而 
行驶能耗占85％，因此，减轻质量意味着材 
料和能耗的节约，具有特殊意义。使用高强 
度冲压用钢板可使钢板厚度减薄，从而减轻 
汽车质量，降低燃料消耗。 
3．2 品种简介 
a)加P钢板 
通过加P使铁索体固溶强化．以提高强 
度，其屈服强度为240～350 MPa'并具有好 
的成型性能，r值为1．4～1．6，超探冲加P 
钢的r值可达2．0。 
b)相变强化型的双相钢板和马氏体钢 
板 
双相钢板系列出现于7O年代中期，它通 
过适当地加入合金元素和控制生产工艺获得 
80％～90％的铁素体及10％～2O％的马氏 
体组织，具有低屈服强度、高加工硬化指数、 
成型性能良好、拉伸强度可达560～1 030 
MPa等特性。 
马氏体钢为高含Mn钢(0．8％～1．6％ 
Mn)，在快速冷却下控制R—M 相变获得 
80％以上的马氏体组织和极高的强度(639～ 
1 034MPa)。 
c)烘烤硬化型的BH钢板 
通过适当退火工艺控制固溶c原子数 
量，达到冲压前低屈服强度．在成型和烘烤过 
程中屈服强度增高4O-80 MPa，以提高材料 
的抗凹陷能力 BH 板具有良好的成型性 
能，近年开发的超深冲BH板r值可达2．0 
以上．是一种综合性能理想的汽车用钢板。 
3．3 国外状况 
日本、美国从1980-1985年广泛采用低 
合金高强度钢板．车身板厚由1．0～1．2 mYl
a 
减至0．7-0．8 mm，从而使单车油耗从11．8 
L／100km降低到9．2 L／100ki
n，节约材料和 
能耗20％．收到良好的效果。迄今为止，基 
于各种不同强化机制开发出的高强度汽车用 
钢板已构成了系列产品。美国福特公司的 
ESCORT轿车发动机罩、挡泥板、车身骨架采 
用的高强度钢板达90 kg／台．BLUE BIRD车 
使用高强度钢板达50％；日本1980年采用 
的高强度钢板占整车质量的3．0％．1985年 
达7．5％。由此可见．高强度钢板的使用比 
例在逐年增长。 
3．4 国内状况 
冷轧深冲高强度的钢板(含磷板)在我国 
正处于研制阶段，有数个品种，例如 
为 
维普资讯 http://www.cqvip.com 


4 
中南汽车运输 
1998年第3期 
350～430 MPa的P1钢、 
为450～500 
MP且的P2钢和 
为450～570 MPa的P3 
钢，其中P1钢现已于1988年鉴定转产。另 
外还有 
为350～430MPa的WP370钢和 
BPD一35钢，其中WP370钢也于1988年鉴 
定转产。 
4 车身用材料的性能参数及应 
用场合 
汽车车身用材料的性能参数及应用场 
合见表5。 
表s 汽车车身用材料的性能参数殛应用场合 
参
考
文
献 
1 冷启明．超深冲IF钢及其在汽车上的应用汽车 
工艺与材料．1993，(4) 
2 王先进等．汽车用钢板的现状与发展汽车技术， 
1993．(4f5) 
3 鲁东．钢铁材料标准数据手册(1)．北京：科学技 
术文献出版社．1994 
收稿日期：1997—05—26 
汽车维修工作人员的良师益友 
欢迎订阅1999年《汽车维护与修理》 
★交通部优秀科技期刊一等奖 
★第二届江苏省优秀期刊 
<汽车维护与修理>(月刊)是汽车维修与检测的应用技术刊物．具有较强的实用 
性。其主要栏目有：修理检测、使用维护、故障分析、汽车新技术、学习园地、技术服 
务、经营管理、动态信息等，适合初中以上文化程度的汽车修理工，维修、检测技术人 
员，管理人员，机驾人员，院校师生和汽车爱好者。 
<汽车维护与修理>每月5日出版发行，每本订价3．50元，全年42．00元(台邮费)。 
订阅方法：1．全国各地邮局
邮发代号：28—241 
2．如错过邮局订期，亦可随时与本社发行部联系订阅 
联系地址：南京市黄埔路2号黄埔花园1幢808室 
汽车维护与修理杂志社 
邮 
编：210016 
联系电话：025—4825381 4803820 
传真：025—4825381 
维普资讯 http://www.cqvip.com

File: 材料工程师/汽车钢板抗凹性试验研究.PDF.md
# 汽车钢板抗凹性试验研究.PDF

第l2卷
第6期 
2 00 4年l2月 
材
料
科
学
与
工
艺 
MATERIALS SCIENCE & TECHNOLOGY 
V0L l2 No．6 
Dec．．2004 
汽车钢板抗凹性试验研究 
汪承璞 ，俞宁峰 ，吴 华 ，李东升 ，周贤宾 ，常和生 
(1．宝钢股份技术中心汽车板研究所，上海201900，E—mail：ehenxp@ baostee1．com； 
2．北京航空航天大学机械工程及自动化学院飞行器制造工程系，北京100083) 
摘
要：汽车零件，尤其是外覆盖件的制造过程中选择钢材等级和规格的重要依据之一是抗凹性．以实验 
评估为基础介绍抗凹性评估相关参量的物理意义及测量原理，并对数种钢板在不同加工硬化和应变硬化状 
态下的静态抗凹性行为进行分析．研究表明，本抗凹性评估方法合理，可应用于薄板材料的抗凹性研究．
 
关键词：覆盖件；平板试件；胀形试件；凹陷抗力 
中图分类号：TG386．4 
文献标识码：A 
文章编号：1005—0299(20O4)O6—0622—03 
Research on denting resistance testing for auto body sheet steel 
W ANG Cheng—pu ，YU Ning—feng ，W U Hua ，LI Dong—sheng ，ZHOU Xian—bin ，CHANG He—sheng 
(1．Research Institute of Sheet Steel for Automobile，R&D Center Baoshan Iron&Steel Co，Ltd，Shanghai
 201900，China，
 
E—mail：ehenxp@ baostee1．com ；2．Department of Aircraft Manufactur
ing Engingeering，School of Mecha
n ical Engineering 
a
nd Automation，Beijing University of Aer
onautics a
nd Astr
onautics，Beijing 100083，China) 
Abstract：The dent resistance of a pana
l for auto body was one of the important considerations when selecting 
the type or grade of the sheet steel used for the automobile manufactur
ing，especially f
or outer body panels． 
Some mathematica
l expressions and exper
imenta
l procedure including its assessment method were empir
ically 
der
ived here．T
h e static denting resistance of f
lat panel，curved panel wit
h and without work—hardness and 
strain aging were investigated．Results showed that the method f
or assesting denting resistance was a rational 
one for studying dent proper
ty of sheet mater
ia
1． 
Key words：panels f
or auto—body；f
lat panel；cur
ved panel；denting resistance 
轿车车身钢板消耗约占整车钢材消耗的 
75％，车身减薄成为整车减重的主攻方向．车身轻 
型化和高效节能是现代汽车工业发展的主流，钢 
板制造业相继开发出的超低碳冷轧薄板，高强低 
合金钢板，烘烤硬化薄钢板，使车身板厚进一步减 
薄成为可能；对汽车厂而言，采用厚度减薄的上述 
钢板制造外覆盖件对其使用性能，如刚度和抗凹 
陷能力的影响直接关系到成形后使用性能的优 
劣，由此产生的抗凹陷问题也日益突出⋯．因此， 
抗凹性检验评估已作为车身设计、选材、试制过程 
的重要一环，普遍受到设计、制造和材料部门的关 
注．目前，国内尚无汽车用钢板抗凹性评估的统一 
方法．本文着重对抗凹性基本试验进行研究，形成 
收稿日期：2004—05—20．
 
作者简介：汪承璞(1946一)，男．教授级高级工程师 
静态试验方法，考察材料性能、板材厚度、加工硬 
化和烘烤硬化处理对抗凹性的影响 ． 
1 汽车钢板抗凹性基本试验研究 
抗凹性试验研究按试验对象可分为两类：① 
针对一定尺寸和形状的平板试件以及胀形试件实 
施，称之为基本试验研究；②针对实际零部件甚至 
整车实施凹陷过程的研究．前者为后者的方法形 
成制定依据，并可对车身钢板用材作抗凹性基本 
评定；后者则更切实际，并能形成对产品(零件) 
的抗凹性评估定量可比指标，为车身的减重、节能 
提供判定方法．
 
2 抗凹性试验原理 
汽车板材抗凹性基本试验主要用于检验汽车 
外覆盖件所用板材的重要使用性能——抗凹性．
 
维普资讯 http://www.cqvip.com 


第6期 
汪承璞，等：汽车钢板抗凹性试验研究 
·623·
 
按试验加载条件分为静态和动态抗凹性基本试 
验，分别用于模拟汽车外覆盖件板材在受到静态 
载荷(如手按压)或动态载荷(如飞石，飞砂撞击， 
加载速度范围： =1—6 m／s)时所表现的抵抗 
局部凹痕变形的能力．
 
静态抗凹性基本试验方法是将制备好的试件 
夹持在试验夹具上，施加适当的压边力，用一定直 
径的压子对试件缓慢加载，由一定载荷下出现的 
凹痕深度(一定凹痕深度所需载荷，局部凹痕抗 
力)或不同载荷段下的载荷一位移曲线斜率(刚 
度)来评定板材的静态抗凹性．其试验原理如图1 
所示． 
图1 平板试件静态抗凹性试验原理图 
动态抗凹性基本试验方法是将制备好的试件 
夹持在试验夹具上施加适当的压边力，用一定重 
量和直径的压子通过自由落体或发射方式(不同 
速率)撞击试件，实现对试件施加动态冲击载荷，
 
以一定动能下出现的凹痕深度来评定板材的动态 
抗凹性． 
抗凹性基本试验是针对板材制成一定尺寸和 
形状的试件而完成，其试验结果可用于选择具有 
合适抗凹性的板材来制作外覆盖件提供依据，并 
为对实际零件实施抗凹陷性测定作前期研究 
准备． 
3 抗凹性基本概念与定义 
试件受外部载荷作用，变形特征表现为弹性 
和塑性两类．试件抵抗凹陷挠曲的弹性变形能力 
称为抗凹刚度，对有一定曲率的扁壳覆盖件，外部 
载荷作用达到一定程度，抵抗弹性变形的能力突 
然丧失，发生失稳记录，覆盖件抵抗失稳的能力称 
为抗凹稳定性(P 
)．塑性变形则为外载荷作 
用下发生凹陷，载荷去除后，试件表面局部残留永 
久凹痕，而试件或覆盖件抵抗局部凹痕变形的能 
力称为局部凹痕抗力(oR)．
 
3．1 抗凹刚度和抗凹稳定性 
通常以集中载荷下的连续载荷(P)一位移 
(F)曲线(一次加载法)作为检测方法，曲线形式 
如图2所示，在车身设计和制造阶段对两者作预估 
和检测与成形过程密切相关，并可对其作出评估．
 
nlln  
图2 一次加载抗凹性试验 
3．2 局部凹陷抗力(DR) 
以多次循环增量法(逐次加载法)施加静载 
荷，在试件上形成凹痕，按一定载荷、一定能量 
P ( )产生的凹痕深度d。(d )或产生一定深度 
凹痕所需的载荷、能量P ( )作为评价静态局部 
凹陷抗力的定量指标，其试验程序和结果如图3、 
4所示 ． 
15O 
lOO 
柱 
5O 
P 琢 
I 
l⋯ 
l 
掌0 
一
⋯蕉 
绢 旃醺 
位移 
图3 逐次加载抗凹性试验图 
500 
4OO 
z 300 
200 
l00 
}  
f 
r 
O l 2 3 4 5 6 7 8 9lO ll
 l2l3 l4 l5 
d／mm 
图4
凹痕载荷一凹痕深度曲线 
4 抗凹性基本试验方法 
4．I 试件形式 
试件形式包括平板试件和胀形试件两种．试 
件状态分为无预变形和有预变形两种，如有必要 
可在预变形后在170。下进行20 min的烘烤处理 
(与汽车覆盖件烘烤涂漆工艺过程一致)．
 
维普资讯 http://www.cqvip.com 


· 624· 
材
料
科
学
与
工
艺 
第l2卷 
4．2 试验加载方式及参数 
静态一次加载抗凹刚度试验：施加一定的预 
载荷P预，再加到所需的一定载荷P，卸载至预载 
荷，并获得一定载荷下的凹痕深度数据dP，以及 
抗凹刚度参数K。、 、K3(N／mm)．
 
静态逐次加载局部凹痕抗力试验：施加一定 
的预载荷P预，再加到最小载荷P(建议最小载荷 
与预载荷差值等于后续载荷增量步长)，卸载至 
预载荷，然后在最小载荷基础上以载荷增量步长 
△P增加载荷进行逐次加载一卸载(每次卸载至 
预载荷)试验，直至完成加载一卸载循环次数(如 
图2、3所示)． 
5 静态抗凹性评估实例分析 
5．1 抗凹性试验参数和可靠性分析 
本文对利用板材抗凹性试验机完成静态局部凹 
痕抗力评估进行了试验结果重复性和压子直径、加 
载速度影响性的分析，结果如图5和图6所示． 
图5 ST14(0．8 mm)不同速度板材局部凹痕抗力曲线图 
图6 不同压子直径板材局部凹痕抗力曲线图 
图5、6说明，板材抗凹性试验机性能稳定、再 
现性良好、试验结果可靠，适合板材抗凹性评估．
 
此外，在准静态试验范围内，试验结果基本接近， 
说明压子的运动速度对局部凹痕抗力的影响不 
大，如若速度相差很大，则因加载速度的动态惯性 
效应影响，使得局部凹痕抗力发生变化；压子直径 
范围的选择与有限元计算结果吻合，压子直径不 
同，局部凹痕抗力略有差异．建议在试验评估报告 
中注明加载速度和压子尺寸． 
5．2 板材局部凹痕抗力试验研究 
本工作选取多种汽车用钢板进行试验分析，包 
括含磷高强度钢板、烘烤硬化钢和普通冷轧钢板及 
超低碳冷轧钢板以及取自多家汽车厂外覆盖件用 
的实物钢板；厚度范围在0．6～1．2 mm；相应板材 
在交货状态及经过加工硬化(不同预应变状态)或 
烘烤硬化处理，主要试件形式为平板试件及胀形试 
件．采用逐次加载法研究材料性能、加工因素对局 
部凹痕抗力的影响，结果见图7、8． 
图7 不同材质(0．8 mm，无预应变)平板件抗凹性对比 
Z  
＼ 
枢 
豇 
图8 不同材质胀形件(0．8 mm，2％)0．1 I
llnl深度凹痕抗力 
由凹痕载荷和凹痕深度曲线图7可知，在试 
件预应变量相同条件下，随着载荷的增加，凹痕深 
度增大，凹痕载荷在几百牛顿的范围内变化，凹痕 
深度在0—0．5 mm．试样厚度相同，屈服强度高的 
板材P ～d曲线高于屈服强度低的板材，由此可 
见，在相同载荷下，屈服强度高的板材抵抗塑性变 
形的能力高于屈服强度低的板材，具体体现在凹 
痕深度上，前者的深度浅于后者，具有较高的局部 
凹痕抗力，即产生同样深度的凹痕，前者需要更大 
的凹痕载荷．因此，同样厚度板材，局部凹痕抗力 
随着材料屈服强度的增加而提高 J．本试验对 
比性强，对汽车板选材有十分重要的参考价值．另 
外，厚度不同、屈服强度基本相同的凹痕载荷一凹 
痕深度曲线存在明显的差异，厚度大的板材静态 
局部凹痕抗力明显高于厚度小的板材．厚度是决 
定板材局部凹痕抗力的重要因素之一，由试验可 
知，厚度对局部凹痕抗力的影响较屈服强度的影 
响更大．在保证成型性能的前提下，本试验结果能 
为高强钢的推广、外覆盖件的减薄替代提供充分、 
可靠的使用性能评估依据．
 
(下转第629页) 
∞∞∞∞∞∞∞O 
7  6  5  4  3  2  1  
维普资讯 http://www.cqvip.com 


第6期 
王淑花，等：低温与真空条件下1Crl8Ni9Ti钢的疲劳行为 
在低温真空条件下，低温可有效地抑制循环 
应变诱发的热效应，不但有利于充分发挥真空环 
境对疲劳裂纹表面的净化作用，还可以促进疲劳 
裂纹前沿形成板条马氏体．而马氏体的形成，会 
进一步阻碍裂纹的扩展，从而使低温真空条件下 
疲劳循环周次显著增加．随着温度的降低，形成 
板条马氏体的数量增多，尺寸减小，进一步增强了 
裂纹扩展阻力．因此，在低温真空条件下，随着温 
度的降低，疲劳曲线明显向右上方推移．
 
／／ 
======。皇=圈 
(a) ==：：=== 
(d) 
、、 
—===3 (h)
 矧
∽ 
— 
(h)x 盘 
(
 )
 
二=== 
==== c
o 
(a)未加载荷(b)拉伸低载荷(c)拉伸最大载荷(d)压缩低载荷 
(e)压缩最大载荷(f)下一次拉伸低载荷 
图9 疲劳裂纹扩展示意图(箭头方向表示滑移方向)” 
3 结 论 
1)在低温真空条件下，1Crl8Ni9Ti钢的疲劳 
性能显著提高，疲劳曲线明显向右上方推移；
 
2)在低温真空条件下，1Crl8Ni9Ti钢的疲劳 
断口附近显微组织中出现板条马氏体，随着温度 
的降低，马氏体的数量增多，尺寸减小，并在77 K 
时变得十分细小； 
3)真空与低温使1Crl8Ni9Ti ：的疲劳性能 
显著提高的原因与真空对裂纹表面的净化效应，
 
以及低温对疲劳裂纹前沿马氏体相变的驱动作用 
有关，真空使裂纹表面净化，有利于裂纹闭合，低 
温能有效地抑制循环应变诱发的热效应，充分发 
挥真空对裂纹表面的净化作用，并可促进疲劳裂 
纹前沿形成板条马氏体． 
参考文献： 
[1]王笑天．金属材料科学[M]．北京：机械工业出版 
社，1993．
 
[2]VERKIN B I，GRINGERG N M，SERDYUK V A，el 
a1．Low temperature fatigue fracture of metals and alloys 
[J]．M．S．E．，2002(58)：145—168．
 
[3]GERLAND M，ALAIN R，AIT SAADI B，et a1．L
ow 
cycle fatig
u e behaviour in vacuum of a 316L—‘type aus‘‘
 
tenitic stainless steel between 20 and 600℃．Part II：
 
dislocation structure evolution and correlation with cyclic 
behaviour[J]．Mater
ials Science and Engineer
ing，2003 
(229)：68—86．
 
[4]达道安．空间低温技术[M]．北京：宇航出版社，
 
l991．
 
[5]KRUML T，POLAK J，DEGALLAIX S．Microstr
ucture 
in 3 1 
6LN stainless steel fatig
ued at low temperature[J]．
 
Mater
ials Science and Engineer
ing，2003(293)：275— 
280．
 
[6]BOTSHEKAN Mohsen，DEGALLAIX Suzanne，DES— 
PLANQUES Yannick．Inf
luence of mar
tensitic transfor- 
marion on the low—cycle fatig
u e behavlour of 3 1 6LN 
stainless steel at 77 K[J]．Materials Science and Engi— 
neering，2002(233)：463—466．
 
[7]崔忠圻．金属学与热处理[M]．北京：机械工业出 
版，1997．
 
[8]SURESH S．材料的疲劳[M]．北京：国防工业出版 
社，1999．
 
(编辑 吕雪梅) 
(上接第624页) 
6 结 论 
1)对汽车用钢板材的抗凹性评估方法，已形 
成得到多家汽车厂认可的抗凹性基本试验评估方 
法； 
2)采用板材抗凹性试验机对多种低碳深冲 
钢、高强度钢试件进行几百次试验，证明了方法的 
合理性，得到汽车厂认可，部分指标已应用于钢板 
替代中；
 
3)针对板材提出的局部凹痕抗力和抗凹刚 
度是评估抗凹性优劣的合理指标．
 
参考文献：
 
[1]李东升．汽车板材抗凹性试验方法研究及检验评估 
系统的研究及开发的可行性报告[R]．[S 1]：[S n]，
 
l999． 
[2]姚贵升．采用BH钢改善汽车车身外表零件的抗凹陷 
性能[M]．[S 1]：[S n]，2000． 
[3]SHI M F，BRINDZA J A．Static and dynamic dent re— 
sistance performance of automotive strrl body panels 
[A]．SAE[C]．[S 1]：[S n]，1997．
 
[4]MCCORMICK A，FEKETE J R，MEULEMAN D J，el 
a1．Effect of steel strengthening mechanisms on dent re— 
sistance of automotive body panals[A]．SAE[C]．[S 
1]：[S n]，1998．
 
[5]SRIAM CS，SPEER J G，MATLOCK D K．Materia
l and 
design factors inf
luencing the quasi—static dent resistance 
of steel b
ody panels[A]．SAE[C]．[S J]：[S n]，1999． 
(编辑 吕雪梅) 
维普资讯 http://www.cqvip.com
