Repository: kujaxr/obsidian-vault

File: 材料工程师/淅川脱碳检测报告(0)xlsx.xlsx.md
# 淅川脱碳检测报告(0)xlsx.xlsx

| =DISPIMG("ID_2595A5B516B248DAB5C62E1045BE3183",1) | 脱碳检测报告
                           单位：mm |  |  |  |  |
| 检验单位 | 四川什邡蓥山精密钢管制造有限公司 |  |  |  |  |
| 送检部门 | 技术部 | 报告编号 | 2025-5-30-1 |  |  |
| 规格 | Φ40×2 | 钢号 | ST37-2 |  |  |
| 生产设备 | 60机组 | 炉号/批号 | 2025HG0465 |  |  |
| 检验标准 | GB/T224 | 样件件数 | 1 |  |  |
| 样件状态 | 焊管(ERW+A) | 检验项目 | 母材外/内壁
焊缝外/内壁 |  |  |
| 检验部门 | 品质部 | 送检日期 | 2025.5.30 |  |  |
| 检验设备 | 尼康MA200 | 检验日期 | 2025.5.30 |  |  |
| 脱碳要求 | / |  |  |  |  |
| 检验部位 | 管壁 |  |  |  |  |
| 退火温度 | 720℃ |  |  |  |  |
| 判定结果 | 合格 |  |  |  |  |
|   200X  焊缝外壁  见图1 |  |  200X 母材外壁 见图2 |  |  |  |
| =DISPIMG("ID_3A88905B7D63451D9AD65417A2922433",1) |  | =DISPIMG("ID_7692F402D96A4488ADAE04AFA43A95AD",1) |  |  |  |
| 半脱碳0.097  图1 |  | 无脱碳  图2 |  |  |  |
|   200X  焊缝热影区外壁  见图3 |  |   200X  焊缝热影区内壁  见图4 |  |  |  |
| =DISPIMG("ID_4A74045FF7F242D58177732927E321F4",1) |  | =DISPIMG("ID_165EC9EF74A145BAB99A5C337410F97A",1) |  |  |  |
| 半脱碳  图3 |  | 半脱碳  图4 |  |  |  |
|  200X 母材内壁  见图5 |  |  |  |  |  |
| =DISPIMG("ID_0D9ED2980B1B4F63AC90672DE0EC3685",1) |  |  |  |  |  |
| 无脱碳  图5 |  |  |  |  |  |
| 试样描述 | 钢管经720℃热处理母材内/外壁无脱碳、焊缝热影区内/外壁处有半脱碳现象，半脱碳层深度0.097mm。 |  |  |  |  |
| 检验员：李洋                    审核：王世科            时间：2025.5.30 |  |  |  |  |  |
| =DISPIMG("ID_2595A5B516B248DAB5C62E1045BE3183",1) | 脱碳检测报告
                           单位：mm |  |  |  |  |
| 检验单位 | 四川什邡蓥山精密钢管制造有限公司 |  |  |  |  |
| 送检部门 | 技术部 | 报告编号 | 2025-5-30-2 |  |  |
| 规格 | Φ51×3 | 钢号 | ST37-2 |  |  |
| 生产设备 | 60机组 | 炉号/批号 | 2025HG0465 |  |  |
| 检验标准 | GB/T 224 | 样件件数 | 1 |  |  |
| 样件状态 | 焊管(ERW) | 检验项目 | 母材外/内壁
焊缝外/内壁 |  |  |
| 检验部门 | 品质部 | 送检日期 | 2025.5.30 |  |  |
| 检验设备 | 尼康MA200 | 检验日期 | 2025.5.30 |  |  |
| 脱碳要求 | / |  |  |  |  |
| 检验部位 | 管壁 |  |  |  |  |
| 判定结果 | 合格 |  |  |  |  |
|   200X  焊缝外壁  见图1 |  |  200X 母材外壁  见图2 |  |  |  |
| =DISPIMG("ID_9AC4AF060AE74DADB5839F31322AAFFF",1) |  | =DISPIMG("ID_AD1E5A3F137B48FA8B80C308F9EDF12E",1) |  |  |  |
| 图1 |  | 图2 |  |  |  |
|  200X  焊缝热影区外壁  见图3 |  |   200X 焊缝内壁  见图4 |  |  |  |
| =DISPIMG("ID_9532FC73D5474434A4707BEB3A172E3C",1) |  | =DISPIMG("ID_5B6865A703794B4B90858586495435CF",1) |  |  |  |
| 图3 |  | 图4 |  |  |  |
|   200X  焊缝热影区内壁  见图5 |  |  200X  母材内壁  见图6 |  |  |  |
| =DISPIMG("ID_2F8C5464895746CEBA2F64C53DB787D4",1) |  | =DISPIMG("ID_3A6F8BB4EC284A28AFB2FC7B2D84012D",1) |  |  |  |
| 图5 |  | 图6 |  |  |  |
| 试样描述 | 焊管母材与焊缝内/外壁无脱碳现象。 |  |  |  |  |
| 检验员：李洋                    审核：王世科             时间：2025.5.30 |  |  |  |  |  |

File: 材料工程师/热压包覆成型工艺流程（BOP）.xlsx.md
# 热压包覆成型工艺流程（BOP）.xlsx

| 热压成型工艺流程（BOP） |  |  |  |  |  |  |
| 热压流程 | 参数 | 设备要求 | 质量要求 | 测试方法 |  |  |
| 喷胶 | 喷枪压力：气压2-3kg/cm2
(0.2-0.3MPa） | 喷枪、天平 | 1.外观：表面均匀                2.克重满足控制要求 | 目视、称重 |  |  |
|  | 克重：骨架上胶量3-5g
表皮上胶量2-4g |  |  |  |  |  |
| 烘烤 | 烘烤温度：60-80℃ | 烘道 | / | 红外测温仪                                  秒表 |  |  |
|  | 烘烤时间：4-5min |  |  |  |  |  |
| 热压 | 压力：大于等于0.5MPa | 压机 | 1.外观：无褶皱、鼓泡等缺陷 2. 剥离力复合要求 | 目视、剥离力测试 |  |  |
|  | 保压时间：15-20s |  |  |  |  |  |

File: 材料工程师/热轧产品标准目录-2003.pdf.md
# 热轧产品标准目录-2003.pdf

目             录 
 
Q/BQB 300-2003    热连轧钢板及钢带的包装、标志 
                  及质量证明书的一般规定 ⋯⋯⋯⋯⋯⋯⋯⋯⋯⋯⋯⋯ 3－1 
Q/BQB 301-2003    热连轧钢板及钢带的尺寸、外形、 
                  重量及允许偏差 ⋯⋯⋯⋯⋯⋯⋯⋯⋯⋯⋯⋯⋯⋯⋯⋯ 3－7 
Q/BQB 302-2003    冷成型用热连轧钢板及钢带 ⋯⋯⋯⋯⋯⋯⋯⋯⋯⋯⋯ 3－13 
Q/BQB 303-2003    结构用热连轧钢板及钢带 ⋯⋯⋯⋯⋯⋯⋯⋯⋯⋯⋯⋯ 3－20 
Q/BQB 310-2003    汽车结构用热连轧钢板及钢带 ⋯⋯⋯⋯⋯⋯⋯⋯⋯⋯ 3－32 
Q/BQB 320-2003    锅炉及压力容器用热连轧钢板及钢带 ⋯⋯⋯⋯⋯⋯⋯ 3－40 
Q/BQB 321-2003    焊接气瓶用热连轧钢板及钢带 ⋯⋯⋯⋯⋯⋯⋯⋯⋯⋯ 3－49 
Q/BQB 330-2003    船体结构用热连轧钢板 ⋯⋯⋯⋯⋯⋯⋯⋯⋯⋯⋯⋯⋯ 3－54 
Q/BQB 340-2003    耐腐蚀结构用热连轧钢板及钢带 ⋯⋯⋯⋯⋯⋯⋯⋯⋯ 3－60 
Q/BQB 350-2003   厚度方向性能热连轧钢板 ⋯⋯⋯⋯⋯⋯⋯⋯⋯⋯⋯⋯ 3－71 
Q/BQB 360-2003    表面硬化钢热连轧钢板及钢带 ⋯⋯⋯⋯⋯⋯⋯⋯⋯⋯ 3－74 
Q/BQB 370-2003    石油天然气输送管用热连轧钢带 ⋯⋯⋯⋯⋯⋯⋯⋯⋯ 3－79 
Q/BQB 372-2003    直缝焊套管用热连轧钢带 ⋯⋯⋯⋯⋯⋯⋯⋯⋯⋯⋯⋯ 3－92 
Q/BQB 390-2003   热连轧花纹钢板及钢带 ⋯⋯⋯⋯⋯⋯⋯⋯⋯⋯⋯⋯⋯ 3－96 
BZJ 304-2003     自行车用热连轧钢带 ⋯⋯⋯⋯⋯⋯⋯⋯⋯⋯⋯⋯⋯⋯ 3－101 
BZJ 305-2003     深冲用热连轧钢带 ⋯⋯⋯⋯⋯⋯⋯⋯⋯⋯⋯⋯⋯⋯⋯ 3－104 
BZJ 371-2003      高韧性管线用热连轧钢带 ⋯⋯⋯⋯⋯⋯⋯⋯⋯⋯⋯⋯ 3－108 
BZJ 373-2003     抗氢诱裂纹（HIC）管线用热连轧钢带 ⋯⋯⋯⋯⋯⋯  3－113

File: 材料工程师/热镀锌板在汽车工业中的应用.PDF.md
# 热镀锌板在汽车工业中的应用.PDF

发展趋势 
仫用香年 
f
 
热镀锌板在汽车工业中的应用 
"
／'rends 
‰
i 
U 
壁壅查!北京冶盘设备研究院 
刘宝新 高万盛(天津运输工程学院) 
为延长汽车使用寿命．各国都对汽车防腐性能 
提出了严格的标准规范，如美国、日本提出了车身耐 
表面腐蚀5年、耐穿孔腐蚀10年和耐发动机内腔腐 
蚀2年。为了提高汽车车身锕板的耐蚀性能，70年 
代开始采用镀锌薄钢板．德国率先推出全热镀锌薄 
钢板的车身．此后，涂层薄钢板的增长率不断上升。 
随着汽车车身的耐蚀性要求不断提高．必须增加镀 
层重量，并采用双层镀锌钢板。尽管电镀锌钢板的强 
度级别与冷轧板一样，但电镀锌成本较高，尤其是电 
能消耗随着深镀能力与镀层重量的增加而增加．因 
此采用热浸镀锌工艺生产镀锌钢板已引起钢铁业和 
汽车制造业的重视。为了进一步提高热镀锌钢板的 
耐蚀性，国内外还开发了台金化镀锌工艺，并获得了 
较好的效果。 
本文简要介绍国内外带钢热镀锌技术状况及其 
在汽车中的应用，并对发展我国汽车用热镀锌钢板 
提出几点建议， 
1 带钢热镀锌技术的发展现状 
1．1 国外带钢热镀锌技术的发展现状 
80年代以来．作为高跗加值产品的热镀锌带钢 
是增长最快的一种钢材品种，在美、日等钢材生产大 
国中，热镀锌钢板在钢材中所占的比例已高达1 3 
～
15 
据不完全统计，目前世界上共建有连续热镀 
锌生产线约,
300多条。90年代国外新建的部分现代 
化热镀锌生产线见表l 目前国外采用的连续热镀 
锌方法及其生产工序主要有以下几种： 
a)森吉米尔法：冷轧板一氧化还原和退火一冷 
却到镀锌温度一镀锌一冷却一矫直。 
b)美国钢铁公司法：冷轧板一电解碱性脱脂一 
退火一冷却到镀锌温度一镀锌一冷却一矫直 
C)柯克诺特曼法：冷轧板一罩式退火一平整 
4 
一
酸洗碱洗一涂溶剂一预热一镀锌一冷却一矫直。 
d)色拉斯法：冷轧板一罩式退火一平整一1道 
碱洗一2道碱洗一3道碱洗一预热一镀锌一冷却。 
e)改良森吉米尔法：冷轧板一无氧化预热和加 
热一冷却到镀锌温度一镀锌一冷却一矫直。 
从提高镀锌产品质量、产量，提高自动化程度， 
降低能耗以及提高安全性等方面衡量，改良森吉米 
尔法较其它方法具有更大的优越性。因此近年来世 
界上新建的连续热镀锌生产线几乎全部采用这种方 
法。 
1．2 国内带钢热镀锌技术的状况 
我国热镀锌钢板的生产起步较晚，6O～70年代 
主要采用溶剂法生产单张热镀锌板．这种机组全国 
有1l套(现有8套在生产)，生产能力约4～5万1
E。 
自1979年武钢从日本引进的森吉米尔法1 700mm 
连续热镀锌机组投产以来．全国现有建成的和正在 
建设的大型镀锌机组共9套(表2)。 
2 热镀锌铜板在汽车工业中的应用 
2．1 汽车用热镀锌钢扳的性能要求 
在汽车制造过程中，钢板要经过冲压成型、焊 
接、表面处理、涂漆及烘烤工序，因此，汽车对镀锌钢 
板的要求除耐腐蚀性外，还应具有如下性能：
 
a)优良的深冲加工性，高强度等力学性能；
 
b)板形平整，公差小； 
c)优良的油漆涂装性； 
d)优良的焊接加工性，对电极损伤小，焊接参 
数范围宽；
 
e)优良的表面状态(镀层均匀性、粗糙度、峰值 
和锌花状态等)。 
上述要求使热镀锌钢板生产技术的发展贯穿于 
World Aulm'
lobil
e”№8，1 998 
维普资讯 http://www.cqvip.com 


确保冶炼一热、冷轧一连续热镀锌工序质量过程。近 
20年世界各国努力寻求新钢种、新工艺、新镀层材 
料．以满足汽车工业的要求。汽车用热镀锌钢板的两 
发展趋势 
项主要工艺技术是IF钢的开发和台金镀层的发展。 
汽车用热镀锌钢板的力学性能见表3。 
襄1 90年代 来国外新童的主要连续热镀锌生产线 
序 
投产 
生产规格 
机蛆速度 
生产能力 
厂 
家 
国 
家 
生产品种 
号 
年份 
、
 
m
 
万t．
／a 
1 
Kote新卡里斯特 
美国 
180 
50 
Zn 
伯利恒钢铁公司伯恩斯港厂 
美国 
1992 
0．46～2．03 1 830 
45 
Zn．ZnFe 
美国 
Pro—Tee镀层公司Leipsic 
1 
993 
0 38～2．Z9、71O～1 880 
60 
Zn。ZnFe 
(美日台赍) 
1994 
LTv 印第安纳港厂 
美国 
0．4 3 0 2 030 
180 
Zn．ZnFe 
改造 
加拿大 
DNN 
0 4～2．0、610～1 830 
Zn，ZnFe 
(美加日合资) 
6 
新日铁君津厂4号线 
日本 
0．4～2．0 600～1 600 
150 
Zn，ZnFe 
新Et铁名古屋厂5号线 
日本 
0．4～1．6、700～1 600 
150 
Zn，ZnFe 
8 新Et铁名古屋厂1号线 
日本 
0．4～3．2 700～1 B00 
48 
Zn．ZnFe 
9 
Et本钢管京燕4号线 
日本 
0．2～2．3、600～1 300 
36 
Zn．
 Fe 
Et本钢管福山3号线 
日本 
1 60 
48 
Zn．ZnFe 
11 川崎制铁千叶厂2号线 
日本 
0 4～1．B、700～1 850 
1 50 
Zn．ZnFe 
12 住左金属鹿岛厂2号线 
日本 
1992 
0．35～2．3、600～1 830 
180 
36 
Zn．ZnFe 
神户制钢加古川2号线 
日本 
0．4～2 3、760～1 830 
Zn，ZnFe 
克柯和尔桑布尔7号线 
比利时 
1 991 
0．4～2 O 800～1 650 
Zn．ZnAl
 
克虏伯一藿氏盛可菠鸿厂 
簿屋 
l9g2 
0．5～2 O．80O～】650 
200 
6O 
Zn，Znlee 
Zn．ZnA1．
 
1 6 Brega[公司不莱梅厂 
德国 
1993 
0．4⋯2 8 900～2 070 
ZnFe 
卡拉干选锕铁公司 
喑萨克斯坦 
1095 
0 4～2 8、1 52O 
35 
ZnA1．A【
 
切里巴维菠锕铁公司 
俄罗斯 
35 
Zn 
19 新利古亚锕厂 
意大利 
1 
993 
0 6～1．5、9∞～1 850 
Zn，ZnFe 
20 BHP CDP6号线 
澳大利亚 
1992 
O 4～2．0、800～1 830 
Zn，ZnFe 
襄2
妻国热镀锌钢板生产机组概况 
序 
生产能力 
生产规格 
速度 
生
产
厂 
投产年份 
工艺垄型 
设计生产品种 
炉 
型 
备
注 
号 
万t．
／a 
厚度、宽度，mm 
武铜冷轧厂 
改
蛊型森 0．25 2 5 
普通、平整锌花、小锌 
带有横 
1号热镀锌 
15 
卧室炉 
吉米尔
挂 700～1 530 
花锌铁台盒 
切机组 
2号热镀锌 
预计1鲫9 
20 
宝铜玲轧厂 
改蛊型森 0．3～3．0、
 
普通锌花、小锌花、平 
2 
1号热镀锌 
1 990 
36．5 
1S0 
塔室炉 
吉米尔法 
900～1 850 
整锌花 
2号热镀锌 
预计2000 
35 
改良型森 0．5～2．5 
普通锌花、小锌花、平 
卧室炉带快 带有援 
本锕玲
轧厂 
1996 
Z0 
150 
吉朱尔法 
0o～1 500 
整锌花 
速冷却段 
切机组 
带清洗森 0．25～2．5 
普通锌花、小锌花、平 
卧室炉带快 带有横 
攀锕冷轧厂 
1997 
15 
120 
吉朱尔
法 72O～1 120 
整锌花 
冷、缓冷段 
切机组 
广东南方铜板有限 
美国锕 0 25～2．25、 
普通锌花、小锌花、平 
带有横 
1鲫4 
10 
90 
卧室炉 
公可 
铁公司{苦 5OO～1 250 
整锌花 
切机组 
傩家谐浦项镀锌板 
1 997 
厂 
大连清项CFM 镀层 
7 
钢板公司 
8 
鞍钢热镀锌板厂 
预计2000 
35 
汕头镀锌板厂 
预计ZO00 
30 
《世界汽车》1998年第8期 
5 
维普资讯 http://www.cqvip.com 


发展趋势 
裹3 汽车用热蕾锌钢板的力学性麓 
Trends 
力
学
性
能 
等 
级 
名 
称 
钢 
种 
以 
Al 
主要用谴 
MPa 
MPa 
％ 
MPa 
低碳铝 
普通级 
CQ 
270 
350 
41 
1 0 
发动机罩板、丰座部件 
镬静
铜 
低碳铝 
车顶、支柱内扳、门外板、 
探冲级 
DQ 
220 
340 
42 
1 2 
45 
镇静钢 
车架 
特探冲级 
DDQ 
ULC—lF 
175 
1．5 
四开扳、门内扳、保险杠 
超探冲级 
EDDQ 
ULC lF 
160 
29O 
前底扳、防火板 
超超探冲级 
S 
EDDQ 
ULC lF 
135 
290 
51 
油盘、侧卦板的一部分 
超探冲烘烤硬化级 
EDDQ—BH 
ULC—IF 
160 
295 
48 
2．0 
BH一40 
车门、顶扳 
BQ340 
225 
355 
41 
1．6 
BQ370 
ULC—IF 
253 
380 
37 
1．3 
门外板、顶盖外扳、后行 
罐冲高强级 
李箱盏外板、挡泥扳、后 
BQ390 
HSS 
265 
400 
35 
1．3 
底扳、门内扳 
BQ440 
305 
445 
34 
1．3 
低碳低 
高强低合盘 
HsLA 
32O 
450 
侧粱 
音
金钢 
2．2 国外汽车用热镀锌钢板的发展 
60年代初，美国的汽车工业首次将双面热镀锌 
钢板(G90，1 35 g．
／m )用于汽车最易锈蚀的汽车底 
盘。1 977年日本首先在汽车上采用了单面热镀锌 
板，镀锌面置于汽车内侧，以提高其耐蚀性，非镀锌 
面置于汽车外侧，以利于涂覆和装饰。到1985年双 
面镀锌钢板在汽车业应用逐渐多起来，根据耐蚀性 
和装饰性的要求，后来又生产出双面差厚镀锌钢板 
和厚镀锌钢板 近10多年来，为改善耐蚀性和涂装 
性，先后开发了小锌花和无锌花钢板。为提高镀锌钢 
板的镀层结合力、耐蚀性、焊接性以及涂装性，在镀 
锌生产线上对镀锌钢板进行扩散退火，以形成Zn—Fe 
合金镀层，该板的的特点是涂漆后的焊接性和耐腐 
蚀性较纯锌镀层板要好，以后Zn—Fe合金板被广泛 
用于制作汽车车身面板。为满足汽车钢板对耐蚀性 
越来越高的要求，70年代初，美国伯利恒钢铁公司研 
制出一种名为Galvalume的Zn一55 Al一1．5 Si热 
授镀锌铝钢板，于1972年正式投人工业生产，并在 
80年代获得迅速推广。Galvalume的耐蚀性是普通 
镀锌钢板的2～6倍，而且还耐高温氧化，有很好的 
外观。至今世界上已新建和改建了26条Galvalume 
钢板生产线，年产量达500万t。国际铅锌协会研制 
出名为Galfan的Zn一5 AI-Re热浸镀锌铝钢板，其 
最大优点是变形前后耐腐蚀性不变，镀层成型性很 
好，耐大气腐蚀性是常规热镀锌钢板的2～3倍，并 
6 
具有良好的涂覆性，可使合金层与涂漆问的结合长 
期保持稳定，在所有热镀层钢板中，其韧性最好，镀 
层较厚的Galfan的耐腐蚀性和成形性可与扩散退火 
电镀锌钢板相媲美，它还具有良好的焊接性。 
由于合金化热镀锌钢板在涂漆时易发生气泡，
 
难以用作汽车外板。为解决此问题，国外开发了两层 
型合金化热镀锌钢板，它是在合金化热镀锌的上层 
电镀富铁薄镀层，钝化处理时形成含铁的细微磷叶 
石薄膜，两层涂镀层使耐水二次粘着性和耐泡性提 
高，同时防止了阳离子电泳涂覆时发生弧坑。1989 
年以后，日本新建的15条热镀锌生产线，其中7条 
在后面各有处理上层涂覆的电镀设备。为减轻汽车 
重量，国外开发成功了390 MPa级合金化热镀锌钢 
板并已实用，而590 MPa级合金化热镀锌钢板正在 
研制中。日本轿车采用高强度镀锌板，其厚度从0．8 
～
0．9 mm 减薄至0．68～0、8 mm。 
目前热镀锌钢板已在国外的汽车工业中获得了 
较广泛的应用，如美国通用汽车公司1 988年生产的 
别克轿车，采用双面热镀锌钢板329 kg，占所有钢板 
的83 ，德国的奥迪100轿车的车身零件全部采用 
镀锌钢板，每车用电镀锌钢板约200 kg，而热镀锌钢 
板约350 kg。占全球汽车市场1 7 份额的美国通用 
汽车公司仅1 995年就消耗了热镀锌钢板1 75万t 
(包括纯锌和锌铁合金化镀层)。 
2．3 国内汽车用热镀锌钢板的发展 
“Worl
d Automobi
le”№8．1998 
维普资讯 http://www.cqvip.com 


我国汽车用热镀锌钢板起步较晚，生产设备和 
工艺技术落后．乞今为止，产品的发展满足不了国内 
汽车工业的需求。自 七五”以来，国内汽车工业纷纷 
从欧、美、日本成套引进汽车制造设备和车型，根据 
原车型设计要求，需要大量使用热镀锌钢板。目前引 
进轿车要求热镀锌钢板的规格为0．5～3．0 mmx 
825～2 000 mm，其中用于制造车身覆盖件的规格 
0．7～0．8 mm，宽度大于1 500 mm 的占总需求量的 
45 左右 镀层要求为锌一铁台金化镀层和纯锌层的 
无锌花、光整锌花表面。深冲级别要求为HF和ZF，
 
抗拉强度要求为270～540 MPa。镀层的面质量：单 
面热镀锌4O～200 g．
,
／m ；双面热镀锌8O～450 g／m ； 
锌一铁合金化板30～90 g／m 。 
据有关部门统计的数据，l997年约使用7万t， 
预计1998年将使用1O万t，2000年将使用热镀锌钢 
板28．6万t，其中单面热镀锌钢板2．6万t．双面热 
镀锌钢板26万t，2005年将使用50万t，2010年将 
使用88万t 尽管国内近几年引进了多条热镀锌生 
产线，但仍难以满足要求，国内提供汽车厂的热镀锌 
钢板数量还不到l5 
国内汽车用镀锌钢板的主要 
问题有以下几方面：
 
a)产品的质量达不到用户的要求，如双面热镀 
锌钢板在镀层锌花种类、抗拉强度、深冲性能及表面 
质量等方面均难以满足要求；
 
b)产品的规格难以满足要求。汽车车身覆盖件 
需要0．6～O．8mm×1 5O0～1 850mm 产品是国内 
现有轧机难以轧制的极限产品，部分车型要求板宽 
大于1 850 mm，更没有相应宽度的热镀锌生产机组 
和冷轧愿板； 
c)产品的品种难以满足要求。国内的镀锌线只 
有一个锌锅．品种单一，又因无台金化炉，不能生产 
合金化热镀锌钢板。尽管武钢有合金化炉，但炉子长 
度太短，只有4．5 m，生产合金化产品时，机组只能 
发展趋势 
在非常低的速度下运行，产量很少，成本过高。本钢 
的热镀锌线合金化炉长度达11．2 m，在生产合金化 
产品时将具有一定的优势，但因建设资金紧，仅作为 
预留项目。 
为解决上述难点．需多方合作．对现有的热镀锌 
线进行技术改造．如增加合金化退火炉，镀锌机组人 
口段增设脱脂清洗装置，热镀锌机组钝化系统改造 
等。 
3 发展我国汽车用热镀锌钢板的对策建议 
目前．世界各国都非常重视热镀锌钢板在汽车 
工业中的应用，相比之下，我国对此重视不够．导致 
汽车工业热镀锌钢板使用量少．国产热镀锌钢板质 
量低，国产轿车用热镀锌钢板长期依赖进口。为发展 
我国的汽车用热镀锌钢板，提出以下对策建议： 
a)汽车工业的发展对合金化热镀锌钢板的需求 
量将越来越大，而我国合金化热镀锌钢板至今仅武 
钢一家能档生产，且生产效率低，这与我国热镀锌生 
产装备落后固然有关，但与我国对合金化热镀锌钢 
板技术的研究重视不够也有很大关系。在发展台金 
化热镀锌钢板过程中，既要借鉴国外已开发成功的 
先进技术，也要开发自己的新技术。 
b)国家应制订政策鼓励国内汽车制造企业使 
用国产热镀锌钢板，特别要鼓励在国产轿车上使用． 
在使用中了解国产热镀锌钢板对汽车工业的适用程 
度、存在的质量问题和改进的方向。 
c)汽车用热镀锌钢板和建筑用热镀锌钢板在不 
同生产线上生产是当前国外普遍采用的方法，建议 
国内可考虑建设一条生产汽车用热镀锌钢板(包括 
合金化热镀锌钢板)的专用生产线。 
(审核：吕莉雯) 
(本文鳊辑：崔淑兰) 
(收稿日期#1998 05 19) 
’98全国汽车维修设备展将在上海举行 
奉刊讯．’98全国汽车维修检测诊断设备厦汽车服务用品秋季展销会将于10月26～28日在上海浦东 
新区“由由汽配市场”举行，这是中国汽车保修设备行业协会所举办的第三十届汽保设备展销会，它将克分反 
映当前国内外汽车维修检测诊断设备的先进水平，大会除常规的汽保设备展销外，还将举办高水平的技术讲 
座。参加此次大会是贯彻国标《汽车维修行业开业条件》，选购汽像设备和了解当前汽车维修技术的有利时 
机。 
《世界汽车}1998年第8期 
7 
维普资讯 http://www.cqvip.com

File: 材料工程师/知识库文件-基材填料对外层油漆的影响.pdf.md
# 知识库文件-基材填料对外层油漆的影响.pdf

基材填料对外层油漆的影响 
 
 
 
 
文件号：SMPV-QA-XXX-XXX-2013 
版本号: XXX 
批准日期：XXXX 年X 月X 日 
 
 
 
 
 
 
 
 
 
 
 
 
 
质量保证部 
 
 
 


 
 
 
质量准则： SMPV-QA-XXX-XXX-2013 基材填料对外层油漆的影响 
版    本： A01 
主    编：  
顾    问：  
编    写： 徐睿 
 
 
 
 
 
                                                                        
质量保证部总监（分管）               质量保证部执行总监 


目  录 
 
1、概述 ............................................................................................................................................ 1 
1.1 目的 ................................................................... 1 
1.2 责任 ...................................................................... 1 
1.3 适用范围 .................................................................. 1 
1.4 关键词 .................................................................... 1 
1.5 术语 ...................................................................... 1 
1.6 相关资料说明 .............................................................. 1 
2、PA6+GF30 基材把手涂装浅色油漆在高温高湿环境下变粉红研究 ................... 2 
2.1 现象描述 ................................................................................................................................ 2 
2.2 变粉红油漆把手的共同特征 ................................................................................................ 3 
2.3 清漆变红 ................................................................................................................................ 5 
2.4 解决方案 ................................................................................................................................ 6 
2.5 总结 ........................................................................................................................................ 9 
3、附件 .......................................................................................................................................... 10 
4、文件修订记录 ............................................................................................................................ 10 
 
 
 
 
 
 
 
 
 
 
 
 
 
 
 
1、 概述 
在零件认可工作中，发现使用PA6+GF30 作为基材的门外把手本体，涂装浅色油漆后（白色、金色、银色），
在高温高湿的试验环境下，油漆表面会发出明显的粉红色，进一步发现是油漆体系中罩光清漆变为了粉红色。本


文将对这一现象的原因以及解决方法进行简单的分析。 
1.1 目的 
介绍PA6+GF30 基材的门外把手在涂装浅色油漆后，在高温高湿环境下，油漆表面发粉红色的现象、原因以
及解决方案。 
1.2 责任 
上海汽车中心实验室负责本文的编写工作。 
1.3 适用范围  
    适用使用PA6+GF30 作为基材的涂装油漆的门外把手 
1.4 关键词  
PA6+GF30、清漆、粉红 
1.5 术语 
无 
1.6 相关资料说明 
无 
 
 
 
 
 
 
 
 


2  PA6+GF30 基材把手涂装浅色油漆在高温高湿环境下变粉红研究 
2.1  现象描述 
序号 
零件名称 
素材 
油漆供应商 
喷漆厂 
1 
BP31 外门把手本
体涂装件 
PA6+GF30  
BKV 30 H2.0 
朗盛化工 
底漆：IF2T019C (PPG) 
色漆：YF-SAIC-颜色代号（PPG） 
清漆：TKU2000C (PPG) 
上海霍富 
2 
IP21/MCE外门把
手本体涂装件 
PA6+GF30 
聚威工程塑料 
底漆：IF2T019C (PPG) 
色漆：YF-SAIC-颜色代号（PPG） 
清漆：TKU2000C (PPG) 
上海霍富 
3 
AP11/12 外门把
手本体涂装件 
PA6+GF30  
B104GH 
苏州旭光 
底漆：IF2T019C (PPG) 
色漆：YF-SAIC-颜色代号（PPG） 
清漆：TKU2000C (PPG) 
宁波华德 
表1 目前上汽车型项目使用门把手油漆分供方信息 
 
上汽中心实验室在对BP31、IP21、AP11/12 门外把手（油漆分供方信息见表1）进行认可与测试中发现
如下现象： 
1) 按照SMTC 5 400 004 进行20 周期耐环境交变试验后，浅色系把手（白色，银色，金色）整个油漆表面泛
出明显的粉红色，其中白色件表现的尤其明显，见图1~4 
2) 用沸水煮（2h）对样件进行快速附着力检查试验后，浅色系把手（白色，银色，金色）油漆表面局部泛出
粉红色； 
结论：BP31、IP21、AP11/12 项目中浅色系门外拉手油漆件在高温高湿的环境下（温度T≥80℃,湿度
H≥80%），有变粉红的倾向，其中白色件的风险最大。 
备注：SMTC 5 400 004 环境交变试验为高温高湿环境（温度80℃,湿度80%）与低温环境（温度-40℃）
两种环境交替循环的试验，对外饰油漆件的认可一般进行20 周期该试验检验油漆对环境的适应性。 
 
图1 IP21 温莎白（NDW）色件环境交变试验后变粉红图片 


 
图2 IP21 骑士银（MBB）色件环境交变试验后变粉红图片 
 
图3 BP31 温莎白（NDW）色件环境交变试验后变粉红图片 
 
图4 AP11 优雅白（WSA）色件环境交变试验后变粉红图片 
2.2 变粉红油漆把手的共同特征 
对变粉红把手的基材与油漆体系进行调查，发现： 
1） 变粉红的把手均使用PA6+GF30 基材，但原料粒子厂商不同； 
2） 变粉红的把手均使用PPG 油漆，且油漆体系相同，底漆：IF2T019C，清漆：TKU2000C。 


2.3 清漆变红 
为了确定是哪层漆试验后变粉红，设计对比试验（见表2）： 
序号 
基材 
底漆 
色漆 
清漆 
1#样板 旭光PA6+GF30 
PPG IF2T019C 
PPG NDW 
PPG TKU2000C 
2#样板 旭光PA6+GF30 
PPG IF2T019C 
PPG NDW 
/ 
3#样板 旭光PA6+GF30 
PPG IF2T019C 
/ 
PPG TKU2000C 
4#样板 旭光PA6+GF30 
/ 
/ 
PPG TKU2000C 
表2 确定变红漆层试验设计 
对以上零件按SMTC 5 400 004 进行气候交变试验后，结果（图片见图5~8）： 
a） 只喷底漆与色漆的2#样板试验后表面未变红； 
b） 喷涂底漆与清漆、只喷清漆与正常涂装3 层漆的3#、4#与1#样板试验后表面明显出现红色。 
    
 
 
 
   
 
 
图5 1#样板气候交变试验前后对比 
(左侧为试验前，右侧为试验后) 
图6 1#样板气候交变试验前后对比 
(左侧为试验前，右侧为试验后) 
图7 3#样板气候交变试验前后对比 
(左侧为试验前，右侧为试验后) 
图8 4#样板气候交变试验前后对比 
(左侧为试验前，右侧为试验后) 


 
 
同时，对变红后的白色把手切片后进行微观分析，图片显示清漆明显变红。 
 
图9 表面泛粉红白色把手显微图片 
结论：清漆变红导致浅色把手在环境交变试验后表面泛粉红色。 
2.3 清漆变红的原因 
目前变红把手使用的PPG 色漆与TKU2000C 清漆在上汽车型的保险杠、后视镜、后牌
照饰板上均有使用，但在认可中从未发现过类似的变粉红现象。对比使用PPG 油漆的不同
外饰涂装件与门外拉手基材与油漆的区别（表3），可以发现变红把手与其他不会变红的外
饰件区别在于使用不同的基材与底漆。 
 
零件 
基材 
油漆体系 
保险杠蒙皮 
PP EPDM T10 
底漆：MPP4100DG(PPG) 
色漆：颜色代号(PPG) 
清漆：TKU2000C(PPG) 
后视镜外壳 
ABS 
底漆：DP500-N(PPG) 
色漆：颜色代号(PPG) 
清漆：TKU2000C(PPG) 
后牌照饰板 
ABS 
底漆：DP500-N( (PPG) 
色漆：颜色代号(PPG) 
清漆：TKU2000C(PPG) 
门外拉手本体 
PA6+GF30 
底漆：IF2T019C (PPG) 
色漆：颜色代号(PPG) 
清漆：TKU2000C(PPG) 
表3 不同外饰件基材与PPG 油漆牌号的对比 
针对以上现象，设计对比试验，将变粉红把手上的PPG 油漆体系（底漆：IF2T019C，
色漆：NDW，清漆：TKU2000C）涂覆在普通钢板上，油漆样板经过SMTC 5 400 004 环境
交变（20 周期）后表面无明显变化。 
 


 
 
结论： 浅色把手高温高湿环境下泛出粉红色并不是因为清漆变质直接变红，而是与尼
龙+玻纤这种基材相关。 
 
图10 钢板上涂覆变红把手油漆体系环境交变试验前后对比 
更进一步，在认可BP31MY13 电子把手时，偶然发现在按照SMTC 5 400 004 进行20
周期环境交变后总成中把手本体未变红，而锁芯罩盖泛出粉红色（见图11）。对比（油漆体
系见表3）后发现变红的锁芯罩盖采用PA6+GF30 素材，而未变红的把手本体采用PA6 素材。 
 
散件 
基材 
底漆 
色漆 
清漆 
把手本体 
帝斯曼DSM PA6 
PPG NH-DP500 
PPG NDW 
PPG TKU2000C 
锁芯罩盖 
帝斯曼DSM PA6+GF30 
PPG NH-DP500 
PPG NDW 
PPG TKU2000C 
表4 BP31MY13 电子把手散件油漆体系信息统计 
 
图11 PA6 与PA6+GF30 素材涂装PPG 油漆体系后试验对比 
针对以上现象，经过与原料供应商苏州旭光进行技术交流，尼龙中加入玻纤可以有效的
提高材料的强度，但由于尼龙和玻纤的结合问题，特别在玻纤含量较高时(30%)会造成玻纤
外露，严重影响涂装件的外观。故对于喷漆素材，原料厂商会在PA6+GF30 配方中加入一种
‘润滑剂’或是‘相容剂’，来有效的增强尼龙与玻纤的结合，防止玻纤外露。而苏州旭光配方
中加入的‘润滑剂’正是呈暗红色。故将苏州旭光PA6+GF30 中的润滑剂去除后注塑成样板与
把手，再喷涂之前会泛出粉红的白色PPG 油漆，进行对比试验，发现无润滑剂的把手在环


 
 
境交变试验后油漆未变粉红。 
结论：正是基材中这类改善尼龙与玻纤结合的‘润滑剂’或‘相容剂’使得清漆在高温高湿
环境下泛出粉红色，除去后这种高温高湿下把手油漆变粉红的现象立即消失。 
 
图12 去除旭光PA6+GF30 中润滑剂油漆环境交变试验前后对比（白色把手） 
2.4 解决方案 
虽然去除‘润滑剂’类物质后把手油漆这种高温高湿下变粉红的现象立即消失，但去除润
滑剂后注塑素材表面玻纤外露十分严重，无法达到涂装要求，涂装厂也无法接受这类素材。 
从基材角度出发解决这一问题，就是寻找一种可替代目前‘润滑剂’的有效润滑物质，既
能有效防止玻纤外露满足涂装要求，又不会在高温高湿环境下迁移到清漆层发红。这类替代
润滑剂，如水溶性炭黑，由于成本原因还不能被原料供应商接受，目前苏州旭光仍然在寻找
符合成本要求的替代润滑剂。但由于目前把手PA6+GF30 原料供应商众多，各个厂商的配方
也不尽相同，所以从基材角度解决门把手变红问题难度较大。 
 
图13 油漆封闭性影响把手变红试验对比

File: 材料工程师/线材产品目录-2003.pdf.md
# 线材产品目录-2003.pdf

目     录 
 
Q/BQB 500-2003   盘条包装、标志及质量证明书的一般规定 …………… 5－1 
Q/BQB 501-2003   盘条尺寸、外形、重量及允许偏差 …………………… 5－3 
Q/BQB 511-2003   焊接用钢盘条 …………………………………………… 5－6 
Q/BQB 512-2003   高碳钢盘条 ……………………………………………… 5－9 
Q/BQB 513-2003   低碳钢盘条 ……………………………………………… 5－13 
Q/BQB 514-2003   预应力钢丝及钢绞线用盘条 …………………………… 5－16 
Q/BQB 515-2003   预应力钢棒用盘条 ……………………………………… 5－19 
Q/BQB 516-2003   弹簧钢盘条 ……………………………………………… 5－22 
Q/BQB 517-2003   冷镦钢盘条 ……………………………………………… 5－25 
Q/BQB 518-2003   钢纤维用盘条 …………………………………………… 5－29

File: 材料工程师/耐腐蚀和耐高温性能良好的热浸镀铝钢板.pdf.md
# 耐腐蚀和耐高温性能良好的热浸镀铝钢板.pdf

武　钢　技　术
WISCO TECHNOLOGY
1998年2月
Feb. 　1998
·轧　钢·
耐腐蚀和耐高温性能良好
的热浸镀铝钢板
[日] 　木通口征顺等
1 　专利申请范围
以化学组成为C0. 01 %以下、Mn0. 6 %～
1. 5 %、Als0. 08 % 以下、Ti0. 03 % ～0. 25 %、N
0. 004 %以下,其余为铁或者不可避免的不纯物组
成的冷轧钢板以施行铝或者铝合金的热浸镀为特
征的耐腐蚀和耐高温性能良好的热浸镀铝钢板。
2 　本发明的详细说明
2. 1 　产业上的应用范围
本发明是关于象汽车排气管、家用热器具等
方面应用的要求耐腐蚀和耐高温的热浸镀铝钢
板。
2. 2 　以往的技术成就
以往的热浸镀铝钢板是经过一般的生产工艺
生产出来的冷轧薄板钢带( C0. 12 %以下、Mn
0. 2 %～0. 5 % ,其余部分实际上为铁) ,在氧化炉
或者非氧化炉中通过氧化燃烧除去附在表面的轧
制油、夹杂物之后在还原炉中进行表面活性化的
软化退火,接着,不要与空气接触冷却到适宜镀层
的温度时,通过熔化铝槽进行生产。这样生产出
来的热浸镀铝钢板的耐腐蚀性和耐高温性能虽然
十分优良,但由于存在于还原炉中的少量氧气和
水分或者悬浮在浸镀液上的泡沫而产生微细气孔
产生的未浸镀部分,存在着局部耐蚀性和耐高温
性能受到损害的问题。
另外,作为改善了这些性质的热浸镀铝钢板
的文献有在钢中添加了Cr 的特公昭52 - 33579
号公报和在钢中添加了Ti 的特公昭53 - 15454
号公报。但是,添加了这些Cr 和Ti 的钢板在浸
镀的原始退火工序中在未浸镀部分生成了微细气
孔,所以并没有完全解决局部耐蚀性和耐高温性
能的损害问题。
2. 3 　本发明的目的
本发明的作者们以解决这类问题为出发点,
从钢的成分上去研究未浸镀部分的生成数量、耐
蚀性和耐高温性能等这些浸镀特性之后,得出,在
加Ti 的钢中再添加0. 6 %～1. 5 %的Mn ,那么就
能达到目的。本发明就是基于这种见解而构成
的。
2. 4 　本发明的构成
本发明的要点是由C0. 01 %以下、Mn0. 6 %
～1. 5 %、Als 0. 08 %以下、Ti0. 03 %～0. 25 %、
N0. 004 %以下,其余为铁以及不可避免的不纯物
构成的冷轧钢板,实施了铝或铝合金的热浸镀的
热浸镀铝钢板。
下面,就本发明内容作详细说明。
将经过通常使用的转炉、电炉等熔炼炉和铸
锭开坯或者连铸法的生产钢坯,经过热轧或者冷
轧和退火工序生产出来的原始浸镀钢板中含碳量
定为C0. 01 %以下。在由于有害元素恶化使浸镀
润湿性降低的基铁和铝的反应,而发生微观的未
浸镀部分的情况下, 本发明中含碳量规定在
0. 01 %以下是必要的。另外,过剩的含碳量会使
在后续工序中因含有过多的钛( Ti) ,形成Ti 的碳
化物,加工性能会明显恶化。Mn 一般可作为使
钢板硬化、加工性能恶化的有害元素来看,在具有
可操作性的前述特公昭51 - 35532 号公报中规定
为0. 05 %～0. 40 % ,本发明中的Mn ,作为改善微
小的未浸镀部分的状况,减少腐蚀量(耐蚀性) ,增
加氧化量(耐热性) 的有效成分添加到0. 6 %～
1. 5 %。图1～图4 是表示钢中的锰(Mn) 含量对
镀铝钢板带来的影响。也就是说,随着锰含量的
增加,钢板的浸镀性能(图1) 得到改善并减少了
微小未浸镀部分的出现,并使钢板在腐蚀环境中
的腐蚀量有所减少,这就明显地改善了耐蚀性和
耐高温性能。
·
4
3
·


图1 　钢中锰含量给浸镀特性带来的影响
图2 　钢中锰含量给耐蚀性带来的影响
图3 　钢中锰含量给耐热性带来的影响
图4 　钢中锰含量给浸镀粘着性带来的影响
图1 中未浸镀部分的测定法是用在30 %
NaOH 溶液中剥离的镀铝层,通过扫描电子显微
镜用被测定计算出来生成合金层的部位的点数来
表示的,另在图2 中的腐蚀试验表示了以硫酸氨
1 g/ L ,硝酸氨1. 5g/ L ,氯化氨1g/ L ,p H 值为8 的
溶液作为试验液,以该溶液在80 ℃温度下浸渍10
天的试验条件下所得出的试验结果。还有,图3
的耐高温试验表示了以80 ℃温度浸渍48h 后再
冷却作为一个周期而实施5 个周期的试验结果。
图4 的浸镀附着性是表示对钢件冲制帽盖件后在
其侧壁部位的浸镀剥离状况。1 ———表示良好,～
5 ———表示不良阶段。
以上这些表示出来的结果是在含Mn 为
0. 6 %以上的条件下得到的。但超过1. 5 %以上
的过多的含Mn 量会使钢板加工部位的浸镀粘着
性变坏而增多了浸镀剥离部分的面积,铝是为了
调整钢水精炼过程中钢的含氧量而添加的东西。
但考虑到因为降低钢板中热浸镀铝浸镀性能就会
成为出现未浸镀部位的原因之一,所以其酸溶铝
上限定为0. 08 % , Ti 在钢中是作为使C 和N 或
者和从外部侵入的O 结合促进Fe - Al 合金层生
成作用的以提高耐热性提高钢板的加工性能的有
效成分而存在的。对应于可以降低的C 和N 的
工业含量(C + N = 0. 003 %～0. 004 %) 为必要含
量须在0. 03 %以上。另外,耐热性随Ti 的添加
量的增加而得到改善,但添加量过剩会使未浸镀
部位扩大而具有使局部耐蚀性、耐热性恶化的倾
向。从而,限制Ti 含量的上限为0. 25 %。N 作
为在将Ti 添加到必要含量以上时,使浸镀性能和
Fe - Al 合金层的生成受到恶劣影响的有害成分,
以控制在0. 004 %以下甚至更少的程度为好。从
加工性能、耐蚀性能看,作为其他不可避免的不纯
物混入的P、S 等尽可能降低是必要的。
经过如上述范围内进行成分调整的退火处理
而被软化过的浸镀钢板,保持热浸镀温度通过含
有Al 或者Si 的铝合金溶液生产带有规定浸镀金
属量的热浸镀铝钢板,这样生产出来的热浸镀铝
钢板具有优良的耐蚀性和耐热性,使用在汽车排
气管、防火墙材料等多种用途上显示了显著的效
果。
2. 5 　实　例
下面就本发明的实例进行说明。
表1 中表示的是用森吉米尔法生产Al - 9 %
Si 合金钢板时的钢板成分和浸镀特性。
(下转第44 页)
·
5
3
·
武钢技术


拉伸特性影响的结果。将6. 0mm 厚的热轧板两
面磨削到2. 45. 0mm 后在实验室冷轧到0. 7mm ,
再在870 ℃下退火40s ,从该钢板上沿与轧制方向
成0°、45°、90°方向取J IS5 号试样,进行拉伸试验。
随着增大压下量,45°方向的延伸率和r 值显著增
加,各向异性降低。0°和90°方向的延伸率随着压
下量的增加而降低。在80 %压下率之前,r 值提
高,而压下率增加到86 %后,则r 值降低。但是,
随着压下率增加到86 % ,三个方向的平均r 值提
高。
4. 2 　实机应用结果
在以上实验室研究的基础上,在实机上以
84 %的压下率将4. 0mm 厚的热轧板冷轧到0.
65mm ,然后在840 ℃的退火温度下进行连续退
火。该钢板的J IS5 号拉伸特性如表3 中所示,三
个方向的平均r 值为2. 2 ,延伸率为50 % ,能够生
产加工性能良好的冷轧钢板。每月约生产4000t
新开发的钢板。
5 　结束语
开发了高成形性钢板,包括宽度方向高板厚
表3 　JIS5 号试样的拉伸性能
厚度
mm
方向
(°)
屈服强度
MPa
拉伸强度
MPa
延伸率
%
n 值
r 值
0. 65
0
120
290
50. 1
0. 273
2. 25
45
122
295
48. 8
0. 267
1. 99
90
120
288
51. 9
0. 273
2. 51
平均
121
291
49. 9
0. 270
2. 19
精度钢板的最佳生产技术,获得了以下成果。
(1) 即使在轧辊直径较大的串列式轧机中,将
具有大压下能力和凸度控制能力的轧机装在前段
机架中,也能够进行有效的薄边控制。
(2) 作为实现上述功能的最佳轧机,建成了世
界上第一台冷轧双交叉轧机。
(3) 调查了串列式轧机板厚控制的高频率特
性,通过开发最大限度利用高响应驱动装置能力
的新控制方法,实现了长度方向的高板厚精度。
(4) 确立了通过大压下率轧制生产加工成形
性优良的钢板的技术。
傅吉臣　译自铁と钢1997 (1) :5459
王向成　校
(收稿日期:1997 —12 —10)
　　(上接第35 页)
表1 　森吉米尔法生产的Al - 9 %Si 合金钢板的成分和浸渡特征
项　目
钢　成　分, %
C
Si
Mn
P
S
酸Al
Ti
N
未浸镀点数
个×102/ mm2
腐蚀减量
g/ m2
氧化增量
g/ m2
浸镀附
着性
本发明
0. 008
0. 01
0. 65
0. 01
0. 007
0. 02
0. 04
0. 002
2. 0
21
84
1
0. 005
0. 01
0. 98
0. 01
0. 005
0. 02
0. 08
0. 002
1. 0
20
83
1
0. 007
0. 01
1. 40
0. 02
0. 005
0. 06
0. 23
0. 003
1. 2
18
82
1
0. 002
0. 02
1. 25
0. 01
0. 006
0. 06
0. 14
0. 002
1. 1
19
81
1
比较试样0. 006
0. 03
0. 35
0. 01
0. 005
0. 05
0. 10
0. 002
10. 0
34
72
1
　　注: ①在腐蚀液(硫酸氨1. 1g/ L ,硝酸氨1. 5g/ L ,氯化氨1g/ L ,pH 值为8) 中浸渍10 天的腐蚀减量; ②温度750 ℃,时间4h 内反复浸
镀6 次的氧化量; ③用估计的点数表示冲制帽盖件后的侧壁部位的浸镀剥离状况,从1 →5 为良好→不好。
　　从上述试验结果显然明白,与比较试样相比,
本发明的耐蚀性耐热性更为优良。
王焕梁　译自特开平5 - 21978
童华强　校
(收稿日期:1997 - 11 - 14)
·
4
4
·
1998 年第2 期(第36 卷·总第208 期)

File: 材料工程师/膜片通用物性表.pdf.md
# 膜片通用物性表.pdf

2018.6.12
各种膜片标准规格一览
共和レザー株式会社
普通INS
高哑光INS
触感INS
TOM
0.45±0.03㎜
0.45±0.03㎜
0.45±0.03㎜
0.25㎜±0.02㎜
1110㎜
1110㎜
1110㎜
1200㎜
1000㎜
1020㎜
1020㎜
1020㎜
1200㎜
1000㎜
5～6/1000
5～6/1000
5～6/1000
-
140±5℃
140±5℃
135±5℃
140℃
200%
180%
140%
180%
竖向
100
100
100
56
横向
92
96
90
53
竖向
26
20
112
175
横向
16
16
40
140
竖向
7.2
7.2
4.8
4.6
横向
1
1
2.4
4.8
负荷1kg
HB
HB
3B
3B
负荷200g×100回
无明显伤痕
无明显伤痕
无明显伤痕
无明显伤痕
80℃×400H
无明显变化
无明显变化
无明显变化
无明显变化
100℃×400H
无明显变化
无明显变化
无明显变化
无明显变化
50℃×95%×240H
无明显变化
无明显变化
无明显变化
无明显变化
ｶｰﾎﾞﾝｱｰｸ
ﾌｪｰﾄﾞﾒｰﾀｰ
Bp83℃×400H
无明显变化
无明显变化
无明显变化
无明显变化
耐水変色性
5ｍｌ　55℃×4H
无明显异常
无明显变化
无明显变化
无明显变化
耐碱変色性
5ｍｌ　55℃×4H
无明显异常
无明显变化
无明显变化
无明显变化
耐酸性変色性
5ｍｌ　23℃×24H
无明显异常
无明显变化
无明显变化
无明显变化
耐液体性
煤油
5ｍｌ　55℃×4H
无明显异常
无明显变化
无明显变化
无明显变化
5ｍｌ　20℃×3H
无明显异常
无明显变化
无明显变化
无明显变化
牛油法
无明显污染
无明显污染
无明显污染
无明显污染
热油喷淋法
无明显污染
无明显污染
无明显污染
无明显污染
负荷500g×10回
无明显伤痕残留
无明显伤痕残留
无明显伤痕残留
无明显伤痕残留
80℃×20H
10％以下
10％以下
10％以下
10％以下
注意）所有无延伸膜片单体的规格（不是成型后的规格。）
※1　半裁品合計宽幅、※2　真空成型温度140℃、※3　膜片实际温度
干布摩擦坚牢度
类型
厚度
最大产品宽幅※1
印刷花纹有効宽幅※1
成型收缩※2
推荐成型温度※3
最大拉伸率
断裂強度
(N/cm)
断裂拉伸
（％）
加热收缩（％）
100℃×100H
表面硬度（铅笔）
耐热老化性
耐湿老化性
耐光性
冷湿热循环试验
-30℃×7.5H→
80℃×15.5H→
-30℃×7.5H→
50℃×95%RH×
15.5H
4サイクル
玻璃雾化程度（％）
无明显变化
无明显变化
无明显变化
复合循环试验
ﾌｪｰﾄﾞBp83℃×100
ｈ→
50℃×95%RH×24H
5サイクル
无明显变化
无明显变化
无明显变化
无明显变化
无明显变化
耐药品性
耐挥发油性
耐油脂
汚染性
负荷2kg×200回
耐擦伤性试验

File: 材料工程师/英语面试问题.docx.md
# 英语面试问题.docx

  Second One: What’s your greatest weakness?

I need to learn to be more patient. My temper is rather hasty, and I always want my work be completed in time, I don't like to leave anything half-done. 
　　你最大的缺点是什么？西方老板特别爱问这个问题，让面试者感到很紧张。事实上，他问这个问题是看你对棘手问题的反应。你没必要如实回答你的弱点，因为那有可能让你得不到这份工作。相反，你可以告诉他们一些与工作不直接相关的事情。



    Fifth One: If hired, when could you start work?


　　如果雇佣的话，你什么时候开始工作？回答这个问题时。一定要注意！不要说我马上可以工作。那会让对方认为你非常迫切地需要这份工作。一个非常保险的回答可以是“I can start at the end of next month.”（我下月初可以开始上班。）

    Sixth One: What kind of work does the posi-tion involve?（我问）

    You can ask this to clarify exactly what kind of work you’ll be doing.

　　这个职位包括哪些工作？通过问这句话，你可以清楚地了解到你的工作内容。

1、Why are you interested in working for our company? 
为什么有兴趣在我们公司工作？

2、Because your company has a good sales record.     
因为你们公司有良好的销售记录 。

3、Because your operations are global, so I feel I can gain the most from working
in this kind of environment.
因为你们公司的运作是全球化的，我觉得可以在这样一个环境中工作会有最大的收获。

4、Because I think my major is suitable for this position.
因为我认为我的专业适合这个职位。

5、Because I can learn new things in your company, at the same time
 I can offer my services to you.
因为我可以在贵公司学到新的东西, 同时能为你们提供服务。

6、Because I’m very interested in your company’s training program.
因为我对你们公司的培训计划很感兴趣。

面试英语-个人品质篇

1、What are your great strengths?
   你有什么优点？

  2、I’m a good team player.  
   我是一个富有团队精神的人。

  3、I’m a hard-working, persistent person. 
   我工作刻苦，性情执着。

  4、I’m a fast-learner.   
   我学东西很快。

  5、I can work under pressure and get along with my colleagues. 
   我能在压力下工作，并能与同事和谐相处。

面试英语-说服对方篇

1、In what specific ways will our company benefit form hiring you? 
我公司雇用你有什么好处?

2、I think that my technical background is helpful for you.   
我觉得我的技术背景对你们有用。

5、Your company will benefit from gaining a young energetic, bright, person.
贵公司能通过雇用一个充满活力、聪明的年轻人获益。

6、I know I am the right person for this job.
我知道我是最适合这个工作的。

A: I feel I can make some positive contributions to your company in the　future.

面试英语-谈谈薪水问题

What are your salary expectations?  
你对薪水有什么要求？


I think salary is closely related to the responsibilities of the job.  
我觉得工资应该与工作的责任紧密相关的。

I expect to be paid according to my abilities.  
我希望能根据我的能力支付薪资。

My name is zhuangkai . I am a candidate for master degree in SJTU majoring in Material engineering. I am mature, for I have took part in a lot of social activities. Additionally I am persistent, and that means if I determine to do something well, I can really do it well. Mentioned to my personalities, I am an open-minded person, and eager for new things. Also, I am energetic, enthusiastic, and willing to work hard. 

My course Results are not very good, this is the reason I do not spend much time on it, Because I think there are many more important things to be done  in the laboratory, I have experienced a lot of projects, more than any others . and I did much things that others has not done . so the results do not explain my ability, If you give me the opportunity, I believe I will not let you disappointed

In fact, I wouldn't call myself extroverted. Sometime I enjoy being by myself very much. But other times, I like sharing activities with others too, especially during these last few years


　　7. What do you look for in a job? 
　　An opportunity to use my skills, to perform and be recognized. 

　　8. Please give me your definition of a .... (the position for which you are being interviewed). 
　　Keep it brief -- give an action- and results-oriented definition. 


问题三：“你有什么业余爱好？” 

A：Do you have any hobbies? What is it or what are they? 
　　B：I am interested in watching TV or other relaxing games.

　　A：How do you spend your spare time?

　　B：I usually read or so some sports.

　　A：What kind of book are you interested in?

　　B：My favorite books are those about detectives.

　　A：What kind of personality do you think you have?

　　B：Well, I approach things very enthusiastically, I think, and I don't like to leave anything half-done. It makes me nervous- I can't concentrate on anything else until the first thing is finished.

问题四：“你最崇拜谁？” 

Chairman Mao 

He is a hero, he unified China

问题五：“你的座右铭是什么？” 

Failure is the mother of success

问题七：“谈一谈你的一次失败经历” 

思路： 1、 不宜说自己没有失败的经历。 2、 不宜把那些明显的成功说成是失败。 3、不宜说出严重影响所应聘工作的失败经历， 4、 所谈经历的结果应是失败的。 5、 宜说明失败之前自己曾信心白倍、尽心尽力。 6、说明仅仅是由于外在客观原因导致失败。 7、 失败后自己很快振作起来，以更加饱满的热情面对以后的工作。 

请介绍下你的家乡

My hometown is in Wuxi, a city near Taihu Lake, the Landscape is very beautiful, the people there are very cute, friendly, also, there is a lot of delicious food in wuxi, 

问题十五：“你希望与什么样的上级共事？” 

思路： 1、通过应聘者对上级的“希望”可以判断出应聘者对自我要求的意识，这既上一个陷阱，又上一次机会。 2、 最好回避对上级具体的希望，多谈对自己的要求。 3、 如“做为刚步入社会新人，我应该多要求自己尽快熟悉环境、适应环境，而不应该对环境提出什么要求，只要能发挥我的专长就可以了。”


Q: What make you think you would be a success in this position？


(你如何知道你能胜任这份工作？)


A: My technical background combined with my personality should qualify me for  this  particular job. I am sure I will be successful.


(我在研究所的训练，加上实习工作，使我适合这份工作。我相信我能成功。)


Q: Are you a multi-tasked individual？


(你是一位可以同时承担数项工作的人吗？) or


Do you work well under stress or pressure？(你能承受工作上的压力吗?)


A: Yes, I think so.


A: The trait is needed in my current(or previous) position and I know I can handle it well.


(这种特点就是我目前(先前)工作所需要的，我知道我能应付自如。)


Q: How would your friends or colleagues describe you？


(你的朋友或同事怎样形容你？)


A: (pause a few seconds)(稍等几秒钟再答，表示慎重考虑。)


They say Mr. Chen is an honest, hardworking and responsible man who deeply cares for his  family and friends. (他们说陈先生是位诚实、工作努力，负责任的


人，他对家庭和朋友都很关心。)


Q：What personality traits do you admire？(你欣赏哪种性格的人？)


A： (I admire a person who is）honest, flexible and easy-going. (诚实、不死


板而且容易相处的人。)


Q：What leadership qualities did you develop as an administrative personnel？


(作为行政人员，你有什么样的领导才能？)


A：I feel that learning how to motivate people and to work together as a team will be the  major goal of my leadership. (我觉得学习如何把人们的积极性调动起来，以及如何配合协同的团队精 神，是我行政工作的主要目标。)


Q：How do you normally handle criticism？(你通常如何处理別人的批评？)


A：Silence is golden. Just don't say anything; otherwise the situation could become worse. I  do, however, accept constructive criticism. (沈默是金。不必


说什么，否则情况更糟，不过我会接受建设性的批评。)


Q： What do you find frustrating in a work situation？(在工作中，什么事令你不高兴？)


A： Sometimes, the narrow-minded people make me frustrated. (胸襟狭窄的人，有时使我泄气。)


Q：How do you handle your conflict with your colleagues in your work? (你如何处理与同事在工 作中的意见不和？)


A：I will try to present my ideas in a more civilized manner in order to get my  points across. (我要以更清楚文明的方式，提出我的看法，使对方了解我的观点。)


Q：How do you handle your failure？(你怎样对待自己的失敗？)


A： None of us was born "perfect". I am sure I will be given a second chance to correct my  mistake. （我们大家生来都不是十全十美的，我相信我有第二个机会改正我的错误。)


Q：What provide you with a sense of accomplishment. （什么会让你有成就感？）


A：Finishing a project to the best of my ability. (尽我所能，完成一个项目。)


Q：If you had a lot of money to donate, where would you donate it to？Why？


(假如你有很多钱可以捐赠，你会捐给什么单位？为什么？)


A：I would donate it to the medical research because I want to do something to help others.  (我会捐给医药研究，因为我要为他人做点事。)


Q：What is most important in your life right now？(眼下你生活中最重要的是什么？)


A：To get a job in my field is most important to me. (对我来说，能在这个领域找到工作是最重要 的。)


Q：What current issues concern you the most？(目前什么事是你最关心的？)


A：The general state of our economy and the impact of China' entry to WTO onour industry. ( 目前中国经济的总体情況以及中国入世对我们行业的影响。)


Q： How long would you like to stay with this company？(你会在本公司服务多久呢？)


A： I will stay as long as I can continue to learn and to grow in my field.


(只要我能在我的行业力继续学习和长进，我就会留在这里。)


Q：Could you project what you would like to be doing five years from now？


(你能预料五年后你会做什么吗？)


A：I hope to demonstrate my ability and talents in my field adequately. (我希望能充分展示我 在这个行业的能力和智慧。)



介绍下自己在实验室所做的实验

Using laser welding technology to weld the steel. by changing the laser power and welding speed to observe the infulance of different energy input on the welded joints organizations and mechanical properties.

Using the optical microscope, SEM and TEM to confirm the organization of the welded joints. and take some tests to confirm its mechanical properties. For example impact test and tensile test and so on.

File: 材料工程师/表面保护原材料价格.docx.md
# 表面保护原材料价格.docx

塑料电镀

按照一批（5个挂具计算），槽深2米，宽度3米；2x3=6；5个挂具，每个挂具可以挂8个大零件（如前格栅）；即一批为40个零件（前格栅）；

车身油漆

按照AS21整车油漆，不同颜色为例：

电泳漆

金属镀锌

锌镍

以下均为滚镀的价格，挂镀价格会上浮一点

锌铝涂层

塑料内外饰油漆件

| 40个前格栅 | 六价亮铬 | 900元 |

| 40个前格栅 | 三价珍珠铬 | 1100元 |

| 车身油漆材料-黑PBB | PPG涂料（天津）有限公司 | 672.38元 |

| 车身油漆材料-白NDW | PPG涂料（天津）有限公司 | 726.50元 |

| 车身油漆材料-银MBB | PPG涂料（天津）有限公司 | 683.02元 |

| 车身油漆材料-灰LMF | PPG涂料（天津）有限公司 | 683.34元 |

| 车身油漆材料-红RSH | PPG涂料（天津）有限公司 | 919.08元 |

| 车身油漆材料-橙NSB | PPG涂料（天津）有限公司 | 816.22元 |

| 车身油漆材料-棕DSF | PPG涂料（天津）有限公司 | 785.53元 |

| 车身油漆材料-白套黑AB | PPG涂料（天津）有限公司 | 771.76元 |

| 车身油漆材料-橙套黑IAC | PPG涂料（天津）有限公司 | 861.49元 |

| 车身油漆材料-红套黑AAA | PPG涂料（天津）有限公司 | 964.35元 |

| 电泳漆 | PPG、杜邦 | 20-25元/m² |

| 喷粉 | PPG、杜邦、国产粉末 | 30-35元/m² |

| 电泳+喷粉 | / | 50-60元/m² |

| 标准件（按重量） | 浅色：蓝白、彩锌 | 2.8-3.0元/公斤 |

| 标准件（按重量） | 深色：黑色 | 4.0元/公斤 |

| 支架（按面积） | 　 | 0.45元/dm² |

| 标准件（按重量） | 本色 | 8.5元/公斤 |

| 标准件（按重量） | 黑色 | 11元/公斤 |

| 支架（按面积） | 本色 | 0.85-0.95元/元/dm² |

| 支架（按面积） | 黑色 | 1.1元/dm² |

| 标准件（按重量） | 银色（两底两面） | 7-8元/公斤 |

| 标准件（按重量） | 黑色（两底三面） | 8.2-9.2元/公斤 |

| 支架（按面积） | 银色（两底两面） | 0.9元/dm² |

| 支架（按面积） | 黑色（两底三面） | 1.3元/dm² |

| PPG | 90-100元/公斤 |

| PETERLACKE佩特 | 4.5-6元/公斤 |

| MANKIEWICZ美凯维奇 | 100元/公斤 |

| ORIGIN欧利胜 | 5.6-8.8元/公斤 |

| 素色漆加工费 | 30元/m² |

| 高光漆加工费 | 60元/m² |

File: 材料工程师/认可的各钢厂材料牌号及相近牌号对照表（热镀锌）_中心实验室_20100426.pdf.md
# 认可的各钢厂材料牌号及相近牌号对照表（热镀锌）_中心实验室_20100426.pdf

上海汽车牌号
SMTC Grade
上海汽车标准
SMTC Standard
宝钢牌号
Baosteel Grade
宝钢标准
Baosteel
Standard
鞍钢牌号
TAGAL Grade
鞍钢标准
TAGAL
Standard
武钢牌号
Wugang Grade
武钢标准
Wugang
Standard
备注
Comments
SCG1+Z, +ZF
SMTC 5 110 003-2009
DC51D+Z, +ZF
Q/BQB 420-2009
DX51D+Z, +ZF
EN 10327:2004
DX51D+Z, +ZF
Q/WG(LZ)22-2007
SCG1+Z, +ZF
SMTC 5 110 003-2009
DC52D+Z, +ZF
Q/BQB 420-2009
DX52D+Z, +ZF
EN 10327:2004
DX52D+Z, +ZF
Q/WG(LZ)22-2007
SCG2+Z, +ZF
SMTC 5 110 003-2009
DC53D+Z, +ZF
Q/BQB 420-2009
DX53D+Z, +ZF
EN 10327:2004
DX53D+Z, +ZF
Q/WG(LZ)22-2007
SCG3+Z, +ZF
SMTC 5 110 003-2009
DC54D+Z, +ZF
Q/BQB 420-2009
DX54D+Z, +ZF
EN 10327:2004
DX54D+Z, +ZF
Q/WG(LZ)22-2007
SCG4+Z, +ZF
SMTC 5 110 003-2009
DC56D+Z, +ZF
Q/BQB 420-2009
DX56D+Z, +ZF
EN 10327:2004
DX56D+Z, +ZF
Q/WG(LZ)22-2007
SCG5+Z, +ZF
SMTC 5 110 003-2009
SCG180Y+Z, +ZF
SMTC 5 110 003-2009
HC180YD+Z, +ZF
Q/BQB 420-2009
HX180YD+Z, +ZF
EN 10292:2007
SCG220Y+Z, +ZF
SMTC 5 110 003-2009
HC220YD+Z, +ZF
Q/BQB 420-2009
HX220YD+Z, +ZF
EN 10292:2007
SCG260Y+Z, +ZF
SMTC 5 110 003-2009
HC260YD+Z, +ZF
Q/BQB 420-2009
HX260YD+Z, +ZF
EN 10292:2007
SCG300Y+Z, +ZF
SMTC 5 110 003-2009
-
-
B240P1D+Z, +ZF
Q/BQB 420-2009
-
-
-
-
SCG180B+Z, +ZF
SMTC 5 110 003-2009
HC180BD+Z, +ZF
Q/BQB 420-2009
HX180BD+Z, +ZF
EN 10292:2007
SCG220B+Z, +ZF
SMTC 5 110 003-2009
HC220BD+Z, +ZF
Q/BQB 420-2009
HX220BD+Z, +ZF
EN 10292:2007
SCG260B+Z, +ZF
SMTC 5 110 003-2009
HC260BD+Z, +ZF
Q/BQB 420-2009
HX260BD+Z, +ZF
EN 10292:2007
-
-
SCG300B+Z, +ZF
SMTC 5 110 003-2009
HC300BD+Z, +ZF
Q/BQB 420-2009
HX300BD+Z, +ZF
EN 10292:2007
-
-
SCG260L+Z, +ZF
SMTC 5 110 003-2009
HC260LAD+Z, +ZF
Q/BQB 420-2009
HX260LAD
EN 10292:2007
H260LAD+Z, +ZF
WJX(LZ)240-2006
SCG300L+Z, +ZF
SMTC 5 110 003-2009
HC300LAD+Z, +ZF
Q/BQB 420-2009
HX300LAD
EN 10292:2007
H300LAD+Z, +ZF
WJX(LZ)240-2006
SCG340L+Z, +ZF
SMTC 5 110 003-2009
HC340LAD+Z, +ZF
Q/BQB 420-2009
HX340LAD
EN 10292:2007
H340LAD+Z, +ZF
WJX(LZ)240-2006
SCG380L+Z, +ZF
SMTC 5 110 003-2009
HC380LAD+Z, +ZF
Q/BQB 420-2009
HX380LAD
EN 10292:2007
H380LAD+Z, +ZF
WJX(LZ)240-2006
SCG420L+Z, +ZF
SMTC 5 110 003-2009
HC420LAD+Z, +ZF
Q/BQB 420-2009
HX420LAD
EN 10292:2007
H420LAD+Z, +ZF
WJX(LZ)240-2006
SCG260D+Z, +ZF
SMTC 5 110 003-2009
HC250/450DPD+Z, +ZF
Q/BQB 420-2009
SCG300D+Z, +ZF
SMTC 5 110 003-2009
HC300/500DPD+Z, +ZF
Q/BQB 420-2009
HCT500X+Z, +ZF
EN 10336:2007
WHT500DPDZ
WHT500DPDF
WJX(LZ)223-2008
认可的各钢厂材料牌号及相近牌号对照表（热镀锌）
Certificated Steel Grade Reference List
1/2


上海汽车牌号
SMTC Grade
上海汽车标准
SMTC Standard
宝钢牌号
Baosteel Grade
宝钢标准
Baosteel
Standard
鞍钢牌号
TAGAL Grade
鞍钢标准
TAGAL
Standard
武钢牌号
Wugang Grade
武钢标准
Wugang
Standard
备注
Comments
SCG340D+Z, +ZF
SMTC 5 110 003-2009
HC340/590DPD+Z, +ZF
B340/590DPD+Z, +ZF
Q/BQB 420-2009
HCT600X+Z, +ZF
EN 10336:2007
WHT600DPDZ
WHT600DPDF
WJX(LZ)244-2008
SCG420D+Z, +ZF
SMTC 5 110 003-2009
HC420/780DPD+Z, +ZF
Q/BQB 420-2009
-
-
-
-
SCG500D+Z, +ZF
SMTC 5 110 003-2009
HC500/780DPD+Z, +ZF
Q/BQB 420-2009
SCG600D+Z, +ZF
SMTC 5 110 003-2009
HC550/980DPD+Z
Q/BQB 420-2009
SCG380T+Z, +ZF
SMTC 5 110 003-2009
HC380/590TRD+Z, ZF
Q/BQB 420-2009
SCG420T+Z, +ZF
SMTC 5 110 003-2009
HC420/780TRD+Z, ZF
Q/BQB 420-2009
SCG340C+Z, +ZF
SMTC 5 110 003-2009
HC350/600CPD+Z, ZF
Q/BQB 420-2009
SCG500C+Z, +ZF
SMTC 5 110 003-2009
HC500/780CPD+Z, ZF
Q/BQB 420-2009
SCG700C+Z, +ZF
SMTC 5 110 003-2009
HC700/980CPD+Z, ZF
Q/BQB 420-2009
SCG600R+Z
SMTC 5 110 003-2009
-
-
SSAB
SCG850R+Z
SMTC 5 110 003-2009
-
-
SSAB
2/2
