Repository: kujaxr/obsidian-vault

File: 材料工程师/议题4：内部零缺陷防错技术.pdf.md
# 议题4：内部零缺陷防错技术.pdf

1 
上海汽车集团股份有限公司乘用车公司 
SAIC Motor Passenger Vehicle Co. 
 
质量保证部 
Quality Assurance Dep. 
2012.4.12 


目  录 
•
零缺陷质量管理概念 
 
•
零缺陷质量管理的开展背景 
 
•
零缺陷质量管理的类型及应用 
 
•
零缺陷管理的后续发展 
2 


3 
上海汽车集团股份有限公司乘用车公司 
SAIC Motor Passenger Vehicle Co. 
零缺陷质量管理概念 
防错是预见、探测和防止错
误和缺陷的方法，这些错误
和缺陷会给顾客带来不良影
响并且造成浪费 
 
… 
防错技术是指产品形成过程
中的各个阶段为预防缺陷发
生所采用的技术和方法。比
如：非对称设计防错、感应
器防错、物料条码防错、计
数器防错、模板防错，等等 
防    错 
防 错 技 术 

零缺陷强调预防系统控制和过程控制，第一次把事情做对并符合对顾客承诺的要求 


4 
上海汽车集团股份有限公司乘用车公司 
SAIC Motor Passenger Vehicle Co. 
零缺陷质量管理概念 
 零缺陷 
无缺点ZD（Zero Defect），零缺陷管理的思想主
张企业发挥人的主观能动性来进行经营管理，生
产者、工作者要努力使自己的产品、业务没有缺
点，并向着高质量标准目标而奋斗 
 零缺陷质量管理 
将“防错技术”作为实施零缺陷质量管理的工程
方法，以预防作为零缺陷质量的原则，以防错技
术作为零缺陷质量管理的手段，关注产品形成全
过程的质量管理，使企业在设计、制造、服务等
核心业务方面逐步达到世界一流的零缺陷质量，
追求卓越 


 等级三 
等级二 
等级一 
防 错 等 级 
等级一：在本工序中不可能
制造出错误、缺陷 
等级二：在本工序中就能探
测出自身错误、缺
陷 
等级三：在连续的后道工序中
探测出错误、缺陷 
不制造缺陷 
 
 
 
不传递缺陷 
 
 
 
不接受缺陷 
5 
零缺陷质量管理概念 
上海汽车集团股份有限公司乘用车公司 
SAIC Motor Passenger Vehicle Co. 


目  录 
•
零缺陷质量管理概念 
 
•
零缺陷质量管理的开展背景 
 
•
零缺陷质量管理的类型及应用 
 
•
零缺陷管理的后续发展 
上海汽车集团股份有限公司乘用车公司 
SAIC Motor Passenger Vehicle Co. 
6 


第XX次执行委员会会议  
No. XX EXCOM Meeting 
零缺陷质量管理的开展背景 

由被誉为全球质量管
理大师、“零缺陷”
之父和伟大的管理思
想家克劳士比，从60
年代初提出，并在美
国推行 
在过程控制的各环节中，存在许
多高质量风险工序；特别是涉及
安全件的防错/追溯、线束接插、
不同配置的零件选装等 
靠事后补救，将导致巨大
的风险和成本投入，因此，
实施零缺陷管理才是我们
解决问题的根本途径 
上海汽车集团股份有限公司乘用车公司 
SAIC Motor Passenger Vehicle Co. 
7 


8 
上海汽车集团股份有限公司乘用车公司 
SAIC Motor Passenger Vehicle Co. 
质量检验阶段 
质量保证体系 
建设阶段 
 
 
零缺陷质量 
管理阶段 
 
 
 
追求卓越 
零缺陷质量管理的开展背景 
                                       质量检验阶段                          质量保证体系建设阶段                     零缺陷质量管理阶段 
管理范畴         主要局限于生产                   从生产过程质量管理发展到              产品形成的全过程质量 
                           现场质量管理                       设计过程质量管理                                管理 
管理特点        事后把关，管结果                从事后把关想预防控制发展              防检结合，预防为主，管 
                                                                                                                                                 因素、管条件 
管理依据        重在产品质量符合                按既定质量标准控制质量                  以用户需求为主，重在产 
                          质量规格                                                                                                     品的适用性 
管理方法        主要用技术检验和                检验，数理统计方法，过程              防错技术，精益生产 
                          质量监督                                  方法 
管理标准化   重视技术标准                         由技术标准，发展为质量控              技术标准，质量控制标准 
                                制标准                                                       零缺陷工作标准 


目  录 
•
零缺陷质量管理概念 
 
•
零缺陷质量管理的开展背景 
 
•
零缺陷质量管理的类型及应用 
 
•
零缺陷管理的后续发展 
上海汽车集团股份有限公司乘用车公司 
SAIC Motor Passenger Vehicle Co. 
9 


上海汽车集团股份有限公司乘用车公司 
SAIC Motor Passenger Vehicle Co. 
10 
产品设计的 
零缺陷 
质量管理 
零缺陷质量管理的类型及应用 
制造过程的 
零缺陷 
质量管理 
服务过程的 
零缺陷 
质量管理 
上海汽车集团股份有限公司乘用车公司 
SAIC Motor Passenger Vehicle Co.

File: 材料工程师/转发 油漆件色板气味结果.htm.md
# 转发 油漆件色板气味结果.htm

<w:LsdException Locked="false" Priority="20" SemiHidden="false"
  UnhideWhenUsed="false" QFormat="t

File: 材料工程师/进度.md
# 上汽资料转换进度

## 任务信息
- 开始时间：2026-03-22 18:05
- 预计完成：2026-03-25 18:05
- 状态：进行中

## 统计
- 总文件数：约 6500+
- PDF：5591
- DOC：365
- DOCX：50
- XLSX：89
- XLS：37
- PPT：42
- PPTX：41
- 图片(JPG/BMP/PNG/TIF)：252
- 其他：约 200

## 进度
| 类型 | 总数 | 已完成 | 进行中 | 待处理 |
|------|------|--------|--------|--------|
| PDF | 5591 | 0 | 0 | 5591 |
| DOCX | 50 | 0 | 0 | 50 |
| XLSX | 89 | 0 | 0 | 89 |
| PPTX | 41 | 0 | 0 | 41 |
| 图片 | 252 | 0 | 0 | 252 |
| 其他 | ~200 | 0 | 0 | ~200 |

## 日志
- 2026-03-22 18:05: 任务开始，扫描完成，共 6500+ 文件
- 2026-03-22 18:56: 设置每日简报定时任务

File: 材料工程师/通用上汽外饰涂装标准对比.xlsx.md
# 通用上汽外饰涂装标准对比.xlsx

| 项目 | 试验项目 | SMTC 5 300 001(SAIC ) | GMW14797(SGM) | 说明 |
| 1 | 初始状态附着力 | 划格试验：ISO2409 Gt0-Gt1
使用TESA 4657牌号胶带 | 划格试验：GMW 14829 
油漆保留≥95%
使用3M 898牌号胶带 | 大致相当 |
|  |  | 蒸汽喷射试验：SMTC 5 200 008
水温70℃，喷嘴到样件150mm，压力9000±500 Kpa，水幕与划线角度45°，喷射时间20s | 水冲击试验：GM9531P
水温室温，喷嘴到样件75mm，压力8274KPa，水幕与划线角度90°，喷射时间5s | 喷射压力相当，但由于上汽标准水温高，喷嘴到样件距离近，喷射时间长，所以上汽标准更严格 |
| 2 | 耐潮湿 | 冷凝水试验：240h; RH=100%;T =40℃
要求：无气泡，Gt0-Gt1，蒸汽喷射试验无漆层脱落 | 耐潮湿性能：GMW14729
（38± 2°C×100%RH）中96h与40h
湿度试验后：样品表面无明显的水泡或外观变化;划格试验油漆保留≥95% | 上汽标准高于通用 |
| 3 | 温度交变 | 耐高温性能：90℃,240h  
高温后低温性能：90℃/240h后-40℃/24h
低温冲击性能：-40℃/24h存放后90N冲力冲击表面 | 无此项要求 | / |
| 4 | 环境交变 | 环境交变试验：SMTC 5 400 004，最大温度80℃，最大湿度H=80%，最低温度-40℃ | 冷湿循环：低温+潮湿 3cycle
GMW 14124  -30℃
GMW 14729（38± 2°C×100%RH） | 上汽标准高于通用 |
| 5 | 石子冲击 | 耐石子冲击：DIN20567-1 Method B
要求：特征值≤2.0
石子：4~5直径铁砂
压力：200±10 Kpa
时间：2*(10±2)s | GMW14700 
要求：最大允许9级
石子：8~16mm直径水磨鹅卵石
压力：480±20 Kpa
时间：8±2 | 通用要求样件在低温下进行飞石冲击，通用标准更严格 |
| 6 | 耐化学试剂 | 耐化学物质：VDA 621－412
柴油/发动机油/制动液/冷却液/抛光液 | 耐化学物质：耐汽油GMW14333，GMW14701
固化性能：参见ＧＭＷ15891。
要求：带清漆的油漆体系最大允许0级，单层漆体系最大允许1级。 | 大致相当 |
| 7 | 短期氙灯耐光老化 | 加速氙灯老化：SMTC 5 400 006/007，1500/1600h 干态/湿态，光照后划格测试附着力 | 耐光照：SAE J2527-A；老化后进行耐潮湿试验考核附着力 | / |
| 8 | 大气暴晒 | SMTC 5 400 006/007自然暴晒：佛罗里达 亚利桑那 2年暴晒 | SAE J1976-A，佛罗里达1年暴晒 | / |

File: 材料工程师/通用物性表（中文）.pdf.md
# 通用物性表（中文）.pdf

2018.6.12
各种膜片标准规格一览
共和レザー株式会社
普通INS
高哑光INS
触感INS
TOM
0.45±0.03㎜
0.45±0.03㎜
0.45±0.03㎜
0.25㎜±0.02㎜
1110㎜
1110㎜
1110㎜
1200㎜
1000㎜
1020㎜
1020㎜
1020㎜
1200㎜
1000㎜
5～6/1000
5～6/1000
5～6/1000
-
140±5℃
140±5℃
135±5℃
140℃
200%
180%
140%
180%
竖向
100
100
100
56
横向
92
96
90
53
竖向
26
20
112
175
横向
16
16
40
140
竖向
7.2
7.2
4.8
4.6
横向
1
1
2.4
4.8
负荷1kg
HB
HB
3B
3B
负荷200g×100回
无明显伤痕
无明显伤痕
无明显伤痕
无明显伤痕
80℃×400H
无明显变化
无明显变化
无明显变化
无明显变化
100℃×400H
无明显变化
无明显变化
无明显变化
无明显变化
50℃×95%×240H
无明显变化
无明显变化
无明显变化
无明显变化
ｶｰﾎﾞﾝｱｰｸ
ﾌｪｰﾄﾞﾒｰﾀｰ
Bp83℃×400H
无明显变化
无明显变化
无明显变化
无明显变化
耐水変色性
5ｍｌ　55℃×4H
无明显异常
无明显变化
无明显变化
无明显变化
耐碱変色性
5ｍｌ　55℃×4H
无明显异常
无明显变化
无明显变化
无明显变化
耐酸性変色性
5ｍｌ　23℃×24H
无明显异常
无明显变化
无明显变化
无明显变化
耐液体性
煤油
5ｍｌ　55℃×4H
无明显异常
无明显变化
无明显变化
无明显变化
5ｍｌ　20℃×3H
无明显异常
无明显变化
无明显变化
无明显变化
牛油法
无明显污染
无明显污染
无明显污染
无明显污染
热油喷淋法
无明显污染
无明显污染
无明显污染
无明显污染
负荷500g×10回
无明显伤痕残留
无明显伤痕残留
无明显伤痕残留
无明显伤痕残留
无明显变化
无明显变化
无明显变化
复合循环试验
ﾌｪｰﾄﾞBp83℃×100
ｈ→
50℃×95%RH×24H
5サイクル
无明显变化
无明显变化
无明显变化
无明显变化
无明显变化
耐药品性
耐挥发油性
耐油脂
汚染性
负荷2kg×200回
耐擦伤性试验
耐热老化性
耐湿老化性
耐光性
冷湿热循环试验
-30℃×7.5H→
80℃×15.5H→
-30℃×7.5H→
50℃×95%RH×
15.5H
4サイクル
干布摩擦坚牢度
类型
厚度
最大产品宽幅※1
印刷花纹有効宽幅※1
成型收缩※2
推荐成型温度※3
最大拉伸率
断裂強度
(N/cm)
断裂拉伸
（％）
加热收缩（％）
100℃×100H
表面硬度（铅笔）


80℃×20H
10％以下
10％以下
10％以下
10％以下
注意）所有无延伸膜片单体的规格（不是成型后的规格。）
※1　半裁品合計宽幅、※2　真空成型温度140℃、※3　膜片实际温度
玻璃雾化程度（％）

File: 材料工程师/采用烘烤硬化钢板_BH钢_改善汽车车身外表零件的抗凹陷性能.pdf.md
# 采用烘烤硬化钢板_BH钢_改善汽车车身外表零件的抗凹陷性能.pdf

综　　述
采用烘烤硬化钢板( BH钢)
改善汽车车身外表零件的抗凹陷性能
姚贵升
(长春第一汽车厂)
　　摘要　为了减轻汽车自重,节约能耗,国外广泛采用高强度钢板,并研究了采用BH 钢板
后对车身外表零件抗凹陷性能的影响。结果表明:BH 钢冲成零件油漆烘干后的屈服强度显著
提高,如果零件使用钢板的厚度不变,可以明显地提高其抗凹陷性能;如果减薄钢板厚度(减轻
车重) 可以保持其抗凹陷性能达到原用钢板的水平,满足使用要求。
　　关键词　车身外板　BH 钢　抗凹陷性能
Improvement in the Dent2resistance of Autobody Panel
by Using BH Steel Sheet
Yao Guisheng
( First Automobile Works Changchun)
　　ABSTRACT 　High strength steel sheet has been increasingly used abroad in order to reduce the
dead load of automobiles and save energy. The study on the effect of BH steel sheet on the dent2resistance
of autobody panel indicated that the yield strength of BH steel part is increased after stamping and paint
baking and the dent2resistance improved significantly with the thickness of the sheet unchanged ,and that
the dent2resistance of the existing sheet could be maintained and the requirements of use reached if the
gauge of sheet reduced(car weight reduced) .
Key Words 　Autobody panel 　BH steel 　Dent2resistance
1 　前言
当今国内外汽车工业的发展目标是减轻汽车
自重节约能耗,降低排放改善环境,采取措施提高
安全性,为此开展了新技术、新材料、新工艺和新
产品的开发。
节约能耗是汽车工业发展的首要问题。欧美
各国正在开发不减小汽车尺寸、不降低乘坐舒适
性、不增加售价,但燃料效率是目前三倍,即每百
公里油耗在3 升左右的汽车[1] ,预计在下个世纪
初即可投入生产。
减轻汽车自重是降低油耗的主要措施之一,
姚贵升　研究员级高工　1930 年生　1952 年毕业于唐山铁道学
院　现从事金属材料专业　电话　5904893 　邮编　
130011
据资料介绍,汽车自重每降低1 % ,燃油消耗可下
降016 %～110 %[2] 。轿车车身的钢板消耗量约占
整车钢材消耗量的75 % ,因此,采用烘烤硬化的
高强度钢板(BH 钢) ,减薄厚度以减轻汽车自重便
是降低油耗的主攻方向。
大量采用BH 钢给钢厂的生产和汽车厂的使
用都带来一些问题,对钢厂来讲,要探求适合的生
产工艺生产有一定烘烤硬化值(BH 值) 而又能延
迟时效的钢板,其质量稳定而性能又满足用户要
求;对汽车厂来讲要研究采用厚度减薄的BH 钢
板对车身零件使用性能如刚度(Stiffness) 、起伏负
荷(Oil Canning load) Ξ 和抗凹陷性能(Dent resis2
1
2000 年第4 期　　　　　　　　　　　宝　钢　技　术　　　　　　　　　　　　　　　　　　
Ξ 在外加负荷的作用下,车身外板就会像油壶底部用力时出
现起伏现象一样,起伏负荷(Oil Canning load) 是指产生这种现象
的最低负荷。


tance) 的影响。
近年来,国外广泛研究了采用BH 钢板后对
车身外表零件使用性能的影响,笔者对近来国外
发表的部分文献进行编译整理,以期对国内正在
开展的BH 钢板的开发应用有所帮助。
2 　车身外表零件抗凹陷性能测试方法
测试方法的原则是将要试验的钢板冲压成实
际零件(如门外板、翼子板、发动机盖板等) 装配成
总成,或在试验室冲制成特殊的形状作为抗凹陷
性能试验的样品,将它固定在一个特殊底架上,在
不同的试验装置[3～8]上用静止的、准静止的和动
态的负荷(即不同速度的负荷) 将直径为2514 mm
的钢球或半圆压头垂直地压入试件不同部位的表
面上,画出加负荷和卸负荷时的负荷—变形曲线,
或固定负荷测定压陷的深度,或测定产生可见压
痕的负荷或消耗的能量来表示抗凹陷性能。
J1A1Dicello 等人[3]在抗凹陷性能试验时测得
的加负荷和卸负荷的负荷—变形曲线示于图1 ,
根据该图可以测得试验板件的刚度、起伏负荷和
表征抗凹陷性能的压陷深度。
图1 　抗凹陷性能试验时的负荷—变形曲线
Fig. 1 　Load2deflection curve in dent2resistance test
211 　刚度
刚度为加负荷时直线部分的斜率,它可以考
虑为试验板件的弹性常数,是材料的弹性模量
( E) 、板厚( t) 、试验件的形状和给定的边界条件
(与装配情况有关) 的函数。
由于零件不同部位的形状和边界条件不同,
所以零件不同部位的刚度也不同。Ronald. P 等
人[5]测定了不同强度的钢板冲制的门外板不同部
位的刚度,测定的结果表明,零件不同部位的刚度
不同,弯曲半径小的部位刚度高,比较平坦的部位
刚度低。在同一部位屈服强度不同的门外板有几
乎相同的刚度,说明钢板的屈服强度对零件的刚
度没有影响。
各种钢板的弹性模量几乎相同,所以要改善
汽车车身板件的刚度只能通过增加钢板厚度、改
变零件形状或改变零件的焊装部位(改变边界条
件) 来实现,不能用提高钢板的屈服强度来提高零
件的刚度。
212 　起伏负荷
起伏负荷是试件进行抗凹陷试验时在负荷—
变形曲线上出现反向弯曲时的负荷,即在图1 的
曲线上出现弯曲时的负荷。它与钢板的厚度有密
切关系,钢板越厚,其起伏负荷越高。钢板减薄后
其起伏负荷的降低可以通过外板设计的改变如增
加外板的弯曲程度、改变外板的装配方式等措施
加以补偿。
213 　抗凹陷性能
抗凹陷性能是指车身外表零件抵抗外加负荷
(静负荷或动负荷) 在其表面产生压痕的能力。这
种性能对于车身外表零件有实际意义,因为汽车
行驶时不可避免地要有飞溅的石头等杂物打在汽
车上而在零件表面产生压痕,破坏其外观并打掉
油漆而增加锈蚀的机会。
车身外板的抗凹陷性能与钢板的屈服强度、
厚度和零件的刚度有关,屈服强度越高,厚度越
大,其抗凹陷性能越好,而零件的刚度越高,其抗
凹陷性能越差。
214 　抗凹陷性能试验方法
前边已经介绍了抗凹陷性能测试方法的原
则,下面再简要介绍一种具体的试验方法。在M.
A. McCormick 等人发表的文章中提供了准静负荷
抗凹陷性能试验方法[9] 。
有固定负荷法和增量负荷法两种方法来评价
板件的抗凹陷性能,用一个直径为2514 mm 的钢
球压头以13 mm/ min 的速度垂直地压向试验板件
的表面,压陷深度的测量精度为010127 mm ,试件
采用在试验室胀形成形的板形,试验装置示意图
如图2 所示。
21411 　固定负荷压陷试验
2　　　　　　　　　　　　　　　　　　宝　钢　技　术　　　　　　　　　　　2000 年第4 期


图2 　压陷试验示意图
Fig. 2 　Schematic illustration of dent test
试验步骤如下:
(1) 在试验位置预加负荷215 N ,记录下开始
的位置;
(2) 加负荷178 N ,然后卸掉负荷至零;
(3) 后加负荷215 N 并记录下最终的位置,与
开始位置的变化即为压陷深度。用固定负荷(也
称一次负荷) 作用下的压陷深度表示板件的抗凹
陷性能。
在上述试验过程中记录下负荷—变形数据画
成曲线(Load2deflection curve 见图1) ,从该图上可
以计算出试验部位的刚度、起伏负荷和产生的压
陷深度。
21412 　增量负荷压陷试验
试验步骤如下:
(1) 在试验位置预加负荷215 N ,记录下开始
的位置;
(2) 在试验位置加初始负荷67 N ;
(3) 后加负荷215 N 并记录下位置;
(4) 在同一位置不断加增量负荷1313 N ,在
每次加增量负荷前后都预加和后加负荷215 N ,
测量压陷深度,直至压痕深度达到0125 mm。采
用可见的压陷深度011 mm 的负荷表示板件的抗
凹陷性能;也有的试验把压陷深度为0106 mm 作
为可见压陷深度,用产生0106 mm 压陷深度的负
荷作为抗凹陷性能[6] 。图3 示出负荷—压陷深度
的曲线,压陷深度为011 mm 时的负荷为160 N ,
用它表示抗凹陷性能。
21413 　动态抗凹陷性能
提高加负荷的速度测得的抗凹陷性能即动态
抗凹陷性能。这种性能对车身外板来讲更有实际
意义,因为车身外板在实际行驶时遇到的典型物
体的冲击速度在0～46 m/ s 的范围内,在这样高
速物体的冲击下产生的抗凹陷性能与静负荷试验
时所得到的结果会有区别。
图3 　负荷—压陷深度曲线
Fig. 3 　Typical load vs dent depth for
the incremental dent test procedure
J . A. Dicello 等人的试验结果[3]指出:提高加
负荷的速度,钢板产生可见压陷的能量增加,即钢
板的抗凹陷性能较高。
M. F. Shi 等人[8]用不同试验速度对4 种钢材
(一种IF 钢、一种加P 的IF 钢、二种BH 钢) 冲制
的门外板进行了压陷试验,了解试验速度对抗凹
陷性能的影响。试验速度分别为012 m/ min 和
2618 m/ min ,采用压陷深度为011 mm 的最低负荷
表示抗凹陷性能,试验结果示于图4。
图4 　试验速度对抗凹陷性能的影响
Fig. 4 　Effect of the test speed on the dent2resistance
试验结果表明:提高试验速度即采用动态抗
3
姚贵升　采用烘烤硬化钢板(BH 钢) 改善汽车车身外表零件的抗凹陷性能


凹陷性能试验,产生011 mm 压陷深度的负荷增
加,即提高了钢板的抗凹陷性能。
3 　采用BH 钢板减轻车重和抗凹陷性能试验结
果
311 　采用高强度钢板或BH钢的减重情况
此处讨论采用减薄的高强度钢板代替一般低
碳钢板而不影响抗凹陷性能的情况,钢板代替后
保持相同的抗凹陷性能的需要。
采用高强度钢板后其屈服强度与原用材料屈
服强度的比值与重量降低近似呈直线关系(图
5) ,屈服强度增加,降低的重量也增加。例如钢板
的屈服强度从170 MPa 增加34 MPa , 即增加
20 % ,降低重量可达716 %;增加68 MPa ,即增加
40 % ,降低重量可达1316 % ,这时还能保持与原有
钢板一样的抗凹陷性能。
312 　采用BH钢板的抗凹陷性能试验结果
近年很多文献报导了采用BH 钢板的抗凹陷
性能的试验结果,现列举几例供参考。
(1) Chung2Hsin Chen 等人[6]用4 种钢板冲制4
种车门外板、2 种翼子板和1 种发动机盖板进行
抗凹陷性能的试验。试验时将零件装在一个刚性
的架子上,用2154 mm/ s的加荷速度将直径为
图5 　高强度钢板屈服强度与一般低碳钢板
屈服强度的比值与重量降低的关系
Fig. 5 　Relation of the ratio and weight reduction between
the yield strength of high strength steel sheet and that
of plain low carbon steel sheet
2514 mm 的半圆压头垂直压入试件表面,试验位
置选择最容易压陷的部位,门外板选择4 个部位,
翼子板和发动机盖板选择3 个部位。用压陷深度
为0106 mm 的负荷为抗凹陷性能,钢板的成分和
力学性能列于表1 ,此处只将4 种车门外板4 个部
位抗凹陷性能试验结果的平均值列于表2。
表1 　试验用BH钢板的成分及力学性能
Table 1 　Composition and mechanical properties of BH steel sheet examined
钢种
化学成分, %
C
Mn
P
S
Si
Al
N
力　学　性　能
YS
MPa
TS
MPa
El
%
rm
n
YSBH
MPa
备注
DQAK
0106
0120
≤0102
≤0102
≤0103
0105
01005
180
302
45
210
0123
226
对比钢
HF40M
0105
0130
0106
≤0102
≤0103
0105
01005
226
370
38
117
0121
288
罩式退火
MD210C
0105
0120
≤0102
≤0102
≤0103
0106
01005
254
370
38
111
0117
329
连续退火
MD280
0104
0120
0106
≤0102
≤0103
0106
01005
309
418
35
111
0117
384
连续退火
　　试验结果表明,采用BH 钢后,如果钢板厚度
不减薄,外门板的抗凹陷性能可以显著地提高(为
原用DQAK钢板的160 %) ;如果钢板厚度由原用
DQAK钢板0180 mm 厚减薄至0175 mm (即减薄
6125 %) ,各类门外板的抗凹陷性能仍有不同程度
的提高,但是刚度和起伏负荷却由于钢板厚度减
薄而略有降低。
(2) Paul Bucklin 等人[10]用一般超低碳、加磷
超低碳和加磷超低碳BH 钢冲成门外板装配成门
外板总成,油漆烘干后进行抗凹陷性能试验,试验
用钢板的成分和力学性能列于表3。
用固定负荷法和增量负荷法二种方法测定抗
凹陷性能。固定负荷用加载178 N 后将直径为
2514 mm 的钢球压入门外板的压陷深度表示抗凹
陷性能;增量负荷法用产生011 mm 压陷深度的
负荷表示抗凹陷性能。在门外板的3 个点(A ,B ,
C) 上进行试验。
结果示于图6 和图7 ,用增量负荷法测定的
结果表明:加磷的BH 钢的抗凹陷性能最好,比一
般的超低碳钢提高75 %;加磷的超低碳钢次之,
4　　　　　　　　　　　　　　　　　　宝　钢　技　术　　　　　　　　　　　2000 年第4 期


表2 　4 种钢板制造的4 种车门抗凹陷性能
Table 2 　Dent2resistance of the four kinds of car door made of four different steel sheet
车门类型
材料
厚度
mm
刚度
N/ mm
起伏负荷
N
抗凹陷性能
压痕深度为0106 mm 的力,N
增减率, %
A
轿车
右前门
DQAK- B
HF40M - W
HF40M - B1
HF40M - B2
0180
0175
0175
0175
63
-
58
-
76
-
62
-
96
96
115
117
100
100
120
122
B
轿车
左前门
DQAK- B
HF40M - W
HF40M - B1
HF40M - B2
HF40M - B1
HF40M - B2
0180
0175
0175
0175
0180
0180
84
-
82
-
98
-
85
-
80
-
85
-
97
105
113
110
158
155
100
108
117
113
163
160
C
小轿车
左前门
DQAK- B
HF40M - W
HF40M - B1
HF40M - B2
0180
0175
0175
0175
91
-
91
-
80
-
76
-
108
113
112
115
100
105
104
107
D
小轿车
左前门
DQAK- B
HF40M - W
HF40M - B1
HF40M - B2
0180
0175
0175
0175
63
-
58
-
67
-
62
-
85
99
117
119
100
117
138
140
　　　　　　　　　注:W:成形,未油漆烘烤;B :油漆烘烤;B1 和B2 重复试验。
表3 　试验用钢板的化学成分和力学性能
Table 3 　Composition and mechanical properties of steel sheet examined
钢种
厚度
mm
化学成分, %
C
Si
Mn
P
S
Ti
Nb
N
力学性能1)
YS
MPa
TS
MPa
El
%
n
rm
BH 值2)
MPa
一般超低碳钢
01838 010022
01008
01158
010062
010065
01023
010270
010033 15714 31919
4514
01238
1175
-
加磷超低碳钢
01838 010022
010074
01154
010610
010061
01021
010240
010036 20518 38616
3615
01226
1174
-
加磷BH 钢
01813 010020
01013
01150
010660
010050
01013
010051
010035 23116 36114
3718
01203
1167
31
　　注: (1) 样品取自纵向,BH 钢平整量为113 % ,其他二种为017 % ;
(2)BH 值为预应变2 %后在177 ℃烘烤20 min 的屈服强度与预应变2 %后未烘烤的屈服强度的差值。
图6 　固定负荷压陷试验结果
Fig. 6 　Results of fixed load dent test
比一般超低碳钢提高35 % ,这充分显示出烘烤硬
化钢板在提高抗凹陷性能上具有很大优越性。
( 3) RonaldP. Krupitzer等人[5] 用屈服强度为
图7 　增量负荷压陷试验结果
Fig. 7 　Results of incremental load dent test
160、180 和240 MPa 的钢板冲制成门外板装在一
个基板上,在9 个位置进行抗凹陷性能试验,采用
固定负荷法即加负荷178 N 将直径为2514 mm 的
钢球垂直压入试件表面,用压陷深度表示抗凹陷
5
姚贵升　采用烘烤硬化钢板(BH 钢) 改善汽车车身外表零件的抗凹陷性能


性能,试验结果表明钢板的屈服强度提高,压陷深
度减小,即抗凹陷性能提高。
上述三例说明:钢板的屈服强度提高,可以明
显地改善抗凹陷性能,从而可以减薄钢板厚度以
减轻车重。
4 　BH钢的应用情况
采用BH 钢板在冲压时有较低的屈服强度,
可以冲出形状复杂的零件,在油漆烘干时由于烘
烤硬化可以使屈服强度提高,使零件用钢板厚度
减薄后还能保持良好的抗凹陷性能,对降低车重
节约油耗起很大作用,近来得到了广泛的应用。
德国大众公司向中国一汽- 大众公司提供的
Audi C5 轿车用料一览表中有门栏加强板、顶盖横
梁内板、左/ 右门外板和发动机罩等5 种零件采用
烘烤硬化钢板,采用的牌号为ZSTE260BH70SB、
ZSTE260BH70MB、ZSTE180BHZE75/ 75 - 05 等。
在德国蒂森钢铁公司发表的文章中[12]也列
出了3 种正式生产和2 种试生产的镀锌BH 钢
板,它们的化学成分和力学性能列于表4。
根据日本发表的资料介绍[2] ,预计将来汽车
车身主要外表零件采用BH 钢的厂家情况示于图
8 ,可见汽车车身外表零件采用BH 钢的厂家将日
益增多。
图8 　车身外表零件未来采用BH 钢的日本厂家
Fig. 8 　Prediction of future application of BH steel sheet
　　在日本的冷轧钢板(J IS G 3141 - 1990) 、热镀
锌钢板(J IS G 3302 - 1994) 和电镀锌钢板(J IS G
3313 - 1990) 三个标准中均未列入烘烤硬化钢板。
但在1996 年由日本钢铁联盟制定发布的汽车用
钢标准(JFS) 中在冷轧钢板(JFS A 2001 - 1996) 、
热镀锌钢板(JFS A 3011 - 1996) 、电镀锌铁合金钢
板(JFS A 3031 - 1996) 、电镀锌镍合金钢板(JFS A
3041 - 1996) 和电镀锌镍并涂有机复合物钢板
(JFS A 3051 - 1996) 均列有BH 钢,足以说明在日
本BH 钢的应用日益广泛。
日本钢铁联盟公布的汽车用钢板标准中所列
的BH 钢板的牌号及力学性能列于表5[11] 。
表4 　德国的镀锌烘烤硬化钢板的化学成分和力学性能[12]
Table 4 　Composition and mechanical properties of the galvanized BH sheel sheet made in Germany
钢号
退火
工艺
化学成分, ×10 - 3 %
C
Mn
Si
P
S
N
Al
力　学　性　能
YS
MPa
TS
MPa
El (l0 = 80 mm)
%
BH2
MPa
WH2 + BH2
MPa
rm
n
ZSTE180BH
BA
5
200
20
35
9
315
40
210
320
40
48
> 70
116
0122
ZSTE220BH
BA
5
200
20
60
9
315
40
240
360
37
45
> 70
115
0118
ZSTE260BH
CA
30
220
20
7
6
310
40
270
360
38
54
> 60
113
0118
ZSTE300BH 3
CA
30
220
20
35
6
310
40
330
440
25
55
113
0118
ZSTE180BH 3
HDG
2
220
20
7
6
210
40
190
300
40
40
115
0119
　　注:退火工艺:BA ———罩式炉退火;CA ———连续退火;HDG———热浸镀锌; 3 :试生产;BH2 :预应变2 % ,170 ℃烘烤20 min 屈服强度增
加值。
　　我国宝钢与一汽合作开展了BH 钢的开发工
作,先在载重车的应用起步,探求采用BH 钢后减
薄钢板厚度的可能性。
5 　结束语
汽车车身外表零件的使用性能包括刚度、起
伏负荷和抗凹陷性能。刚度和起伏负荷主要决定
于材料的弹性模量、板材的厚度、零件的形状和装
配状况(影响零件的支撑状况) ,而与材料的屈服
强度无关;抗凹陷性能受板材厚度、屈服强度和零
件刚度的影响。采用屈服强度高的烘烤硬化钢板
代替一般低碳软钢板,可以减薄钢板厚度从而减
轻车重并保证抗凹陷性能达到原用钢板的水平,
满足使用要求。
6　　　　　　　　　　　　　　　　　　宝　钢　技　术　　　　　　　　　　　2000 年第4 期


表5 　1996 年日本钢铁联盟汽车用钢行业标准中列入的烘烤硬化钢板的力学性能
Table 5 　Mechanical properties of BH steel sheet listed in 1996 Auto Sheet Industrial Standards of J ISF
标准号
钢板
种类
牌号
TS
MPa
力　学　性　能
YS ,MPa
El1) , %
厚度范围,mm
厚度范围,mm
≥014
< 018
≥018
< 110
≥110
≤312
≥014
< 016
≥016
< 018
≥018
< 110
≥110
< 112
≥112
< 116
≥116
< 312
JFSA
2001
- 1996
冷轧
钢板
JSC270A
≥270
JSC340H
≥340
≥135
≥125
≥115
≥40
≥41
≥42
≥43
≥44
≤215
≤215
≤205
≤50
≤51
≤52
≤53
≤54
≥185
≥175
≥165
≥34
≥35
≥36
≥37
≥38
≤285
≤275
≤265
≤44
≤45
≤46
≤47
≤48
≥45
≥39
JFSA
3011
- 1996
热镀锌
钢板
JAC270H
≥270
JAC340H
≥340
≥135
≥125
≥115
≥40
≥41
≥42
≥43
≥44
≤225
≤215
≤205
≤50
≤51
≤52
≤53
≤54
≥195
≥185
≥175
≥33
≥34
≥35
≥36
≥37
≤295
≤285
≤275
≤43
≤44
≤45
≤46
≤47
≥45
≥38
JFSA
3031
- 1996
电镀锌
铁合金
钢板
JFC270H
≥270
JFC340H
≥340
≥135
≥125
≥115
≥39
≥40
≥42
≥43
≥44
≤225
≤215
≤205
≤49
≤50
≤52
≤53
≤54
≥185
≥175
≥165
≥33
≥34
≥36
≥37
≥38
≤285
≤275
≤265
≤43
≤44
≤46
≤47
≤48
≥45
≥39
JFSA
3041
- 1996
电镀锌
镍合金
钢板
JNC270H
≥270
JNC340H
≥340
≥135
≥125
≥115
≥38
≥39
≥40
≥41
≥42
≤225
≤215
≤205
≤48
≤49
≤50
≤51
≤52
≥185
≥175
≥165
≥32
≥33
≥34
≥35
≥36
≤285
≤275
≤165
≤42
≤43
≤44
≤45
≤46
≥43
≥37
JFSA
3051
- 1996
电镀锌
镍合金
并涂有
机复合
物钢板
J YC270H
≥270
J YC340H
≥340
≥135
≥125
≥115
≥38
≥39
≥44
≥41
≥42
≤225
≤215
≤205
≤48
≤49
≤50
≤51
≤52
≥185
≥175
≥165
≥32
≥33
≥34
≥35
≥36
≤285
≤275
≤265
≤42
≤43
≤44
≤45
≤46
≥43
≥37
标准号
力　学　性　能
El2) , %
厚度范围,mm
≥014
< 016
≥016
< 018
≥018
< 110
≥110
< 112
≥112
< 116
≥116
< 312
BH 值
MPa
平均r 值
厚度1) ,mm
厚度2) ,mm
> 015
≤110
> 110
≤116
> 015
≤110
> 110
≤116
试样
备注
JFSA
2001
- 1996
≥30
≥114
≥111
≥113
≥110
JIS5 号
轧制方向
无镀层
JFSA
3011
- 1996
≥30
≥113
≥111
≥112
≥110
JIS5 号
轧制方向
JIS5 号
垂直轧向
采用冷轧
原板时
JFSA
3031
- 1996
≥38
≤48
≥32
≤42
≥40
≤50
≥34
≤44
≥41
≤51
≥35
≤45
≥43
≤53
≥37
≤47
≥44
≤54
≥38
≤48
≥45
≥39
≥30
≥113
≥110
≥113
≥110
≥112
≥019
≥112
≥019
JIS5 号
轧制方向
JIS5 号
垂直轧向
1) 两面镀层量17 ～
34g/ m2
2) 两面镀层量> 34～
50g/ m2
JFSA
3041
- 1996
≥37
≤47
≥31
≤41
≥38
≤48
≥32
≤42
≥39
≤49
≥33
≤43
≥40
≤50
≥34
≤44
≥41
≤51
≥35
≤45
≥42
≥36
≥30
≥112
≥019
≥111
≥018
≥111
≥018
≥110
≥017
JIS5 号
轧制方向
JIS5 号
垂直轧向
1) 两面镀层量17 ～
50g/ m2
2) 两面镀层量> 50～
68g/ m2
JFSA
3051
- 1996
≥37
≤47
≥31
≤41
≥38
≤48
≥32
≤42
≥39
≤49
≥33
≤43
≥40
≤50
≥34
≤44
≥41
≤51
≥35
≤45
≥42
≥36
≥30
≥112
≥019
≥111
≥018
≥111
≥018
≥110
≥017
JIS5 号
轧制方向
JIS5 号
垂直轧向
1) 两面镀层量17 ～
50g/ m2
2) 两面镀层量> 50～
68g/ m2
(下转第19 页)
7
姚贵升　采用烘烤硬化钢板(BH 钢) 改善汽车车身外表零件的抗凹陷性能


火空气的压力没调整好,将直接影响点火烧嘴的
点火。
在加热炉每层的工作侧(WS) 和传动侧(DS)
的点火煤气支管上都有一个调节阀,用来控制该
排19 个辐射管(第7 层工作侧只有16 个) 的点火
烧嘴的煤气压力。通过调整每个调节阀的开度,
确保该层的每个点火烧嘴正常点火。经过点火试
验调整后,点火煤气和点火空气的阀台压力见表
7 所列。
表7 　点火煤气和点火空气压力
Table 7 　Pressure of pilot gas and pilot air 　kPa
层
WS
DS
COG
AIR
COG
AIR
7
1130
5120
1130
5130
6
1130
4120
1125
5135
5
1125
5135
1125
5140
4
1115
5140
1110
5130
3
0195
5130
1120
5155
2
1115
4160
1130
4190
1
1130
5125
1125
5110
4 　结束语
经过燃烧调整和参数优化后的加热炉,目前
辐射管的燃烧状况稳定,升降温响应较快,正常生
产时的升降温度维持在300 ℃/ h ,可在20 min 内
实现从软质镀锡板到硬质镀锡板的退火温度切
换。经过一年来的生产检验, 完全能够适用
T215、T3、T4、T5 以及T3DI 材的退火要求,退火后
成品性能合格。
但由于设计方面的原因,能介车间的煤气总
管供1420 mm 冷轧和1550 mm 冷轧退火等多条机
组,目前只有1420 mm 冷轧连退机组使用混合煤
气,用量较小造成混合煤气总管压力过高,以致加
热炉混合煤气压力波动较大,使加热炉的升降温
速度受到限制。在1550 mm 冷轧连续退火、热镀
锌、电工钢退火炉投入使用后,混合煤气用量趋于
平衡的情况下,这些问题会有所好转。
另外,随着使用时间的延长,空气、煤气管道
内容易造成杂质沉淀而堵塞管道或烧嘴,影响正
常燃烧,仪表本身的特性也会随之而产生漂移,所
以平时要密切关注加热炉的燃烧状况,定期清理
维护管道及烧嘴,及时调整管道上各仪表的状态
和各烧嘴前比例阀开度,以确保加热炉燃烧稳定。
编辑　龚根生
(改稿日期　2000 年1 月11 日)
　　(上接第7 页)
参
考
文
献
1 　张兴业1 国内外汽车工业生产及科技发展趋势1 汽车工艺与
材料,1999 ; (2)
2 　Hisashi Harashi. Development of High Strength Steel sheets and Prac2
tical Application to Autobody Parts. SAE Paper ,950699.
3 　Dicello J A , George R A. Design Criteria for the Dent Resistance of
Auto. Body Panels. SAE Paper ,740081
4 　Prum N ,Meers U ,Verhoeven G. Bake Hardenable Continuous An2
nealed Drawing Steel Grades. SAE Paper ,860439
5 　Ronald P Krupitzer ,Rodney P Harris. Improvements in the Dent Re2
sistance of Steel Body Panels. SAE Paper ,920243
6 　Chung2Hsin Chen ,Prabhat K Rastogi ,Curt D Horvath. Effect of Steel
Thickness and Mechanical Properties on Vehicle Outer Panel Perfor2
mance :Stiffness ,Oil Canning Load and Dent Resistanee. Automotive
Body materials IBEC’93 ( IBEC: International Body Engineering Con2
ference)
7 　Shi M F ,Wilczyneski J S. Potential weight savings Versus Dent Resis2
tance Performance of High Strength steel Body Panels. Automotive
Body Materials IBEC’93.
8 　Shi M F ,Brindza J A ,Michel P F et al. Static and Dynamic Dent Re2
sistance Performance of Automotive Steel Body Panels. SAE Paper ,
970158.
9 　McCormick M C , Fekete J R ,Meuleman D J et al. Effect of Steel
Strengthening Mechanisms on Dent Resistance of Automotive Body
Panels. SAE Paper ,980960.
10 　Paul Bucklin , George Bollas , Peter LeBlanc et al. Stamping and
Dentability Evaluation of a Hot Dip Ultra Low Carbon Rephospho2
rized Bake Hardenable Steel for Exposed Body Panels. SAE Paper ,
970157.
11 　冶金部信息标准研究院编11996 年日本钢铁联盟1 汽车用钢
行业标准译文集
12 　Wolfgang Bleck , Rolf Bode , Wolfgang Müschenborn. Electrogalva2
nized and Hot Dip galvanized Strip with Bake Hardening Properties
for Automotive Use. SAE Paper ,930025.
编辑　龚根生
(收稿日期　1999 年12 月6 日)
9
1
何建锋　1420mm 连续退火机组加热炉燃烧调整及参数优化

File: 材料工程师/金属布氏硬度试验 第1部分;试验方法.PDF.md
# 金属布氏硬度试验 第1部分;试验方法.PDF

ICS 77.040.10
H 22
中华人民共和国国家标准
    
GB/T 231.1-2002
eqv 
ISO 
6506-1:1999
金属布氏硬度试验
第1部分:试验方法
M etallic 
materials- Brinell 
hardness 
test- Part 
1:Test 
method
2002-12-31发布
2003-06-01实施
中
华
人
民
共
和
国
国家质量监督检验检疫总局
发布


GB/T 
231. 
1- 2002
前
言
    
本标准等效采用国际标准ISO 
6506-1;1999《金属材料
布氏硬度试验
第1部分:试验方法》本
标准除了对试样表面质量要求比国际标准规定明确外，技术内容与ISO 
6506-1完全相同
    
本标准此次修订对下列技术内容进行了修改:
    
—
取消了用钢球压头进行试验的规定;
    
—
对布氏硬度计的要求完全按GB/T 
231. 
2执行;
    
—
将“试样厚度至少应为压痕深度的10倍”改为“试样厚度至少应为压痕深度的8倍卜
    
—
取消了用直径2 
mm球压头进行试验的规定;
    
—
钢类的。. 
102F/D，仅用30的比率;
    
—
将“两相邻压痕中心距离不应小于压痕平均直径的4倍”改为“两相邻压痕中心距离至少为压
痕平均直径的3倍”;
    
—
增加了附录C使用者对布氏硬度计的日常检查方法。
    
GB/T 
231《金属布氏硬度试验》分为如下三部分:
    
—
第1部分:试验方法
    
—
第2部分:硬度计的检验
    
—
第3部分:标准块的标定
    
本标准的附录A、附录B是标准的附录，附录C是提示的附录。
    
本标准自实施之日起，代替GB/T 
231-1984《金属布氏硬度试验方法》
    
本标准由原国家冶金工业局提出。
    
本标准由全国钢标准化技术委员会归口。
    
本标准起草单位:钢铁研究总院、首都钢铁公司、上海宝钢集团公司。
    
本标准主要起草人:李久林、王萍、郭雁行、钱建裸。
    
本标准于1962年12月首次发布，1984年4月第1次修订。


GB/T 
231.1- 2002
ISO前言
    
ISO(国际标准化组织)是由各国标准化团体(ISO成员团体)组成的世界性的联合会。制定国际标
准的工作通常由ISO的技术委员会完成，各成员团体若对某技术委员会已确立的项目感兴趣，均有权
参加该技术委员会。与ISO保持联系的各国组织(官方的或非官方的)也可参加工作。在电工技术标
准化方面，ISO与国际电工委员会(
U 
EC)保持密切合作关系。
    
本国际标准按照ISO/IEC导则第3部分的规定进行起草
    
由技术委员会通过的国际标准草案提交各成员团体表决，国际标准需要取得至少75%参加投票表
决的成员团体的同意才能正式发布。
    
国际标准ISO 
6506-1由ISO/TC 
164金属力学性能试验技术委员会SC 
3硬度试验分委员会制定
    
ISO 
6506-1第一版取代ISO 
6506:1981和ISO 
410:1982，技术内容变化如下:
    
—
取消了钢球压头;
    
—
将平面布氏硬度值表(ISO 
410:1982)合并在ISO 
6506-1标准附录C中;
    
—
取消了直径2 
mm的球压头;
    
—
增加了附录A:用户对硬度计的日常检查方法。
    
ISO 
6506《金属材料
布氏硬度试验》分三部分:
    
—
第1部分:试验方法
    
—
第2部分:硬度计的检验与校准
    
—
第3部分:标准块的校准
    
附录B 和C 是ISO 6506标准的附录，附录A 是提示的附录。


中华人民共和国国家标准
金属布氏硬度试验
第1部分:试验方法
M etallic 
material
s- Brinell 
hardness 
test- Part 
1 
:Test 
method
    
GB/T 231. 
1- 2002
eqv 
ISO 
6506-1:1999
代替GB/T 231- 1984
范围
本标准规定了金属布氏硬度试验的原理、符号、硬度计、试样、试验方法及试验报告。
本标准规定的布氏硬度试验范围上限为650 
HBW
特殊材料或产品布氏硬度的试验，应在相关标准中规定。
2
引用标准
    
下列标准所包含的条文，通过在本标准中引用而构成为本标准的条文。本标准出版时，所示版本均
为有效。所有标准都会被修订，使用本标准的各方应探讨使用下列标准最新版本的可能性。
    
G即T 
231. 
2-2002 金属布氏硬度试验
第2部分:硬度计的检验
原理
    
对一定直径的硬质合金球施加试验力压人试样表面，经规定保持时间后，卸除试验力，测量试样表
面压痕的直径，见图to
图1 试验原理
中华人民共和国国家质且监督检验检疫总局2002-12-31批准
2003-06-01实施


GB/T 231. 
1- 2002
    
布氏硬度与试验力除以压痕表面积的商成正比。压痕被看作是具有一定半径的球形，其半径是压
头球直径的二分之一
符号及说明
4. 
1 符号及说明(见图1和表1).
表1 符号及说明
符
号
说
明
单
位
        
D
        
F
        
d
    
d, 
"'
,
        
h
    
H BW
0. 
102 
X 
F/D'
              
球直径
              
试验力
          
压痕平均直径
    
(d-d,
普d,)
在两相互垂直方向测量的压痕直径
  
压痕深度一D- 
D'-d
2
布氏硬度一常数‘撮鬃V
l
  
一。·102X-
nD(D-斋-d'
    
试验力一球直径平方的比率
rl】rll
  
N
n
飞n j
m
m
n
ln 】
注
常数一佘一、
一。·1
02
9—
标准重力加速度
4.2 布氏硬度用符号HBW 表示。
    
符号HBW前面为硬度值，符号后面是按如下顺序表示试验条件的指标:
    
a)球直径,mm;
    
b)试验力数字(见表2);
    
c)与规定时间(见7. 
5条)不同的试验力保持时间。
    
例}:350HBW5/75。表示用直径5 
mm的硬质合金球在7. 
355 
kN试验力下保持10 
S-15 
s测定
的布氏硬度值为350,
    
例2:600HBW1/30/20 表示用直径1 
mm的硬质合金球在294. 
2 
N试验力下保持20 
s测定的布
氏硬度值为600,
                                 
表2 不同条件下的试验力


GB/T 
231. 
1- 2002
表2
(完)
5 硬度计
5. 
1 硬度计应符合GB/T 
231.2的规定，能施加预定试验力或9.807 
N-29. 
42 
kN范围内的试验力。
5.2 压头:硬质合金球压头应符合GB/T 
231.2的要求。
5.3 压痕测量装置应符合GB/T 
231. 
2的规定。
    
注:附录C〔提示的附录)给出了使用者对硬度计的日常检查方法
6
试样
6. 
1 试样表面应光滑和平坦，并且不应有氧化皮及外界污物，尤其不应有油脂
试样表面应能保证压
痕直径的精确测量，表面粗糙度参数R“一般不大于1. 
6 
um.
6.2 制备试样时，应使过热或冷加工等因素对表面性能的影响减至最小。
6.3 试样厚度至少应为压痕深度的8倍。试样最小厚度与压痕平均直径的关系见附录A
    
试验后，试样背后如出现可见变形，则表明试样太薄
7 试验方法
7. 
1
7.2
7.3
试验一般在10 
`
C 
-35'
C室温进行。对于温度要求严格的试验，温度为230
C150
C,
本标准使用表2中各级试验力。
试验力的选择应保证压痕直径在。.24D-0. 
6D之间。
试验力一压头球直径平方的比率(0. 
102F/D“比值)应根据材料和硬度值选择，见表3.


GB/T 
231. 
1- 2002
表3 不同材料的试验力一压头球直径平方的比率
材料
布氏硬度
  
H BW
试验力压头球直径
    
平方的比率
    
0. 
102F/口
钢、镍合金、钦合金
30
铸铁t，
< 140
多140
;:
铜及铜合金
< 35
5
35- 200
10
> 200
30
轻金属及合金
< 35
2.5
35- 80
5
10
15
> 80
:
:
铅、锡
1
1)对于铸铁的试验，压头球直径一般为2.5 
-m,5 
m。和10 
mmo
    
当试样尺寸允许时，应优先选用直径10 
mm的球压头进行试验。
7.4 试样应稳固地放置于刚性支承物上。试样背面和支承物之间应清洁和无外界污物(氧化皮、油、灰
尘等)。
7.5 使压头与试样表面接触，无冲击和震动地垂直于试样表面施加试验力，直至达到规定试验力值
从加力开始至施加完全部试验力的时间应在2s-8s之间。试验力保持时间为10 
s-15 
s。对于要求
试验力保持时间较长的材料，试验力保持时间允许误差为士2，
7.6 在整个试验期间，硬度计不应受到影响试验结果的冲击和震动。
7.7 任一压痕中心距试样边缘的距离至少为压痕平均直径的2. 
5倍。
    
两相邻压痕中心间距离至少为压痕平均直径的3倍。
7.8 应在两相互垂直方向测量压痕直径。用两个读数的平均值计算布氏硬度，或按照附录B(标准的
附录)查得布氏硬度值
    
注:对于一些硬度计，可采用如下值计算布氏硬度:
        
—
多次对称测量数值的平均值;
        
—
材料表面压痕投影面积数值
8
试验报告
    
试验报告应包括如下内容:
    
a)本国家标准编号;
    
b)有关试样的详细资料;
    
c)试验温度;
    
d)试验结果;
    
e)不在本标准规定之内的各种操作;
    
f)影响试验结果的各种细节。
    
注1:没有普遍适用的精确方法将布氏硬度值换算成其他硬度或抗拉强度
除非通过对比试验得到相关的换算依
          
据，或产品标准另有规定，否则应避免这些换算
    
注2:应注意材料的各向异性，例如经过大变形量冷加工，这样压痕直径在不同方向可能有较大差异。产品技术条
          
件应规定这个差异的极限。


GB/T 231. 
1- 2002
              
附
录
A
          
(标准的附录)
压痕平均直径与试样最小厚度关系表
表A1
m
m
压痕平均直径
        
d
试样最小厚度
                                 
球直径
      
一D-2
.5 一
D=5
一
0.2
0. 
3
0. 
4
0. 
5
0. 
6
0.7
0.8
0. 
9
  
1
1.1
1.2
1. 
3
1.4
1. 
5
1. 
6
1. 
7
1.8
1. 
9
  
2
2. 
2
2. 
4
2. 
6
2.8
  
3
3. 
2
3. 
4
3. 
6
3. 
8
  
4
4. 
2
4. 
4
4. 
6
4. 
8
  
5
5. 
2
5. 
4
5. 
6
5 8
  
6
0. 
08
0. 
18
0. 
33
0.54
0.8
0. 
29
0. 
4
0. 
53
0. 
67
0. 
83
1. 
02
1. 
23
1. 
46
1. 
72
  
2
0. 
58
0. 
69
0. 
8
0. 
92
1. 
05
1. 
19
1. 
34
  
1. 
5
1. 
67
2. 
04
2. 
46
2. 
92
3. 
43
  
4
1. 
17
1. 
38
  
1. 
6
1. 
84
2.1
2.38
2.68
  
3
3.34
3. 
7
4. 
08
4.48
4.91
5.36
5. 
83
6.33
6. 
86
7.42
  
8


GB/T 
231. 
1- 2002
      
附
录
B
    
(标准的附录)
平面布氏硬度值计算表
表B1
试验力压头球直径平方的比率
        
0. 
102火F/D'
球直径
Dl-
30
15
10
试验力
  
F/N
10
2 5
2
9 
4
2
0
7 
3
5
1 
8
3
9
2
9
4
. 
2一“
一
‘
。
9 807
2 452
612. 
9
9只自7
4 903
1 
226
306. 
5
49 03
2 452
612. 
9
153. 
2
24. 
52
980. 
7
245. 
2
61. 
29
9. 
807
压痕平均直径
    
d/m m
布氏硬度
  
H 1344
:‘::
:.::
:.::
2. 
46
2.47
2. 
48
2.49
2. 
50
2.51
2.52
2.53
2. 
54
2. 
55
2. 
56
2.57
2.58
2. 
59
2. 
60
2.61
2.62
2. 
63
2.64
2. 
65
2.66
2. 
67
2.68
1. 
200
1. 
205
1. 
210
1. 
215
1. 
220
1. 
225
1. 
230
1. 
235
1. 
240
1. 
245
1. 
250
1. 
255
1. 
260
1. 
265
1. 
270
1. 
275
1. 
280
1. 
285
1. 
290
1. 
295
1. 
300
1.305
1. 
310
1. 
315
1. 
320
1. 
325
1. 
330
l. 
335
1. 
340
0. 
600 0
0. 
602 4
0. 
605 0
0. 
607 5
0. 
610 0
0. 
612 5
0. 
615 0
0. 
617 5
0. 
620 0
0. 
622 5
0. 
625 0
0. 
627 5
0. 
630 0
0.632 5
0. 
635 0
0. 
637 5
0. 
640 0
0. 
642 5
0. 
645 0
0. 
647 5
0. 
650 D
0. 
652 5
0. 
655 
0
0. 
657 5
0. 
660 0
0. 
662 5
0. 
665 
0
0. 
667 5
0. 
670 0
0. 
240
0. 
241
0. 
242
0. 
243
0. 
244
0. 
245
0. 
246
0. 
247
0. 
248
0. 
249
0. 
250
0. 
251
0. 
252
0. 
253
0. 
254
0. 
255
0. 
256
0. 
257
0. 
258
0. 
259
0. 
260
0.261
0. 
262
0. 
263
0. 
264
0. 
265
0. 
266
0. 
267
0. 
26R
653
648
643
637
632
627
621
616
611
606
601
597
592
587
582
578
573
569
564
560
555
551
547
543
538
534
530
526
522
327
324
321
319
316
313
311
308
306
303
301
298
296
294
291
289
287
284
282
280
278
276
273
271
269
267
265
263
261
218
216
214
212
211
209
207
205
204
202
200
199
197
196
194
193
191
190
188
187
185
184
182
181
179
178
177
175
174
  
109
  
108
  
107
  
106
  
105
  
104
  
104
  
103
  
102
  
101
  
100
99. 
4
98. 
6
97.8
97. 
1
96. 
3
95. 
5
94. 
8
94. 
0
93. 
3
92.5
91. 
8
91. 
1
90. 
4
89. 
7
89. 
0
88. 
4
87. 
7
87.0
54. 
5
54. 
0
53. 
5
53. 
1
52. 
7
52. 
2
51. 
8
51. 
4
50. 
9
50. 
5
50. 
1
49. 
7
49. 
3
48 9
48. 
5
48. 
1
47. 
8
47. 
4
47. 
0
46. 
6
46. 
3
45.9
45. 
6
45. 
2
44. 
9
44. 
5
44. 
2
43.8
43 5
21. 
8
21. 
6
21. 
4
21. 
2
21. 
1
20. 
9
20.7
20. 
5
20. 
4
20. 
2
20. 
0
19. 
9
19. 
7
19 6
19. 
4
19. 
3
19.1
19.0
18. 
8
18. 
7
18. 
5
18.4
18. 
2
18. 
1
17. 
9
17. 
8
17. 
7
17. 
5
17. 
4


GB/T 
231. 
1- 2002
表Bl(续)
球直径
L)/.m
试验力压头球直径平方的比率
        
0. 
102x 
F/n'
30
15
10
5
2. 
5
1
试验力
  
户/N
10
  
一5“
.
5’‘
29 420
7 355
1 839
294. 
2
14 710
9 807
2 452
612. 
9
98.07
4 903
1 226
306. 
5
49. 
03
2 452
612. 
9
153.2
24. 
52
980. 
7
245. 
2
61. 
29
9. 
807
压痕平均直径
    
dl..
布氏硬度
  
H BVV
2. 
69
2. 
70
2. 
71
2. 
72
2. 
73
2. 
74
2. 
75
2. 
76
2. 
77
2.78
2. 
79
2.80
2.81
2. 
82
2. 
83
2. 
84
2.85
2. 
86
2.87
2. 
88
2. 
89
2. 
90
2.91
2.92
2. 
93
2. 
94
2. 
95
2. 
96
2. 
97
2. 
98
2. 
99
3. 
00
3. 
01
3. 
02
1. 
345
1. 
350
1. 
355
1. 
360
1. 
365
1. 
370
1. 
375
1. 
380
1. 
385
1. 
390
1. 
395
1.400
l. 
405
1.410
1. 
415
1. 
420
1. 
425
1. 
430
1. 
435
1. 
440
1. 
445
1. 
450
1. 
455
1. 
460
1. 
465
1. 
470
1. 
475
1. 
480
1. 
485
1. 
490
1. 
495
l. 
500
1. 
505
1. 
510
0. 
672 5
0. 
675 0
0. 
677 5
0. 
680 0
0. 
682 5
0. 
685 0
0.687 5
0. 
690 0
0. 
692 5
0. 
695 0
0. 
697 5
0.700 0
0. 
702 5
0. 
705 0
0. 
707 5
0. 
710 0
0. 
712 5
0. 
715 0
0. 
717 5
0. 
720 0
0. 
722 5
0. 
725 0
0. 
727 5
0. 
730 0
0. 
732 5
0. 
735 0
0. 
737 5
0. 
740 0
0. 
742 5
0. 
745 0
0. 
747 5
0. 
750 0
0. 
752 5
0. 
755 
0
0. 
269
0. 
270
0. 
271
0. 
272
0. 
273
0. 
274
0. 
275
0. 
276
0. 
277
0. 
278
0. 
279
0. 
280
0. 
281
0. 
282
0. 
283
0. 
284
0. 
285
0. 
286
0. 
287
0. 
288
0. 
289
0. 
290
0. 
291
0. 
292
0. 
293
0. 
294
0. 
295
0. 
296
0. 
297
0. 
298
0. 
299
0. 
300
0.3(
)1
0. 
302
518
514
510
507
503
499
495
492
488
485
481
477
474
471
467
464
461
457
454
451
448
444
441
438
435
432
429
426
423
420
417
415
412
409
259
257
255
253
251
250
248
246
244
242
240
239
237
235
234
232
230
229
227
225
224
222
221
219
218
216
215
213
212
210
209
207
206
205
173
171
170
169
168
166
165
164
163
162
160
159
158
157
156
155
154
152
151
150
149
148
147
146
145
144
143
142
141
140
139
138
137
136
86. 
4
85. 
7
85. 
1
84. 
4
83. 
8
83. 
2
82. 
6
81. 
9
81. 
3
80.8
80. 
2
79. 
6
79. 
0
78. 
4
77. 
9
77. 
3
76. 
8
76. 
2
75. 
7
75. 
1
74. 
6
74. 
1
73. 
6
73. 
0
72. 
5
72. 
0
71. 
5
71. 
0
70. 
5
70. 
1
69. 
6
69. 
1
68. 
6
68. 
2
43. 
2
42. 
9
42. 
5
42. 
2
41. 
9
41. 
6
41. 
3
41. 
0
40. 
7
40. 
4
40. 
1
39. 
8
39. 
5
39. 
2
38. 
9
38. 
7
38.4
38. 
1
37. 
8
37. 
6
37. 
3
37. 
0
36. 
8
36.5
36. 
3
36. 
0
35. 
8
35. 
5
35. 
3
35. 
0
34. 
8
34. 
6
34. 
3
34. 
1
17. 
3
17. 
1
17. 
0
16. 
9
16. 
8
16. 
6
16. 
5
16. 
4
16. 
3
16. 
2
16.0
15. 
9
15. 
8
15. 
7
15. 
6
15. 
5
15. 
4
15. 
2
15. 
1
15. 
0
14. 
9
14.8
14. 
7
14. 
6
14. 
5
14. 
4
14. 
3
14. 
2
14. 
1
14.0
13. 
9
13.8
13. 
7
13. 
6

File: 材料工程师/金属布氏硬度试验第2部分;硬度计的检验与校准.PDF.md
# 金属布氏硬度试验第2部分;硬度计的检验与校准.PDF

ICS 
77. 
040. 
10
H 22
中华人民共和国国家标准
GB/T 231. 
2- 2002
  
代替GB/T 
6269-1997
金属布氏硬度试验
第2部分:硬度计的检验与校准
              
M etallic 
Brinell 
hardness 
test-
Part 
2:Verification 
and 
calibration 
of 
hardness 
testers
(ISO 6506-2:1999，Metallic 
materials- Brinell 
hardness 
test- Part 
2:
      
Verifi
cati
on 
and 
calibration 
of 
testing 
machines,MOD)
2002-11-25发布
2003-05-01实施
中
华
人
民
共
和
国
国家质量监督检验检疫总局
发布


GB/T 
231. 
2- 2002
目
次
m
w
l
l
l
l
3
4
4
5
月p 舀
引言
················································，······················一
1 范围·······························································⋯⋯
2 规范性引用文件
···················································⋯⋯
3 一般要求
··································，·························⋯⋯
4
直接检验
·········
··················································⋯⋯
5 间接检验
······································，········，············⋯⋯
6 检验周期
····························································⋯⋯
7 检验报告和(或)校准证书
·······································⋯⋯
附录A (资料性附录) 测量装置间接检验法示例


GB/T 
231. 
2- 2002
前
言
    
GB/T 
231《金属布氏硬度试验》分为如下三个部分:
    
—
第1部分:试验方法;
    
—
第2部分:硬度计的检验与校准;
    
—
第3部分:标准硬度块的标定。
    
本部分为GB/T 
231的第2部分。
    
本部分修改采用国际标准ISO 
6506-2:1999《金属材料
布氏硬度试验
第2部分:硬度计的检验
与校准》(英文第一版)。
    
本部分是根据ISO 
6506-2:1999采用翻译法起草的，在文本结构和技术内容方面与ISO 
6506-2:
1999一致，存在小的差异如下:
    
—
用中文惯用的小数点符号“.”代替英文采用的小数点符号“，”;
    
—
为与我国相关硬度标准统一，改变了标准名称，合并了其引导要素和主体要素，统称为“金属布
        
氏硬度试验”;
    
—
重新编写了前言，代替ISO 
6506-2的前言;
    
—
对于ISO 
6506-2所引用的其他国际标准，本部分直接引用与之相对应的我国国家标准。
    
本部分代替并废止GB/T 
6269-1997《布氏硬度计的检验》。
    
本部分与GB/T 
6269-1997相比主要变化如下:
    
—
修改了名称;
    
—
标准结构和编写格式符合GB/T 
1. 
1-2000《标准化工作导则
第1部分:标准的结构和编写
        
规则》的要求，技术内容与ISO 
6506-2:1999保持一致;
    
—
增加了引言，删除了ISO前言;
    
—
增加了检验时的温度要求(见本版的4.1.1,5.1);
    
—
删除了钢球压头(1997年版的4. 
2. 
3. 
2,5. 
1;本版的4.3.4.2);
    
—
删除了2 
mm球压头(1997年版的表2;本版的表1);
    
—
增加了第6章关于检验周期的规定(见第6章);
    
—
增加了资料性附录“测量装置间接检验法示例”(见附录A),
    
本部分的附录A为资料性附录。
    
本部分由中国机械工业联合会提出。
    
本部分由全国试验机标准化技术委员会归口。
    
本部分负责起草单位:长春试验机研究所。
    
本部分参加起草单位:上海材料试验机厂、莱州华银试验仪器有限公司。
    
本部分主要起草人:郭永祥、桑佩君、周巧云。
    
本部分所代替标准的历次版本发布情况:
    
GB 
6269- 1986,GB/T 
6269- 1997


GB/T 
231. 
2- 2002
引
言
    
GB/T 
231本部分中的力值是根据公斤力《kgf)值换算而来的。这些力值都是在采用国际单位制
(SI)以前引用的GB/T 
231的本部分决定与国际标准一致仍保留这些基于旧单位建立的力值。国际
标准在下一次修订时将要考虑引用试验力整数值(整数牛顿值)的益处和由此对相关各硬度标尺所产生
的影响
    
注意,GB/T 
231的本部分规定f!使用硬质合金球压头
    
布氏硬度符号是HBW，不宜与以前使用钢球压头时的符号HB或HBS混淆。


GB/T 
231. 
2- 2002
      
金属布氏硬度试验
第2部分:硬度计的检验与校准
范围
    
GB/T 
231的本部分规定了按GB/T 
231.1的要求测定布氏硬度用的布氏硬度计(以下简称硬度
计)的检验和校准方法
    
本部分规定了检查硬度计基本功能的直接检验法和适用于检查硬度计综合性能的间接检验法。
    
如果硬度计还用于其他方法的硬度试验，则应按各自的方法对其进行检验。
    
本部分也适用于便携式硬度计，但6. 
la)要求中“改变位置’，一词不适用。
2
规范性引用文件
    
下列文件中的条款通过GB/T 
231的本部分的引用而成为本部分的条款。凡是注日期的引用文
件，其随后所有的修改单(不包括勘误的内容)或修订版均不适用于本部分，然而，鼓励根据本部分达成
协议的各方研究是否可使用这些文件的最新版本。凡是不注日期的引用文件，其最新版本适用于本
标准
    
GB/T 
231.1 金属布氏硬度试验
第1部分:试验方法(GB/T 
231.1-2002,1SO 
6506-1:1999,
Metallic 
material 
s- Brinell 
hardness 
test- Part 
1 
:Test 
method, 
EQV)
    
GB/T 
231. 
3-2002 金属布氏硬度试验
第3部分:标准硬度块的标定(ISO 
6506-3 
:1999 
, 
Metal-
tic 
materials- Bri
nell 
hardness 
test- Part 
3: 
Calibration 
of 
reference 
bl
ocks, 
MOD)
    
GB/T 
7997 硬质合金维氏硬度试验方法(GB/T 
7997-1987,egv 
ISO 
3878:1983)
    
GB/T 13634
试验机检盼用Ad力仪的朴准(GB/T 1.
1624- 2000. 
i
d, 
1.
40 W C. 
I()(
)(
))
3
一般要求
对布氏硬度计进行检验以前，应对其进行检查以确保:
a) 硬度计安装正确;
b) 压头主轴在导向体中正常滑动;
c) 在主轴上牢固安装带有一个球(取自按4. 
3检验合格的一批中)的压头;
d) 施加和卸除试验力时，无冲击、振动或过冲且不影响读数;
e) 对于测量装置与主机为一体的硬度计:
    
—
从卸除试验力到测量压痕，不影响读数;
—
照明不影响读数;
—
如需要，压痕中心要位于视场中心。
4
直接检验
4. 
1 通则
4.1.1 直接检验宜在(23士5)`
C温度范围内进行
如果超出该温度范围，则应在检验报告中注明。
4. 
1.2 用于检验和校准的仪器应溯源到国家基准。


GB/T 
231. 
2- 2002
4.1.3 直接检验包括:
    
a) 试验力的校准;
    
b) 压头的检验;
    
c) 压痕测量装置的校准;
    
d) 试验循环时间的检验。
4.2 试验力的校准
4. 
2. 
1 只要允许，应在试验过程中主轴整个移动范围内至少选择三个位置，测量各级试验力。
4.2.2 应采用下述两种方法之一测量试验力:
    
—
使用满足GB/T 
13634要求的1级测力仪;
    
—
用校准过质量的祛码通过机械装置施加一个准确到士。.2%的力，使该力与被测试验力相
平衡
4.2.3 应在主轴的每个位置上，对各级试验力进行三次测量。将要读取试验力值的瞬间，主轴的移动
方向应与试验时的移动方向一致。
4.2.4 测量的各级试验力的误差均应在GB/T 
231. 
1规定的试验力标称值的土1。%以内。
4. 
3 压头的检验
4.3. 
1 压头由一个球和一个压头座组成。
4.3.2 应从一批球中随机抽取样品，检验其尺寸和硬度。检验完硬度的球应予剔除。
4.3.3 所有球均应抛光，并且无表面缺陷。
4.3.4 使用者应对球进行测量，以保证满足下述要求，或者从球的供方获得证明能满足下述要求的球
4.3.4. 
1 球的直径应为在球的不少于三个位置上测量的单个测量值的平均值。每一单个测量值与其
标称直径之差均不应超过表1给出的允差。
                                      
表1 不同球直径的允差
单位为毫米
球
直
径
允
差
l0
士0.005
5
士0.004
2. 
5
士0. 
003
1
士0.003
4.3.4.2 硬质合金球的特性应满足下列要求:
    
—
硬度:按GB/T 
7997的要求测定硬度，其维氏硬度不应低于1 
500HV10;
    
—
密度;p=(14.8士0.2) 
g/cm'。
    
注:建议含有以下化学成分
        
碳化钨(WC)
剩余部分
        
其他碳化物总量
2.。%
        
钻(C.) 
           
5.0%一7.0%
4.4 压痕测f装置的校准
4.4. 
1 压痕测量装置的标尺分度应能估测到压痕直径的士。.5%”以内。
4.4.2 将测量装置各工作范围至少分成五个间隔，在分级测微尺上测量进行检验，其最大允许误差应
为士。.5%,
4.4.3 测量投影区域时，其最大允许误差应为士1%0
4-4.4 除上述测量装置的直接检验外，还可按附录A规定的方法进行间接检验。
1) 
150 
6506-2:1999原文在此处的百分数前不加“士，，。


GB/T 
231. 
2- 2002
4.5 试验循环时间的检验
    
试验循环时间应满足GB/T 
231. 
1的要求，并应进行调整使其不确定度在。5 
sV以内。
5
间接检验
5. 
1 间接检验应在(23士5)0
C温度范围内使用按GB/T 
231. 
3标定的标准块进行。如果在该温度范围
以外进行检验，应在检验报告中注明。
    
标准块的试验面和支承面与压头表面不应有任何腐蚀性污物。
5.2 硬度计应针对各级试验力和所使用的每种规格的球进行检验。对每一试验力，应从下列硬度范围
中至少选取两块标准块:
    
—
    
< 200HBW ;
    
-
300簇HBW 镇400;
    
—
) 500HBW ,
    
如果可能，两块标准块应在不同的硬度范围中选取。
    
注:当该硬度试验不可能在上述较高硬度范围内进行时(对于。.102XF/D'=5或10的情况)，可以仅使用一块较
        
低硬度范围内的标准块进行检验。
5.3 应在每一标准块上压出均匀分布的五个压痕，并对其进行测量。试验应按GB/T 
231. 
1进行。
5.4 将每一标准块上所测得的五个压痕直径的平均值d d2,d d d。按大小递增的次序排列。
5.5 在规定的检验条件下硬度计的示值重复性由下面的量确定:
                                 
d。一d,
    
直径的总平均值d等于:
                                      
二
d + d，+ d，+ d‘+ d
                                              
d = 二二一二一二二三一卫一二竺2一二一二二，一卫一二竺三
式中d dz,d3,d d。已在5.4规定。
被检硬度计的示值重复性应符合表2的规定
                          
表2 硬度计的示值重复性和示值误差
标准块硬度/HBW
硬度计示值重复性的最大允许值/mm
硬度计示值误差的最大允许值/%(相对H)"
( 125
0. 
030 d
士3
125< HBW < 225
0. 
025 d
士2 5
> 225
0. 
020 d
士2
5.s 在规定的检验条件下硬度计的示值误差由下面的量表示:
                                       
H 一H
    
式中:
    
H—
五个压痕硬度值的平均值:
                                      
二
H + H + H;+ H + H
                                              
H 一
二二生一止一二产‘ 一二三一止一二止望一
一
人口
    
式中
    
H- 
H2 
. 
H_ 
H- 
Hs—
与d-dz 
,d d d:相对应的硬度值;
                  
H— 标准块的标定硬度值。
    
以标准块标定硬度值的百分比表示的硬度计示值误差不应超过表2的规定。
2) 
ISO 
6506-2:1999原文在此处的“0. 
5 
s"前加“士”.
3) 
ISO 
6506-2:1999原文中此栏目的各项允许值前不加“士”。


GB/T 
231. 
2- 2002
6
检验周期
6. 
1 直接检验
    
下述情况下应进行直接检验:
    
a) 硬度计安装时或经拆卸重新装配后或改变位置后;
    
b) 间接检验结果不合格时;
    
c) 间接检验的时间间隔超过了12个月。
    
每次直接检验后，接着应做间接检验。
62 间接检验
    
两次间接检验的周期视硬度计的维护水平和被使用的次数而定。在任何情况下，检验周期不应超
过12个月。
7 检验报告和(或)校准证书
检验报告和(或)校准证书应包括下列内容:
a) 注明采用本标准，即GB/T 
231. 
2;
b) 检验方法(直接和(或)间接检验);
c) 硬度计的标识资料;
d) 检验器具(标准块、标准测力仪等);
e) 球压头直径和试验力;
f) 检验时的温度;
g) 检验结果;
卜) 检验日期和检验机构。


GB/T 
231. 
2- 2002
        
附
录
A
      
(资料性附录)
测. 装t 间接检验法示例
    
测量装置的间接检验可以通过测量第5章中硬度计间接检验所使用的每一标准块上的标准压痕来
进行(见GB/T 
231. 
3-2002中8. 
3的注)。
    
以每一标准块上的某一标准压痕所选定直径的百分比表示的测量装置最大允许误差应为士I%,).
4) 
ISO 
6506-2;1999原文在此处的百分数前不加“士”.
