Repository: kujaxr/obsidian-vault

File: 材料工程师/金属布氏硬度试验第3部分;标准硬度块的标定.PDF.md
# 金属布氏硬度试验第3部分;标准硬度块的标定.PDF

ICS 
77. 
040. 
10
H 22
中华人民共和国国家标准
GB/T 231. 
3-2002
  
代替GB/T 
6270-1997
金属布氏硬度试验
第3部分:标准硬度块的标定
          
Metallic 
Brinell 
hardness 
test-
Part 
3 
: 
Calibration 
of 
hardness 
reference 
blocks
(ISO 6506-3:1999，Metallic 
materials- Brinell 
hardness 
test-
        
Part 
3:Calibration 
of 
reference 
blocks，MOD)
2002-11-25发布
2003-05-01实施
中
华
人
民
共
和
国
国家质量监督检验检疫总局
发布


GB/T 
231. 
3- 2002
目
次
月U舀
。。·，····。····。·······。····················································。·，······。···············。····⋯⋯”。。·⋯⋯
皿
引言··························································································，·····················⋯⋯1V
1 范围····················································，，······‘···················，·······················⋯⋯1
2 规范性引用文件·.......................................................................·····.......·.....⋯⋯
1
3 标准块的制造
···，，·····，，，，·
··············，·，，，，，··········· ······，，，，·⋯，.··············，⋯⋯，，，1
4 标准机··‘····················，··························，··，，，··················································⋯⋯2
5 标定方法···················································，，···················································⋯⋯，3
6 压痕数目········································································································⋯⋯3
7 硬度均匀度······································································⋯⋯，，.········.·.....······.⋯⋯3
一
8 标志·
9
有效性


GB/T 
231. 
3- 2002
前
言
    
GB/T 
231《金属布氏硬度试验》分为如下三个部分:
    
—
第1部分:试验方法;
    
—
第2部分:硬度计的检验与校准;
    
—
第3部分:标准硬度块的标定。
    
本部分为GB/T 
231的第3部分。
    
本部分修改采用国际标准ISO 
6506-3:1999《金属材料
布氏硬度试验
第3部分:标准块的标定I
(英文第一版)。
    
本部分是根据ISO 
6506-3:1999采用翻译法起草的，在文本结构和技术内容方面与ISO 
6506-3:
1999一致，存在小的差异如下:
    
—
用中文惯用的小数点符号“”代替英文采用的小数点符号“，，
’
;
    
—
为与我国相关硬度标准统一，改变了标准名称，合并了其引导要素和主体要素，统称为“金属布
        
氏硬度试验，
’
;
    
—
重新编写了前言，代替ISO 
6506-3的前言;
    
—
对于ISO 
6506-3所引用的其他国际标准，本部分直接引用与之相对应的我国国家标准。
    
本部分代替并废止GB/T 
6270-1997《标准布氏硬度块的标定》。
    
本部分与GB/T 
6270-1997相比主要变化如下:
    
—
修改了名称;
    
—
标准结构和编写格式符合GB/T 
1. 
1-2000(
(标准化工作导则
第1部分:标准的结构和编写
        
规则》的要求，技术内容与ISO 
6506-3:1999保持一致;
    
一一增加了引言，删除了ISO前言;
    
—
第8章补充了标准块的附带文件(1997年版的第8章;本版的第8章);
    
—
增加了第9章关于标准块有效性的规定(见第9章)。
    
本部分由中国机械工业联合会提出。
    
本部分由全国试验机标准化技术委员会归口。
    
本部分负责起草单位:长春试验机研究所。
    
本部分参加起草单位:上海材料试验机厂、莱州华银试验仪器有限公司、泉州市丰泽东海仪器硬度
块厂。
    
本部分主要起草人:郭永祥、桑佩君、周巧云、陈志明。
    
本部分所代替标准的历次版本发布情况:
    
GB 
6270- 1986,GB/T 6270- 1997


GB/T 
231. 
3- 2002
引
言
    
GB/T 
231本部分中的力值是根据公斤力(kgf)值换算而来的。这些力值都是在采用国际单位制
(Si)以前引用的。GB/T 
231的本部分决定与国际标准一致仍保留这些基于旧单位建立的力值。国际
标准在下一次修订时将要考虑引用试验力整数值(整数牛顿值)的益处和由此对相关各硬度标尺所产生
的影响。
    
注意,GB/T 
231的本部分规定只使用硬质合金球压头。
    
布氏硬度符号是HBW，不宜与以前使用钢球压头时的符号HB或HBS 
M.淆


GB/T 
231. 
3- 2002
    
金属布氏硬度试验
第3部分:标准硬度块的标定
范围
    
GB/T 
231的本部分规定了在GB/T 
231. 
2中描述的布氏硬度计间接检验用标准硬度块(以下简称
标准块)的标定方法
2
规范性引用文件
    
下列文件中的条款通过GB/T 
231本部分的引用而成为本部分的条款。凡是注日期的引用文件，
其随后所有的修改单(不包括勘误的内容)或修订版均不适用于本部分，然而，鼓励根据本部分达成协议
的各方研究是否可使用这些文件的最新版本。凡是不注日期的引用文件，其最新版本适用于本部分。
    
GB/T 
231. 
1 金属布氏硬度试验
第1部分:试验方法(GB/T 
231.1-2002, 
ISO 
6506-1:1999
Metallic 
materi
als- Brinell 
hardness 
test- Part 
1: 
Test 
method, 
EQV)
    
GB/T 
231. 
2-2002 金属布氏硬度试验
第2部分:布氏硬度计的检验与校准(ISO 
6506-2:
1999, 
Metallic 
materials-Brinell 
hardness 
test-Part 
2: 
Veri
fication 
and 
cal
ibration 
of 
testing 
ma-
chines, 
MOD)
    
GB/ 
T 
3505 产品几何技术规范
表面结构
轮廓法
表面结构的术语、定义及参数(GB/T 
3505-2000,
eqv 
ISO 
4287:1997)
    
GB/T 
7997 硬质合金维氏硬度试验方法(GB/T 
7997-1987,egv 
ISO 
3878:1983)
    
GB/T 
13634 试验机检验用测力仪的校准(GB/T 
13634-2000,idt 
ISO 
376:1999)
3 标准块的制造
3. 
1 标准块应专门制造。
    
注:需要重视所使用的制造工艺过程，以使标准块获得必要的均质性、组织稳定性和表面硬度的均匀性
3.2 每一待标定的金属块的厚度:
    
—
对于10 
mm球，不应小于16 
mm;
    
—
对于5 
mm球，不应小于12 
mm;
    
—
对于小于5 
mm球，不应小于6 
mm,
3. 
3 标准块应无磁性。对于钢制的块，建议制造者确保在其制造工艺结束时(标定前)均经过退磁
处理。
3.4 标准块两表面的平面度和平行度应符合表1的规定。
3.5 试验面应无影响压痕测量的划痕‘见表1),
3.6 为检查标准块以后不去除任何材料，标定时，应在标准块上标注其厚度，准确到。.1 
mm，或应在
试验面上做出鉴别标记(见第8章)


GB/T 
231.3- 2002
表1 标准块的要求
球直径/mm
表面平面度/mm
平行度/(mm/50 
mm)
表面粗糙度参数的最大允许值
          
Ra' 
/pm
试验面
支承面
10
0. 
04
0.05
0.3
0.8
5
0.03
0.04
0. 
2
0.8
< 5
0.02
0. 
03
0.1
0.8
a取样长度1=0. 
8 
mm(见GB/T 
3505)
4
标准机
4.1 标准布氏硬度机除应满足GB/T 
231. 
2-2002第3章规定的一般要求外，还应满足4. 
2-4. 
8的
要求
4.2 应对标准机进行直接检验，检验周期不超过12个月。直接检验包括:
    
a) 试验力的校准;
    
b) 压头的检验;
    
c) 钡1量装置的校准;
    
d) 试验循环时间的检验。
4.3 用于检验和校准的仪器应溯源到国家基准
4.4 每一试验力应准确到GB/T 
231. 
1规定的试验力标称值的士。.1肠以内。
    
应使用满足GB/T 
13634要求的0.5级标准测力仪测量试验力。
4.5 应对压头进行检验，除了球直径的允差应满足表2规定的要求外，压头还应满足GB/T 
231. 
2-2002
中4.3规定的要求。
                                  
表2 不同球直径的允差
单位为毫米
球
直
径
允
差
10
士0. 
003
5
士0.002
2. 
5
土0.001
1
士0.001
4.6 对于用10 
mm和5 
mm直径的球压出的压痕，测量装置的标尺应分度到能读出。.002 
mm;对于
用小于5 
mm直径的球压出的压痕，应分度到能读出。. 
001 
mm,
    
将测量装置标尺各工作范围至少分成五个间隔，在分级测微尺上测量进行检验，对应不同的压痕直
径，测量装置的准确度应符合表3的规定。
                                      
表3 
 M f 装置的准确度
单位为毫米
压痕直径
允许误差
d< 1
士0.000 5
1( d< 2.5
士0.001
d> 2. 
5
士0.002


GB/T 
231. 
3- 2002
4.7 试验循环时间应满足GB/T 
231. 
1的要求，并应进行调整使其不确定度在。. 
5 
s,，以内。
4.8 硬质合金球的特性应满足下列要求:
    
—
硬度:按GB/T 
7997的要求测定硬度，其维氏硬度不应低于1 
500HV10;
    
— 密度:，一(14.8士0.2)g/cm'。
    
注:建议含有以下化学成分:
    
碳化钨(WC)
剩余部分
    
其他碳化物总量
2.0%
    
钻(Co) 
      
5. 
0% 一7.0%
5
标定方法
    
应在(23士5)℃的温度范围内使用GB/T 
231. 
1规定的一般试验方法，在第4章描述的标准机上进
行标定。
从开始施加试验力到达满试验力的时间应在6 
s^-8 
s之间。试验力保持时间应为10 
s-15 
s,
施加试验力的控制机构应保证球接触标准块前的接近速度不超过1 
mm/se
6
压痕数目
在每一标准块的整个试验面上应压出均匀分布的五个压痕。
7
硬度均匀度
设di,d2.d d4,d。为每个测量的压痕直径的平均值，按大小递增的次序排列。
在规定标定条件下标准块的均匀度为:
                                
d:一d,
以d的百分比表示，其中d按下式计算:
                                
一
d, 
-F 
d2+ 
d,+ d;十战
                                          
d = —
                                            
5
7.2 标准块不均匀度的最大允许值应符合表4的规定。
                              
表4
不均匀度的最大允许值
d/mm
不均匀度的最大允许值/%(相对d)
d< 0. 
5
2. 
0
。.5<d成1
1.5
d> 1
1.0
注:硬度值低于200 
HBW 时，不均匀度的最大允许值可以是d的2.0%0
8
标志
8.1 每一标准块上应标记下列内容:
    
a) 标定时测得的硬度值的算术平均值，例如:348HBW5/750;
    
b) 供方或制造者的名称或标志;
    
c) 编号;
    
d) 标定机构的名称或标志;
    
e) 标准块的厚度或试验面上的鉴别标记(见3.6);
    
f) 标定年份(在编号中未标出时)。
1) 
ISO 
6506-3;1999原文此处在“0. 
5 
s'
，前加“士”号。


GB/T 
231. 
3- 2002
8.2 当试验面朝上时，标在标准块侧面上的任何标记均应是正立的。
8.3 随提供的每一标准块，应附有至少包括下列内容的证书:
    
a) 注明采用本标准，即GB/T 
231. 
3;
    
b) 标准块的标识;
    
c) 标定日期;
    
d) 硬度值的算术平均值或表征标准块均匀度的值(见7.1).
注:可以从五个压痕中选择一个压痕作为标准压痕用于GB/T 
231. 
2-2002附录A提到的测量装置的间接检验。
    
因此，宜对该压痕作一个永久标记，标出所测的一条直径
9
有效性
    
满足第3章要求的标准块，只对标定的标尺有效
    
注:标定的有效期不宜超过5年.

File: 材料工程师/金属材料失效分析手册-第12版 2023年10月.pdf.md
# 金属材料失效分析手册-第12版 2023年10月.pdf

## 文件信息
- 扩展名: .pdf
- 大小: 36795922 bytes
- 路径: D:\上汽资料\金属材料失效分析手册-第12版 2023年10月.pdf

## 内容预览
%PDF-1.5
%
1 0 obj
<</Type/Catalog/Pages 2 0 R/Lang(zh-CN) /StructTreeRoot 2110 0 R/MarkInfo<</Marked true>>>>
endobj
2 0 obj
<</Type/Pages/Count 306/Kids[ 3 0 R 24 0 R 28 0 R 29 0 R 30 0 R 31 0 R 32 0 R 33 0 R 34 0 R 35 0 R 36 0 R 37 0 R 38 0 R 39 0 R 40 0 R 42 0 R 49 0 R 55 0 R 57 0 R 62 0 R 63 0 R 67 0 R 70 0 R 73 0 R 77 0 R 78 0 R 79 0 R 84 0 R 89 0 R 94 0 R 95 0 R 97 0 R 100 0 R 102 0 R 103 0 R 104 0 R 106 0 R 111 0 R 113 0 R 116 0 R 120 0 R 121 0 R 125 0 R 127 0 R 128 0 R 132 0 R 135 0 R 137 0 R 140 0 R 142 0 R 143 0 R 148 0 R 149 0 R 150 0 R 155 0 R 157 0 R 158 0 R 160 0 R 162 0 R 164 0 R 167 0 R 168 0 R 170 0 R 175 0 R 177 0 R 179 0 R 181 0 R 186 0 R 191 0 R 195 0 R 199 0 R 202 0 R 207 0 R 210 0 R 213 0 R 214 0 R 220 0 R 221 0 R 222 0 R 224 0 R 228 0 R 230 0 R 232 0 R 235 0 R 236 0 R 238 0 R 239 0 R 241 0 R 242 0 R 243 0 R 245 0 R 247 0 R 250 0 R 251 0 R 254 0 R 255 0 R 259 0 R 261 0 R 263 0 R 265 0 R 267 0 R 269 0 R 271 0 R 274 0 R 276 0 R 278 0 R 280 0 R 282 0 R 284 0 R 286 0 R 288 0 R 290 0 R 292 0 R 294 0 R 296 0 R 298 0 R 300 0 R 302 0 R 304 0 R 306 0 R 308 0 R 310 0 R 312 0 R 314 0 R 316 0 R 318 0 R 323 0 R 324 0 R 326 0 R 328 0 R 330 0 R 332 0 R 334 0 R 337 0 R 339 0 R 341 0 R 343 0 R 345 0 R 347 0 R 349 0 R 351 0 R 353 0 R 355 0 R 358 0 R 360 0 R 362 0 R 364 0 R 366 0 R 368 0 R 370 0 R 372 0 R 374 0 R 376 0 R 378 0 R 380 0 R 382 0 R 384 0 R 386 0 R 388 0 R 390 0 R 392 0 R 395 0 R 397 0 R 400 0 R 402 0 R 404 0 R 406 0 R 408 0 R 410 0 R 412 0 R 414 0 R 416 0 R 418 0 R 420 0 R 422 0 R 424 0 R 426 0 R 428 0 R 430 0 R 432 0 R 434 0 R 436 0 R 438 0 R 440 0 R 442 0 R 444 0 R 446 0 R 448 0 R 450 0 R 453 0 R 455 0 R 457 0 R 459 0 R 461 0 R 463 0 R 465 0 R 467 0 R 469 0 R 471 0 R 473 0 R 475 0 R 477 0 R 479 0 R 481 0 R 483 0 R 485 0 R 487 0 R 489 0 R 491 0 R 493 0 R 495 0 R 497 0 R 499 0 R 501 0 R 503 0 R 505 0 R 507 0 R 509 0 R 511 0 R 514 0 R 516 0 R 518 0 R 520 0 R 522 0 R 524 0 R 526 0 R 528 0 R 530 0 R 532 0 R 534 0 R 536 0 R 538 0 R 540 0 R 542 0 R 544 0 R 546 0 R 549 0 R 551 0 R 553 0 R 555 0 R 557 0 R 559 0 R 561 0 R 563 0 R 565 0 R 567 0 R 569 0 R 572 0 R 574 0 R 576 0 R 578 0 R 580 0 R 582 0 R 584 0 R 586 0 R 588 0 R 590 0 R 592 0 R 594 0 R 597 0 R 599 0 R 601 0 R 603 0 R 605 0 R 607 0 R 609 0 R 611 0 R 613 0 R 615 0 R 617 0 R 619 0 R 621 0 R 623 0 R 625 0 R 627 0 R 631 0 R 633 0 R 635 0 R 638 0 R 640 0 R 642 0 R 644 0 R 646 0 R 648 0 R 650 0 R 652 0 R 654 0 R 656 0 R 658 0 R 660 0 R 662 0 R 664 0 R 666 0 R 668 0 R 670 0 R 672 0 R 674 0 R 676 0 R 678 0 R 680 0 R 682 0 R 684 0 R 686 0 R 689 0 R 690 0 R 2107 0 R] >>
endobj
3 0 obj
<</Type/Page/Parent 2 0 R/Resources<</Font<</F1 5 0 R/F2 7 0 R/F3 9 0 R/F4 14 0 R/F5 16 0 R/F6 18 0 R>>/XObject<</Image23 23 0 R>>/ProcSet[/PDF/Text/ImageB/ImageC/ImageI] >>/MediaBox[ 0 0 595.32 841.92] /Contents 4 0 R/Group<</Type/Group/S/Transparency/CS/DeviceRGB>>/Tabs/S/StructParents 0>>
endobj
4 0 obj
<</Filter/FlateDecode/Length 931>>
stream
xWMo8)Ù0{.``dlqvE}IM,[!mـ){3OcQ>nb>/a{)K߮oO

File: 材料工程师/金属洛氏硬度计.PDF.md
# 金属洛氏硬度计.PDF

中华人民共和国国家计量检定规程
JJG 112-2003
金属洛氏硬度计
(A, 
B, 
C, 
D, 
E, 
F, 
G, 
H, 
K, 
N, 
T标尺)
        
Metallic 
Rockwel 
Hardness 
Testers
(Scales 
A, 
B, 
C, 
D, 
E, 
F, 
G, 
H, 
K, 
N, 
T)
2003一09一23发布
2004一03一23实施
国家质量监督检验检疫总局
发布


JJG 112- 2003
飞
令
.
。
.
勺
.
勺
.
。
-
勺
.
。
.
。
1
。
.
沪
尹
.
。
乙
蚕
。
‘
圣
。
.
。
.
。
弓
.
龟
金属洛氏硬度计(A, 
B,
C，D，E，F，G，H，K，
N, 
T标尺)检定规程
Verification 
Regulation 
of 
Metallic
Rockwell 
Hardness 
Testers 
(Scales 
A, 
B，C,
      
D, 
E, 
F, 
G, 
H, 
K, 
N, 
T)
o.o.o.o.o.e.
o.o.o.}.o.
}.o. 
o.
    
JJG 112- 2003
代替JJG 
112-1991
      
JJG 152- 1991
      
JJG 334- 1993
    
(部分内容)
    
本规程经国家质量监督检验检疫总局于2003年09月23日批准，并自
2004年03月23日起施行。
归
口
单
位:
主要起草单位:
参加起草单位:
全国力值、硬度计量技术委员会
中国计量科学研究院
广东省计量科学研究所
山东莱州市试验机总厂
上海材料试验机厂
河南省计量测试研究所
本规程委托全国力值、硬度计量技术委员会负责解释


JJG 112- 2003
本规程主要起草人:
            
张金玲
          
周培贤
            
何广霖
      
参加起草人:
          
杨凤鸣
            
桑佩君
            
王广俊
(中国计量科学研究院)
(中国计量科学研究院)
(广东省计量科学研究所)
(山东莱州市试验机总厂)
(上海材料试验机厂)
(河南省计量测试研究所)


JJG 112- 2003
目
录
1
2
3
4
4.1
4.2
4.3
4.4
4.5
4.6
5
6
6.1
6.2
6.3
6.4
范围
引用文献
概述
计量性能要求
主轴垂直度和同轴度
硬度计试验力
压头
压痕深度测量装置
机架变形
示值最大允许误差及示值重复性
通用技术要求
计量器具控制
检定条件
检定项目和检定方法
检定结果的处理
检定周期··⋯⋯
附录A
附录B
洛氏硬度计试验力和示值检定记录格式
洛氏硬度计检定证书和检定结果通知书内页格式


工.G 112- 创娜3
金属洛氏硬度计(A, 
B,
G, 
H, 
K, 
N, 
T标尺)
C，D，E，F,
  
检定规程
范围
    
本规程适用于固定式金属洛氏硬度计(A, 
B, 
C, 
D, 
E, 
F, 
G, 
H, 
K, 
N, 
T标
尺)的首次检定、后续检定和使用中检验。
2 引用文献
    
本规程引用下列文献:
    
ISO 
6508一1 
Metalic 
mater
ials一Rockwell 
hardness 
test-par
t 
1:Test 
met
hod 
(scales 
A,
B, 
C, 
D, 
E, 
F, 
G, 
H, 
K, 
N, 
T)
    
GB/T 
230.2-2002 金属洛氏硬度试验第2部分:硬度计(A, 
B, 
C, 
D, 
E, 
F,
G, 
H, 
K, 
N, 
T标尺)的检验与校准
    
GB/T 
230.3-2002 金属洛氏硬度试验第3部分:标准硬度块(A, 
B, 
C, 
D, 
E,
F, 
G, 
H, 
K, 
N, 
T标尺)的标定
    
GB/T 
230 
-1991 金属洛氏硬度试验方法
    
GB/T 
4340.1-1999 金属维氏硬度试验第1部分:试验方法
    
JJG144-1992 标准测力仪检定规程
    
使用本规程时应注意使用上述引用文献的现行有效版本。
3 概述
    
金属洛氏硬度计(以下简称硬度计)适用于各种金属材料的硬度测定。它的试验原
理是在初试验力F。及总试验力F先后作用下，将压头压人试样表面，卸除主试验力
F,，测量保留初试验力时的压痕残余深度ho
    
洛氏硬度计算公式和洛氏标尺见表to
4 计.性能要求
4.1 主轴垂直度和同轴度
4.1.1 硬度计主轴与试台台面垂直度，应不大于0.2/1000
4.1.2 硬度计升降丝杠轴线与主轴轴线的同轴度不大于笋0.3mmo
4.2 硬度计试验力
4.2.1 初试验力Fo(在主试验力F,施加前和卸除后)的最大允许误差为士2.0%.
4.2.2 总试验力F的最大允许误差应为士1.0%.
4.3 压头
4.3.1 金刚石圆锥压头(A, 
C, 
D, 
N标尺)
4.3.1.1 金刚石圆锥面和顶端球面距顶尖0.3aun内应抛光，其表面粗糙度R:不大于
          
1


JJG 112- 2003
0.2tm，两个面的接合应完全相切，不应有裂纹、砂眼、崩角和划痕等表面缺陷。
                                      
表1 洛氏硬度标尺
4.3.1.2 金刚石应牢固地镶装在压头体内，不应有虚焊、夹渣和气孔，并保证在最大
试验力作用下，压头体与金刚石不发生相对位移。硬度示值稳定在0.2HR以内。
4.3.1.3 金刚石的圆锥角应为(12010.35)0，相切处母线直线度在0.4mm长度内应不
大于0.002mmo
4.3.1.4 金刚石圆锥体轴线与压头柄轴线(垂直于压头体肩面的安装面)的倾斜角不
应超过0.5%
4.3.1.5 金刚石顶端球面半径的平均值应为(0.2士0.01) 
mm以内，在任意轴向截面
上测量其半径均为(0.2二0.015) 
mm以内。
4.3.1.6 被检压头与标准压头比较的示值最大允许误差为士0.8HRo
4.3.2 球压头(B, 
E, 
F, 
G, 
H, 
K, 
T标尺;钢球或硬质合金球)
4.3.2.1 球应抛光，且无表面缺陷。其表面粗糙度R不大于0.2pmo


JJG 112- 2003
4.3.2.2
球直径的最大允许误差见表20
                        
表2 球直径的最大允许误差
洛氏硬度标尺
球直径/mm
最大允许误差/二
B
1.5875
士0.0035
F
G
T
E
3.175
士0.004
H
K
4.3.2.3 球突出球套应不小于球直径的三分之一，钢球的维氏硬度不应低于750HV10,
硬质合金球的维氏硬度不应低于1500HV10o
4.4 压痕深度测量装置
4.4.1 对(A-K)标尺压痕深度测量装置最大允许误差为士0.001mm;对N和T标尺
其最大允许误差为士0.0005 
mm，即为M HRo
4.5 机架变形
    
硬度计在其最大试验力作用下，机架变形和试样位移对读数的影响，对不带锁紧装
置的硬度计应不超过1.5HR;对带锁紧装置的硬度计应不超过0.5HRo
4.6 示值最大允许误差及示值重复性
    
硬度计示值的最大允许误差及示值重复性见表3口
                            
表3
硬度计示值最大允许误差和示值重复性
洛氏硬度标尺
标准块的硬度范围
示值最大允许误差
示值重复性
A
(20一75) 
HRA
士2HRA
<0.02 (100一H)
    
或0.8HR
(> 
75一88) 
HRA
士1.51拍、
B
(20一45) 
HRB
士4HRB
<0.04 
(130一H)
(> 
45一80) 
HRB
1 3HRB
(>90一100) 
HRB
t2HRB
C
(20一70) 
HRC
士1.5HRC
, 
0,02 
(100一H)
    
或0.8HR
D
(40一70) 
HRD
士2HRD
< 
0.02 
(100一H)
    
或0.8HR
(>70一77) 
HRD
士1.5HRD
E
(70一90) 
HRE
-2.5HRE
<0.04 
(130一H)
(> 
90一100) 
HRE
1 
2HRE


JJG 112- 2003
表3 (续)
洛氏硬度标尺
标准块的硬度范围
示值最大允许误差
示值重复性.
F
(60一90) 
HRF
士3HRF
< 
0.04 
(130一H)
(> 
90一100) 
HRF
士2HRF
G
(30一50) 
HRG
t6HRG
< 
0.04 
(130一H)
    
或1.2HR
(> 
50一75) 
HRG
t 
4.5 
HRG
(>75一94) 
HRG
士3HRG
H
(80一100) 
HRH
士2HRH
< 
0.04 
(130一H)
K
(40一60) 
HRK
士4HRK
< 
0.04 
(130一H)
(> 
60一80) 
HRK
士3HRK
(>80一1的) HRK
t 
2HRK
N
/
士2HRN
:50.04 
(100一H)
    
或1.2HR
T
/
土3HRT
:
50.06 
(100一H)
    
或2 
AHR
注:1.H为5点硬度平均值。
    
2.‘有两个值时取其中较大值。
5 通用技术要求
5.1 硬度计应有铭牌，铭牌上应标明产品名称、规格型号、编号、制造厂及出厂年月;
新制造的硬度计还应有〔O
r标志。
    
硬度计应配有常用硬度范围的标准硬度块。
5.2 硬度计应正确安装在稳固的基础上，调水平至lmm/mo
5.3 压头柄牢固地安装在主轴孔中。
5.4 硬度计的主轴、加力杠杆、升降丝杠、缓冲机构、压痕深度测量装置等均应正常
灵活地工作;丝杠无晃动;试验力加卸应平稳，无冲击。且不影响读数。
5.5 试台应稳固地安装在丝杠上，试台台面应光滑平整。
5.6 电器设备应安全可靠，绝缘良好。
5.7 试验循环时间
    
试验循环时间是初试验力保持时间、加主试验力时间、总试验力保持时间。
    
每次试验循环时间最大允许误差为士0.5s.
6 计t器具控制
计量器具控制包括:首次检定、后续检定和使用中检验。


JJG 112- 2003
6.1 检定条件
6.1.1 环境条件
    
硬度计在(23士5)℃的环境条件下进行检定。在此温度范围以外进行检定时，不应
低于10`C，不应高于35 
T，检定温度均应在检定记录或检定证书中注明。
6.1.2 周围环境应清洁，无振动，无腐蚀性气体。
6.1.3 检定用器具见表4o
                                   
表4 检定用器具
序号
检定项目
检定器具
名称
技术要求
1
硬度计主轴与
试台台面垂直度
校验棒
圆柱度不大于00.01mm，有效长度l00mm
直角尺
1级
塞尺
(0.02一1) 
mm
2
升降丝杠轴线与
主轴线同轴度
测量显微镜
分度值0.01 
mm
硬度块
>
_ 
60HRC
3
初试验力
标准测力仪
0.3级，有回程值
4
总试验力
标准测力仪
0.3级
5
压痕深度测量装置
测深装置检定仪
不确定度0.2pm 
(k=2)，量程0.22mm
6
  
机架变形和试样
位移等对读数的影响
硬度块
球压头
      
> 
60HRC
球直径不小于lomm
7
硬度计示值
标准硬度块
硬度范围见表8
秒表
分辨力OAS
8
压头外观
工具显微镜
不低于50倍
9
压头焊接质量的检查
硬度块
>
_ 
60HRC
10
金刚石压头圆锥角
测角仪器
分度值1'
11
金刚石压头球面半径
投影仪或其他仪器
200倍以上
曲线样板
刻线误差不大于(0.5一1.0) 
JAM
12
金刚石圆锥
压头示值误差
洛氏硬度计
初试验力F。最大允许误差t 
1.0%
总试验力F最大允许误差3 
0.5%
标准压头
洛氏压头示值最大允许误差士0.4HR
标准硬度块
见表6.1, 
6.2
13
压头表面粗糙度
干涉显微测量仪
不确定度5%一22% (k二3)
14
球直径
立式光学计
示值误差土0.25um
15
球硬度
维氏硬度计
试验力98.07N;示值最大允许误差t3%
16
硬度计水平度
水平仪
分度值。. 
2mm/m


                                     
JJG 112- 2003
6.2 检定项目和检定方法
    
检定项目见表5a
表5 检定项目表
检定项目
-
首次检定
后续检定
使用中检验
外观
          
厂
+
      
+
    
十
硬度计主轴与试台台面垂直度
+
升降丝杠轴线与主轴轴线同轴度
        
十
加力速度
+
+
        
+
初试验力
+
总试验力
      
+
压头
+
压痕深度测量装置
十
试样位移和机架变形
十
              
十
硬度计示值
+
      
+
+
注:表中“+”表示应检项目:
’一”表示可不检项目。
    
硬度计的后续检定按照计量器具控制6.2.1和6.2.7, 
6.2.8的方法进行检定。若示
值不合格应按照计量器具控制6.2.4, 
6.2.5, 
6.2.6的方法进行检定和调整。
6.2.1 按本规程第5章，通过实际操作和观察进行检查，经检查符合要求后再进行其
他项目的检定。
6.2.2 硬度计主轴与试台台面垂直度的检定
    
将校验棒牢固地安装在主轴上，用直角尺和塞尺在其相互垂直的两个方向上进行测
量，所测结果的最大值应符合4.1.1的要求。
6.2.3 升降丝杠轴线与主轴轴线同轴度的检定
    
装上金刚石压头，将硬度块放在试台上，缓慢地上升试台，使压头与硬度块接触，
并在硬度块上产生微小的压痕。按照同样的方法，在保证硬度块与试台相对位置严格不
变的情况下，试台每转动90,，在硬度块上打一压痕，共打四个压痕。测量两相对压痕
中心间的距离，其最大距离应符合4.1.2的要求。
6.2.4 试验力的检定
6.2.4.1 初试验力检定
    
取下压头，将标准测力仪放置在试台上，对准主轴轴线，预压3次，调好测力仪零
位。
    
检定施加主试验力前的初试验力时，用98.07N或196.1N的测力仪;检定主试验力
卸除后的初试验力时用588AN或980.7N的侧力仪。检定时至少保持2s，在测力仪上读
数，各测量3次。
    
试验力误差按公式(1)计算:
    
6

File: 材料工程师/金属洛氏硬度试验 第1部分;试验方法（A,B,C,D,E,F,G,H,K，N，T标尺）.PDF.md
# 金属洛氏硬度试验 第1部分;试验方法（A,B,C,D,E,F,G,H,K，N，T标尺）.PDF

ICS 77.040.10
H 22
中华人民共和国国家标准
            
GB/T 
230.1-2004
代替(;B/T 230--1991,GB/T 1818--1994
金属洛氏硬度试验
第1部分:试验方法
(A,B,C,D,E,F,G,H,K,N,T标尺)
Metallic 
Rockwell 
hardness 
test- Part 
1:Test 
method
(scales 
A, 
B, 
C, 
D, 
E, 
F, 
G, 
H, 
K, 
N, 
T)
CISO 
6508-1:1999 
Metallic 
materials-Rockwell 
hardness 
test-
Part 
1:Test 
method(scales 
A,B,C,D,E,F,G,H,K,N,T)，MOD)
2004-05-09发布
2004-10-01实施
霸馨
阅.少
中华人民共和国国家质量监督检验检疫总局
中国国家标准化管理委员会
发布


GB/T 
230.1- 2004
月吐
舀
GB/T 
230(
(金属洛氏硬度试验》分为如下3个部分:
—
第1部分:试验方法(A,B,C,D,E,F,G,H,K,N,T标尺);
    
—
第2部分:硬度计(A,B,C,D,E,F,G,H,K,N、丁标尺)的检验与校准;
    
—
第3部分:标准硬度块(A,B,C,D,E,F,G,H,K,N,T标尺)的标定。
    
本部分为GB/T 
230的第I部分。
    
本部分修改采用国际标准ISO 
6508-1:1999:《金属材料
洛氏硬度试验
第1部分:试验方法(A,
B,C,D,E,F,G,H,K,N,T标尺)》。
    
本部分是根据ISO 
6508-1:1999重新起草的，在本文结构和技术内容方面与ISO 
6508-1:1999一
致，但根据我国具体情况做了如下修改:
    
—
用“GB/T 
230的本部分”代替了“ISO 
6508的本部分”;
    
—
用小数点符号“.”代替小数点“，”;
    
—
为与我国相关硬度标准统一，改变了标准名称，合并了引导要素和主体要素，统称为“金属洛氏
        
硬度试验，
’
;
    
—
删除了ISO 
6508-1:1999的前言;
    
—
在第2章“规范性引用文件”中直接引用了与ISO 
6508-1:1999中引用的国际标准相对应的我
        
国国家标准;
    
—
增加了对试样表面粗糙度的建议;
    
—
增加了试验力保持时间的规定;
    
—
增加了试验结果有效位数的规定。
    
本部分代替GB/T 
230-1991《金属洛氏硬度试验方法》和GB/T 
1818-1994《金属表面洛氏硬度
试验方法》。
    
本部分合并了GB/T 
230-1991和GB/T 
1818-1994两个独立的国家标准，并对它们做了如下技
术修改:
    
—
修改了名称;
    
—
调整了标准结构，合并了技术要素，使其与国际标准的技术内容保持一致:
    
—
增加了前言和引言;
    
—
增加了用硬质合金球的试验;
    
—
改变了计算洛氏硬度的符号;
    
—
对洛氏硬度计的要求按GB/T 
230. 
2-2002实施;
    
—
修改了对试样最小厚度的要求;
    
—
修改了试验力施加及保持时间的规定;
    
—
修改了对两相邻压痕中心之间距离和任一压痕距试样边缘的距离要求;
    
—
删除了硬度换算采用相应国家标准的规定;
    
—
增加了对薄产品HR30Tm的试验规范;
    
—
增加了附录F关于金刚石压头的说明。
    
—
本部分的附录A,附录B,附录C和附录D是规范性附录;附录E和附录F是资料性附录。
    
本部分由中国钢铁工业协会提出。
    
本部分由全国钢标准化技术委员会归口。


GB/T 
230.1- 2004
本部分负责起草单位:钢铁研究总院。
本部分参加起草单位;武汉钢铁股份有限公司、时代集团公司。
本部分主要起草人:李久林、单凯军、何明文、马炜。
本部分所代替标准的历次版本发布情况:
—
GB/T 
230- 1983,GB/T 230- 1991;
—
GB/T 
1818- 1979,GB/T 
1818- 1994.


GB/T 
230.1- 2004
引
言
    
GB/T 
23。本部分中的力值(N)是根据公斤力(kgf)值换算而来的，这些力值都是在采用国际单位
制(S
i)以前引用的。GB/T 
230本部分决定与国际标准一致，仍保留这些基于旧单位建立的力值。国
际标准在下一次修订时将要考虑引用试验力整数值(整数牛顿值)的益处和由此对相关各硬度标尺所产
生的影响。届时，随着国际标准的变化，本部分也做相应的修订。
    
试验时要注意，GB/T 
230本部分中采用硬质合金球作为压头与使用钢球是等效的，但是，需要指
出的是使用两种类型的球进行硬度测试会得出不同的结果。


GB/T 
230.1- 2004
金属洛氏硬度试验
第1部分:试验方法
(A,B,C,D,E,F,G,H,K,N,T标尺)
范围
    
本部分规定了金属材料洛氏硬度和表面洛氏硬度试验的原理、符号、硬度计、试样、试验方法及试验
报告。
    
本部分使用的洛氏硬度标尺及适用范围见表1.
                                    
表1 洛氏硬度标尺
洛氏硬度
  
标尺
硬度符号.
压头类型
初试验力
  
F./
    
N
主试验
  
F /
  
N
总试验力
    
F/
    
N
适用范围
A
B
C
D
E
F
G
H
K
H RA
H RB
H RC
H RD
H RE
H RF
H RG
HR H
H RK
金刚石圆锥
直径1. 
587 
5 
mm球
金刚石圆锥
金刚石圆锥
直径3.175 
mm球
直径1. 
587 
5 
mm球
直径1. 
587 
5 
mm球
直径3.175 
mm 球
直径3.175 
mm 球
98.07
98.07
98.07
98.07
98.07
98.07
98.07
98.07
98.07
490.3
882.6
1 373
882.6
882.6
490.3
1 
373
490. 
3
1 
373
588.4
980. 
7
1 471
980. 
7
980.7
589.4
1 
471
588. 
4
1 
471
20 
HRA- 88 
HRA
20 
HRB- 100 
HRB
20 
HRC-
-70 
HRC
40 
HRD-77 
HRD
70 H RE---100 HR E
60 
HRF- 100 
HRF
30 
HRG-94 
HRG
80 
HRH- 100 
HRH
40 HR K-- 100 H RK
15 N
30 N
45 N
15 T
30 T
45 T
H R15N
H R30N
H R45N
H R15T
H R30T
H R45T
金刚石圆锥
金刚石圆锥
金刚石圆锥
直径1.587 
5 
mm 球
直径1. 
587 
5 
mm球
直径1. 
587 
5 
mm球
29.42
29.42
29. 
42
29. 
42
29.42
29.42
117.7
264.8
411.9
117.7
264. 
8
411.9
147.1
294.2
441.3
147.1
294. 
2
441,3
70 
HR15 
N- 94 
HR15 
N
42HR30N--86HR30N
20HR 45N--77H R45N
67HR15T-y93HR15T
29 
HR30T- 82 
HR30T
10H R45T- 72H R45T
  
使用钢球压头的标尺，硬度符号后面加“S"。使用硬质合金球压头的标尺，硬度符号后面加“W”.
2 规范性引用文件
    
下列文件中的条款通过本部分的引用而成为本部分的条款。凡是注日期的引用文件，其后所有的
修改单(不包括勘误的内容)或修订版均不适用于本部分，然而，鼓励根据本部分达成协议的各方研究是
否可以使用这些文件的最新版本。凡是不注日期的引用文件，其最新版本适用于本部分。
    
GB/T 
230. 
2 金属洛氏硬度试验
第2部分:硬度计(A,B,C,D,E,F,G,H,K,N,T标尺)的检验
与校准〔GB/T 
230.2-2002, 
ISO 
6508-2:1999, 
Metallic 
materials-Rockwell 
hardness 
test-Part 
2;
Verificati
on 
and 
calibration 
of 
testi
ng 
machines(scales 
A,B,C,D,E,F,G,H,K,N,T),MODD。
3
原理
    
将压头(金刚石圆锥、钢球或硬质合金球)按图1分两个步骤压人试样表面，经规定保持时间后，卸
除主试验力，测量在初试验力下的残余压痕深度ho
根据h值及常数N和S(见表2)，用式(1)计算洛氏硬度:


GBIT 
230.1- 2004
洛氏硬度一N一音
( 1 )
4
符号
本部分使用的符号及说明见表1、表2及图t
                                    
表2
符号及名称
符
号
名
称
单
位
  
Fo
  
F1
  
F
  
S
  
N
  
A
H RA
HRC
H RD
H RB
H RE
H RF
HRG
H RH
H RK
H RN
H RT
初试验力
主试验力
总试验力
给定标尺的单位
给定标尺的硬度数
卸除主试验力后，在初试验力下压痕残留的深度(残余压痕深度)
“氏硬度一‘
00一赢
洛氏硬度=130-儡
表面洛氏硬度=100一赢
  
N
  
N
  
N
Inm
,n m
    
{‘
卜
只一___一_
1-
—
在初试验力F,下的压人深度;
2一一由主试验力F,引起的压入深度;
3-
卸除主试验力F,后的弹性回复深度;
4-
残余压人深度h;
5一一试样表面;
6— 测量基准面;
7— 一压头位置
                                
图1
洛氏硬度试验原理图


GB/T 
230.1- 2004
4.1 
 A,C和D标尺洛氏硬度用硬度值、符号HR和使用的标尺字母表示。
    
示例:59HRC表示用C标尺测得的洛氏硬度值为59.
4.2 
  
B,E,F,G,H和K标尺洛氏硬度用硬度值、符号HR、使用的标尺和球压头代号(钢球为S，硬质合
金球为W)表示。
    
示例:60HRBW 表示用硬质合金球压头在B标尺上测得的洛氏硬度值为600
4.3 
 N标尺表面洛氏硬度用硬度值、符号HR、试验力数值(总试验力)和使用的标尺表示。
    
示例:70HR30N表示用总试验力为294.2 
N的30 
N标尺测得的表面洛氏硬度值为70,
4.4 
 T标尺表面洛氏硬度用硬度值、符号HR、试验力数值(总试验力)、使用的标尺和压头代号表示。
    
示例:40HR30TS表示用钢球压头在总试验力为294. 
2 
N的30 
T标尺测得的表面洛氏硬度值
为40
5
硬度计
5.1
5.2
5.3
5.4
硬度计应能按表1施加预定的试验力，并符合GB/T 
230. 
2要求。
金刚石圆锥压头锥角为1200，顶部曲率半径为。. 
2 
mm，并符合GB/T 
230. 
2的要求。
钢球或硬质合金球压头的直径为1. 
587 
5 
mm或3.175 
mm，并符合GB/T 
230,2的要求。
压痕深度测量装置应符合GB/T 
230.2的要求。
6 试样
6.1 试样表面应光滑平坦，无氧化皮及外来污物，尤其不应有油脂，建议试样表面粗糙度Ra不大于
。.8Km，产品或材料标准另有规定除外。
6.2 试样的制备应使受热或冷加工等因素对表面硬度的影响减至最小。
6.3 试验后试样背面不应出现可见变形。
    
对于用金刚石圆锥压头进行的试验，试样或试验层厚度应不小于残余压痕深度的10倍;对于用球
压头进行的试验，试样或试验层的厚度应不小于残余压痕深度的巧倍。附录B给出了洛氏硬度一试
样最小厚度关系图。对HR30Tm的试验按附录A进行。
6.4 附录C(表C. 
1、表C. 
2、表C. 
3和表C. 
4 
)给出了在凸圆柱面上试验时的洛氏硬度修正值;附录D
(表D.1)给出了在凸球面上试验时的洛氏硬度修正值。
    
注:未规定在凹面上试验的修正值在凹面上试验时，应经专门协商。
7
试验方法
7. 
1 试验一般在100
C-35℃室温进行。对于温度要求严格的试验，应控制在(2315)℃之内。
7.2 试样应平稳地放在刚性支承物上，并使压头轴线与试样表面垂直，以避免试样产生位移。
    
应对圆柱形试样作适当支承，例如放置在洛氏硬度值不低于60 
HRC的带有V型槽的钢支座上
尤其应注意使压头、试样、V型槽与硬度计支座中心对中。
7.3 使压头与试样表面接触，无冲击和振动地施加初试验力Fo，初试验力保持时间不应超过3 
so
7.4 无冲击和振动地将测量装置调整至基准位置，从初试验力F 施加至总试验力F的时间应不小于
1 
s且不大于8 
s,
7.5 总试验力F保持时间为4s士2s。然后卸除主试验力F,，保持初试验力凡，经短时间稳定后，进
行读数
    
注:对于低硬度材料经协商试验力保持时间可以延长，允许偏差士2 
so
7.6 洛氏硬度值用表2中给出的公式由残余压痕深度h计算出，通常从测量装置中直接读数，图7中
说明了洛氏硬度值的求出过程。
7.7 试验过程中，硬度计应避免受到冲击和振动。


GB/T 
230.1- 2004
7.8 在大量试验前或距前一试验超过24 
h，以及压头或支承台移动或重新安装后，均应检查压头和支
座安装的正确性，上述调整后的两个试验结果不作为正式数据。
    
注
在附录E中给出了周期性检查的推荐方法，并见附录F中对金刚石压头的说明
7.9 两相邻压痕中心之间的距离至少应为压痕直径的4倍，并且不应小于2 
mm;
    
任一压痕中心距试样边缘的距离至少应为压痕直径的2.5倍，并且不应小于1 
mm,
7. 
10 如无其他规定，每个试样上的试验点数不少于4点，第1点不计。
8
结果的不确定度
结果的不确定度与很多参数有关，可分为如下两类:
a) 与洛氏硬度计相关的参数(包括硬度计校准的不确定度和标准块标定的不确定度)。
b) 与试验方法相关的不确定度(各种操作条件变量)。
注:在置信水平为95%时得到的不确定度指示值相当于在GB/T 
230.2中表5的最大允许误差.
9
试验报告
试验报告应包括如下内容:
a) 本国家标准号;
b) 与试样相关的资料;
c) 不在(23士5)℃范围的试验温度;
d) 试验结果;洛氏硬度值至少应精确至。.5HR;
e) 本部分规定以外的操作;
f) 各种可能影响试验结果的细节。
注1:没有普遍适用的方法将洛氏硬度值精确地换算成其他硬度或抗拉强度，因此应避免这种换算，除非通过对比
      
试验得到可比较的换算基础。
注2 资料表明，某些材料可能对应变速率较敏感，应变速率的改变可能引起屈服应力值轻微变化，压痕形成的时间
      
对硬度值的改变有相应影响。


GB/T 
230.1- 2004
        
附
录
A
      
(规范性附录)
薄产品HR30Tm试验规范
A. 
1
一般要求
    
本试验与GB/T 
230. 
1中规定的HR30T试验条件相似，但经协议允许在试样背面出现变形痕迹
(这在HRT试验中不允许)。
    
本试验可用于厚度小于。. 
6 
mm至产品标准中给出的最小厚度的产品。可对硬度在80HR30丁以
下的薄试件进行试验。产品标准规定HR30Tm硬度时，可按此方法试验。
    
除按GB/T 
230. 
1试验外，还应满足A.2-A. 
4要求。
A. 
2
试样支座
    
试样支座应使用直径约4.5 
mm的金刚石平板。支座面应与压头轴线垂直，支座轴线应与主轴同
轴，并能稳固精确地安装于硬度计试台上。
A. 
3 试样制备
    
如有必要减薄试样，要对试样上下两面进行加工，加工中应避免如发热或冷变形等对金属基休f能
的影响。基体金属不应薄于最小允许厚度。
A. 
4
压痕距离
如无其他规定，两相邻压痕中心间距离或任一压痕中心距试样边缘距离应不小于5 
mm


GB/T 230.1一2004
            
附
录
B
        
(规范性附录)
洛氏硬度一试样最小厚度关系图
图Bl、图B.2和图B3给出了试样或试验层最小厚度。
反，
下又
下下\
一
一
}
一
}
}
一\一
一
}
一
}
}
一
一
}
\
一
}
}
一
}
一
一
}
一\
一
}
}
一
}
一
}
一
}
一
队
}
一
}
一
}
一
}
一
}
一\
}
一
}
一
}
一
}
一
}
一
\
}
一
}
一
}
一
}
一
一
一\
l
}
\
}
一
{
}
一
\
}
一
}
一
又，
尸又
          
}
}
0
30
40
50
60
70
                            
H RO
                          
l
.
1;
I
R
C
以
1
5
曰
曰
1
2
1
1
0
0
9
洲
0
7
“
肠
0
4
0
3
0
2
已
日
、
侧
既
，
勺
咽
牲
书
洛氏硬度
图B.，用金刚石圆锥压头试验(A、C和D标尺)

File: 材料工程师/金属洛氏硬度试验 第2部分;硬度计(A、B、C、D、E、F、G、H、K、N、T标尺)的检验与校准.PDF.md
# 金属洛氏硬度试验 第2部分;硬度计(A、B、C、D、E、F、G、H、K、N、T标尺)的检验与校准.PDF

ICS 77.040.10
H 22
中华人民共和国国家标准
              
GB/T 230.2- 2002
代替GB/T 2848- 1992,GB/T 3773一1993
金属洛氏硬度试验
第2部分:
硬度计(A,B,C,D,E,F,
G,H,K,N,T标尺)的检验与校准
M etallic 
Rockwell 
hardness 
test- Part2:Verification 
and 
calibration 
of
hardness 
testers 
(scales 
A 
, 
B 
, 
C 
, 
D 
, 
E，F, 
G，H,K，N，T)
ASO 6508-2:1999，Metallic 
materials- Rockwell
Part2:Veri
fication 
and 
cali
bration 
of 
testing
hardness 
test-
machines
(scales 
A，B, 
C，D, 
E，F，G，H，K，N，T)，MOD]
2002-11-25发布
2003-05-01实施
中
华
人
民
共
和
国
国家质量监督检验检疫总局
发布


GB/T 
230. 
2- 2002
ni
l
吕
    
GB/T 
230《金属洛氏硬度试验》分为如下三个部分:
    
— 第1部分:试验方法(A,B,C,D,E,F,G,H,K,N,T标尺);
    
— 第2部分:硬度计(A,B,C,D,E,F,(;,H,K,N,T标尺)的检验与校准;
    
—
第3部分:标准硬度块(八、B,C.D,E,F,G,H,K,N,T标尺)的标定。
    
本部分为GB/T 
23。的第2部分。
    
本部分修改采川国际标准ISO 
6508-2:1999《金属材料
洛氏硬度试验
第2部分:硬度计(A, 
B,
C,D,E,F,G,H,K,N,T标尺)的检验与校准》(英文第一版)
    
木部分是根据工SO 
6508-2:1999采用翻译法起草的，在文本结构和技术内容方面与ISO 
6508-2;
1999 致，但根据我国编写标准的有关规定做了编辑性修改:
    
一
川中文惯用的小数点符号“.’
，代替英文采用的小数点符号“，”;
    
一
为与我国相关硬度标准统一，改变了标准名称，合并了其引导要素和主体要素，统称为“金属洛
        
氏硬度试验”;
    
一一删除了ISO 
6508-2:1999的前言;
      
一在第2章“规范性引用文件”中直接引用了与ISO 
6508-2;1999中引用的国际标准相对应的我
        
国国家标准
    
本部分代替并废止GB/T 
2848-1992《洛氏硬度计
技术条件》和GB/T 
3773-1993《表面洛氏硬
度计
技术条件》。
    
本部分与国际标准一致，合并了GB/T 
2848 
 1992和GB/T 
3773-1993两个独立的国家标准，并
对它们做了如下技术修改:
      
一修改了名称;
    
一
调整了标准结构，合并了技术要素，使其与国际标准的技术内容保待一致;
        
增加了前言和引言;
        
删除了对硬度计同轴度和垂直度的规定(GB/T 
2848-1992和GB/T 
3773-1993的4.2,4.3
          
和5.5、5 6);
        
删除了检验规则、判定规则、成套性、包装等技术要素((;B/T 
2848-1992和GB/"l、
 3773-
        
1993的第6章、第7章、第8章和9.2);
      
一修改了一些硬度标尺的“硬度范围”、“示值误差”和“示值重复性”的技术指标(GB/C 
2848一
        
1992的表3和GB/T 
3773-1993的表1;本版的表4和表5);
        
增加了压头用硬质合金球(本版的4.3.2);
    
—
增加了关于“检验周期”的规定(木版的第6章);
    
—
增加了规范性附录“硬度计的重复性”(本版的附录A) 
a
    
本部分的附录A为规范性附录
    
本部分由中国机械工业联合会提出
    
本部分由全国试验机标准化技术委员会归「j
    
本部分负责起草单位:长春试验机研究所
    
本部分参加起草单位:时代集团公司、卜海材料试验机厂、莱州华银试验仪器有限公司。


GB/T 
230.2- 2002
本部分主要起草人:王学智、程兵、马炜、桑佩君、周巧云。
本部分所代替标准的历次版本发布情况:
一
GB 
2848一1981, 
GB/T 2849- 1981,GB/T 2848- 1992;
—
GB 
3773- 1983,GB/T 3773- 1993.


GB/T 
230. 
2- 2002
引
言
    
GB/T 
23。本部分中的力值是根据公斤力(kgf>值换算而来的这些力值都是在采用国际单拉制
(SD以前引用的
GB/T 
230本部分决定与国际标准一致仍保留这些基于旧单位建立的力值
国际标
准在下一次修订时将要考虑引用试验力整数值(整数牛顿值)的益处和由此对相关各硬度标尺所产生的
影响。届时，随着国际标准的变化本部分也将做相应的修订。
    
试验时要注意，GB/T 
23。本部分中采用硬质合金球作为压头与使用钢球是等效的，但是，需要指
出的是使用两种类型的球进行硬度测量会得出不同的结果


GB/T 
230. 
2- 2002
      
金属洛氏硬度试验·第2部分:硬度计
(A,B,C,D,E,F,G,H,K,N,T标尺)的检验与校准
范围
    
GB/T 
23。的本部分规定了测定洛氏硬度(A, 
B, 
C, 
D, 
E, 
F, 
G, 
H, 
K,N,T标尺)用的洛氏硬度计
(以下简称硬度计)的检验方法。
    
本部分规定了检验硬度计基本功能的直接检验法和适用于硬度计综合检验的间接检验法。间接检
验法可独立地用于使用中的硬度计的定期常规检查
    
如果硬度计还可用于其他方法的硬度试验，则应分别按每一种方法单独地对硬度计进行检验
    
本部分也适用于便携式硬度计，但6. 
1 
a)要求中“改变位置”一词不适用。
2
规范性引用文件
    
下列文件中的条款通过G团T 
23。的本部分的引用而成为本部分的条款。凡是注日期的引用文
件，其随后所有的修改单(不包括勘误的内容)或修订版均不适用于本部分，然而，鼓励根据本部分达成
协议的各方研究是否可使用这些文件的最新版本。凡是不注日期的引用文件，其最新版本适用于本
部分
    
GB/丁230. 
1 金属洛氏硬度试验
第1部分:试验方法(A,B,C,D,E,F,G,H,K,N,T标尺)
CGB/T 230. 
1一‘，,ISO 6508-1;1999, 
Metalli
c 
materials 
-Rockwell 
hardness 
test- Partl:Test 
method
(scal
es 
A, 
B, 
C, 
D, 
E, 
F, 
G, 
H , 
K, 
N, 
T),MOD)
    
GS/T 
230.3 金属洛氏硬度试验
第3部分;标准硬度块(A, 
B, 
C, 
D, 
E, 
F, 
G,H,K,N,T标尺)的
标定〔GB/T 
230. 
3- 2002, 
ISO 6508-3:1999, 
Metallic 
materials- Rockwell 
hardness 
test- Part3:Cali
-
bration 
of 
reference 
blocks(scales 
A, 
B, 
C, 
D, 
E, 
F, 
G, 
H , 
K, 
N , 
T),M ODD
    
GR/T 
4340. 
1-1999 金属维氏硬度试验
第1部分:试验方法(eqv 
ISO 
6507-1:1997)
    
GB/T 
7997 硬质合金维氏硬度试验方法(GB/T 
7997-1987,egvISO 
3878:1983)
    
GB/T 13634 试验机检验用测力仪的校准(GB/T 13634- 2000,i
dt 
ISO 37611999)
3 一般要求
在检验洛氏硬度计以前，应对其进行检查以保证;
a) 硬度计安装正确;
b) 压头主轴在其导向体中能够滑动;
c) 压头柄牢固地安装在主轴孔中;
d) 试验力的施加和卸除无冲击或振动，且不影响读数;
e) 试样的位移或机架的变形不影响读数。当带有将试样锁固到机架上面部件的锁紧装置时，其
    
锁紧力应超过总试验力。机架变形的影响可通过给主轴装上一个端面为球形的压头(直径不
    
小于10 
mm)，来代替原压头，经过垫块压在试台L(当带锁紧装置时要用锁紧装置压住垫块
    
再压在试台上)进行检查。主轴和垫块材质的洛氏硬度不应低于60 
HRC。测量装置的读数
1) 该标准是对GB/丁230--1991(
(金属洛氏硬度试验方法》和GB/T 
1818- 1994(金属表面洛氏硬度试验方法》的
    
合并修订，并重新编号为GB/T 
230.1(正在修订中)


GB/T 
230. 
2- 2002
(施加着初试验力)，在硬度计最大主试验力施加前和卸除后，对不带锁紧装置的硬度计二者相
差不应超过1. 
5洛氏单位;对带锁紧装置的硬度计相差不应超过。.5洛氏单位。
4 直接检验
4. 
1
总则
4.1.1 直接检验宜在(23士5)℃的温度范围内进行。如果在此温度范围以外进行检验，则应在检验报
告中注明。
4. 
1.2 检验和校准用的器具应能溯源到国家基准
4. 
1.3 直接检验包括:
    
a) 试验力的校准;
    
b) 压头的检验;
    
c) 压痕深度测量装置的校准;
    
d) 试验循环时问的检验。
4.2
试验力的校准
4.2. 
1 对于初试验力F,(见4.2.4)和所使用的每一个总试验力F(见4. 
2. 
5)均应进行测量，只要可
能，就应在试验过程中主轴的整个移动范围内以一定的间隔在其至少三个位置上做上述力的测量。初
试验力应至少保持2 
s.
4.2.2 试验力应通过下述两种方法之一测量:
    
—
用符合(;B/T 
13634规定的1级标准测力仪测量;
    
—
用校准过质量的祛码通过机械装置施加一个准确到士0. 
2%的力，使该力与被测试验力相
平衡
4.2.3 在主轴的每一位置上，对每个试验力应读取三个读数
每次读数之前的瞬间，主轴的移动方向
应与试验时的移动方向一致。
4.2.4 初试验力Fo(在主试力F.施加前和卸除后)的最大允差应为其标称值的士2.0%
4.2.5 总试验力F的最大允差应为其标称值的士1.0%。F的每一单个测量值均应在此允差之内
4.3
压头的检验
4.3. 
1 金刚石圆锥压头(A,C,D,N 标尺)
    
为检验圆锥压头的可靠性，应按照本部分进行直接检验和间接检验
4.3.1.1 回锥压头的直接检验
4.3.1.1.1 与。. 
3 
mm压人深度范围相对应的金刚石圆锥面和顶端球面应抛光，两个面的结合应完全
相切，并应无表面缺陷。
4.3. 
1. 
1.2 压头的形状可通过直接测量或通过测量其在投影屏上的投影进行检验。测量应至少在四
个等间隔的截面进行。
4.3.1.1.3 金刚石圆锥的顶角应为(12010. 
35)%
    
邻近结合处的金刚石圆锥母线直线度的偏差，在。. 
4 
mm的最小长度内不应超过。.002 
mm,
4.3.1.1.4 金刚石圆锥体轴线与压头柄轴线(垂直于座的安装面)的夹角不应超过。. 
5'.
4.3.1.1.5 压头的顶端是个球面，球面半径是根据在4.3. 
1. 
1.2定义的各轴向截面测量的单个测量值
而确定的。两同心圆的间距不应超过。.004 
mm。每一单个测量值应在(0. 
2士0. 
015) 
mm以内。至少
四个单个测量值的平均值应在(0.2+0.OL)mm以内。
    
注卜球面半径能够通过测定压头轴向截而投影轮廓线与同心圆两段弧的交线而测得
    
注2 这里的单
值是两个同心圆半径的平均值


GB/T 
230. 
2- 2002
4.3. 
1.2 圆锥压头的间接检验
    
注:由硬度计给出的硬度值不但取决于4.3.1.1.3和4.3.1.1.5中测定的量值，而且还取决于表面粗糙度、金刚石
        
晶轴的位置和金刚石在压头座中的镶装状况。
    
为检验以上的影响，应在依据表1给出的硬度水平进行标定的四块标准块上对压头进行间接检验，
或在给出等效的总压痕深度的四块标准块上进行间接检验。
                                     
表1
不同标尺的硬度水平
标
尺
硬
度
允
差
H RC
23
士3
H RC
55
HR 45N
43
HR 15N
91
    
对于每一标准块，用被检压头压出三个压痕取得的平均硬度值与用标准压头取得的三个压痕的平
均硬度值之差不应相差士0. 
8洛氏单位。用被检压头压出的压痕与用标准压头压出的压痕宜是相
邻的。
    
上述间接检验用硬度计其试验力的允差应符合以下规定:
    
F}:士1.。%;
    
F:士。.5%。
    
试验应按GB/T 
230. 
1进行。
4.3.2 球压头(B,E,F,G,H,K,T标尺)
(钢球或硬质合金球)
4.3.2. 
1 为检验球的尺寸和硬度，从一批中应随机选取一个样品进行试验，经过硬度检验后的球应予
以剔除
4.3.2.2 球应抛光且无表面缺陷。
4.3.2. 
3 使用者应测量球以保证它们满足以下要求，或应从能证明满足下述条件的供方获得球
4.3.2.3. 
1 在不少于三个位置上测量，球的直径与其标称直径之差应在表2给出的允差以内。
                                     
表2
不同球直径的允差
单位为毫来
洛氏硬度标尺
球
直
径
允
差
s
F
G
T
1. 
587 
5
1. 
587 5
1. 
587 5
1. 
587 
5
士0. 
003 
5
士0. 
003 
5
士0. 
003 
5
士0. 
003 
5
E
H
K
3. 
175
3. 
175
3. 
175
士0.004
士0. 
004
士0.004
4.3.2.3.2 钢球的硬度按GB/T 
4340. 
1测定，并根据GB/T 
4340.1-1999的附录B中给出的曲率进
行适当的修正后，其维氏硬度不应低于750 
HV10(见表3)a
                        
表3
用于确定球压头硬度的平均对角线的值(HV)
单位为皇米
球
直
径
用维氏压头以98.07 
N(HV10)的力在球上形成压痕的平均对角线的最大值
钢
球
硬质合金球
3.175
1.587 5
:
.
:
:
:
:.::一


GB/T 
230. 
2- 2002
4.3.2. 
3.3
硬质合金球的特性如下:
    
—
硬度:按GB/T 
7997测定，维氏硬度不应低于1 
500 
HV10(见表3);
    
— 密度,p=(14. 
8士0.2) 
g/cm',
    
注:推荐的化学成分如下:
      
碳化钨(WC)
其余部分
      
其他碳化物总量
2.。%
        
钻(Co) 
         
5.0%一7.0%
4.4 压痕深度测皿装置的校准
4.4. 
1 压痕深度测量装置应通过以增加硬度值的方向使压头产生已知的递增移动量，在不少于三个间
隔(包含与常用标尺的最低和最高硬度相对应的间隔)上进行检验
4.4.2 检验深度测量装置用的仪器应具有0. 
000 
2 
mm的准确度
对于A--K标尺深度测量装置的
示值在薄一范围，均应准确到土0. 
001 
mm，对于N和T标尺均应准确到士。000 
5 
mm,即均为0. 
5标
尺单位。
4.4.3 若对压痕深度测量装置不能直接进行检验，替换的方法是:通过用标准块和标准压头做硬度试
验能对其进行间接检验(见5. 
2 
)
4.5 试验循环时间的检验
    
试验循环时间应与GB/T 
230. 
1规定的试验循环时间一致，并应进行调整使其不确定度在。5。，’
以内。
5
间接检验
5.1 总则
    
间接检验应在(23士5)℃的温度范围内，使用按GB/T 
230.3标定的标准硬度块进行
如果在此温
度范围以外进行检验，则应在检验报告中注明。
5 2
方法
52.1 硬度计的间接检验应使用以下方法
    
硬度计应对其将使用的每一个标尺进行检验。对于每一待检验的标尺，应从表4规定的三个硬度
范围中选用标准块。标准块的硬度值应接近预期使用的极限值。
5.2.2 对于日常检查，硬度计可以仅在一个硬度值下进行检查，检查的硬度值要近似等于待做试验的
那一硬度值
5.2.3 在每一标准块的试验面上，应均匀分布地压出五个压痕，而且每个硬度读数要观测到。.2标尺
单位。在做五个压痕以前，至少应压出两个初始压痕以保证硬度计工作自如以及标准块、压头和试台定
位正确可靠。这些初始压痕的结果应忽略不计。试验应按GB/T 
230. 
1进行
5.3
重复性
5.3. 
1 将每一标准块上测得的硬度值H H H, 
, 
H H.
;，按从小到大递增的次序排列
    
在规定的检验条件下，硬度计的示值重复性由下面的量确定:
      
H 一H,
    
五个压痕的平均硬度值万由下式计算
  
万一H,+H,+H土旦吐H,;
式中H H,,H
H.11为与五个压痕对应的硬度值。
1) 
 1,
90 
6508-2:1999原文此处在，
"0. 
5 
s"前加“士”号。


GB/T 
230.2- 2002
表4 不同标尺的硬度范围
洛氏硬度标尺
标准块的硬度范围
洛氏硬度标尺
标准块的硬度范围
A
20 
HRA-40 
HRA
45 H RA --75 H RA
80 
HRA- 88 
HRA
K
40 H RK - 60 H RK
65 H RK - 80 H RK
85 H RK- 100 H RK
B
20 
HRB- 50 
HRB
60 
HRB- 80 
HRB
85 H RB -100 H RB
15 N
70 H R15N ---77 H R15N
78 H R15N - 88 H RISN
89 H RISN - 91 H R15N
C
20 H RC- 30 H RC
35 
HRC- 55 
HRC
60 
HRC- 70 
HRC
30 N
42 HR30N --54 H R30N
55 H R30N - 73 H R30N
74 HR30N - 80 H R30N
D
40 
HRD-47 
HRD
55 
HRD--63 
HRD
70 H RD ---77 H R D
45 N
20 
HR45N- 31 
HR45N
32 
HR45N--61 
HR45N
63 HR45N- 70 H R45N
E
70 H RE- 77 H RE
84 H RE- 90 H R E
93 H RE^-100 H RE
15 T
73 HR 15T - 80 H R15T
81 
HR15T- 87 
HR15T
88 
HR15T- 93 
HR15T
F
60 H RF-- 75 H RF
80 H RF- 90 H RF
94 H RF--100 H RF
30 T
43 HR30T - 56 H R30丁
57 HR30T - 69 H R30T
70 HR30T - 82 H R30T
G
30 
HRG- 50 
HRG
55 H RG --75 H RG
80 
HRG--94 
HRG
45 T
12 
HR45T--33 
HR45T
34 H R45T --54 HR 45T
55 
HR45T-72 
HR45T
H
80 H RH ---94 HR H
96 
HRH- 100 
HRH
5.3.2 如果被检硬度计的示值重复性满足表5规定的要求，则应认为其重复性合格。图A.1和图A. 
2
中示出了硬度计的允许重复性。
5.4 误差
5.4.1 在规定的检验条件下，硬度计的示值误差由下面的量表示:
      
H - H
    
式中:
H—
五个压痕的平均硬度值;
H—
所用标准块标定的硬度值
5. 
4.2
硬度计的示值误差应在表5给出的值以内。


GB/T 
230.2- 2002
表5 硬度计允许的示值重复性和示值误差
洛氏硬度标尺
标准块的硬度范围
示值允许误差洛氏单位
硬度计允许的示值重复性
A
  
20 
HRA^-( 75 
HRA
> 75 
HRA- ( 88 
HRA
士2 H RA
士1.5 
HRA
(0. 
02000一H)或
  
。.8洛氏单位“
B
  
20 
HRB- ( 45 
HRB
> 45 
HRB--抓80 
HRB
> 80 
HRB- 蕊100 
HRB
士4 H RB
士3 H RB
士2 H RB
簇0.04(130- 
H)或
  
1.2洛氏单位“
C
20 
HRC- 提70 
HRC
士1.5 
HRC
( 0. 
02000一H)或
  
。.8洛氏单位”
D
  
40 
HRD- 燕70 
HRD
> 70 
HRD- 蕊77 
HRD
士2 H RD
士1. 
5 
HRD
毛0.02(100一育)或
  
。.8洛氏单位b
E
  
70 
HRE--( 90 
HRE
> 90 
HRE- 镇100 
HRE
士2.5 
HRE
士2 H RE
镇0.04(130一H)或
  
1.2洛氏单位“
F
  
60 
HRF- 毯90 
HRF
> 90 
HRF--成100 
HRF
士3 H RF
土2 H RF
镇0.04(130一H)或
  
1.2洛氏单位“
G
  
30 
HRG
夏50 
HRG
> 50 
HRG---( 75 
HRG
> 75 
HRG-镇94 
HRG
土6 H RG
士4.5 
HRG
士3 H RG
(0.04(130- H)或
  
1.2洛氏单位“
H
80 
HRH- 蕊100 
HRH
士2 H R H
毛0.04(130一H)或
  
1.2洛氏单位卜
K
  
40 
HRK- 簇60 
HRK
> 60 
HRK- ( 80 
HRK
> 80 
HRK- 成100 
HRK
士4 H RK
士3 H RK
士2 H RK
镇0.04(13。一H)或
  
1.2洛氏单位“
N
士2 
HRN
毛0. 
04(100一H )或
  
1.2洛氏单位卜
T
士3 
HRT
( 0. 
06 
(100一月)或
  
2. 
4洛氏单位’
    
其中H 为平均硬度值
b 以较大者为准·
6
检验周期
6.1 直接检验
    
下列情况下应进行直接检验:
    
a) 硬度计安装时或经拆卸并重新装配后或改变位置时;
    
b> 间接检验结果不合格时;
    
c)
间接检验时间超过了12个月。
    
每次直接检验后，接着应做间接检验
  
6

File: 材料工程师/金属维氏硬度试验 第2部分 硬度计的检验.PDF.md
# 金属维氏硬度试验 第2部分 硬度计的检验.PDF

GB/T 4340. 
2一1999
前
台
    
本标准是在等同采用新国际标准ISO 
6507-2:1997《金属材料
维氏硬度试验
第2部分:硬度计
的检验》基础上，合并修订原两项“维氏硬度计”的国家标准而制定的
    
木标准的整体结构、层次划分、编写方法和技术内容与ISO 
6507-2;1997完全一致，并符合国家标
准GB/T 
1(
(标准化工作导则》系列标准的规定。
    
本标准与等同采用的国际标准ISO 
6507-2在编辑上有以下微小差异:
    
。)增加f前言。
    
b)由于ISO 
6507-2第2章“引用标准”中所引用的国际标准均已不同程度地转化成我国标准，故
本标准第2章“引用标准”中直接引用了与之相对应的我国标准。
    
c)有些术语，如“示值重复性误差”和“示值误差”使用的是我国试验机的惯用术语。
    
本标准对原两项独立的“维氏硬度计”国家标准GB/T 
7664-1987《维氏硬度计
技术条件》和
GB/T 
17198-1997《维氏硬度计(小于HV 
0. 
2)的检验》做了如下修订:
    
1.与“维氏硬度试验”的国际标准整体结构变化一致，将GB/T 
7664-1987和GB/T 
17198-1997
两项不同的国家标准合并成本标准—
GB/T 
434。的第2部分
    
GB/T 
4340在“金属维氏硬度试验”总标题下，由以下三部分组成:
    
—
第1部分:试验方法;
    
—
第2部分:硬度计的检验;
    
一一第3部分:标准硬度块的标定
    
2.在适用范围中补充规定了试验力范围为1. 
961-<49.03N的小力值维氏硬度计
    
3.部分修改了压痕测量装置估测能力的指标(见表3)e
    
4.部分修改了硬度计示值重复性误差(见表4)和示值误差(见表5)的指标
    
5.取消了试验力范围为49. 
03^-980. 
7 
N维氏硬度计的同轴度、垂直度、检验规则、成套性和标志、
包装及随机文件的规定。以便同ISO 
6507-2保持一致。
    
6.新增加了第6章(检验周期)、附录A(测量装置的间接检验法示例)和附录B(金刚石压头的注意
事项)。
    
本标准自实施之日起，同时代替GB/T 
7664-1987和GB/T 
17198-1997
    
本标准的附录A 和附录B均为提示的附录
    
本标准由国家机械工业局提出。
    
本标准由全国试验机标准化技术委员会归口。
    
本标准负责起草单位:长春试验机研究所。
    
参加起草单位_L海材料试验机厂、中国计量科学研究院
    
本标准主要起草人:王学智、戎宗泽、李芷娟。


GB!T 4340. 
2一1999
ISO前言
    
ISO(国际标准化组织)是由各国标准化团体(ISO成员团体)组成的世界性的联合会.
.制汀国际标
准的〔作通常由ISO 的技术委员会完成，各成员团体若对某技术委员会已确立的标准项日感兴趣，均
有权参加该委员会的工作。与1S()保持联系的各国际组织(官方的或非官方的)也可参加有关工作。在
电工技术标准化方面ISO与国际电丁委员会(IEC)保持密切合作关系。
    
由技术委员会正式通过的国际标准草案提交各成员团体表决。国际标准需取得至少75%参加投票
的成员团体的同意才能正式发布
    
国际标准ISO 
6507-2是由ISO/TC 
164"金属力学试验”技术委员会的SC 
3"硬度试脸”第3分委员
会制定的。
    
本标准(ISO 
6507-2第二版)取代了ISO 
146;1984和ISO 
146-211993，并做了如下修0
    
— 将硬度计检验的两个不同的国际标准(ISO 
146:1984和ISO 
146-2:1993〕合并成ISO 
6507的
本部分
    
一一增加了有关测量装置估测能力和最大允许误差的新表(表3)
    
—
修改了表4中硬度计重复性的值
    
—
新增加了有关两次检验周期的第6章
    
-一新增加了附录A"侧量装置的间接检验法示例”(使用标准压痕)。
      
一一新增加了附录B“金刚石压头的注意事项”.
    
ISO 
6507是在“金属材料
维氏硬度试验”总标题下，由以下三部分组成:
      
一一第1部分:试验方法;
    
—
第2部分:硬度计的检验;
    
—
第3部分:标准硬度块的标定
    
ISO 
6507本部分的附录A和附录B仅供参考。


中华人民共和国国家标准
金属维氏硬度试验
第2部分:硬度计的检验
GB/'
r 
4340. 
2---1999
idtISO 
6507-2:1997
代替GB/T 
7664
      
GB/T 
17199
M etallic 
Vickers 
hardness 
test-
Part 
2: 
Verification 
of 
hardness 
testers
范围
    
木标准规定了按GB/T 
4340. 
1测定维氏硬度用的维氏硬度计的检验方法。
    
本标准描述了检验硬度计基本功能的直接检验法和适用于硬度计综合检验的间接检验法。间接枪
验法可独立地用于使用中的硬度计的定期常规检查。
    
如果硬度计还可用于其他方法的硬度试验，则必须分别按每一种方法单独地对硬度计进行检验
    
携带式硬度计应满足本标准的全部要求，但6. 
la)中“重新安装’
，一词不适用于此类硬度计
    
本标准中的力值是根据千克力(kgf)值换算而来的。这些力值都是在采用国际单位制(SI)以前所引
用的。国际标准在下一次修订时将考虑和研究引用SI单位的试验力整数值〔整数牛顿值)的益处和由此
对相关各硬度标尺所产生的后果。届时，随着国际标准的变化本标准也将做相应的修订。
2 引用标准
    
下列标准所包含的条文，通过在本标准中引用而构成为本标准的条文。本标准出版时，所示版本均
为有效。所有标准都会被修订，使用本标准的各方应探讨使用一
F列标准最新版本的可能性。
    
GB/T 
4340. 
1-1999 金属维氏硬度试验
第1部分:试验方法(eqv 
ISO 
6507-1:1997)
    
GB/T 
4340.3--
-1999 金属维氏硬度试验
第3部分:标准硬度块的标定(idtISO 
6507-3;1997)
    
GB/T 
7997-1987 硬质合金维氏硬度试验方法
(eqv 
ISO 
3878:1983)
    
GB/T 
13634--1992 试验机检验用标准测力仪器
传感器式标准测力仪
(neq 
ISO 
376:1987)
3 一般要求
在检验维氏硬度计以前，应对其进行检查以保证:
a)硬度计安装正确;
b)压头毛轴在其导向体中能够滑动;
c)压头柄牢固地安装在主轴孔中;
d)试验力的施加和卸除无冲击或振动，且不影响读数;
e)如果测量装置与硬度计是整体的，则:
    
1)从卸除试验力转换到测量状态不影响读数;
    
2)照明不影响读数;
    
3)必要时，压痕中心要位于视场中心。
测量显微镜的照明装置应均匀地照明整个视场，并应在压痕与周围表面之间产生最大的对比度。
国家质f技术监督局1999一10一10批准
2000一03一01实施


GB/T 4340. 
2一1999
4 直接检验
    
直接检验宜在(23士5)℃的温度范围内进行。如果在此温度范围以外进行检验，则应在检验报告中
记录
    
检验用的仪器对中华人民共和国法定计量单位应具有检定合格的溯源性。
    
直接检验包括:
    
a)试验力的检验;
    
b)压头的检验;
    
c)测1装置的检验;
    
d)试验力保持时间的检验。
4门
试验力的检验
4.1门
对于硬度计工作范围内所使用的每一个试验力均应进行测量。只要适合.就应在试验过程中主
轴的整个移动范围内以均等的间隔在其至少三个位置上做上述力的测量
4.1.2 试验力应通过下述两种方法之一测量:
    
a)用符合GB/T 
13634-1992规定的0.2级标准测力仪测量;
    
b)与一个以标准质量施加并经机械放大而产生的准确度为士0.2%的力相平衡
4.1.3 在主轴的每一位置上，对每个试验力应读取三个读数每次读数之前的瞬间，主轴的移动方向应
与试验时的移动方向一致
4.1.4 对力的每一次测量均应在表1给出的试验力标称值的允差以内。
                                  
表1
试验力范围
F
        
N
允差
  
%
F李1. 
961
士1.0
0. 
098 
0
7
<
-
F
<
1
. 
961
士1 5
4.2 压头的检验
4.2门
金刚石正四棱锥体的四个面应抛光且无表面缺陷
4. 
2.2 通过直接测量或在投影屏上测量压头的投影能够对压头的形状进行检验
4. 
2. 
3 金刚石棱锥体锥顶两相对面夹角应为136“士。.51(见图1)
136。士0 5。
                                
图1 金刚石棱锥体的锥角
4.2.4 金刚石棱锥体轴线与压头柄轴线(垂直于安装面)的夹角应小于0.5. 四个面应相交于一点:表
2中给出了相对面间交线的最大允许长度(见图2)
    
与硬度计直接检验的周期无关，压头的检验周期不应超过两年有关金刚石压失的注意事项参见附
录B(提示的附录)


GB/'
r 
4340. 
2一1999
“祥交线长l互
图2 压头锥顶交线的示意图
              
表2
试验力范围
F
        
N
交线的最大允许长度
a
                  
n〕m
F李49.03
0. 
002
1. 
961落F< 19. 
03
                                 
0.001
l
0. 
098 
07成F<7. 
961
{
0. 
000 
5
4. 
3 测量装置的检验
4.3.1 所要求的测量装置的估测能力视被测量的最小压痕的大小而定
测量装置标尺的分度和对压痕对角线的估测能力应符合表3的规定。
表3
对角线长度
d
          
m n压
测量装置的估测能力
最大允许误差
d长0. 
040
d> 0. 
040
0. 
000 
2 
.-
  
0. 
5%d
土0.000 
4 
mm'
  
土1.0月d
    
硬质合金材料维氏硬度试验用的压痕测量装置的估测能力在GB/T 
7997中予以规定。
口.32 测量装置应使用标准刻线尺对其每一工作范围至少分五个间隔测量进行检验
    
测量装置的最大允许误差应符合表3的规定。
4.3.3 除上述的直接检验外，还可按附录Ac提示的附录)描述的程序对测量装置进行间接检验
4.4 试验力保持时间的检验幻
    
试验力保持时f
s
i
l应符合GB/T 
4340. 
1的规定。硬度计时间控制装置的允许误差为i
-1;
5 间接检验
间接检验宜在(23士5) 
C的温度范围内，使用按GB/T 
4340. 
3标定的标准硬度块进行。如果在此温
度范围以外进行检验，则应在检验报告中记录
采用说明:
!]在ISO 
6507-2中无‘士”号，此栏中的“土”号为木标准所加
2口此条与ISO 
6507-2的条文在编辑上有差异。ISO 
6507-2中此条标题为:“试验循环时间的检验”。通过对ISO
  
6507-1对应条文的研究，认为规定此条的实质是对试验力保持时间准确性的检验，对维氏硬度计而言，就是对硬
    
度汁时问控制装置误差的检验，故木标准对此条做了编辑性修改
i吕l


GB/'
r 
4340. 
2一1999
5.，当所检验的硬度计使用儿个试验力时，至少应选取二个力进行检验
其中的一个力应为硬度计最
常用的试验力。对所选取的每一试验力，应从以下规定的不同硬度范围中选择两块不同硬度的标准块。
力和块的选择要适当，应使每一硬度范围中至少有一块标准块用于检验
    
(225 
HV
      
400 
HV^-600 
HV
      
X 700 
HV
5. 
2 当所检验的硬度计仅使用一个试验力时，应使用三块标准块进行检验并应在5.1规定的每个硬度
范围中各选用一块。
5: 
3 对于特殊情况，硬度计可以仅在一个硬度值下进行检验，检验的硬度值要近似等于待做试验的那
  
一硬度值
5A 在每一标准块r.应压出并测量五个压痕试验应按GB/T 
4340.1进行。
5. 
5 将每一标准块上所测得的各压痕两对角线长度的算术平均值d dr, 
---,d，按从小到大递增的次
序排列。
5.6 在规定的检验条件下，硬度计的示值重复性误差通过下面的差值确定:
                                
d。一d,
    
所检验硬度计的示值重复性误差要满足表4的要求
表4
              
硬度计示值重复性误差的最大允许值
          
一
HV
卜V5^HV100
」
}
l
升V0.2-<HVS
<HV0.2 标准块的硬度一
        
HV0.2一<HVS
标准块的硬度一
K
- 225HV
0. 
03d
0. 
06d
}
      
0. 
06d
}
      
100
      
200
          
6
{
12
{
          
12
一
24
一
> 225HV
0. 
02d
0. 
04d 。
0
5
d一
{
.
10
          
14
          
24
          
30
        
250
          
350
}
600
i
1
750
L
一;
:
、二
d,+d,+‘二十峨
)I —
不一
5.7
式中
在规定的检验条件下，硬度计的示值误差通过下面的差值确定
H 一月
万一H斗I1+""
"+H,
H H,,""",H 一一与d d2,""",d对应的硬度值;
            
刀
一所用标准硬度块标定的硬度值
以标准硬度块标定硬度值的百分数表示的fl
}度计示值最大误差应符合表5的规定


GB丫T 434Q 2一1999
表5
硬度
符号
HVO 01
{
一
一
              
一
{ 一
一
厂
HVO O15
110!
{
}一1
一
一
一}
}一‘- -
仁-一‘一-一
一十一
一
HVO OZ
8
一
‘
一{
          
〕
一
{
一一一
          
一
  
一{
一
一
} :
一门
HVO (论5
8
1O
一
一一
HVQ.05
6
8
9 1。{ }
一厂一
工IVO I
5
6
7
8{8}9
l0
10
1l
二
一
一
1只一12
1〕一1〕
l
一
  
11一
HV0 2
}4
吕
8
一9刁
一一川r
l
王]VO.3
4
刁
6
7
吕
9
HV0 5
3一
{
口
5
6{
一
6
7
7
8
8
臼「1，
日V l
3
4
4
4{
一
公
J
6
弓
6
8
。HVZ
3
一}3
3
4
}” 41走
伟
「:}。
-
一
一
一介
5
一理
‘
「王V 3
3
3
3
3
F一
列万-
H、一;-
!
3
3
3
:一
3 13
卜IVle
}3
3
3
3
3
3
3
      
l
3
3
3
3
IIVZO
3
3
3
3
3
3
3
3
3
、吞
卜IV3O
3 {
3
2
2
2
2
，
艺
少
9 干:
HV50
3
口
2
2
2
2 } 2
2
2 1 之一2
HVIOO
13!
2{
2
}2 212刁
2
2 ‘ 2 厂万一
注
1当压痕对角线长度小于0.0
2Opll丁【时表中未给出值:
2对于中间值，其最大允许误差可通过内插法求得
3表中有关显微硬度计的值是以。.。。lmr
n或压痕对角线长度平均值的2瑞为最大允许误差给出的。以较少、者
  
为准
6 检验周期
6.飞直接检验
    
下列情况下应进行直接检验:
    
a)硬度计安装时或拆卸并重新装配后或重新安装时;
    
b)间接检验结果不合格时;
    
c)间接检验时间超过了一年。
    
每次直接检验后，接着应做间接检验
6‘2 间接检验
    
两次间接检验的周期视维护水准和硬度计被使用的次数而定在任何情况下该周期不应超过一年
3吕6


GB/T 4340. 
2一1999
7 检验报告
    
检验报告应包含以下内容:
    
a)注明采用GB/T 
4340本部分;
    
注:对于通过了本标准检验的硬度计，可在产品或产品包装物或产品使用说明书之一上标明本标准的编号和名称2-
    
h)检验方法(直接和/或间接检验);
    
c)硬度计的标识资料(通常为硬度计铭牌上的内容，例如:硬度计型号、名称、制造日期、编号和制
造者名称等)z, 
,
    
d)检验器具(标准块、标准测力仪等);
    
e)试验力;
    
f)检验温度;
    
9)检验结果;
    
h)检验日期和检恻机构
采用说明
17此注释为本标准所加，国际标准ISO 
6507-2中无此内容
21括号中的内容为本标准所加，以便于明确此顶内容


GB/T 
4340. 
2一1999
        
附
录
A
        
(提示的附录)
测t装置的间接检验法示例
    
通过测量按5. 
1对硬度计做间接检验使用的每一标准块上的标准压痕(见GB/T 
4340.3- 
1999中
8.3的注释)可对测量装置进行间接检验
测量装置的误差，以每一标准压痕的平均压痕对角线给定长度的百分数表示，不应超过1%
      
附
录
B
    
〔提示的附录)
金刚石压头的注意事项
    
经验表明:许多起初良好的压头在使用了较短的时间以后就可能变劣。这是由于其表面上的裂纹、
凹痕或其他缺陷所致。如果这样的缺陷能被及时发现，许多压头通过再次研磨可以重新修复，否则其表
面上任何小的缺陷会快速劣变并使压头报废。因此:
    
一一每天使用硬度计时，宜通过目测检查标准块上压痕的形状以监视压头的完好状态;
    
一一当压头出现缺陷时压头的检验不再有效;
    
一一重新研磨的或用其他方法重新修理后的压头应进行重新检验。
