Repository: kujaxr/obsidian-vault

File: 材料工程师/金属维氏硬度试验 第3部分 标准硬度块的标定.PDF.md
# 金属维氏硬度试验 第3部分 标准硬度块的标定.PDF

GB/T 
4340. 
3-1999
前
言
    
本标准是在等同采用新国际标准ISO 
6507-3;1997《金属材料
维氏硬度试验
第3部分:标准硬
度块的标定》基础上，合并修订原两项“标准维氏硬度块”的国家标准而制定的
    
本标准的整体结构、层次划分、编写方法和技术内容与ISO 
6.
507-3:1997完全一致，并符合国家标
准GB/T 
1(标准化工作导则》系列标准的规定。
    
本标准与等同采用的国际标准ISO 
6507-3在编辑上有以下微小差异:
    
a)增加了前言
    
b)由于ISO 
6507-3第2章“引用标准”中所引用的国际标准均已不同程度地转化成我国标准，故
本标准第2章“引用标准”中直接引用了与之相对应的我国标准
    
本标准对原两项独立的“标准维氏硬度块”国家标准GB/T 7663-1987(
(标准维氏硬度块》和
GB/T 
17199-1997(标准维氏硬度块(小于HV 
0. 
2)的标定》做了如下修订:
    
1.与“维氏硬度试验”的国际标准整体结构变化一致，将GB/T 
7663-1987和GB/T 
17199-1997
两项不同的国家标准合并成本标准—
GB/T 
434。的第3部分
    
国家标准GB/T 
434。在“金属维氏硬度试验”总标题下，由以下三部分组成:
    
—
第1部分:试验方法;
    
—
第2部分:硬度计的检验;
    
—
第3部分:标准硬度块的标定。
    
2 在适用范围中补充规定了试验力范围为1. 
961-<49-03 
N的小力值标准维氏硬度块
    
3.统一规定了标准块的厚度
    
4 修改了标准维氏硬度机的压痕测量装置估测能力和最大允许误差的指标。
    
5.取消了试验力范围为49.03^980.7 
N标准维氏硬度块的形状、长度(或外径)与宽度(或内径、
尺寸、硬度值的稳定度、检验规则和包装的规定，以便同ISO 
6507-3:1997保持一致。
    
6.新增加了示范压头正方形截面允许误差的示意图(见图1)和第9章(有效性)0
    
本标准自实施之日起，同时代替GB/T 
7663-1987和GB/T 
17199-19970
    
本标准由国家机械工业局提出。
    
本标准由全国试验机标准化技术委员会归口。
    
本标准负责起草单位:长春试验机研究所
    
参加起草单位:上海材料试验机厂、中国计量科学研究院、泉州市东海仪器硬度块厂
    
本标准主要起草人:王学智、程兵、戎宗泽、李芷娟、陈志明。


GB/'
r 
4340.3-
-1999
ISO前言
    
ISO(国际标准化组织)是由各国标准化团体(ISO成员团体)组成的世界性的联合会。制订国际标
准的工作通常由ISO的技术委员会完成，各成员团体若对某技术委员会已确立的标准项目感兴趣，均
有权参加该委员会的工作。与ISO保持联系的各国际组织(官方的或非官方的)也可参加有关工作。在
电工技术标准化方面ISO与国际电工委员会(IEC)保持密切合作关系。
    
由技术委员会正式通过的国际标准草案提交各成员团体表决。国际标准需取得至少75 参加投票
的成员团体的同意才能正式发布。
    
国际标准ISO 
6507-3是由ISO/TC 
164“金属力学试验”技术委员会的SC 
3“硬度试验”第3分委员
会制定的
    
本标准(ISO 
6507-3第二版)取代了ISO 
640:1984和ISO 
640-2:1993，并做了如下修订:
    
一一将标准硬度块标定的两个不同的国际标准(ISO 
640:1984和ISO 
640-2.1993)合并成ISO
6507的本部分。
    
—
新增加了用于示范压头的正方形截面允许误差的图1
    
—
增加了有关测量装置估测能力和最大允许误差的新表(表3)0
    
一一修改了表3中标准块的不均匀度最大允许值的指标
    
一一新增加了有关标准块有效性的第9章。
    
ISO 
6507是在“金属材料
维氏硬度试验”总标题下，由以下三部分组成:
    
一一第1部分:试验方法;
    
一一第2部分:硬度计的检验;
    
一
第3部分:标准硬度块的标定。


中华人民共和国国家标准
    
金属维氏硬度试验
第3部分:标准硬度块的标定
    
GB/'1' 
4340 3一1999
记t 
ISO 
6507-3门997
代替(Brh 
76.3一198了
      
GB/ 
T 15199一29叼
          
M etallic 
Vickers 
hardness 
test一
Part 
3:Calibration 
of 
hardness 
reference 
blocks
1 范围
    
本标准规定了按GB/T 
4340-2对维氏硬度计间接检验所用的标准维氏硬度块的标定方法
    
本方法仅适用于对角线长度不小于0. 
020 
mm 的压痕。
    
本标准中的力值是根据千克力(kgf)值换算而来的。这些力值都是在采用N1际单位制(SI)4
1前所51
用的。国际标准在F一次修订时将考虑和研究引用SI单位的试验力整数值(整数牛顿值)的益处和由此
对相关各硬度标尺所产生的后果。届时，随着国际标准的变化本标准也将做相应的修订。
2 引用标准
    
下列标准所包含的条文，通过在本标准中引用而构成为本标准的条文。本标准出版时，所示版本均
为有效。所有标准都会被修订，使用本标准的各方应探讨使用下列标准最新版本的可能性
    
GB/T 
1031-1995 表面粗糙度
参数及其数值(neq 
ISO 
468:1982)
GB/T 
4340.1-1999
GB/T 4340. 
2- 1999
GB/T 13634--1992
金属维氏硬度试验第1部分:试验方法(eqv 
ISO 
6507-1:1997)
金属维氏硬度试验
第2部分:硬度计的检验QdtISO 
6507-2:1997)
试验机检验用标准测力仪器
传感器式标准测力仪(neq 
ISO 
376:1987
3 标准块的制造
11 标准块应特殊制备，并且制造厂要重视需要使用的制造工艺过程，以使块获得必要的均质性、组织
稳定性和表面硬度的均匀性
3.2 每一待标定的金属块的厚度不应小于6 
mm
3.3 标准块应无磁性。建议制造厂应保证对钢制的块，在其制造工艺结束均要经过退磁处理
3.4 标准块的试验面与支承面平面度的最大允许误差不应超过0. 
005 
mm;平行度的最大允许误差d
应超过0. 
010 
mm/50 
mmo
15 标准块的试验面不应有影响压痕测量的刮伤、划痕等缺陷。试验面表面粗糙度参数R。不应越过
0. 
05 
um;支承面不应超过0. 
8 
um;取样长度l应为0. 
80 
mm(见GB/T 
1031)
3.6 标准块在标定后，不应从标准块上去除任何材料。为便于对此进行检查，标定时应在块上标注其1
4
度，精确到0. 
03 
mm;或在其试验面[做出鉴别标记(见第8章)。
4 标准机
4.1 标准维氏硬度机除应满足GB/T 
4340.2规定的要求外，还应满足4. 
2的要求
4.2 标准机应进行直接检验，检验周期不超过一年。
国家质f技术监督局1999-10-10批准
2000一03一01实施


Gs/T 4340. 
3一1999
    
直接检验包括:
    
a)试验力的检验;
    
b)压头的检验;
    
c)测量装置的检验;
    
d)试验力保持时间的检验
    
检验标准机的器具对中华人民共和国法定计量单位应具有检定合格的溯源性
4.2门
每一个试验力均应准确到GB/T 
4340. 
1规定的标称试验力的
士。.1环以内(对于正常力和小力值硬度);
士0.5%以内(对于显微硬度)
    
力应使用符合GB/T 
13634-1992规定的。.1级标准测力仪或通过具有相同准确度的其他方法进
行测量
4.2.2 金刚石正四棱锥体的四个面应高度抛光，且无表面缺陷，其平面度在。. 
000 
3 
mm以内
4.2.3 金刚石棱锥体锥顶的两相对面夹角应为136。土0.10。金刚石棱锥体轴线与压头柄轴线<垂直于
安装面)之间的夹角应小于。.3*
4.2.4 金刚石压头的顶尖应使用高倍测量显微镜或最好使用干涉显微镜检验，若四个面不相交于一
点，两相对面交线的长度应小于0. 
001 
mm;对于显微硬度试验，交线长度不应超过0. 
000 
25 
mm
4.2.5 用垂直于金刚石棱锥体轴线的平面横截锥体的四个面，对所形成的具有90“士。.2。角的四边形
〔见图1)应进行检验。
图1 正方形截面的允许误差
4.2.6 所要求的测量装置的估测能力视被测量的最小压痕的大小而定
测量装置标尺的分度和对压痕对角线的估测能力应符合表1的规定


GB/T 4340. 
3一1999
表1
又寸角线长度
d
          
m m
测量装置的估测能力
              
最大允许误差
一
d蕊0. 
040
d> 0. 
040
0. 
000 
1 
mm
  
0.25% d
士。.000Zmm】，
  
士0.5% d
4.2.7 测量装置应使用标准刻线尺对其每一7-作范围至少分五个间隔测量进行检验。
    
测量装置的最大允许误差应符合表1的规定。
4.2.8 对于显微硬度试验，传到标准机的最大允许振动加速度应为。. 
005 
g}(g=9. 
806 
6.
5 
m/s`，为标
准自由落体加速度)
4.2.9 从开始施加力至达到满试验力的时间和压头的接近速度应满足表2的要求。
    
施加试验力的持续时间应为13^-15 
s,
                                 
表2
试验力范围
F
        
N
施加试验力的时间
                  
S
压头的接近速度
      
m ni/s
F< l. 
961
( 10
0. 
05-0.2
1. 
961GF<49. 
03
蕊10
0. 
05--0. 
2
F妻49. 
03
6- 8
0.05- 1
5 标定方法
    
标准块应在(23士5)℃的温度范围内，使用GB/T 
4340. 
1规定的一般试验方法，在本标准第4章描
述的标准机上进行标定。
6 压痕数目
在每一标准块的整个试验面上应均匀分布地压出五个压痕。
7 硬度均匀度
7.1 将测定的各压痕对角线的算术平均值d, 
A . 
...、 
d,按从小到大递增的次序排列
    
在规定的标定条件下，标准块的硬度均匀度用下面的差值确定:
                                
d。一d,
    
并以d的百分数表示，其中:
d, 
+ 
d2+ 二十战
              
5
T2 表3中给出了标准块硬度均匀度的最大允许值。
采用说明
们
工so 
6507-3:1997中无“士”号，此栏中的“士”号为木标准所加


Gn/T 4340. 
3一1999
表3
              
!
标准块硬度均匀I的，大允许值(以:的。
                        
GHV 
0
.2
一
HV 
0. 
2- 
GHV 
5
      
`
x225 
HV 
       
I
一
3..
一14'
2
5 
HV 
     
^.
I“。”。’
。
帆’ )一几丁-一
分数表a:).,
          
HV a- HV 100
                  
之.0
1 门
1)以较大者为准
8 标志
e.1 每一标准块七应标记下列内容:
    
a)在标定试验中测定的硬度值的算术平均值，如249HV3。;
    
b、供方或制造者的名称或标志;
    
c)编号;
    
d)标定机构的名称或标志:
    
of块的厚度或试验面上的鉴别标记(见3. 
f
i);
    
幻标定年份(如果在编号中未标出时)
8. 
2 当试验面朝F.时，标在标准块侧面r.的任何标记应是正立的
8.3 随提供的每一标准块应附有合格证书且至少标明如下内容
    
a、注明采用GB/丁434。的本部分〔标明本标准编号和名称)‘一;
    
卜)块的标识;
    
c、标定日期;
    
d)硬度值的算术平均值和标准块的均匀度的值
    
注可从五个压痕中选出一个压痕，作为GB/? 
4340.2-1999附录A中所描述的测二装置间援检骏用的标准压
        
f} 
.然而，该压痕宜在和所测受的一条压痕对角线成一直线做出永久标记以便被识别
9 有效性
标准块只对其标定时所用的试验力，而且要在块满足第3章要求的条件下才有效
注:建议标定的有效期宜限于5年‘
采用说明
厂
括号中内容为本标准所加

File: 材料工程师/钢坯产品目录-2003.pdf.md
# 钢坯产品目录-2003.pdf

目     录 
 
Q/BQB 110-2003  轧制方坯 ⋯⋯⋯⋯⋯⋯⋯⋯⋯⋯⋯⋯⋯⋯⋯⋯⋯⋯ 1-1 
Q/BQB 111-2003  连铸方坯 ⋯⋯⋯⋯⋯⋯⋯⋯⋯⋯⋯⋯⋯⋯⋯⋯⋯⋯ 1-6 
Q/BQB 113-2003  氧气瓶用钢坯 ⋯⋯⋯⋯⋯⋯⋯⋯⋯⋯⋯⋯⋯⋯⋯⋯ 1-9 
Q/BQB 130-2003  初轧板坯 ⋯⋯⋯⋯⋯⋯⋯⋯⋯⋯⋯⋯⋯⋯⋯⋯⋯⋯ 1-13 
Q/BQB 131-2003  连铸板坯 ⋯⋯⋯⋯⋯⋯⋯⋯⋯⋯⋯⋯⋯⋯⋯⋯⋯⋯ 1-19 
Q/BQB 135-2003  塑模用钢 ⋯⋯⋯⋯⋯⋯⋯⋯⋯⋯⋯⋯⋯⋯⋯⋯⋯⋯ 1-24 
Q/BQB 140-2003  齿轮用圆钢 ⋯⋯⋯⋯⋯⋯⋯⋯⋯⋯⋯⋯⋯⋯⋯⋯⋯ 1-27 
Q/BQB 150-2003  轧制圆管坯 ⋯⋯⋯⋯⋯⋯⋯⋯⋯⋯⋯⋯⋯⋯⋯⋯⋯ 1-31 
Q/BQB 151-2003 
连铸圆坯 ⋯⋯⋯⋯⋯⋯⋯⋯⋯⋯⋯⋯⋯⋯⋯⋯⋯⋯ 1-34 
Q/BQB 190-2003  轨道车辆用车轴坯 ⋯⋯⋯⋯⋯⋯⋯⋯⋯⋯⋯⋯⋯⋯ 1-36

File: 材料工程师/钢板分册.pdf.md
# 钢板分册.pdf

 
 
 
 
 
 
 
 
 
 
 
汽车材料手册 
 
 
金属材料篇 
 
钢板分册 
 
 
 
 
 
 
中心实验室 
201205012 
 
 


 
 
 
目  录 
1、钢板材料综述 „„„„„„„„„„„„„„„„„„  1 
1.1  概述  „„„„„„„„„„„„„„„„„„„„„„  1 
1.2  分类  „„„„„„„„„„„„„„„„„„„„„„  1 
1.3  常见钢种介绍  „„„„„„„„„„„„„„„„„„  2 
2、钢板的冲压成形性  „„„„„„„„„„„„„„„  5 
2.1  钢板的成形性能  „„„„„„„„„„„„„„„„„  5 
2.2  钢板的冲压性能  „„„„„„„„„„„„„„„„„  5 
3、钢板的试验评价  „„„„„„„„„„„„„„„„ 12 
3.1  胀形  „„„„„„„„„„„„„„„„„„„„„„ 12 
3.2  拉深  „„„„„„„„„„„„„„„„„„„„„„ 13 
3.3  扩孔  „„„„„„„„„„„„„„„„„„„„„„ 14 
3.4  弯曲  „„„„„„„„„„„„„„„„„„„„„„ 15 
3.5  拉深+胀形   „„„„„„„„„„„„„„„„„„„ 16 
3.6  面内变形均匀性  „„„„„„„„„„„„„„„„„ 16 
3.7  r 值   „„„„„„„„„„„„„„„„„„„„„„ 17 
3.8  n 值   „„„„„„„„„„„„„„„„„„„„„„ 18 
3.9  静载拉伸  „„„„„„„„„„„„„„„„„„„„ 18 
3.10  FLD  „„„„„„„„„„„„„„„„„„„„„„ 20 
3.11  二次加工脆化   „„„„„„„„„„„„„„„„„ 22 
4、车身设计选材    „„„„„„„„„„„„„„„„ 23 
4.1 材料策略   „„„„„„„„„„„„„„„„„„„„ 23 


 
II 
 
4.2 车身零件材料库   „„„„„„„„„„„„„„„„„ 24 
4.3 Benchmark 车   „„„„„„„„„„„„„„„„„„ 25 
4.4 理论计算  „„„„„„„„„„„„„„„„„„„„„ 26 
5、各钢厂钢板材料牌号对照   „„„„„„„„„„„ 27 
5.1 上汽与宝钢  „„„„„„„„„„„„„„„„„„„ 27 
5.2 上汽与TAGAL   „„„„„„„„„„„„„„„„„„ 30 
5.3 上汽与武钢  „„„„„„„„„„„„„„„„„„„ 32 
5.4 上汽与首钢  „„„„„„„„„„„„„„„„„„„„ 35 
5.5 上汽与SSAB  „„„„„„„„„„„„„„„„„„„ 37 
 
 
 
 
 
 
 
 
 
 
 
 


 
1 
 
1、钢板材料综述 
1.1 概述 
钢板是指将钢锭或板坯或连铸坯在规定的温度下经过多道轧制、
处理、最后卷取和/或横切成板型的材料。以卷状供货的叫钢带，也
称卷板，通常以C 字母表示卷，例如：厚度为0.8mm，卷宽为1200mm
的卷板，即表示成：0.8x1200xC；以横切板状供货的叫钢板，也称裁
切板或定尺板，通常以宽度x 长度表示，例如：厚度为1.2mm，宽
度为960mm，长度为2200mm 的裁切板，即表示成：1.2x960x2200。
钢板与钢带在大部分情况下统称为钢板。 
汽车用的钢板通常以3mm 为分界线，小于等于3mm的叫薄板，
大于3mm 的统称为中厚板。 
汽车用钢板的加工方式主要有冷冲压、冷弯、扩孔、滚压、液
压成型、激光拼焊，以及少部分热冲压成形。汽车钢板制品（即一
般称的冲压件）的连接方式主要有，点焊、弧焊、激光焊、等离子
焊、凸焊、螺柱焊、滚边压合、锁铆、TOX 铆接等。汽车用钢板及
制品的防腐主要以镀锌和阴极电泳为主。 
1.2 分类 
汽车用钢板按轧制分，有热轧钢板、冷轧钢板；按表层成份分，
有裸板、镀锌板、镀铅板、镀铝板；按表层构成分，有单层涂镀板、
双层涂镀板；按镀锌方式分，有电镀锌板、热镀锌板；按锌镀层成
份分，有镀纯锌板、镀合金（化）板；按吸震减噪功能分，有单层
板、复合板；按强度分，有普通强度钢板、高强度钢板、超高强度


 
2 
 
钢板；按强化机理分，有固溶强化钢板、固溶+析出强化钢板、组织
强化钢板、复合组织强化钢板、时效强化钢板。 
我们上汽钢板企业标准是按钢种分，有低碳铝镇静钢板、超低
碳无间隙原子钢板、烘烤硬化钢板、高强度无间隙原子钢板、碳锰
钢板、高强度低合金钢板、双相钢板、复相钢板、相变诱导塑性钢
板、马氏体钢板。 
1.3 常见钢种介绍 
1.3.1 低碳铝镇静钢  是指冶炼中使用铝做脱氧剂的低碳镇静钢；该
钢种的铝含量在0.02-0.05%，组织较为均匀致密，氧化物夹杂较少，
纯净度较高，冷脆和时效倾向小；同时，偏析也较小，性能较均匀。 
举例：SCG1（SMTC5110008），SCR1（SMTC5110009） 
1.3.2 超低碳无间隙原子钢  是指在超低碳钢中加入适量的钛或铌，
使钢中的碳、氮间隙原子完全被固定成碳、氮化物，钢中没有间隙
原子存在的一类钢。该钢种纯净度更高，冷成型性能优异，且时效
性很长，但会有二次加工脆性现象，可添加适量的硼元素加以抑制。 
举例：SCG2/3/4/5（SMTC5110008）SCR2/3/4/5（SMTC5110009） 
1.3.3 烘烤硬化钢  是指在低碳钢或超低碳钢中保留一定量的固溶碳
原子，必要时可通过添加磷等固溶强化元素来提高强度，钢板成形
后经涂漆烘烤处理其强度会进一步提高。该钢种具有较好的成形性
能。 
举例：SCG180/220/260/300B（SMTC5110008） 
SCR180/220/260/300B（SMTC5110009） 


 
3 
 
1.3.4 高强度无间隙原子钢  是指在无间隙原子的微观结构上，通过
控制钢中的化学成分来达到固溶强化和改善钢的塑性应变比（r 值）
和应变硬化指数（n 值）。该钢种既具有高强度，又具有非常好的冷
成型性能，通常用来制作需要深冲压的复杂部件。该钢种也会有二
次加工脆性现象，可添加适量的硼元素加以抑制。 
举例：SCG180/220/260Y（SMTC5110008） 
      SCR180/220/260Y（SMTC5110009） 
1.3.5 碳锰钢  是指以碳、锰原子固溶为主要强化机理的低碳结构钢。 
举例：SCR220G（SMTC5110009） 
1.3.6 高强度低合金钢  是指在低碳钢或超低碳钢中，通过单一或复
合添加铌，钛，钒等微合金元素，形成碳氮化合物粒子析出进行强
化，同时，通过微合金元素的细化晶粒作用，以获得较高的强度。 
举例：SCG260/300/340/380/420/500L（SMTC5110008） 
      SCR260/300/340/380/420/500L（SMTC5110009） 
1.3.7 双相钢  是指钢的显微组织主要为铁素体和马氏体，马氏体组
织以岛状弥散分布在铁素体基体上。该钢种无时效，具有低的屈强
比和较高的加工硬化指数以及烘烤硬化值，是结构类零件首选材料
之一。 
举例：SCG260/300/340/420/500/600D（SMTC5110008） 
      SCR260/300/340/500/600/850D（SMTC5110009） 
1.3.8 复相钢  是指钢的显微组织主要为铁素体和（或）贝氏体组织，
在铁素体和（或）贝氏体基体上，通常分布少量的马氏体、残余奥


 
4 
 
氏体和珠光体组织。通过添加微合金元素Ti 或Nb，形成细化晶粒或
析出强化的效应。该钢种具有非常高的抗拉强度，与同等抗拉强度
的双相钢相比，其屈服强度明显要高很多。该钢种具有较高的能量
吸收能力和较高的残余应变能力。 
举例：SCG340/500/700C（SMTC5110008） 
1.3.9 相变诱导塑性钢  是指钢的显微组织为铁素体、贝氏体和残余
奥氏体，其中，残余奥氏体的含量最少不低于5%。在成形过程中，
残余奥氏体可相变为马氏体组织，具有较高的加工硬化率、均匀伸
长率和抗拉强度。与同等抗拉强度的双相钢相比，具有更高的延伸
率。 
举例：SCG380/420T（SMTC5110008）,SCR380/420T（SMTC5110009） 
1.3.10 马氏体钢  是指钢的显微组织几乎全部为马氏体组织。该钢
种具有较高的抗拉强度，一般在1000MPa 以上，通常需进行回火处
理以改善其塑性，使其在如此高的强度下，仍具有足够的成形性能。 
举例：SCR700/850/1030/1200M（SMTC5110009） 
 
 
 
 
 
 
 


 
5 
 
2、钢板的冲压成形性 
车身零件主要是通过钢板在冲压成形过程中的塑性变形来达到
图纸规定的形状，因此我们将从以下两个方面对钢板的冲压成形性
予以阐述。 
2.1 钢板的成形性能：是指钢板对于冲压成形过程的适应能力，它
包括以下三个方面 
a. 抗破裂性  是指钢板在冲压成形过程中抵抗破裂的能力 
b. 贴膜性  是指钢板在冲压成形加载过程中获得模具形状和尺寸
且不产生皱纹等板面几何缺陷的能力 
c. 定形性  是指冲压成形制件脱模后抵抗回弹，保持其在模内既得
形状和尺寸的能力 
2.2 钢板的冲压性能 
钢板冲压性能的好坏有很多影响因素，以下分别一一阐述。 
2.2.1 钢板的厚度公差 
钢板的厚度公差有普通精度和高级精度，以SMTC5110008-2012
（V2）热镀锌/锌铁合金钢板及钢带为例，厚为0.8mm，宽为1200mm
的低碳软钢板，其普通厚度精度为±0.06， 而高级精度则为±0.045。 
钢板厚度公差超差是指钢板的实际厚度超过标准允许的公差范
围，它不仅能造成零件冲压开裂、零件表面起皱，甚至还能造成重
大的模具事故。 
钢板厚度公差的波动大小也会影响冲模对零件施加压边力的大
小以及金属流动的难易，从而影响零件冲压的开裂率。 


 
6 
 
钢板的同板差过大，对零件冲压开裂率的影响更为明显。所谓
同板差是指同一张钢板的厚度差异，这种差异往往造成零件既开裂
（较厚部位）又起皱（较薄部位），是冲压生产难于调整和解决的问
题。 
2.2.2 钢板的表面质量 
钢板表面允许的缺陷在相应的技术标准中都有明确的规定，在
我们的钢板企业标准中规定了两种B 和C，见下表，其中C 的一面
不能有任何缺陷，主要用于外覆盖件。超出标准允许的表面缺陷将
成为影响零件冲压开裂的直接原因。 
代号 
特征 
适用零件 
B 
较好的一面不得有腐蚀点，但在小范围内允许存在轻微压痕、划伤、锌流波痕、
轻微的表面钝化缺陷，另一面至少应达到以下要求：表面允许有小腐蚀点、暗
点、带痕、小的化学钝化处理缺陷及小锌粒。 
内部件 
C 
较好的一面必须对缺欠进一步限制，即不能影响涂漆后的外观质量，并应有均
匀良好的镀层，另一面至少应达到以下要求：表面允许有小腐蚀点、暗点、带
痕、小的化学钝化处理缺陷及小锌粒。 
外覆盖件 
    钢板表面结构有麻面和光亮两种，在我们的钢板企业标准中直
接采用了无光泽的麻面表面结构。因麻面钢板有一定的储油能力，
可以起到冲压润滑的作用，因此具有较好的冲压性能。同时麻面钢
板还能提高对油漆的附着作用，具有较好的涂饰性能。 
2.2.3 钢板表面的滑移线 
钢板表面的滑移线是指钢板在未冲压变形前，钢板表面光洁平
整，当钢板冲压零件产生变形，在零件表面出现的凹凸不平的水流
状条纹。 
滑移线是钢板时效的一个特征，它的出现严重影响零件的表面


 
7 
 
质量，对于外表面件，是不允许有滑移线存在的。 
滑移线对应拉伸负荷-变形曲线上呈现的屈服平台或拐点，屈服
平台越长，零件表面的滑移线越严重。滑移线可通过将钢板平整的
方式消除，压下量通常控制在1%-1.5%。 
2.2.4 钢板的化学成份 
碳 是提高强度的基本元素，但当C 形成Fe3C 并于晶界周围析
出或者呈链状析出时，对钢板的深冲性的不利影响尤为显著。碳有
降低钢板塑性应变比的作用。碳在钢中形成硬质相对钢板的加工硬
化指数也有不利的影响。同时，碳还会增加碳当量，影响焊接性能。
因此冲压用的汽车钢板往往采用低碳钢板。 
 硅 是提高钢板强度的元素，过多会降低塑性，但DP 钢以及TRIP
钢，会用硅、锰来强化。 
 锰 是固溶强化元素，但对钢板的塑性应变比有不利的影响，且
易于形成MnS 夹杂。 
 磷 是置换固溶强化元素，其强化能力很强，约为硅、锰的7-10
倍，但磷的偏析倾向大，有冷脆性和对焊接性能的不利影响，出于
降低因磷而致的质量风险考虑，加磷钢没有被列入我们钢板的企业
标准中。 
 硫 硫对冲压用钢板是一种有害无益的元素，因尽可能降低到最
小含量。 
 铝 铝的作用主要有三个：①作为强脱氧剂，生产成铝镇静钢②
与氮形成AlN，可防止时效③组织上易于形成薄饼形晶粒，有利于深

File: 材料工程师/钢管产品目录-2003.pdf.md
# 钢管产品目录-2003.pdf

目     录 
 
Q/BQB 201-2003 
锅炉用无缝钢管 ……………………………………… 2-1 
Q/BQB 203-2003 
管道、容器、设备结构用无缝钢管 ………………… 2-15 
Q/BQB 230-2003 
钻探用无缝钢管 ……………………………………… 2-22 
Q/BQB 231-2003 
CT1 油管管料用无缝钢管 …………………………… 2-25 
Q/BQB 232-2003 
油气井射孔枪用无缝钢管 …………………………… 2-27 
Q/BQB 234-2003 
油田用隔热油管管料 ………………………………… 2-30 
Q/BQB 250-2003 
氧气瓶用无缝钢管 …………………………………… 2-32 
BZJ 240-2003  
40CrB 结构用无缝钢管 ……………………………… 2-35

File: 材料工程师/镀锡镀银厚度供应商整理.xlsx.md
# 镀锡镀银厚度供应商整理.xlsx

| 项目 | 零件名称 | 一级供应商 | 散件名称 | 二级供应商 | 电镀厂 | 镀种 | 要求 |
| EP22 | 发动机冷却风扇总成 | 上海马陆日用友捷 | 控制器端子 | 伟创力 | 苏州华海通讯电子有限公司 | 镀锡 | 5-9μm |
| IM31 | 蓄电池电缆 | 上海三智汽配实业有限公司 | 端子 | 天一机电 | 宁波宏顺电子电镀技术有限公司 | 镀锡 | ≥5μm |
|  |  |  | 端子 | 日新宇力 | 宁波镇海银球电子元件有限公司 | 镀锡 | ≥5μm |
| EP21MCE | 电池包接地线 | 常州诺德电子有限公司 | 端子 | 温州丰迪 | 温州伟诚 | 镀锡 | ≥5μm |
| SH27E1 | 接地线 | 宁波梅德森汽车科技有限公司 | 端子 | 温州幸星 | 温州幸星 | 镀锡 | 3-5μm |
| AS26MCE | 蓄电池电缆 | 上海三智汽配实业有限公司 | 端子 | 日新宇力 | 宁波镇海银球电子元件有限公司 | 镀锡 | ≥20μm |
| IP34MCE | 蓄电池电缆 | 上海三智汽配实业有限公司 | 端子 | 德可 | 昆山同心表面科技有限公司 | 镀锡 | ≥6μm |
| EP22X1 | CCU电缆 | 上海三智汽配实业有限公司 | 端子 | 日新宇力 | 宁波镇海银球电子元件有限公司 | 镀锡 | ≥20μm |
| IP31E | 线束 | 欧托凯勃汽车线束（太仓）有限公司 | 外屏蔽环 | 中航光电 | 南皮建基五金制品有限公司 | 镀镍 | ≥3μm |
|  |  |  | 信号针 | 中航光电 | 中航光电 | 镀锡 | ≥5μm |
|  |  |  | 端子 | 中航光电 | 中航光电 | 镀银 | ≥3μm |
| EX21 | 慢速充电枪 | 宁波均胜群英汽车系统股份有限公司 | 信号针/接地针/电源针 | 东莞精端精密五金 | 东莞东旭 | 镀银 | 3-5μm |
| EP21MCE | 电缆 | 昆山沪光汽车电器有限公司 | 端子 | 德可 | 昆山同心表面科技有限公司 | 镀锡 | ≥5μm |
| IM31 | 蓄电池电缆 | 上海三智汽配实业有限公司 | 端子 | 日新宇力 | 宁波镇海银球电子元件有限公司 | 镀锡 | ≥20μm |
| EX21 | 驱动电机三相铜排 | 深圳威迈斯新能源股份有限公司 | 铜排 | 康奈特 | 深圳金湖电镀 | 镀锡 | 5-10μm |
| EP22M3 | 电池包接地线 | 常州诺德电子有限公司 | 端子 | 温州丰迪 | 温州伟诚 | 镀锡 | ≥5μm |
| EP22M3 | 动力电池高压线束 | 欧托凯勃 | 斜圆弹簧孔后套 | 绵阳奋飞电子 | 济源通汇 | 镀银 | ≥2μm |
|  |  |  | 屏蔽导通片 | 泊头升正五金 | 昆山镐庆五金电子材料有限公司 | 镀锡 | ≥1μm |
|  |  |  | 信号接触件 | 沧州鸿运制钢 | 昆山镐庆五金电子材料有限公司 | 镀银 | ≥2μm |
|  |  |  | 屏蔽外压套 | 江苏亿飞 | 济源通汇 | 镀锡 | ≥2μm |
|  |  |  | 内压接套 | 南皮建基五金 | 中航光电 | 镀锡 | ≥2μm |
|  |  |  | 卡簧 | 洛阳汇陶机械 | 中航光电 | 镀镍 | 3-5μm |
|  |  |  | 超声波焊接铜排 | 昆山杰尔 | 中航光电 | 镀银 | ≥2μm |
| EP21MCE EU | 充电口 | 南京康尼新能源汽车零部件有限公司 | 铜管端子 | 温州丰迪 | 苏州润凯 | 镀锡 | 5-8µm |
|  |  |  | DC插针 | 江苏腾煜 | 丹阳新光 | 镀银 | 5-7µm |
| IP34 | 交流充电模式连接线 | 南京康尼新能源汽车零部件有限公司 | 插针 | 丹阳新丹五金 | 镇江银锋 | 镀银 | 5-10μm |
| EP33 | 车门控制模块 | 上海博泽汽车部件有限公司 | PIN针 | 怡得乐电子 | 怡得乐电子 | 镀锡 | 1.0-2.5µm |
| AS32 | 电源网络保护模块 | 联创汽车电子 | 端子 | 乾朔电子 | 河南鸿旭 | 镀锡 | 1.0-5.0µm |
| E2 | 高压快插件公端 | 四川永贵 | 信号片 | 沧州金汇 | 永贵川虹 | 镀锡 | ≥3um |
|  |  |  | 端子 | 沧州金汇 | 永贵川虹 | 镀银 | ≥2um |
| EP33L | 发动机舱保险丝盒 | 河南天海电装有限公司 | 音叉端子 | 河南天海 | 浙江高新 | 镀锡 | 1.2-3.5μm |
|  |  |  | 插头端子 | 河南天海 | 鹤壁正华 | 镀锡 | 1.5-4.0μm |
|  |  |  | 汇流条 | 河南天海 | 同和金属 | 镀锡 | 1.2-3.5μm |
| EP33L | 蓄电池电缆总成 | 昆山德可汽车配件有限公司 | 端子 | 温州丰迪 | 温州伟诚 | 镀锡 | ≥5μm |
|  |  |  | 端子 | 温州丰迪 | 太仓新兰 | 镀锡 | ≥5μm |
|  |  |  | 端子 | 上海三智 | 宁波镇海银球电子元件有限公司 | 镀锡 | ≥5μm |
| EP33L | 前舱辅助保险丝盒 | 东莞胡连 | 铜连板 | 南京胡连 | 镇江唯顺益太仓厂 | 镀锡 | ≥2μm |
| EP33L | 一体化快慢充电口 | 宁波均胜群英 | 端子 | 武汉德泰纳 | 宁波华信 | 镀银 | ≥3μm |
| EH32 | 蓄电池电缆总成 | 昆山德可汽车配件有限公司 | 端子 | 温州丰迪 | 太仓新兰 | 镀锡 | ≥5μm |
|  |  |  | 端子 | 上海三智 | 宁波镇海银球电子元件有限公司 | 镀银 | ≥5μm |
| EH32 | 热泵控制器 | 华域三电汽车空调有限公司 | 插针 | 上海信耀 | 浙江同辉 | 镀锡 | 3-5μm |
| IS31 | 发动机舱保险丝盒 | 浙江致威电子科技有限公司 | BUSBAR | 浙江致威 | 浙江共感 | 镀锡 | 1.2-3.5μm |
| EP22 | PTC高压控制器 | 福州丹诺西诚电子科技有限公司 | 铜母排 | 东莞锐创五金 | 东莞锐创五金 | 镀锡 | ≥10μm |
| ES33/EH32/EP39EV | 充电口 | 宁波均胜 | 端子 | 武汉德泰纳 | 宁波华信 | 镀银 | ≥3μm |
| EP22AC | 充电口 | 宁波均胜 | 端子 | 武汉德泰纳 | 宁波华信 | 镀银 | ≥3μm |
|  |  |  | 端子 | 东莞精端精密 | 惠州慧丰 | 镀锡 | ≥5μm |
|  |  |  | 圆环端子 | 东莞精端精密 | 惠州慧丰 | 镀锡 | ≥3μm |
| ES33 | 蓄电池电缆总成 | 昆山德可汽车配件有限公司 | 端子 | 宁波日新宇力 | 宁波镇海银球电子元件有限公司 | 镀锡 | ≥6μm |
| ES33 | 轮速传感器 | 陆博汽车电子（曲阜）有限公司 | 插针 | 宁波明讯 | 慈溪逍林正盛搪锡厂 | 镀银 | 0.2-1.7μm |
| S11L | 低压锂电池模块总成 | 珠海冠宇动力电池有限公司 | 极柱 | 东莞鼎年 | 深圳金和源 | 镀锡 | 3-15µm |
|  |  |  | 铜排 | 东莞佳超 | 新西湖（电镀）实业有限公司 | 镀锡 | 3-8µm |
| ZS12HEV | 线束 | 欣旺达 | 端子 | JAE | 保密 | 镀锡 | ＞1.0µm |
|  |  |  | 端子 | 住友 | 保密 | 镀锡 | 0.8-3.0µm |
| AS23P | 慢速充电口 | 南京康尼 | 插针 | 常州龙洋 | 余姚爱迪升 | 镀银 | 5-10μm |
| HT11 | 变速箱外部线束 | 安波福中央电气（上海）有限公司 | 端子 | 温州丰迪 | 乐清虹勋 | 镀锡 | ≥1.5μm |
| S12L | 环境温度传感器 | 曲阜天博 | 插片 | 乐清一方 | 乐清鑫发 | 镀锡 | 2.5-6µm |
| ZP22 | 轮速传感器 | 陆博汽车电子（曲阜）有限公司 | 插针 | 宁波明讯 | 慈溪逍林正盛搪锡厂 | 镀银 | 0.2-1.7μm |
| ZP22HEV | 线束 | 欣旺达电动汽车电池有限公司 | 端子 | 众志 | 浙江共感 | 镀锡 | ＞2.0µm |
|  |  |  | 端子 | 荣盛达 | 保密 | 镀锡 | ＞2.0µm |
|  |  | 10 | 11 | 12 | 13 | 14 | 15 | 16 | 17 |
|  |  | 初一 | 初二 | 初三 | 初四 | 初五 | 初六 | 初七 | 初八 |
|  | 于 |  |  |  |  |  |  |  |  |

File: 材料工程师/阴模成型工艺流程（BOP）.xlsx.md
# 阴模成型工艺流程（BOP）.xlsx

| 阴模成型工艺流程（BOP） |  |  |  |  |  |  |
| 热压流程 | 参数 | 设备要求 | 质量要求 | 测试方法 |  |  |
| 喷胶 | 喷枪压力：气压2-3kg/cm2
(0.2-0.3MPa） | 喷枪、天平 | 1.外观：表面均匀                2.克重满足控制要求 | 目视、称重 |  |  |
|  | 克重：骨架上胶量3-5g |  |  |  |  |  |
| 烘烤 | 烘烤温度：60-80℃ | 烘道 | / | 红外测温仪                                  秒表 |  |  |
|  | 烘烤时间：3-5min |  |  |  |  |  |
| 阴模吸附 | 表皮烘烤温度（根据材料类型）：
上加热器1-8区：380±30℃
下加热器1-8区：360±30℃ | 真空吸附机 | 1.外观：无褶皱、鼓泡等缺陷 2. 剥离力复合要求 | 目视、剥离力测试 |  |  |
|  | 表皮烘烤时间：26-32s |  |  |  |  |  |
|  | 真空度：-0.09MPa |  |  |  |  |  |
|  | 保压时间：10s |  |  |  |  |  |

File: 材料工程师/零部件BOP-动力总成20171026.xlsx.md
# 零部件BOP-动力总成20171026.xlsx

| 动力总成 |  |  |  |  |  |  |  |  |
| Chassis & Body Team |  |  |  |  |  |  |  |  |
| 零部件工序清单 |  |  |  |  |  |  |  |  |
| Compent Bill of Process (BOP) |  |  |  |  |  |  |  |  |
| V 1.0 |  |  |  |  |  |  |  |  |
| Release Date:  2017.09 |  |  |  |  |  |  |  |  |
| 零件清单表 |  |  |  |
| No | 零件名称 | 负责人 | 备注 |
| 1 | 装配式凸轮轴（SGE） | 陈永弟 |  |
| 2 | 锻钢曲轴（SGE或NF，包含滚压及热处理） | 杨丽丽 |  |
| 3 | 发动机缸盖（NF1） | 郑逸锋 |  |
| 4 | 排气系统中消总成 | 凌华 |  |
| 5 | 中冷器 | 齐朝轶 |  |
| 6 | 电池水冷板 | 邱添 |  |
| 7 |  EDU G2三档齿轮总成  | 樊良伟 |  |
| 8 | 滚针轴承 | 张轶凡 |  |
| 9 |  |  |  |
| 10 |  |  |  |
|  | BILL OF PROCESS (BOP) |  |  |  |  |  |  |  |  |  |  |
|  | Document Num. REV: 1.0 |  |  |  |  |  |  |  |  |  |  |
|  | Component Name: SGE项目 装配式凸轮轴 Camshaft  |  |  |  |  |  |  |  |  |  |  |
|  | Control Plan for General Characteristics |  |  |  |  |  |  |  |  |  |  |
|  | Characteristic | Qualifying Statement | Measuring Device  | Control Frequency | Comments |  |  |  |  |  |  |
|  | 进料检查 | 1、材料质保书
2、化学成分
3、机械性能
4、热处理性能
5、零件尺寸
6、表观质量 | 1、目测
2、光谱分析仪
3、拉力试验机
4、洛氏硬度计等
5、检具
6、目测 | 1、每批1次
2、每批1次，1次1件
3、每批1次，1次3件
4、每批1次，1次3件
5、每批1次，1次3件
6、每批1次，1次3件 | / |  |  |  |  |  |  |
|  | 组装、胀紧、
打追溯码 | 1、轴向尺寸
2、静态扭矩
3、外观 | 1、数显高度尺/富瑞德测量仪
2、光学分度头+标准件
3、扭矩扳手
4、目测 | 首检/班
调试：连续4件/台
换刀：1件/台
抽检：1/70件/台 | 组装中心 |  |  |  |  |  |  |
|  | 装前端件、尾端件 | 1、配合间隙
2、破坏扭矩 | 1、目测/塞尺
2、扭矩扳手 | 配合间隙：全检
破坏扭矩：1件/班/台 | 组装中心 |  |  |  |  |  |  |
|  | 扭矩检测 | 1、静态扭矩
2、外观 | 1、数控扭力检测机
2、目测 | 全检 | 组装中心 |  |  |  |  |  |  |
|  | 校直 | 1、轴颈位置跳动
2、外观 | 1、V型块+百分表
2、目测 | 全检 | 单柱万能液压机 |  |  |  |  |  |  |
|  | 轴向尺寸检测 | 轴向尺寸 | 数显高度尺 | 全检 | 数显高度尺 |  |  |  |  |  |  |
|  | 铣头尾端面、正时槽；钻头尾中心孔；尾端外圆倒角；钻头端螺纹过孔、轴向VVT孔；攻丝 | 1、加工尺寸
2、位置度 | 1、数显高度尺
2、投影仪+游标卡尺
3、光学分度头+分级块+杠杆百分表
4、偏摆仪+分级销+百分表
5、万能角度尺+专用通止规 | 调试：连续3件/工位
换刀：1件/工位
抽检：2件/班/工位 | 加工中心 |  |  |  |  |  |  |
|  | 精车前端件（轴颈、槽、止推面、前端面、越程槽、倒角） | 1、尺寸检测
2、粗糙度
3、表观 | 1、综合检具+标准件
2、数显高度尺
3、偏摆仪+百分表
4、粗糙度仪/粗糙度对比块
5、目测 | 调试：连续2件/工位
换刀：1件/工位
抽检：2件/班/工位
目测：全检 | 数控车床 |  |  |  |  |  |  |
|  | 钻径向油孔；铣六方；去毛刺 | 1、尺寸检测
2、粗糙度
3、表观 | 1、光学分度头+分级块+分级销+百分表
2、游标卡尺/通止规
3、粗糙度仪/粗糙度对比块
4、目测 | 调试：1件/工位
换刀：1件/台
抽检：1件/班/工位
目测：全检 | 钻攻中心 |  |  |  |  |  |  |
|  | 尾槽淬火 | 1、表面硬度
2、硬化层深度
3、探伤 | 1、维氏硬度计
2、游标卡尺
3、磁粉探伤 | 调试：第1、20、100件
抽检：1件/每5000件
磁粉探伤：1件/班 | 数控感应淬火机床 |  |  |  |  |  |  |
|  | 去轴向VVT孔毛刺 | 外观 | 目测 | 全检 | 销孔机 |  |  |  |  |  |  |
|  | 高频感应淬火 | 1、表面硬度
2、硬化层深度
3、探伤 | 1、洛氏硬度计
2、游标卡尺
3、磁粉探伤 | 调试：连续3件/夹具
抽检：3件/班/台
磁粉探伤：1件/班 | 凸轮淬火机床 |  |  |  |  |  |  |
|  | 粗磨凸轮、油泵凸轮 | 1、尺寸检测
2、粗糙度
3、探伤 | 1、ADCOLE/千分尺
2、粗糙度仪/粗糙度对比块
3、磁粉探伤 | 调试：连续2件/夹具
修整：1件/台
抽检：2件/班/台 | EMAG数控凸轮磨床 |  |  |  |  |  |  |
|  | 精磨凸轮、油泵凸轮 | 1、尺寸检测
2、粗糙度
3、探伤 | 1、ADCOLE/千分尺
2、粗糙度仪/粗糙度对比块
3、磁粉探伤 | 调试：连续2件/夹具
修整：1件/台
抽检：2件/班/台 | EMAG数控凸轮磨床 |  |  |  |  |  |  |
|  | 激光打码 | 外观 | 目测：标准件对比 | 调试：1件/台
抽检：1件/班/台 | 激光打标机 |  |  |  |  |  |  |
|  | 探伤 | 符合产品规范要求 | 探伤机 | 全检 | 探伤机 |  |  |  |  |  |  |
|  | 刷光 | 外观 | 目测 | 调试：6件/台
抽检：1件/班/台 | 刷光机 |  |  |  |  |  |  |
|  | 清洗 | 1、清洁度
2、外观 | 1、清洁度测试仪
2、目测 | 抽检：1件/周
目测：全检 | 清洗机 |  |  |  |  |  |  |
|  | 成品检查 | 1、零件尺寸
2、外观 | 1、HOMMEL
2、专用检具+标准件+通止规
3、目测 | 全检 | HOMMEL终检仪 |  |  |  |  |  |  |

File: 材料工程师/零部件BOP-底盘及车身20170826.xlsx.md
# 零部件BOP-底盘及车身20170826.xlsx

| 底盘及车身组 |  |  |  |  |  |  |  |  |
| Chassis & Body Team |  |  |  |  |  |  |  |  |
| 零部件工序清单 |  |  |  |  |  |  |  |  |
| Compent Bill of Process (BOP) |  |  |  |  |  |  |  |  |
| V 1.0 |  |  |  |  |  |  |  |  |
| Release Date:  2017.8 |  |  |  |  |  |  |  |  |
| 零件清单表 |  |  |  |
| No。 | 零件名称 | 负责人 | 备注 |
| 1 | 发盖锁扣加强板总成 | 刁法玺 |  |
| 2 | 前缓冲梁焊接总成 | 郭亚洲 |  |
| 3 | 车门防撞梁总成 | 朱浩 |  |
| 4 | 后纵梁内板总成 | 叶青亮 |  |
| 5 | 后纵梁外板 | 张杰 |  |
| 6 | 紧固件-螺栓 | 李大维 |  |
| 7 | 前下摆臂总成 | 朱麒 |  |
| 8 | 转向机-齿条 | 杨慧东 |  |
| 9 | 悬架弹簧 | 梁敏莉 |  |
| 10 | 车轮支架 | 张璐 |  |
|  | BILL OF PROCESS (BOP) |  |  |  |  |  |  |  |  |  |  |
|  | Document Num. REV: 1.0 |  |  |  |  |  |  |  |  |  |  |
|  | Component Name: IP32 发动机罩锁扣加强板总成HOOD PRIM LAT STKR REINF ASM |  |  |  |  |  |  |  |  |  |  |
|  | Control Plan for General Characteristics |  |  |  |  |  |  |  |  |  |  |
|  | Characteristic | Qualifying Statement | Measuring Device  | Control Frequency | Comments |  |  |  |  |  |  |
|  | 进料检查 | 1、材料质保书
2、化学成分
3、机械性能
4、厚度
5、表观质量 | 1、目测
2、光谱分析仪
3、拉力机
4、游标卡尺
5、目测 | 1、每批1次
2、每批1次，1次1件
3、每批1次，1次3件
4、每批1次，1次5件
5、每批1次，1次5件 |  |  |  |  |  |  |  |
|  | 剪料 | 1、板料平整
2、毛刺
3、板料尺寸 | 1、目检
2、千分尺
3、卷尺 | 每垛首件 |  |  |  |  |  |  |  |
|  | 落料冲孔 | 1、尺寸检测
2、表观 | 1、游标卡尺
2、目测 | 首末检1班各1次，1次各1件
巡检1班4次，1次5件 |  |  |  |  |  |  |  |
|  | 成形 | 尺寸检测 | 游标卡尺 | 首末检1班各1次，1次各1件
巡检1班4次，1次5件 |  |  |  |  |  |  |  |
|  | 冲孔 | 尺寸检测 | 游标卡尺 | 首末检1班各1次，1次各1件
巡检1班4次，1次5件 |  |  |  |  |  |  |  |
|  | 翻边 | 尺寸检测 | 游标卡尺 | 首末检1班各1次，1次各1件
巡检1班4次，1次5件 |  |  |  |  |  |  |  |
|  | U型杆断料 | 尺寸检测 | 游标卡尺 | 首末检1班各1次，1次各1件
巡检1班4次，1次5件 |  |  |  |  |  |  |  |
|  | 折弯 | 1、尺寸检测
2、表观 | 1、游标卡尺
2、R规 | 首末检1班各1次，1次各1件
巡检1班4次，1次5件 |  |  |  |  |  |  |  |
|  | 整形 | 尺寸检测 | 游标卡尺 | 首末检1班各1次，1次各1件
巡检1班4次，1次5件 |  |  |  |  |  |  |  |
|  | 镦粗 | 尺寸检测 | 游标卡尺 | 首末检1班各1次，1次各1件
巡检1班4次，1次5件 |  |  |  |  |  |  |  |
|  | 表面渗碳淬火 | 1、表面硬度HV
2、渗碳深度
3、芯部硬度HRB | 1、显微硬度计
2、金相显微镜
3、洛氏硬度计 | 首检3件，每2小时抽检3件 |  |  |  |  |  |  |  |
|  | 回火 | 1、表面硬度HV
2、芯部硬度HRB
3、渗碳深度 | 1、显微硬度计
2、洛氏硬度计
3、金相显微镜 | 首检3件，每2小时抽检3件 |  |  |  |  |  |  |  |
|  | 铆接 | 1、尺寸检测
2、扭矩
3、锁扣冲击力
4、锁扣拉伸强度 | 1、游标卡尺
2、扭矩扳手
3、橡胶榔头
4、拉力机 | 1、2、3：
首末检1班各1次，1次各1件
巡检1班4次，1次5件
4、每批3件 |  |  |  |  |  |  |  |
|  | 成品检验 | 1、所有孔、型面、边线
2、外观 | 1、检具
2、目测 | 1批1次 |  |  |  |  |  |  |  |

File: 材料工程师/427 BNB项目-ADV材料试验大纲- 11697995&11697962&11755302&11755299&11755305等-座椅总成-兰碧.pdf.md (part 2 of 2)
# 427 BNB项目-ADV材料试验大纲- 11697995&11697962&11755302&11755299&11755305等-座椅总成-兰碧.pdf
SMTC 5 400 018-2019（V3）
轿车内饰零件及材料VOC测试方法（袋式法）
第三方实验室
以实验室需求为准
PV
2024/11/30
2024/2/15
边部&中部
4.7
PU_51O
/
/
/
/
/
/


附件一 总成零件开发验证计划-材料部分模板
零件开发验证计划—材料部分
Component ADV Plan - Material test
    项目号/Project No     B Sportback      零件号/Part No     11697995、11697962、11755302、11755299、11755305等        零件名称/Part Name         左侧座椅总成、右侧座椅总成、 60%左侧后排靠背总成、40%右侧后排靠背总成、后排座垫总成等          供应商/Supplier    延锋国际座椅系统有限公司
序号
零件名称
材料牌号/名称
ADV试验条目
ADV试验子条目
要求/限值
技术要求/协议
编号
技术要求/协议名称
试验规范编号
试验规范名称
分析/试验地点/单位
试验样件数量
分析/认证类
型
试验开始时间
试验结束时间
备注
4.7.9
PU_51O
20.30.R6316
整体厚度/mm
按照图纸定义要求
/
聚氨酯（PU）革的技术
要求
SMTC 5 400 076-2011（V1）
皮革装饰材料的厚度
第三方实验室
以实验室需求为准
PV
2024/11/30
2024/2/15
VD更新，取消蓝色
4.7.10
PU_51O
20.30.R6316
织物、皮革克重
克重/g/m2
根据实测值
/
聚氨酯（PU）革的技术
要求
GB/T 4669-2008
纺织品 机织物 单位长度质量和单位面积质量的
测定
第三方实验室
以实验室需求为准
PV
2024/11/30
2024/2/15
VD更新，取消蓝色
4.7.11
PU_51O
20.30.R6316
织物、皮革拉伸性能
断裂强度/N/50 mm
L/B：≥200N/50mm
/
聚氨酯（PU）革的技术
要求
SMTC 5 400 078-2011（V1）
纺织材料的拉伸断裂强度和断裂延伸率
第三方实验室
以实验室需求为准
PV
2024/11/30
2024/2/15
VD更新，取消蓝色
4.7.12
PU_51O
20.30.R6316
静态和残余伸长率
静态延伸率/%
50 N，30 min
14.0%≤ L ≤26.0%
24.0%≤ B ≤44.0%
/
聚氨酯（PU）革的技术
要求
SMTC 5 400 031-2021（V3） 
非金属材料静态伸长率和永久伸长率的测试方法
第三方实验室
以实验室需求为准
PV
2024/11/30
2024/2/15
VD更新，取消蓝色
4.7.13
PU_51O
20.30.R6316
静态和残余伸长率
永久伸长率/%
L：≤3.0%
B：≤6.0%
/
聚氨酯（PU）革的技术
要求
SMTC 5 400 031-2021（V3） 
非金属材料静态伸长率和永久伸长率的测试方法
第三方实验室
以实验室需求为准
PV
2024/11/30
2024/2/15
VD更新，取消蓝色
4.7.14
PU_51O
20.30.R6316
织物、皮革撕裂性能
撕裂强度/N
L：≥33
B：≥24
/
聚氨酯（PU）革的技术
要求
ISO 6383-1-2015
耐撕裂性测定，第1部分：分岔裤型撕裂法
第三方实验室
以实验室需求为准
PV
2024/11/30
2024/2/15
VD更新，取消蓝色
4.7.15
PU_51O
20.30.R6316
剥离力
供货态/N
400mm/min
L/B≥25N/2.5cm
/
聚氨酯（PU）革的技术
要求
GB/T 8949-2008
聚氨酯干法人造革
第三方实验室
以实验室需求为准
PV
2024/11/30
2024/2/15
VD更新，取消蓝色
4.7.16
PU_51O
20.30.R6316
高温/N
100℃，168h，400mm/min
L/B≥25N/2.5cm
/
聚氨酯（PU）革的技术
要求
GB/T 8949-2008
聚氨酯干法人造革
第三方实验室
以实验室需求为准
PV
2024/11/30
2024/2/15
VD更新，取消蓝色
4.7.17
PU_51O
20.30.R6316
高湿/N
70℃，95%，168h，400mm/min
L/B≥25N/2.5cm
/
聚氨酯（PU）革的技术
要求
GB/T 8949-2008
聚氨酯干法人造革
第三方实验室
以实验室需求为准
PV
2024/11/30
2024/2/15
VD更新，取消蓝色
4.7.18
PU_51O
20.30.R6316
抗泰伯磨损-非金属材料
Taber耐磨性
CS10，1000 g，4000r
涂层没有裂纹、不磨穿
/
聚氨酯（PU）革的技术
要求
SMTC 5 400 172-2013（V2）
抗磨损－非金属材料
第三方实验室
以实验室需求为准
PV
2024/11/30
2024/2/15
VD更新，取消蓝色
4.7.19
PU_51O
20.30.R6316
聚合物材料的低温落球
低温落球
-30℃，24h，230mm
无裂纹
/
聚氨酯（PU）革的技术
要求
SMTC 5 400 030-2019（V3）
聚合物材料低温落球试验方法
第三方实验室
以实验室需求为准
PV
2024/11/30
2024/2/15
VD更新，取消蓝色
4.7.20
PU_51O
20.30.R6316
聚氨酯PU革材料性能-防霉变
防霉变
14天无霉变
/
聚氨酯（PU）革的技术
要求
/
40℃，高出水面20mm
第三方实验室
以实验室需求为准
PV
2024/11/30
2024/2/15
VD更新，取消蓝色
4.7.21
PU_51O
20.30.R6316
聚氨酯PU革材料性能-水解老
化
水解老化
表面无发粘、发亮、发脆等降解现象
/
聚氨酯（PU）革的技术
要求
/
70℃，95%，720h
第三方实验室
以实验室需求为准
PV
2024/11/30
2024/2/15
VD更新，取消蓝色
4.7.22
PU_51O
20.30.R6316
聚氨酯PU革材料性能-高温老
化
高温老化
表面无发粘、发亮、发脆等降解现象，灰度等级≥4级
/
聚氨酯（PU）革的技术
要求
/
100℃，168h
第三方实验室
以实验室需求为准
PV
2024/11/30
2024/2/15
VD更新，取消蓝色
4.7.23
PU_51O
20.30.R6316
皮革摩擦色牢度实验
摩擦色牢度-干摩擦
2000次，色牢度等级≥4/5级
/
聚氨酯（PU）革的技术
要求
DIN EN ISO 11640-2018
皮革.色牢度试验.抗周期性往复磨擦的色牢度
第三方实验室
以实验室需求为准
PV
2024/11/30
2024/2/15
VD更新，取消蓝色
4.7.24
PU_51O
20.30.R6316
摩擦色牢度-湿摩擦
500次，色牢度等级≥4/5级
/
聚氨酯（PU）革的技术
要求
DIN EN ISO 11640-2018
皮革.色牢度试验.抗周期性往复磨擦的色牢度
第三方实验室
以实验室需求为准
PV
2024/11/30
2024/2/15
VD更新，取消蓝色
4.7.25
PU_51O
20.30.R6316
摩擦色牢度-碱性汗液
100次，色牢度等级≥4/5级
/
聚氨酯（PU）革的技术
要求
DIN EN ISO 11640-2018
皮革.色牢度试验.抗周期性往复磨擦的色牢度
第三方实验室
以实验室需求为准
PV
2024/11/30
2024/2/15
VD更新，取消蓝色
4.7.26
PU_51O
20.30.R6316
摩擦色牢度-中性皂液
100次，色牢度等级≥4/5级
/
聚氨酯（PU）革的技术
要求
DIN EN ISO 11640-2018
皮革.色牢度试验.抗周期性往复磨擦的色牢度
第三方实验室
以实验室需求为准
PV
2024/11/30
2024/2/15
VD更新，取消蓝色
4.7.27
PU_51O
20.30.R6316
摩擦色牢度-120号汽油
5次，色牢度等级≥4级
/
聚氨酯（PU）革的技术
要求
DIN EN ISO 11640-2018
皮革.色牢度试验.抗周期性往复磨擦的色牢度
第三方实验室
以实验室需求为准
PV
2024/11/30
2024/2/15
VD更新，取消蓝色
4.7.28
PU_51O
20.30.R6316
摩擦色牢度-99.5%酒精
5次，色牢度等级≥4级
/
聚氨酯（PU）革的技术
要求
DIN EN ISO 11640-2018
皮革.色牢度试验.抗周期性往复磨擦的色牢度
第三方实验室
以实验室需求为准
PV
2024/11/30
2024/2/15
VD更新，取消蓝色
4.7.29
PU_51O
20.30.R6316
皮革色牢度试验
防粘贴
色差≥4，涂层无磨穿，无痕迹或起泡
/
聚氨酯（PU）革的技术
要求
ISO 15701-2022
皮革.色牢度试验.移入聚合材料的色牢度
第三方实验室
以实验室需求为准
PV
2024/11/30
2024/2/15
VD更新，取消蓝色
4.7.30
PU_51O
20.30.R6316
皮革的硬度
硬度/mm
根据实测值
/
聚氨酯（PU）革的技术
要求
SMTC 5 400 086-2011（V1）
汽车饰件用皮革的硬度
第三方实验室
以实验室需求为准
PV
2024/11/30
2024/2/15
VD更新，取消蓝色
4.7.31
PU_51O
20.30.R6316
高温开裂
高温开裂
120℃，168h
无开裂
/
聚氨酯（PU）革的技术
要求
SMTC 5 400 040-2011（V1）
PVC片材的高温开裂试验
第三方实验室
以实验室需求为准
PV
2024/11/30
2024/2/15
VD更新，取消蓝色
4.7.32
PU_51O
20.30.R6316
防污性能
抗污性能
≥8
/
聚氨酯（PU）革的技术
要求
SMTC 5 400 241-2022（V2）-A
汽车材料防污和耐清洁剂能力
第三方实验室
以实验室需求为准
PV
2024/11/30
2024/2/15
VD更新，取消蓝色
4.7.33
PU_51O
20.30.R6316
皮革耐绕实验
绕曲开裂—常温
10万次
无可见裂纹
/
聚氨酯（PU）革的技术
要求
ISO 5402-2022
皮革-物理与机械测试-用挠曲仪方法测定耐扰性
第三方实验室
以实验室需求为准
PV
2024/11/30
2024/2/15
VD更新，取消蓝色
4.7.34
PU_51O
20.30.R6316
绕曲开裂—95%湿度，70℃，
168h后
10万次
无可见裂纹
/
聚氨酯（PU）革的技术
要求
ISO 5402-2022
皮革-物理与机械测试-用挠曲仪方法测定耐扰性
第三方实验室
以实验室需求为准
PV
2024/11/30
2024/2/15
VD更新，取消蓝色
4.7.35
PU_51O
20.30.R6316
绕曲开裂—光照1周期后
1万次
目视无可见裂纹
/
聚氨酯（PU）革的技术
要求
ISO 5402-2022
皮革-物理与机械测试-用挠曲仪方法测定耐扰性
第三方实验室
以实验室需求为准
PV
2024/11/30
2024/2/15
VD更新，取消蓝色
4.7.36
PU_51O
20.30.R6316
绕曲开裂—100℃，168h后
10万次
无可见裂纹
/
聚氨酯（PU）革的技术
要求
ISO 5402-2022
皮革-物理与机械测试-用挠曲仪方法测定耐扰性
第三方实验室
以实验室需求为准
PV
2024/11/30
2024/2/15
VD更新，取消蓝色
4.7.37
PU_51O
20.30.R6316
绕曲开裂—低温
 -10℃ ，3万次
无可见裂纹
/
聚氨酯（PU）革的技术
要求
ISO 5402-2022
皮革-物理与机械测试-用挠曲仪方法测定耐扰性
第三方实验室
以实验室需求为准
PV


附件一 总成零件开发验证计划-材料部分模板
零件开发验证计划—材料部分
Component ADV Plan - Material test
    项目号/Project No     B Sportback      零件号/Part No     11697995、11697962、11755302、11755299、11755305等        零件名称/Part Name         左侧座椅总成、右侧座椅总成、 60%左侧后排靠背总成、40%右侧后排靠背总成、后排座垫总成等          供应商/Supplier    延锋国际座椅系统有限公司
序号
零件名称
材料牌号/名称
ADV试验条目
ADV试验子条目
要求/限值
技术要求/协议
编号
技术要求/协议名称
试验规范编号
试验规范名称
分析/试验地点/单位
试验样件数量
分析/认证类
型
试验开始时间
试验结束时间
备注
4.7.46
PU_51O
打孔革
织物接缝疲劳性能和滑移性能织物接缝疲劳性能和滑移性能
≤ 2.2 mm
/
/
SMTC 5 400 035-2021（V2）
织物接缝疲劳性能和滑移性能
第三方实验室
以实验室需求为准
PV
2024/11/30
2024/2/15
VD更新，取消蓝色
4.7.47
PU_51O
打孔革
抗泰伯磨损-非金属材料
Taber耐磨实验
座椅：TABER耐磨
CS-10，1000 g，4000r
涂层没有裂纹，不磨穿
/
有支撑PVC革的要求
SMTC 5 400 172-2013(V2)
抗磨损－非金属材料
第三方实验室
以实验室需求为准
PV
2024/11/30
2024/2/15
VD更新，取消蓝色
4.8
PU复合革_51O
/
/
/
/
/
/
/
/
/
/
/
/
/
VD更新，取消蓝色
4.8.1
PU复合革_51O
1mmPU+10mm海绵
汽车内饰材料的燃烧特性
燃烧速度mm/min
BR＜100mm/min
/
汽车内饰材料的燃烧特
性
GB 8410-2006
汽车内饰材料的燃烧特性
第三方实验室
以实验室需求为准
PV
2024/11/30
2024/2/15
VD更新，取消蓝色
4.8.2
PU复合革_51O
1mmPU+10mm海绵
内饰材料及零件总碳散发量
总碳散发/ μg C/g
≤50μg C/g
/
轿车内饰零件及材料散
发性能技术要求
SMTC 5 400 009-2017（V2）
轿车内饰零件及材料总碳挥发量测定方法
第三方实验室
以实验室需求为准
PV
2024/11/30
2024/2/15
VD更新，取消蓝色
4.8.3
PU复合革_51O
1mmPU+10mm海绵
内饰材料及零件雾翳
冷凝组份/mg
 Method A   
100℃/21℃×18 h
≤2.0 mg
/
轿车内饰零件及材料散
发性能技术要求
SMTC 5 400 010-2019（V3）
轿车内饰材料及零件雾翳测定方法
第三方实验室
以实验室需求为准
PV
2024/11/30
2024/2/15
VD更新，取消蓝色
4.8.4
PU复合革_51O
1mmPU+10mm海绵
气味性能
气味性能
常态≤3.0级
湿态≤3.5级
干态≤3.5级
/
轿车内饰零件及材料散
发性能技术要求
SMTC 5 400 012-2021（V3）
轿车内饰零件及材料气味性试验方法
第三方实验室
以实验室需求为准
PV
2024/11/30
2024/2/15
VD更新，取消蓝色
4.8.5
PU复合革_51O
1mmPU+10mm海绵
耐环境存放
高温存放
100℃×24h  
表面无发粘、发亮、发脆等降解现象，灰度等级≥4级
/
聚氨酯（PU）革的技术
要求
/
/
第三方实验室
以实验室需求为准
PV
2024/11/30
2024/2/15
VD更新，取消蓝色
4.8.6
PU复合革_51O
1mmPU+10mm海绵
内饰材料光照测试
耐光照性能
（x周期）
3周期
色牢度等级≥4 ,按DIN EN 20105-A02 评价; 不允许有色
调变化。
/
仪表板/副仪表板总成非
金属材料要求
SMTC 5 400 003-2019(V4) 
汽车内部空间部件的辐照试验
第三方实验室
以实验室需求为准
PV
2024/11/30
2024/2/15
VD更新，取消蓝色
4.8.7
PU复合革_51O
1mmPU+10mm海绵
织物、皮革厚度
厚度/mm
按照图纸定义要求
/
聚氨酯（PU）革的技术
要求
SMTC 5 400 076-2011(V1)
皮革装饰材料的厚度
第三方实验室
以实验室需求为准
PV
2024/11/30
2024/2/15
VD更新，取消蓝色
4.8.8
PU复合革_51O
1mmPU+10mm海绵
织物、皮革克重
克重/g/m2
根据实测值
/
聚氨酯（PU）革的技术
要求
GB/T 4669-2008
纺织品 机织物 单位长度质量和单位面积质量的
测定
第三方实验室
以实验室需求为准
PV
2024/11/30
2024/2/15
VD更新，取消蓝色
4.8.9
PU复合革_51O
1mmPU+10mm海绵
静态和残余伸长率
静态延伸率
按照实测值，满足总成包覆为准
/
聚氨酯（PU）革的技术
要求
SMTC 5 400 031-2014(V2) 
非金属材料静态伸长率和永久伸长率的测试方法
第三方实验室
以实验室需求为准
PV
2024/11/30
2024/2/15
VD更新，取消蓝色
4.8.10
PU复合革_51O
1mmPU+10mm海绵
静态和残余伸长率
永久延伸率
按照实测值
/
聚氨酯（PU）革的技术
要求
SMTC 5 400 031-2014(V2) 
非金属材料静态伸长率和永久伸长率的测试方法
第三方实验室
以实验室需求为准
PV
2024/11/30
2024/2/15
VD更新，取消蓝色
4.8.11
PU复合革_51O
1mmPU+10mm海绵
剥离力
剥离力
 剥离力：面布与海绵≥6N 
海绵与底布≥4N
/
织物面料技术要求
DIN 53357
塑料布和塑料薄膜的检验层间分离试验　
第三方实验室
以实验室需求为准
PV
2024/11/30
2024/2/15
VD更新，取消蓝色
4.8.12
PU复合革_51O
1mmPU+10mm海绵
内饰零件及材料挥发性有机物
（VOC）
VOC/μg/m3
TVOC≤  8000
丙酮≤ 200
苯≤  20
苯乙烯≤  50
甲苯≤ 200
乙醛≤  100
乙苯≤  200
二甲苯≤  200
甲醛≤  100
丙烯醛≤  80
/
轿车内饰零件及材料散
发性能技术要求
SMTC 5 400 018-2019（V3）
轿车内饰零件及材料VOC测试方法（袋式法）
第三方实验室
以实验室需求为准
PV
2024/11/30
2024/2/15
VD更新，取消蓝色
4.9
PU_IE2
/
/
/
/
/
/
/
/
/
/
/
/
/
/
4.9.1
PU_IE2
20.30.R6315
色差/光泽度测试
零部件色差/光泽度测试
按图纸并符合SMTC 5 400 002-2013（V3）要求
/
聚氨酯（PU）革的技术
要求
SMTC 5 400 002-2013（V3）
汽车内饰零件颜色评定
第三方实验室
以实验室需求为准
PV
2024/11/30
2024/2/15
4.9.2
PU_IE2
20.30.R6315
汽车内饰材料的燃烧特性
燃烧速度/mm/min
BR＜100mm/min
/
汽车内饰材料的燃烧特
性
GB 8410-2006
汽车内饰材料的燃烧特性
第三方实验室
以实验室需求为准
PV
2024/11/30
2024/2/15
4.9.3
PU_IE2
20.30.R6315
内饰材料及零件总碳散发量
总碳散发/ μg C/g
≤20μg C/g
/
轿车内饰零件及材料散
发性能技术要求
SMTC 5 400 009-2017（V2）
轿车内饰零件及材料总碳挥发量测定方法
第三方实验室
以实验室需求为准
PV
2024/11/30
2024/2/15
4.9.4
PU_IE2
20.30.R6315
内饰材料及零件雾翳
冷凝组份/mg
≤2
/
轿车内饰零件及材料散
发性能技术要求
SMTC 5 400 010-2019（V3）
轿车内饰材料及零件雾翳测定方法
第三方实验室
以实验室需求为准
PV
2024/11/30
2024/2/15
4.9.5
PU_IE2
20.30.R6315
气味性能
气味性能
常态≤3.0级
湿态≤3.5级
干态≤3.5级
/
轿车内饰零件及材料散
发性能技术要求
SMTC 5 400 012-2021（V3）
轿车内饰零件及材料气味性试验方法
第三方实验室
以实验室需求为准
PV
2024/11/30
2024/2/15
4.9.6
PU_IE2
20.30.R6315
内饰材料光照测试
耐光色牢度（X周期）
3周期
≥4 acc ，ISO 105-A02
/
聚氨酯（PU）革的技术
要求
SMTC 5 400 003-2019（V4） 
非金属材料用于乘客舱内部零件的光照试验
第三方实验室
以实验室需求为准
PV
2024/11/30
2024/2/15
4.9.7
PU_IE2
20.30.R6315
织物、皮革厚度
致密层厚度/mm
按照图纸定义要求
/
聚氨酯（PU）革的技术
要求
QB/T 2709-2005， 显微镜测试 (× 
50)
皮革、物理和机械试验 厚度的测定
第三方实验室
以实验室需求为准
PV
2024/11/30
2024/2/15
4.9.8
PU_IE2
20.30.R6315
发泡层厚度/mm
按照图纸定义要求
/
聚氨酯（PU）革的技术
要求
QB/T 2709-2005， 显微镜测试 (× 
50)
皮革、物理和机械试验 厚度的测定
第三方实验室
以实验室需求为准
PV
2024/11/30
2024/2/15
4.9.9
PU_IE2
20.30.R6315
整体厚度/mm
按照图纸定义要求
/
聚氨酯（PU）革的技术
要求
SMTC 5 400 076-2011（V1）
皮革装饰材料的厚度
第三方实验室
以实验室需求为准
PV
2024/11/30
2024/2/15
4.9.10
PU_IE2
20.30.R6315
织物、皮革克重
克重/g/m2
根据实测值
/
聚氨酯（PU）革的技术
要求
GB/T 4669-2008
纺织品 机织物 单位长度质量和单位面积质量的
测定
第三方实验室
以实验室需求为准
PV
2024/11/30
2024/2/15
4.9.11
PU_IE2
20.30.R6315
织物、皮革拉伸性能
断裂强度/N/50 mm
L/B：≥200N/50mm
/
聚氨酯（PU）革的技术
要求
SMTC 5 400 078-2011（V1）
纺织材料的拉伸断裂强度和断裂延伸率
第三方实验室
以实验室需求为准
PV
2024/11/30
2024/2/15
4.9.12
PU_IE2
20.30.R6315
静态和残余伸长率
静态延伸率/%
50 N，30 min
14.0%≤ L ≤26.0%
24.0%≤ B ≤44.0%
/
聚氨酯（PU）革的技术
要求
SMTC 5 400 031-2021（V3） 
非金属材料静态伸长率和永久伸长率的测试方法
第三方实验室
以实验室需求为准
PV
2024/11/30
2024/2/15
4.9.13
PU_IE2
20.30.R6315
静态和残余伸长率
永久伸长率/%
L：≤3.0%
B：≤6.0%
/
聚氨酯（PU）革的技术
要求
SMTC 5 400 031-2021（V3） 
非金属材料静态伸长率和永久伸长率的测试方法
第三方实验室
以实验室需求为准
PV
2024/11/30
2024/2/15
4.9
