Repository: kujaxr/obsidian-vault

File: 材料工程师/B Sportback项目-ADV材料试验大纲-零件号-零件名称-材料工程师 20250514-(VD更新灰色底纹、面套复合层硬度及备注蓝色底纹....pdf.md (part 2 of 2)
# B Sportback项目-ADV材料试验大纲-零件号-零件名称-材料工程师 20250514-(VD更新灰色底纹、面套复合层硬度及备注蓝色底纹....pdf
SMTC 5 400 018-2019（V3）
轿车内饰零件及材料VOC测试方法（袋式法）
第三方实验室
以实验室需求为准
PV
2024/11/30
2024/2/15
边部&中部
4.7
PU_51O
/
/
/
/
/
/


附件一 总成零件开发验证计划-材料部分模板
零件开发验证计划—材料部分
Component ADV Plan - Material test
    项目号/Project No     B Sportback      零件号/Part No     11697995、11697962、11755302、11755299、11755305等        零件名称/Part Name         左侧座椅总成、右侧座椅总成、 60%左侧后排靠背总成、40%右侧后排靠背总成、后排座垫总成等          供应商/Supplier    延锋国际座椅系统有限公司
序号
零件名称
材料牌号/名称
ADV试验条目
ADV试验子条目
要求/限值
技术要求/协议
编号
技术要求/协议名称
试验规范编号
试验规范名称
分析/试验地点/单位
试验样件数量
分析/认证类
型
试验开始时间
试验结束时间
备注
4.7.9
PU_51O
20.30.R6316
整体厚度/mm
按照图纸定义要求
/
聚氨酯（PU）革的技术
要求
SMTC 5 400 076-2011（V1）
皮革装饰材料的厚度
第三方实验室
以实验室需求为准
PV
2024/11/30
2024/2/15
VD更新，取消蓝色
4.7.10
PU_51O
20.30.R6316
织物、皮革克重
克重/g/m2
根据实测值
/
聚氨酯（PU）革的技术
要求
GB/T 4669-2008
纺织品 机织物 单位长度质量和单位面积质量的
测定
第三方实验室
以实验室需求为准
PV
2024/11/30
2024/2/15
VD更新，取消蓝色
4.7.11
PU_51O
20.30.R6316
织物、皮革拉伸性能
断裂强度/N/50 mm
L/B：≥200N/50mm
/
聚氨酯（PU）革的技术
要求
SMTC 5 400 078-2011（V1）
纺织材料的拉伸断裂强度和断裂延伸率
第三方实验室
以实验室需求为准
PV
2024/11/30
2024/2/15
VD更新，取消蓝色
4.7.12
PU_51O
20.30.R6316
静态和残余伸长率
静态延伸率/%
50 N，30 min
14.0%≤ L ≤26.0%
24.0%≤ B ≤44.0%
/
聚氨酯（PU）革的技术
要求
SMTC 5 400 031-2021（V3） 
非金属材料静态伸长率和永久伸长率的测试方法
第三方实验室
以实验室需求为准
PV
2024/11/30
2024/2/15
VD更新，取消蓝色
4.7.13
PU_51O
20.30.R6316
静态和残余伸长率
永久伸长率/%
L：≤3.0%
B：≤6.0%
/
聚氨酯（PU）革的技术
要求
SMTC 5 400 031-2021（V3） 
非金属材料静态伸长率和永久伸长率的测试方法
第三方实验室
以实验室需求为准
PV
2024/11/30
2024/2/15
VD更新，取消蓝色
4.7.14
PU_51O
20.30.R6316
织物、皮革撕裂性能
撕裂强度/N
L：≥33
B：≥24
/
聚氨酯（PU）革的技术
要求
ISO 6383-1-2015
耐撕裂性测定，第1部分：分岔裤型撕裂法
第三方实验室
以实验室需求为准
PV
2024/11/30
2024/2/15
VD更新，取消蓝色
4.7.15
PU_51O
20.30.R6316
剥离力
供货态/N
400mm/min
L/B≥25N/2.5cm
/
聚氨酯（PU）革的技术
要求
GB/T 8949-2008
聚氨酯干法人造革
第三方实验室
以实验室需求为准
PV
2024/11/30
2024/2/15
VD更新，取消蓝色
4.7.16
PU_51O
20.30.R6316
高温/N
100℃，168h，400mm/min
L/B≥25N/2.5cm
/
聚氨酯（PU）革的技术
要求
GB/T 8949-2008
聚氨酯干法人造革
第三方实验室
以实验室需求为准
PV
2024/11/30
2024/2/15
VD更新，取消蓝色
4.7.17
PU_51O
20.30.R6316
高湿/N
70℃，95%，168h，400mm/min
L/B≥25N/2.5cm
/
聚氨酯（PU）革的技术
要求
GB/T 8949-2008
聚氨酯干法人造革
第三方实验室
以实验室需求为准
PV
2024/11/30
2024/2/15
VD更新，取消蓝色
4.7.18
PU_51O
20.30.R6316
抗泰伯磨损-非金属材料
Taber耐磨性
CS10，1000 g，4000r
涂层没有裂纹、不磨穿
/
聚氨酯（PU）革的技术
要求
SMTC 5 400 172-2013（V2）
抗磨损－非金属材料
第三方实验室
以实验室需求为准
PV
2024/11/30
2024/2/15
VD更新，取消蓝色
4.7.19
PU_51O
20.30.R6316
聚合物材料的低温落球
低温落球
-30℃，24h，230mm
无裂纹
/
聚氨酯（PU）革的技术
要求
SMTC 5 400 030-2019（V3）
聚合物材料低温落球试验方法
第三方实验室
以实验室需求为准
PV
2024/11/30
2024/2/15
VD更新，取消蓝色
4.7.20
PU_51O
20.30.R6316
聚氨酯PU革材料性能-防霉变
防霉变
14天无霉变
/
聚氨酯（PU）革的技术
要求
/
40℃，高出水面20mm
第三方实验室
以实验室需求为准
PV
2024/11/30
2024/2/15
VD更新，取消蓝色
4.7.21
PU_51O
20.30.R6316
聚氨酯PU革材料性能-水解老
化
水解老化
表面无发粘、发亮、发脆等降解现象
/
聚氨酯（PU）革的技术
要求
/
70℃，95%，720h
第三方实验室
以实验室需求为准
PV
2024/11/30
2024/2/15
VD更新，取消蓝色
4.7.22
PU_51O
20.30.R6316
聚氨酯PU革材料性能-高温老
化
高温老化
表面无发粘、发亮、发脆等降解现象，灰度等级≥4级
/
聚氨酯（PU）革的技术
要求
/
100℃，168h
第三方实验室
以实验室需求为准
PV
2024/11/30
2024/2/15
VD更新，取消蓝色
4.7.23
PU_51O
20.30.R6316
皮革摩擦色牢度实验
摩擦色牢度-干摩擦
2000次，色牢度等级≥4/5级
/
聚氨酯（PU）革的技术
要求
DIN EN ISO 11640-2018
皮革.色牢度试验.抗周期性往复磨擦的色牢度
第三方实验室
以实验室需求为准
PV
2024/11/30
2024/2/15
VD更新，取消蓝色
4.7.24
PU_51O
20.30.R6316
摩擦色牢度-湿摩擦
500次，色牢度等级≥4/5级
/
聚氨酯（PU）革的技术
要求
DIN EN ISO 11640-2018
皮革.色牢度试验.抗周期性往复磨擦的色牢度
第三方实验室
以实验室需求为准
PV
2024/11/30
2024/2/15
VD更新，取消蓝色
4.7.25
PU_51O
20.30.R6316
摩擦色牢度-碱性汗液
100次，色牢度等级≥4/5级
/
聚氨酯（PU）革的技术
要求
DIN EN ISO 11640-2018
皮革.色牢度试验.抗周期性往复磨擦的色牢度
第三方实验室
以实验室需求为准
PV
2024/11/30
2024/2/15
VD更新，取消蓝色
4.7.26
PU_51O
20.30.R6316
摩擦色牢度-中性皂液
100次，色牢度等级≥4/5级
/
聚氨酯（PU）革的技术
要求
DIN EN ISO 11640-2018
皮革.色牢度试验.抗周期性往复磨擦的色牢度
第三方实验室
以实验室需求为准
PV
2024/11/30
2024/2/15
VD更新，取消蓝色
4.7.27
PU_51O
20.30.R6316
摩擦色牢度-120号汽油
5次，色牢度等级≥4级
/
聚氨酯（PU）革的技术
要求
DIN EN ISO 11640-2018
皮革.色牢度试验.抗周期性往复磨擦的色牢度
第三方实验室
以实验室需求为准
PV
2024/11/30
2024/2/15
VD更新，取消蓝色
4.7.28
PU_51O
20.30.R6316
摩擦色牢度-99.5%酒精
5次，色牢度等级≥4级
/
聚氨酯（PU）革的技术
要求
DIN EN ISO 11640-2018
皮革.色牢度试验.抗周期性往复磨擦的色牢度
第三方实验室
以实验室需求为准
PV
2024/11/30
2024/2/15
VD更新，取消蓝色
4.7.29
PU_51O
20.30.R6316
皮革色牢度试验
防粘贴
色差≥4，涂层无磨穿，无痕迹或起泡
/
聚氨酯（PU）革的技术
要求
ISO 15701-2022
皮革.色牢度试验.移入聚合材料的色牢度
第三方实验室
以实验室需求为准
PV
2024/11/30
2024/2/15
VD更新，取消蓝色
4.7.30
PU_51O
20.30.R6316
皮革的硬度
硬度/mm
根据实测值
/
聚氨酯（PU）革的技术
要求
SMTC 5 400 086-2011（V1）
汽车饰件用皮革的硬度
第三方实验室
以实验室需求为准
PV
2024/11/30
2024/2/15
VD更新，取消蓝色
4.7.31
PU_51O
20.30.R6316
高温开裂
高温开裂
120℃，168h
无开裂
/
聚氨酯（PU）革的技术
要求
SMTC 5 400 040-2011（V1）
PVC片材的高温开裂试验
第三方实验室
以实验室需求为准
PV
2024/11/30
2024/2/15
VD更新，取消蓝色
4.7.32
PU_51O
20.30.R6316
防污性能
抗污性能
≥8
/
聚氨酯（PU）革的技术
要求
SMTC 5 400 241-2022（V2）-A
汽车材料防污和耐清洁剂能力
第三方实验室
以实验室需求为准
PV
2024/11/30
2024/2/15
VD更新，取消蓝色
4.7.33
PU_51O
20.30.R6316
皮革耐绕实验
绕曲开裂—常温
10万次
无可见裂纹
/
聚氨酯（PU）革的技术
要求
ISO 5402-2022
皮革-物理与机械测试-用挠曲仪方法测定耐扰性
第三方实验室
以实验室需求为准
PV
2024/11/30
2024/2/15
VD更新，取消蓝色
4.7.34
PU_51O
20.30.R6316
绕曲开裂—95%湿度，70℃，
168h后
10万次
无可见裂纹
/
聚氨酯（PU）革的技术
要求
ISO 5402-2022
皮革-物理与机械测试-用挠曲仪方法测定耐扰性
第三方实验室
以实验室需求为准
PV
2024/11/30
2024/2/15
VD更新，取消蓝色
4.7.35
PU_51O
20.30.R6316
绕曲开裂—光照1周期后
1万次
目视无可见裂纹
/
聚氨酯（PU）革的技术
要求
ISO 5402-2022
皮革-物理与机械测试-用挠曲仪方法测定耐扰性
第三方实验室
以实验室需求为准
PV
2024/11/30
2024/2/15
VD更新，取消蓝色
4.7.36
PU_51O
20.30.R6316
绕曲开裂—100℃，168h后
10万次
无可见裂纹
/
聚氨酯（PU）革的技术
要求
ISO 5402-2022
皮革-物理与机械测试-用挠曲仪方法测定耐扰性
第三方实验室
以实验室需求为准
PV
2024/11/30
2024/2/15
VD更新，取消蓝色
4.7.37
PU_51O
20.30.R6316
绕曲开裂—低温
 -10℃ ，3万次
无可见裂纹
/
聚氨酯（PU）革的技术
要求
ISO 5402-2022
皮革-物理与机械测试-用挠曲仪方法测定耐扰性
第三方实验室
以实验室需求为准
PV


附件一 总成零件开发验证计划-材料部分模板
零件开发验证计划—材料部分
Component ADV Plan - Material test
    项目号/Project No     B Sportback      零件号/Part No     11697995、11697962、11755302、11755299、11755305等        零件名称/Part Name         左侧座椅总成、右侧座椅总成、 60%左侧后排靠背总成、40%右侧后排靠背总成、后排座垫总成等          供应商/Supplier    延锋国际座椅系统有限公司
序号
零件名称
材料牌号/名称
ADV试验条目
ADV试验子条目
要求/限值
技术要求/协议
编号
技术要求/协议名称
试验规范编号
试验规范名称
分析/试验地点/单位
试验样件数量
分析/认证类
型
试验开始时间
试验结束时间
备注
4.7.46
PU_51O
打孔革
织物接缝疲劳性能和滑移性能织物接缝疲劳性能和滑移性能
≤ 2.2 mm
/
/
SMTC 5 400 035-2021（V2）
织物接缝疲劳性能和滑移性能
第三方实验室
以实验室需求为准
PV
2024/11/30
2024/2/15
VD更新，取消蓝色
4.7.47
PU_51O
打孔革
抗泰伯磨损-非金属材料
Taber耐磨实验
座椅：TABER耐磨
CS-10，1000 g，4000r
涂层没有裂纹，不磨穿
/
有支撑PVC革的要求
SMTC 5 400 172-2013(V2)
抗磨损－非金属材料
第三方实验室
以实验室需求为准
PV
2024/11/30
2024/2/15
VD更新，取消蓝色
4.8
PU复合革_51O
/
/
/
/
/
/
/
/
/
/
/
/
/
VD更新，取消蓝色
4.8.1
PU复合革_51O
1mmPU+10mm海绵
汽车内饰材料的燃烧特性
燃烧速度mm/min
BR＜100mm/min
/
汽车内饰材料的燃烧特
性
GB 8410-2006
汽车内饰材料的燃烧特性
第三方实验室
以实验室需求为准
PV
2024/11/30
2024/2/15
VD更新，取消蓝色
4.8.2
PU复合革_51O
1mmPU+10mm海绵
内饰材料及零件总碳散发量
总碳散发/ μg C/g
≤50μg C/g
/
轿车内饰零件及材料散
发性能技术要求
SMTC 5 400 009-2017（V2）
轿车内饰零件及材料总碳挥发量测定方法
第三方实验室
以实验室需求为准
PV
2024/11/30
2024/2/15
VD更新，取消蓝色
4.8.3
PU复合革_51O
1mmPU+10mm海绵
内饰材料及零件雾翳
冷凝组份/mg
 Method A   
100℃/21℃×18 h
≤2.0 mg
/
轿车内饰零件及材料散
发性能技术要求
SMTC 5 400 010-2019（V3）
轿车内饰材料及零件雾翳测定方法
第三方实验室
以实验室需求为准
PV
2024/11/30
2024/2/15
VD更新，取消蓝色
4.8.4
PU复合革_51O
1mmPU+10mm海绵
气味性能
气味性能
常态≤3.0级
湿态≤3.5级
干态≤3.5级
/
轿车内饰零件及材料散
发性能技术要求
SMTC 5 400 012-2021（V3）
轿车内饰零件及材料气味性试验方法
第三方实验室
以实验室需求为准
PV
2024/11/30
2024/2/15
VD更新，取消蓝色
4.8.5
PU复合革_51O
1mmPU+10mm海绵
耐环境存放
高温存放
100℃×24h  
表面无发粘、发亮、发脆等降解现象，灰度等级≥4级
/
聚氨酯（PU）革的技术
要求
/
/
第三方实验室
以实验室需求为准
PV
2024/11/30
2024/2/15
VD更新，取消蓝色
4.8.6
PU复合革_51O
1mmPU+10mm海绵
内饰材料光照测试
耐光照性能
（x周期）
3周期
色牢度等级≥4 ,按DIN EN 20105-A02 评价; 不允许有色
调变化。
/
仪表板/副仪表板总成非
金属材料要求
SMTC 5 400 003-2019(V4) 
汽车内部空间部件的辐照试验
第三方实验室
以实验室需求为准
PV
2024/11/30
2024/2/15
VD更新，取消蓝色
4.8.7
PU复合革_51O
1mmPU+10mm海绵
织物、皮革厚度
厚度/mm
按照图纸定义要求
/
聚氨酯（PU）革的技术
要求
SMTC 5 400 076-2011(V1)
皮革装饰材料的厚度
第三方实验室
以实验室需求为准
PV
2024/11/30
2024/2/15
VD更新，取消蓝色
4.8.8
PU复合革_51O
1mmPU+10mm海绵
织物、皮革克重
克重/g/m2
根据实测值
/
聚氨酯（PU）革的技术
要求
GB/T 4669-2008
纺织品 机织物 单位长度质量和单位面积质量的
测定
第三方实验室
以实验室需求为准
PV
2024/11/30
2024/2/15
VD更新，取消蓝色
4.8.9
PU复合革_51O
1mmPU+10mm海绵
静态和残余伸长率
静态延伸率
按照实测值，满足总成包覆为准
/
聚氨酯（PU）革的技术
要求
SMTC 5 400 031-2014(V2) 
非金属材料静态伸长率和永久伸长率的测试方法
第三方实验室
以实验室需求为准
PV
2024/11/30
2024/2/15
VD更新，取消蓝色
4.8.10
PU复合革_51O
1mmPU+10mm海绵
静态和残余伸长率
永久延伸率
按照实测值
/
聚氨酯（PU）革的技术
要求
SMTC 5 400 031-2014(V2) 
非金属材料静态伸长率和永久伸长率的测试方法
第三方实验室
以实验室需求为准
PV
2024/11/30
2024/2/15
VD更新，取消蓝色
4.8.11
PU复合革_51O
1mmPU+10mm海绵
剥离力
剥离力
 剥离力：面布与海绵≥6N 
海绵与底布≥4N
/
织物面料技术要求
DIN 53357
塑料布和塑料薄膜的检验层间分离试验　
第三方实验室
以实验室需求为准
PV
2024/11/30
2024/2/15
VD更新，取消蓝色
4.8.12
PU复合革_51O
1mmPU+10mm海绵
内饰零件及材料挥发性有机物
（VOC）
VOC/μg/m3
TVOC≤  8000
丙酮≤ 200
苯≤  20
苯乙烯≤  50
甲苯≤ 200
乙醛≤  100
乙苯≤  200
二甲苯≤  200
甲醛≤  100
丙烯醛≤  80
/
轿车内饰零件及材料散
发性能技术要求
SMTC 5 400 018-2019（V3）
轿车内饰零件及材料VOC测试方法（袋式法）
第三方实验室
以实验室需求为准
PV
2024/11/30
2024/2/15
VD更新，取消蓝色
4.9
PU_IE2
/
/
/
/
/
/
/
/
/
/
/
/
/
/
4.9.1
PU_IE2
20.30.R6315
色差/光泽度测试
零部件色差/光泽度测试
按图纸并符合SMTC 5 400 002-2013（V3）要求
/
聚氨酯（PU）革的技术
要求
SMTC 5 400 002-2013（V3）
汽车内饰零件颜色评定
第三方实验室
以实验室需求为准
PV
2024/11/30
2024/2/15
4.9.2
PU_IE2
20.30.R6315
汽车内饰材料的燃烧特性
燃烧速度/mm/min
BR＜100mm/min
/
汽车内饰材料的燃烧特
性
GB 8410-2006
汽车内饰材料的燃烧特性
第三方实验室
以实验室需求为准
PV
2024/11/30
2024/2/15
4.9.3
PU_IE2
20.30.R6315
内饰材料及零件总碳散发量
总碳散发/ μg C/g
≤20μg C/g
/
轿车内饰零件及材料散
发性能技术要求
SMTC 5 400 009-2017（V2）
轿车内饰零件及材料总碳挥发量测定方法
第三方实验室
以实验室需求为准
PV
2024/11/30
2024/2/15
4.9.4
PU_IE2
20.30.R6315
内饰材料及零件雾翳
冷凝组份/mg
≤2
/
轿车内饰零件及材料散
发性能技术要求
SMTC 5 400 010-2019（V3）
轿车内饰材料及零件雾翳测定方法
第三方实验室
以实验室需求为准
PV
2024/11/30
2024/2/15
4.9.5
PU_IE2
20.30.R6315
气味性能
气味性能
常态≤3.0级
湿态≤3.5级
干态≤3.5级
/
轿车内饰零件及材料散
发性能技术要求
SMTC 5 400 012-2021（V3）
轿车内饰零件及材料气味性试验方法
第三方实验室
以实验室需求为准
PV
2024/11/30
2024/2/15
4.9.6
PU_IE2
20.30.R6315
内饰材料光照测试
耐光色牢度（X周期）
3周期
≥4 acc ，ISO 105-A02
/
聚氨酯（PU）革的技术
要求
SMTC 5 400 003-2019（V4） 
非金属材料用于乘客舱内部零件的光照试验
第三方实验室
以实验室需求为准
PV
2024/11/30
2024/2/15
4.9.7
PU_IE2
20.30.R6315
织物、皮革厚度
致密层厚度/mm
按照图纸定义要求
/
聚氨酯（PU）革的技术
要求
QB/T 2709-2005， 显微镜测试 (× 
50)
皮革、物理和机械试验 厚度的测定
第三方实验室
以实验室需求为准
PV
2024/11/30
2024/2/15
4.9.8
PU_IE2
20.30.R6315
发泡层厚度/mm
按照图纸定义要求
/
聚氨酯（PU）革的技术
要求
QB/T 2709-2005， 显微镜测试 (× 
50)
皮革、物理和机械试验 厚度的测定
第三方实验室
以实验室需求为准
PV
2024/11/30
2024/2/15
4.9.9
PU_IE2
20.30.R6315
整体厚度/mm
按照图纸定义要求
/
聚氨酯（PU）革的技术
要求
SMTC 5 400 076-2011（V1）
皮革装饰材料的厚度
第三方实验室
以实验室需求为准
PV
2024/11/30
2024/2/15
4.9.10
PU_IE2
20.30.R6315
织物、皮革克重
克重/g/m2
根据实测值
/
聚氨酯（PU）革的技术
要求
GB/T 4669-2008
纺织品 机织物 单位长度质量和单位面积质量的
测定
第三方实验室
以实验室需求为准
PV
2024/11/30
2024/2/15
4.9.11
PU_IE2
20.30.R6315
织物、皮革拉伸性能
断裂强度/N/50 mm
L/B：≥200N/50mm
/
聚氨酯（PU）革的技术
要求
SMTC 5 400 078-2011（V1）
纺织材料的拉伸断裂强度和断裂延伸率
第三方实验室
以实验室需求为准
PV
2024/11/30
2024/2/15
4.9.12
PU_IE2
20.30.R6315
静态和残余伸长率
静态延伸率/%
50 N，30 min
14.0%≤ L ≤26.0%
24.0%≤ B ≤44.0%
/
聚氨酯（PU）革的技术
要求
SMTC 5 400 031-2021（V3） 
非金属材料静态伸长率和永久伸长率的测试方法
第三方实验室
以实验室需求为准
PV
2024/11/30
2024/2/15
4.9.13
PU_IE2
20.30.R6315
静态和残余伸长率
永久伸长率/%
L：≤3.0%
B：≤6.0%
/
聚氨酯（PU）革的技术
要求
SMTC 5 400 031-2021（V3） 
非金属材料静态伸长率和永久伸长率的测试方法
第三方实验室
以实验室需求为准
PV
2024/11/30
2024/2/15
4.9
