Repository: kujaxr/obsidian-vault

File: 材料工程师/0-1，王承忠编-实验室认可与资质认定（计量认证审查认可）内审员培训教材.pdf.md
# 0-1，王承忠编-实验室认可与资质认定（计量认证审查认可）内审员培训教材.pdf

实验室认可与资质认定（计量认证/审查认可）培训教材                  王承忠编 
 
1 
 
实验室认可与资质认定（计量认证）培训教材 
王承忠教授 编 
一、合格评定与实验室认可的基本概念 
1.1、合格评定的概念及发展 
     1.1.1、基本概念 
合格评定（conformity assessment）：对于产品、过程、体系、人员或机构有关规
定要求得到满足的证明。 
合格评定内涵：证明符合技术法规和标准而进行的第一方自我声明，第二方验收，第
三方认证以及认可的活动。  
合格评定机构（conformity assessment body）：从事合格评定服务的机构。 
（作为合格评定机构是为社会提供检测或校准服务的技术组织，即检测/校准实验室
或检查机构或认证机构等，而不是认可机构） 
合格评定的领域： 
产品认证，管理体系认证，人员认证，实验室认可，检查机构认可，认证和审核
机构认可、培训机构认可、注册等； 
实验室认可，包括检测、校准、医学、能力验证提供者、标准物质生产者、生物
安全等实验室。  
认可（accreditation）(ISO 17000;2004)：正式表明合格评定机构具备实施特定合
格评定工作的能力的第三方证明。 
认证：（certification）(ISO 17000;2004)：与产品、过程、体系或人员有关的第三
方证明。 
注1 管理体系认证有时也被称为注册； 
注2 认证适用于除合格评定机构自身外的所有合格评定对象，对合格评定机构适用认
可。 
认可（ISO/IEC 导则2）：“权威机构对某一机构有能力执行特定任务的正式承认”。 
实验室认可：“权威机构依据程序对实验室有能力进行规定类型的检测／校准所给予
的正式承认”。  
认可机构： 
实施认可的权威机构（注：认可机构的权力通常源自于政府）。 
在我国实施认可的权威机构是：中国合格评定国家认可委员会（China National 
Accreditation Service for Conformity Assessment,简称CNAS），成立于2006 年3
月31 日（网站：www.cnas.org.cn ），是由原中国实验室国家认可委员会（CNAL）和
原中国认证机构国家认可委员会（CNAB）合并而成。（由国家认监委授权 ，根据有关
法律法规 ， 承担国家的统一认可：即对实验室；检查机构；认证机构进行认可）。 
质量认证：
“第三方依据程序对产品、过程或服务符合规定的要求给予的书面保证（合 
                            
作者简介：王承忠，教授级高级工程师，中国合格评定国家认可委员会（CNAS）主任评审
员、评审员教师，中国实验室资质认定（计量认证、验收、授权等） 国家级评审员，CNAS-GL10：
2006《材料理化检验测量不确定度评估指南及实例》主编，全国冶金物理测试信息网力学、试样
加工技术委员会副主任。 


实验室认可与资质认定（计量认证/审查认可）培训教材                  王承忠编 
 
2 
 
格证书）” 。 
实验室认可：是实施认可的权威机构依据程序对实验室公正性和技术能力的认可。 
检测 testing(ISO 17000;2004)： 
按照程序确定合格评定对象的一个或多个特性的活动。 
注： “检测”主要应用于材料、产品或过程。 
校准 calibration(VIM)： 
在规定的条件下，为确定测量仪器或测量系统所指示的量值，或实物量具或标准
物质所代表的量值，与对应的由测量标准所复现的量值之间关系的一组操作。 
注1 校准结果既可赋予被测量以示值，也可确定示值的修正值； 
注2 校准也可以确定其他计量特性，如影响量的作用； 
注3 校准结果可以记录在“校准证书”或“校准报告”中。 
 
1.1.2、合格评定的发展 
根据国际贸易发展的需要，1970年代，关贸总协定(GATT)决定在世界范围内拟
定《贸易技术壁垒协议(TBT协议)》，旨在消除技术壁垒以加快世界贸易的发展。1979
年4月正式签署了涉及技术法规、标准和质量认证的《贸易技术壁垒协议》(简称TBT)，
达成了一系列非关税壁垒协议。该协仪于1980 年1月1 日正式生效。1995 年1 月1 日 
关贸总协定(GATT)改组成立“世界贸易组织”(WTO)。1980 年版本的TBT 协仪规范了
技术法规、标准和认证制度。1994 年版本的TBT 协定则将认证制度一词扩展为合格
评定制度，并在定义中将内涵扩展为“证明符合技术法规和标准而进行的：第一方自
我声明，第二方验收，第三方认证，以及认可活动”。为了实现《关贸总协定》的要
求，统一各国认证制度并逐步走向以国际标准为依据的国际认证制度，国际标准化组
织于1970 年成立了认证委员会（简称ISO/CERTICO），随着工作内容的扩展，1985 年
该委员会更名为合格评定委员会（简称ISO/CASCO）。随着ISO的改革，1994年，该委
员会又变成合格评定发展委员会（简称仍是ISO/CASCO）。ISO/CASCO工作的三大宗旨
是： 
(1) 研究针对相应的标准或其他技术规范对产品、工艺服务和质量体系进行合格评定
的方法； 
(2) 就有关产品、工艺和服务的检测、检查和认证、质量体系、检测实验室、检查机
构、认证机构的评审以及他们的动作和验收制定国际指南； 
(3) 促进国家级和区域级合格评定体系的相互承认和接受，并促进就检测、检查、认
证、质量体系和有关目的恰当利用的国际标准。 
1990 年代以来，随着质量认证工作不断向纵深发展，在合格评定领域逐渐形成
了产品认证、质量管理体系认证、实验室认可、检查机构认可和评审员注册等诸多体
系。 
1.2 合格评定与实验室认可 
1970 年以前，各国开展的认证活动都是以产品认证为主，1980年，国际标准化
组织出版了《认证的原则与实践》一书，总结了自1903年英国首创铁路风筝标志认证
以来的认证，将各国产品认证所实行制度归纳为八种形式： 
①  型式试验；② 型式试验＋认证后监督——市场抽样检验；③ 型式试验＋
认证后监督——工厂抽样检验；④ 型式试验＋认证后监督——市场和工厂抽样
检验；⑤ 型式试验＋工厂质量体系评定＋认证后监督——质量体系复查＋工厂


实验室认可与资质认定（计量认证/审查认可）培训教材                  王承忠编 
 
3 
 
抽样检验＋市场抽样检验；⑥ 企业质量体系检查；⑦ 批量检验；⑧100%检验。 
由此可以看出，各国开展产品认证活动的做法差异很大。为了实现国与国之间的
相互承认，进而走向国际间的相互承认，国际标准组织(ISO)和国际电工委员会(IEC)
向各国正式提出建议，以上面的第⑤种形式为基础，建立各国国家的认证制度。 
在开展产品认证中需要大量使用具备第三方公正地位的实验室从事产品检测工作，因
此，实验室检测在产品认证过程中扮演了十分重要的角色。此外，在市场经济和国际
贸易中，买卖双方也十分需要检测数据来判定合同中的质量要求。因此，实验室的资
格和技术能力的评价显得尤为重要。这不仅是为了验证实验室的资格和能力符合规定
的要求，满足检测任务的需要，同时也是实现合格评定制度的基础，是实现合格评定
程序的重要手段。 
为此，各国和各地区纷纷建立自己的实验室认可制度和体系。我国也根据国际贸
易的需要，建立了中国实验室认可体系。 
1.3 实验室认可及发展 
1.3.1 实验室认可的意义及作用 
在市场经济中，作为合格评定机构的实验室是为贸易双方提供检测/校准服务的技术
组织，实验室需要依靠其完善的组织结构、高效的质量管理和可靠的技术能力为社会
与客户提供公正、可靠而科学的检测/校准服务。可见，作为合格评定机构的实验室
的组织结构、质量管理和技术能力等的认可至关重要的。世界各国根据ISO/IEC17025：
2005都制定了各国的实验室认可规则。中国合格评定国家认可委员会（CNAS）根据
ISO/IEC17025：2005制定了我国的CNAS-CL01：2006《检测和校准实验室能力认可准
则》。在各行各业开展了实验室认可工作，并且得到了健康的发展。实验室认可是经
国家政府授权从事认可的活动。经认可机构认可公告的实验室，其认可领域范围内的
检测/校准能力，不但被政府所承认，其检测/校准结果也广泛被社会和贸易双方所接
受和使用。围绕检测/校准结果可靠性这个核心，实验室认可对客户、实验室的自我
发展和商品的流通具有重要意义，归纳起来有如下几个方面。 
1） 贸易发展的需要 
实验室认可体系在全球范围内得到了重视和发展，其原因主要是： 
①检测/校准服务质量的重要性在世界贸易和各国经济中的作用日益突出。产品类型
和品种迅速增长，产品规范和法规日趋繁杂，技术含量越来越高，因而对实验室的专
业技术能力、对检测/校准结果正确性和有效性的要求也日益迫切。因此，如何向社
会提供这种要求的保证就成为重要课题。 
②国际贸易的迅速发展形成了日趋激烈的竞争形势。在经济全球化的趋势下，竞争者
均力图开发支持其竞争的新策略，其中重要的一环就是通过检测/校准显示其产品的
高技术含量，以加大进入其他国家市场的力度，并借用检测/校准形成某种技术贸易
壁垒，阻挡外来商品进入本国/本地区市场。这就对实验室检测/校准服务的客观保证
提出了更高的要求。正是由于以上两个方面需求的推动，实验室认可工作得到了迅速
发展。各国提供签署双边或多边互认协议，促进检测/校准结果的国际互认，避免重
复检测/校准，降低成本、简化程序，极大地促进了国际贸易地有序发展。 
2 ）政府管理部门和客户的需要 
政府管理部门在履行宏观调控、规范市场行为和保护消费者的健康和安全的职责
中，也需要客观、准确的检测/校准数据来支持其管理行为，因此也要求各类实验室
能够按照一个统一的标准进行能力认可。 
3） 社会公正活动的需要 


实验室认可与资质认定（计量认证/审查认可）培训教材                  王承忠编 
 
4 
 
随着我国市场经济的发展，产品责任的讼诉在不断地增加，产品检测结果往往
成为责任划分的重要依据。因此，对检测数据的技术有效性和实验室的公证和独立性
保障，越来越成为关注的焦点，实验室认可的作用也逐渐得到社会各界的承认。 
4） 产品认证发展的需要 
产品认证往往需要实验室检测结果的支持，如型式试验。因此，客观、准确的检
测也需要通过认可的实验室提供保证。 
5） 实验室自我改进和参与检测/校准市场竞争的需要 
实验室按照专用标准的要求建立管理体系，不仅可以向社会、向客户证明自身的
技术能力，而且还可以实现实验室自我改进和自我完善，持续维持和不断提高检测/
校准能力，适应检测/校准市场不断提出的新要求。 
     可见，实验室认可意义重大。通过了实验室认可可起到以下作用： 
1）实验室认可后表明具备了按相应认可准则开展检测和校准服务的技术能力； 
2）增强市场竞争能力，赢得政府部门、社会各界的信任； 
3）获得签署互认协议方国家和地区认可机构的承认； 
4）有机会参与国际间合格评定机构认可双边、多边合作交流； 
5）可在认可范围内使用CNAS 国家实验室认可标志和ILAC 国际互认联合标志（MRA），
见图1； 
6）列入获准认可机构名录，提高知名度。  
图1、
CNAS认可标识及ILAC-MRA/CNAS
国际互认联合徽标
注：1）认可标识-由CNAS徽标+认可制度
识别文字+注册号组成
2）ILAC 表明相关经济体（或国家）的认可
机构所实施的认可制度已正式签署了
多边互认协议的图形标识，简称
ILAC-MRA标识。
     
如上所述，作为合格评定机构的实验室要证明自己： 
——已实施了一个有效的管理体系 
——具备检测／校准能力 
——有能力出具有效的技术结论  
——满足认可要求 
  则必须按照统一的标准，即GB/T27025:2008 或CNAS-CL01：2006 （ISO/IEC 
17025：2005）标准的要求建立体系并认真加以实施，进行规范管理和运作。对于我
国达到要求后由权威组织（CNAS）对各类实验室（Lab）的公正性和技术能力按照这


实验室认可与资质认定（计量认证/审查认可）培训教材                  王承忠编 
 
5 
 
个统一的标准进行审核，达到要求后才能给予认可，并将评价结果向社会公告，以正
式承认其能力。于是合格评定机构的公正性和技术能力才能得到社会的认可。  
必须指出，实验室认可是用外部力量来推动实验室质量活动不断提高和完善的有
效途径。要获得认可必须做很多工作才能达到认可标准和认可机构的要求，它必须贯
彻执行质量手册和程序性文件(规章、制度、章程等)的规定。认可机构将组织评审组
和技术专家对其技术能力和质量保证能力进行评审。在评审过程中会发现一些必须改
进和提高的问题，被审单位必须整改和完善以便达到不断提高的目的。因此，可以促
进实验室健全质量体系、提高管理水平、完善技术能力。 
1.3.2 实验室认可的发展 
   1）发展动态 
实验室认可开始于二十世纪四十年代末，即，二次世界大战后，澳大利亚在分析
了二战中被英国军方拒绝所供军火的耻辱，开始了寻找检验一致化的道路。在分析了
对检验一致性造成影响的十大因素后，便开始了为统一检验结果一致性的实验室认可
活动，在1947 年成立了世界上第一个实验室认可组织-----澳大利亚国家检测机构协
会(NATA)，并开展了实验室认可工作；1966年英国成立了校准服务局（BCS），随后在
英国得到了广泛的推广，从而带动了欧洲各国实验室认可机构的建立。当时对实验室
的评审活动是：不仅考核实验室按照标准进行校准和检验的能力，而且更关心由于实
验室内部管理对校准和检验质量的影响。随之产生了第三方独立、权威机构的实验室
认可制度。 
1973年新西兰（TELARC），1976年美国（NVLAP,A2LA），1979年法国（COFRAC）也
开展了实验室认可活动。1980年代实验室认可发展到东南亚，新加坡和马来西亚等国
家建立了实验室认可机构，1990年代包括我国在内的更多的发展中国家也加入了实验
室认可行列。 
随着各国实验室认可机构的建立，1970 年代初，在欧洲出现了区域性的实验室认
可合作组织。经过不断发展，目前已成立了①EA 欧洲认可合作组织（认可所有的领域）
②APLAC 亚太实验室认可合作组织（实验室）（1992）③IAAC 中美洲认可合作组织（所
有领域）④SADCA 南部非洲认可发展合作组织4大与实验室认可有关的区域组织。 
1977 年在美国的倡导下，在哥本哈根成立了ILAC国际实验室会议（国际论坛性质）。 
1978年ISO/CERTICO正式发布了第一版的《评估检测实验室技术能力的指南》。随后1979
年4 月正式签署的《贸易技术壁垒协议》(简称TBT)中采用了实验室认可制度。随着合
格评定和实验室认可被（TBT）广泛推行，1996年ILAC由一个松散的论坛形式转变为一
个实体，即国际实验室认可合作组织(International Laboratory Accreditation 
Cooperation)，简称ILAC（Conference → Cooperation）。 
八十年代  KOLAS（韩） HOKLAS（HKAS）、CNLA（台）等也开展了实验室认可活
动。 
九十年代中国实验室国家认可委员会（CNAL）开展了实验室认可工作，并得到健
康的发展。 
实验室认可的发展趋势是： 
完善认可机构，推动国际和各国政府的承认； 
认证和认可的统一； 
广泛开展交流与合作，促进双边或多边互认（实验室认可的相互承认协议，即MRA)； 
我国CNAS(原CNACL)顺利签署了ILAC MRA和APLAC MRA互认协议； 
实验室互认协议的具体实施（同行评审）； 


实验室认可与资质认定（计量认证/审查认可）培训教材                  王承忠编 
 
6 
 
CNAS已与47个经济体的61个认可机构达成了互认协议； 
2） 实验室认可的相关国际标准和文件 
检测/校准实验室认可的国际标准是：ISO/IEC 17025：2005《检测和校准实验室
能力的通用要求》（General Requirements for the competence of Testing and    
Calibrarion Laboratories）  
实验室认可标准的历史沿革（从1978年开始至2005年，实验室认可指南/标准相继
修改/换版五次)： 
① ISO/CERTICO （1978年）《评估检测实验室技术能力的指南》 
② ISO/IEC GUIDE 25：1982《检测实验室技术能力的通用要求》 
③ ISO/IEC GUIDE 25：1990《校准和检验实验室能力的通用要求》 
④ ISO/DIS 17025：1999《检测和校准实验室能力通用要求》 
⑤ ISO/DIS 17025：2005《检测和校准实验室能力通用要求》 
2005年5月15 日发布的ISO/IEC 17025修订版考虑了ISO 9001:2000的观点，对某
些条款进行了细小的修改或补充。主要修改了管理要求部分，技术要求部分内容变化
不大，标准的编排基本没有变动。 
ISO/IEC 17011：2004《合格评定认可机构通用要求》 
（ISO/IEC 17011：2004《合格评定认可机构通用要求》取代ISO/IEC 导则58：1993
《校准和检测实验室认可体系—运作和承认的通用要求》、ISO/IEC 导则61：1996《对
管理体系认证机构和产品认证机构实施认可的认可机构的要求》和ISO/IEC TR 17010：
1998《对检查机构实施认可的认可机构运作的技术报告》，是适应现行的质量管理思
想,适用于所有的合格评定活动的新标准，尤其是导则58已经过时。）  
ISO/IEC 17011：2004是由ISO合格评定委员会（CASCO）制定，于2004.9.1发布。  
该国际标准既规定了对评审和认可合格评定机构的认可机构的通用要求，也可作
为一个要求性文件，用于为签署认可机构相互承认协议（MRA）而实施的同行评审过程 
 ISO/IEC 导则43：1997《利用实验室间比对的能力验证》 
ISO/IEC 导则43：1997将1984版的内容扩充为两个部分，第一部分的标题是“能
力验证计划的建立与实施”说明能力。能力验证是实验室认可机构和实验室客户评定
实验室检测/校准能力的重要依据之一，也是实验室自我评定的主要尺度。 
ISO/IEC导则43：1997在发布后的十几年期间，指导了世界各国、各地区的能力验
证活动。根据国际合格评定的发展，国际标准化组织（ISO）对导则43进行了修订，于
2010年发布了ISO/IEC 17043：2010《合格评定 能力验证通用要求》。 
ISO/IEC 导则2：1996《标准化和相关活动——通用术语》 
ISO/IEC 17000：2004《合格评定——术语和总则》 
ILAC和APLAC文件(略） 
二、 资质认定（计量认证/审查认可） 
2.1、 计量认证简介 
中华人民共和国《计量法》（1985年9月）第二十二条规定：“为社会提供公证数
据的产品质量检验机构，必须经省级以上人民政府计量行政部门对其计量检定、测试
能力和可靠性考核合格”。 
在1985 年颁布《中华人民共和国计量法》时，规定了对检测机构的考核要求。而
在1987 年发布的《计量法实施细则》中，将对质检机构的考核称之为计量认证。 
计量法第二十二条所述的公证数据就是：面向社会从事检测工作的技术机构为他人
做决定、仲裁、裁决所出具的可引起一定法律后果的数据。 


实验室认可与资质认定（计量认证/审查认可）培训教材                  王承忠编 
 
7 
 
而计量认证的目的是：保证工业测试领域的测量结果基本上能与计量溯源体系衔
接。 
《计量法实施细则》实施后，原国家计量局为规范计量认证工作，参照英国实验室
认可机构(NAMAS)、欧共体实验室认可机构等国外认可机构对检验机构的考核标准，结
合我国实际情况，制定了对检验机构计量认证的考核标准，在试点的基础上，于1987
年开始对我国的检验机构实施计量认证考核。 
 1990年，参照ISO/IEC GUIDE 25：1982《检测和校准实验室能力的通用要求》，
发布了我国对检验机构计量认证的考核标准——JJG 1021-1990《产品质量检验机构计
量认证技术考核规范》(俗称6个方面50条)。 
2.2、审查认可（验收） 
我国1988年发布的《 标准化法》第十九条规定： 
  “县级以上政府标准化行政主管部门，可以根据需要设置检验机构，或者授权其
他单位的检验机构，对产品是否符合标准进行检验”。 
我国2000年发布的《 质量法》第十九条规定： 
 “产品质量检验机构必须具备相应的检测条件和能力，经省级以上人民政府产品质
量监督部门或者其授权的部门考核合格后，方可承担产品检验工作”。 
我国2002年发布的《产品质量国家监督抽查管理办法》第二十八条规定：承担国
家监督抽查检验工作的产品质量检验机构必须具备相应的检测条件和能力，符合法定
要求，并且按照国家质检总局的授权开展产品质量检验工作。国家监督抽查的检验工
作一般委托依法设置和依法授权的国家级或者省级产品质量检验机构承担，经国家实
验室认可的产品质量检验机构优先选用”。 
2.3 资质认定 
可以说，计量认证和审查认可(验收)是具有中国特色的政府对实验室的强制认
可，为规范检验机构行为，整顿检验秩序提高检验工作质量发挥了应有的作用。由于
历史的原因，计量认证和审查认可(验收)工作分别由计量部门和质量监督部门实施，
但其考核内容基本雷同，致使检验机构要接受考核条款相近的两种考核，造成了对检
验机构的重复评审。 
    2000年，考虑到我国加入世界贸易组织(WTO)在即，为了使我国对检验机构的考核
标准与国际上实验室考核标准趋于一致，国家质量技术监督局为解决重复考核和与国
际惯例接轨问题，同时又兼顾我国法律要求和具体国情，制定了“二合一”评审标准
——《产品质量检验机构计量认证/审查认可（验收）评审标准》，取代计量认证50
条和审查认可(验收)39 条，于2000年10月发布，2001年12 月1日实施。从而从根本上
解决了对检验机构的重复评审问题。 
该评审标准等同采用ISO/IEC GUIDE 25：1990《校准和检测实验室能力的通用要
求》，同时满足了《计量法》对检验机构计量认证的要求，以及满足《标准化法》对
检验机构审查认可(验收)的特殊要求，而且还参照了ISO/IEC 17025：1999《检测和校
准实验室能力的通用要求》的有关规定。 
为了避免各质检机构的重复评审，减轻质检机构的负担，国家技术监督局于1997
年5 月发布了“关于调整产品质检机构认可方式的通知”(技监局评发[1997] 81号)，
实行“二合一” 或“三合一评审”。 
当时试行的主要依据是ISO/IEC GUIDE25：1990，同时兼顾计量认证50条和审查认
可(验收) 39条的要求。 
2002年，CNACL与CCIBLAC合并成立了中国实验室国家认可委员会(CNAL)以后，“二
合一评审”或“三合一评审”都采用ISO/IEC 17025：1999《检测和校准实验室能力的


实验室认可与资质认定（计量认证/审查认可）培训教材                  王承忠编 
 
8 
 
通用要求》作为评审依据，只是计量认证和审查认可(验收)有19条特殊要求。 
随着我国入世后过渡期的逐步完成和国家《行政许可法》的实施，对各种实验室
的监管既要符合《行政许可法》和相关法律法规的规定，又要向国际通用规则靠拢。 
国家质量监督检验检疫总局于2006 年2 月发布了《实验室和检查机构资质认定管理办
法》，自2006 年4 月1 日起施行。同时发布了新的《实验室资质认定评审准》，取代
了《产品质量检验机构计量认证/审查认可（验收）评审标准》，于是计量认证/审查
认可（验收）就统称为资质认定。《实验室资质认定评审准则》遵循吸纳ISO/IEC17025
国际标准的主要精髓，兼顾我国政府对检测市场检测实验室监管的强制性管理要求而
制定。 
实验室的资质：是指向社会出具具有证明作用的数据和结果的实验室应当具有的基
本条件和能力。  
认定：是指国家认监委和各省、自治区、直辖市人民政府质量技术监督部门对实验
室的基本条件和能力是否符合法律、行政法规规定以及相关技术规范或者标准实施的
评价和承认活动。 
基本条件：实验室应满足的法律地位、独立性和公正性、安全、环境、人力资源、
设施、设备、程序和方法、质量管理体系和财务等方面的要求。 
能力：运用其基本条件以保证出具的具有证明作用的数据结果的准确性、可靠性、
稳定性和相关经验和水平。 
资质认定的形式包括计量认证和审查认可。新评审准则于2007年1月1日开始实施， 
到2007年12月31日前完成转版工作。 
三、 我国实验室认可的原则、程序和文件 
3.1 我国实验室认可的原则  
四条原则：自愿申请、非歧视、专家评审、国家认可。 
我国实验室的认可体系具有权威的认可机构、明确的认可准则、完善的认可程序、
训练有素的认可评审员、满足要求的各种类型认可实验室。 
3.2、我国实验室认可程序 
      我国实验室认可程序见图2 。 
3.3、CNAS的认可文件 
CNAS-JXX  机构规则 
CNAS-RXX  通用认可规则 
CNAS-RLXX  专用认可规则 
CNAS-CL01~05  实验室基本认可准则 
CNAS-CL06~08  实验室认可专用要求 
CNAS-CL09~27  实验室认可应用说明  
CNAS-CL28~31     实验室认可应用准则 
CNAS-GL01~29    实验室认可指南  
(文件可在：www.cnas.org.cn网站上下载！） 
3.4、我国实验室认可程序（见下图2） 


实验室认可与资质认定（计量认证/审查认可）培训教材                  王承忠编 
 
9 
 
国家认可
正式申请阶段
评审准备阶段
文件评审阶段
现场评审阶段
（包括现场见证）
认可批准阶段
监督阶段
能力验证（适用时）
复评、扩项阶段
 
图2、我国的实验室认可程序 
 
3.5、CNAS组织机构图（见图3） 
国家认可
全体委员会
执行委员会
评定
委员会
申诉
委员会
认证机构技术委员会
（下设专业委员会）
实验室技术委员会
（下设专业委员会）
检查机构技术委员
会（下设专业委员会）
副秘书长
管理者代表
办
公
室
秘书长
认可委员会秘书处
人
事
处
财
务
处
综
合
业
务
处
认
证
机
构
处
实
验
室
处
检
查
机
构
处
能
力
验
证
处
评
定
处
评
审
员
处
技
术
处
国
际
合
作
处
质
量
处
督
查
处
实验室
检查机构
认证机构
(体系、产品、人员)
最高权利机
构
 
 
图3、CNAS组织机构图 
 


实验室认可与资质认定（计量认证/审查认可）培训教材                  王承忠编 
 
10 
 
四、 认可准则的理解 
4.1 认可准则的理论基础——质量管理八项原则： 
原则一：以顾客为关注焦点； 
原则二：领导作用； 
原则三：全员参与； 
原则四：过程方法； 
原则五：管理的系统方法； 
原则六：持续改进； 
原则七：基于事实的决策方法； 
原则八：与供方的互利关系。 
     CNAS开展实验室认可活动主要依据以下基本准则： 
  1、CNAS-CL01:2006《检测和校准实验室能力认可   准则》（内容等同采用ISO/IEC 
17025:2005）  
  2、CNAS-CL02:2008《医学实验室能力认可准则》（内容等同采用ISO 15189:2003） 
  3、CNAS-CL03:2010《能力验证计划提供者认可准则》（内容等同采用ILAC G13:2000） 
  4、CNAS-CL04:2010《标准物质/标准样品生产者能力认可准则》（内容等同采用ISO 
34:2000和ISO/IEC 17025:2005） 
5、CNAS-CL10:2012 《检测和校准实验室能力认可准则在化学检测领域的应用说明》  
  6、 CNAS-CL19:2010 《检测和校准实验室能力认可准则在金属材料检测实验室的
应用说明 》  
等等，以及在以上基本认可准则的基础上，还针对某些技术领域的特定情况制定了一
系列应用指南和应用说明。 
 如：CNAS－GL04：2011 量值溯源要求的实施指南； 
CNAS－GL05：2011 测量不确定度要求的实施指南；  
CNAS－GL06：2006 化学分析中不确定度的评估指南；  
CNAS－GL10：2006 材料理化检验测量不确定度评估指南及实例； 
CNAS－GL03：2006 能力验证样品均匀性评价指南 ； 
CNAS－GL02：2006 能力验证结果的统计处理和能力评   价指南。 
CNAS－GL07：2006 EMC（电磁干扰测量）检测领域不确定度的评估指南； 
CNAS－GL08：2006 电器领域不确定度的评估指南 
4.2、CNAS-CL01：2006《检测和校准实验室能力认可准则》条款 
CNAS实验室认可准则共有25个要素、102条、82款、25目、71个注解；有程序要求
的条款共26个。  
前言     
本准则《检测和校准实验室能力认可准则》等同采用ISO/IEC 17025:2005。 
本准则包含了检测和校准实验室为证明其按管理体系运行、具有技术能力并
能提供正确的技术结果所必须满足的所有要求。同时，本准则已包含了ISO 9001
中与实验室管理体系所覆盖的检测和校准服务有关的所有要求，因此，符合本准

File: 材料工程师/02_automobile_01_meti_fukunaga_cn.pdf.md
# 02_automobile_01_meti_fukunaga_cn.pdf

经济产业省为实现自动驾驶所采取的行动
2021年12月26日
经济产业省制造产业局
汽车课ITS·自动驾驶推进室
室长
福永茂和


汽车行业正面临联网化、自动化、共享化、电动化等巨大变化，这有可能大幅改变产业
结构（应对CASE）。
尤其是自动驾驶虽然在减少交通事故、为老年人等人群提供移动出行手段、解决驾驶员
不足问题等方面有着积极的社会性意义，但相关技术门槛较高，其实现更需要各种制度
和基础设施的完善。为此需要以官民一体展开行动。
自动驾驶的意义
提高产业竞争力、
令相关产业高效化
打造更加安全顺畅的
道路交通
日本的交通事故死亡人数
※交通安全基本计划
2020年2839人（24小时内死亡人数）
→到2025年减少至2000人以下
（目标）
打造让更多的人可以舒
适地移动出行的社会
提供对老年人、育儿人士、
轮椅使用者等人群而言也易
于使用的移动出行手段
约9成交通事故由驾驶员的驾驶
失误导致
动态地图
（带层次结构的数字地图）
雷达
摄像机
激光扫描器
开发中的
自动驾驶汽车
减少交通事故
缓解交通拥堵
降低环境负荷
提高驾驶舒适性
为老年人等人群的
移动出行提供支持
强化汽车相关产业的国际竞争力
提高运输物流业的效率
创造新的相关产业
在以货车行业为中心的物流
领域，劳动力不足问题日益
凸显
自动驾驶的意义
1


自动化：距离5级还很遥远，4级自动驾驶也由商用车先行投入社会使用
究极
自动驾驶社会
有限制
无限制
运行条件的限制程度（地区、道路、环境、交通状况、速度、驾驶员等）
商用车
自动驾驶级别
5级
完全自动驾驶
4级
自动驾驶汽车
（限定区域）
3级
附带条件的自动驾驶
汽车
（限定区域）
2级
驾驶辅助汽车
1级
驾驶辅助
地区限定无人驾驶移动出行服务
出租车
2021年3月，
3级无人驾驶移动出行
服务正式投入运行
（福井县永平寺町）
先以商用车开展验证后
进入私家车的量产研发
私家车
2

距离实现无条件的完全自动驾驶(5级)，尚存在诸多分歧(关键技术、基础设施协调、安全性评价、
商业模式)。在各家公司和各国反复展开“合纵连横”的同时，探讨各种途径。

商用车方面，2021年3月，日本国内首个基于3级远程自动驾驶系统的无人自动驾驶移动出行服务
正式投入运行。

私家车方面，本田技研工业于2021年3月发售了搭载3级自动驾驶装置的新车型。
2021年3月，本田技研
工业发售搭载3级自动
驾驶装置的新车型
德国在2021年7月修改了道路
交通法，允许4级自动驾驶汽
车上路行驶
(日本计划在2022年内跟进)
※
信息来源：本田发售搭载SENSING Elite 智能驾驶系统的新款“里程（Legend）”
https：//www.honda.co.jp/news/2021/4210304-
legend.html
本田：里程(※)


级别
概要
驾驶任务※1
的主体
由驾驶员执行全部或部分驾驶任务
SAE 0级
无
• 由驾驶员执行全部驾驶任务
驾驶员
SAE 1级
驾驶辅助汽车
• 加速器/刹车操作或方向盘操作的任一任务处于部分自动化
的状态
驾驶员
SAE 2级
驾驶辅助汽车
• 加速器/刹车操作和方向盘操作均处于部分自动化的状态
驾驶员
由自动驾驶系统（运行时）执行全部动态驾驶任务
SAE 3级
附带条件的自动驾
驶车(限定区域)
• 在符合特定行驶环境条件的限定区域内，自动驾驶装置执行全
部驾驶任务的状态
但是，在自动驾驶装置运行过程中，自动驾驶装置可能无法正常运行时，
会发出催促驾驶员接管驾驶的警报，必须正确作出响应。
自动驾驶装置
（自动驾驶装置
难以运行时
由驾驶员接管）
SAE 4级
自动驾驶汽车
（限定区域）
• 在符合特定行驶环境条件的限定区域内，自动驾驶装置执行全
部驾驶任务的状态
自动驾驶装置
SAE 5级
完全自动驾驶汽车
• 自动驾驶装置执行全部驾驶任务的状态
自动驾驶装置
＜参考＞自动驾驶水准的定义
※2 “任务”是指进行识别、预测、判断及操作的行为。
参考：国土交通省官网
https：//www.mlit.go.jp/jidosha/anzen/01asv/resourse/data/kosho.pdf
3


<参考>本田获得3级自动驾驶型号合格认证并开始发售
本田技研工业株式会社根据今年4月实施的新版《道路运送车辆法》，在2020年11月
11日获得了全球首个3级自动驾驶（系统在特定条件下运行）的型号合格认证。
此次获得型号合格认证的搭载自动驾驶装置（Traffic Jam Pilot）的车型（里程）
于2021年3月开始发售。
◆自动驾驶装置（Traffic Jam Pilot）的功能简介
为减轻在高速公路上拥堵时驾驶员的驾驶任务负担，
监视前方车辆等周边交通状况，并且在3级条件下无需
驾驶员操作，便可追踪前方车辆的装置。
在高速公路等汽车专用道上，于路况拥堵且车速约
50km/h以下的情况下开始运行。
此次型号合格认证，允许其在
高速公路上路况拥堵时，系统
可以代替驾驶员执行驾驶任务。
4
※资料来源：
本田技研工业株式会社
自动驾驶装置构成
外界识别（车辆周边）
自动驾驶装置所需的
应对及设备
摄像机
雷达
LiDAR
网络安全
软件更新升级
运行状态记录仪
向外标识（车贴徽标）
自身定位
高精度地图
全球导航卫星系统（GNSS）
驾驶员状态监控
驾驶员监控摄像机
功能冗余化
电源系统
转向功能
制动功能
对象车型：里程（LELGEND）


<参考>日本企业为实现4级自动驾驶所采取的行动
在日本国内，各大汽车生产厂家和创投企业都在为实现4级自动驾驶而开展技术研发和验证
实验。
（丰田）e-Palette
■地区：东京奥运选手村
■概要
·2020年12月22日，发布了
e-Palette的行驶视频。
·在2020年东京奥运会和残奥会上，作为选手村(非公路)
巡回巴士按4级自动驾驶标准运行。
·计划在以实验城市"Woven City"为首的各地进行验证。
(本田)无人自动驾驶共乘
■地区：栃木县
■概要
·2020年1月，发布了由本田与GM
合作，以量产为目标尚在研发中的
自动驾驶汽车“Origin”。
·以在2030年实现无人驾驶共乘服务为目标，于2021年9月
在日本开始开展自动驾驶验证实验。
(日产)
浪江智能移动出行挑战
■地区：福岛县浪江町
■概要
·运用经产省预算，为实现复兴，
验证支撑地区发展的新型移动出行服务。
·2021年2月，还在环绕町中心地区的巡回班车上，开展
2级自动驾驶汽车演示体验。2021年9月，在横滨启动自动驾
驶汽车按需派车服务验证工作。
5
(Tier IV)基于1:2远程监控的自动驾驶出租车
■地区：长野县盐尻市
■概要
·2021年1月，在长野县盐尻市，使用
经产省预算，开展基于1:2远程监视和
操作的2级自动驾驶出租车行驶验证工作。
·今后将努力逐步实现3级、4级自动驾驶。


实现自动驾驶所必须的准备工作
为实现自动驾驶，①技术开发自不待言，还需要采取②完善基础设
施和制度、③提升社会接受度等综合性措施。我们将与有关政府部
门合作开展各项工作。
②完善
基础设施和制度
①技术开发
③提升
社会接受度
需要采取综合性措施
6


经济产业省方面，从产业政策的角度出发，以在自动驾驶的“技术”和“商
业化”两方面取得世界顶尖水平为目标。
“商业化”方面，通过实际验证来明确商业模式、确立相关技术、完善包含
制度和基础设施在内的社会体系、提高社会接受度。“技术”方面，通过协
调领域最大化形成企业可以将资源集中投入竞争领域的条件。
１．协调领域的最大化
→在与国交省合办的"自动驾驶商业研讨会"上推进"确定协调领域"等工作。
2．验证项目的推进
→推进以商业化为目标的、车内无驾驶员的路测项目。
1）无人自动驾驶的移动服务
2）货车列队跟驰
技
术
商
业
化
经济产业省针对自动驾驶的相关行动
7
在"自动驾驶商业研讨会"的主导下开展以下工作。同时探讨作为行动前提的自动驾
驶的未来前景以及无人自动驾驶服务的路线图


协调领域
应对情况
Ⅰ.地图
为提高车辆自身位置推定及识别性能，紧跟高精地图的市场化时期迅速进行建设完善。在2018年内完成了高速公路地图数据库的建设，并开始不断完
善和提供更新的数据。普通公路方面，正在推进关于建设完善直辖国道地图数据库的研讨和准备工作。具体地，在2019年内完成东京临海地区的标准
验证和评价，在2021年底前确定扩大地图数据库涵盖地区范围的方针。在2019年2月获得了INCJ等方面的增资，收购了拥有三维高精地图数据的美国
企业（Ushr公司）。继续通过全球推广、自动地图化等措施来降低成本。
Ⅱ.基础设施
为尽早实现高水平的自动驾驶，不仅要发展车辆控制技术，还要通过与通信基础设施技术的协同来提高安全性。在2017年设定用例，决定适用基础设
施和试验场所。与相关组织合作，在2018年制定标准和设计要求。从2019年起，来自国内外的汽车生产厂家等29家单位参加了东京临海地区验证实验，
逐步建设用于提供信号信息等用途的通信基础设施，并开展验证工作。今后，推动国际协调、标准化的讨论，共享产学结合带来的实验成果。
Ⅲ.识别技术
Ⅳ.判断技术
为提高研发效率，完善可重现实际道路行驶环境的测试场。在内阁府SIP第2期中，通过在大学的开放研究体制的支持下所进行的东京临海地区验证实
验，收集3、4级自动驾驶所需的最低基础设施指标与有助于研究识别判断技术性能的数据，确定相关指标与性能。
Ⅴ.人体工学
在驾驶员的生理、行为指标及驾驶员监测系统的基本构想的基础上，根据2017至2018年内阁府SIP第1期的大规模验证实验的检证及内阁府第2期所采
取的举措，以国际化推广为视角，推进各项要求等的国际标准化，不断采取相关措施。
Ⅵ.安全
确立车辆系统发生故障、性能达到极限、误用等情况下的评估方法。2018年，汇总迄今为止的见解及实例，制作可广泛运用的手册。2019年后推进该
手册的使用。服务车协调工作组对日本版安全报告的理想状态以及安全评价指南的研讨方针等需要实施方注意的事项进行了整理和归纳，以确保验证
实验的实施方能够在取得当地相关人士的理解与支持的情况下安全、顺利地开展验证实验，努力实现商业化。
Ⅶ.网络安全
为提高旨在确保安全的研发工作的效率，致力于统一研发和评价方法。在2017年制定应符合的最低水平，并提出国际化标准方案以及制定行业指标。
2019年，将2018年项目打造出的评估环境（测试床）用于警察大学的研究中。2020年致力于推进其进一步的利用。今后，不断推进信息共享体制的强
化，探讨应对网络物理系统安全问题的框架建设。2021年2月，作为信息共享机制，由自工会和部工会主导，设立一般社团法人J-Auto-ISAC。
Ⅷ.软件人才
软件人才涵盖网络安全，是研发的核心，为解决其人才匮乏问题，致力于推进人才的挖掘、确保及培养工作。在2017年实施关于软件的技能分类和整
理以及人才挖掘、保障、培养工作的相关调查，在2018年制定自动驾驶软件技能标准。在2020年根据技能标准，在第四次工业革命技能培训讲座认
定制度中增加自动驾驶领域。今后将对这些讲座进行认证和扩充。此外，继续举办针对在测试道路和虚拟环境中自动驾驶时的识别精度等项目的竞赛，
努力将其打造成国际活动。
Ⅸ.社会接受度
整理发生事故时与受害者救济、责任追究、原因调查有关的自动驾驶的特有论点。关于民事责任，在2019年对发生财产损失及软件更新时的责任，在
2020年对有关产品责任法的指示警告的课题进行了整理。为促进用户对自动驾驶技术的了解，提高社会接受度，通过世界咖啡屋、调查问卷等形式来
了解国民的意见及认知情况，与此同时，通过举办研讨会等活动，广泛宣传国民应知晓并执行的内容。2020年，在服务车协调工作组中同步研讨相关
事项，对关于以贴合地区特性和用户属性的最佳方式发布信息的最佳实践进行了整理。此外，在2021年3月由经产省、国交省、内阁府SIP合作，以共
享地区课题为目的，召开地区自动驾驶峰会。今后将继续推进这些措施。
Ⅹ.安全性评估
为实现自动驾驶汽车的实用化，除了考虑以驾驶员驾驶为前提的传统安全外，还需要制定与自动驾驶系统控制车辆相对应的全新安全性评估方法。制
定高速公路上的交通流场景，并联合各国向国际标准化组织提案，为成立有关ALKS的国际和国内标准作贡献。对普通道路场景的理想状态以及安全性
评估方法开展持续性的研究开发机制也进行了探讨。此外，在内阁府SIP中，为开展自动驾驶车辆研发所需的规模庞大的安全性评估工作，开始创建
利用模拟技术的虚拟空间评估环境。继续建设场景数据库，推进国际协调活动。
在协调领域的工作进展

为确保和加强日本的汽车产业的国际竞争力，我们确定了由一家企业单独进行研发和验证存在较高的资源和技术门槛的领域，并将其汇总
成10项协调领域课题，加快相关举措。
8
2020年度的工作进展及今后的行动方针


到去年为止，在验证项目中着力开展了最后一公里自动驾驶验证实验、高速公路上的货
车列队跟驰验证实验。去年是各个项目的最后一年，在这一年里，为达成在成长战略中
提出的在2020年内实现限定地区型无人自动驾驶移动出行服务以及高速公路上后方车辆
无人列队跟驰技术，全力以赴开展了各项相关工作。
另一方面，尽管在一定程度上实现了这些服务和技术，但其成果是有局限性的，要想实
现真正的自动驾驶服务，还需付出更多努力。
目标：在2020年内于多个场地实现限定地区型
无人自动驾驶移动出行服务（成长战略2020）
2021年2月22日，在新东名高速公路的部分路段实现了在后
方车辆的驾驶席实际为无人的状态下的货车后方车辆无人
列队跟驰技术
目标：在2020年内实现高速公路上后方车辆无人
列队跟驰技术（成长战略2019）
从2020年12月22日开始在福井县永平寺町开展试验服务，
其形式为：由1名远程监视和操作人员运行3台无人(车内
有安全人员)自动驾驶汽车(2级)。
2021年3月25日，针对远程自动驾驶系统，获得自动驾驶
装置(3级)认证，并切换至车内不载有安全人员的正式服
务。
＜最后一公里自动驾驶验证实验＞
＜高速公路上的货车列队跟驰验证实验＞
迄今为止验证项目所取得的成果
9
从主车道分流进入远州森町休息站。
之后再休息站内停车，结束运行
①在新东明滨松服务区内形成列队
驾驶员只乘坐在第一辆车，后方车辆处于无人
状态，由此形成列队
②后方车辆跟随第一辆车运行
第一辆车（有人）
后方车辆（无人）
第一辆车（有人）启动发动机时，后方车辆
（无人）也相应地启动发动机并开始运行
③在滨松服务区内行驶
在滨松服务区内的拐弯处也能保持约5m的车距
在服务区、休息站内（低速运行时）后方车
辆保持约5m的车距，即使在反复转弯，也能
始终正确同步
④从汇入口汇进主车道
汇入时，在LED标示板上显示列队跟驰车辆会
汇流以提醒其他驾驶员的注意，尽量实现安全
的汇流
汇入主车道时，通过LED标示板提醒驾驶员的注意，
尽量实现与普通车辆的安全汇流
⑤行驶主车道
后方两台车辆为无人
在主车道上保持80km/h的速度和约9m的车距行驶
⑥从主车道分流至远州森町休息站

File: 材料工程师/02_automobile_05_honda_nuimura_jpcn.pdf.md
# 02_automobile_05_honda_nuimura_jpcn.pdf

Honda
環境と安全への取り組み
环境和安全战略
本田技研工業(中国)投資有限公司
本田技研工业(中国)投资有限公司
副総経理
副总经理縫村早苗
P1


環境
Honda：“地球環境への負荷をなくす”
“地球环境零负荷”
“2050年、全製品、企業活動を通じカーボンニュートラルを実現”
“2050年, 通过所有产品和企业活动，实现碳中和”
安全
Honda：“尊い命を守る安全を達成”
“守护宝贵的生命安全”
“2050年全世界で、Hondaの二輪車、四輪車が関与する
交通事故死者ゼロを目指す“
“2050年，Honda的摩托车、汽车在全球实现交通事故零死亡”
P2


2020/9 中国政府：
2030年カーボンピークアウト、2060年カーボンニュートラル
2030年实现碳达峰、2060年实现碳中和
産業革命前から気温上昇を2度以内、1.5度以内に向け努力
将全球平均气温较前工业化时期上升幅度控制在2摄氏度以内，并努力限制在1.5摄氏度以内
2015/12 パリ協定：
巴黎协定
2021/11 COP26グラスゴー合意
格拉斯哥协定
パリ協定の1.5度に抑える努力を追求
努力实现巴黎协定，将全球气温上升幅度限制在1.5摄氏度以内
先進国資金拠出：年1000億ドル
发达国家提供每年1000亿美元的资金援助
石炭火力発電：段階的な削減の努力加速
煤炭火力发电分阶段削减
2020/10 日本政府:
2050年カーボンニュートラル
2050年实现碳中和
P3


Hondaがめざす「環境負荷ゼロ」の循環社会
Honda要达成的“环境零负荷”的循环社会
2050年全製品、企業活動を通じカーボンニュートラルを実現
Honda所有产品和企业活动，实现碳中和
環境-グローバルHonda  取組
环境-全球Honda战略
Triple 
Action to
ZERO 
Carbon
neutral 
Shifting to 
clean energy
Resource 
circulation
目指す姿/目标
ライフサイクルCO2ネットゼロ
全生命周期实现零碳
目指す姿/目标
カーボンフリーエネルギー100％
零碳能源100%
目指す姿/目标
サステナブルマテリアル100％
可循环材料100%
P4


“Honda eMaaS" concept
FCシステムの応用と展開
FC系统的应用和展开
モバイルパワーパック
活用の拡大
扩大移动电池包的使用
車載大容量バッテリーの活用
活用车载大容量电池
扩大零碳能源的使用
电力
多渠道
氢
互联平台
为实现丰富的生活、绿色社会做出贡献
使用环境友好型电力
自由移动的喜悦
微电网
充电站
V2X 服务
活用于通用电源
大容量电池
FC系统
电力驱动产品
电动摩托车电动三轮车
电动汽车
移动出行多样化的展开
商用FC货车
環境-グローバルHonda  取組
环境-全球Honda战略
高压水电解技术
移动电池包
P5


40％
80％
100％
2030年
2040年
2035年
グローバル/全球
先進国トータル/先进市场整体
EV/FCVの販売比率
EV/FCV销售比例
四輪/汽车
環境-グローバルHonda  电动化
环境-全球Honda 电动化
P6


HEV
PHEV
CDX
Odyssey
Crider
NOW 
M-NV
Breeze
Breeze
HEV・PHEV
更なるラインナップ拡大
产品线进一步扩大
CR-V
CR-V
Elysion
ENVIX
Accord
Inspire
EV
VE-1
X-NV
環境-中国Honda 四輪車電動化ロードマップ
环境-中国Honda  汽车电动化路线图
EV 5年以内に
10車種HondaブランドEV投入
今后5年内，在中国市场投放10款Honda品牌EV
P7


環境-中国Honda   電動化戦略発表
环境-中国Honda   电动化战略发表
Honda 新EVブランド
新EV品牌
動・智・美
P8


「e:N」シリーズを5年間で10車種発売、中国からの輸出も視野に展開予定
「e:N」系列5年内上市10款车型，还将从中国出口到海外市场
第二弾
e:N Coupe concept
第四弾
e:N GT concept
量産車を開発中、5年以内に発売
量产车型开发中，5年内上市
2022年春に発売
2022年春季上市
第三弾
e:N SUV concept
e:NP1
環境-中国Honda   電動化戦略発表
环境-中国Honda   电动化战略发表
e:NS1
P9


生産、販売、バッテリー供給等、総合的に電動化への取組を加速
从生产、销售、电池供给等方面，全面加速电动化战略
＜e:N販売網拡充＞
扩充e:N销售网
＜バッテリー協業・強化＞
强化与电池供应商的合作
＜EV新工場建設＞
建设EV新工厂
CATL
24年稼働
高効率・環境対応工場
24年投产
高效率・低碳环保工厂
環境-中国Honda   電動化戦略発表
环境-中国Honda   电动化战略发表
P10

File: 材料工程师/ABS注塑工艺流程（BOP）.xlsx.md
# ABS注塑工艺流程（BOP）.xlsx

| ABS注塑工艺流程（BOP） |  |  |  |  |  |  |  |  |  |
| 注塑流程 | 参数 | 设备要求 | 质量要求 | 测试方法 |  |  |  |  |  |
| 烘料
 | 干燥温度：80-90℃ | 除湿干燥机（推荐）
热循环风干燥机                | 干燥后原料含水率：＜0.3% 备注：干燥后的原料不可以接触空气
 | 含水率测试：                           直接干燥法（含水率大于0.1%）；                             卡尔费休法（含水率大于0.001%）                     |  |  |  |  |  |
|  | 干燥时间：3~4h |  |  |  |  |  |  |  |  |
|  | 料斗保温：70~90℃ |  |  |  |  |  |  |  |  |
| 注塑
 | 喷嘴温度：180-200℃ | 卧式注塑机



注塑机料筒容量应与零件质量相匹配，材料在料筒内的停留时间不应超过10min。 | 零件无银纹、毛刺、变色、孔洞等注塑缺陷 | 首末件检查及抽查 |  |  |  |  |  |
|  | 料筒温度：180-250℃ |  |  |  |  |  |  |  |  |
|  | 模具温度：50-85℃   
（视零件复杂程度） |  |  |  |  |  |  |  |  |
|  | 注塑压力：80-120Mpa |  |  |  |  |  |  |  |  |
|  | 注塑速度：中速或低速。 |  |  |  |  |  |  |  |  |
|  | 背压：一般为5Bar左右 |  |  |  |  |  |  |  |  |
|  | 多腔模具平衡性:＞90% |  |  |  |  |  |  |  |  |
| 退火
（仅对电镀件要求） | 退火温度：70-80℃ | 烘箱、烘房、烘道 | 内应力良好：内应力测试后表面无裂纹 | 冰醋酸浸泡3min，无应力开裂&发白情况 |  |  |  |  |  |
|  | 退火时间：2-4h |  |  |  |  |  |  |  |  |
|  | 降温方式：随炉冷却 |  |  |  |  |  |  |  |  |
| ABS注塑技术参数 |  |  |  |  |  工艺参数 |  |     通用ABS |     耐热ABS |     阻燃ABS |
| 干燥温度（℃） | 80 | 干燥时间约（hr） | 1.5 |  | 料筒温度/℃ |  后部 | 180～200 | 190～200 | 170～190 |
| 模具温度（℃） | 45～80 | 残料量（mm） | 2～8 |  |  |  中部 | 210～230 | 220～240 | 200～220 |
| 熔胶温度（℃） | 190～235 | 背 压（MPa） | ９～1８ |  |  |  前部 | 200～210 | 200～220 | 190～200 |
| 注射压力（MPa） | 90～140 | 锁模力约（ton/in2） | 2～2.5 |  | 喷嘴温度/℃ |  | 180～190 | 190～200 | 180～190 |
| 注塑速度 | 中 等 | 回料转速(rpm) | 70～100 |  | 模具温度/℃ |  | 50～70 | 60～85 | 50～70 |
| 螺杆类别 | 标 准 螺 杆（直通式喷嘴） |  |  |  | 注射压力/MPa |  | 70～90 | 85～120 | 60～100 |
| 停机处理 | 关料闸啤清即可 | 碎料翻用（%） | 20～30 |  | 螺杆转速/r·min-1 |  | 30～60 | 30～60 | 20～50 |
| ABS注塑工艺流程（BOP） |  |  |  |  |  |
| 注塑流程 | 参数 | 设备要求 | 质量要求 | 测试方法 |  |
| 烘料
 | 干燥温度：80-90℃ | 除湿干燥机（真空）               | 干燥后原料含水率：＜0.1% 备注：干燥后的原料不可以接触空气
 | 含水率测试：                           直接干燥法（含水率大于0.1%）；                             卡尔费休法（含水率大于0.001%）                     |  |
|  | 干燥时间：>4h |  |  |  |  |
|  | 料斗保温：90-110℃ |  |  |  |  |
| 注塑
 | 喷嘴温度：230-250℃ | 卧式注塑机



注塑机料筒容量应与零件质量相匹配，材料在料筒内的停留时间不应超过10min。 | 零件表面无银纹、气泡、毛刺等注塑缺陷 | 首末件检查及抽查 |  |
|  | 料筒温度：260-290℃ |  |  |  |  |
|  | 模具温度：60-120℃   
（视零件复杂程度） |  |  |  |  |
|  | 注塑压力：80-120Mpa |  |  |  |  |
|  | 注塑速度：根据流动前沿速度稳定原则设置多级注塑速度。 |  |  |  |  |
|  | 背压：一般为注塑压力的10-15%； |  |  |  |  |
|  | 多腔模具平衡性:＞90% |  |  |  |  |
| 退火
 | 退火温度：90-120℃ | 烘箱、烘房、烘道 | 内应力良好：内应力测试后表面无裂纹 | PC内应力测试：试剂甲苯：正丙醇=1:3，浸泡零件3min后冲洗干净，若零件表面无裂纹则证明零件内应力状态良好 |  |
|  | 退火时间：1-2h |  |  |  |  |
|  | 降温方式：随炉冷却 |  |  |  |  |
|  |  工艺参数 |  |     通用ABS |     耐热ABS |     阻燃ABS |
|  | 料筒温度/℃ |  后部 | 180～200 | 190～200 | 170～190 |
|  |  |  中部 | 210～230 | 220～240 | 200～220 |
|  |  |  前部 | 200～210 | 200～220 | 190～200 |
|  | 喷嘴温度/℃ |  | 180～190 | 190～200 | 180～190 |
|  | 模具温度/℃ |  | 50～70 | 60～85 | 50～70 |
|  | 注射压力/MPa |  | 70～90 | 85～120 | 60～100 |
|  | 螺杆转速/r·min-1 |  | 30～60 | 30～60 | 20～50 |

File: 材料工程师/BOX-外饰涂装工艺 180419（提交版）.docx.md
# BOX-外饰涂装工艺 180419（提交版）.docx

Bumper Painting Process

(BO-X) Requirements

保险杠油漆工艺

Part A /（BOM）

Bill of Material Requirements

总要求

如果本需求与具体零件的图纸、规范有冲突时，请与上海汽车外饰小组联系。 

在满足本需求的所有要求的前提下（包括技术法规与认证要求，产品要求和非一致性报价等要求），我们鼓励供应商提出可以降本、节时或提高客户价值的建议。这些建议应在供应商的报价中明确表示。如果上海汽车采纳部分或所有建议，并在所有受影响的责任方同意后，由供应商和上海汽车工程师共同确认授权。

外饰原材料要求

外饰保险杠零件供应商须选用上汽乘用车认可的油漆供应商和油漆牌号； 

目前车身色油漆的原材料主要为PPG天津、杜邦、巴斯夫，若选用其他日、韩系油漆，需要通过上海汽车相关认可。《认可的油漆供应商和油漆牌号》见表PartA-1

表PartA-1《认可的油漆供应商和油漆牌号》

塑料基材及油漆牌号的选配必须在清单内选取，不同油漆供应商底漆/色漆/清漆的搭配使用也需要经过上汽实验室的认可，供应商不得随意选取使用。

外饰油漆喷漆生产特殊过程

外饰油漆喷涂生产中主要的特殊过程有：前处理（预脱脂/脱脂/三道水洗）、火焰处理（PP基材），表面处理（三道喷涂），烘箱烘烤。 

PP类外饰件供应商油漆线至少应具有前处理及火焰处理工序。

油漆涂装生产线批产前需经过当地政府部门环境审批通过后才能向上海汽车外饰件小组申请审核，油漆涂装生产线需经过上海汽车外饰小组按《供应商审核表—外饰涂装》评审和批准，如有外协需要喷漆也需要经过评审和批准；见附录PartA-1

上海汽车已经形成了《上海汽车非金属表面保护推荐供应商清单》见附录PartA-2，供应商应在清单里面选择外协单位。如不在清单中的，请通知上海汽车外饰件小组对其进行评审、批准。

Part B /（BOP）

Bill of Process Requirements

保险杠喷涂工艺流程 

生产过程的主要关注点 

2.1 注塑件前处理

      注塑件前处理主要分为零件打磨和零件擦拭。这两个工序主要针对注塑件库存时间长，涉及到注塑件本体需要用单独料架进行较长时间存放，零件表面在搬运过程中遇到磕碰伤，或者零件轻微注塑缺陷的处理。

2.1.1 打磨：零件或多或少存在外观缺陷，为了给下道工序提供良好的油漆涂层表面，有必要对表面进行打磨处理，打磨材料一般采用600－800 号水砂纸，打磨一般缺陷时用800 号砂纸，打磨较大缺陷时用600 号砂纸。初步打磨完成后，再用1500号砂纸对打磨部位进行细抛光。零件打磨需要有独立的打磨室，不得在喷涂上件区域进行打磨，否则打磨颗粒容易对零件进行二次污染。

2.1.2 表面擦拭：通过擦拭动作，清除已上件产品表面浮灰，减少涂装灰尘缺陷发生；擦拭中，检查上件质量，并进行及时处理，对上件产品质量缺陷做最后一道防御。连续擦拭4车6挂产品或3车8挂产品或3车10挂产品，必须清洗无纺布；连续擦拭20车，必须更换新的无纺布。产品底部需要擦拭，单件产品从中间面擦拭完毕后擦拭左侧面，其次右侧面，擦水时，小车左右两侧各站一名操作工，每件产品擦拭时间一般为12S；

图PartB-2 保险杠表面擦拭示意图

打磨擦拭后的零件需要进行外观检测，确保棱边和平面的以下缺陷（颗粒、碰伤、塑丝和毛边）不流入到喷涂现场。

2.2 工装上件及挂具脱漆

保险杠以适合喷涂的方式固定在挂具上，挂具固定在涂装小车上，并可以方便地更换。保险杠安装在挂具上需保持一定的松动，避免在烘房内受热收缩后紧贴挂具，造成保险杠变形。但又不能过于松动，避免喷涂油漆时晃动造成表面缺陷。

挂具需进行定期的脱漆，避免在烘房内受热后，多层油漆开裂，掉落在零件表面造成不必要的报废。挂具的脱漆主要以小车为单位制定，不同供应商会根据实际喷涂频次及数量制作《挂具清洗计划》，一般情况下双班生产每天挂具清洗不少于6车，单班生产每天挂具清洗不少于3车（以一圈180车为例）。待清洗挂具换下后在《小车挂具清洗更换记录表》中记录小车挂具状态，并将挂具放入挂具料架中，做好标示放到指定区域。整圈挂具清洗一轮后，再进行下一轮挂具的清洗。

挂具脱漆完成后，需要对挂具尺寸进行测量，避免由于挂具在脱漆过程中受热变形而造成对零件尺寸产生不良影响。

检查方法如下：将所有检点检测锁推至最大行程位置，如图PartB-3水平面与挂具表面间隙用a表示，垂直面与挂具表面间隙用b表示，检点公差范围为0～3MM

图PartB-3 保险杠挂具检测示意图

2.3常规水洗及其他处理及控制 

常规水洗主要分为预脱脂、脱脂、自来水清洗、两道纯水清洗；由于不同地区自来水水质的差异较大，会造成素材清洗过程中的二次污染，部分新设计油漆线设计采用一道脱脂加三道纯水清洗的排布方式。但这个对于喷涂素材的零件清洁度要求也较高，需要注塑与喷漆线进行联动，控制半成品库存数量。

2.3.1预脱脂，脱脂：主要目的是除去塑料件表面的油污、脱模剂等，主要依靠脱脂剂的浸润、分散及乳化作 用达到除去油污的效果，去除界面阻力，提高附着力。 

脱脂液（汉高2595）PH值 一般控制在6.0 ±1.0，避免酸性过高破坏工件表面结构，影响表面质量。脱脂剂在 左右活性最佳，温度控制在55± ，喷洗压力一般控制在0.1－0.2 MPa 之间。现在新款的脱脂液（汉高110），无需高温对零件进行清洗，只需要室温就能达到清洗干净的目的，液体问题控制在室温（10~30°C）即可。

2.3.2 水洗：脱脂后一般要经过3道水洗， 主要目的是洗净工件表面残留的脱脂液、颗粒杂质和 有害离子，并活化表面。一般第一道级水是常规的自来水，第二道水是纯水，第三道水是去离子水（现使用较少，一般只用纯水，无需添加表面活性剂），去离子水电导率一般控制在30μS /cm 以下，槽液中需不断补加表面活性剂，新鲜纯水的电导率控制在10μS/cm 以下。

水清洗工艺时间一般为0.5-1.0 min ，喷洗压力0.2-0.4 Mpa，

通过上述液体以一定压力和温度冲洗产品表面，从而起到清洗的作用。

2.3.3 烘干：此工序的目的是让水洗后的零件快速干燥，零件烘干后要确保表面及背部结构中无残留水迹，否则水滴的存在会直接影响到后面的喷涂工艺，零件背部结构中的积水也会下滴在其他产品上引起质量缺陷。烘房的烘烤时间一般>/=20min，烘箱温度设定为85~90°C，风嘴风速设定为40~50m/s（风速设定还和风嘴布置位置有关，需要根据不同烘箱进行对应调整）；烘干后零件需要急速冷却，让零件迅速达到常温状态，一般冷却温度通常为17+/-5°C，冷却时间15min。

2.3.4 常规检测、监控

脱脂溶液检测：使用去离子水洗净后的烧杯，用待取样的预脱脂槽的水润洗烧杯2～3次，用润洗后的烧杯盛不少于100ml的预脱脂溶液。用移液管从盛放预脱脂槽液的烧杯中量取10ml的溶液移入到锥形瓶中，瓶中注意干燥、无水；往锥形瓶中滴加1-2滴酚酞指示剂，摇匀，颜色不改变；用碱式滴定管内的0.1N的氢氧化钠溶液滴定无色溶液至粉红色；在滴定前记录管内氢氧化钠的初始位置，滴定后记录管内氢氧化钠的最终位置；根据所用氢氧化钠的毫升数（初始刻度-最终刻度）查出预脱脂槽溶液的体积百分比浓度。

纯水检测：对于纯水主要检测水质的电导率，这个是水质中杂质的评价参数。打开电导率计，将电导率计探头放入纯水的烧杯中；把电导率测试仪探头伸进需测试的水溶液中，待数据稳定后，记录该数据。第一道纯水电导率要求小于75μS/cm，第二道纯水电导率要求小于10μS/cm。

烘房检测：每两小时检查一次水洗烘房温度并如实填写相关记录，如果超出85~90°C要求范围，需要对设备进行检查并且对烘干后的零件进行检验，确保零件无水迹。必要时临时采用人工擦水，擦水方案如下：

上岗前先手洗干净；领取防尘服时，领取干净的无尘擦布和无尘手套；拿好无尘擦布，并检查无尘擦布，如有破旧或破损，及时更换；始擦水前，戴好无尘手套，禁止徒手操作；狭缝内的水用空气枪吹出后用无尘擦布擦拭干净；操作者正对零件，擦水顺序从零件右侧开始，依次为前右、后右、前中、前左、后左。目视检查零件，如零件上有水和灰尘，则用无尘布擦拭干净。如没有水，则不用擦拭。使用无尘擦布擦拭（吸水）时，应不断更换和使用无尘擦布干燥的地方来擦拭（吸水），如无尘擦布因有水而影响擦水节拍，则应更换无尘擦布。

图PartB-4 保险杠擦水示意图

对于部分保险杠油漆线（日、韩系）没有专门的水洗工位，采用了人工表面擦拭来清洁零件表面：在上件前，操作工需使用沾有异丙醇的无纺布擦拭每个零件表面，除去明显的表面油污。同时由于人工作业的不确定性，需在作业指导书中对更换无纺布的频率有明确的要求，达到使用次数后必须强制更换，防止已被污染的无纺布对塑料件造成二次污染。

详细操作参考表PartB-1《保险杠手工擦拭作业指导书》。

表PartB-1《保险杠手工擦拭作业指导书》

2.5火焰处理

火焰处理：PP塑料件的极性比起金属及PC/ABS等极性材料来要差很多，需要通过火焰处理来提高塑料基材表面的表面张力，使油漆能更好的与保险杠基材结合。火焰处理常见的处理方法是在机械手的前臂安装火焰喷头，通过设定的轨迹，在塑料表面进行移动，通过机械手不同轴的转换，是火焰在塑料表面上方20CM处进行覆盖，使其瞬间达到1000℃的高温，基材的C=C双键被打开，高温下活性的氧原子被引入，生成-CO/-CON等极性基团，基材表面张力大大增加，提高了油漆喷涂时的浸润性能。

为了避免工件被烘烤变形，应使火焰烘烤时间限定在最小限度（约10 s以 下）。设定机器人初始位置枪头不能对着零件，当遇到突然停线时，火焰枪头必须移动到初始位置，避免突发情况下的零件烧燃风险。

火焰主要有天然气和煤气两种气源，枪头到零件表面距离一般设定在7~12cm（天然气）/15~20cm（煤气）。

表PartB-2《火焰处理参数表》

2.6 底漆/色漆/清漆喷涂及喷涂环境监控

2.6.1 喷涂类型及参数的设置因各类油漆本身的特性差异及各喷涂系统不同而各异，通过满足外观、性能试验确定最终工艺。

目前保险杠的喷涂方式一般有有两种：喷枪和旋杯。

喷枪：靠压缩空气的气流使涂料雾化，在气流的带动下，喷涂到涂装件上的涂装方法。目前延锋彼欧在安亭二线采用单头喷枪喷涂方式即为空气喷涂法，其特点是结构简单、体积小而灵活，但油漆的利用率较低。

	喷涂压力：一般为0.6-0.8MPa

喷涂距离：一般喷枪20－30cm，小型喷枪 15-25cm，静电空气喷枪25-30cm

喷枪运行方式

(1)与被涂物面呈90°平行运行。

(2)喷枪移动速度    30－60cm/s 内调整，要求均匀恒定 

图PartB-5 喷枪喷幅示意图

旋杯：通过悬杯的高速旋转，使涂料在强离心力与静电的作用下得到非常细微的雾化，并在静电的作用下吸附到喷涂件表面。悬杯喷涂法的涂料附着率可达到90%，同时喷涂后产品外观、光泽度都有很好的表现。

一般保险杠的旋杯工艺参数

喷涂距离      250~350 mm 

喷涂角度      90°

油漆流量      50~250 ml/min

旋杯转速      25000~50000r/min(一般30000~45000 r / min)

图PartB-6 悬杯喷幅示意图

          喷枪检测：主要在每天开班前监控喷幅和流量，这个主要来判定喷涂系统是否稳定。喷幅测量主要分为定喷和动喷两种方式（悬杯仅测量定喷），这个主要来判定喷枪雾化效果、喷幅的稳定性及喷枪喷幅变动的精度； 流量主要评判供漆系统的稳定性，直接决定了油漆的上漆量。

表PartB-3《火焰处理参数表》分别对喷幅及流量进行了说明。

表PartB-3《火焰处理参数表》

图PartB-7喷幅检测示意图是实际每天开班的动定喷检测，下左为喷枪的定喷样本；中为喷枪的动喷样本；下右为悬杯的定喷样本。

图PartB-7动定喷检测示意图

表PartB-4《流量检测标准表》

2.6.2喷房主要是实施喷涂油漆的关键区域，它最终决定了产品的外观效果及性能能否满足各主机厂的要求，故对于现场环境及设备都较高的监控要求：

喷房洁净度要求：

外饰零件油漆线对空气洁净度有强制性要求。油漆车间的洁净度由空气供应的过滤系统保证，由于大于10um的杂质都会在产品表面留下缺陷，因此喷房内的空气不允许检出超过10um 的颗粒。利用空气洁净度测量仪定期对空气质量进行监控，选定合理的周期，定期更换过滤网。当洁净度低于十万级，需停线维护保养，同时更换滤网，进行换气。

所有进入油漆车间的人员和货物需分道，作业人员进入油漆车间需穿连体静电服，无尘帽及无尘鞋。进入车间前需进行强制风淋，外部空间与油漆车间需完全隔绝，两扇风淋门不得同时打开。油漆车间内的气压需处于正压状态，减少外部洁净度较低的空气进入，同时提高空气中的颗粒尘埃从风道排出的效率。

空气洁净度是根据产品制造所在空间的洁净度标准的空气中所要求的尘粒浓度来定级的，级别越高尘粒浓度越低。目前依据国际标准ISO14644-1进行，目前最早被接受的方法是已经废弃的美国联邦标准FED-STD 209E，仍然被广泛的使用。

国际标准ISO14644-1分级名称是由每立方米空气中含有0.5μm或更大微粒的最大允许数之常用对数来表示的。

表PartB-5《ISO空气洁净度标准》

汽车塑料件喷涂线洁净度标准一般为10万级。在每次保养后开班前要做洁净度检查，保险杠油漆线一般要求大于5um颗粒数量小于10个，大于10um颗粒数量为零。

2）喷房温度控制：一般喷涂车间通过温湿度调节设备，将温度控制在25±2℃，湿度控制在60±10%。由于温度及湿度的变化将影响到油漆的粘度，进而影响油漆性能，因此温湿度需进行严格的控制。在每个喷漆室外都要有温湿度测量仪，定期检测及记录数据，一般为每两小时检测一次。

但在特殊情况下对温度可以适当放宽，这个需要根据线体实际情况及产品试验结果来调整。同时需要注意的是，温湿度剂放置的位置要合理，距离作业环境越近越好。

3）喷房风速及风向控制：喷漆车间采用送风系统、排风系统及循环水幕吸收漆雾，调节温湿度。喷涂时，没有附着在产品上的油漆漆滴在喷房中逐渐干燥，如不能迅速去除一旦落到湿的漆膜上会形成杂质颗粒。因此喷房中的空气始终以特定的速度从上向下流动，把过喷的油漆快速带离喷房。

喷房的风速大小直接决定了喷涂的漆雾能否有效的被及时抽走过滤，如果风速太小漆雾在喷房中悬浮影响产品表面颗粒，如果风速太大易造成喷房风向混乱，同时影响喷涂上漆效果。一般手动喷漆线风速控制在0.35~0.5m/s，自动喷漆线控制在0.25~0.3m/s。

此外在喷房零件进出口的上方需要有飘带来检测喷房风向，一般要求飘带15度左右，定期目视观察。一般要求喷房微负压，保证油漆漆雾不污染流平区。

2.7烘道温度及时间

油漆固化一般分为隧道炉、厢式焖炉、辐射干燥三种。隧道炉油漆的工件由传送链带动通过烤炉；烤炉的加热方式有：蒸汽、电、燃烧放热。一般现有的外饰涂装件主要以隧道炉为主，加热方式为燃烧加热，加热比较均匀产品外观效果比较好。以下章节我们主要就对隧道炉式烘房进行的相关介绍及控制说明。厢式焖炉适用于间歇式操作；烘烤时单独操作，不进入流水线，取放自由。部分小件的喷涂采用这种油漆固化方式，相对油漆线投资小、生产灵活，可几条喷涂线共用一个烘箱，其对应的喷涂一般也为单工位（喷房）的喷涂油漆线。辐射干燥一般通过远红外线或紫外线辐射使工件干燥；温度稳定、干燥速度快。这种工艺外饰塑料件未有使用。

    烘房主要通过炉温跟踪仪来检测，烘烤的时间及温度需符合油漆供应商提供的工艺参数；使用热电偶（温度传感器）定期检查烘烤区域的温度稳定性。一般热电偶数量不应少于5个，一个测空气，两个测保险杠中间温度，两个测保险杠两侧温度。保险杠进入烘房后，其表面温度在10分钟内升到80度以上，并经过不低于30分钟的烘烤，喷涂的油漆层溶剂彻底蒸发，同时油漆内的化学官能团发生化学反应，最终形成完整的漆面。具体参见图PartB-8炉温曲线图。

图PartB-8炉温曲线图

2.8 成品件检验及后续处理

对于成品件的简单外观缺陷，轻微的颗粒（同色）、橘皮、流挂等，可采用打磨、抛光的方式进行处理。其他严重的缺陷需要对保险杠进行返喷处理。

下件区照明要求一般是流明1200LUX，以保证能检验人员有充足的光线对零件进行外观检查。部分主机厂对照明区域会有更高的要求。检验人员在零件检查后对缺陷区域用笔划出，返修人员对缺陷进行打磨、抛光处理。

注意事项：打磨要注意产品轻拿轻放，小心擦伤,打磨砂纸一般用1500目砂纸，如要用800目或以下的砂纸，要通知工艺员/工程师确认,对已经三次打磨的产品直接作报废处理。

抛光禁止长时间对抛光面进行抛光，抛光期间必须有停顿，防止抛光露底或者抛焦缺陷产生。抛光时，若遇到无法确认的产品或在超过3个保险杠上发现同样的涂装缺陷时，由班长通知工艺员/工程师。

下图左为打磨，右为抛光。

图PartB-9打磨抛光示意图

2.9调漆

调漆通常是指在涂料（油漆）生产过程中对研磨漆浆进行稳定化的工艺过程，包括调整颜色、固体份、粘度、补齐用料等，从而获得所需液态涂料的产品。调漆过程在必须在调漆间完成。

油漆的粘度控制需参照油漆供应商提供的粘度—温湿度配比表，根据调漆车间的时间温度用粘度杯及计时器进行配比。不可使用单一配比值。另调漆间所有电器都需配有防爆设备。

在油漆调漆过程中主要监控油漆温度及油漆粘度，相应测量方式如下：

油漆温度测试：打开料缸顶盖——将红外测温仪对准缸内油漆液面，红外光焦点对准液面——按下温度仪扳机读取数值，重复三次。当油漆温度≧30°，每班调漆间操作员需要通知当班工程师，由工程师负责通知调漆间人员是否需要添加慢干剂及对应比例；

油漆粘度测试：将料缸顶盖打开，关闭搅拌器供气压力阀门——从粘度杯溶剂桶中取出DIN4#粘度杯，先检查粘度杯是否清洁，如不干净用无尘(无 纤维)布将杯子擦干净并甩干杯表面溶剂，把DIN#4 粘度杯完全浸入油漆中——粘度杯内无油漆气泡，保持粘度杯位置垂直液面，将粘度杯提出油漆，当杯子的上缘露出液面的一瞬间按下秒表开始记时，当出现第1次断流时停止秒表计时，秒表所示 的数值即为油漆粘度。各种油漆用于喷涂前两小时测一次粘度，喷涂时每6小时测一次。

质量控制

3.1 塑料件质量控制

注塑件表面处理后需抽取零件检查其表面清洁度，以保证后续的油漆质量。一般采用水浸润法，将产品浸入水中，取出后观察水膜的完整性。

注塑件表面不得有碰伤、划伤、压力线、顶块印、熔接痕（指甲无法感知为标准）等外观缺陷，对于虎皮纹等缺陷可以通过底漆遮盖而消除。

3.2 喷漆件质量控制

每批次零件完成喷涂后，需对零件的色差、桔皮度、膜厚、附着力及硬度进行测量

喷涂的零件，按照外观件产品的表面质量控制，会对保险杠等产品进行外观分区。

分区原则为：

A面：高度可见面，一般平面及斜面定义为A区

B区：中度可见面，一般垂直面定义为B区

C区：低可见面，不易被看到的面

D区：装配面，一般对于外观无特殊质量要求

不同的分区面对于桔皮、光泽、颗粒等外观要求各不相同，需注意辨识，详细外观控制标准参见附件A

表PartB-1 保险杠喷涂基本工艺流程图

图PartB-10 保险杠外观分区图

3.2.1色差：通常采用目视和数据测量结合。目视法需在标准光源箱下（F11 D65）对比标准色板。数据测量则使用色差仪，对比标准色板进行测量，数据差值需小于控制计划中规定的公差范围。

对于素色漆采用45度角度单一评判，对于金属漆现场开始从三角度到五角度进行评判控制。

3.2.2 桔皮：度评判，通常使用桔皮仪或对比标准色板。通常A面及与对手件的配合区域桔皮度不得小于6.

3.2.3 膜厚：通常采用显微镜对保险杠进行切片测量。

3.2.4 附着力：测量工具一般使用划格刀及3M（898）胶带。划格标准：1MM×1MM×100格不能有1格脱漆。

3.2.5 高压冲水：使用美工刀进行划痕操作，在样品表面中心位置划两条交叉十字线，呈30度夹角，在操作过程中保持美工刀垂直于漆面所在平面，注意切至基材。将冲水机按照表PartB-6《冲水实验测试参数表》进行参数设置，将手持式喷枪对准样品冲击。无论哪一层油漆出现剥离与脱落，则认定漆膜受到了破坏，视为不合格。

表PartB-6《冲水实验测试参数表》

3.2.6 硬度：工具：硬度计及2H铅笔。标准：2H铅笔测试后不得在A面出现划痕。

缺陷分析

4.1 颗粒

颗粒：在漆膜内或表面有杂质微粒，呈颗粒状凸起

原因：

1）油漆结晶或受到污染。

2）喷涂环境污染（喷房、流平间、烘箱、静电除尘设备、滤网等)。

3）待施工件表面未处理干净（清洗不干净、打磨不良等）。

4）喷涂过程风向、压差不符合要求。

5）进出喷房工作人员防尘措施不合理。

预防措施：   

1）确保供漆系统和管道清洁，必要时在管道中增加过滤装置；确保正确的调漆、投漆操作过程；进货检验应对油漆颗粒大小进行检测。

2）按照清洗保养计划，定期清洁喷涂设备。

3）对待施工件表面灰尘应采用粘布擦拭和在预处理槽液中添加清洗剂等方法来加强清洁。

4）对喷涂过程各关键点的风向、压差定期监督。

5）操作员进入喷房必须有相应的防尘措施。

返工措施：   

1）采用1000目的砂纸将漆膜打磨平，用抛光机进行抛光处理。

2)对缺陷处采用点修补的方法处理，修补面按点修补操作指导进行喷漆，等漆膜完全固化后，再对修补面进行抛光处理。

情况严重时，应用800目砂皮对缺陷处打磨后重新上件喷涂。

4.2 流挂

流挂：在工件斜面或竖直面的漆膜上出现漆膜局部变厚，呈波浪、浅滩形状

1）压缩空气太小（雾化空气太小、扇形空气太小）。

2）喷枪、旋杯离工件距离太近，移动速度太慢。

3）油漆粘度太低。

4）基材表面、涂装环境温度太低。湿度太高。

预防：    

1）按照涂装工艺卡，设置雾化和扇形的空气流量。

2）按照程序编制指导手册，设置参数。

3）按照调漆工艺卡调配油漆。

4）确保喷涂环境温度在涂装工艺卡规定的范围内。

措施：    

1）采用1000目的砂纸将漆膜打磨平，用抛光机进行抛光。

2）情况严重时，用800目砂皮将表面磨平后重新喷涂。

4.3气泡

气泡：在刚刚喷涂的漆膜表面呈现出很多直径在1mm以下的顶部裂开的小气泡

原因：    

1）喷涂雾化空气压力太低。

2）清漆膜厚太高。

3）流平时间不足。

4）涂装环境温度太高。

5）使用稀释剂挥发速度太快。

预防：    

1）按照涂装工艺卡，设置雾化空气流量

2）降低清漆喷涂流量，调整喷涂程序。

3）按照涂装工艺卡正确设定流平时间。

4）确保喷涂环境温度在涂装工艺卡规定的范围内。

5）按照调漆工艺卡调配油漆，必要时加入慢干剂。   　　

措施：    

1）采用1000目的砂纸对缺陷处砂磨，再用抛光机进行抛光。

2）情况严重时，用800目砂皮将表面磨平后重新喷涂。

4.4 桔皮

桔皮：产品喷涂油漆后表面呈疙瘩状、不平整，类似桔子皮的外观。严重的好象波纹形状。

原因：    

1）喷涂油漆膜厚太薄。

2）喷枪、旋杯离工件距离太远，移动速度太快。

3）各层漆间的流平时间不足。

4）涂装环境温度太高，喷房风向不好。

5）油漆粘度太高。

预防：    

1）按照涂装工艺卡，正确设置喷涂流量。

2）按照程序编制指导手册，设置参数。

3）按照涂装工艺卡，正确设置流平时间。

4）确保喷涂环境温度在涂装工艺卡规定的范围内。对喷涂过程各关键点的风向定期监督并调整。

5）按照调漆工艺卡调配油漆，必要时在油漆中加流平剂。　

措施：    

采用1000目的砂纸将漆膜打磨平，用抛光机进行抛光。

2）情况严重时，用800目将表面磨平后重新喷涂。

4.5 色差

色差：喷涂的漆膜表面颜色（色调）不同。

原因：    

1）喷枪或旋杯离工件表面距离太近。

2）喷涂方法不当（流量太大、雾化和扇面空气太小）。

3）油漆调配时搅拌不均匀、配比不正确。                     

预防：    

1）按照程序编制指导手册，设置参数。

2）按照涂装工艺卡，正确设定机械手的喷涂参数。

3）按照调漆工艺卡设定搅拌时间、确保油漆和稀料按比例调配。                         　　

措施：    

1）用800目砂纸将缺陷区域打磨后，重新上件喷涂。

其他常见的缺陷分析及解决方式请参考表PartB-7《油漆常见缺陷表》

PartB-7《油漆常见缺陷表》

油漆存储及检查

5.1 油漆存储

油漆存储需要有专门的危险品存储空间，除了满足消防安全要求外，房间需要有温湿度控制，并且要定期检测。

油漆的库存管理需要做到先进先出，务必保证在有效期内使用。对于已经开桶的油漆有效期管理参见表PartB-8《油漆存储标准》。

表PartB-8《油漆存储标准》

5.2 油漆来料检验

油漆来料检验主要有电导率、细度、原漆粘度、清洁度、固含量等方面的测试。

      1）电导率测试：参照温度对待测油漆进行稀释并达到标准粘度，将稀释后的油漆进行充分搅拌，混合均匀。电阻率测定仪选择合适的量程，并调整至相应的单位（MΩ），将探头垂直插入待测油漆中，直至油漆液面超过小孔处，测量数值。

2）细度：使用滴管选取一定量的原漆滴入刮板计的最远端，使其轻微外溢，双手握住刮刀，与刮板垂直接触成10度角。迅速平稳地向下把原漆拉过刮板槽。在强光源下，以视线与刮板成20-30度角的方向从刮板侧面立即读数到1国标单位。观察最初发现有明显斑点而不是分离斑点的点，此点读数即为原漆细度。

3）原液粘度：原液粘度的测量方法同油漆粘度测量，使用DIN 4#杯、秒表进行检测。

4）清洁度：取出250毫升原漆，倒入装有过滤网的清洗过滤器中，慢慢滤出油漆。使用溶剂冲洗干净过滤网，使用手术刀片将冲洗后的过滤网样片沿过滤口剪下，并固定在2片玻璃载片中间。使用显微镜观测过滤网样片，记录残留物的大小、个数等。

5）固含量：将铝箔用口杯底做成碗状，并称重记录M1。使用滴管吸取一定量油漆（0.5-1g），滴入铝箔内，均匀布于地面，并称重记录M2。烤箱接通总电源→将称重后装有油漆的铝箔放入烘箱内→关闭阀门→开启烤箱电源→设定温度及烘烤时间（100℃/1H）→烘烤完成→关闭烤箱电源→取出试验品→断开总电源。将烘烤后的试验品放置在天平上，称重并记录M3。使用公式（M3-M1）/(M2-M1)*100%，将结果记录。

以上每批次油漆需要抽检一次并做好记录保存，不同供应商可能根据实际的情况对抽检实验项目进行调整。

安全和环境基本要求 

6.1供方应持有国家环评报告、验收批复、排污许可证等文件；

6.2供方应具备废水/废气/固体废物的处置设备（或“三废”经有资质第三方处置单位安规进行处置）；设备运行、日常维护保养均能依据规定正常执行并做好相应记录；对废弃物处置所形成的处理物需进行检测并记录，满足环保排放要求；

6.3供方应规范安全生产规章制度，不断加强人员培训、检查整改、硬件设施投入等，努力建设安全的工作生产环境；

6.4供方应通过（或制定计划通过）ISO 14001环境管理体系和OHSAS 18001职业健康安全体系认证；

Part C /（BOQ）

Bill of Quality Requirements

检测、检验设备要求

为保证外饰油漆材料性能满足产品设计和使用要求，需对外饰油漆材料材料、涂装过程和产品进行检测，供方应有能力进行上述各项检测、检验。上汽汽车外饰油漆材料、性能检测所使用的设备如下，供方可参考

表PartC-1《外饰油漆材料、性能检测设备》

材料检测要求和设备要求 

色差仪：

色差仪测试方法，按照标准SMTC 5 400 013零件色差分析测试设备。出于稳定性考虑，色差仪推荐使用X-RITE爱色丽。

色差仪应具备6个观察角度（45度照明）-15，15， 25， 45， 75， 110。

图PartC-1 色差仪示意图

光泽度仪：

油漆表面光泽度按照ISO2813进行检验。

图PartC-2 BYK 4440光泽度仪

桔皮仪：

油漆表面桔皮度按照SMTC 5 400 010进行检验。

图PartC-3 BYK 4840桔皮仪

金相显微镜：

金相显微镜应具有50X、100X、500X放大功能。并具有图像处理能力和测量分析功能。并带有尺寸自校准功能。

漆膜厚度试验方法，按照ISO 2808。

图PartC-4 金相显微镜设备图

划格刀：

划格刀应满足ISO2409要求，间距2mm。

图PartC-5  BYK划格刀图片

冷凝水试验箱：

试验设备按照ISO 6270-2CH，温度精度要求40℃±3℃，设备密封性保证能够达到饱和湿度。

图PartC-6   LIEBISCH K300冷凝水试验箱

蒸汽喷射试验仪：

蒸汽喷射试验方法按照SMTC 5 200 008，水温70℃±3℃，压力9MPa，喷射时间20s/划线。

图PartC-7  KARCHER高压清洗机（蒸汽喷射试验仪）

供方实验室能力认可 

供应商应建立公司内部的实验室；

实验室应具备材料/性能/尺寸检测的必备设备；

实验室应按ISO17025标准要求推进实验室体系建设；建议有条件的供方通过ISO17025认证；

实验室应通过上汽乘用车的实验室能力审核，未通过上汽乘用车审核的项目，供应商须委托有资质的第三方实验室进行检测。《上海汽车供应商实验室能力评定》见附录PartA-3。

附件

附录A 油漆外观标准

| 





文件版本更新履历 | 





文件版本更新履历 | 





文件版本更新履历 | 





文件版本更新履历 | 





文件版本更新履历 |

| 版本 | 换版/修订记录 | 编制/修订 | 审核/批准 | 修订日期 |

| 1.0 | 首次发布 | 朱赟/邓乾峰/徐睿 |  | 2018/3/16 |

|  |  |  |  |  |

|  |  |  |  |  |

|  |  |  |  |  |

|  |  |  |  |  |

|  |  |  |  |  |

|  |  |  |  |  |

|  |  |  |  |  |

|  |  |  |  |  |

|  |  |  |  |  |

|  |  |  |  |  |

|  |  |  |  |  |

|  |  |  |  |  |

|  |  |  |  |  |

|  |  |  |  |  |

|  |  |  |  |  |

|  |  |  |  |  |

|  |  |  |  |  |

| 基材 | 油漆供应商 | 推荐油漆体系 | 主要应用零件 |

| PP/（EPDM） | PPG | 底漆：MPP4100DGT
色漆：
SAIC-NSB（PPG）
SAIC-JSE（PPG）
SAIC-WSA（PPG）
SAIC-SSA（PPG）
SAIC-RSA（PPG）
SAIC-PBC（PPG）
SAIC-ASD（PPG）
SAIC-KSA（PPG）
SAIC-YSA（PPG）
SAIC-PBB（PPG）
SAIC-MBB（PPG）
SAIC-RSB（PPG）
SAIC-NDW（PPG）
SAIC-BSB（PPG）
SAIC-NSB（PPG）
SAIC-RSH（PPG）
SAIC-LMF（PPG）
SAIC-JSF（PPG）
SAIC-JSE（PPG）
SAIC-RSB（PPG）
SAIC-JFM（PPG）
SAIC-DSB（PPG）
SAIC-DSG（PPG）
SAIC-RSK（PPG）
SAIC-RSJ（PPG）
清漆：TKU2000C | 涂装保险杠蒙皮 |

| PP/（EPDM） | 阿克苏AKZO | 底漆：2K底漆01-77046
色漆分别：
SAIC-SSA（AKZO）
SAIC-DSB（AKZO）
SAIC-ASD（AKZO）
SAIC-WSA（AKZO）
SAIC-JSE（AKZO）
SAIC-PBC(AKZO)
SAIC-RSD（PPG）
SAIC-JFM（PPG）
SAIC-KSA (AKZO)
SAIC-RSA (PPG)
SAIC-NSB (PPG)
SAIC-NDW(PPG)
SAIC-RSH（PPG）
SAIC-LMF（爱仕德）
SAIC-BSB（PPG）
SAIC-JSH （AKZO）
SAIC-WSB （BASF）
SAIC-WSC(PPG)
SAIC-LMB(AKZO)
SAIC-DSH （BASF）
SAIC-JSK （BASF）
SAIC-DSG(PPG)
清漆：05-10165 | 涂装保险杠蒙皮 |

| PC/ABS  | PPG | 底漆：MPP4110A 
色漆分别：
SAIC-NSB（PPG）
SAIC-JSE（PPG）
SAIC-WSA（PPG）
SAIC-SSA（PPG）
SAIC-RSA（PPG）
SAIC-PBC（PPG）
SAIC-ASD（PPG）
SAIC-KSA（PPG）
SAIC-YSA（PPG）
SAIC-PBB（PPG）
SAIC-MBB（PPG）
SAIC-RSB（PPG）
SAIC-NDW（PPG）
SAIC-BSB（PPG）
SAIC-NSB（PPG）
SAIC-RSH（PPG）
SAIC-LMF（PPG）
SAIC-JSF（PPG）
SAIC-JSE（PPG）
SAIC-RSB（PPG）
SAIC-JFM（PPG）
SAIC-DSB（PPG）
SAIC-DSG（PPG）
SAIC-RSK（PPG）
SAIC-RSJ（PPG）
清漆：TKU2000C | 保险杠饰条
拖钩盖板  |

| PC/ABS  | 阿克苏AKZO | 底漆：2K底漆01-77046 
色漆：分别
清漆：05-10165 | 保险杠饰条
拖钩盖板  |

| 目前涂装行业里的涂装工艺种类繁多，但是都离不开喷房与烘烤。常见的涂装工艺有：1C1B（一喷一烘）、2C2B（两喷两烘）、3C1B（三喷一烘）、3C2B、3C3B等。
“三喷一烘”流程
1.前处理2.工装上件3.预脱脂4.脱脂5.一道水洗6.二道水洗7.去离子水洗8.吹水9.烘干10.火焰处理11.喷涂底漆12.底漆流平13.底漆烘干14.喷涂色漆15.色漆流平16.喷涂清漆 17.清漆流平 18.清漆烘干19.冷却20.下架21.成品件检验22.不合格品返修
图PartB-1 保险杠喷涂基本工艺流程图
保险杠目前涂装线多采用“三喷一烘”生产线，所谓“三喷”即为底、色、清漆喷涂：
第1道为底漆：其主要作用是增加面漆与基材的粘附力，并提供适当的弹性。
第2道为色漆：其主要作用是提供产品所需要的颜色。
第3道为清漆：其主要作用是保护及提供产品光泽。
“一烘”为产品烘烤流程：主要加速油漆凝固附，提高涂装线的生产效率。
水洗：通常分为脱脂、预脱脂+三段水洗，
脱脂、预脱脂：采用不同的酸性溶液对注塑件表面进行去油去污。
第三段：自来水冲洗。第四段：回用的去离子水冲洗。第五段：新鲜的去离子水冲洗
火焰处理：目的是提高注塑件表面的极性，从而提高塑料件表面与油漆漆层的结合力（根据基材与涂料的性质，ABS等些基材不需要火焰处理、直接喷涂粘性助剂也能满足漆层与注塑件的附着要求，但PP类材料由于产品表面极性较低，必须采用火焰处理才能满足冷凝水后的蒸汽喷射要求）。 |

| 作 业 标 准 书 | 作 业 标 准 书 | 作 业 标 准 书 | 作 业 标 准 书 | 作 业 标 准 书 | 作 业 标 准 书 | 作 业 标 准 书 | 作 业 标 准 书 | 作 业 标 准 书 | 作 业 标 准 书 | 作 业 标 准 书 | 作 业 标 准 书 | 标 准 号 码 | 标 准 号 码 | 标 准 号 码 | 标 准 号 码 |  |  |  |  |  |  |

| 作 业 标 准 书 | 作 业 标 准 书 | 作 业 标 准 书 | 作 业 标 准 书 | 作 业 标 准 书 | 作 业 标 准 书 | 作 业 标 准 书 | 作 业 标 准 书 | 作 业 标 准 书 | 作 业 标 准 书 | 作 业 标 准 书 | 作 业 标 准 书 | 制  定  日 | 制  定  日 | 制  定  日 | 制  定  日 |  |  |  |  |  |  |

| 车 种 | 车 种 | 车 种 | 品   名 | 品   名 | 品   名 | 品   名 | 工程号码 | 工程号码 | 工程号码 | 工   程   名 | 工   程   名 | 工   程   名 | 工   程   名 | 工   程   名 | 工   程   名 | 设   备   名 | 设   备   名 | 设   备   名 | 设   备   名 | 设   备   名 | 设   备   名 |

| 全车种 | 全车种 | 全车种 | BUMPER | BUMPER | BUMPER | BUMPER | T3 | T3 | T3 | 前处理作业 | 前处理作业 | 前处理作业 | 前处理作业 | 前处理作业 | 前处理作业 | 涂装生产线 | 涂装生产线 | 涂装生产线 | 涂装生产线 | 涂装生产线 | 涂装生产线 |

|  条件 管理 标准 |  条件 管理 标准 |  条件 管理 标准 |  条件 管理 标准 |  条件 管理 标准 | 　 | 　 | 　 | 　 | 　 | 　 | 　 | 　 | 　 | 　 | 　 | 　 | 　 | 　 | 　 | 　 | 　 |

| 顺 | 管理项目 | 管理项目 | 管理项目 | 管理项目 | 管理基准 | 管理基准 | 管理基准 | 管理基准 | 管理基准 | 检测方法 | 检测方法 | 检测方法 | 周  期 | 周  期 | 担当者 | 担当者 | 管 理 方 法 | 管 理 方 法 | 管 理 方 法 | 管 理 方 法 | 管 理 方 法 |

| 1 | 擦拭布 | 擦拭布 | 擦拭布 | 擦拭布 | 洁净 | 洁净 | 洁净 | 洁净 | 洁净 | 目测 | 目测 | 目测 | 全数 | 全数 | 作业者 | 作业者 | 工程检查日记 | 工程检查日记 | 工程检查日记 | 工程检查日记 | 工程检查日记 |

| 　 | 　 | 　 | 　 | 　 | 　 | 　 | 　 | 　 | 　 | 限度样本 | 限度样本 | 限度样本 | 　 | 　 | 　 | 　 | 参照限度样本及时更换 | 参照限度样本及时更换 | 参照限度样本及时更换 | 参照限度样本及时更换 | 参照限度样本及时更换 |

| 2 | I.P.A存放器皿 | I.P.A存放器皿 | I.P.A存放器皿 | I.P.A存放器皿 | 洁净 | 洁净 | 洁净 | 洁净 | 洁净 | 目测 | 目测 | 目测 | 随时 | 随时 | 作业者 | 作业者 | 工程检查日记 | 工程检查日记 | 工程检查日记 | 工程检查日记 | 工程检查日记 |

| 　 | 　 | 　 | 　 | 　 | 擦拭，洗涤专用 | 擦拭，洗涤专用 | 擦拭，洗涤专用 | 擦拭，洗涤专用 | 擦拭，洗涤专用 | 　 | 　 | 　 | 　 | 　 |  |  | 　 | 　 | 　 | 　 | 　 |

| 3 | I.P.A溶液 | I.P.A溶液 | I.P.A溶液 | I.P.A溶液 | 洁净 | 洁净 | 洁净 | 洁净 | 洁净 | 目测 | 目测 | 目测 | 全数 | 全数 | 作业者 | 作业者 | 工程检查日记 | 工程检查日记 | 工程检查日记 | 工程检查日记 | 工程检查日记 |

| 4 | 1次擦拭 I.P.A | 1次擦拭 I.P.A | 1次擦拭 I.P.A | 1次擦拭 I.P.A | 更换 | 更换 | 更换 | 更换 | 更换 | 时间 | 时间 | 时间 | 12回/日 | 12回/日 | 作业者 | 作业者 | 　 | 　 | 　 | 　 | 　 |

| 5 | 擦尘布 | 擦尘布 | 擦尘布 | 擦尘布 | 除去异物 | 除去异物 | 除去异物 | 除去异物 | 除去异物 | 目测 | 目测 | 目测 | 全数 | 全数 | 作业者 | 作业者 | 工程检查日记 | 工程检查日记 | 工程检查日记 | 工程检查日记 | 工程检查日记 |

| 　 | 　 | 　 | 　 | 　 | 　 | 　 | 　 | 　 | 　 | 　 | 　 | 　 | 　 | 　 | 　 | 　 | 　 | 　 | 　 | 　 | 　 |

| 　 |  |  |  |  |  |  |  |  |  |  |  | 作    业    顺    序 | 作    业    顺    序 | 作    业    顺    序 | 作    业    顺    序 | 作    业    顺    序 | 作    业    顺    序 | 作    业    顺    序 | 作    业    顺    序 | 作    业    顺    序 | 作    业    顺    序 |

| 
 |  |  |  |  |  |  |  |  |  |  |  | 1.检查投入工程状态确认 | 1.检查投入工程状态确认 | 1.检查投入工程状态确认 | 1.检查投入工程状态确认 | 1.检查投入工程状态确认 | 1.检查投入工程状态确认 | 1.检查投入工程状态确认 |  |  | 　 |

| 　 |  |  |  |  |  |  |  |  |  |  |  | 　 |  |  |  |  |  |  |  |  | 　 |

| 　 |  |  |  |  |  |  |  |  |  |  |  | 2.RR:D部位作业后,在 C.B.A上  | 2.RR:D部位作业后,在 C.B.A上  | 2.RR:D部位作业后,在 C.B.A上  | 2.RR:D部位作业后,在 C.B.A上  | 2.RR:D部位作业后,在 C.B.A上  | 2.RR:D部位作业后,在 C.B.A上  | 2.RR:D部位作业后,在 C.B.A上  | 2.RR:D部位作业后,在 C.B.A上  | 2.RR:D部位作业后,在 C.B.A上  | 　 |

| 　 |  |  |  |  |  |  |  |  |  |  |  | 　 |  |  |  |  |  |  |  |  | 　 |

| 　 |  |  |  |  |  |  |  |  |  |  |  |   向左右方向擦两遍。 |   向左右方向擦两遍。 |   向左右方向擦两遍。 |   向左右方向擦两遍。 |   向左右方向擦两遍。 |   向左右方向擦两遍。 |  |  |  | 　 |

| 　 |  |  |  |  |  |  |  |  |  |  |  | 　 |  |  |  |  |  |  |  |  | 　 |

| 　 |  |  |  |  |  |  |  |  |  |  |  | 3.RR:在C.B.A上 向左右方向擦 | 3.RR:在C.B.A上 向左右方向擦 | 3.RR:在C.B.A上 向左右方向擦 | 3.RR:在C.B.A上 向左右方向擦 | 3.RR:在C.B.A上 向左右方向擦 | 3.RR:在C.B.A上 向左右方向擦 | 3.RR:在C.B.A上 向左右方向擦 | 3.RR:在C.B.A上 向左右方向擦 |  | 　 |

| 　 |  |  |  |  |  |  |  |  |  |  |  | 　 |  |  |  |  |  |  |  |  | 　 |

| 　 |  |  |  |  |  |  |  |  |  |  |  |   两遍后，在D部位作业。 |   两遍后，在D部位作业。 |   两遍后，在D部位作业。 |   两遍后，在D部位作业。 |   两遍后，在D部位作业。 |   两遍后，在D部位作业。 |   两遍后，在D部位作业。 |  |  | 　 |

| 　 |  |  |  |  |  |  |  |  |  |  |  | 　 |  |  |  |  |  |  |  |  | 　 |

| 　 |  |  |  |  |  |  |  |  |  |  |  | 4.FRT:D部位作业后,在 C.B.A上  | 4.FRT:D部位作业后,在 C.B.A上  | 4.FRT:D部位作业后,在 C.B.A上  | 4.FRT:D部位作业后,在 C.B.A上  | 4.FRT:D部位作业后,在 C.B.A上  | 4.FRT:D部位作业后,在 C.B.A上  | 4.FRT:D部位作业后,在 C.B.A上  | 4.FRT:D部位作业后,在 C.B.A上  | 4.FRT:D部位作业后,在 C.B.A上  | 　 |

| 　 |  |  |  |  |  |  |  |  |  |  |  | 　 |  |  |  |  |  |  |  |  | 　 |

| 　 |  |  |  |  |  |  |  |  |  |  |  |   向左右方向擦两遍。 |   向左右方向擦两遍。 |   向左右方向擦两遍。 |   向左右方向擦两遍。 |   向左右方向擦两遍。 |   向左右方向擦两遍。 |  |  |  | 　 |

| 　 |  |  |  |  |  |  |  |  |  |  |  | 　 |  |  |  |  |  |  |  |  | 　 |

| 　 |  |  |  |  |  |  |  |  |  |  |  | 5.FRT:在A部位确认后GRILL部位擦两回 | 5.FRT:在A部位确认后GRILL部位擦两回 | 5.FRT:在A部位确认后GRILL部位擦两回 | 5.FRT:在A部位确认后GRILL部位擦两回 | 5.FRT:在A部位确认后GRILL部位擦两回 | 5.FRT:在A部位确认后GRILL部位擦两回 | 5.FRT:在A部位确认后GRILL部位擦两回 | 5.FRT:在A部位确认后GRILL部位擦两回 | 5.FRT:在A部位确认后GRILL部位擦两回 | 5.FRT:在A部位确认后GRILL部位擦两回 |

| 　 |  |  |  |  |  |  |  |  |  |  |  | 　 |  |  |  |  |  |  |  |  | 　 |

| 　 |  |  | 
 |  |  |  |  |  |  |  |  |  ※. 返工件投入时使用擦尘布. |  ※. 返工件投入时使用擦尘布. |  ※. 返工件投入时使用擦尘布. |  ※. 返工件投入时使用擦尘布. |  ※. 返工件投入时使用擦尘布. |  ※. 返工件投入时使用擦尘布. |  ※. 返工件投入时使用擦尘布. |  ※. 返工件投入时使用擦尘布. |  | 　 |

| 　 |  |  |  |  |  |  |  |  |  |  |  | 　 |  |  |  |  |  |  |  |  | 　 |

| 　 |  |  |  |  |  |  |  |  |  |  |  |     |   参照上面作业顺序  |   参照上面作业顺序  |   参照上面作业顺序  |   参照上面作业顺序  |   参照上面作业顺序  |   参照上面作业顺序  |  |  | 　 |

| 　 |  |  |  |  |  |  |  |  |  |  |  | 　 |  |  |  |  |  |  |  |  | 　 |

| 　 |  |  |  |  |  |  |  |  |  |  |  | 　 |  |  |  |  |  |  |  |  | 　 |

| 　 |  |  |  |  |  |  |  |  |  |  |  | 　 |  |  |  |  |  |  |  |  | 　 |

| 　 |  |  |  |  |  |  |  |  |  |  |  | 　 |  |  |  |  |  |  |  |  | 　 |

| 　 |  |  |  |  |  |  |  |  |  |  |  | 　 |  |  |  |  |  |  |  |  | 　 |

| 　 | 　 | 　 | 　 | 　 | 　 | 　 | 　 | 　 | 　 | 　 | 　 | 　 | 　 | 　 | 　 | 　 | 　 | 　 | 　 | 　 | 　 |

| 火焰处理 | 压力标准 |

| 火焰处理 | 压力标准 |

| 火焰处理 | 压力标准 |

| 然气流量 | 50±2.5 L/min |

| 然气流量 | 50±2.5 L/min |

| 然气流量 | 50±2.5 L/min |

| 空气流量 | 506±25 L/min |

| 空气流量 | 506±25 L/min |

| 空气流量 | 506±25 L/min |

| 空燃比 | 10±1:1 |

| 空燃比 | 10±1:1 |

| 空燃比 | 10±1:1 |

| 机器人名称 | 机器人名称 | 定喷 | 动喷 |

| 机器人名称 | 机器人名称 | 定喷 | 动喷 |

| 底漆机器人 | R3 | 外侧38.5±1.5cm，内侧35±1cm | 按图样：左侧、右侧25±1cm，中间29±1cm
上侧、下侧12±1cm，中间13.5±1cm |

| 底漆机器人 | R3 | 外侧38.5±1.5cm，内侧35±1cm | 按图样：左侧、右侧25±1cm，中间29±1cm
上侧、下侧12±1cm，中间13.5±1cm |

| 底漆机器人 | R4 | 外侧38.5±1.5cm，内侧35±1cm | 按图样：左侧、右侧25±1cm，中间29±1cm
上侧、下侧12±1cm，中间13.5±1cm |

| 底漆机器人 | R4 | 外侧38.5±1.5cm，内侧35±1cm | 按图样：左侧、右侧25±1cm，中间29±1cm
上侧、下侧12±1cm，中间13.5±1cm |

| 色漆机器人（深黑） | R5 | 外侧31±1.0cm，内侧8.5±1.5cm | / |

| 色漆机器人（深黑） | R5 | 外侧31±1.0cm，内侧8.5±1.5cm | / |

| 色漆机器人（深黑） | R6 | 外侧31±1.0cm，内侧8.5±1.5cm | / |

| 色漆机器人（深黑） | R6 | 外侧31±1.0cm，内侧8.5±1.5cm | / |

| 色漆机器人（深黑） | R7 | 外侧37.5±1.5cm，内侧34.5±1cm | 按图：左侧、右侧25±1cm，中间29±1cm
上侧、下侧12±1cm，中间13.5±1cm |

| 色漆机器人（深黑） | R7 | 外侧37.5±1.5cm，内侧34.5±1cm | 按图：左侧、右侧25±1cm，中间29±1cm
上侧、下侧12±1cm，中间13.5±1cm |

| 色漆机器人（深黑） | R8 | 外侧37.5±1.5cm，内侧34.5±1cm | 按图：左侧、右侧25±1cm，中间29±1cm
上侧、下侧12±1cm，中间13.5±1cm |

| 色漆机器人（深黑） | R8 | 外侧37.5±1.5cm，内侧34.5±1cm | 按图：左侧、右侧25±1cm，中间29±1cm
上侧、下侧12±1cm，中间13.5±1cm |

| 清漆机器人 | R9 | 外侧38.5±1.5cm，内侧35±1cm | 按图：左侧、右侧25±1cm，中间29±1cm
上侧、下侧12±1cm，中间13.5±1cm |

| 清漆机器人 | R9 | 外侧38.5±1.5cm，内侧35±1cm | 按图：左侧、右侧25±1cm，中间29±1cm
上侧、下侧12±1cm，中间13.5±1cm |

| 清漆机器人 | R10 | 外侧38.5±1.5cm，内侧35±1cm | 按图：左侧、右侧25±1cm，中间29±1cm
上侧、下侧12±1cm，中间13.5±1cm |

| 清漆机器人 | R10 | 外侧38.5±1.5cm，内侧35±1cm | 按图：左侧、右侧25±1cm，中间29±1cm
上侧、下侧12±1cm，中间13.5±1cm |

| 清漆机器人 | R11 | 外侧31±1.0cm，8.5±1.5cm | / |

| 清漆机器人 | R11 | 外侧31±1.0cm，8.5±1.5cm | / |

| 清漆机器人 | R12 | 外侧31±1.0cm，8.5±1.5cm | / |

| 清漆机器人 | R12 | 外侧31±1.0cm，8.5±1.5cm | / |

| 流量标准值(ml) | 流量实际值允许范围(ml) | BOC标准值(ml) |

| 流量标准值(ml) | 流量实际值允许范围(ml) | BOC标准值(ml) |

| 流量标准值(ml) | 流量实际值允许范围(ml) | BOC标准值(ml) |

| 200 | 200    ±    5 | ≥250 |

| 200 | 200    ±    5 | ≥250 |

| 等级 | 每立方米微粒的数量（单位：μm） | 每立方米微粒的数量（单位：μm） | 每立方米微粒的数量（单位：μm） | 每立方米微粒的数量（单位：μm） | 每立方米微粒的数量（单位：μm） | 每立方米微粒的数量（单位：μm） |

|  | 0.1μm | 0.2μm | 0.3μm | 0.5μm | 1μm | 5μm |

| ISO1 | 10 | 2 |  |  |  |  |

| ISO2 | 100 | 24 | 10 | 4 |  |  |

| ISO3 | 1,000 | 237 | 102 | 35 | 8 |  |

| ISO4 | 10,000 | 2,370 | 1,020 | 352 | 83 |  |

| ISO5 | 100,000 | 23,000 | 10,200 | 3,520 | 832 | 29 |

| ISO6 | 1,000,000 | 237,000 | 102,000 | 35,200 | 8,320 | 293 |

| ISO7 |  |  |  | 352,000 | 83,200 | 2,930 |

| ISO8 | 　 |  |  | 3,252,000 | 832,000 | 29,300 |

| ISO9 | 　 |  |  | 35,200,000 | 8,320,000 | 293,000 |

| 缺陷名称 | 表现形式 | 状态 | 缺陷原因 | 解决方式 |

| 流挂 | 产品尖角或筋线位置出现色漆、清漆流淌状，滴液状；漆膜产生垂直或倾斜状的流痕 |  | 1.油漆粘度偏低  | 粘度调高至要求的范围 |

| 流挂 | 产品尖角或筋线位置出现色漆、清漆流淌状，滴液状；漆膜产生垂直或倾斜状的流痕 |  | 2.慢干剂用量太多  | 适当减少慢干剂 |

| 流挂 | 产品尖角或筋线位置出现色漆、清漆流淌状，滴液状；漆膜产生垂直或倾斜状的流痕 |  | 3.涂层过厚  | 调节喷涂程序 |

| 流挂 | 产品尖角或筋线位置出现色漆、清漆流淌状，滴液状；漆膜产生垂直或倾斜状的流痕 |  | 4.喷枪流量比正常值偏大  | 调节流量 |

| 流挂 | 产品尖角或筋线位置出现色漆、清漆流淌状，滴液状；漆膜产生垂直或倾斜状的流痕 |  | 5.枪距太近  | 稳定小车和挂具或调整程序 |

| 流挂 | 产品尖角或筋线位置出现色漆、清漆流淌状，滴液状；漆膜产生垂直或倾斜状的流痕 |  | 6.空气压力太小或太大  | 调节扇面和雾化空气压力 |

| 流挂 | 产品尖角或筋线位置出现色漆、清漆流淌状，滴液状；漆膜产生垂直或倾斜状的流痕 |  | 7.两道涂层之间的闪干时间太短  | 适当延长闪干时间 |

| 流挂 | 产品尖角或筋线位置出现色漆、清漆流淌状，滴液状；漆膜产生垂直或倾斜状的流痕 |  | 8.喷房温度太低  | 调整合适温度 |

| 流挂 | 产品尖角或筋线位置出现色漆、清漆流淌状，滴液状；漆膜产生垂直或倾斜状的流痕 |  | 9.油漆电阻率超差  | 调整电阻率 |

| 疵点 | 产品表面出现成群分布的小凸点，类似针眼，影响表面质量 | 
 | 1.色漆喷涂太干 | 调整油气层的湿度，保证良好流动性 |

| 疵点 | 产品表面出现成群分布的小凸点，类似针眼，影响表面质量 | 　 | 2.色漆慢干剂过少 | 增加适量比例慢干剂 |

| 疵点 | 产品表面出现成群分布的小凸点，类似针眼，影响表面质量 | 　 | 3.雾化压力太大 | 调整喷枪旋杯的雾化压力 |

| 疵点 | 产品表面出现成群分布的小凸点，类似针眼，影响表面质量 | 　 | 4.过喷漆影响 | 油漆适量减量，检查流量 |

| 疵点 | 产品表面出现成群分布的小凸点，类似针眼，影响表面质量 | 　 | 　 | 　 |

| 疵点 | 产品表面出现成群分布的小凸点，类似针眼，影响表面质量 | 　 | 　 | 　 |

| 橘皮 | 在喷涂时不能形成平滑的涂膜面,出现类似桔皮状的皱纹表层。 |  | 1.油漆粘度大,流平差  | 选用合适的溶剂,添加流平剂或挥发较慢的高沸点有机溶剂,以改善涂料的流平性 |

| 橘皮 | 在喷涂时不能形成平滑的涂膜面,出现类似桔皮状的皱纹表层。 |  | 2.雾化不充分  | 选择合适的压缩空气压力,选漆量和雾化性能好的喷涂工具,使涂料达到良好的雾化 |

| 橘皮 | 在喷涂时不能形成平滑的涂膜面,出现类似桔皮状的皱纹表层。 |  | 3.涂层闪干时间短  | 调节闪干时间 |

| 橘皮 | 在喷涂时不能形成平滑的涂膜面,出现类似桔皮状的皱纹表层。 |  | 4.待喷件与烘房温度高,风速大及溶剂挥发快  | 调节温度及风速 |

| 橘皮 | 在喷涂时不能形成平滑的涂膜面,出现类似桔皮状的皱纹表层。 |  | 5.喷涂距离选择不当  | 调整喷涂距离 |

| 橘皮 | 在喷涂时不能形成平滑的涂膜面,出现类似桔皮状的皱纹表层。 |  | 6.枪口流量不正常  | 检查枪口流量或检查齿轮泵 |

| 橘皮 | 在喷涂时不能形成平滑的涂膜面,出现类似桔皮状的皱纹表层。 |  | 7.枪口空气供应不正常  | 调节扇面雾化空气压力 |

| 橘皮 | 在喷涂时不能形成平滑的涂膜面,出现类似桔皮状的皱纹表层。 |  | 8.机器人涂装程序不完善  | 调整喷涂程序 |

| 橘皮 | 在喷涂时不能形成平滑的涂膜面,出现类似桔皮状的皱纹表层。 |  | 9.油漆配方不够完善  | 优化油漆配方 |

| 橘皮 | 在喷涂时不能形成平滑的涂膜面,出现类似桔皮状的皱纹表层。 |  | 10.空气帽安装不正确  | 检查空气帽安装 |

| 橘皮 | 在喷涂时不能形成平滑的涂膜面,出现类似桔皮状的皱纹表层。 |  | 　 | 　 |

| 橘皮 | 在喷涂时不能形成平滑的涂膜面,出现类似桔皮状的皱纹表层。 |  | 　 | 　 |

| 色差 | 涂膜的色相/明度/彩度与标准色板有差异  | 　 | 1.所用涂料各批次之间有较大的色差 | 加强涂料进厂检验 |

| 色差 | 涂膜的色相/明度/彩度与标准色板有差异  |  | 2.在更换颜色时,输漆管路未洗净 | 换色时输漆管路一定要清洗，清洗失败后要重新执行清洗程序 |

| 色差 | 涂膜的色相/明度/彩度与标准色板有差异  |  | 3.油漆配方不完善 | 调整配方 |

| 色差 | 涂膜的色相/明度/彩度与标准色板有差异  |  | 4.机器人涂装程序不完善 | 优化喷涂程序 |

| 色差 | 涂膜的色相/明度/彩度与标准色板有差异  |  | 5.喷房环境温度,湿度,气流超差 | 调整温度,湿度,气流至规定范围 |

| 色差 | 涂膜的色相/明度/彩度与标准色板有差异  |  | 　 | 　 |

| 色差 | 涂膜的色相/明度/彩度与标准色板有差异  | 　 | 　 | 　 |

| 缩孔 | 受被涂物面存在的(或混入涂料中)异物(如油/水等)的影响,涂料不能均匀附着,产生抽缩而露出被涂面的现象  | 　 | 　 | 　 |

| 缩孔 | 受被涂物面存在的(或混入涂料中)异物(如油/水等)的影响,涂料不能均匀附着,产生抽缩而露出被涂面的现象  |  | 1．零件表面被油类等物质污染 | ①严禁裸手/脏手套和脏擦布接触被涂面,确保被涂面的清洁②正确使用脱模剂/防锈剂 |

| 缩孔 | 受被涂物面存在的(或混入涂料中)异物(如油/水等)的影响,涂料不能均匀附着,产生抽缩而露出被涂面的现象  |  | 2．喷房环境污染 | 定期检查喷房过滤网,确保涂装环境清洁,空气中应无尘埃/油雾和漆雾等飘浮  |

| 缩孔 | 受被涂物面存在的(或混入涂料中)异物(如油/水等)的影响,涂料不能均匀附着,产生抽缩而露出被涂面的现象  |  | 3．压缩空气污染 | 定期检查压缩空气过滤网,确保压缩空气清洁,无油无水  |

| 缩孔 | 受被涂物面存在的(或混入涂料中)异物(如油/水等)的影响,涂料不能均匀附着,产生抽缩而露出被涂面的现象  |  | 4．油漆被油类污染 | 清洗油漆系统，装入新油漆 |

| 缩孔 | 受被涂物面存在的(或混入涂料中)异物(如油/水等)的影响,涂料不能均匀附着,产生抽缩而露出被涂面的现象  |  | 　 | 　 |

| 缩孔 | 受被涂物面存在的(或混入涂料中)异物(如油/水等)的影响,涂料不能均匀附着,产生抽缩而露出被涂面的现象  | 　 | 　 | 　 |

| 漆层不足 | 涂膜未完全覆盖被涂物表面 | 　 | 　 | 　 |

| 漆层不足 | 涂膜未完全覆盖被涂物表面 |  | 1．高压静电电压不足或无电压 | 设置报警装置，调高电压值 |

| 漆层不足 | 涂膜未完全覆盖被涂物表面 |  | 2．喷枪距离过远 | 稳定小车和挂具 |

| 漆层不足 | 涂膜未完全覆盖被涂物表面 |  | 3．喷枪流量偏小 | 调节流量或更换喷枪 |

| 漆层不足 | 涂膜未完全覆盖被涂物表面 |  | 4．枪口空气供应不正常 | 调节扇面和雾化空气压力 |

| 漆层不足 | 涂膜未完全覆盖被涂物表面 |  | 5．机器人涂装程序不完善 | 调节涂装程序 |

| 漆层不足 | 涂膜未完全覆盖被涂物表面 |  | 6．空气帽安装不正确 | 检查空气帽安装 |

| 漆层不足 | 涂膜未完全覆盖被涂物表面 | 　 | 7．油漆电阻率超差 | 调整电阻率 |

| 漆层不足 | 涂膜未完全覆盖被涂物表面 | 　 | 　 | 　 |

| 滴液 | 油漆滴于被涂面形成涂膜不平整的现象  | 　 | 1.机器人袖子上滴落的漆滴 | 　更换机器人衣服 |

| 滴液 | 油漆滴于被涂面形成涂膜不平整的现象  | 　 | 2.清漆气泡在闪干区破裂 | 检查喷枪空气帽状态 |

| 滴液 | 油漆滴于被涂面形成涂膜不平整的现象  | 　 | 3.旋杯空气环上聚集的油漆掉落 | 加强旋杯、整形环清洁更换 |

| 滴液 | 油漆滴于被涂面形成涂膜不平整的现象  | 　 | 4.喷涂时旋杯转速过慢 | 转速按钮没有选中或设备故障需维修 |

| 滴液 | 油漆滴于被涂面形成涂膜不平整的现象  | 　 | 5．旋杯漏漆 | 更换阀体 |

| 滴液 | 油漆滴于被涂面形成涂膜不平整的现象  | 　 | 　 | 　 |

| 水痕 | 水滴附在被喷涂面,阻止了油漆与基材接触,烘干后,留下了明显不同周围漆面的痕迹  | 
 | 　 | 　 |

| 水痕 | 水滴附在被喷涂面,阻止了油漆与基材接触,烘干后,留下了明显不同周围漆面的痕迹  | 
 | 1.水洗的残留 | ①检查水洗烘干温度,确保其在规定值②增加吹风装置③在火焰处理前擦去多余水分  |

| 水痕 | 水滴附在被喷涂面,阻止了油漆与基材接触,烘干后,留下了明显不同周围漆面的痕迹  | 
 | 2.产品通道中滴下的水 | ①检查喷房温度及系统用空气干燥度②检查消防设施③雨季加强巡检 |

| 水痕 | 水滴附在被喷涂面,阻止了油漆与基材接触,烘干后,留下了明显不同周围漆面的痕迹  | 
 | 　 | 　 |

| 水痕 | 水滴附在被喷涂面,阻止了油漆与基材接触,烘干后,留下了明显不同周围漆面的痕迹  | 
 | 　 | 　 |

| 水痕 | 水滴附在被喷涂面,阻止了油漆与基材接触,烘干后,留下了明显不同周围漆面的痕迹  | 
 | 　 | 　 |

| 水痕 | 水滴附在被喷涂面,阻止了油漆与基材接触,烘干后,留下了明显不同周围漆面的痕迹  | 
 | 　 | 　 |

| 变形 | 蒙皮尺寸形状发生变化 | 
 | 　 | 　 |

| 变形 | 蒙皮尺寸形状发生变化 | 
 | 1.工位器具变形  | 检查并更换变形零件的工位器具 |

| 变形 | 蒙皮尺寸形状发生变化 | 
 | 2.涂装挂具失效，无法固定工件 | 检查并更换失效的涂装挂具 |

| 变形 | 蒙皮尺寸形状发生变化 | 
 | 3.清漆烘房温度超过工艺范围 | 通知机修关闭烘房加热装置 |

| 变形 | 蒙皮尺寸形状发生变化 | 
 | 　 | 　 |

| 变形 | 蒙皮尺寸形状发生变化 | 
 | 　 | 　 |

| 变形 | 蒙皮尺寸形状发生变化 | 
 | 　 | 　 |

| 物料种类 | 物料种类 | 状态 | 状态 | 保质期 | 保质期 | 备注 |

| 底漆 | 底漆 | 原漆 | 原漆 | 按包装上规定日期 | 按包装上规定日期 | 1. 稀释后的油漆存放后再次使用时，如超过储存期限 ，需通知工程师进行试喷确认；
2. 稀释后的油漆应尽快优先使用，存放时尽量保持搅拌状态 ；
3. 油漆物料（特别是开封后），均要求存放在阴凉、避光、干燥的环境中；
4. 开封后或者系统抽出的油漆物料须加盖保存，尽量密闭，以减少其中溶剂的挥发                       5. 所有期限均指油漆开桶后或稀释后，保证不被外界污染的条件下 |

| 底漆 | 底漆 | 稀释后搅拌 | 稀释后搅拌 | 30天 | 30天 | 1. 稀释后的油漆存放后再次使用时，如超过储存期限 ，需通知工程师进行试喷确认；
2. 稀释后的油漆应尽快优先使用，存放时尽量保持搅拌状态 ；
3. 油漆物料（特别是开封后），均要求存放在阴凉、避光、干燥的环境中；
4. 开封后或者系统抽出的油漆物料须加盖保存，尽量密闭，以减少其中溶剂的挥发                       5. 所有期限均指油漆开桶后或稀释后，保证不被外界污染的条件下 |

| 底漆 | 底漆 | 稀释后静止 | 稀释后静止 | 7天 | 7天 | 1. 稀释后的油漆存放后再次使用时，如超过储存期限 ，需通知工程师进行试喷确认；
2. 稀释后的油漆应尽快优先使用，存放时尽量保持搅拌状态 ；
3. 油漆物料（特别是开封后），均要求存放在阴凉、避光、干燥的环境中；
4. 开封后或者系统抽出的油漆物料须加盖保存，尽量密闭，以减少其中溶剂的挥发                       5. 所有期限均指油漆开桶后或稀释后，保证不被外界污染的条件下 |

| 　 | 　 | 　 | 　 | 　 | 　 | 1. 稀释后的油漆存放后再次使用时，如超过储存期限 ，需通知工程师进行试喷确认；
2. 稀释后的油漆应尽快优先使用，存放时尽量保持搅拌状态 ；
3. 油漆物料（特别是开封后），均要求存放在阴凉、避光、干燥的环境中；
4. 开封后或者系统抽出的油漆物料须加盖保存，尽量密闭，以减少其中溶剂的挥发                       5. 所有期限均指油漆开桶后或稀释后，保证不被外界污染的条件下 |

| 色漆 | 金属漆 | 原漆 | 原漆 | 按包装上规定日期 | 按包装上规定日期 | 1. 稀释后的油漆存放后再次使用时，如超过储存期限 ，需通知工程师进行试喷确认；
2. 稀释后的油漆应尽快优先使用，存放时尽量保持搅拌状态 ；
3. 油漆物料（特别是开封后），均要求存放在阴凉、避光、干燥的环境中；
4. 开封后或者系统抽出的油漆物料须加盖保存，尽量密闭，以减少其中溶剂的挥发                       5. 所有期限均指油漆开桶后或稀释后，保证不被外界污染的条件下 |

| 色漆 | 金属漆 | 稀释后搅拌 | 稀释后搅拌 | 15天（PPG:7天） | 15天（PPG:7天） | 1. 稀释后的油漆存放后再次使用时，如超过储存期限 ，需通知工程师进行试喷确认；
2. 稀释后的油漆应尽快优先使用，存放时尽量保持搅拌状态 ；
3. 油漆物料（特别是开封后），均要求存放在阴凉、避光、干燥的环境中；
4. 开封后或者系统抽出的油漆物料须加盖保存，尽量密闭，以减少其中溶剂的挥发                       5. 所有期限均指油漆开桶后或稀释后，保证不被外界污染的条件下 |

| 色漆 | 金属漆 | 稀释后静止 | 稀释后静止 | 7天 | 7天 | 1. 稀释后的油漆存放后再次使用时，如超过储存期限 ，需通知工程师进行试喷确认；
2. 稀释后的油漆应尽快优先使用，存放时尽量保持搅拌状态 ；
3. 油漆物料（特别是开封后），均要求存放在阴凉、避光、干燥的环境中；
4. 开封后或者系统抽出的油漆物料须加盖保存，尽量密闭，以减少其中溶剂的挥发                       5. 所有期限均指油漆开桶后或稀释后，保证不被外界污染的条件下 |

| 色漆 | 素色漆 | 原漆 | 原漆 | 按包装上规定日期 | 按包装上规定日期 | 1. 稀释后的油漆存放后再次使用时，如超过储存期限 ，需通知工程师进行试喷确认；
2. 稀释后的油漆应尽快优先使用，存放时尽量保持搅拌状态 ；
3. 油漆物料（特别是开封后），均要求存放在阴凉、避光、干燥的环境中；
4. 开封后或者系统抽出的油漆物料须加盖保存，尽量密闭，以减少其中溶剂的挥发                       5. 所有期限均指油漆开桶后或稀释后，保证不被外界污染的条件下 |

| 色漆 | 素色漆 | 稀释后搅拌 | 稀释后搅拌 | 45天 | 45天 | 1. 稀释后的油漆存放后再次使用时，如超过储存期限 ，需通知工程师进行试喷确认；
2. 稀释后的油漆应尽快优先使用，存放时尽量保持搅拌状态 ；
3. 油漆物料（特别是开封后），均要求存放在阴凉、避光、干燥的环境中；
4. 开封后或者系统抽出的油漆物料须加盖保存，尽量密闭，以减少其中溶剂的挥发                       5. 所有期限均指油漆开桶后或稀释后，保证不被外界污染的条件下 |

| 色漆 | 素色漆 | 稀释后静止 | 稀释后静止 | 10天 | 10天 | 1. 稀释后的油漆存放后再次使用时，如超过储存期限 ，需通知工程师进行试喷确认；
2. 稀释后的油漆应尽快优先使用，存放时尽量保持搅拌状态 ；
3. 油漆物料（特别是开封后），均要求存放在阴凉、避光、干燥的环境中；
4. 开封后或者系统抽出的油漆物料须加盖保存，尽量密闭，以减少其中溶剂的挥发                       5. 所有期限均指油漆开桶后或稀释后，保证不被外界污染的条件下 |

| 　 | 　 | 　 | 　 | 　 | 　 | 1. 稀释后的油漆存放后再次使用时，如超过储存期限 ，需通知工程师进行试喷确认；
2. 稀释后的油漆应尽快优先使用，存放时尽量保持搅拌状态 ；
3. 油漆物料（特别是开封后），均要求存放在阴凉、避光、干燥的环境中；
4. 开封后或者系统抽出的油漆物料须加盖保存，尽量密闭，以减少其中溶剂的挥发                       5. 所有期限均指油漆开桶后或稀释后，保证不被外界污染的条件下 |

| 清漆 | 清漆 | 原漆 | 原漆 | 按包装上规定日期 | 按包装上规定日期 | 1. 稀释后的油漆存放后再次使用时，如超过储存期限 ，需通知工程师进行试喷确认；
2. 稀释后的油漆应尽快优先使用，存放时尽量保持搅拌状态 ；
3. 油漆物料（特别是开封后），均要求存放在阴凉、避光、干燥的环境中；
4. 开封后或者系统抽出的油漆物料须加盖保存，尽量密闭，以减少其中溶剂的挥发                       5. 所有期限均指油漆开桶后或稀释后，保证不被外界污染的条件下 |

| 清漆 | 清漆 | 稀释后搅拌 | 稀释后搅拌 | 30 | 30 | 1. 稀释后的油漆存放后再次使用时，如超过储存期限 ，需通知工程师进行试喷确认；
2. 稀释后的油漆应尽快优先使用，存放时尽量保持搅拌状态 ；
3. 油漆物料（特别是开封后），均要求存放在阴凉、避光、干燥的环境中；
4. 开封后或者系统抽出的油漆物料须加盖保存，尽量密闭，以减少其中溶剂的挥发                       5. 所有期限均指油漆开桶后或稀释后，保证不被外界污染的条件下 |

| 清漆 | 清漆 | 稀释后静止 | 稀释后静止 | 30 | 30 | 1. 稀释后的油漆存放后再次使用时，如超过储存期限 ，需通知工程师进行试喷确认；
2. 稀释后的油漆应尽快优先使用，存放时尽量保持搅拌状态 ；
3. 油漆物料（特别是开封后），均要求存放在阴凉、避光、干燥的环境中；
4. 开封后或者系统抽出的油漆物料须加盖保存，尽量密闭，以减少其中溶剂的挥发                       5. 所有期限均指油漆开桶后或稀释后，保证不被外界污染的条件下 |

| 　 | 　 | 　 | 　 | 　 | 　 | 1. 稀释后的油漆存放后再次使用时，如超过储存期限 ，需通知工程师进行试喷确认；
2. 稀释后的油漆应尽快优先使用，存放时尽量保持搅拌状态 ；
3. 油漆物料（特别是开封后），均要求存放在阴凉、避光、干燥的环境中；
4. 开封后或者系统抽出的油漆物料须加盖保存，尽量密闭，以减少其中溶剂的挥发                       5. 所有期限均指油漆开桶后或稀释后，保证不被外界污染的条件下 |

| 底漆固化剂 | 底漆固化剂 | 原桶未开封 | 原桶未开封 | 按包装上规定日期 | 按包装上规定日期 | 1. 稀释后的油漆存放后再次使用时，如超过储存期限 ，需通知工程师进行试喷确认；
2. 稀释后的油漆应尽快优先使用，存放时尽量保持搅拌状态 ；
3. 油漆物料（特别是开封后），均要求存放在阴凉、避光、干燥的环境中；
4. 开封后或者系统抽出的油漆物料须加盖保存，尽量密闭，以减少其中溶剂的挥发                       5. 所有期限均指油漆开桶后或稀释后，保证不被外界污染的条件下 |

| 底漆固化剂 | 底漆固化剂 | 开封后 | 开封后 | 365天（AKZO固化剂：07-20104） | 365天（AKZO固化剂：07-20104） | 1. 稀释后的油漆存放后再次使用时，如超过储存期限 ，需通知工程师进行试喷确认；
2. 稀释后的油漆应尽快优先使用，存放时尽量保持搅拌状态 ；
3. 油漆物料（特别是开封后），均要求存放在阴凉、避光、干燥的环境中；
4. 开封后或者系统抽出的油漆物料须加盖保存，尽量密闭，以减少其中溶剂的挥发                       5. 所有期限均指油漆开桶后或稀释后，保证不被外界污染的条件下 |

| 底漆固化剂 | 底漆固化剂 | 系统中抽出 | 系统中抽出 | 365天（AKZO固化剂：07-20104） | 365天（AKZO固化剂：07-20104） | 1. 稀释后的油漆存放后再次使用时，如超过储存期限 ，需通知工程师进行试喷确认；
2. 稀释后的油漆应尽快优先使用，存放时尽量保持搅拌状态 ；
3. 油漆物料（特别是开封后），均要求存放在阴凉、避光、干燥的环境中；
4. 开封后或者系统抽出的油漆物料须加盖保存，尽量密闭，以减少其中溶剂的挥发                       5. 所有期限均指油漆开桶后或稀释后，保证不被外界污染的条件下 |

| 　 | 　 | 　 | 　 | 　 | 　 | 1. 稀释后的油漆存放后再次使用时，如超过储存期限 ，需通知工程师进行试喷确认；
2. 稀释后的油漆应尽快优先使用，存放时尽量保持搅拌状态 ；
3. 油漆物料（特别是开封后），均要求存放在阴凉、避光、干燥的环境中；
4. 开封后或者系统抽出的油漆物料须加盖保存，尽量密闭，以减少其中溶剂的挥发                       5. 所有期限均指油漆开桶后或稀释后，保证不被外界污染的条件下 |

| 　 | 　 | 　 | 　 | 　 | 　 | 1. 稀释后的油漆存放后再次使用时，如超过储存期限 ，需通知工程师进行试喷确认；
2. 稀释后的油漆应尽快优先使用，存放时尽量保持搅拌状态 ；
3. 油漆物料（特别是开封后），均要求存放在阴凉、避光、干燥的环境中；
4. 开封后或者系统抽出的油漆物料须加盖保存，尽量密闭，以减少其中溶剂的挥发                       5. 所有期限均指油漆开桶后或稀释后，保证不被外界污染的条件下 |

| 清漆固化剂 | 清漆固化剂 | 原桶未开封 | 原桶未开封 | 按包装上规定日期 | 按包装上规定日期 | 1. 稀释后的油漆存放后再次使用时，如超过储存期限 ，需通知工程师进行试喷确认；
2. 稀释后的油漆应尽快优先使用，存放时尽量保持搅拌状态 ；
3. 油漆物料（特别是开封后），均要求存放在阴凉、避光、干燥的环境中；
4. 开封后或者系统抽出的油漆物料须加盖保存，尽量密闭，以减少其中溶剂的挥发                       5. 所有期限均指油漆开桶后或稀释后，保证不被外界污染的条件下 |

| 清漆固化剂 | 清漆固化剂 | 开封后 | 开封后 | 1 | 1 | 1. 稀释后的油漆存放后再次使用时，如超过储存期限 ，需通知工程师进行试喷确认；
2. 稀释后的油漆应尽快优先使用，存放时尽量保持搅拌状态 ；
3. 油漆物料（特别是开封后），均要求存放在阴凉、避光、干燥的环境中；
4. 开封后或者系统抽出的油漆物料须加盖保存，尽量密闭，以减少其中溶剂的挥发                       5. 所有期限均指油漆开桶后或稀释后，保证不被外界污染的条件下 |

| 清漆固化剂 | 清漆固化剂 | 系统中抽出 | 系统中抽出 | 报废 | 报废 | 1. 稀释后的油漆存放后再次使用时，如超过储存期限 ，需通知工程师进行试喷确认；
2. 稀释后的油漆应尽快优先使用，存放时尽量保持搅拌状态 ；
3. 油漆物料（特别是开封后），均要求存放在阴凉、避光、干燥的环境中；
4. 开封后或者系统抽出的油漆物料须加盖保存，尽量密闭，以减少其中溶剂的挥发                       5. 所有期限均指油漆开桶后或稀释后，保证不被外界污染的条件下 |

| 　 | 　 | 　 | 　 | 　 | 　 | 1. 稀释后的油漆存放后再次使用时，如超过储存期限 ，需通知工程师进行试喷确认；
2. 稀释后的油漆应尽快优先使用，存放时尽量保持搅拌状态 ；
3. 油漆物料（特别是开封后），均要求存放在阴凉、避光、干燥的环境中；
4. 开封后或者系统抽出的油漆物料须加盖保存，尽量密闭，以减少其中溶剂的挥发                       5. 所有期限均指油漆开桶后或稀释后，保证不被外界污染的条件下 |

| 溶剂、稀释剂、慢干剂 | 溶剂、稀释剂、慢干剂 | 未开封 | 未开封 | 按包装上规定日期 | 按包装上规定日期 | 1. 稀释后的油漆存放后再次使用时，如超过储存期限 ，需通知工程师进行试喷确认；
2. 稀释后的油漆应尽快优先使用，存放时尽量保持搅拌状态 ；
3. 油漆物料（特别是开封后），均要求存放在阴凉、避光、干燥的环境中；
4. 开封后或者系统抽出的油漆物料须加盖保存，尽量密闭，以减少其中溶剂的挥发                       5. 所有期限均指油漆开桶后或稀释后，保证不被外界污染的条件下 |

| 溶剂、稀释剂、慢干剂 | 溶剂、稀释剂、慢干剂 | 开封后 | 开封后 | 180 | 180 | 1. 稀释后的油漆存放后再次使用时，如超过储存期限 ，需通知工程师进行试喷确认；
2. 稀释后的油漆应尽快优先使用，存放时尽量保持搅拌状态 ；
3. 油漆物料（特别是开封后），均要求存放在阴凉、避光、干燥的环境中；
4. 开封后或者系统抽出的油漆物料须加盖保存，尽量密闭，以减少其中溶剂的挥发                       5. 所有期限均指油漆开桶后或稀释后，保证不被外界污染的条件下 |

| 序号 | 设备名称 | 型号 | 供应商 |

| 1 | 色差仪 | MA98 | X-RITE爱色丽 |

| 2 | 光泽度仪 | 4440 | BYK |

| 3 | 桔皮仪 | 4840 | BYK |

| 4 | 金相显微镜 | CTR6500 | LEICA |

| 5 | 磁性膜厚仪 | MP40 | Fischer |

| 6 | 划格刀 | 2mm | BYK |

| 7 | 环境试验箱 | ZTH1001 | ZUNDAR |

| 8 | 烘箱 | FD115 | BINDER |

| 9 | 冷凝水试验箱 | K300 | LIEBISCH |

| 10 | 蒸汽喷射试验仪 | HDS-E8/16-4M | KARCHER |

|  |  |  |  |  |  |

| PartA-1 | PartA-2 | PartA-3 | PartA-4 | PartA-5 | PartA-6 |

| 序号 | 项目 | 标准 | 　 | 　 | 　 | 　 | 　 | 　 |

| 1 | 色差 | 目视与标准色板比对，符合上汽容差要求，无明显色差
具体每种颜色偏差范围，由油漆小组根据不同颜色商议共同确定 | 　 | 　 | 　 | 　 | 　 | 　 |

| 2 | 橘皮
Orangepeel | 桔皮仪(Wave Scan Measurement)测量和橘皮板控制
A：水平面：R>6.5级  垂直面：R>5.5级；
B：通用水平面>6   垂直面>5
橘皮卡大于6级 | 　 | 　 | 　 | 　 | 　 | 　 |

| 3 | 光泽 | 用BYK-GARDNER公司的光泽仪，测量产品漆表面的光泽（20度）,光泽≥80
（光泽只针对A、B区进行测量，不针对整个保险杠） | 　 | 　 | 　 | 　 | 　 | 　 |

| 4 | 外观特性 | 描述 | 测量 | 条件 | 判定标准 | 判定标准 | 判定标准 | 判定标准 |

| 4 | 外观特性 | 描述 | 测量 | 条件 | A区域 | B区域 | C区域 | D区域 |

| 5
　
　
　
　
　 | 灰尘
Dirt | 外部杂质或漆膜受污染 | 目测评定 | 相同颜色
可见同色颗粒 | 允许存在2处小于的颗粒，高度指甲感觉到需要抛平，最小间距需大于 | 允许存在2处小于的颗粒，高度指甲感觉到需要抛平，最小间距需大于 | / | / |

| 5
　
　
　
　
　 | 灰尘
Dirt | 外部杂质或漆膜受污染 | 目测评定 | 相同颜色
可见同色颗粒 | 允许存在3处小于的颗粒，高度指甲感觉到需要抛平，但不能集中在*面积内 | 允许存在3处不大于的颗粒，高度指甲感觉到需要抛平，但不能集中在*面积内
（牌照遮蔽处为B区） | 允许存在4处不大于的颗粒，高度指甲感觉到需要抛平，但不能集中在*面积内 | 允许存在5处小于的灰尘，但在内不允许存在一连串 |

| 5
　
　
　
　
　 | 灰尘
Dirt | 外部杂质或漆膜受污染 | 目测评定 | 相同颜色
可见同色颗粒 | 允许存在1处小于的颗粒，高度指甲感觉到需要抛平 | 允许存在1处小于的颗粒，高度指甲感觉到需要抛平 | 允许存在2处小于的颗粒，高度指甲感觉到需要抛平，最小间距需大于 | / |

| 5
　
　
　
　
　 | 灰尘
Dirt | 外部杂质或漆膜受污染 | 目测评定 | 相同颜色
可见同色颗粒 | 允许存在2处小于的颗粒，高度指甲感觉到需要抛平，最小间距需大于 | / | / | / |

| 5
　
　
　
　
　 | 灰尘
Dirt | 外部杂质或漆膜受污染 | 目测评定 | 对比颜色
可见异色颗粒 | 不允许 | 不允许 | / | / |

| 5
　
　
　
　
　 | 灰尘
Dirt | 外部杂质或漆膜受污染 | 目测评定 | 对比颜色
可见异色颗粒 | 不允许 | 不允许 | 允许存在3处小于的颗粒，高度指甲感觉到需要抛平，但不能集中在*面积内 | 允许存在4处小于的灰尘，但在内不允许存在一连串 |

| 5
　
　
　
　
　 | 灰尘
Dirt | 外部杂质或漆膜受污染 | 目测评定 | 对比颜色
可见异色颗粒 | 不允许 | / | / | / |

| 6　 | 闪光点 | 油漆等液体滴在产品表面 | 目测评定 | / | 允许存在1处直径的闪光点 | 允许存在2处直径的闪光点，但不能集中在*面积内 | 允许存在4处直径的闪光点，但不能集中在*面积内 | / |

| 　7 | 流挂
Painting Drops | 喷漆过多，造成流淌 | 目测评定 | / | 不允许可见流挂 | 不允许可见流挂 | 允许有*的流挂小于2处，且无明显手感，但不能集中在*面积内 | / |

| 　7 | 流挂
Painting Drops | 喷漆过多，造成流淌 | 目测评定 | / | 不允许可见流挂 | 不允许可见流挂 | 允许有一个长小于，宽小于的流延 | / |

| 　7 | 流挂
Painting Drops | 喷漆过多，造成流淌 | 目测评定 | / | 不允许可见流挂 | 允许有*的流挂小于2处，且无明显手感，但不能集中在*面积内 | 不能超过两处；允许有一个长小于，宽小于的流延 | 不能超过两处；允许有一个长小于，宽小于的流延 |

| 8 | 气泡、清漆层气泡 | 　 | 目测评定 | / | 允许存在2处小于的气泡，最小间距需大于 | / | / | / |

| 8 | 气泡、清漆层气泡 | 　 | 目测评定 | / | 允许存在2处小于的气泡，最小间距需大于 | 允许存在2处小于的气泡，最小间距需大于 | / | / |

| 9　 | 玻纤外露
Fiber | 玻纤外露 | 目测评定 | / | 不允许 | / | / | / |

| 9　 | 玻纤外露
Fiber | 玻纤外露 | 目测评定 | / | 允许存在1处小于0.3*的纤维 | 允许存在1处小于0.5*的纤维 | / | / |

| 10　 | 针孔、凹坑
Craters | 　 | 目测评定 | / | 不允许 | 允许存在1处小于的凹坑，最小间距需大于 | 允许存在2处小于的凹坑，最小间距需大于 | 允许存在3处小于的凹坑，最小间距需大于 |

| 10　 | 针孔、凹坑
Craters | 　 | 目测评定 | / | 不允许 | / | / | / |

| 10　 | 针孔、凹坑
Craters | 　 | 目测评定 | / | 允许存在1处小于的颗粒，高度指甲感觉到需要抛平 | 允许存在1处小于的颗粒，高度指甲感觉到需要抛平 | 允许存在2处小于的颗粒，高度指甲感觉到需要抛平，最小间距需大于 | / |

| 11　 | 水印，水泡 | 　 | 目测评定 | / | 不允许 | / | / | / |

| 12　 | 砂纸打磨印，裂痕
Chip | 　 | 目测评定 | / | A面不允许 | / | / | / |

| 13　 | 浑浊膜（涂层上乳白色或浅白色区域）  | 　 | 目测评定 | / | 不允许 | / | / | / |
