Repository: kujaxr/obsidian-vault

File: 材料工程师/PV1476de.pdf.md
# PV1476de.pdf

 
Konzernnorm 
PV 1476
2008-05
Klass.-Nr.: 
57220 
Schlagwörter:  
Motorenöl, Getriebeöl, Oxidationsbeständigkeit, Chemilumineszenz, Oxidations-Induktions-Zeitpunkt, OIT 
 
Norm vor Anwendung auf Aktualität prüfen.  
Seite 1 von 5 
Die elektronisch erzeugte Norm ist authentisch und gilt ohne Unterschrift. 
Fachverantwortung 
Normung 
GQL-LB/2 
Bayram Aybasti 
Tel.: +49-5361-9-40570
GQL-LB 
Dr. Jörg Beyersdorf 
EKTC/4 
Ute Hager-Süß 
Tel.: +49-5361-9-49035 
EKTC 
Manfred Terlinden 
Vertraulich. Alle Rechte vorbehalten. Weitergabe oder Vervielfältigung ohne vorherige Zustimmung einer Normenabteilung des Volkswagen Konzerns nicht gestattet. 
Vertragspartner erhalten die Norm nur über die B2B Lieferantenplattform www.vwgroupsupply.com. 
 VOLKSWAGEN AG 
 
vwnorm-2007-07 
 
 
 
Motoren- und Getriebeöle 
Beurteilung der Oxidationsbeständigkeit von Motoren- und Getriebeölen mit 
Hilfe des Chemilumineszenz-Gerätes 
 
Frühere Ausgaben 
PV 1476: 2002-10 
Änderungen 
Gegenüber der PV 1476: 2002-10 wurden folgende Änderungen vorgenommen: 
─ 
Fachverantwortung geändert 
1 
Anwendungsbereich 
Das Prüfverfahren dient zur Beurteilung der Oxidationsbeständigkeit von Motoren- und Getriebe-
ölen unter Verwendung der Chemilumineszenz-Technik. 
2 
Definition 
Die Oxidationsstabilität von Motoren- und Getriebeölen kann nach verschiedenen Kriterien beurteilt 
werden. Beim vorliegenden Prüfverfahren wird sie durch den Zeitpunkt bestimmt, bei dem eine 
oxidative Alterung des Grundöls einsetzt (Oxidations-Induktions-Zeitpunkt). 
Durch die Alterung von Neuölen im Chemilumineszenz-Analyzer kann der Oxidations-Induktions-
Zeitpunkt bei verschiedenen Alterungstemperaturen aus den zugehörigen Chemilumineszenz-
Kurven ermittelt werden. 
Aus den einzelnen Oxidations-Induktions-Zeitpunkten (OIT) werden im Chemilumineszenz-
Diagramm zugehörige Oxidationskurven ermittelt, die das Oxidationsverhalten der einzelnen 
Schmieröle umfassend beschreiben. 
 
QUELLE: NOLIS


Seite 2 
PV 1476: 2008-05 
 
3 
Bezeichnung 
Oxidationsbeständigkeit nach PV 1476 
4 
Anforderungen 
Siehe jeweilige TL. 
5 
Prüfung 
5.1 
Kurzbeschreibung des Prüfverfahrens 
Die in den Prüfzellen des Chemilumineszenz-Gerätes befindlichen Ölproben werden bei vorgege-
bener Temperatur unter Sauerstoffatmosphäre thermisch oxidativ gealtert. 
Durch einen Photomultiplier wird die dabei emittierte Chemilumineszenz detektiert und über die 
zugehörige Software in Form einer Chemilumineszenz-Kurve kontinuierlich aufgezeichnet. 
5.2 
Geräte und Hilfsmittel 
─ 
Analysegerät CL400 ChemiLume Analyzer der Fa. Atlas 
─ 
Messdatenerfassung mit ChemiLume-Software 
─ 
Probenträger: Al-Standarddeckel, 99,99 %, Bestellnummer 5 111 9871 
─ 
Gasversorgung: 50 l Sauerstoff- und 10 l Stickstoffflasche 
─ 
Druckminderer für Sauerstoff- und Stickstoffflasche 2-stufig von (60 bis1) psi 
─ 
Transferpettor 10 µl 
─ 
Pinzette 
─ 
Wärmeleitpaste der Fa. Austerlitz electronic GmbH; Bestellnummer WPN 10 
5.3 
Probennahme 
Probennahme nach DIN 51750-1 und -2. 
5.4 
Prüfungsvorbereitung 
Vor Beginn der Prüfung ist die Kapillare des Transferpettors mindestens 3-mal mit dem zu untersu-
chenden Schmieröl zu spülen und die Messzelle auf 16 °C bis 18 °C vorzutemperieren (mit kleinem 
Heizplattenkühler). 
5.4.1 
Prüfbedingungen 
─ 
Sauerstoffstrom: 
low flow 
─ 
Stickstoffstrom: 
high flow 
─ 
Temperatur ө: 
150 °C bis 230 °C 
─ 
Temperatur Toleranz: 
± 0,1 °C 
─ 
Probemenge 
5 µl (± 1 %) 
5.5 
Durchführung der Prüfung 
5 µl des zu prüfenden Schmieröls werden mittels Transferpettor auf die Mitte eines Al-
Standarddeckels aufgebracht. Nachdem die Zelle abgekühlt ist, wird eine geringe Menge Wärme-


Seite 3 
PV 1476: 2008-05 
 
leitpaste (ca. 40 mg) in die Mitte der Messzelle auf den Temperaturfühler (kleines Loch) aufgetra-
gen. 
Im Anschluss wird der Probendeckel mit einer Pinzette auf diesen Wärmeleitpastenfilm gesetzt und 
leicht angedrückt, so dass sich die Wärmeleitpaste gleichmäßig unter dem Deckel verteilt (es darf 
keine Wärmeleitpaste über den Rand heraustreten). Anschließend wird der Probenraum mit einer 
Sammellinse verschlossen und die Zelle zugeschoben. 
Über die ChemiLume-Software werden nun die Prüfbedingungen für jede einzelne Messzelle aus-
gewählt. 
5.6 
Prüflauf 
Nach dem Starten der Messung über die ChemiLume-Software erwärmt sich die Zelle. Während 
dieser Aufheizphase (Pre-Phase) wird die Zelle je nach Methode mit Stickstoff (Getriebeöle) oder 
mit Sauerstoff (Motorenöle) durchströmt. Ist die gewünschte Messtemperatur erreicht, schaltet das 
Gerät automatisch auf Sauerstoffstrom und startet die Test-Phase. 
Die bei der Alterung der Probe entstehende Chemilumineszenz wird vom Messbeginn an kontinu-
ierlich vom Photomultiplier detektiert und über die Software als Chemilumineszenz-Kurve aufge-
zeichnet. 
Nach dem Erscheinen des charakteristischen Peaks (siehe Auswertung) ist die Messung manuell 
abzubrechen. Die Prüfung ist mindestens 2-mal bei mindestens 5 verschiedenen Messtemperatu-
ren (∆ mindestens 5 °C) durchzuführen. 
5.7 
Auswertung 
Aus den nach Abschnitt 5.6 durchgeführten Messungen resultieren Chemilumineszenz-Kurven, die 
folgendes Erscheinungsbild aufweisen (Bild 1): 
 
 
 
 
 
 
 
 
 
 
 
 
Bild 1 – Beispiel einer Chemilumineszenz-Kurve 
 
In einer Chemilumineszenz-Kurve treten stets zwei Peaks auf, die in ihrer Intensität aufgrund der 
Temperaturabhängigkeit stark variieren können. 
Der erste Peak (zu Beginn der Test-Phase) kann dem Additiv-Paket, der darauf folgende dem 
Grundöl zugeordnet werden. Das Signal des Additiv-Pakets erscheint stets mit eintretendem Sau-
erstoffstrom, das zweite Signal erscheint zeitlich variiert in Abhängigkeit von der Messtemperatur. 
"G etriebeöl"
isotherm , 220°C
0
2000
4000
6000
8000
10000
12000
14000
00:00:
00
00:28:
48
00:57:
36
01:26:
24
01:55:
12
02:24:
00
02:52:
48
03:21:
36
03:50:
24
04:19:
12
04:48:
00
Elapsed T im e (h:m :s)
Intensity (mV)
Beginn 
Testphase 
OIT 


Seite 4 
PV 1476: 2008-05 
 
Für die Beurteilung der Oxidationsstabilität ist der Zeitpunkt von Bedeutung, an dem das Grundöl 
zu oxidieren beginnt. Für die Ermittlung dieses Oxidations-Induktions-Zeitpunktes (OIT) wird an 
den zweiten Peak mit Hilfe der ChemiLume-Software eine Tangente und eine Basislinie angelegt. 
Der Schnittpunkt beider ist der gewünschte OIT-Wert. 
Die so ermittelten OIT-Werte sind unter Hinweis auf diese PV in einem Prüfbericht festzuhalten. 
5.8 
Ergebnisse 
Aus den gemäß Abschnitt 5.6 durchgeführten Prüfläufen erhält man Chemilumineszenz-Kurven, 
aus denen dann, wie in Abschnitt 5.7 beschrieben, die OIT-Werte [in s] bei entsprechender Mess-
temperatur bestimmt werden. 
Anschließend ist der Mittelwert aus Prüflauf 1 und 2 einer Messtemperatur zu bilden, wobei even-
tuelle Ausreißer zu verwerfen sind. Für eine vergleichbare Darstellung wird dieser Mittelwert loga-
rithmiert und anschließend gegen die reziproke Messtemperatur (1/T) in einem Diagramm aufge-
tragen (Bild 2). 
 
 
 
 
 
 
 
 
 
 
 
 
 
 
Bild 2 – Darstellung der Oxidationsgeraden im Chemilumineszenz-Diagramm am Beispiel 
von Achsölen 
Die Beurteilung der Oxidationsbeständigkeit erfolgt über die Lage der Oxidationsgeraden im Dia-
gramm unter Einbeziehung des Achsendurchgangs und des Anstiegs. 
Je höher der Achsendurchgang liegt und je größer der Betrag des Anstiegs ist, umso oxidations-
stabiler ist das Schmieröl. 
5.8.1 
Wiederholbarkeit 
(Ein Beobachter, ein Gerät) 
Werden von einem Beobachter die OIT-Werte (in Doppelbestimmung) bei fünf verschiedenen 
Messtemperaturen ermittelt, so werden diese Ergebnisse als annehmbar und normgerecht be-
trachtet, wenn das Bestimmtheitsmaß der zugehörigen Oxidationsgeraden im Chemilumineszenz-
Diagramm R2 ≥ 0,995 beträgt. 
Chemilumineszenz-Untersuchungen an Achsölen
3
5
7
9
11
13
15
0,00195
0,00205
0,00215
0,00225
0,00235
0,00245
1/T in 1/K
ln OIT in ln s 
Achsöl 1
Achsöl 2
Achsöl 3
Achsöl 4
Achsöl 5
Achsöl 6
Achsöl 7
Achsöl 8


Seite 5 
PV 1476: 2008-05 
 
5.8.2 
Vergleichbarkeit 
(verschiedene Beobachter, verschiedene Geräte) 
Die Vergleichbarkeit wird zu einem späteren Zeitpunkt ermittelt. 
6 
Mitgeltende Unterlagen 
Die folgenden in der Norm zitierten Dokumente sind zur Anwendung dieser Norm erforderlich. 
DIN 51750-1 
Prüfung von Mineralölen; Probenahme, Allgemeines 
DIN 51750-2 
Prüfung von Mineralölen; Probenahme, Flüssige Stoffe

File: 材料工程师/PV1482de.pdf.md
# PV1482de.pdf

 
Konzernnorm 
PV 1482
2008-03
Klass.-Nr.: 
57220 
Schlagwörter:  
Schmieröl, Luftabscheidevermögen, LAV, Öl, Mineralöl, Synthetiköl, Getriebeöl, Hydrauliköl 
 
Norm vor Anwendung auf Aktualität prüfen.  
Seite 1 von 3 
Die elektronisch erzeugte Norm ist authentisch und gilt ohne Unterschrift. 
Fachverantwortung 
Normung 
GQL-LB/2 
Bayram Aybasti 
Tel.: +49-5361-9-40570
GQL-LB 
Dr. Jörg Beyersdorf 
EKTC/4 Ute Hager-Süß 
Tel.: +49-5361-9-49035 
EKTC 
Manfred Terlinden 
Vertraulich. Alle Rechte vorbehalten. Weitergabe oder Vervielfältigung ohne vorherige Zustimmung einer Normenabteilung des Volkswagen Konzerns nicht gestattet. 
Vertragspartner erhalten die Norm nur über die B2B Lieferantenplattform www.vwgroupsupply.com. 
 VOLKSWAGEN AG 
 
vwnorm-2007-07 
 
 
 
Schmieröle 
Bestimmung des Luftabscheidevermögens 
(in Anlehnung an DIN ISO 9120) 
Frühere Ausgaben 
PV 1482: 2004-03 
Änderungen 
Gegenüber der PV 1482: 2004-03 wurden folgende Änderungen vorgenommen: 
─ 
Mitgeltende Unterlagen aktualisiert 
1 
Anwendungsbereich 
Diese Prüfnorm dient zur Bestimmung des Luftabscheidevermögens (LAV) von Mineral- und syn-
thetischen Ölprodukten, wie zum Beispiel Getriebeölen und Hydraulikölen. 
2 
Bezeichnung 
Luftabscheidevermögen nach PV 1482 
3 
Begriffe 
3.1 
LAV 
Luftabscheidevermögen 
QUELLE: NOLIS


Seite 2 
PV 1482: 2008-03 
 
4 
Prüfung 
4.1 
Durchführung 
Das Prüfgerät wird wie in DIN ISO 9120 beschrieben verwendet. Die Prüfbedingungen entspre-
chen DIN ISO 9120. 
Die Prüftemperatur hängt wie folgt von der kinematischen Viskosität des zu prüfenden Öls bei 
40 °C ab: 
─ 
Öle mit einer kinematischen Viskosität von unter 9 mm2/s 
25 °C 
─ 
Öle mit einer kinematischen Viskosität von 9 mm2/s bis 90 mm2/s 
50 °C 
─ 
Öle mit einer kinematischen Viskosität von über 90 mm2/s  
75 °C 
Abweichend von DIN ISO 9120 werden das Prüfgefäß 1 (zur Temperierung des Senkkörpers) und 
das Prüfgefäß 2 (Reaktionsgefäß zur Prüfung der nach DIN ISO 9120 beschriebenen Luft-in-Öl-
Dispersion) in einem stabilen Gestell mit Führungsschiene stets an eine vorher festgesetzte Positi-
on geschwenkt. Oberhalb des Gestells wird zur Prüfung des Auftriebs des Senkkörpers eine elekt-
ronische Waage positioniert und mit einer elektrischen Auswerteeinheit verbunden (Bild 2). 
Durch die Verbindung des Messsystems (Prüfgefäß/elektronische Waage) gelingt es nach Ab-
schluss der Begasung und Start des Messsystems innerhalb von ~ 10 s erste Messwerte zu pro-
duzieren. Das elektronische Messwerterfassungssystem wird so eingestellt, dass die einzelnen 
Messungen im Abstand von 6 s erfolgen. 
4.2 
Auswertung 
Die erhaltenen Luftgehalte werden wie in Bild 1 dargestellt. Der Gehalt an Luft wird in Volumenpro-
zent (Vol.-%) über der Luftabgabe in Minuten aufgetragen. 
Der erste zu berücksichtigende Messwert wird im Diagramm bei einer Messzeit von 6 s eingetra-
gen. Die LAV-Kurve wird auf die Messzeit 0 extrapoliert. 
Beispiel siehe Bild 1. 
Bild 1 – Darstellung der Messwerte im LAV-Diagramm in Anlehnung an DIN ISO 9120 
Nach DIN ISO 9120 werden Messwerte erst nach 1 min aufgenommen. 
LAV  in Anlehnung an DIN ISO 9120
0
0,5
1
1,5
2
2,5
0
0,5
1
1,5
2
2,5
3
3,5
4
Luftabgabe [min]
Luftgehalt [Vol.- %]
Messreihe 2 
Messbeginn  nach 1 min


Seite 3 
PV 1482: 2008-03 
 
4.3 
Wiederholbarkeit 
Werden von einem Beobachter zwei Ergebnisse unter Wiederholbedingungen ermittelt, so werden 
beide Ergebnisse als annehmbar betrachtet, wenn der Unterschied zum gemeinsamen Mittelwert 
um max. 2 % abweicht. Bei nicht übereinstimmenden Ergebnissen werden diese durch erneute 
Doppelbestimmung abgesichert. 
4.4 
Auswertung der Messergebnisse 
Die ermittelten Messwerte werden in einem Diagramm graphisch dargestellt. 
5 
Mitgeltende Unterlagen 
Die folgenden in der Norm zitierten Dokumente sind zur Anwendung dieser Norm erforderlich. 
DIN ISO 9120 
Mineralölerzeugnisse und verwandte Produkte; Bestimmung des Luftabscheide-
vermögens von Dampfturbinen- und anderen Ölen, Impinger-Verfahren 
 
 
 
Bild 2 – Prüfeinrichtung

File: 材料工程师/PV6607.pdf.md
# PV6607.pdf

 
Konzernnorm 
PV 6607
Ausgabe 2007-07
Klass.-Nr.: 
A6600 
Schlagwörter:  
Leichtmetallräder, glanzgedreht, Oberflächenfehler, Poren, Porosität 
 
Norm vor Anwendung auf Aktualität prüfen.  
Seite 1 von 5 
Die elektronisch erzeugte Norm ist authentisch und gilt ohne Unterschrift. 
Fachverantwortung 
Normung 
 
GQA-42 Jens Meenen    
Tel.: +49-5361-9- 24318 
GQZ-6 Gerhard Neugebauer    
Tel.: +49-5361-9-31059 
EKTC/4  Gabriela Bochynek 
Tel.: +49-5361-9-21698 
EKTC 
Manfred Terlinden 
Vertraulich. Alle Rechte vorbehalten. Weitergabe oder Vervielfältigung ohne vorherige Zustimmung einer Normenabteilung des Volkswagen Konzerns nicht gestattet. 
Vertragspartner erhalten die Norm nur über die B2B Lieferantenplattform www.vwgroupsupply.com. 
 VOLKSWAGEN AG 
 
vwnorm-2007-07 
 
 
 
Leichtmetallräder, glanzgedreht 
Abnahmebedingungen 
 
Vorwort 
Die gestiegenen Anforderungen der Fahrzeugkäufer haben ergeben, dass die Akzeptanz von 
Oberflächenfehlern an Leichtmetallräder sehr gering ist. Die Eingrenzung der Fehlerhäufigkeit und 
Fehlergrößen in dieser Abnahmebedingung spiegeln die Kundenanforderungen nach hochwertigen 
Produkten wieder. 
Frühere Ausgaben 
2006-07 
Änderungen 
Gegenüber der PV 6607: 2006-07 wurden folgende Änderungen vorgenommen: 
─ 
Anwendungsbereich ergänzt 
 
Inhalt 
 
Seite 
1 
Anwendungsbereich............................................................................................................ 2 
2 
Begriffe................................................................................................................................ 2 
3 
Durchführung der Prüfungen............................................................................................... 2 
4 
Abnahmebedingungen und Beurteilung.............................................................................. 3 
4.1 
Zoneneinteilung................................................................................................................... 3 
4.2 
Beurteilungsmatrix .............................................................................................................. 4 
5 
Mitgeltende Unterlagen ....................................................................................................... 5 
 
QUELLE: NOLIS


Seite 2 
Ausgabe PV 6607: 2007-07 
 
1 
Anwendungsbereich 
Diese Norm gilt für ausgewählte glanzgedrehte Leichtmetallräder, nach erfolgtem Designentscheid 
und enthält Anforderungen mit Abnahmekriterien an die Räder-Optik. 
2 
Begriffe 
Begriffe nach VW 50099. 
3 
Durchführung der Prüfungen 
Umfang und Art von Prüfungen, die notwendig sind, um die Qualitätsanforderungen dieser Norm 
zu erfüllen, müssen von den Werken in einem Qualitätsmanagementplan festgelegt werden. 
Die Gegenprüfung beanstandeter Räder erfolgt wie folgt: 
─ 
Beleuchtung des Prüfplatzes 
 
1.000 Lux, gleichmäßig, blendfrei 
─ 
Position des Rades bei der Prüfung 
stehend oder liegend 
in 0,8 bis 1,0 m Höhe 
─ 
Abstand 
1 m 
─ 
prüfende Person 
geschulte Person (unbedarft gegenüber dem 
beanstandeten Rad), 
─ 
Sonstiges 
eventuelle Kennzeichnungen des Fehlers sind vor der 
Beurteilung zu entfernen; systematische Fehler werden 
nicht akzeptiert. 
Wird unter Berücksichtigung der o. g. Parameter 
─ 
kein Fehler entdeckt, 
 wird die Analyse unter „kein Fehler feststellbar“ 
abgeschlossen (i. O.-Kennzeichnung mit grünen 
Farbpunkt in der Nähe Anlagefläche), 
─ 
ein Fehler entdeckt, 
wird die Felge einer Detailanalyse nach folgenden 
Abnahmekriterien unterzogen. 
 
Vor Beurteilung der Detailanalyse sind nachfolgende Punkte bezüglich des zu beurteilenden Rades 
zu bestimmen: 
Lackierung: 
 - glanzgedreht bzw. poliert 
Design: 
 - Speichendesign 
- Flächendesign (Räder werden der Kategorie 
Flächendesign zugeordnet, wenn die Belüftungsloch-
Innenkante auf einem Durchmesser liegt, der 60 % 
des theoretischen ETRTO-Durchmessers 
überschreitet 
Position des Fehlers: 
 - in Zone 1, 2 oder 3, siehe Abschnitt 4.1 und Bild 1 


Seite 3 
Ausgabe PV 6607: 2007-07 
 
4 
Abnahmebedingungen und Beurteilung 
4.1 
Zoneneinteilung 
Siehe Bild 1. 
Zone 1: 
Frontseite, Draufsicht. 
Zone 2:  
Belüftungslöcher Flanken bis Abrisskante Drehkontur, 
Radschraubentaschen, 
Inneres Horn. 
Zone 3:  
Innenbereich, abgedeckter Bereich durch Reifen oder Abdeckkappe. 
 
 
Bild 1 
 
Im Bild 1 sind folgende Zonen nicht dargestellt: 
- Zone 2: Inneres Horn, 
- Zone 3: Innenbereich, abgedeckter Bereich (durch Kappe oder Reifen). 


Seite 4 
Ausgabe PV 6607: 2007-07 
 
4.2 
Beurteilungsmatrix 
Siehe Tabelle 1. 
Tabelle 1 
Bearbeitung 
glanzgedreht / poliert 
 
Flächendesign 
Speichendesign 
Fehlerart / Zone 
I 
II 
III 
I 
II 
III 
Lack-Einschlüsse 
 
1. transparent 
0,5 
0,5 
3 
0,5 
0,5 
3 
2. dunkel / schwarz 
n. z.1) 
n. z. 
2 
n. z. 
n. z. 
2 
3. überlackiert 
0,5 
0,5 
3 
0,5 
0,5 
3 
4. Haare / Fussel 
n. z. 
0,5 
2 
n. z. 
0,5 
2 
Gussfehler 
 
5. Gießmarkierung / Ziehfehler 
1,5 
1,5 
3,5 
1,5 
1,5 
3,5 
6. Schlichtefehler 
1,5 
1,5 
3,5 
1,5 
1,5 
3,5 
7. Pore offen 
0,5 
0,5 
2 
0,5 
0,5 
2 
8. Ausgasung geschlossen 
0,5 
0,5 
2 
0,5 
0,5 
2 
Mech. Beschädigung 
 
9. Kratzer 
n. z. 
n. z. 
2 
n. z. 
n. z. 
2 
10. Schleifspuren 
1 
1,5 
3 
1 
1,5 
3 
11. Druckstellen 
n. z. 
n. z. 
2,5 
n. z. 
n. z. 
2,5 
12. Schlagstellen 
n. z. 
n. z. 
2,5 
n. z. 
n. z. 
2,5 
13. Polierfehler 
nicht zulässig 
Lackierfehler 
 
14. Orangenhaut 
nicht zulässig 
15. Glanzgrad 
laut Zeichnung (im Bedarfsfall Laborprüfung) 
16. Magerlackierung 
laut Zeichnung (im Bedarfsfall Laborprüfung) 
17. Lackläufer 
nicht zulässig 
18. Flecken 
nicht zulässig 
19. Farbton 
laut Zeichnung (im Bedarfsfall Laborprüfung) 
20. Krater 
nicht zulässig 
21. Wolkenbildung 
nicht zulässig 
22. Mikroporen 
0,2 / 2,5 (0,2 mm Größe; 2,5 mm Abstand) nach VW 50097 
Max. zulässige Anzahl Fehler je 
Zone 
1 
2 
6 
1 
2 
6 
Mindestrandabstand der Fehler 
untereinander in mm 
200 
75 
200 
75 
                                                
1) nicht zulässig 


Seite 5 
Ausgabe PV 6607: 2007-07 
 
 
5 
Mitgeltende Unterlagen 
Die folgenden in der Norm zitierten Dokumente sind zur Anwendung dieser Norm erforderlich. 
VW 50097 
 
Porosität von Metallgussteilen; Anforderungen 
VW 50099 
 
Gießerei und Gießtechnik; Begriffe

File: 材料工程师/PVD常见问题解答.pdf.md
# PVD常见问题解答.pdf

PVD 常见问题解答  
Q1: 请问什么是PVD？ 
A1: PVD 是英文Physical Vapor Deposition 的缩写，中文意思是“物理气相沉积”，是指在真空条件下，
用物理的方法使材料沉积在被镀工件上的薄膜制备技术。 
Q2: 请问什么是PVD 镀膜？ 什么是PVD 镀膜机？ 
A2: PVD(物理气相沉积)技术主要分为三类，真空蒸发镀膜
真空蒸发镀膜
真空蒸发镀膜
真空蒸发镀膜、真空溅射镀膜
真空溅射镀膜
真空溅射镀膜
真空溅射镀膜和真空离子镀膜
真空离子镀膜
真空离子镀膜
真空离子镀膜。相对于PVD
技术的三个分类，相应的真空镀膜设备也就有真空蒸发镀膜机
真空蒸发镀膜机
真空蒸发镀膜机
真空蒸发镀膜机、真空溅射镀膜机
真空溅射镀膜机
真空溅射镀膜机
真空溅射镀膜机和真空离子镀膜机
真空离子镀膜机
真空离子镀膜机
真空离子镀膜机。 
    近十多年来，真空离子镀技术的发展是最快的，它已经成为了当代最先进的表面处理方法之一。我们
通常所说的PVD 镀膜，指的就是真空离子镀膜
真空离子镀膜
真空离子镀膜
真空离子镀膜；通常所说的PVD 镀膜机，指的也就是真空离子镀膜机
真空离子镀膜机
真空离子镀膜机
真空离子镀膜机。 
Q3: 请问PVD 镀膜的具体原理是什么？ 
A3: 离子镀膜（PVD 镀膜）技术，其原理是在真空条件下，采用低电压、大电流的电弧放电技术，利用气
体放电使靶材蒸发并使被蒸发物质电离，在电场的作用下，使被蒸发物质或其反应产物沉积在工件上。 
Q4: 请问PVD 镀膜与传统的化学电镀（水电镀）相比有何优点？ 
A4: PVD 镀膜与传统的化学电镀的相同点是，两者都属于表面处理的范畴，都是通过一定的方式使一种材
料覆盖在另一种材料的表面。 
    两者的不同点是：PVD 镀膜膜层与工件表面的结合力更大，膜层的硬度更高，耐磨性和耐腐蚀性更好，
膜层的性能也更稳定；PVD 镀膜可以镀的膜层的种类更为广泛，可以镀出的各种膜层的颜色也更多更漂亮；
PVD 镀膜不会产生有毒或有污染的物质。 
Q5: 请问PVD 镀膜能否代替化学电镀？ 
A5: 在现阶段，PVD 镀膜是不能取代化学电镀的，并且除了在不锈钢材料表面可直接进行PVD 镀膜外，在
很多其他材料（如锌合金、铜、铁等）的工件上进行PVD 镀膜前，都需要先对它们进行化学电镀Cr(铬)。
PVD 镀膜主要应用在一些比较高档的五金制品上，对那些价格较低的五金制品通常也只是进行化学电镀而
不做PVD 镀膜。 
Q6: 请问采用PVD 镀膜技术镀出的膜层有什么特点？ 
A6: 采用PVD 镀膜技术镀出的膜层，具有高硬度、高耐磨性（低摩擦系数）、很好的耐腐蚀性和化学稳定
性等特点，膜层的寿命更长；同时膜层能够大幅度提高工件的外观装饰性能。 
Q7: 请问PVD 能在镀在什么基材上？ 
A7: PVD 膜层能直接镀在不锈钢以及硬质合金上，对锌合金、铜、铁等压铸件应先进行化学电镀铬，然后
才适合镀PVD。 
Q8: 请问PVD 镀膜能够镀出的膜层种类有那些？ 
A8: PVD 镀膜技术是一种能够真正获得微米级镀层且无污染的环保型表面处理方法，它能够制备各种单一
金属膜（如铝、钛、锆、铬等）、氮化物膜（TiN[钛金]、ZrN〔锆金〕、CrN、TiAlN）和碳化物膜（TiC、
TiCN），以及氧化物膜（如TiO 等）。 
Q9: 请问PVD 镀膜膜层的厚度是多少？ 
A9: PVD 镀膜膜层的厚度为微米级，厚度较薄，一般为0.1μm～5μm，其中装饰镀膜膜层的厚度一般为0.1


μm~1μm，因此可以在几乎不影响工件原来尺寸的情况下提高工件表面的各种物理性能和化学性能，并能
够维持工件尺寸基本不变，镀后不须再加工。 
Q10: 请问PVD 镀膜能够镀出的膜层的颜色有哪些？ 
A10: 我们目前能够做出的膜层的颜色有深金黄色，浅金黄色，咖啡色，古铜色，灰色，黑色，灰黑色，七
彩色等。通过控制镀膜过程中的相关参数，可以控制镀出的颜色；镀膜结束后可以用相关的仪器对颜色值
进行测量，使颜色得以量化，以确定所镀出的颜色是否满足要求。 
Q11: 请问目前PVD 镀膜技术主要应用在哪些行业？ 
A11: PVD 镀膜技术的应用主要分为两大类：装饰镀和工具镀。装饰镀的目的主要是为了改善工件的外观装
饰性能和色泽同时使工件更耐磨耐腐蚀延长其使用寿命；这方面主要应用五金行业的各个领域，如门窗五
金、锁具、卫浴五金等行业。工具镀的目的主要是为了提高工件的表面硬度和耐磨性，降低表面的摩擦系
数，提高工件的使用寿命；这方面主要应用在各种刀剪、车削刀具（如车刀、刨刀、铣刀、钻头等等）等
产品中。 
Q12: 请问PVD 镀膜的成本是不是很高？ 
A12: 虽然使用PVD 镀膜技术能够镀出高品质的膜层，但是PVD 镀膜过程的成本其实并不高，它是一种性价
比非常高的表面处理方式，所以近年来PVD 镀膜技术发展得非常快。PVD 镀膜已经成为五金行业表面处理
的发展方向。 
Q13: 请问PVD 镀膜设备主要由哪几部分组成？ 
A13: PVD 镀膜设备主要由真空腔体、真空抽气机组、水冷系统、电源系统、控制系统等几大部分组成。 
Q14: 请问真空腔体和真空抽气机组对PVD 镀膜设备来说很重要吗？ 
A14: 两者都很重要，他们在很大程度上决定了PVD 镀膜设备运行的稳定性和使用寿命。真空腔体所采用的
材料的质量、腔体的厚度、腔体的水冷方式、腔体焊接方式和组装的气密性、腔体材料的放气率等对镀膜
质量都有很大影响；真空抽气机组的抽气速率的稳定性、在不同真空度下的抽气能力以及真空抽气机组的
故障率对整个镀膜系统的性能及连续运转能力的影响也非常大。所以这两者对PVD 镀膜设备来说都很重要。 
Q15: 请问PVD 镀膜设备是否很难操作？ 
A15: PVD 镀膜设备非常成熟和可靠，操作和控制的自动化程度很高，所以比较容易操作。具有高中或中专
文化程度的人员，经过一个月左右的培训后，一般就可以使用该设备进行镀膜、对设备进行维护以及对设
备进行一些简单的维修了。每台镀膜机只需一个操作人员。 
Q16: 请问在中国大陆是否有很多的PVD 镀膜机制造商？ 
A16: 由于PVD 镀膜系统是一个较为复杂的、科技和技术含量很高的设备，其中包含了真空技术、等离子体
技术、偏压电源技术、PLC 控制技术等很多先进科技，因此中国大陆有能力制造PVD 镀膜机的厂商很少；
类似在设计制造PVD 镀膜机的同时也从事PVD 镀膜服务且具有多年积累下来的设计、制造、使用和维护PVD
镀膜机的经验的厂家就更少了 
Q17. PVD 镀膜膜层的特点 — 
A17.采用PVD 镀膜技术镀出的膜层，具有高硬度、高耐磨性（低摩擦系数）、很好的耐
腐蚀性和化学稳定性等特点，膜层的寿命更长；同时膜层能够大幅度提高工件的外观装
饰性能。 


Q18.PVD 镀膜（离子镀膜）技术的主要特点和优势 — 
A18.和真空蒸发镀膜真空溅射镀膜相比较，PVD 离子镀膜具有如下优点： 
1 ．膜层与工件表面的结合力强，更加持久和耐磨 
2 ．离子的绕射性能好，能够镀形状复杂的工件 
3 ．膜层沉积速率快，生产效率高 
4 ．可镀膜层种类广泛 
5 ．膜层性能稳定、安全性高（获得FDA 认证，可植入人体） 
真空蒸发镀膜 真空溅射镀膜 真空离子镀膜 三种镀膜方式的比较 
比较项目  
真空蒸发镀膜  
真空溅射镀膜  
真空离子镀膜  
压强（×133Pa）  
10E-5~10E-6  
0.15~0.02  
0.02~0.005  
中性  
0.1~1eV  
1~10eV  
0.1~1eV  
粒子能量 
离子  
－  
－  
数百到数千  
沉淀速率（微米 / 分） 
0.1~70  
0.01~0.5  
0.1~50  
绕射性  
差  
较好  
好  
附着能力  
不太好  
较好  
很好  
薄膜致密性  
密度低  
密度高  
密度高  
薄膜中的气孔  
低温时较多  
少  
少  
内应力  
拉应力  
压应力  
压应力  
   
  
装饰镀与工具镀 
装饰镀 的膜层较薄，其主要目的是用来改善工件产品的外观效果，如色泽、亮度等；另外装饰性膜层同样
也能够起到减少表面磨损、抵抗表面腐蚀、延长产品寿命的作用。  
装饰镀主要是应用在一些家用五金产品上，如：钟表、门窗锁具、门铰链门把手、厨房五金、卫浴五金、
灯饰五金、餐具和刀剪等等。镀膜后的产品能够展现出雍容华贵、光彩夺目等各种各样的美丽效果，并且
膜层耐磨损不褪色。 
工具镀 的膜层比装饰镀的厚，其主要目的是利用膜层的高硬度、高耐磨耐热耐腐蚀等性能，来延长各种五
金工具、车削刀具、各种模具以及各种医疗设备的寿命，如螺丝刀，钳子，车刀，铣刀，刨刀，钻头、手
术钳、手术刀等等。  
工具镀的膜层，能够大幅度的延长产品的使用寿命。例如，在车刀、铣刀、刨刀、钻头等车削刀具上镀过 PVD 
膜层后，其使用寿命能够提高 5~40 倍；同时由于 PVD 膜层的非常细腻及摩擦系数小的特点，机床的车削
速度和被加工表面的光洁度也都有很大的提高。这使得生产企业的效率大幅提高，其产品的加工精度和外
观也得到了改善，能够为企业带来更多的效益。 
时至今日， PVD 镀膜技术已在 建筑材料、五金器具、锁具五金、厨房卫浴、五金钟表、医疗设备和工具
加工等行业得到了广泛而深入的应用，为这些行业带来了可观经济效益的同时也增强了它们的发展潜力。
今天越来越多的制造业、建筑业和设计业的工程师都非常认可这些 PVD 离子镀膜产品效果、特性和优势。  
类别  
实际应用  
推荐膜层  


室内外各种五金用品、饰品  
ZrN, TiN  
装饰镀  
厨房五金、卫浴五金  
ZrN, CrN, TiAlN  
车削刀具（车刀、铣刀、刨刀、钻头等）  
TiN, TiAlN, TiCN,CrN 
模具  
CrN  
工具镀  
机械装置（活塞环及其它）  
CrN  
PVD 离子镀膜层不易剥落、氧化、褪色，表面不易形成污垢，擦洗简单，而且镀膜成本低。在公司雄厚的
技术支持下，我们可以在不锈钢、铁、铜、钛合金、锌合金等不同基材上镀制以下膜层：  
纯钛（ Ti ）  
氮化钛（ TiN ）  
氧化钛（ TiO ）  
纯锆（ Zr ）  
氮化锆（ ZrN ）  
碳化钛（ TiC ）  
纯铬（ Cr ）  
氮化铬（ CrN ）  
碳氮化钛（ TiCN ）  
  
  
氮化铝钛（ TiAlN ）  
PVD 镀膜膜层目前常见的颜色主要有：深金黄色，浅金黄色，咖啡色，古铜色，灰色，黑色，灰黑色，七
彩色, 蓝色等。

File: 材料工程师/SCL-S-12-0053M  IP24  牵引钩.pdf.md
# SCL-S-12-0053M  IP24  牵引钩.pdf

 
上海汽车中心实验室 
中国·上海·嘉定区安研路201 号 
邮编. 201804 
 
SAIC Central Laboratory 
201 Anhong rd, Anting, Shanghai, China 
报告编号 
Report number 
 
SCL-S-12-0053M 
委托者: SQE   钱卫明 
Request person, dept： 
委托编号: SCL-S-12-0053M 
Request number: 
送样日期: 2012.3.5 
Request date:  
报告日期: 2012.3.15 
Report date：  
第1页共2页 
 
分发: 
Distribution 
SQE   钱卫明 
检验者Author 
白云岭 
审核Auditor 
 
批准Approver 
 
日期Date 
2012.3.15 
日期Date 
 
日期Date 
 
SMPV-0.2.3-002-QA -F01 
上海汽车 
SAIC Motor 
零件号Part number 
10000914 
 零件名称 
Part name 
牵引钩 
TOWING EYE 
图纸日期Drawing date 
2007.6.4 
零件生产日期Part production date 
/ 
 供货商 
Supplier 
上海宝陆 
Shanghai baolu 
车型/项目Car type/project 
IP24 
阶段性报告 Interim report                结论性报告 Conclusion report          
 
Ⅰ.任务描述 Task description 
实验室受委托对牵引钩进行失效原因分析，失效零件具体信息如下：As requested, QA lab has analyzed the failure of TOWING EYE. 
The background information of the failed part is as below： 
零件信息：Part information 
零件名称 
Part name 
牵引钩 
TOWING EYE 
制造日期 
Production date 
/ 
VIN 码 
/ 
销售日期Sale date 
/ 
车辆里程数 
Car mileage 
0 公里 (km)  
维修站名称 
Sale agent 
临港试制车间 
失效模式描述 
Failure circumstance  
试制车间使用牵引钩拖车，牵引钩变弯无法继续使用。 
原材料信息：Raw material information 
原材料及牌号 
Raw material specification 
40Cr 
原材料厂商 
Raw material producer 
/ 
散件供应商 
Component supplier 
/ 
金属热处理状态 
Metal heat treatment 
state 
/ 
失效零件见图1：The failed part is shown in figure 1.  
 
Ⅱ. 结论与建议 Conclusions and Suggestions 
 
结论Conclusions： 
1、 失效件是由于过载引起的弯曲变形。Failure of the part due to overloading. 
2、 失效件材料性能符合技术要求。The material performance for the failed part meet the technical 
requirements.. 
 
 
建议Suggestions： 
1、 按使用要求规范使用。Use according to operating requirements. 
2、 利用CAE 对稳定杆进行受力分析。Check applied stress by CAE. 
 


 
上海汽车中心实验室 
中国·上海·嘉定区安研路201 号 
邮编. 201804 
 
SAIC QA Laboratory 
201 Anhong rd, Anting, Shanghai 
报告编号 
Report number 
 
SCL-S-12-0053M 
委托者: SQE   钱卫明 
Request person, dept： 
委托编号: SCL-S-12-0053M 
Request number: 
送样日期:  2012..5 
Request date:  
报告日期: 2012.3.15 
Report date：  
第2页共2页 
 
SMPV-0.2.3-002-QA -F01 
上海汽车 
SAIC Motor 
III. 调查结果 Investigation Results  
一、 断口分析： 
1、 失效件实物形貌，图1；变形弯曲角度约40°（DRE 提供信息，允许使用的角度是30°），见图2；牵
引钩受的是斜向上的力（见红色箭头所示），见图3；且螺纹也有轻微变形，见图4. 
 
 
图1                                         图2 
 
 
图3                                      图4 
二、 理化分析： 
在失效件上取样，进行硬度、金相组织等检测，结果如下： 
序号 
NO. 
试验项目 
Test item 
额定值 
Requirement 
试验结果 
Test result 
评价 Evaluation 
合格 
OK 
不合格 
Not OK 
1.1 
表面硬度 
23-29HRC 
23.9 
X 
 
1.2 
1/2 半径硬度 
23-29HRC 
24.0 
X 
 
1.3 
芯部硬度 
23-29HRC 
25.2 
X 
 
1.4 
表面脱碳 
/ 
0.14 (图5) 
/ 
 
1.5 
金相组织 
回火马氏体 
回火马氏体 (图6) 
X 
 
 
 
图5 表面脱碳：0.14 mm  100X                  图6 基体组织：回火马氏体 
40°
