Repository: kujaxr/obsidian-vault

File: 材料工程师/SCL-S-12-00XXM  550 耦合线圈.pdf.md
# SCL-S-12-00XXM  550 耦合线圈.pdf

 
上海汽车中心实验室 
中国·上海·嘉定区安研路201 号 
邮编. 201804 
 
SAIC Central Laboratory 
201 Anhong rd, Anting, Shanghai, China 
报告编号 
Report number 
 
SCL-S-12-0059M 
委托者: SQE   胡骁睿 
Request person, dept： 
委托编号: SCL-S-12-0059M 
Request number: 
送样日期: 2012.3.8 
Request date:  
报告日期: 2012.3.13 
Report date：  
第1页共2页 
 
分发: 
Distribution 
SOE  胡骁睿 
检验者Author 
白云岭 
审核Auditor 
 
批准Approver 
 
日期Date 
2012.3.13 
日期Date 
 
日期Date 
 
SMPV-0.2.3-002-QA -F01 
上海汽车
SAIC Motor
零件号Part number 
XPL000020 
 零件名称 
Part name 
耦合线圈 
Coupling coil 
图纸日期Drawing date 
/ 
零件生产日期Part production date 
/ 
 供货商 
Supplier 
上海盈智 
车型/项目Car type/project 
550 
阶段性报告 Interim report                结论性报告 Conclusion report          
 
Ⅰ.任务描述 Task description 
实验室受委托对耦合线圈进行断口失效原因分析，失效零件具体信息如下：As requested, QA lab has analyzed the failure fracture of 
Coupling coil. The background information of the failed part is as below： 
零件信息：Part information 
零件名称 
Part name 
耦合线圈 
Coupling coil 
制造日期 
Production date 
/ 
VIN 码 
/ 
销售日期Sale date 
/ 
车辆里程数 
Car mileage 
2223 公里 (km)  
维修站名称 
Sale agent 
上海 
失效模式描述 
Failure circumstance  
断裂。 
原材料信息：Raw material information 
原材料及牌号 
Raw material specification
Cu 
原材料厂商 
Raw material producer 
/ 
散件供应商 
Component supplier 
/ 
金属热处理状态 
Metal heat treatment 
state 
/ 
失效零件见图1：The failed part is shown in figure1.  
 
Ⅱ. 结论与建议 Conclusions and Suggestions 
 
结论Conclusions： 
1、 失效件是受到异常外力引起的瞬时断裂。Failure was caused by the abnormal external force. 
 
 
建议Suggestions： 
1、 检查制造、装配、使用过程中的异常受力情况。 
Check abnormal force for the manufacture, assembly and the use process. 
 
 


 
上海汽车中心实验室 
中国·上海·嘉定区安研路201 号 
邮编. 201804 
 
SAIC QA Laboratory 
201 Anhong rd, Anting, Shanghai 
报告编号 
Report number 
 
SCL-S-12-0059M 
委托者: 胡骁睿 
Request person, dept： 
委托编号: SCL-S-12-0059M 
Request number: 
送样日期:  2012.3.8 
Request date:  
报告日期: 2012.3.13 
Report date：  
第2页共2页 
 
SMPV-0.2.3-002-QA -F01 
上海汽车
SAIC Motor
III. 调查结果 Investigation Results  
一、 断口分析： 
1、 失效件实物形貌，图1。 
2、 失效件断裂位置，距离焊点约1 mm，断口平齐，见图2。 
 
图1 失效件实物形貌 
   
 
 
图2 失效件断裂位置：距离焊点约1.0mm                          
3、 断口整体形貌，无明显缺陷，见图3；断口微观典型的瞬断断口，见图4。  
   
 
 
图3  断口整体形貌  SEM                    图3  断口微观形貌 SEM 
 
   
焊
点
断裂
位置
断口平齐

File: 材料工程师/SCL-S-12-0132M  挡泥板.pdf.md
# SCL-S-12-0132M  挡泥板.pdf

 
上海汽车中心实验室
SAIC Center Lab 
中国·上海·嘉定区安研路201 号 
邮编. 201804 
No. 201 Anyan Road, Jiading District,  
Shanghai, China. 
Post code :200433 
报告编号：Report number
SCL-S-12-0132M 
委托者Requestor： 
 SQE  钱卫明 
委托编号Request number： 
送样日期
Deliver date: 
2012.6.5 
报告日期
Report date ：
2012.7.3 
第 1 页 共 2 页 
Page 2of 2 
 
上海汽车
SAIC Motor
零件号 
Part number 
SEC100241/251 
 零件名称 
Part name 
前制动盘护板 
SHIELD-DISS FRONT BRAKE 
图纸日期 
Drawing date  
2009.7.22 
零件生产日期 
Production date 
/ 
 供货商 
Supplier 
上海永红汽车零部件有限公司 
Shanghai Yonghong 
车型/项目 
Car type/project 
IP21 MCE 
 
   阶段性报告  Stage report        结论性报告 Conclusion report           测试报告 Test report 
Ⅰ.任务描述 Task description 
     实验室受委托对前制动盘护板进行失效原因分析，失效零件具体信息如下： 
As requested, QA lab has analyzed the failure cause of the SHIELD-DISS FRONT BRAKE, and the information of failed part is shown 
as following： 
零件信息：Part information 
零件名称 
Part name 
前制动盘护板 
SHIELD-DISS FRONT BRAKE 
制造日期 
Production date 
/ 
VIN 码 
VIN number 
LSJW26G68BS990032  
销售日期 
Sale date 
/ 
车辆里程数 
Car mileage 
45533 公里 
销售商 
Sale agent 
/ 
失效模式描述 
Invalid situation 
description 
断裂。 
Fracture during PAVE test. 
原材料信息：Raw material information 
原材料及牌号 
Raw material and 
trademark 
St14(DC04)  t=0.6 
原材料厂商 
Raw material producer 
宝钢 
散件供应商 
Part supplier 
/ 
金属热处理状态 
Metal heat treatment state
/ 
 
Ⅱ. 结论与建议 Conclusions and suggestions 
结论Conclusions： 
1、 失效件属于过载断裂。 
The SHIELD-DISS FRONT BRAKE have failed due to overloading. 
    2、材料性能符合技术要求。The meterial meet the requirements. 
建议Suggestions： 
1、 检查使用情况。Please check working condition 
2、 考虑提高设计强度。  Consider improving the design strength 
 
 
分发： 
Distribution 
SQE  钱卫明 
检验者： 
Author 
白云岭   
Bai yunling 
审核： 
Auditor 
 
批准： 
Approver 
 
日期： 
Date 
2012.7.3 
日期： 
Date 
 
日期： 
Date 
 


 
上海汽车中心实验室
SAIC Center Lab 
中国·上海·嘉定区安研路201 号 
邮编. 201804 
No. 201 Anyan Road, Jiading District,  
Shanghai, China. 
Post code :200433 
报告编号：Report number
SCL-S-12-0132M 
委托者Requestor： 
 SQE  钱卫明 
委托编号Request number： 
送样日期
Deliver date: 
2012.6.5 
报告日期
Report date ：
2012.7.3 
第 2 页 共 2 页 
Page 2of 2 
 
上海汽车
SAIC Motor
III. 测试结果 Test Results  
一、 宏观观察： 
1、 失效件实物形貌，见图1；挡泥板前部边缘开裂，裂纹长度约为19mm，见图2。 
2、 拆解后，观察挡泥板和转向节显示挡泥板装配良好，见图3； 
 
   
 
                 图1  失效件实物形貌                                图2                                 
  
 
图3 挡泥板装配情况 
二。、其他分析，因该失效件与之前分析的失效件的车型、路试工况、零件状态和失效模式一样，且上一次分析已
给出了明确的结论和改进建议，故此次未作进一步分析。此零件的具体分析结果，请参见报告SCL-S-12-0005M.。

File: 材料工程师/SCL-S-12-0194M 制动钳防尘罩.pdf.md
# SCL-S-12-0194M 制动钳防尘罩.pdf

 
上海汽车中心实验室 
SAIC Center Lab 
中国·上海·嘉定区安研路201 号 
邮编. 201804 
No 201 Anyan road, Jiading, Shanghai China 
Post code 201804 
报告编号 
Report number 
 
SCL-S-12-0194M 
委托者: 于意 
Request person, dept： 
送样日期:  2012.07.31 
Request date:  
报告日期:  2012.08.02 
Report date：  
第1页共2页 
 
上海汽车 
SAIC Motor 
零件号Part number 
/ 
 零件名称 
Part name 
制动钳 
图纸日期Drawing date 
/ 
零件生产日期Part production date 
/ 
 供货商 
Supplier 
SABS 
车型/项目Car type/project 
埃及项目 
 
   阶段性报告 Interim report        结论性报告 Conclusion report           测试报告 Test report 
Ⅰ.任务描述 Task description 
实验室受委托对制动钳防尘罩进行失效原因分析，失效零件具体信息如下： 
As requested, QA lab has analyzed the failure of dust cover. The background information of the failed part is as following： 
零件信息：Part information 
零件名称 
Part name 
制动钳防尘罩 
制造日期 
Production date 
/ 
VIN 码 
VIN 
/ 
销售日期 
Sale date 
/ 
车辆里程数 
Car mileage 
0km 
维修站名称 
Sale agent 
/ 
失效模式描述 
Failure circumstance 
description 
开裂 
Cracked 
原材料信息：Raw material information 
原材料及牌号 
Raw material specification 
EPDM 
原材料厂商 
Raw material producer 
/ 
散件供应商 
Component supplier 
/ 
金属热处理状态 
Metal heat treatment state 
/ 
 
图1 失效照片 
Fig 1  Failure Part 
Ⅱ. 结论与建议 Conclusions and suggestions 
结论： 防尘罩材料误用为NBR，导致材料老化后开裂。 
Conclusion: The material of the dust cover is misused as NBR, which lead the part crack. 
  建议： 保证材料选用为图纸要求EPDM。 
Suggestion: .Assure the material of the part be the EPDM. 
 
           
分发: 
Distribution 
于意 
检验者Author 
 
审核Auditor 
 
批准Approver 
 
日期Date 
 
日期Date 
 
日期Date 
 


 
上海汽车中心实验室 
SAIC Center Lab 
中国·上海·嘉定区安研路201 号 
邮编. 201804 
No 201 Anyan road, Jiading, Shanghai China 
Post code 201804 
报告编号 
Report number 
 
SCL-S-12-0194M 
委托者: 于意 
Request person, dept： 
送样日期:  2012.07.31 
Request date:  
报告日期:  2012.08.02 
Report date：  
第2页共2页 
 
上海汽车 
SAIC Motor 
 III. 测试结果 Test Results  
1 材料分析（Material Analyze） 
序号 
No. 
试验项目 
Test item 
额定值 
Requirement 
试验结果 
Test result 
评价 Evaluation 
合格 
qualified 
不合格 
unqualified 
1 
FTIR 
— 
— 
— 
— 
1.1 
失效件 
EPDM 
NBR 
 
× 
1.2 
抽样件 
EPDM 
EPDM 
× 
 
    失效件材料不符合要求。 
  
 
                 失效件                                       抽样件 
2 断口分析（Analyze）： 
     
      
 
      零件表面呈现大量细小的断裂裂纹                 断口上未呈现明显受力断裂迹象 
       
通过断口分析，零件开裂是由于材料明显老化导致的。 
 
小结 (Conclusion)： 
1 防尘罩材料为NBR，不满足图纸要求。 
2 失效件表面呈现大量细小裂纹，考虑到失效件均为未使用过的零件，故可排除零件受热老化的可能性。
考虑到失效件为NBR，且经过长期存放，故可推断零件开裂为耐臭氧老化。

File: 材料工程师/SCL-S-13-0075M 回油管漏油.pdf.md
# SCL-S-13-0075M 回油管漏油.pdf

 
上海汽车中心实验室 
SAIC Center Lab 
中国·上海·嘉定区安研路201 号 
邮编. 201804 
No 201 Anyan road, Jiading, Shanghai China 
Post code 201804 
报告编号 
Report number 
 
SCL-S-13-0075M 
委托者: 包文誉 
Request person, dept： 
送样日期:  2013-03-01 
Request date:  
报告日期:  2013-03-21 
Report date：  
第1页共2页 
 
零件号Part number 
 
 零件名称 
Part name 
增压器回油管 
图纸日期Drawing date 
/ 
零件生产日期Part production date 
/ 
 供货商 
Supplier 
浙江铁马 
车型/项目Car type/project 
NLE 
 
   阶段性报告 Interim report        结论性报告 Conclusion report           测试报告 Test report 
Ⅰ.任务描述 Task description 
实验室受委托对回油管进行失效原因分析，失效零件具体信息如下： 
As requested, QA lab has analyzed the failure of hose. The background information of the failed part is as following： 
零件信息：Part information 
零件名称 
Part name 
回油管 
制造日期 
Production date 
/ 
VIN 码 
VIN 
/ 
销售日期 
Sale date 
/ 
车辆里程数 
Car mileage 
F584-800h 
维修站名称 
Sale agent 
/ 
失效模式描述 
Failure circumstance 
description 
胶管漏油 
原材料信息：Raw material information 
原材料及牌号 
Raw material specification 
AEM 
原材料厂商 
Raw material producer 
/ 
散件供应商 
Component supplier 
/ 
金属热处理状态 
Metal heat treatment state 
/ 
失效零件见图：The failed part is shown in figure 1.  
 
Ⅱ. 结论与建议 Conclusions and suggestions 
结论：1 胶管受到高温导致材料炭化。 
2 零件材料符合要求。 
建议：1 确保零件使用过程不受极端高温影响。 
 
 
 
 
 
 
 
 
 
 
 
 
分发: 
Distribution 
SQE：包文誉 
检验者Author 
 
审核Auditor 
 
批准Approver 
 
日期Date 
 
日期Date 
 
日期Date 
 


 
上海汽车中心实验室 
SAIC Center Lab 
中国·上海·嘉定区安研路201 号 
邮编. 201804 
No 201 Anyan road, Jiading, Shanghai China 
Post code 201804 
报告编号 
Report number 
 
SCL-S-13-0075M 
委托者: 包文誉 
Request person, dept： 
送样日期:  2013-03-01 
Request date:  
报告日期:  2013-03-21 
Report date：  
第2页共2页 
 
 
 
                                                     图1 失效照片 
III. 测试结果 Test Results  
1 材料性能测试（Material Test）： 
序号 
No. 
试验项目 
Test item 
额定值 
Requirement 
试验结果 
Test result 
评价 Evaluation 
合格 
qualified 
不合格 
unqualified 
失效件：  
1 
FTIR 
— 
— 
— 
— 
1.1 
内层 
AEM 
AEM 
× 
 
1.2 
外层 
AEM 
AEM 
× 
 
      
     经检验，零件材料为AEM，符合要求。 
 
2 断口分析（Analyze）： 
     
 
卡箍处的材料已经发生炭化，说明材料受到极高温度老化。 
 
小结： 
   1 胶管材料符合要求。 
   2 胶管受高温老化后导致材料炭化。

File: 材料工程师/SCL-S-2024-0187M-AP32TT-前大灯总成-徐睿.docx.md
# SCL-S-2024-0187M-AP32TT-前大灯总成-徐睿.docx

阶段性报告 Interim report                结论性报告 Conclusion report         

Ⅰ.任务描述 Task description

实验室受委托对前大灯总成进行失效原因分析，失效零件具体信息如下：

As requested, SCL has analyzed the failure of Button. The information of the failed part is as following：

零件信息：Part information

失效零件见图1：The failed part is shown in figure 1. 

Ⅱ. 结论与建议 Conclusions and Suggestions

结论Conclusions： 

1）	失效件按分供方要求使用了KCC KUV3000涂料，且涂装工艺未发现明显异常。

2）	大灯脱漆失效为涂层老化所致，失效件脱漆均发生在大灯靠近引擎盖呈水平姿态的位置，即‘朝天面’。该位置接受光照的强度与时间均较零件其余位置大幅提高。

3）参考MG3大灯也有类似‘朝天面’的造型，且该车型也出口泰国，建议更换MG3大灯使用的迈图UVHC3000，或耐候性能更高的5000/6000级别的大灯硬膜涂层。

图1 大灯涂层失效位置与失效细节图片

III. 调查结果 Investigation Results

失效背景

AP32TT泰国发生数起大灯涂层局部脱落售后抱怨，失效件运回国内5件，中心实验室收到其中3件，另外2件留在供应商江苏迅驰处，失效件编号与零件状态见表1。

表1 失效件编号与零件状态

2）宏观分析与划格附着力测试

对送SCL的失效大灯进行观察，发现3个大灯脱漆位置均发生在零件上部靠外侧，结合零件在整车上的位置来看（图2），脱漆的位置基本上与引擎盖保持水平（朝天面），接受阳光直射；失效位置漆层呈大片状剥落，边缘无固定形状，符合涂层老化脱落的特征。

对3个失效件进行划格测试，发现零件靠外侧位置划格后涂层均会大面积脱落，但靠内侧位置划格后涂层不脱落，符合要求，划格测试结果分布示意图如图3所示。涂层未脱落但附着力丧失也是涂层老化的表现之一。

结合以上，基本排除局部污染脱漆的情况，大灯脱漆为涂层老化所致，老化优先从零件接受阳光直射的‘朝天面’开始。

图2 AP32大灯与失效部分在整车位置图片

图3 失效件划格试验附着力结果分布示意图

3）红外分析

对3件失效件与KCC涂层标准件进行红外图谱对比分析，失效件与标准件图谱完全一致（图4），排除供应商用错油漆的情况。

图4 红外图谱分析

4）漆膜厚度分析

    对5件失效件进行漆膜厚度测试，取样位置参见图5，测试结果显示过渡层与涂层膜厚均在限值范围内，基本排除供应商涂层施工工艺不良的因素。

表3 失效件漆膜厚度测试数据

图5 漆膜厚度取样点位置示意图

结论：

1）	供应商按分供方要求使用KCC KUV3000涂料，且涂装工艺未发现明显异常。

2）	大灯脱漆为涂层老化所致，失效件脱漆均发生在大灯靠近引擎盖呈水平姿态的位置，即‘朝天面’。该位置接受光照的强度与时间较零件其余位置均大幅提高。

3）参考MG3大灯也有类似‘朝天面’的造型，且该车型也出口泰国，建议更换MG3大灯使用的迈图UVHC3000，或耐候性能更高的5000/6000级别的大灯硬膜涂层。

| 零件号Part number | 11101337 | 零件名称
Part name | 前大灯总成 |

| 图纸日期Drawing date | / | 零件名称
Part name | 前大灯总成 |

| 零件生产日期Part production date | 2021/2022 | 供货商
Supplier | 迅驰车业江苏有限公司 |

| 车型/项目Car type/project | AP32TT | 供货商
Supplier | 迅驰车业江苏有限公司 |

| DVP材料大纲签署日期DVP material test plan date | DVP材料大纲签署日期DVP material test plan date | / | / |



| 零件名称
Part name | 前大灯总成 | 车制造日期
Vehicle production date | 2022.01/2021.08 |

| VIN码
VIN | / | 销售日期
Sale date | / |

| 车辆里程数
Car mileage | / | 维修站名称
Sale agent | / |

| 失效模式描述
Failure circumstance | 大灯涂层局部脱落 | 大灯涂层局部脱落 | 大灯涂层局部脱落 |

| 原材料信息：Raw material information | 原材料信息：Raw material information | 原材料信息：Raw material information | 原材料信息：Raw material information |

| 原材料及牌号
Raw material specification | 基材：PC （S-3000UR）
硬膜涂层：KUV3000 | 原材料厂商
Raw material producer | 三菱
KCC |

| 散件供应商
Component supplier | 江苏迅驰 | 金属热处理状态
Metal heat treatment state | / |



| 分发:
Distribution | SQE刘家森  QA刘伟洪   SCL王敏 | SQE刘家森  QA刘伟洪   SCL王敏 | SQE刘家森  QA刘伟洪   SCL王敏 | SQE刘家森  QA刘伟洪   SCL王敏 | SQE刘家森  QA刘伟洪   SCL王敏 |

| 检验者Author | 徐睿 | 审核Auditor |  | 批准Approver |  |

| 日期Date | 2024.07.10 | 日期Date |  | 日期Date |  |



| 失效件编号 | 零件批次 | 车辆生产批次 | 备注 |

| 1 | 20211218 | 202201 | 送SCL |

| 2 | 20211219 | 202201 | 送SCL |

| 3 | 20210510 | 202108 | 送SCL |

| 4 | 20220609 | 202207 | 江苏迅驰处 |

| 5 | 20220605 | 202207 | 江苏迅驰处 |



| 失效件编号 | 取样点 | 涂层膜厚(8~15um) | 过渡层膜厚(1~5um) |

| 1# | 1 | 10.0 | / |

| 1# | 2 | 12.5 | / |

| 1# | 3 | 12.1 | / |

| 1# | 4 | 12.1 | / |

| 1# | 5 | 11.3 | / |

| 1# | 6 | 9.3 | / |

| 1# | 7 | 8.0 | / |

| 1# | 8 | 9.7 | / |

| 2# | 1 | 9.6 | / |

| 2# | 2 | 15.0 | / |

| 2# | 3 | 14.2 | / |

| 2# | 4 | 8.4 | / |

| 2# | 5 | 10.3 | / |

| 2# | 6 | 9.6 | / |

| 2# | 7 | 8.5 | / |

| 2# | 8 | 9.5 | / |

| 3# | 1 | 14.5 | / |

| 3# | 2 | 13.0 | / |

| 3# | 3 | 9.3 | / |

| 3# | 4 | 12.4 | / |

| 3# | 5 | 14.2 | / |

| 3# | 6 | 12.3 | / |

| 3# | 7 | 10.0 | / |

| 3# | 8 | 13.7 | / |

| 4# | 1 | 12.4 | 1.1 |

| 4# | 2 | 11.0 | 1.2 |

| 4# | 3 | 14.0 | 1.2 |

| 4# | 4 | 14.3 | 1.2 |

| 4# | 5 | 10.5 | 1.8 |

| 4# | 6 | 10.4 | 1.4 |

| 4# | 7 | 12.9 | 1.2 |

| 4# | 8 | 12.6 | 1.2 |

| 5# | 1 | 11.3 | 1.3 |

| 5# | 2 | 14.3 | 1.1 |

| 5# | 3 | 14.5 | 1.1 |

| 5# | 4 | 14.4 | 1.9 |

| 5# | 5 | 14.9 | 1.4 |

| 5# | 6 | 9.0 | 1.2 |

| 5# | 7 | 8.4 | 1.2 |

| 5# | 8 | 13.6 | 2.0 |

File: 材料工程师/SCL-S-2024-0330M-AS28M3-前位置灯总成-徐睿.docx.md
# SCL-S-2024-0330M-AS28M3-前位置灯总成-徐睿.docx

阶段性报告 Interim report                结论性报告 Conclusion report         

Ⅰ.任务描述 Task description

实验室受委托对前位置灯总成进行失效原因分析，失效零件具体信息如下：

As requested, SCL has analyzed the failure of Button. The information of the failed part is as following：

零件信息：Part information

失效零件见图1：The failed part is shown in figure 1. 

Ⅱ. 结论与建议 Conclusions and Suggestions

结论Conclusions： 

1）该失效件配光镜所有位置涂层均无附着力。

2）经红外光谱对比分析，失效件配光镜应未使用分供方规定的迈图UVHC3000涂料。但也不完全排除失效件使用了迈图UVHC3000但涂料未经光固化或涂料原材料遭到污染的极端情况，建议SQE结合生产现场记录进一步排查。

图1 失效件整体与脱漆部位细节图片

III. 调查结果 Investigation Results

失效背景

4S店客户换装前位置灯售后配件一周后，配光镜表面涂层起皮脱落。一共发现2例，SCL收到其中1件失效件。

2）宏观分析与划格附着力测试

失效配光镜涂层起皮脱落分布在整个配光镜表面。对失效件表面涂层进行划格测试后均发生漆层成片大面积脱落，该配光镜所有位置涂层均已丧失附着力。

图2划格试验漆层成片剥离

3）红外分析

对失效件表面涂层与迈图标准样板进行红外图谱对比分析，失效件与标准件图谱不一致（图3），失效件应未使用分供方规定的迈图UVHC3000涂料，但也不完全排除失效件使用了迈图UVHC3000但涂料未经光固化或涂料原材料遭到污染的极端情况，建议SQE结合生产现场记录进一步排查。

图3 红外图谱分析

4）漆膜厚度分析

金相法测失效件漆膜厚度，实测值12~14um,无异常，如图4所示。

图4 金相法测膜厚

结论：

1）该失效件配光镜所有位置涂层均无附着力。

2）经过红外光谱对比分析，失效件应未使用分供方规定的迈图UVHC3000涂料。但也不完全排除失效件使用了迈图UVHC3000但涂料未经光固化或涂料原材料遭到污染的极端情况，建议SQE结合生产现场记录进一步排查。

| 零件号Part number | 10913239 | 零件名称
Part name | 前位置灯总成 |

| 图纸日期Drawing date | / | 零件名称
Part name | 前位置灯总成 |

| 零件生产日期Part production date | 2024.10.20 | 供货商
Supplier | 华域视觉 |

| 车型/项目Car type/project | AS28M3 | 供货商
Supplier | 华域视觉 |

| DVP材料大纲签署日期DVP material test plan date | DVP材料大纲签署日期DVP material test plan date | / | / |



| 零件名称
Part name | 前位置灯总成 | 车制造日期
Vehicle production date | / |

| VIN码
VIN | / | 销售日期
Sale date | / |

| 车辆里程数
Car mileage | / | 维修站名称
Sale agent | / |

| 失效模式描述
Failure circumstance | 配光镜涂层整体脱落 | 配光镜涂层整体脱落 | 配光镜涂层整体脱落 |

| 原材料信息：Raw material information | 原材料信息：Raw material information | 原材料信息：Raw material information | 原材料信息：Raw material information |

| 原材料及牌号
Raw material specification | 基材：PC AL2647
硬膜涂层：UVHC3000 | 原材料厂商
Raw material producer | 科思创
迈图 |

| 散件供应商
Component supplier | 华域视觉 | 金属热处理状态
Metal heat treatment state | / |



| 分发:
Distribution | QA刘伟洪   SCL王敏 | QA刘伟洪   SCL王敏 | QA刘伟洪   SCL王敏 | QA刘伟洪   SCL王敏 | QA刘伟洪   SCL王敏 |

| 检验者Author | 徐睿 | 审核Auditor |  | 批准Approver |  |

| 日期Date | 2024.11.26 | 日期Date |  | 日期Date |  |

File: 材料工程师/SCL-S-21-0165M-GS61-缸套裂纹-朱玲斌.pdf.md
# SCL-S-21-0165M-GS61-缸套裂纹-朱玲斌.pdf

 
上海汽车中心实验室 
SAIC CENTER LAB 
委托者:  QA  姚雁平 
Request person, dept： 
委托编号:   
Request number:  
送样日期:  2021.7.15 
Request date:  
报告日期:  2021.7.15 
Report date: 
第1页,共2页 
 
报告编号 
Report number 
SCL-S-21-0165M 
上海·嘉定区安研路201 号 邮编. 201804 
No. 201 Anyan Road, Jiading District, Shanghai. Post code :201804 
 
SMPV-0.2.3-002-QA -F01 
零件号Part number 
/ 
 零件名称 
Part name 
缸体 
Cylinder block 
图纸日期Drawing date 
/ 
零件生产日期Part production date 
/ 
 供货商 
Supplier 
亚德林 
车型/项目Car type/project 
GS61 
阶段性报告 Interim report                结论性报告 Conclusion report          
 
Ⅰ.任务描述 Task description 
实验室受委托对缸套的开裂进行失效分析，失效零件具体信息如下： 
As requested, SCL has analyzed the crack of cylinder liner . The information of the failed part is as following： 
零件信息：Part information 
失效来源 
Failure source 
郑州工厂加工 
失效数量 
Failure Number 
1 
散件供应商 
Component supplier 
/ 
生产基地 
Production base 
/ 
VIN 码 
VIN 
/ 
车辆里程数 
Car mileage 
0km 
车制造日期 
Vehicle production date 
/ 
销售日期 
Sale date 
/ 
维修站名称 
Sale agent 
/ 
SQE/DRE 
QA  姚雁平 
失效背景 
Failure background 
郑州工厂加工缸体时，发现缸套开裂。 
Cylinder liner cracking was found when processing cylinder block in Zhengzhou factory. 
原材料信息：Raw material information 
原材料及牌号 
Raw material specification 
/ 
原材料厂商 
Raw material producer 
/ 
金属热处理状态 
Metal heat treatment state 
/ 
 
 
失效零件见图1：The failed part is shown in figure 1.  
Ⅱ. 结论与建议 Conclusions and Suggestions 
 
结论Conclusions：  
（1） 缸套在铝液充型前已经开裂并有缺损，失效发生在供应商亚德林处。The cylinder liner cracked and defective 
before Aluminum liquid filling, and the failure occurred at the supplier Yadelin. 
 
 
 
建议Suggestions：  
（1） 排查浇铸相关环节。Check the related links of casting. 
 
 
分发:Distribution 
QA  姚雁平  樊良伟 
检验者Author 
朱玲斌 
Zhu Lingbin 
审核Auditor 
邵百明 
Shao Baiming 
批准Approver 
                     
代 
日期Date 
2021.7.15 
日期Date 
2021.7.15 
日期Date 
2021.7.15 


 
上海汽车中心实验室 
SAIC CENTER LAB 
委托者:  QA  姚雁平 
Request person, dept： 
委托编号:   
Request number:  
送样日期:  2021.7.15 
Request date:  
报告日期:  2021.7.15 
Report date: 
第2页,共2页 
 
报告编号 
Report number 
SCL-S-21-0165M 
上海·嘉定区安研路201 号 邮编. 201804 
No. 201 Anyan Road, Jiading District, Shanghai. Post code :201804 
 
SMPV-0.2.3-002-QA -F01 
III. 调查结果 Investigation Results 
GS61 缸体在郑州工厂加工时，发现缸套开裂。 
 
图1 为送检的失效缸套相关形貌，可以知道： 
 
失效缸套如图1a，对半剖切后见图1b，缸套底部有一大块颜色异常区域，局部放大形貌显示缸套异常区
域有较多裂纹（图1c）； 
 
沿图1b 位置剖切后，发现缸套局部缺损（图1d），缸套在铝液充型前已经失效； 
 
由于缸套缺失部分较大且明显，正常出厂和入厂的目视检验都可以发现，因此可以认为失效发生在浇铸
的供应商亚德林处。 
 
 
                   a  送检失效件                                 b  对半剖切后形貌 
 
 
c  异常区域放大形貌                      d  失效区域剖切形貌 
图1  送检失效件 
剖切位置 
剖切位置 
失效区域
缸套缺失 
正常缸套 
截面 
放大形貌
见图1c

File: 材料工程师/SCL-S-22-0040M-AS32-外后视镜-黄亚蒙.pdf.md
# SCL-S-22-0040M-AS32-外后视镜-黄亚蒙.pdf

 
上海汽车中心实验室 
SAIC CENTER LAB 
委托者:  SQE：易熙（Yi Xi） 
Request person, dept： 
委托编号:  SCL-S-22-0040 
Request number:  
送样日期:  2022.03.03 
Request date:  
报告日期:  2022.03.04 
Report date: 
第1页,共2页 
 
报告编号 
Report number 
SCL-S-22-0040M 
上海·嘉定区安研路201 号 邮编. 201804 
No. 201 Anyan Road, Jiading District, Shanghai. Post code :201804 
 
SMPV-0.2.3-002-QA -F01 
零件号Part number 
11199133/11199134  零件名称 
Part name 
外后视镜总成MIROOR ASM 
图纸日期Drawing date 
/ 
零件生产日期Part production date 
/ 
 供货商 
Supplier 
合肥昊翔汽车零部件有限公司 
Hefei Haoxiang Automotive Parts Co., Ltd. 
车型/项目Car type/project 
AS32 
阶段性报告 Interim report                结论性报告 Conclusion report          
 
Ⅰ.任务描述 Task description 
实验室受委托对外后视镜总成的堵塞装配困难问题进行失效分析，失效零件具体信息如下： 
As requested, SCL has analyzed the lens crack of Tail Lamp B ASSY. The information of the failed part is as 
following： 
零件信息：Part information 
失效来源 
Failure source 
现场装配 
失效数量 
Failure Number 
1 例 
散件供应商 
Component supplier 
/ 
生产基地 
Production base 
宁德 
VIN 码 
VIN 
/ 
车辆里程数 
Car mileage 
/ 
车制造日期 
Vehicle production date 
/ 
销售日期 
Sale date 
/ 
维修站名称 
Sale agent 
/ 
SQE/DRE 
易熙/吴克升 
失效背景 
Failure background 
现场工人反映密封橡胶圈难装入门钣金，委托实验室分析原因。 
原材料信息：Raw material information 
原材料及牌号 
Raw material specification 
TPE X4775B42 
原材料厂商 
Raw material producer 
美国特诺尔爱佩斯 
金属热处理状态 
Metal heat treatment state 
/ 
 
 
失效零件见图1：The failed part is shown in figure 1.  
Ⅱ. 结论与建议 Conclusions and Suggestions 
 
 
结论Conclusions：1.  难以装配零件的材料符合技术要求； 
2.  正常供货零件的材料种类和硬度不符合技术要求。 
     
 
 
 
 
 
 
分发: 
Distribution 
SQE：易熙（Yi Xi） 
检验者Author 
黄亚蒙 
Huang Yameng 
审核Auditor 
狄春峰 
Di Chunfeng 
批准Approver 
 
日期Date 
2022.3.4 
日期Date 
2022.3.4 
日期Date 
2022.3.7 


 
上海汽车中心实验室 
SAIC CENTER LAB 
委托者:  SQE：易熙（Yi Xi） 
Request person, dept： 
委托编号:  SCL-S-22-0040 
Request number:  
送样日期:  2022.03.03 
Request date:  
报告日期:  2022.03.04 
Report date: 
第2页,共2页 
 
报告编号 
Report number 
SCL-S-22-0040M 
上海·嘉定区安研路201 号 邮编. 201804 
No. 201 Anyan Road, Jiading District, Shanghai. Post code :201804 
 
SMPV-0.2.3-002-QA -F01 
III. 调查结果 Investigation Results 
零件失效位置如图1 所示，密封橡胶圈手感偏硬，难以装配。 
 
 
图1 失效件 
Fig.1 Failure Part 
 
密封橡胶圈材料测试结果如表1 所示，符合技术要求。 
序
号 
No. 
试验项目 
Test item 
额定值 
Requirement 
试验结果 
Test result 
评价 Evaluation 
第一次 
第二次 
合格 
qualified 
不合格 
unqualified 
难以装配的密封橡胶圈 
1 
GCMS 
TPV 
PP+EPDM 
× 
 
2 
 硬度 
75±5 
70 
× 
 
正常装配的密封橡胶圈 
1 
GCMS 
TPV 
TPS 
 
× 
2 
 硬度 
75±5 
43 
 
×

File: 材料工程师/SCL-S-22-0191M-ZS12-轮毂外圈-刘华东.pdf.md
# SCL-S-22-0191M-ZS12-轮毂外圈-刘华东.pdf

 
上海汽车中心实验室 
SAIC CENTER LAB 
委托者: SQE 宋长霖 
Request person, dept： 
委托编号:  / 
Request number:  
送样日期:  2022.10.26 
Request date:  
报告日期:  2022.10.28 
Report date: 
第1页,共2页 
 
报告编号 
Report number 
SCL-S-22-0191M 
上海·嘉定区安研路201 号 邮编. 201804 
No. 201 Anyan Road, Jiading District, Shanghai. Post code :201804 
 
SMPV-0.2.3-002-QA -F01 
零件号Part number 
10509500 
 零件名称 
Part name 
轮毂轴承 
图纸日期Drawing date 
/ 
零件生产日期Part production date 
/ 
 供货商 
Supplier 
恩斯克投资有限公司 
车型/项目Car type/project 
ZS11E 
DVP 材料大纲签署日期DVP material test plan date 
/ 
阶段性报告 Interim report              结论性报告 Conclusion report          
 
Ⅰ.任务描述 Task description 
实验室受委托对轴承外圈失效问题进行失效原因分析，失效零件具体信息如下： 
As requested, SCL has analyzed the failure of Bearing cup. The information of the failed part is as following： 
零件信息：Part information 
零件名称 
Part name 
轴承外圈 
车辆制造日期 
Vehicle production date 
/ 
VIN 码 
VIN 
/ 
失效日期 
Incident date 
2022/4/28 
车辆里程数 
Car mileage 
0 Km 
失效地点 
Location; 
郑州基地 
失效模式描述 
Failure circumstance  
郑州基地10 月23 日反馈ZS11E 车型有2 个轮毂轴承外圈螺栓无法正常装配。 
原材料信息：Raw material information 
原材料及牌号 
Raw material specification 
S53C 
原材料厂商 
Raw material producer 
日本山阳特殊制钢株式会社 
散件供应商 
Component supplier 
张家港恩斯克精密机械有限公司 
金属热处理状态 
Metal heat treatment state 
/ 
失效零件见图1：The failed part is shown in figure 1. 
 
Ⅱ. 结论与建议 Conclusions and Suggestions 
结论Conclusions： 
1、轮毂轴承外圈安装孔是由于螺牙受损而无法装配。 The mounting hole hub bearing cannot be assembled because the 
thread deformation. 
 
建议Suggestions： 
1、现场排查螺牙受损原因。Check the causes of damaged thread. 
 
 
 
 
 
 
 
分发: 
Distribution 
SQE 宋长霖 
检验者Author 
刘华东 
Liu Huadong 
审核Auditor 
邵百明 
Shao Baiming 
批准Approver 
 
日期Date 
2022.10.28 
日期Date 
2022.10.28 
日期Date 
2022.10.28 


 
上海汽车中心实验室 
SAIC CENTER LAB 
委托者: SQE 宋长霖 
Request person, dept： 
委托编号:  / 
Request number:  
送样日期:  2022.10.26 
Request date:  
报告日期:  2022.10.28 
Report date: 
第2页,共2页 
 
报告编号 
Report number 
SCL-S-22-0191M 
上海·嘉定区安研路201 号 邮编. 201804 
No. 201 Anyan Road, Jiading District, Shanghai. Post code :201804 
 
SMPV-0.2.3-002-QA -F01 
III. 调查结果 Investigation Results  
一、宏观观察  Macroscopic Observation： 
郑州工厂反馈，ZS11E 车型有2 个轮毂轴承外圈部分安装孔螺栓无法正常拧入，筛选郑州库存零件时发现有
1 个故障件，如图1 所示。6 月份发生过相似案例，详见SCL-S-22-0067M。 
 
 
图1 故障件图片 
 
二、检查分析  Inspection Analysis： 
1、轴向剖开轮毂轴承外圈中故障安装孔，通过体视显微镜观察，可以发现内螺纹孔第一牙有明显受挤压而形成
的损伤，如图1 图2 箭头所示。后面几牙螺纹完全正常，如图1 所示 
 
 
图2  外圈内螺纹孔形貌                       图3  受损螺纹局部形貌

File: 材料工程师/TL182_2007_D.pdf.md
# TL182_2007_D.pdf

QUELLE: NOLIS


Seite 2 
TL 182: 2007-02 
 
Bauteile mit zusätzlicher Schutzschicht (Ofl-w625) dürfen keine Fehler wie z. B. Kantenaufbau, 
Orangenhaut etc. aufweisen. 
Das Finish der Teile muss frei von Polierfehlern, Kratzern, Beschädigungen oder ähnlichen das 
Aussehen beeinträchtigenden Fehlern sein. Die Oberfläche des Bauteiles darf keinerlei 
Vermattungen, Wolkigkeit oder schattenähnliche Bereiche aufweisen. 
3.4 
Schichtdicke 
Die Schichtdicke wird nach DIN EN ISO 1463 bestimmt. 
Die Schichtdicke der anodischen Oxidschicht muss (5 - 10) µm und die der organischen Zusatz-
schicht (0,5 – 5) µm betragen. 
3.5 
Korrosionsprüfung 
Salznebelprüfung nach DIN EN ISO 9227 
─ 
CASS  
48 h 
─ 
SS  
480 h 
Anforderung:  
Ohne optische Veränderung, Ablösung und Korrosion auf der A-Sichtfläche und 
B-Sichtfläche des Bauteiles 
3.6 
Säure-Wärme-Alkalibeständigkeit (SWA-Beständigkeit) 
Die nachfolgenden Prüfungen werden in der angegebenen Reihenfolge nacheinander am selben 
Bauteil durchgeführt. 
Abfolge (Die Prüfungen haben in einem Temperaturbereich von (23 – 35) °C zu erfolgen) 
─ 
10 min Tauchen in Lösung pH 1 
─ 
Abwaschen in H2O und Trocknen 
─ 
1 h bei 40 °C Wärmelagerung (ohne Abkühlung mit der Prüfabfolge fortfahren) 
─ 
10 min Tauchen in Lösung pH 13,5 
─ 
Abwaschen in H2O und Trocknen 
Bewertung:  
Keine optische Veränderung zum Anlieferungszustand 
 
Rechnerisch definierte Prüflösungen: 
pH-Wert 1: 
0,1 molare Salzsäure, erhältlich z. B. bei der Fa. Merck, Best-Nr. 1.09060.1000 
pH-Wert 13,5: 
12,7 g Natriumhydroxid, Merck-Best-Nr. 1.06469.1000 
4,64 g Natriumphosphat-Dodecahydrat (entspricht 2 g Natriumphosphat), 
Merck-Best.-Nr. 1.06572.1000 
0,33 g Natriumchlorid (entspricht 200 mg Chlorid), Merck-Best-Nr. 1.006404.1000 
 
Im Rahmen der grundsätzlichen Systemfreigabe ist unmittelbar vor der SWA-Beständigkeit eine 
Prüfung nach PV 3.3.3 mit 10 Doppelhüben durchzuführen. 
Bewertung:  
Kein Ablösen der Schutzschicht 


Seite 3 
TL 182: 2007-02 
 
3.7 
Temperaturbeständigkeit 
Prüfung:  
24 h bei 160 °C 
Anforderung: 
Keine Risse in der Schutzschicht 
4 
Aktuell freigegebene Beschichtungssysteme 
Cerapaint (Sol-Gel-Verfahren) 
5 
Mitgeltende Unterlagen 
PV 3.3.3 
Farben und Lacke; Prüfung der Kratzfestigkeit von Klarlacken 
VW 01155 
Fahrzeug-Zulieferteile; Genehmigung von Erstlieferung und Änderung 
VW 91101 
Umweltnorm Fahrzeug - Fahrzeugteile, Werkstoffe, Betriebsstoffe - 
Schadstoffvermeidung 
DIN EN ISO 1463 
Metall- und Oxidschichten - Schichtdickenmessung - Mikroskopisches
 
Verfahren 
DIN EN ISO 9227 
Korrosionsprüfungen in künstlichen Atmosphären - Salzsprühnebelprüfungen

File: 材料工程师/TL194_CZ_2005-04-01.pdf.md
# TL194_CZ_2005-04-01.pdf

Klass.-Nr. 50 22 1 
duben 2005 
 
VOLKSWAGEN AG 
 
Povlaky pro spojovací prvky při 
kontaktu s hořčíkem 
Požadavky na povrchovou ochranu 
 
 TL  
194 
Konzernnorm 
 
 
 
 
 
pokračování strana 2 až 7 
Fachverantwortung/Odborná zodpovědnost 
II/EG-35  
p. Gebhard 
Tel. +49-841-89-92412 
Normung/Normalizace (EZTD, 1733) 
Tel. +49-5361-9-30965                             Winkler 
Vertraulich. Alle Rechte vortbehalten. Weitergabe oder Vervielfältigung ohne vorherige schriftl. Zustimmung einer Normenabteilung des Volkswagen Konzerns nicht gestattet.  
 Informace: Útvar TR/1-normalizace  
 
Před použitím zkontrolovat  
 
 
Informativní překlad 
 tel. 420-326-815443  
 
 
 
aktuálnost normy 
 
 
 
 
Závazným dokumentem je originál
Klíčová slova: Beschichtung 
[povlak], 
Elektrolytverzinkt 
[elektrolyticky 
pozinkovaný], 
Korrosionsschutz [antikorozní ochrana], Oberflächenschutz [povrchová ochrana], 
Magnesium [hořčík], Verbindungselemente [spojovací prvky], Zink [zinek], 
Zinküberzug [zinkový povlak], CR(VI)-frei [bez obsahu šestimocného chrómu] 
 
Změny 
Oproti TL 194: 1999-05 byly provedeny následující změny: 
- 
zavedení antikorozních vrstev bez obsahu šestimocného chrómu na základě nařízení EU o 
autovracích  
- 
Požadavky přizpůsobeny aktuálním systémům povrchové ochrany 
- 
aktualizovány spoluplatící poklady 
- 
norma nově členěna 
- 
připojena příloha 
 
Dřívější vydání 
1996-01; 1999-05 
 
1 
Oblast použití 
Tato norma stanovuje požadavky na elektrolyticky vyloučené zinkové povlaky s dodatečnými 
organicko-anorganickými nekovovými zapečetěními bez obsahu šestimocného chrómu na 
železných materiálech podle písmene c normy VW 137 50, které jsou převážně v kontaktu 
s hořčíkem, a proto vyžadují odpovídající přizpůsobenou povrchovou ochranu. 
Povlaky podle TL 194 jsou používány jako těžká antikorozní ochrana (třída odolnosti 6). Nejsou 
však přípustné pro spojovací prvky ≥ Fk 10.9, popř. > 1000 MPa. 
 
2 
Označení 
Viz VW 137 50, oddíl 2 
 
3 
Požadavky 
3.1 
Druhy ochrany  
Platí druhy ochran uvedené v tabulce 1. Ohledně náhrady za neplatné druhy ochrany s obsahem 
šestimocného chrómu viz tabulka 2. Uvolněné systémy jsou uvedeny v příloze A.1. 
Tabulka 1 
Druh ochrany 
Charakteristika / vzhled 
Ofl-c696 
Nelegovaný zinkový povlak, bezbarvá silnovrstvá pasivace bez 
obsahu šestimocného chrómu a zapečetění 
Ofl-c697 
Nelegovaný zinkový povlak, bezbarvá silnovrstvá pasivace bez 
obsahu šestimocného chrómu a zapečetění s integrovaným 
mazadlem 
 
Vertragspartner erhalten die Norm nur über die zuständige Beschaffungsabteilung 
Důvěrné. Všechna práva vyhrazena. Rozšiřování nebo rozmnožování bez předcházejícího písemného odsouhlasení firmy Volkswagen AG je zakázáno.  
Smluvní partner obdrží normu pouze prostřednictvím útvaru nákupu. 
 VOLKSWAGEN AG  
 


Strana 2 
TL 194: 2005-04  
Tabulka 2 
Druh ochrany již nepovolený pro nové 
konstrukce  
S obsahem šestimocného chrómu 
Náhradní druh ochrany předepsaný pro 
nové konstrukce  
Bez obsahu šestimocného chrómu  
c686 
c696 
c687 
c697 
 
 
3.2 
Základní požadavky 
Schválení první dodávky a změny podle VW 011 55 
Vyloučení škodlivin podle VW 911 01 
Pro kompletní zkoušku je nutno 10 hotových dílů. 
Pokud nejsou z povrchové ochrany vyloučena určitá místa dílů vyznačená na výkrese, musí díly 
na celém povrchu vykazovat požadovanou povrchovou ochranu s předepsanými vlastnostmi. 
Povlaky musí pevně přilnout k základnímu materiálu. 
Závitové díly musí mít před povrstvením toleranci odpovídající tloušťce vrstvy, díly s vnitřním 
metrickým závitem podle VW 116 24, díly s vnějším metrickým závitem podle VW 116 27. Po 
povrstvení nesmí být překročena poloha h u dílů s vnějším závitem a musí být dosažena poloha 
H u dílů s vnitřním závitem.  
Výrobní postupy musí být dimenzovány a řízeny tak, aby nebyly negativně ovlivněny uživatelské 
vlastnosti hotového dílu. 
Ochranné vrstvy nesmí vykazovat žádné póry, trhliny, poškození a jiné vady, které by negativně 
ovlivnily antikorozní ochranu nebo předepsaný vzhled. 
Při odborné montáži se nesmí vyskytnou žádná poškození povlaku, která by vedla k negativnímu 
ovlivnění funkce nebo snížení předepsané antikorozní ochrany. 
Proces povrchové úpravy je nutno provádět tak, aby byla vyloučena poškození v důsledku 
zpožděného křehkého lomu (vodíková křehkost). Důkaz se provede zkouškou předpětím podle 
DIN 50 969 ve zkušebním protokolu prvního vzorku.  
 
3.3 
Spojovací prvky 
U šroubů a matic stejně jako pro rychloupevňovací prvky platí požadavky na zkoušky týkající se 
koroze základního kovu pro následně uvedená provedení povrchu pouze pro hlavu a klíčové 
plochy, u podobných závitových a tvarových dílů, jako např. závrtných šroubů pouze pro čelní 
plochy. 
Pro procesně podmíněné oblasti slabých míst povrstvení na spojovacích prvcích, jako dřík a 
závit se používají snížené požadavky podle oddílu 5.2.2. 
Kromě toho je nutno dodržet údaje dle DIN EN ISO 4042 o maximálně možné tloušťce 
galvanického povlaku v profilu závitu. 
Tyto snížené požadavky na zkoušky platí rovněž pro rychloupínací prvky. 
Zkouška součinitelů tření se provádí podle VW 011 29. 
Pro spojovací prvky s metrickým závitem je nutno pro standardní aplikace použít zapečetění 
s integrovaným mazadlem. 
Další pokyny viz VW 011 10 
 


 
Strana 3 
TL 194: 2005-04 
4 
Konstrukce, tloušťka vrstvy 
 
4.1 
Konstrukce 
 
4.1.1 Základní materiál 
Podle výkresu 
 
4.1.2 Elektrolyt 
Zinkování je nutno provádět pomocí slabě kyselých nebo alkalických elektrolytů, přičemž zinková 
vrstva nesmí být kontaminovaná zapuštěním železa. 
 
4.1.3 Konverzní povrchová úprava 
Pro zlepšení antikorozní odolnosti je nutno použít silnovrstvou pasivaci. 
Pasivační roztok nesmí obsahovat sloučeniny šestimocného chrómu, aby bylo zajištěno, že i 
vznikající konverzní vrstvy budou bez obsahu šestimocného chrómu. 
 
4.1.4 Zapečetění 
Zapečetění je nutno nanést v návaznosti na pasivaci buď způsobem "mokré na mokré" nebo 
během 4 hodin. 
Konstrukce vrstvy může z hlediska tloušťky nepatrně narůst dodatečným konzervováním, avšak 
nesmí být omezena funkce. 
Zejména pro díly v oblasti viditelné zákazníkem nesmí být vzhled dílů negativně ovlivněn 
barevnými odchylkami a měňavými barvami. 
Dodatečným opracováním nesmí zůstat žádná negativní omezení nevzhlednými kapkovitými 
zbytky v důsledku krystalizace nebo tvorby filmu na povrchu dílů. 
Pokud jsou vedle korozní ochrany požadovány další funkční vlastnosti povrchu (jako například 
lakovatelnost, snášenlivost s médii, kluzné vlastnosti, vulkanizovatelnost), musí být provedeny 
zkoušky specifické pro daný díl nebo funkční zkoušky. 
 
4.2 
Tloušťky vrstev galvanického povlaku 
Zkouška podle DIN EN ISO 1463, DIN EN ISO 2178 a DIN EN ISO 3497 
Požadavek viz tabulka 3 
 
Tabulka 3 
Konstrukční díly obecného charakteru 
15 µm až 35 µm 
Závitové díly 
(bod měření podle DIN EN ISO 4042) 
12 µm až 20 µm 
 


Strana 4 
TL 194: 2005-04  
 
5 
Vlastnosti 
 
5.1 
Přilnavost 
Zkouška tepelným rázem v návaznosti na DIN EN ISO 2819 
Zkoušený díl je na 30 minut uložen při teplotě (220 ± 10) °C a následně je ponořen do vody o 
teplotě (15 až 25) °C. 
Požadavek: žádné puchýřové nebo plošné uvolňování zinkového povlaku 
 
5.2 
Korozní vlastnosti 
Zkouška podle DIN 50 021-SS, posouzení podle DIN EN 12 329 
Korozní odolnost systémů musí být zajištěna ve stavu při dodání stejně jako po 24hodinovém 
uložení v teple při 120 °C. Požadavky jsou minimální zadání a je nutno je v každém případě 
dodržet. 
 
5.2.1 Pasivační vrstva a zapečetění 
Doby zkoušek a požadavky na posouzení podle tabulky 4 
 
Tabulka 4 
Oblast použití 
Doba zkoušky v h 
Požadavek 
Materiál z bubnu1) 
192 
Materiál ze závěsu 
240 
Žádná koroze zinku po předepsané 
době zkoušky a přípustné pouze 
slabé optické změny bez 
objemového charakteru 
1) Pojem materiál z bubnu se vztahuje na malé díly, které na základě jejich geometrie nelze povrstvovat jako regálový 
materiál na závěsu, a které se povrstvují jako sypký materiál. 
 
5.2.2 Zinkové povlaky včetně pasivačních vrstev a zapečetění 
Zkouška podle DIN 50 021-SS, posouzení podle DIN EN 12329 
Doby zkoušek a požadavky na posouzení podle tabulky 5 
 
Tabulka 5 
Oblast použití 
Doba zkoušky v h 
Požadavek 
Materiál z bubnu1)  
600 
Materiál z regálu 
720 
Dřík a oblast závitu 
šroubových prvků 
480 
Není přípustná žádná koroze 
základního kovu po předepsané 
době zkoušky 
1) Pojem materiál z bubnu se vztahuje na malé díly, které na základě jejich geometrie nelze povrstvovat jako regálový 
materiál na závěsu, a které se povrstvují jako sypký materiál. 
 
5.3 
Chování při kontaktní korozi 
Zkouška podle PV 1201 


 
Strana 5 
TL 194: 2005-04 
 
6 
Spoluplatící podklady 
PV 1201  
Befestigungs- 
und 
Anbauteile 
für 
Aggregatgehäuse 
aus 
Magnesiumlegierungen, 
Prüfung 
der 
Kontaktkorrosion 
auslösenden 
Wirkung [Upevňovací prvky a nástavbové díly pro skříň agregátu ze slitin 
hořčíku, zkouška účinku iniciujícího kontaktní korozi] 
VW 011 10  
Schraubenverbindungen; 
Konstruktion, 
Montage, 
Prozesssicherung 
[Šroubové spoje; Konstrukce, montáž, zajištění procesu] 
VW 011 29  
Grenzwerte der Reibungszahlen; Mechanische Verbindungselemente mit 
Metrischem ISO- Gewinde [Mezní hodnoty koeficientů tření; Mechanické 
spojovací prvky s metrickým závitem ISO] 
VW 011 55 
Fahrzeug-Zulieferteile allgemein; Genehmigung von Erstlieferung und 
Änderung [Dodávané díly vozidel všeobecně; Schválení první dodávky a 
změny]. 
VW 116 24  
Metrisches ISO-Gewinde;Grenzmaße für Toleranzklasse 6f/6G [Metrický 
závit ISO; Mezní hodnoty pro toleranční třídu 6f/6G] 
VW 116 27  
Gewinde-Grenzmaße für Außengewinde –Toleranzklasse 6e, Metrische 
ISO Gewinde [Mezní rozměry pro vnější závity v toleranční třídě 6e, 
metrické závity ISO] 
VW 137 50  
Oberflächenschutz für Metallteile; Schutzarten, Kurzzeichen [Povrchová 
ochrana kovových dílů; Druhy ochrany, zkratky] 
VW 911 01  
Umweltnorm Fahrzeug - Fahrzeugteile, Werkstoffe, Betriebstoffe - 
Schadstoffvermeidung [Norma na ochranu životního prostředí pro vozidlo - 
díly vozidla, materiály, provozní prostředky – zamezení škodlivin] 
DIN 50 021  
Sprühnebelprüfungen 
mit 
verschieneden 
Natriumchlorid-Lösungen 
[Zkoušky rozprašovanou mlhou s různými solnými roztoky]. 
DIN 50 969  
Beständigkeit hochfester Bauteile aus Stahl gegen wasserstoffinduzierten 
Sprödbruch; Nachweis durch Verspannungsprüfung sowie vorbeugende 
Maßnahmen [Odolnost vysoce pevných konstrukčních dílů z oceli proti 
vodíkem indukovanému křehkému lomu; Důkaz zkouškou předpětím a 
preventivní opatření] 
DIN EN 12 329  
Korrosionsschutz 
von 
Metallen 
- 
Galvanische 
Zinküberzüge 
auf 
Eisenwerkstoffen mit zusätzlicher Behandlung [Antikorozní ochrana kovů – 
galvanické zinkové povlaky na železných materiálech s dodatečným 
ošetřením] 
DIN EN ISO 1463  
Metall- und Oxidschichten - Schichtdickenmessung - Mikroskopisches 
Verfahren [Vrstvy kovů a oxidů – měření tloušťky vrstvy – mikroskopický 
postup] 
DIN EN ISO 2178  
Nichtmagnetische Überzüge auf magnetischen Grundmetallen - Messen 
der Schichtdicke - Magnetverfahren [Nekovové povlaky na magnetických 
základních kovech – měření tloušťky vrstvy – magnetická metoda] 


Strana 6 
TL 194: 2005-04  
DIN EN ISO 2819  
Metallische Überzüge auf metallischen Grundwerkstoffen - Galvanische 
und chemische Überzüge - Überblick über die Methoden der Haft-
festigkeitsprüfung [Kovové povlaky na kovových základních materiálech – 
galvanické a chemické povlaky - přehled metod kontroly přilnavosti] 
DIN EN ISO 3497  
Metallische Schichten - Schichtdickenmessung; Röntgenfluoreszenz-
Verfahren [Kovové vrstvy – měření tloušťky vrstvy; Rentgenová 
fluorescenční metoda] 
DIN EN ISO 4042  
Verbindungselemente; Galvanische Überzüge [Spojovací prvky; galvanické 
povlaky] 


 
Strana 7 
TL 194: 2005-04 
Příloha A (informativní) 
A.1 
Uvolněné ochranné systémy 
A.1.1 
Ofl. c696 
Zinklad MG; Fa. MacDermid, 76694 Forst 
 
A.1.2 
Ofl. c697 
Zinklad MGL; Fa. MacDermid, 76694 Forst 
 
A.2 
Schválení dodavatelé povrstvení 
Fa. Leist Oberflächentechnik 
Breitzbachstr. 5 
36251 Bad Hersfeld 
 
Fa. Vollmerhaus Oberflächenveredelung GmbH 
Ebbetalstr. 28 
58840 Plettenberg 
 
Fa. GALFA Industriegalvanik GmbH 
Pflaumallee 4 
03238 Finsterwalde 
 
Fa. Kammin Metallveredelung KG 
Gutenbergstr. 3 
77948 Friesenheim
