Repository: kujaxr/obsidian-vault

File: 材料工程师/TL194_DE_2005-04-01.pdf.md
# TL194_DE_2005-04-01.pdf

Seite 2
TL 194: 2005-04
Tabelle 2
Für Neukonstruktionen nicht mehr
erlaubte Schutzart 
Cr(VI)-haltig
Für Neukonstruktionen vorgeschriebene
Ersatz-Schutzart 
Cr(VI)-frei
c686
c696
c687
c697
3.2 
Grundsätzliche Anforderungen
Genehmigung von Erstlieferung und Änderung nach VW 011 55
Schadstoffvermeidung nach VW 911 01
Für eine vollständige Untersuchung sind 10 Fertigteile erforderlich.
Sofern 
nicht 
bestimmte, 
in 
der 
Zeichnung 
gekennzeichnete 
Teilstellen 
von 
der
Oberflächenbeschichtung ausgenommen sind, müssen die Teile auf der gesamten Oberfläche den
geforderten Oberflächenschutz mit den vorgeschriebenen Eigenschaften aufweisen. Die Überzüge
müssen auf dem Grundwerkstoff fest haften.
Gewindeteile müssen vor der Beschichtung eine der Schichtdicke entsprechende Toleranzlage
aufweisen, metrische Innengewindeteile nach VW 116 24, metrische Außengewinde nach
VW 116 27. Nach der Beschichtung darf die h-Lage bei Außengewinden nicht überschritten und
die H-Lage bei Innengewinden nicht unterschritten werden.
Das Fertigungsverfahren muss so ausgelegt und gesteuert sein, dass die Gebrauchseigenschaften
des Fertigteils nicht beeinträchtigt werden.
Die Schutzschichten dürfen keine Poren, Risse, Beschädigungen und sonstige Fehler aufweisen,
die den Korrosionsschutz oder das vorgeschriebene Aussehen beeinträchtigen.
Bei fachgerechter Montage dürfen keine Beschädigungen der Beschichtung auftreten, die zu einer
Funktionsbeeinträchtigung oder Minderung des vorgeschriebenen Korrosionsschutzes führen.
Das Verfahren zur Oberflächenbehandlung ist so durchzuführen, dass Schädigungen durch
verzögerten Sprödbruch (Wasserstoffversprödung) ausgeschlossen werden. Der Nachweis erfolgt
durch die Verspannungsprüfung nach DIN 50 969 im Erstmusterprüfbericht.
3.3 
Verbindungselemente
Bei Schrauben und Muttern sowie für Schnellbefestigungselemente gelten die Prüfanforderungen
bezüglich Grundmetallkorrosion für die nachfolgend aufgeführten Oberflächenausführungen nur für
den Kopf und die Schlüsselflächen, bei ähnlichen Gewinde- und Formteilen, wie z. B.
Stiftschrauben, nur für die Stirnflächen.
Für die prozessbedingten Schwachstellenbereiche der Beschichtung an Verbindungselementen
wie Schaft und Gewinde kommen die verminderten Forderungen gemäß Abschnitt 5.2.2 zur
Anwendung.
Darüber hinaus sind die Angaben in der DIN EN ISO 4042 über die maximal mögliche Dicke des
galvanischen Überzuges im Gewindeprofil zu berücksichtigen.
Diese verminderten Prüfanforderungen gelten ebenso für Schnellbefestigungselemente.
Die Prüfung der Reibungszahlen erfolgt gemäß VW 011 29.
Für Verbindungselemente mit metrischem Gewinde ist für Standardanwendungen die Versiegelung
mit integriertem Gleitmittel einzusetzen.
Weitere Hinweise siehe VW 011 10


Seite 3
TL 194: 2005-04
4 
Aufbau, Schichtdicke
4.1 
Aufbau
4.1.1 
Grundwerkstoff
Gemäß Zeichnung
4.1.2 
Elektrolyt
Die Verzinkung ist aus schwach sauren oder alkalischen Elektrolyten auszuführen, wobei die
Zinkschicht nicht durch Eiseneinbau kontaminiert werden darf.
4.1.3 
Konversionsschicht
Zur Verbesserung der Korrosionsbeständigkeit ist eine Dickschichtpassivierung anzuwenden.
Die Passivierungslösung darf keine Cr(VI)-Verbindungen enthalten, damit sichergestellt ist, dass
auch die entstehenden Konversionsschichten Cr(VI)-frei sind.
4.1.4 
Versiegelung
Die Versiegelung ist im Anschluss an die Passivierung entweder nass in nass oder innerhalb 4
Stunden aufzubringen.
Der Schichtaufbau kann durch eine zusätzliche Versiegelung geringfügig in der Dicke zunehmen,
darf aber die Funktionalität nicht beeinträchtigen.
Insbesondere für Teile im Kundensichtbereich darf das Aussehen der Teile nicht durch
Farbschwankungen und Irisieren beeinträchtigt werden. 
Durch die Nachbehandlungen dürfen keinerlei Beeinträchtigungen durch unansehnliche
tropfenartige Rückstände infolge von Kristallisation oder Filmbildung auf der Teileoberfläche
verbleiben.
Sofern neben dem Korrosionsschutz weitere funktionelle Oberflächeneigenschaften (wie
beispielsweise 
Lackierbarkeit, 
Medienverträglichkeit, 
Gleiteigenschaften, 
Vulkanisierbarkeit)
gefordert werden, müssen teilespezifische Prüfungen oder Funktionsprüfungen erfolgen.
4.2 
Schichtdicken des galvanischen Überzugs
Prüfung nach DIN EN ISO 1463, DIN EN ISO 2178 und DIN EN ISO 3497
Anforderung siehe Tabelle 3
Tabelle 3
Bauteile allgemeiner Art
15 µm bis 35 µm
Gewindeteile
(Messpunkt nach DIN EN ISO 4042)
12 µm bis 20 µm


Seite 4
TL 194: 2005-04
5 
Eigenschaften
5.1 
Haftfestigkeit
Thermoschock-Prüfung in Anlehnung an DIN EN ISO 2819
Das Prüfteil wird 30 Minuten bei (220 ± 10) °C gelagert und anschließend in Wasser mit einer
Temperatur von (15 bis 25) °C getaucht.
Anforderung: Kein blasenförmiges oder großflächiges Ablösen des Zinküberzuges
5.2 
Korrosionsverhalten
Prüfung gemäß DIN 50 021-SS, Beurteilung gemäß DIN EN 12 329
Die Korrosionsbeständigkeit der Systeme muss im Anlieferungszustand sowie auch nach einer
24-stündigen 
Wärmelagerung 
bei 
120 
°C 
gewährleistet 
sein. 
Die 
Forderungen 
sind
Mindestvorgaben und in jedem Fall einzuhalten.
5.2.1 
Passivierungsschicht und Versiegelung
Prüfzeiten und Anforderungen für die Beurteilung gemäß Tabelle 4
Tabelle 4
Anwendungsbereich
Prüfzeit in h
Anforderung
Trommelware 1)
192
Gestellware
240
Keine Zinkkorrosion nach der
vorgeschriebenen Prüfzeit und nur
schwache optische Veränderung ohne
voluminösen Charakter zulässig
1) Der Begriff Trommelware bezieht sich auf Kleinteile, die sich aufgrund ihrer Geometrie nicht als Gestellware beschichten lassen und
als Schüttgut beschichtet werden.
5.2.2 
Zink-Überzüge einschließlich Passivierungsschichten und Versiegelung
Prüfung gemäß DIN 50 021- SS, Beurteilung gemäß DIN EN 12329
Prüfzeiten und Anforderungen für die Beurteilung gemäß Tabelle 5
Tabelle 5
Anwendungsbereich
Prüfzeit in h
Anforderung
Trommelware 1)
600
Gestellware
720
Schaft und Gewindebereich
Verschraubungselemente
480
Keine Grundmetallkorrosion nach der
vorgeschriebenen Prüfzeit zulässig
1) Der Begriff Trommelware bezieht sich auf Kleinteile, die sich aufgrund ihrer Geometrie nicht als Gestellware beschichten lassen
und als Schüttgut beschichtet werden.
5.3 
Kontaktkorrosionsverhalten
Prüfung nach PV 1201


Seite 5
TL 194: 2005-04
6 
Mitgeltende Unterlagen
PV 1201
Befestigungs- 
und 
Anbauteile 
für 
Aggregatgehäuse 
aus
Magnesiumlegierungen, Prüfung der Kontaktkorrosion auslösenden Wirkung
VW 011 10
Schraubenverbindungen; Konstruktion, Montage, Prozesssicherung
VW 011 29
Grenzwerte der Reibungszahlen; Mechanische Verbindungselemente mit
Metrischem ISO-Gewinde
VW 011 55
Fahrzeug-Zulieferteile allgemein; Genehmigung von Erstlieferung und
Änderung
VW116 24
Metrisches ISO-Gewinde; Grenzmaße für Toleranzklasse 6f / 6G
VW 116 27
Gewinde-Grenzmaße für Außengewinde –Toleranzklasse 6e, Metrische ISO
Gewinde
VW 137 50
Oberflächenschutz für Metallteile; Schutzarten, Kurzzeichen
VW 911 01
Umweltnorm Fahrzeug - Fahrzeugteile, Werkstoffe, Betriebsstoffe -
Schadstoffvermeidung
DIN 50 021
Sprühnebelprüfungen mit verschiedenen Natriumchlorid-Lösungen
DIN 50 969
Beständigkeit hochfester Bauteile aus Stahl gegen wasserstoffinduzierten
Sprödbruch; Nachweis durch Verspannungsprüfung sowie vorbeugende
Maßnahmen
DIN EN 12 329
Korrosionsschutz 
von 
Metallen 
- 
Galvanische 
Zinküberzüge 
auf
Eisenwerkstoffen mit zusätzlicher Behandlung
DIN EN ISO 1463
Metall- und Oxidschichten – Schichtdickenmessung - Mikroskopisches
Verfahren
DIN EN ISO 2178
Nichtmagnetische Überzüge auf magnetischen Grundmetallen - Messen der
Schichtdicke - Magnetverfahren
DIN EN ISO 2819
Metallische Überzüge auf metallischen Grundwerkstoffen - Galvanische und
chemische 
Überzüge 
- 
Überblick 
über 
die 
Methoden 
der
Haftfestigkeitsprüfung
DIN EN ISO 3497
Metallische 
Schichten 
- 
Schichtdickenmessung; 
Röntgenfluoreszenz-
Verfahren
DIN EN ISO 4042
Verbindungselemente; Galvanische Überzüge


Seite 6
TL 194: 2005-04
Anhang A  (informativ)
A.1 
Freigegebene Schutzsysteme
A.1.1 
Ofl. c696
Zinklad MG; Fa. MacDermid, 76694 Forst
A.1.2 
Ofl. c697
Zinklad MGL; Fa. MacDermid, 76694 Forst
A.2 
Freigegebene Beschichtungsnehmer
Fa. Leist Oberflächentechnik 
Breitzbachstr. 5
36251 Bad Hersfeld
Fa. Vollmerhaus Oberflächenveredelung GmbH
Ebbetalstr. 28
58840 Plettenberg
Fa. GALFA Industriegalvanik GmbH
Pflaumallee 4
03238 Finsterwalde
Fa. Kammin Metallveredelung KG
Gutenbergstr. 3
77948 Friesenheim

File: 材料工程师/TL212_DE_2002-08-01.pdf.md
# TL212_DE_2002-08-01.pdf

Seite 2 
TL 212: 2002-8 
 
Tabelle 1 
Schutzart 
Ofl-w610 
Ofl-w620 
Ofl-w630 
Ofl-w640 
Ofl-w660 a Ofl-w670 a 
Oxidschicht 
anodisiert z. B. nach GS, GSX 
bandanodisiert 
Aussehen 
transparent 
eingefärbt 
transparent eingefärbt 
Finish 
matt 
glänzend 
matt 
glänzend 
matt 
glänzend 
a Die transparent bandanodisierten Materialqualitäten in matter und glänzender Ausführung (Ofl-
w660 und Ofl-w670) sind für Neukonstruktionen nicht zulässig. 
 
3.1.2 
Technisch/funktionelle Anwendungen 
Siehe Tabelle 2. Diese Schichten werden vorrangig als Korrosions- und/oder Verschleißschutz-
schichten für Außen- und Innenteile eingesetzt. Die Oberfläche der anodisierten Teile muss ein 
gleichmäßiges optisches Aussehen aufweisen. 
Tabelle 2 
Schutzart 
Ofl-w180 
Ofl-w680 
Ofl-w690 
Ofl-w695 
Verfahren 
transparent anodisiert 
hartanodisiert 
hartanodisiert 
imprägniert 
Anwen-
dungs-
merkmal/ 
Beispiel 
Oberflächenschutz-
schicht mit geringen 
Korrosionsschutz-
anforderungen 
(z. B. ABS-
Ventilblock) 
Oberflächenschutz-
schicht mit  mäßi-
gen Korrosions-
schutzanforderun-
gen 
(z. B. Hauptbrems-
zylinder) 
Oberflächenschutz-
schicht mit vorran-
gig  hohen Ver-
schleißschutzanfor-
derungen und/oder 
hohen Korrosions-
schutzanforderun-
gen 
(z. B. Hauptbrems-
zylinder) 
Oberflächenschutz-
schicht mit vorran-
gig hohen Ver-
schleißschutzanfor-
derungen und/oder 
hohen Korrosions-
schutzanforderun-
gen 
(z. B. Bremssattel-
gehäuse) 
 
3.2 
Grundsätzliche Anforderungen 
Genehmigung von Erstlieferung und Änderung nach VW 011 55. 
Schadstoffvermeidung nach VW 911 01. 
Für eine vollständige Untersuchung sind 10 Fertigteile erforderlich. 
Die Schutzschichten dürfen keine Poren, Risse, Beschädigungen und sonstige Fehler aufweisen, 
die den Korrosionsschutz und/oder das vorgeschriebene Aussehen beeinträchtigen. 
3.3 
Aussehen 
Diese Anforderungen gelten für die Schutzarten Ofl-w610, w620, w630 und w640. 
Die Beurteilung erfolgt unter Normalsicht und natürlichem Licht. 
Die Eigenschaften der Bauteile bezüglich Finish (z. B. Glanzgrad oder Struktur) und Farbe müssen 
entsprechend dem freigegebenen Urmuster beurteilt werden. Entsprechende Grenzmuster sind 
von den Qualitätsverantwortlichen für die Serienüberwachung festzulegen. 


Seite 3 
TL 212: 2002-08 
 
Das Finish der Teile muss frei von Polierfehlern, Kratzern, Beschädigungen o. ä. das Aussehen 
beeinträchtigenden Fehlern sein. Die Oberfläche des gesamten Bauteiles darf keinerlei Vermattun-
gen, Wolkigkeit oder schattenähnliche Bereiche aufweisen. 
3.4 
Schichtdicke 
Die Schichtdicke wird nach DIN EN ISO 2360 oder DIN EN ISO 1463 bestimmt. Im Schiedsfalle gilt 
die Bestimmung nach DIN EN ISO 1463. Für spezielle funktionsrelevante Bereiche muss der 
Messort in der Zeichnung spezifiziert werden. 
Orientierend gelten die Anforderungen der Tabelle 3. 
Tabelle 3 
Schutzart 
Schichtdicken (in µm) 
Ofl-w180 
2 bis 5 
Ofl-w610/w620 
5 bis 10 
Ofl-w630/w640 
8 bis 15 
Ofl-w660/w670 
≥ 2 
Ofl-w680 
8 bis 15 
Ofl-w690/w695 
> 25 
 
3.5 
Korrosionsbeständigkeit 
3.5.1 
Prüfung im Salzsprühnebel 
Prüfung: nach DIN 50 021-SS über 240 h bei Schutzart Ofl-w180, über 480 h bei den übrigen; 
Anforderung: ohne optische Veränderung der Oberfläche durch Korrosionsangriff. 
3.5.2 
Prüfung im Kondenswasserwechselklima 
Diese Anforderungen gelten für die Schutzarten Ofl-w610, w620, w630 und w640. 
Prüfung: 5 Zyklen nach DIN 50 018- KFW 2,0 S; 
 
Anforderung: ohne optische Veränderung der Oberfläche durch Korrosionsangriff; wenn dekorative 
Zierelemente nach der Prüfung eine leichte Fleckenbildung oder Wolkigkeit aufweisen, müssen 
diese mit Polierwatte oder einem handelsüblichen leichten Lackpflegeprodukt entfernbar sein. 
3.6 
Verdichtungsqualität 
3.6.1 
Anfärbbarkeit 
Prüfung: nach DIN EN 12 373-4; 
 
Anforderung: Anfärbbarkeit max. Kennwert 1. 
3.6.2 
Alkaliresistenz (nur für Dekorteile mit Außenanwendung) 
Sofern die Probe mit Öl, Fett o.ä. Substanzen verschmutzt ist, muss die Oberfläche vor der Prü-
fung mit einem geeigneten Lösemittel gereinigt und getrocknet werden. 


Seite 4 
TL 212: 2002-8 
 
Prüfung:  
Der Prüfling wird mit ca. 20 cm seiner Länge in eine nicht mit Aluminium vorbelastete Prüflösung 
aus: 2 g/l Na3PO4, 200 mg/l Cl-, pH = 12,5 ± 0,2 (eingestellt mit NaOH und H3PO4) bei 18 °C bis 20 
°C eingetaucht. 
Die Probe wird zur Hälfte (ca. 10 cm der anodisch oxidierten Oberfläche) für 10 Minuten in die 
Prüflösung getaucht. Anschließend wird die Oberfläche mit destilliertem (oder vollentsalztem) 
Wasser gespült und an der Luft getrocknet. Die Probe wird nach dem Tauchvorgang 5 Zyklen 
Kondenswasserwechselklima DIN 50 018 KFW 2,0 SO2 ausgesetzt und anschließend beurteilt. 
Anforderungen: 
Keine optische Veränderung nach Behandlung der Oberfläche mit einem handelsüblichen Lack-
pflegeprodukt oder einer wässrigen Suspension aus Magnesiumoxid und Polierwatte. 
Keine visuell erkennbare Eintauchgrenze  
3.7 
Temperaturbeständigkeit 
Diese Anforderungen gelten für die Schutzarten Ofl-w610, w620, w630 und w640. 
Prüfung: 1 h bei +100 °C; 
 
Anforderung: keine sichtbaren Risse in der Oxidschicht. 
3.8 
Witterungsbeständigkeit 
Diese Anforderungen gelten für die Schutzarten Ofl-w630 und w640. 
Prüfung nach PV 3929, Bestrahlungsdosis 400 MJ/m²; 
 
Anforderung: ohne optische Veränderung der Oberfläche. 
3.9 
Schichthärte (gilt für Ofl-w690, w695) 
Diese Anforderungen gelten für die Schutzarten Ofl-w690 und w695. 
Prüfung: Mikrohärte nach Vickers nach DIN ISO 4516, 
 
Anforderung: (450 bis 550) HV 0,025. 
4 
Mitgeltende Unterlagen 
PV 3929 
Nichtmetallische Werkstoffe - Bewitterung in trocken-heißem Klima 
VW 011 55 
Fahrzeug-Zulieferteile allgemein - Genehmigung von Erstlieferung und Ände-
rung 
VW 137 50 
Oberflächenschutz für Metallteile; Schutzarten, Kurzzeichen, Anforderungen 
VW 911 01 
Umweltnorm 
Fahrzeug, 
Fahrzeugteile, 
Werkstoffe, 
Betriebsstoffe 
- 
Schadstoffvermeidung 
DIN 50 018 
Prüfung im Kondenswasserwechselklima mit schwefeldioxidhaltiger Atmo-
sphäre 
DIN 50 021 
Sprühnebelprüfungen mit verschiedenen Natriumchlorid-Lösungen 
DIN ISO 4516 
Metallische und verwandte Schichten; Mikrohärtebestimmung nach Vickers 
und Knoop 
DIN EN 12373-4 
Aluminium und Aluminiumlegierungen- Anodisieren - Teil 4: Abschätzung der 
Anfärbbarkeit von anodisch erzeugten Oxidschichten nach dem Verdichten 
durch Farbtropfentest mit vorheriger Säurebehandlung 


Seite 5 
TL 212: 2002-08 
 
DIN EN ISO 1463 
Metall- und Oxidschichten - Schichtdickenmessung - Mikroskopisches Verfah-
ren 
DIN EN ISO 2360 
Nichtleitende Überzüge auf nichtmagnetischen Grundmetallen - Messen der 
Schichtdicke - Wirbelstromverfahren

File: 材料工程师/TL243_DE_2003-02-01.pdf.md
# TL243_DE_2003-02-01.pdf

Seite 2
TL 243: 2003-02
3 
Anforderungen
3.1 
Schutzarten
Es gelten die in der Tabelle 1 aufgeführten Schutzarten.
Tabelle 1 
Schutzart
Charakteristik und Aussehen
Ofl-q600
Aluminium-Überzug, abgeschieden aus nichtwässrigen Elektrolyten mit
Dünnschichtpassivierung, silberfarben matt
Ofl-q605
wie q600, jedoch zusätzlich mit Gleitmittel behandelt
Ofl-q610
Aluminium/Magnesium-Legierungs-Überzug, abgeschieden aus nicht-
wässrigen Elektrolyten mit Dünnschichtpassivierung, silberglänzend
Ofl-q615
wie q610, jedoch zusätzlich mit Gleitmittel behandelt
3.2 
Grundsätzliche Anforderungen
Genehmigung der Erstlieferung und Änderung nach VW 011 55.
Schadstoffvermeidung nach VW 911 01.
Für eine vollständige Untersuchung sind 10 Fertigteile erforderlich.
Sofern nicht bestimmte, in der Zeichnung gekennzeichnete Teilstellen von der Oberflächen-
beschichtung ausgenommen sind, müssen die Teile auf der gesamten Oberfläche den geforderten
Oberflächenschutz mit den vorgeschriebenen Eigenschaften aufweisen. Die Überzüge müssen auf
dem Grundwertstoff fest haften.
Gewindeteile müssen vor der Beschichtung eine der Schichtdicke entsprechende Toleranzfeld-
lage, metrische Gewinde vorzugsweise nach VW 116 24, aufweisen. Nach der Beschichtung darf
die h-Lage nicht überschritten, die H-Lage nicht unterschritten werden.
Die Schutzschichten dürfen keine Poren, Risse, Beschädigungen und sonstige Fehler aufweisen,
die den Korrosionsschutz und/oder das vorgeschriebene Aussehen beeinträchtigen.
Bei fachgerechter Montage dürfen keine Beschädigungen der Beschichtung auftreten, die zu einer
Funktionsbeeinträchtigung und /oder Minderung des vorgeschriebenen Korrosionsschutzes führen.
Aufgrund der elektrolytischen Abscheidung aus nichtwässrigen Elektrolyten bestehen keine Ein-
schränkungen hinsichtlich einer Obergrenze für die Zugfestigkeit der zu beschichteten Teile.
3.3 
Verbindungselemente
Bei Schrauben und Schnellbefestigungselementen gelten die unter Abschnitt 3.10 genannten
Prüfanforderungen nur für den Kopf und/oder die Schlüsselflächen, für Muttern nur für die Stirn-
und/oder die Schlüsselflächen. Bei Gewinde- und gewindeähnlichen Formteilen, wie z.B. Stift-
schrauben, gelten die Prüfanforderungen nur für die Stirnflächen.
Für die prozessbedingten Schwachstellenbereiche der Beschichtung an Verbindungselementen
wie Schaft und Gewinde kommen die verminderten Forderungen gemäß Abschnitt 3.10.1 zur An-
wendung.
Es sind die Angaben in der DIN EN ISO 4042 über die maximal zulässige Dicke des galvanischen
Überzuges im Gewindeprofil zu berücksichtigen.


Seite 3
TL 243: 2003-02
Verbindungselemente mit metrischem Gewinde müssen zur Einstellung konstanter Reibungs-
zahlen mit Gleitmittel nach TL 521 32 behandelt werden. Die Prüfung der Reibungszahlen erfolgt
nach VW 011 29.
3.4 
Galvanische Abscheidung von Aluminiumschichten
Die Aluminiumschicht darf nur aus nichtwässrigen aluminiumorganischen Komplexelektrolyten
unter Einsatz von löslichen Anoden aus Reinst-Aluminium elektrolytisch abgeschieden werden. 
Die Schichten sind unmittelbar im Anschluss an die elektrolytische Abscheidung Cr(VI)-frei zu
passivieren.
3.5 
Galvanische Abscheidung von Aluminium/Magnesium-Legierungsschichten
Die Aluminium/Magnesium-Legierungsschichten dürfen nur aus nichtwässrigen aluminium-
organischen Komplexelektrolyten unter Einsatz von löslichen Anoden aus Aluminium und Magne-
sium oder aus einer Aluminium/Magnesium-Legierungsanode elektrolytisch abgeschieden werden.
Es dürfen nur die in der europäischen Patentanmeldung 999 621 74.1-2119 definierten Grund-
Elektrolyte zum Einsatz gelangen.
Die Schichten sind unmittelbar im Anschluss an die elektrolytische Abscheidung Cr(VI)-frei zu
passivieren.
3.6 
Cr(VI)-freie Konversionsschichten
Farblos- und Blaupassivierungen, sog. Dünnschichtpassivierungen, mit einer Schichtdicke von ca.
0,1 µm sind als Passivierungsnachbehandlung grundsätzlich zulässig.
Eine Verbesserung des Korrosionsschutzes wird durch sog. Dickschichtpassivierungen (mit ca. 0,5
µm Schichtdicke) erzielt. Auch diese Passivierungen, die bei höheren Temperaturen und höheren
Chromgehalten im Elektrolyten stromlos abgeschieden werden, dürfen als Passivierung ange-
wandt werden.
Eine nachfolgende silikatische Versiegelung dieser Dickschichtpassivierung ist für Verschrau-
bungselemente unzulässig, da hierdurch die Qualität der nachfolgenden Gleitmittelbehandlung zur
Gewährleistung der erforderlichen Reibbeiwerte gemindert wird.
3.7 
Haftung
Für die Prüfung der Haftung wird ein Klebeband mit einer Haftfestigkeit von (7 ± 1) N je 25 mm
Breite verwendet, das von Hand fest auf die Oberfläche aufgedrückt und anschließend senkrecht
zur Oberfläche ruckartig abgezogen wird. Dabei darf der Überzug nicht großflächig abgelöst oder
beschädigt werden. Kleine, am Klebeband anhaftende, Mengen des Passivierungsfilms sind zu-
lässig.
Die Abscheidung eines Nickel- oder Kupfer-Flash`s zur Optimierung der Haftung ist zulässig.
3.8 
Vorbehandlung
Für die Vorbehandlung von Stahlteilen als Grundwerkstoff sind grundsätzlich nur nichtwässrige
Medien zulässig. Dasselbe gilt auch für andere Grundwerkstoffe, die einer Sensibilität hinsichtlich
Wasserstoffversprödung unterliegen.


Seite 4
TL 243: 2003-02
3.9 
Magnesiumgehalt bei Aluminium/Magnesium-Legierungsschichten
Prüfung mit Röntgenfluoreszenzverfahren unter Verwendung von Messgeräten in Anlehnung an
DIN EN ISO 3497.
Anforderung: (12 bis 18) Gew.-% Magnesium bei Oberflächen q610 und q615
In Ausnahmefällen ist ein Magnesium-Gehalt von (18 bis 24) Gew.-% Magnesium zulässig, wenn
die Überzüge eine besondere Alkalibeständigkeit aufweisen müssen. Dies muss mit dem
Zentrallabor (K-QS-32) der VW AG und/oder dem Prüflabor (I/GQ-32) der AUDI AG abgestimmt
und auf der Zeichnung spezifiziert werden.
3.10 
Korrosionsverhalten
3.10.1 Oberflächenkorrosionsverhalten
Die Korrosionsbeständigkeit der Systeme muss im Anlieferzustand sowie auch nach einer 24-
stündigen Wärmelagerung bei 120 °C gewährleistet sein. Die Forderungen sind Mindestvorgaben
und in jedem Fall einzuhalten.
Prüfung nach DIN 50 021-SS.
Zur Beurteilung der galvanischen Aluminium- bzw. Aluminium/Magnesium-Legierungs –Überzüge,
einschließlich der Passivierungsschichten, gelten die Prüfzeiten und Anforderungen der Tabelle 2.
Tabelle 2 
Prüfzeit in h
Schutzart
Trommelware
Gestellware
Anforderung
240
240
keine Aluminium-Korrosion
Ofl-q600, q605
720
720
Grundmetallkorrosion < 2 %
240
240
keine Korrosion der Legierungsphase
Ofl-q610, q615
600
600
Grundmetallkorrosion < 2 %
Zur Beurteilung der Schaft- und Gewindebereiche von Verschraubungs- und Schnellbefesti-
gungselementen gelten die Anforderungen nach Tabelle 3.
Tabelle 3 
Prüfzeit in h
Schutzart
Trommelware
Gestellware
Anforderung
120
120
keine Aluminium-Korrosion
Ofl-q600, q605
480
480
Grundmetallkorrosion < 2 %
120
120
keine Korrosion der Legierungsphase
Ofl-q610, q615
480
480
Grundmetallkorrosion < 2 %


Seite 5
TL 243: 2003-02
3.10.2 Kontaktkorrosionsverhalten
Für die Oberflächen q600 und q610 gilt die Prüfung nach PV 1201.
Bewertung gemäß Abschnitt 6 in PV 1201.
4 
Mitgeltende Unterlagen
PV 1201
Befestigungs- und Anbauteile für Aggregategehäuse aus Magnesium-
legierungen; Prüfung der Kontaktkorrosion auslösenden Wirkung
TL 521 32
Gleitmittel für Gewinde; Werkstoffanforderungen
VW 011 29
Grenzwerte der Reibungszahlen; Mechanische Verbindungselemente mit me-
trischem ISO-Gewinde
VW 011 55
Fahrzeug-Zulieferteile allgemein; Genehmigung von Erstlieferung und Ände-
rung
VW 116 24
Metrisches ISO-Gewinde; Grenzmaße für Toleranzfeld 6G/6f
VW 137 50
Oberflächenschutz für Metallteile; Schutzarten, Kurzzeichen, Anforde-rungen
VW 911 01
Umweltnorm Fahrzeug; Fahrzeugteile, Werkstoffe, Betriebsstoffe, Schad-
stoffvermeidung
DIN 50 021
Sprühnebelprüfungen mit verschiedenen Natriumchlorid-Lösungen
DIN EN ISO 3497
Metallische Schichten; Schichtdickenmessung; Röntgenfluoreszenz-Verfahren
DIN EN ISO 4042
Verbindungselemente; Galvanische Überzüge

File: 材料工程师/VW 50185-2000_CN.pdf.md
# VW 50185-2000_CN.pdf

上汽集团股份有限公司技术中心企业标准 
Enterprise  Standard  of   SAIC  Motor  Technical  Center 
SMTC
SMTC
          
 
汽车部件抗露天 
自然老化能力 
 
 发布/Issued on                            实施/Implemented since            
上汽股份技术中心技术标准化委员会 发布 
Issued by Technical Standardization Committee of  SAIC Motor Technical Center


1 
分类号50 32 1                                                       2000 年10 月 
 
汽车部件抗露天 
自然老化能力 
VW 
501 85 
Konzernnorm 
 
 
描述项：露天自然老化、老化稳定性、佛罗里达、喀拉哈里沙漠、亚里桑那 
 
1 
范围 
本标准对乘客车厢部件、汽车外壳和汽车上另外安装的部件如何进行抗露天自然老化测试
作了规定。本标准适用于汽车开发、系列监控、部件和材料样品。适用本标准是为了确保
对自然老化具有足够的抵抗力。 
 
2  定义 
以下定义在适用本标准时有效： 
 
2.1 抗露天自然老化能力 
在湿热环境中（佛罗里达）经过一年的测试，再在干热环境下（喀拉哈里沙漠和亚里桑那）
经过一年的测试，如在测试中没有发现有投诉，则可以认为汽车、总成和部件具有抗露天
自然老化能力。 
 
这里所说投诉是指： 
─ 材料发生变化，表现为裂缝、孔、折断、碎裂（比如软化）。 
─ 部件变形，表面为凹陷、波纹、喇叭口等 
─ 安全部件不充分 
─ 性能有缺陷 
─ 脱胶分层 (材料中或连接处) 
─ 不能被客人以一般方法（如洗车）去除的沉淀物 
─ 彩色偏移 
─ B亮度变化 (在一年的露天自然老化后，允许亮度变化灰度从5.0度变到4.0度 (EN 20 
105-A02)) 
─ 光泽度变化 (在一年的露天自然老化后，光泽度变化允许从最初的光泽度减少10%). 
图纸或技术供应规格说明中注明的偏差不能作为投诉的根据。 
 
3 命名 
相关部件的图纸和/或技术供应规格说明必须包括以下条目： 
 
抗露天自然老化能力 VW 50185: 无投诉 
如有任何偏差或其它规格说明，都应在图纸和/或技术供应规格说明中注明。 
 
本英文翻译应视为精确文本，如有不符之处，应以德文版本为准。 
根据ISO 规范进行数字标注 (参照VW 01000). 
职责  
K-QS-31 Ackermann 电话：38255 Schwarzer 博士 
标准 (EZTN, 1733) 
Wiesner 电话： +49-5361-929064 Sobanski 
QUELLE: NOLIS 
使用前检查标准是否为当前版本 
机密文件，版权所有。未经大众汽车集团标准部门事先允许，禁止对本文件的任何部分进行传播或翻印。 
合作伙伴应仅通过B2B 供应平台获取该标准：www.vwgroupsupply.com 
  VOLKSWAGEN AG 


2 
4 
要求 
4.1  基本规格说明 
应用本标准之前，客户必须确保所使用的文件版本是当前最新版本，用户可以通过NOLIS或通过作者获得
些标准。 
4.1.1  额外的抗露天自然老化能力 
以下部件/材料需要额外的2年抗露天自然老化能力： 
─ 油漆 (外涂) 
─ 前灯 (带透镜) 
以下内容原则上适用： 2年露天自然老化之后，应没有明显的、会导致部件功能减弱或故障的材料碎裂、
分离（分层）、裂缝、折断或穿孔等问题的投诉。 
 
4.2  有效性 
“抗露天自然老化能力 VW 501 85：无投诉”的要求适用于金属、聚合物或自然材料（如木材、皮革）等
制成的以下所有产品的图纸和技术供应规格说明： 
─ 部件 
─ 纺织材料 
─ 纤维材料 
─ 夹层结构 
─ 涂层 (保护性和/或装饰性) 
─ 薄膜 
─ 泡沫塑料 
─ 等等 
 
发动机舱的部件不在此范围内，因为其功能需要经过环境循环测试和防腐测试，得以充分保证。 
 
4.3  抗露天自然老化能力文件 
在总成和部件安装在汽车上的条件下，在露天自然老化过程中，应提供相关的文件记录，这些记录构成大
众集团其抗露天自然老化能力的证明。 
在大众集团进行露天自然老化测试之前，所有供应商都需要按表1中列出的短期测试方法进行风险评估，
特别是使用新材料和/或采用新的生产方法或在新的生产地址进行生产时。 
对于集团中尚未投入使用的新的系统，必须检查其是否完成根据PV 3929和PV 3930进行的2年模拟循环测
试。 
根据第5.2.2部分“部件和材料样品”的非安装条件，允许进行风险评估，例如对完整部件和总成进行评
估。 


3 
 
表1: 短期测试方法 
实验室测试PV 1303 (内部元件的“高温曝光量”) 
实验室测试PV 1323 (“太阳光照测试”, 增加的部分褪色至灰色，只适用于PP/EPDM为基础的和TPE) 
实验室测试PV 3929 (“喀拉哈里沙漠测试”，干热模拟，测试与皮肤接触和增加的部件) 
实验室测试PV 3930 (“佛罗里达测试”，湿热模拟，测试与皮肤接触和增加的部件) 
根据VDA测试页621-430进行实验室测试 (透明涂层抗裂纹的测试方法) 
以DIN 75 220为基础的自然老化模拟 
温度循环测试PV 2005 
如需要，根据图纸或协议在高温中进行老化实验，并确认是否可记录为该损坏实验是由于露天自然老化导致（例如DIN53497 
B方法）。 
 
5  
测试 
5.1  提供依据 
VW集团目前使用以下作为老化的场地：喀拉哈里沙漠(干热)、亚里桑那(干热)和佛罗里达(湿热)。 
 
5.1.1  气候数据 
证明依据的操作员必须不断地记录和记载下气候数据，气候数据应可以提供给这些依据的用户（VM内联网、
CD-ROM或纸质文件形式）使用，数据以电子数据形式存储。 
 
必须记录的气候数据包括： 
─ 气温 
─ 全球光照 
─ 紫外线照射 
─ 阳光照射时间 
─ 风速 
─ 风向 
─ 降水量 
─ 湿润时间 
─ 相对湿度 
 
5.2 测试对象的老化 
5.2.1 汽车 
为了确定关键的案例，应选择车体上最暗的颜色（最好是黑色）。 
在测试过程中所有可关闭的通风口和窗户都应保持关闭。 
 


4 
5.2.1.1  表面 
─ 草地 (湿热) 
─ 沥青(干热) 
使用草地的目的是为了增强湿度的效果，沥青是为了增强对汽车的热应力。可以用黑色的砾石替代沥青，
但需记录下它的可替代性。 
 
汽车上装货的地方应竖立起来，这样在下暴雨时里面不会长时间地积存雨水。 
 
5.2.1.2 汽车的方向 
原则上汽车停放的方向应与几何极性方向一致，在北半球，汽车的前端应面向南方，在南半球，汽车前端
面向北方，如需朝向其它方向，则需经客户和提供依据的操作员一致同意。 
 
5.2.1.3 特定零件的特殊性质 
─ 防晒板：前排乘客一侧折下来，驾驶员一侧在车顶线上方，汽车上第三个防晒板折向下，其它的向上。 
─ 头部靠垫：前排乘客一侧向内推，驾驶员一侧从前后向外拉 
─ 中央扶手：折向下 
─ 方向盘：调整到最高位置 
─ 通风系统：所有通风口关闭 
─ 装货区域遮阳棚：从汽车内部卷上去，每周进行一次，不需要在张开盒中操作就可以拉出来 (交替在
另一辆汽车上进行)。 
─ 车窗遮阳板：参照装货区域遮阳棚 
─ 玻璃顶：内侧盖子（百叶窗）关闭一半 
─ 折叠桌 (例如多用途货车T4)：每周一次折叠起来，从早上9点到晚上6点 
─ 车窗边上的水杯支架(例如多用途货车T4)：参照折叠桌 
注意：测试过程中，所有其它水杯水架在原则上都应折叠起来。 
 
5.2.1.4 特殊案例：Cabrio Top 
第1周：  
第1天：  
 
早上10点至下午3点间，打开，1小时后关闭 
第2天：  
 
早上8点打开，下午6点关闭 
第3天到第6天： 车顶关闭 
第7天：  
 
车顶关闭，用软毛刷干洗 
 
第2周~第3周： 
 
 
 
与第1周相同 
 
第4周：  
 
 
 
 
与第1周相同，在用毛刷清理后，用水和毛刷水洗干净 
 
如果有挡风面板：测试可省略。 


5 
5.2.2 部件和材料样品 
5.2.2.1 支架 
标准老化测试中可提供闭合型支架(与水平成90°和5°角)，这些支架适用于外壳和增加的零件的露天自
然老化。通过将部件的底部隔热，部件和材料样品的老化类型应选择可以使辐照和温度负载与汽车上使用
情况相对比的类型，并可以通过相对温度测量方法进一步得以确保。 
 
表面：草地(湿热)，沙地(干热)。 
只有在记录下其适用性并查询K-QS-31标准后，才可以更换测试的表面。 
 
方向：根据第5.2.1.2部分。 
举例： 
─ 90°支架：轮缘部件、散热器格栅、前后标志、侧面转向指示灯。 
─ 5°支架：塑料挡泥板、头灯、尾灯总成、挡风玻璃雨刷器 
注意： 
具有高热负载的部件，如成型件、保护性侧面注塑件或水箱盖，只能在汽车中进行测试，因为它们在支架
上进行老化时的热负荷非常低。 
 
5.2.2.2 玻璃测试箱 
玻璃测试箱用于汽车内饰部件的露天自然老化测试，部件和材料样品的老化类型应选择可以使辐照和温度
负载与汽车上使用情况相对比的类型，并可以通过相对温度测量方法进一步得以确保。 
 
表面：草地(湿热)，沙地(干热)。 
只有在记录下其适用性并查询K-QS-31标准后，才可以更换测试的表面。 
 
方向：根据第5.2.1.2部分。 
举例： 
 
可以采用不同尺寸和玻璃窗的玻璃盒（请参照表2）。 
 
表2: 测试箱的尺寸和玻璃窗 (单位mm) 
类型 
宽度 
深度 
高度1 
高度2 
玻璃窗角度 
客车标准1 
1,650  
625  
460  
820  
30° 
客车标准2（如新
甲壳虫、AUDI A2）
1,900  
1,100  
800  
1,600  
36° 
MPV 
1,650  
850  
650  
1,140  
30° 
商务卡车 
1,900  
850  
550  
1,400  
45° 
标准玻璃窗：  
 
-   单层玻璃、透明 (3.1mm厚), 
- 
复合玻璃、透明(4.9mm厚). 
如使用其它玻璃窗，应事先与实验场地协商。在亚里桑那实验场地，与彩色玻璃一样，钢化玻璃和复合玻
璃都可用作玻璃窗（如绿色玻璃等）。 
 


6 
 
图1： 标准玻璃窗的光谱发光透射比 
透明复合玻璃和透明钢化玻璃 
 
 
 
 
A 发光透射比，%  
 
 
S PPG行业数据 
 
 
D 钢化玻璃 
F 复合玻璃  
 
 
 
G 波长，单位：nm 
测试箱经过实验和测试，可以用作仪表板、方向盘、货箱盖和后部支架的标准老化实验。 
 
注意： 
由敏感材料制成的内饰部件，用于优质设备改装（木质装饰、汽车内部装饰等等），必须在汽车内进行测
试，因为大多数情况下，玻璃箱中的负载非常高（除后部支架和仪表外之外）。 
 
6 
测试对象的清洁 
汽车： 
外壳： 
湿法清洁，每周1次，最好用高压清洗机，否则应使用软的海绵，如附有
异物，用肥皂水清洗。 
 
内饰： 
用吸尘器清理，每月1次，每月1次用水和香皂进行湿法清洁，用异丙醇
和水的混和液去除烟雾沉积物。 
测试箱： 
窗户： 
根据样品需要每周1次用湿法清洁内外侧，（与汽车内饰相同） 
支架： 
 
每周用湿法清洁测试对象1次（与汽车相同）。 
用自来水（饮用水）进行湿法清洁。 


7 
7 
评估 
测试对象（汽车、总成、部件和材料样品）只能由在露天自然老化实验场地经过特别培训的人员进行评估。
清洗干燥后的测试对象需要经过适当的自然老化后才能进行评估。 
 
注： 
只有直接经受阳光光照并且在最大部件温度时，才能在阳极电镀模型中看见裂缝。 
 
投诉主要针对： 
─部件的规格说明 
─损害类型 
─根据当前的集团标准（见表3），对损害进行的评估。 
 
测试对象应由实验场地的人员根据标准每2个月进行一次评估。如有偏差，必须由客户和实验场地一致同
意。 
注： 
在对测试对象（特别是汽车）进行老化之前，必须由客户以书面记录下测试对象的最初状态。 
 
8 
测试结果的记录 
每位客户都会从某个实验场地收到一份测试报告，报告中以文字和图片记录了相关的投诉内容，报告中还
需记录下根据集团标准所进行的损害评估。 
 
记录文件可以是纸质形式，也可以是电子文档形式。 
 
9 
返还测试对象s 
完成露天自然老化测试后，经过老化的测试对象应返还给客户。 


8 
 
表3: ABC 评估关键点 
 
投诉类型 
A类投诉 
B类投诉 
C类投诉 
投诉点 
100 
90 
70 
60 
50 
40 
30 
20 
10 
投诉评估 
安全风险，
汽车不能
密封， 
不可接受，肯定会引起
客户投诉，特别是关于
表面的投诉 
令人不愉快，破坏性的，一
般的客户都会提出投诉，质
量水平较差 
需要改进，比较挑剔
的客户会提出投诉，
质量要求没有达到 
如果经常发生，挑剔的
客户会提出投诉 
 
 
 
 
 
 
对于客户的
影响 
汽车不可
使用 
汽车不时需要进行修
理 
客户在下次预约维修时会
提出投诉 
客户期望对投诉作
出更正措施。 
客户报怨质量水平。 
 
 
 
 
 
 
是否可检测
所有客户都能提出 
 
 
 
 
一般客户会提出 
 
 
比较挑剔的客户和经过培训的核查员会提出，需考虑到内部质量标准 
 
 
对投诉的改
正 
对投诉必须进行改正，应确保具有这些问题的车辆不会流通到客户
手上。 
 
 
 
在标准生产
中的更正措
施 
采取措施，纠正根本原因，使这些投诉不再发生 
如果经常发生这类投诉，
则需要采取适当的补救措
施 
观察，防止进一
步恶化 
         
 注：投诉点数按10 的倍数分配。

File: 材料工程师/VW 50190-2006_CN.pdf.md
# VW 50190-2006_CN.pdf

上汽集团股份有限公司技术中心企业标准 
Enterprise  Standard  of   SAIC  Motor  Technical  Center 
SMTC
SMTC
          
 
汽车内饰部件 
色度评估 
 
 
 
 
 发布/Issued on                            实施/Implemented since            
上汽股份技术中心技术标准化委员会 发布 
Issued by Technical Standardization Committee of  SAIC Motor Technical Center


1 
 
分类号：50202                                                       2006 年10 月 
汽车内饰部件 
色度评估 
VW 
50190 
Konzernnorm 
 
 
描述项：色度、内饰、色感一致性、色差、样品标准、原始标准、光泽度 
 
 
变更： 
与大众VW 50190 2000-11标准相比较，本标准作了以下修改： 
─ 标准经过彻底修改 
 
先前报告： 
2000-11 
 
1 
范围 
本标准规定了彩色失真的要求，以及如何使用技术手段来确定汽车内饰所使用的部件色差的
测量和评价要求，并适用于以下材料的样品和标准生产监控： 
 
单色和不发光纺织材料 
─ 对无结构的触摸不敏感 
─ 对带结构的触摸不敏感 
─ 对无结构的触摸敏感 
塑料部件 
─ 带纹理的表面(皮革纹理，精细结构，等等) 
─ 油漆表面 (触感柔和的漆面、装饰漆，等等) 
─ 涂凝部分、泡沫膜、PU硬泡沫（仪表板区域、防晒板） 
油漆过的金属零件 (除用车身颜色油漆的零件之外) 
皮革 (真皮和人造皮) 
规范性附录A规定了如何使用技术手段来确定原始标准和样品标准之间的色差，以及如何进
行制备、操作、测量以及评价的条件。 
 
2 
定义 
2.1 设计核准样品 
采用设计来核准色彩理念，以设计核准的样品可以提供一种比色参照，为原始标准和样品标
准设定基础。 
本英文翻译应视为精确文本，如有不符之处，应以德文版本为准。 
根据ISO 规范进行数字标注 (参照VW 01000). 
技术职责 
K-GQL-1/3 Meier 
Tel: +49-5361-9-36271 K-GQL-1/3 Frau Dr. Schramm K-GQL-1 Dr. 
Schilling 
标准部门. 
E2TC/4 Wiesner 
Tel: +49-5361-9-29064 E2TC 
Terlinden 
使
用
前
检
查
标
准
是
否
为
当
前
版
本
 
QUELLE: NOLIS 
 
机密文件，版权所有。未经大众汽车集团标准部门事先允许，禁止对本文件的任何部分进行传播或翻印。 
合作伙伴应仅通过B2B 供应平台获取该标准：www.vwgroupsupply.com 
 
 VOLKSWAGEN AG 


2 
2.2 
样品标准 
2.2.1 大众品牌样品标准 
可以通过样板、加工后的部件上的剪切图样或加工后的部件这些样品的颜色、光泽、手感、质地和纹理来
复制以设计核准的样品 
 
样品标准可以用于进行视觉取样，并作为一个色度参照。 
 
2.2.2 奥迪品牌的样品标准 
油漆样品标准可以作为所有表面的目检和色度取样参照，该油漆样品颜色标准由一块油漆过的DIN A5塑料
板构成，例如，皮革的样品标准只能用作质地和手感的参照物。 
 
2.3 
原始色调 
对所有（最多300）样品标准的绝对色坐标进行计算得到的平均值。 
 
2.4 
原始标准 
原始标准是指与计算得到的原始色调最相符的样品标准，可以用作色度参照。 
 
2.5 
加工后的部件样品 
比较复杂的部件，可能由不同的材料构成，表面成分各不相同，比如方向盘、车顶盒、车门装饰面板等。 
 
2.6 
单色 
单色表面是指整体视觉印象为单一色调的表面。 
 
2.7 
对触摸不敏感 
织物，如果用手触摸时没有显示出视觉可感知的对比差时，称之为对触摸不敏感。 
 
2.8 
对触摸敏感 
织物，如果用手触摸时显示出视觉可感知的对比差时（比如丝绒、簇绒织物、车顶衬里面料等），称之为
对触摸敏感。 
 
2.9 
结构 
结构是指压痕和普通的接缝，导致不同的地方绒头高度不同，并因此导致视觉可感知的对比差。 
 
 


3 
3 
描述 
色感一致度根据VW 50190标准。 
 
4 
要求 
4.1 一般要求 
在大众AG预先开发的过程中，目检验收测量限度的可行性测试可作为测量公差的基础，由于技术因素，可
以在标准生产阶段进行修改。 
 
供应商需要的过程测试表现为统计过程控制。 
 
供应商应对部件进行全检，不能遗漏，并按相对应的记录进行交付，另外，测量得到的数值应根据目检的
印象检查其合理性（即使测量值证明其评价OK）。 
 
10个色值测量结果的公差范围应不超过±0.15 CIELAB单位（除ΔL*外）。 
 
原则上，评价要根据在安装位置上时是否通过目检验收。 
 
本标准中确定的公差指导方针可以用作取样阶段开始时的目标值，根据材料和颜色变量可以有所不同。在
这种情况下，应在对应的技术供应规格说明、图纸或样品标准上注明不同的公差值，或提交给测试人员。
如果没有其它一致同意的公差值，则应适用本标准中的规格说明。 
 
奥迪品牌中，公差值应标注在颜色样品标准的背面（请参照附录中的举例）。如果需要进行目检验收，对
于单独某种材料，可以与负责部件的I/GQ-325代表一起确定哪些可作为例外情况。因此4.2.X中规定的公
差对于奥迪AG不是强制适用。 
 
4.2 公差规格说明 
偏差范围有三种： 
─ "OK" (1级) 通过; 
─ "COK" (3级) 有条件地接收，质量保证干预起点，可以根据偏差限值有条件地使用; 
─ “not OK” (6级) 拒收; 
德尔塔值（Δ）的第二位小数按以下进行取整： < 5时下舍入； ≥5时上舍入。 
 
4.2.1 具有一定结构或不带有结构的、对于触摸不敏感的纺织材料样品（比如汽车顶棚、单色装饰材料）
的取样公差， 
请参照表1 
表1 
OK范围（1） 
COK范围(3) 
not OK范围(6) 
 ΔL*  ≤ 0.7 
0.8 ≤  ΔL*| ≤ 0.9 
 ΔL*| ≥ 1.0 
 Δa*| ≤ 0.3 
0.4 ≤  Δa*| ≤ 0.5 
 Δa*| ≥ 0.6 
 Δb*| ≤ 0.3 
0.4 ≤  Δb*| ≤ 0.5 
 Δb*| ≥ 0.6 
 


4 
4.2.2 不带有结构的、对于触摸敏感的纺织材料样品（比如装载车厢、地毯）的取样公差， 
请参照表2 
表2 
OK范围（1） 
COK范围(3) 
not OK范围(6) 
|ΔL*| ≤ 0.9 
1.0 ≤ |ΔL*| ≤ 1.2 
|ΔL*| ≥ 1.3 
|Δa*| ≤ 0.3 
0.4 ≤ |Δa*| ≤ 0.5 
|Δa*| ≥ 0.6 
 Δb*| ≤ 0.3 
0.4 ≤ |Δb*| ≤ 0.5 
|Δb*| ≥ 0.6 
 
4.2.3 非纺织材料的部件，或表面为非纺织材料的部件（根据内部装饰颜色进行颜色分类），对它们进
行取样的基本公差， 
 
4.2.3.1 黑色 (例如亮光黑、钛黑、煤黑)和棕色 (例如自然棕色、胡桃木色) 
请参照表3 
表3 
OK范围（1） 
COK范围(3) 
not OK范围(6) 
|ΔL*| < 0.35 
0.35 ≤ |ΔL*>| ≤ 0.45 
|ΔL*| > 0.45 
|Δa*| < 0.25 
0.25 ≤ |Δa*| ≤ 0.35 
|Δa*| > 0.35 
|Δb*| < 0.25 
0.25 ≤ |Δb*| ≤ 0.35 
|Δb*| > 0.35 
 
4.2.3.2 灰色 (例如美术灰、珍珠灰、经典灰、月岩色) 
请参照表4。 
表4 
OK范围（1） 
COK范围(3) 
not OK范围(6) 
|ΔL*| < 0.45 
0.45 ≤ |ΔL*| ≤ 0.55 
|ΔL*| > 0.55 
|Δa*| < 0.25 
0.25 ≤ |Δa*| ≤ 0.35 
|Δa*| > 0.35 
|Δb*| < 0.25 
0.25 ≤ |Δb*| ≤ 0.35 
|Δb*| > 0.35 
 
4.2.3.3 米色 (例如纯米色、太阳米黄、玉米黄和拿铁咖啡色)和蓝色 (例如海军蓝、石油色) 
请参照表5。 
表5 
OK范围（1） 
COK范围(3) 
not OK范围(6) 
|ΔL*| < 0.45 
0.45 ≤ |ΔL*| ≤ 0.55 
|ΔL*| > 0.55 
|Δa*| < 0.25 
0.25 ≤ |Δa*| ≤ 0.35 
|Δa*| > 0.35 
|Δb*| < 0.25 
0.25 ≤ |Δb*| ≤ 0.35 
|Δb*| > 0.35 
 
 


5 
4.2.3.4 绿色 (例如芦苇绿、黄绿色) 
请参照表6。 
表6 
OK范围（1） 
COK范围(3) 
not OK范围(6) 
|ΔL*| < 0.45 
0.45 ≤ |ΔL*| ≤ 0.55 
|ΔL*| > 0.55 
|Δa*| < 0.35 
0.35 ≤ |Δa*| ≤ 0.45 
|Δa*| > 0.45 
|Δb*| < 0.25 
0.25 ≤ |Δb*| ≤ 0.35 
|Δb*| > 0.35 
 
4.2.3.5 红色 (例如石榴红、柚木红、深红) 
由于其在CIELAB（国际色差计算公式）中彩色空间所处的位置，本部分适用于采用参数色度“C”和色调
“h°”进行评定的颜色。 
请参照表7。 
表7 
OK范围（1） 
COK范围(3) 
not OK范围(6) 
|ΔL*| < 0.35 
0.35 ≤ |ΔL*| ≤ 0.50 
|ΔL*| > 0.50 
|ΔC*|   0.40 
0.40 ≤ |ΔC*| ≤ 0.55 
|ΔC*|   0.55 
|ΔH*|   0.25 
0.25 ≤ |ΔH*| ≤ 0.35 
|ΔH*|   0.35 
 
4.2.4 公差取决于所安装的位置和表面 
针对表1到7中所规定的基础公差，根据在测试中这些部件所安装的位置和表面，同意放行的一方可以为这
些公差指定一个因数。 
可以适用以下因数： 
─ 在可以直接看到的区域，在过渡区域采用模具将其合成一个整体 = 基础公差 x 1； 
─ 在不能直接看到的区域，在过滤区域不采用模具合成一个整体= 基础公差 x 1.5； 
─ 采用不规则形状的材料做成的元件，对参数ΔL*应适用基础公差 x 2.5； 
 
4.3 加工后部件样品 (组装好的部件，如方向盘、车顶盒) 
加工后的部件样品整体应具有谐调的外观，另外以下规定适用于大众品牌的加工后部件样品。 
 
相同材料制成的表面之间的最大偏差不得大于基础公差。对于不直接相互连接的表面，这条不适用。所有
材料相互之间的最大偏差不能超过|ΔL* |1.3。根据样品标准，各种材料应通过目检验收。 
 
 


6 
4.4 参照规格说明 
除另有约定外，设计核准样品可以用作大众品牌的参照样品。如不采用这条规则，也可以采用原样标准。
参照细节可以记录在样品标准内。各个强制性参照样应保存在集团实验室内。 
 
4.4.1 加工后部件样品 
如果是与设计相关的彩色效果，加工后部件样品标准应与设计部门达成一致后生产出来，色感一致性要求
请参照4.3部分。 
 
5 
测试 
 
5.1 测试装置 
─ 采用分光测光仪进行测量 (DIN 5033-4). 
─ 如果塑料表面涂有油漆或有纹理，或金属零件表面油漆过，比较适不的几何形状是45°/0或反方向。 
─ 对于高光表面，不包括彩色效果或油漆涂层，可以使用d/8°形状。 
 
─ 如要测试纺织材料表面， 45°/0和d/8°的形状及其反方向都可以适用。 
如使用后面一种装置时，实验室中一般比较适用将其调整到45°/0的形状。 
 
─ 奥迪AG的零件中，不论各种表面的反射情况是怎样，油漆过的样品标准都可以用作色度参照样。不考
虑光泽，一般可以采用d/8°形状对奥迪零件进行测量。 
─ 色度计的光谱分辨率应大于等于5 nm，并小于10 nm。 
─ 测量值的重复精确度应根据0.07 ΔE* CIELAB（国际色差计算公式）。 
─ 光谱测量的范围至少应包括从400到700 nm。 
─ 使用符合DIN 5033-7 标准的(适用于10°标准观察者)标准发光源D65以及符合DIN 6172标准的人造发
光源，这些发光源也可用于确定条件配色。 
 
 
5.1.1 校准和测试设备检查 
在开始测量之前，应根据测量设备生产商的说明对设备进行校准。应确保设备的电池电压充足，因为如果
电压不足可能会导致计数错误。 
 
对测试设备应定期在测量装置上进行检查，为了检查设备的稳定性，应对测试面板上当前测得的ΔL*-、
Δa*-和Δb*值与最初测得的数据设置进行对比，检查其稳定性，并记录下这些数值。 
 
具有较高色感一致度的色度测试标准可以用作测试面板（最好采用彩色、绿色）。 
 
为了检查样品标准，应对设备中储存的L*、a*、b* 值进行一般的对比测量，L*、a*、b* 值一般在收到样
品标准后可以确定。应对这些数据进行记录。 
 
所有进行校准和测试设备检查所需进行的测量应在通常室内气候条件下进行。 
 
 


7 
如发现数值不一致，应立即采取适当的措施（设备测试或建立新的样品标准）。 
 
5.2 样品制备 
采用目检，检查样品的纹理是否均匀，并检查光泽度。 
样品表面应无异物，表面有损坏的区域，如果不是明显由于测试目的（如刮擦测试、应力致白测试）而导
致，这些区域不能进行测量。 
如需对塑料或油漆部件进行测试，这些样品不需要进行特殊制备。 
对触摸敏感的纺织材料应在开始测量之前刷拭几下：第1下应与触摸方向相反（样品显得更暗一些），第2
下顺着触摸的方向（样品显得更亮，结构上更均匀）。应使用衣料毛刷，带有18mm长、0.3mm粗的聚酯刷
毛。 
 
对于针刺布或无纺布材料，用手触摸即可，手表面要保持干净，并且无油脂，第1下应与触摸方向相反（样
品显得更暗一些），第2下顺着触摸的方向（样品显得更亮，结构上更均匀）。 
 
对触摸不敏感的纺织材料不要经过预先处理，对于毛经管系统，样品如有污点则不能进行检测。 
 
 
5.3.1 一般要求 
测量开口应与具体的样品形状相匹配，如果样品是纺织材料，应选择开口最大的样品进行测量。 
 
测量区域应选择平面无压痕的表面进行测量。 
选择测量点时，应确保这些点分布在整个样品的表面，并且尽可能距离边角3厘米。 
如果纺织材料是半透明，则应选择与加工完的部件背衬相对应的底层材料作为样品，或从加工完的部件上
取样品标准。这些材料的样品标准不能采用预制产品。 
 
5.3.2 样品标准测量 
以下材料的样品标准应在各个确定的表面上整个区域至少进行5次测量（请参照图1和图2）： 
 
塑料板、油漆过的塑料板、塑料板、膜、皮革、人造皮。 
奥迪AG的油漆样品标准，应对其纹理表面进行扫描，如果光滑的表面可以作为参照，应在塑料面板背面的
公差标准上明确标明（请参照附录A.2中Nero色举例）。 
 
如果样品标准的形状为45°/0，应进行10次测量（参照图3），并确定平均值。如果使用的装置为球形，
应将样品转3次90度，以确定测量值（参照图4），这种情况下，测量5次后根据这5个测量值确定平均值。 
 
 
对样品进行评价时，样品标准不应一直重新进行校准，因为操作不当或样品标准不纯的话会使得样品评价
也发生错误。重复测量只是为了对样品标准进行质量检测。 


8 
 
 
图1 – 样品标准板，一面已确定 
 
图2 – 样品标准板，确定的表面上有几个区域 
 
图3 - 45°/0 - 0/45° (圆形) 
 
图4 - d/8° - 8°/d 球形 
 
 
5.3.3 在部件或样品上进行测量 
对于塑料样品（不论是否油漆过），最好在整个样品表面分布5处进行5次单独测量（至少3次）。 
 
如果样品标准的形状为45°/0，应进行10次单独测量，并确定平均值。如果使用的装置为球形，应将样品
转3次90度，以确定测量值，这种情况下，测量5次后根据这5个测量值确定平均值。 
测量点应事先与测试人员确定。 
 
6 
设计核实样品、原样和大众品牌样品标准要求 
原样与样品标准应与设计核准样品相对应，并根据3.1_K-GQL-1_01_PS操作标准进行制作、分配和管理。 
 
样品标准应放置在避光、干燥和阴凉的方，上面放置保护盖，以避免发生视觉上发生变化，在保护封套内，
样品上目检相关的一侧应盖上一层粗糙的中性灰色循环纸（如Cycloprint®）。 
 
大众样品标准的盖子设计和标签应符合大众公司设计部门的要求，以便于明确标明它们是大众公司的样品
标准。 
 


9 
奥迪AG 的样品标准应符合附录A.1.到A.3.中定义的设计。 
 
附录： 
大众 
V.1.1 样品标准盖，DIN A5 插页及字体排版 
V.1.2 样品标准盖，DIN A5 插页 
V.2.1 样品标准盖，DIN A4 插页及字体排版 
V.2.2 样品标准盖，DIN A4 插页 
V.3 插页胶片、纺织材料、皮革 
 
奥迪 
A.1 在结构上进行测量 
A.2 在光滑表面上进行测量 
A.3 样品标准盖DIN A5格式 
附录V.1到V.3中的字体形式可从www.volkswagen-marketing.com网站上获得，登录该端口后，你可以输入
用户名“Volkswagen”和密码“identity”。根据与大众公司设计部门的协议，登录该端口只能用于获得
字体形式这个目的。 
除另有约定外，所有原样和样品标准上都应贴有一个标签，上面包括以下信息：样品标准、颜色代码、颜
色名称、发布日期。 
测量条件(见测量系统中所使用的详细说明)和颜色座标的偏差应根据各个样品标准与设计核准样品及原
样相比较后获得的CIELAB（国际色差计算公式）值，并记录在实验室测试的框架文件中。 
 
最小尺寸 
─ 如油漆过的塑料不带纹理：DIN A6格式 
─如油漆过的和未经油漆的塑料带纹理：DIN A5格式 
─ 其它所有材料（薄膜、人造皮、皮革、纺织材料）：DIN A4格式 
样品标准规定的公差限值大约对这些材料当前有效的规定的标准生产公差的三分之一。 
注意：样品标准其它的规格在协议完成后应合并入附录A。 
 
7 
评估 
对这些样品应进行颜色、光泽、结构和表面等方面的评估，对颜色使用测量仪器（根据DIN 6174）进行评
估，与原样标准所测得的数据进行对比。 
光泽度根据DIN EN ISO 2813，以60度的角度用反射计进行测量，并记录在测试报告内。除另有约定外，
确定好的参照适用于被测试的表面（参照第4.4部分）。 
 
8 
不可测量部分 
如事先有约定，或如果部件由于其形状不能进行测量，则可以按照PV3965标准对样品标准进行目检评估。 
 
如采用目检评估，应考虑到样品标准与原样标准之间的偏差。

File: 材料工程师/_PV3952.pdf.md
# _PV3952.pdf

QUELLE: NOLIS


Seite 2 
PV 3952: 2002-08 
 
5.3 
Probekörper 
Die Prüfkörper müssen aus den zu prüfenden Bauteilen herausgearbeitet werden und sollten in 
Form und Größe so beschaffen sein, dass eine plane Auflage auf dem Probekörperträger und auf 
dem Auflagetisch des jeweiligen Spektralfotometers gewährleistet ist. Die Prüffläche muss planpa-
rallel zur Auflagefläche verlaufen. 
5.4 
Probenvorbereitung 
Die Oberfläche der Proben muss homogen sein und darf keine Verschmutzungen aufweisen. Die 
Handhabung sollte ausschließlich mit sauberen fettfreien Händen erfolgen. 
5.5 
Konditionierung 
Die Proben werden mindestens 48 h im Normalklima nach DIN 50 014-23/50-2 gelagert. 
5.6 
Durchführung 
Die Prüfung erfolgt bei (23 ± 5) °C. 
Mit einem Kratzgerät wird ein Kreuzmuster (Gitterschnitt) von mindestens (40 x 40) mm erzeugt. 
Siehe Bild 3. 
Prüfparameter: 
─ 
Auflagekraft  
F = 5 N und 10 N (für unlackierte Bauteile, F ist abhängig von der 
Lage im Fahrzeug und der Bauteilanforderung) 
 
F = 10 N (für lackierte Bauteile) 
─ 
Kratzgeschwindigkeit  
v = 1 000 mm/min 
─ 
Gitterabstand 
2 mm 
─ 
Kratzstichel 
Ø 1mm (z. B. Gravierspitze des Härteprüfstabes 318 Fa. Erichsen) 
 


Seite 3 
PV 3952: 2002-08 
 
 
 
 
 
 
 
Bild 1 -  
 
 
 
 
 
 
 
 
 
Bild 1 
 
 
 
 
 
 
 
 
 
 
 
 
 
 
 
 
 
 
 
Bild 2 
Probenauf- 
nahme 


Seite 4 
PV 3952: 2002-08 
 
 
Bild 3 
5.7 
Auswertung 
Zur Auswertung werden die farbmetrisch ermittelten Messwerte für dL*; da*; db*; dE* des unge-
kratzten vom gekratzten Bereich angegeben (Messwert = Mittelwert aus mindestens 5 Einzelmes-
sungen). 
Messmethode nach DIN 5033-4 
Farbabstand nach DIN 6174 
Lichtart:  D65 / 10° 
Messfelddurchmesser: ≥ 7 mm 
Zusätzlich ist eine Prüfung der Messwerte auf Plausibilität zum optischen Eindruck durchzuführen 
(auch bei messtechnischer i.O.-Bewertung). 
6 
Mitgeltende Unterlagen 
DIN 50 014 
Klimate und ihre technische Anwendung; Normalklimate 
DIN 5033-4 
Farbmessung; Spektralverfahren 
DIN 5033-7 
Farbmessung; Messbedingungen für Körperfarben 
DIN 6173-1 
Farbabmusterung; Allgemeine Farbabmusterungsbedingungen 
DIN 6173-2 
Farbabmusterung; Beleuchtungsbedingungen für künstliches mittleres 
Tageslicht 
DIN 6174 
Farbmetrische Bestimmung von Farbabständen bei Körperfarben nach 
der CIELAB-Formel 
Gitterabstand 2 mm

File: 材料工程师/_PV__3964__01022008_D.pdf.md
# _PV__3964__01022008_D.pdf

 
Konzernnorm 
PV 3964
Ausgabe 2008-02
Klass.-Nr.: 
55104 
Schlagwörter:  
Cremebeständigkeit, Creme, Oberfläche, Fahrzeuginnenraum 
 
Norm vor Anwendung auf Aktualität prüfen.  
Seite 1 von 4 
Die elektronisch erzeugte Norm ist authentisch und gilt ohne Unterschrift. 
Fachverantwortung 
Normung 
 
GQL-LP  Dr. Roger Hillert 
GQL-LP/2  Dr. Annett Schramm    
Tel.: +49-5361-9-89448 
GQL-LP/2  Matthias Kassner    
Tel.: +49-5361-9-76941 
EKTC/4  Jürgen Wiesner 
Tel.: +49-5361-9-29064 
EKTC 
Manfred Terlinden 
Vertraulich. Alle Rechte vorbehalten. Weitergabe oder Vervielfältigung ohne vorherige Zustimmung einer Normenabteilung des Volkswagen Konzerns nicht gestattet. 
Vertragspartner erhalten die Norm nur über die B2B Lieferantenplattform www.vwgroupsupply.com. 
 VOLKSWAGEN AG 
 
vwnorm-2007-07 
 
 
 
Oberflächen im Fahrzeuginnenraum 
Prüfung der Cremebeständigkeit 
 
Frühere Ausgaben 
PV 3964: 2006-01 
Änderungen 
Gegenüber der PV 3964: 2006-01 wurden folgende Änderungen vorgenommen: 
─ 
Angaben zu den Prüfmitteln erweitert 
─ 
Bilder aufgenommen 
1 
Anwendungsbereich 
Diese Prüfnorm beschreibt ein Verfahren zur Prüfung der Cremebeständigkeit an beschichteten 
Oberflächen im Fahrzeuginnenraum. 
Hierbei soll das Verhalten der Beschichtung unter Einwirkung der Cremes ermittelt und dokumen-
tiert werden (z. B. Veränderung der Haptik, Farbe, Haftung etc.). 
2 
Bezeichnung 
Cremebeständigkeit nach PV 3964 
QUELLE: NOLIS


Seite 2 
Ausgabe PV 3964: 2008-02 
 
3 
Prüfung 
3.1 
Prüfmittel 
─ 
Prüfcreme nach PV 3964 Typ A Sonnencreme 
─ 
Prüfcreme nach PV 3964 Typ B Handcreme 
─ 
Mullbinde 20-fädig nach DIN 61631 
─ 
Klebeband Tesa 4657 (oder vergleichbares Fabrikat) 
─ 
Gitterschnittgerät nach DIN EN ISO 2409, Mehrschneidengerät mit 1 mm Schneidabstand 
(Einschneidengerät ist nicht zulässig) 
─ 
Cuttermesser (wenn aus geometrischen Gründen kein Gitterschnitt auf das Bauteil aufge-
bracht werden kann) 
─ 
Kratzstab, z. B. Erichsen-Härteprüfstab Typ 318, 0,75-mm-Prüfspitze (nach Bosch), Ritzhärte-
prüfgerät nach PV 3952 (oder vergleichbare Fabrikate) 
Bezugsquelle für Prüfcremes, Mullbinde und Klebeband 
Thierry GmbH 
Motorstrasse 30 
70499 Stuttgart 
Tel/Fax: +49-711-8399740 / -83997480 
Email: master.samples@thierry-gmbh.de 
Shop: www.thierry-gmbh.de 
Falls nicht anders gefordert, erfolgt die Versendung im Verbund (Prüfcreme Typ A und Typ B; 
Mullbinden nach DIN). Einzelverkäufe/Kosten/Bezahlung der Prüfmedien sind mit der Fa. Thierry 
GmbH abzusprechen. 
3.2 
Probenvorbereitung 
Die zu prüfenden Beschichtungen sind vor Prüfbeginn 7 Tage bei Raumtemperatur +18 °C bis 
+28 °C oder 48 h bei +60 °C im Umluftwärmeschrank zu konditionieren. 
3.3 
Prüfungsdurchführung 
Über das zu prüfende Bauteil wird die Mullbinde gelegt. Auf die Mullbinde wird das Prüfmedium 
aufgebracht und durch die Mullbinde auf die Bauteiloberfläche gedrückt und verstrichen, so dass 
die Zwischenräume der Maschen mit dem Prüfmedium gefüllt sind (siehe Bilder 1 und 2). Über-
schüssige Creme wird abgestrichen. 
 
 
 
Bild 1 
Bild 2 


Seite 3 
Ausgabe PV 3964: 2008-02 
 
Die Größe der Mullbinde und die Menge der Prüfmedien sind abhängig von der Bauteilgröße. 
Das Bauteil wird mit der Mullbinde in einem Umluftwärmeschrank 24 h bei +80 °C gelagert. An-
schließend wird die Mullbinde entfernt sowie die restliche Creme mit einem Tuch abgewischt. 
3.4 
Oberflächenprüfung und Bewertung 
Vor Prüfung und Bewertung der Oberfläche werden die Bauteile 4 h bei Raumtemperatur +18 °C 
bis +28 °C konditioniert. 
Wenn nicht anders gefordert: 
─ 
Gitterschnittprüfung nach DIN EN ISO 2409 mit anschließendem ruckartigem Klebeband-
abriss; Anforderung: Gitterschnitt-Kennwert ≤ 1. 
─ 
Kreuzschnitt (Andreaskreuz) mit anschließendem Klebebandabriss.  
Für den Kreuzschnitt ist ein Messer mit einer scharfen, dünnen Klinge, z. B. Sicherheitsmesser 
mit Trapezgriff (Cuttermesser), zu verwenden. 
Anforderung: Nach Abziehen des Klebebandes dürfen keine Lackpartikel am Klebeband haf-
ten. 
─ 
Kratzfestigkeit: 
─ 
für Bauteile mit komplexer Geometrie und ZSB-Bauteile: 
Prüfung mit dem Erichsen-Härteprüfstab bei 10 N Belastung und Prüfnadel nach Bosch 
(0,75 mm Spitze) 
Anforderung: Aufreißen der Lackierung bis zum Grundwerkstoff ist nicht zulässig, Ein-
druckspur im Substrat durch die Belastung ist zulässig. Beispiele für n. i. O.-
Prüfergebnisse siehe Bilder 3 bis 4. 
 
 
 
Bild 3 – Aufreißen des Lackfilms bis zum 
Substrat (durch Lackerweichung) 
Bild 4 – Aufreißen und Durchkratzen der 
Lackierung 
 
─ 
für ebene Segmente und Prüfplatten: 
Prüfung nach PV 3952: Gitterprüfung d = 1 mm, Ritzabstand 2 mm, abweichend Be-
lastung 20 N. 
─ 
Visuelle Beurteilung bezüglich Farbe etc.: 
Keine Veränderung der Optik (Aufquellungen, Krähenfüsse) und Haptik (Erweichen, Klebrig-
keit) gegenüber dem Anlieferungszustand. Eine Zunahme des Glanzes ist zulässig. Beispiele 
für n.i.O.-Prüfergebnisse siehe Bilder 5 bis 6. 


Seite 4 
Ausgabe PV 3964: 2008-02 
 
 
 
Bild 5 – Krähenfüße 
Bild 6 – Aufquellung des Lackes 
 
4 
Mitgeltende Unterlagen 
Die folgenden in der Norm zitierten Dokumente sind zur Anwendung dieser Norm erforderlich. 
PV 3952 
Kunststoff-Innenraum-Bauteile; Prüfung der Kratzbeständigkeit 
DIN 61631 
Verbandmittel; Mullbinden 
DIN EN ISO 2409 
Lacke und Anstrichstoffe; Gitterschnittprüfung
