Repository: kujaxr/obsidian-vault

File: 材料工程师/_VW__50190__01102006_D.pdf.md
# _VW__50190__01102006_D.pdf

QUELLE: NOLIS
QUELLE: NOLIS


Seite 2 
VW 50190: 2006-10 
 
2.2 
Musterstandard 
2.2.1 
Musterstandard für die Marke VW 
Reproduktion des Designfreigabemusters hinsichtlich Farbe, Glanz, Haptik, Textur und Narbung in 
Form von Musterplatten, Abschnitten aus Fertigteilen oder Fertigteilen. 
Musterstandards dienen der visuellen Bemusterung und als farbmetrische Referenz. 
2.2.2 
Musterstandard für die Marke Audi 
Als Vorlage zur Visuellen und farbmetrischen Bewertung für alle Oberflächen wird der lackierte 
Musterstandard verwendet. Dieser lackierte Musterstandard für Farbe besteht aus einer lackierten 
DIN A5-Kunststofftafel. Musterstandards für z. B. Leder gelten lediglich als Vorlage für Struktur und 
Haptik. 
2.3 
Urton 
Rechnerischer Mittelwert der Absolut-Farbkoordinaten aller (maximal 300) Musterstandards. 
2.4 
Urstandard 
Der dem rechnerischen Urton am nächsten liegende Musterstandard ist der Urstandard. Dieser 
stellt eine farbmetrische Referenz dar. 
2.5 
Fertigteilmuster 
Komplexes Bauteil, kann aus verschiedenen Materialien mit unterschiedlichen Oberflächen beste-
hen (z. B. Lenkrad, Dachkonsole, Türverkleidung) 
2.6 
Unifarben 
Unifarbene Oberflächen sind solche Oberflächen, die einen visuell gleichfarbigen Gesamteindruck 
zeigen. 
2.7 
Strichunempfindlich 
Strichunempfindlich sind diejenigen Textilien, welche beim Bestreichen von Hand keine visuell er-
kennbaren Kontrastunterschiede aufzeigen. 
2.8 
Strichempfindlich 
Strichempfindlich sind diejenigen Textilien, welche beim Bestreichen von Hand visuell erkenn- 
bare Kontrastunterschiede aufzeigen (z. B. Veloure, Tuftings, Alcantara). 
2.9 
Strukturen 
Strukturen sind Einprägungen und regelmäßige Nahtverläufe, welche zu stellenweise unterschied-
lichen Florhöhen führen und damit visuell erkennbare Kontrastunterschiede hervorrufen. 


Seite 3 
VW 50190: 2006-10 
 
3 
Bezeichnung 
Farbkonstanz nach VW 50190. 
4 
Anforderungen 
4.1 
Grundsätzliche Anforderungen 
Als Basis der messtechnischen Toleranzen dient eine Plausibilitätsprüfung der messtechnisch er-
mittelten Grenzen zur visuellen Akzeptanz, welche durch die Volkswagen AG im Rahmen der Vor-
entwicklung festgelegt wird. Aufgrund technischer Einflussfaktoren kann eine Überarbeitung in der 
Serienphase erfolgen. 
Vom Lieferant wird eine Prozessprüfung in Form einer statistischen Prozesskontrolle gefordert. 
Bauteile sind vom Lieferanten ausnahmslos zu messen und mit dem entsprechenden Protokoll 
anzuliefern. Zusätzlich ist eine Prüfung der Messwerte auf Plausibilität zum optischen Eindruck 
durchzuführen (auch bei messtechnischer i.O.-Bewertung). 
Die Schwankungsbreite von 10 Einzelmessungen in den Farbwerten darf nicht größer als ± 0,15 
CIELAB-Einheiten sein (Ausnahme: ∆L*). 
Die Bewertung erfolgt grundsätzlich vorbehaltlich der visuellen Akzeptanz in Einbaulage. 
Die in dieser Norm festgelegten Toleranzrichtwerte dienen zu Beginn der Bemusterungsphase als 
Zielgröße, die je nach Material und Farb-Variante abweichend sein kann. Ist dies der Fall, so wer-
den die abweichenden Toleranzwerte in der entsprechenden TL, in der Zeichnung oder auf den 
Musterstandards vermerkt, bzw. den prüfenden Stellen mitgeteilt. Sind keine abweichenden Tole-
ranzwerte vereinbart, gelten die Vorgaben der vorliegenden Norm.  
Für die Marke Audi sind die Toleranzen immer auf der Rückseite der Musterstandards für Farbe 
angegeben (Beispiele dazu im Anhang). Wenn die visuelle Akzeptanz dies erfordert, können Aus-
nahmen für einzelne Werkstoffe mit dem zuständigen Bauteilbetreuer von I/GQ-325 getroffen wer-
den. Nachfolgende Toleranzen unter 4.2.x sind daher für die Audi AG nicht bindend. 
4.2 
Toleranzvorgaben 
Es werden drei Abweichungsbereiche vorgegeben: 
─ 
„i.O.“ (Note 1) Freigabe, 
─ 
„b.i.O“ (Note 3) Eingriffsgrenze der Qualitätssicherung; bedingt über Abweicherlaubnis ver-
baubar, 
─ 
„n.i.O.“ (Note 6) Ablehnung. 
Die zweite Nachkommastelle der delta-Werte wird wie folgt gerundet: < 5 = abrunden; ≥ 5 = auf-
runden. 
4.2.1 
Toleranzen für die Bemusterung von strichunempfindlichen Textilien mit und ohne 
Struktur (z. B. Himmeldekor, Uni-Polsterstoffe) 
Siehe Tabelle 1. 
Tabelle 1 
„i.O.“ Bereich (1) 
„b.i.O.“ Bereich (3) 
„n.i.O.“ Bereich (6) 
|∆L*| ≤ 0,7 
0,8 ≤ |∆L*| ≤ 0,9 
|∆L*| ≥ 1,0 
|∆a*| ≤ 0,3 
0,4 ≤ |∆a*| ≤ 0,5 
|∆a*| ≥ 0,6 
|∆b*| ≤ 0,3 
0,4 ≤ |∆b*| ≤ 0,5 
|∆b*| ≥ 0,6 


Seite 4 
VW 50190: 2006-10 
 
4.2.2 
Toleranzen für die Bemusterung von strichempfindlichen Textilien ohne Struktur 
(z. B. Laderaumverkleidungen, Teppiche) 
Siehe Tabelle 2. 
Tabelle 2 
„i.O.“ Bereich (1) 
„b.i.O.“ Bereich (3) 
„n.i.O.“ Bereich (6) 
|∆L*| ≤ 0,9 
1,0 ≤ |∆L*| ≤ 1,2 
|∆L*| ≥ 1,3 
|∆a*| ≤ 0,3 
0,4 ≤ |∆a*| ≤ 0,5 
|∆a*| ≥ 0,6 
|∆b*| ≤ 0,3 
0,4 ≤ |∆b*| ≤ 0,5 
|∆b*| ≥ 0,6 
4.2.3 
Basistoleranz für die Bemusterung von nichttextilen Bauteilen oder Bauteilen mit 
nichttextilen Oberflächen (Farbgruppierung nach Innentrimfarben) 
4.2.3.1 Schwarze Farben (z. B. Satinschwarz; Titanschwarz; Anthrazit) sowie braune Farben 
(z. B. Naturbraun; Walnut) 
Siehe Tabelle 3. 
Tabelle 3 
„i.O.“ Bereich (1) 
„b.i.O.“ Bereich (3) 
„n.i.O.“ Bereich (6) 
|∆L*| < 0,35 
0,35 ≤ |∆L*>| ≤ 0,45 
|∆L*| > 0,45 
|∆a*| < 0,25 
0,25 ≤ |∆a*| ≤ 0,35 
|∆a*| > 0,35 
|∆b*| < 0,25 
0,25 ≤ |∆b*| ≤ 0,35 
|∆b*| > 0,35 
 
4.2.3.2 Graue Farben (z. B. Artgrey; Perlgrau; Classicgrey; Moonrock) 
Siehe Tabelle 4. 
Tabelle 4 
„i.O.“ Bereich (1) 
„b.i.O.“ Bereich (3) 
„n.i.O.“ Bereich (6) 
|∆L*| < 0,45 
0,45 ≤ |∆L*| ≤ 0,55 
|∆L*| > 0,55 
|∆a*| < 0,25 
0,25 ≤ |∆a*| ≤ 0,35 
|∆a*| > 0,35 
|∆b*| < 0,25 
0,25 ≤ |∆b*| ≤ 0,35 
|∆b*| > 0,35 
 
4.2.3.3 Beige Farben (z. B. Purebeige; Sonnenbeige; Cornsilk sowie Latte-Macciato) und 
Blaue Farben (z. B. Navyblue; Petrol) 
Siehe Tabelle 5. 
Tabelle 5 
„i.O.“ Bereich (1) 
„b.i.O.“ Bereich (3) 
„n.i.O.“ Bereich (6) 
|∆L*| < 0,45 
0,45 ≤ |∆L*| ≤ 0,55 
|∆L*| > 0,55 
|∆a*| < 0,25 
0,25 ≤ |∆a*| ≤ 0,35 
|∆a*| > 0,35 
|∆b*| < 0,35 
0,35 ≤ |∆b*| ≤ 0,45 
|∆b*| > 0,45 
 


Seite 5 
VW 50190: 2006-10 
 
4.2.3.4 Grüne Farben (z. B. Schilfgrün, Steppe ) 
Siehe Tabelle 6. 
Tabelle 6 
„i.O.” Bereich (1) 
„b.i.O.” Bereich (3) 
„n.i.O.” Bereich (6) 
|∆L*| < 0,45 
0.45 ≤ |∆L*| ≤ 0,55 
|∆L*| > 0,55 
|∆a*| < 0,35 
0.35 ≤ |∆a*| ≤ 0,45 
|∆a*| > 0,45 
|∆b*| < 0,25 
0.25 ≤ |∆b*| ≤ 0,35 
|∆b*| > 0,35 
4.2.3.5 Rote Farben (z. B. Grenadine, Teak, Sioux oder Deepred) 
Gemeint sind Farben, die wegen ihrer Lage im CIELAB-Farbraum mit den Parametern Chroma 
„C*“ und Buntton „h°“ bewertet werden. 
Siehe Tabelle 7. 
Tabelle 7 
„i.O.” Bereich (1) 
„b.i.O.” Bereich (3) 
„n.i.O.” Bereich (6) 
|∆L*| < 0.35 
0.35 ≤ |∆L*| ≤ 0.50 
|∆L*| > 0.50 
|∆C*| < 0.40 
0.40 ≤ |∆C*| ≤ 0.55 
|∆C*| > 0.55 
|∆H*| < 0.25 
0.25 ≤ |∆H*| ≤ 0.35 
|∆H*| > 0.35 
 
4.2.4 
Toleranzen in Abhängigkeit der Einbaulage und der Oberfläche 
Die vorgegebenen Basistoleranzen in den Tabellen 1 bis 7 können in Abhängigkeit von der Einbau-
lage sowie der Oberfläche des zu prüfenden Bauteils durch die freigebende Stelle mit einem Faktor 
versehen werden. 
Die Einstufung erfolgt entsprechend: 
─ 
Formintegrierte Übergänge im direkt sichtbaren Bereich = Basistoleranz x 1 
─ 
Nicht formintegrierte Übergänge sowie Bauteile im nicht direkt sichtbaren Bereich = Basistole-
ranz x 1,5 
─ 
Für Bauteile, welche aus einem amorphen Material gefertigt werden, ist für den Parameter ∆L* 
die Basistoleranz x 2,5 anzuwenden. 
4.3 
Fertigteilmuster (ZSB Bauteile wie z. B. Lenkräder, Dachkonsolen) 
Fertigteilmuster müssen grundsätzlich einen visuell harmonischen Gesamteindruck aufweisen. 
Darüber hinaus gilt für Fertigteilmuster der Marke VW: 
Die maximale Abweichung von Oberflächen mit gleichen Materialien zueinander darf die einfache 
Basistoleranz nicht überschreiten. Ausnahme hierbei stellen nicht direkt ineinander übergehende 
Bereiche dar. Eine maximale Abweichung von  ∆L*1,3 aller Materialien zueinander darf nicht 
überschritten werden. Die Einzelmaterialien müssen visuell zum jeweiligen Musterstandard akzep-
tabel sein. 
 
 


Seite 6 
VW 50190: 2006-10 
 
 
4.4 
Bezugsvorgabe 
Für die Marke VW gilt soweit nicht anders vereinbart als Bezugsvorgabe das Designfreigabemus-
ter. Abweichend dazu kann auch der Urstandard verwendet werden. Die Angabe der Bezugsvor-
gabe ist auf den Musterstandards dokumentiert. Die jeweils vorgeschriebenen Bezugsvorgaben 
sind im Konzernlabor abgelegt. 
4.4.1 
Fertigteilmuster 
Bei konstruktiv bedingter Farbbeeinflussung sind in Abstimmung mit den Design Fertigteilmuster-
standards zu erstellen. Anforderungen an die Farbkonstanz siehe Abschnitt 4.3. 
5 
Prüfung 
5.1 
Prüfgerät 
─ 
Die Messungen erfolgen mit einem Spektralphotometer (DIN 5033-4). 
─ 
Für lackierte und genarbte Kunststoffoberflächen sowie lackierte Metallteile ist 45°/0 und deren 
Umkehrung die geeignete Geometrie.  
─ 
 Für hochglänzende Oberflächen, mit Ausnahme der Effektfarben und Lacke, kann die d/8° 
Geometrie verwendet werden. 
─ 
Für die Prüfung von textilen Oberflächen eignen sich sowohl die 45°/0 als auch die d/8° Geo-
metrie sowie deren Umkehrungen. Im letzteren Fall hat ein Abgleich zu dem im Labor bevor-
zugten 45°/0-Gerät zu erfolgen. 
─ 
Da bei Bauteilen der Audi AG unabhängig vom Reflexionsverhalten unterschiedlicher Oberflä-
chen der lackierte Musterstandard als Farbvorlage dient, wird bei Audi generell mit der d/8° un-
ter Glanzausschluß gemessen. 
─ 
Die spektrale Auflösung des Farbmessgerätes soll mindestens 5 nm, höchstens 10 nm betra-
gen. 
─ 
Die Wiederholgenauigkeit der Messung soll 0,07 ∆E* CIELAB betragen. 
─ 
Der Spektralmessbereich muss mindestens den Bereich von 400 nm bis 700 nm umfassen. 
─ 
Es werden die Normlichtart D65 nach DIN 5033-7 (für den 10° Normalbeobachter) und die 
Kunstlichtart F11 nach DIN 6172 verwendet. Diese Lichtarten dienen ebenfalls der Metamerie-
bestimmung. 
5.1.1 
Kalibrierung und Prüfmittelüberwachung 
Vor Beginn der Messung ist eine wie durch den Messgerätehersteller vorgegebene Kalibrierung 
des Messgerätes durchzuführen. 
Es ist darauf zu achten, dass am Gerät eine ausreichende Batteriespannung vorliegt, da bei zu 
geringer Batteriespannung fehlerhafte Messwerte auftreten können. 
In regelmäßigen Abständen ist eine Prüfmittelüberwachung der Messgeräte durchzuführen. Hierzu 
sind zur Prüfung der Gerätekonstanz die ∆L*-, ∆a*- und ∆b* -Werte der aktuell eingemessenen 
Prüfplatte gegenüber dem ursprünglich eingemessenen Datensatzes auf Konstanz zu prüfen. Die 
Daten sind entsprechend zu protokollieren. Als Prüfplatte kann ein buntes Prüfnormal mit einer 
hohen Farbkonstanz verwendet werden (ideal hierfür ist eine bunte, grüne Farbe). 
Zur Prüfung des Musterstandards, ist eine regelmäßige Vergleichsmessung zu den im Gerät ge-
speicherten L*, a*, b*-Werten durchzuführen, welche nach Erhalt des Musterstandards ermittelt 
wurden. Die Daten sind entsprechend zu protokollieren. 
Alle zur Kalibrierung und Prüfmittelüberwachung erforderlichen Messungen sind im Normal-
Raumklima durchzuführen. 


Seite 7 
VW 50190: 2006-10 
 
Werden abweichende Werte ermittelt sind die entsprechenden Maßnahmen einzuleiten (Geräte-
überprüfung oder Schaffung eines neuen Musterstandards). 
5.2 
Probenvorbereitung 
Die Proben sind visuell auf Inhomogenitäten in der Narbung und im Glanzgrad zu prüfen. Die 
Oberfläche darf keine Verschmutzungen aufweisen. Beschädigte Bereiche, welche nicht gezielt im 
Rahmen einer Prüfung aufgebracht wurden (z. B. Kratzprüfung, Weißbruch), sind von der Messung 
auszuschließen. 
Kunststoffteile und lackierte Bauteile müssen für die Prüfung nicht besonders vorbereitet werden. 
Strichempfindliche Textilien müssen vor Beginn der Messung gebürstet werden: zuerst 1-mal ent-
gegen der Strichrichtung (Probe erscheint dunkler), anschließend 1-mal in Strichrichtung (Probe 
erscheint heller und homogener in der Struktur). Als Bürste ist eine Kleiderbürste zu verwenden, 
welche Polyesterborsten der ungefähren Abmessung Länge 18 mm und Dicke 0,3 mm aufweist. 
Bei Nadelvliesmaterialen genügt das Streichen mit der sauberen, fettfreien Handfläche, zuerst 1-
mal entgegen der Strichrichtung (Probe erscheint dunkler), anschließend 1-mal in Strichrichtung 
(Probe erscheint heller und homogener in der Struktur). 
Strichunempfindliche Textilien müssen nicht vorbehandelt werden. 
Bei Mehrfarbfasersystemen ist eine mögliche Scheckigkeit auszuschließen. 
5.3 
Durchführung der Messung 
5.3.1 
Allgemeine Anforderungen 
Die Messöffnung ist der jeweiligen Probengeometrie anzupassen und im Falle textiler Proben so 
groß wie möglich zu wählen. 
Als Messflächen sind solche Flächen zu wählen, welche planeben sind und keine Druckstellen 
aufweisen. 
Bei der Wahl der Messstellen ist darauf zu achten, dass diese über die gesamte Probenfläche ver-
teilt liegen und wenn möglich mindestens 3 cm vom Rand entfernt sein sollten.  
Bei durchscheinenden Textilien ist ein Untergrund zu wählen, welcher der Hinterlegung des  
Fertigteils entspricht bzw. sind Musterstandards aus dem Fertigteil zu erstellen. Bei diesen Materia-
lien gelten die Musterstandards nicht für Vorfertigungsprodukte. 
5.3.2 
Messung des Musterstandards 
Auf den Musterstandards nachstehender Materialien sind mindestens 5 Einzelmessungen durchzu-
führen, die über die gesamte Fläche der jeweils definierten Oberfläche verteilt sind (siehe Bilder 1 
und 2): Kunststoffplatten, lackierte Kunststoffplatten, Lackplatten, Folien, Leder und Kunstleder. Bei 
den lackierten Musterstandards der Audi AG ist der genarbte Bereich einzulesen. Wird mit der glat-
ten Fläche als Referenz gearbeitet, so ist dies auf dem Toleranzaufkleber auf der Rückseite der 
Kunststofftafel explizit anzugeben. (Beispiel Farbe Nero im Anhang A.2) 
Auf Textil-Musterstandards mit der 45°/0 Geometrie sind 10 Einzelmessungen durchzuführen (sie-
he Bild 3) und daraus der Mittelwert zu bilden. Bei der Verwendung eines Gerätes mit  
Kugelgeometrie ist zur Ermittlung eines Messwertes die Probe jeweils 3-mal um 90° zu drehen 
(siehe Bild 4). In diesem Fall wird der Mittelwert aus 5 Messwerten gebildet. 
Musterstandards werden für eine Probenbewertung nicht ständig neu eingemessen, da hierbei 
Fehler vom Handling oder auch Verunreinigungen am Musterstandard in die Bewertung der Probe 
verschleppt werden. Eine wiederholte Messung hierbei dient nur der Qualitätskontrolle des Muster-
standards. 


Seite 8 
VW 50190: 2006-10 
 
 
 
Bild 1 - Musterstandardplatte 
mit einer definierten Oberfläche 
Bild 2 - Musterstandardplatte 
mit mehreren Feldern von definierten Ober-
flächen 
 
 
Bild 3 - 45°/0 - 0/45° (zirkular) 
Bild 4 - d/8° - 8°/d Kugel 
 
5.3.3 
Messung am Bauteil / an Proben 
Bei Kunststoffproben (lackiert oder unlackiert) sind vorzugsweise 5 (mindestens jedoch 3) Einzel-
messungen verteilt über die gesamte Probenfläche durchzuführen. 
Auf Textilproben sind mit der 45°/0 Geometrie 10 Einzelmessungen durchzuführen und daraus der 
Mittelwert zu bilden. Bei der Verwendung eines Gerätes mit Kugelgeometrie ist zur Ermittlung ei-
nes Messwertes die Probe jeweils 3-mal um 90° zu drehen. In diesem Fall wird der Mittelwert aus 5 
Messwerten gebildet. 
Die Messpunkte sind vorab zwischen den prüfenden Stellen zu vereinbaren. 
6 
Anforderungen an Designfreigabemuster, Ur- und Musterstandards für die Marke 
Volkswagen. 
Die Ur- und Musterstandards müssen dem Designfreigabemuster entsprechen und sind nach Pro-
zessstandard 3.1_K-GQL-1_01_PS zu erstellen, zu verteilen und zu verwalten. 
Zur Vermeidung von optischen Veränderungen der Musterstandards sind diese in einer Schutzhül-
le dunkel, trocken und kühl zu lagern. Die optisch relevante Seite wird in der Schutzhülle mit einem 
rauen, neutralgrauen Blatt Recyclingpapier (z. B. Fabrikat Cycloprint®) abgedeckt. 
Die Gestaltung der Covers und die Beschriftung der Volkswagen Musterstandards muss den Vor-
gaben von Volkswagen Corporate Design entsprechen, sodass sie eindeutig als Volkswagen Mus-
terstandard zu erkennen sind.  


Seite 9 
VW 50190: 2006-10 
 
Die Musterstandards der Audi AG müssen dem im Anhang A.1. bis A.3. dargestelltem Design ent-
sprechen. 
Anlagen: 
Volkswagen 
V.1.1 
Musterstandard Cover, Einleger DIN A5 und Schriftlayout 
V.1.2 
Musterstandard Cover und Einleger DIN A5 
V.2.1 
Musterstandard Cover, Einleger DIN A4 und Schriftlayout 
V.2.2 
Musterstandard Cover und Einleger DIN A4 
V.3 
Einleger Folien, Textil, Leder 
Audi 
A.1 
Messung auf Struktur 
A.2 
Messung auf glatter Fläche 
A.3 
Musterstandard Cover Format DIN A5 
Schrifttypen zu den Anlagen V.1 bis V.3 sind über WWW.Volkswagen-marketing.com anzufordern. 
Der Einstieg erfolgt über den Benutzername: „Volkswagen“; Passwort: „identity“ und ist in Abspra-
che mit Volkswagen Corporate Design nur in diesem Zusammenhang gestattet! 
Sofern nicht anders vereinbart, sind alle Ur- und Musterstandards mit einem Label zu versehen, 
welches folgende Kennungen beinhalten muss: Musterstandard, Farbkennzeichen, Farbbezeich-
nung, Ausgabedatum. 
Im Rahmen einer Laborprüfung werden die Messbedingungen in Form von Angaben über das ver-
wendete Messsystem sowie die Abweichung der Farbkoordinaten nach CIELAB des jeweiligen 
Musterstandards vom Designfreigabemuster/Urstandard vermerkt. 
Mindestabmessungen 
─ 
für lackierte Kunststoffe ohne Narbung: Format DIN A6, 
─ 
für lackierte und unlackierte Kunststoffe mit Narbungen: Format DIN A5, 
─ 
für alle übrigen Materialien (Folien, Kunstleder, Leder, Textilien): Format DIN A4. 
Die vorgegebene Toleranzgrenze für Musterstandards liegt bei etwa 1/3 der für diese  Materialien 
gültigen Serientoleranzvorgabe. 
ANMERKUNG Weitere Vorgaben für die Musterstandards werden nach Abschluss der Abstim-
mungsprozesse in den Anhang A eingearbeitet. 
7 
Auswertung 
Farbe; Glanz, Struktur und Oberfläche sowie Verarbeitung der Proben werden bewertet. Die Be-
wertung der Farbe erfolgt messtechnisch (nach DIN 6174) gegen die eingemessenen Daten des 
Urstandard.  
Der Glanzgrad wird als Reflektometerwert im Prüfwinkel 60° nach DIN EN ISO 2813 geprüft und im 
Bericht angegeben. Sofern nicht anders vereinbart gilt der für die zu prüfende Oberfläche definierte 
Bezug (siehe Abschnitt 4.4) 
8 
Nicht messbare Bauteile 
Nach vorheriger Vereinbarung oder bei geometriebedingt nicht messbaren Bauteilen wird visuell 
nach PV 3965 gegen den Musterstandard bewertet. 
Bei visuellen Bewertungen ist die Abweichung des Musterstandards zum Urstandard zu berück-
sichtigen. 


Seite 10 
VW 50190: 2006-10 
 
9 
Prüfbericht 
Auf dem Messprotokoll werden für Farbtöne mit einem Buntheitswert C*ab < 5 die Absolutdaten  
L*, a*, b*, die Differenzwerte ∆L*, ∆a*, ∆b* und ∆E*ab als Mittelwert der Absolutwerte der Einzelmes-
sungen bezogen auf die Messwerte des Urstandards dokumentiert. 
Für Farbtöne mit einem Buntheitswert C*ab > 5 sind zusätzlich die Absolutwerte C*ab, hab und die 
Differenzwerte ∆C*ab und ∆H*ab als Mittelwert der Absolutwerte der Einzelmessungen bezogen auf 
die Messwerte des Urstandards zu dokumentieren. 
Die ermittelten ∆-Werte für L*, a*, b* bzw. für L*, C*, H* müssen innerhalb eines vorgegebenen 
Toleranzbereiches entsprechend dieser Norm liegen. 
Die Reflektometerwerte vom Bezug als Sollwert und die der gemessenen Probe als Istwert werden 
im Prüfprotokoll aufgeführt. 
Weiterhin sind im Prüfprotokoll folgende Angaben zu vermerken. 
─ 
Firmenname, 
─ 
Prüfgerät mit Angabe des Geräteherstellers und Typbezeichnung, 
─ 
Messgeometrie und Beobachterwinkel, 
─ 
Name (Farbkennzeichen), Nummer und Ausgabedatum des verwendeten Urstandards, Mus-
terstandards, Designmusters, 
─ 
genaue Werkstoffangaben sowie Chargennummer bei Materialneuentwicklungen, 
─ 
Bauteilbezeichnung und Teilenummer bei Teilen aus der Erstbemusterung, 
─ 
zusätzliche Beobachtungen und Veränderungen, wie z. B. Farbabweichungen bei Kett- 
und/oder Schussfaden; Unterschiede in Struktur und Haptik; abweichende Narbtiefe; Glanz-
stellen, 
─ 
von dieser Norm abweichende, vereinbarte Bedingungen. 
10 
Mitgeltende Unterlagen 
PV 3965 
Visuelle Abmusterungen der Farbe nach DIN EN ISO 3668 
DIN 5033-4 
Farbmessung; Spektralverfahren 
DIN 5033-7 
Farbmessung; Messbedingungen für Körperfarben 
DIN 6172 
Farbmessung; Metamerie-Index von Probenpaaren bei Lichtartwechsel 
DIN 6174 
Farbmetrische Bestimmung von Farbabständen bei Körperfarben nach der 
CIELAB-Formel 
DIN EN ISO 2813 
Beschichtungsstoffe; Bestimmung des Reflektometerwertes von Beschich-
tungen (außer Metallic-Beschichtungen) unter 20°, 60° und 85°

File: 材料工程师/simcom手机.pdf.md
# simcom手机.pdf

 SIM Technology                                                       Page 1 of 10 
 
              晨讯科技集团
 
生效期：  
作业指导文件 
版本：B  
页数：10 页 
主题： 
塑胶零件供应商出货检验规范 
 
文件编号： 
            SC28-013 
拟制： 
日期： 
审核：  
日期： 
批准：  
日期： 
部 
部 
部
部
部 
部
 
 
 
 
1. 
目的 
规范手机塑胶零件供应商出货质量检验，使质量管理人员有章可循，达到质量控制之目的。 
 
2. 
适用范围 
所有手机塑胶零件供应商出货检验使用。 
 
3. 
相关文件 
SJ/T10628 –1995      塑料件尺寸公差； 
GB/2408-1996         塑料燃烧性能试验方法 
GB/1040-1992         塑料拉伸性能试验方法 
《SC22-013 手机结构件外观验收要求》 
 
4. 
定义 
4.1 检验区域之定义 
A 面： 装配后直接看到之区域。(以及装配螺丝暴露的部分，电池槽) 
 
B 面: 外壳的内表面，装配前暴露而直接看到装配后看不到的面。 
 
C 级面：非外观面。(单体间配合的面) 
 
 
 


SC28-013 A 
 SIM Technology                                                       Page 2 of 10 
4.2 缺陷种类及定义：  
4.2.1. 致命缺点：指产品在生产和使用过程中会产生损害人身安全，或者严重影响产品性能的缺陷。 
a) 印刷颜色及内容错误； 
b) 零件断裂； 
c) 与设计要求不符，关键尺寸严重超差，以至不能装配； 
d) 环境或可靠性测试不通过。 
4.2.2. 主要缺点： 对产品外观或性能产生较严重影响的缺陷。 
a) 零件表面有裂纹； 
b) 零件尺寸超差，但可以装配并且不影响使用性能 
4.2.3. 次要缺点： 对产品外观或性能产生轻微影响的缺陷。 
a) 外观缺陷除别特注明的以外均为轻缺陷； 
b) 非关键尺寸有轻微超差，但并不影响装配及使用性能 
4.2.4 代码对照表 
n 
数目/个数 
无单位 
d 
直径 
mm 
l 
长度 
mm 
h 
深度 
mm 
w 
宽度 
mm 
ds 
距离 
mm 
s 
面积 
平方毫米
g 
间隙 
mm 
ss 
断差 
mm 
S 
步骤 
无单位 
4.2. 5 本规范未定义到的缺陷，参照SIM 供应商质量管理部门签署的标准样品或限度样品。 
4.3.1 可量化的不良缺陷： 
     点    点状缺陷，测量时以最大直径为测量(下同)。 
无感划伤   由于硬物摩擦而造成产品表面有无深度的划痕。    
硬划伤  由于硬物在表面摩擦造成的深度划痕.    
飞边(毛边)   由于塑料材料，注塑参数，模具材料，模具的维护等原因，造成在塑料件周边多出
而无用的塑料薄层。 
翘曲   塑料件因内应力，成型时冷却速度等原因而造成的变形。 
凸点/凹点  因模具的模仁表面被碰伤或带有杂质造成的局部细小的塑胶凸点或凹点。 
亮点   因模具表面有润滑油，或模具成型局部温度，材料中杂质等原因，而造成产品表面上有局
部发亮的现象 
4.3.2 不可量化的不良缺陷： 
缩水   当塑料熔体通过厚薄不均的过渡层，其压力损失及收缩率一定，从而形成厚薄不均过渡层


SC28-013 A 
 SIM Technology                                                       Page 3 of 10 
的周围在厚度偏厚的部分形成凹陷。 
熔接线(结合线)  塑料熔体在型腔中流动时，遇到阻碍物（型芯等物体）时，熔体在绕过阻碍物融
合不充分，在塑料件的表面就形成了一条明显或不明显的线，叫做熔接线。 
浇口   塑料成型件的浇注系统的末端部分。 
气沧 成型时树脂内含有水分或其它小分子液体树脂的表层聚集形成气泡状; 
鱼眼 树脂中的小分子挥发在产品的表层形成的凹陷. 
4.3.3 模具及成型产生的不良缺陷： 
顶白   由于塑料件的包紧力大，须要较大的顶出压力才可顶出，在顶出时顶出力破坏分子局部结
构而形成。 
顶凸   当产品未充分冷却却被顶出时， 因塑料变形而导致在顶出位置的外表面产生凸起。 
填充不足  因注射压力不足或模腔内排气不良,模具等原因，使融熔树脂无法达到模腔内的某一角
落而造成的射料不足现象。 
银条   塑料零件在成型时由于树脂中含有水分或其它小分子液体在高温作用下溢到树脂的表面
(在树脂与模具间)流动形成的线条，一般为白色。 
流纹   成型时由于树脂熔体高速射入模具型腔在浇口周围而形成环状波浪似或条形状条纹。 
烧焦   在塑料件表面上出现的局部温度偏高造成树脂中的高分子发生碳化而变黑。 
边拖花/拉伤 因注射压力过大或型腔不平滑而造成脱模时成型件边缘的擦伤 
破裂   因内应力或机械损伤而造成的裂纹和开裂。 
油渍   在产品表面上残留的油污。 
变形/翘曲   成型时树脂高速射入型腔时的内应力及冷却速度过快及时间太短而残余内应力,在产
品取出模具后内应力逐渐释放造成; 
拉白 塑料零件在脱模时，塑料对拉料杆的包紧力大于顶出力，强大的拉料杆的拉力破坏塑料零
件表面的局部结构形成表层发白. 
4.3.4 可量化的不良缺陷(喷漆)： 
色差   塑料件表面呈现出与标准样品（客户承认样品或标准色板）不同的颜色，称为色差(包括素
材及喷漆品) 
异色点  在喷漆件表面出现的颜色异于周围的点。 
同色点  与周围或零件表面本色相同的颜色的点. 
颗粒    在喷漆件表面上附着的细小颗粒，与异色点不同的是表面颗粒凸出表面，造成局部表面
不平。 
积漆    在喷漆件的表面或边缘出现的局部的油漆堆积现象。 


SC28-013 A 
 SIM Technology                                                       Page 4 of 10 
划伤    由于硬物摩擦而造成产品表面有划痕 
露基材 由于油漆的粘度过大或喷漆时速度偏高时间偏短而造成局部露出素材. 
多喷或漏喷 未按照喷漆图面而喷漆超出喷漆区域或喷漆区域未喷全. 
毛絮  油漆中含有的或产品表层油漆未干时外来的毛状纤维或细状物. 
龟裂 油漆表层或电镀层，由塑料零件喷漆前残余的内应力，在环境作用下而裂开。 
4.3.4 不可量化的不良缺陷(喷漆)： 
阴影    在喷漆件或素材表面出现的颜色较周围暗的区域。 
桔纹    在喷漆件或电镀件表面出现的普遍的细小的起伏不平。 
光泽不良  产品表面的光泽不在标准光泽的（+/-4 度〕范围内 
剥落 塑料零件表层的油漆或电镀层脱落。 
4.3.5 可以消除的不良缺陷(喷漆)： 
手印    在喷漆件表面或零件光亮面出现的手指印痕。 
4.3.6 其它不良缺陷： 
色不均    在图文印刷时出现的同一色调分布的深浅不一的现象。 
色薄      在图文印刷时出现的颜色偏淡的现象。 
色调不良  在图文印刷时出现的颜色发生偏差的现象。 
印刷错位  在图文印刷时出现的位置发生偏差的现象。 
印刷偏差  在图文印刷时套色偏移而出现的印刷重影的现象。 
印刷模糊  印刷图文轮廓不清晰的现象。 
露基材/断印  由于杂质，油墨的粘度，印刷治具等原因造成露出基材或被断开; 
毛刺,缺角，锯齿 印刷油墨的粘度及治具造成的印刷周边多出油墨，连续的少油墨及多油墨交替
出现，或周边局部少. 
彩虹现象  指透明零件在反光下出现彩色光晕的不良现象。 
 
5. 
职责 
5.1 检验员按照本规范进行检验，以保证零件的外观及功能。 
5.2 出货质量工程师按照本规范进行判断有缺陷之零件。  
 
6. 
内容 
6.1 测试设备  
   塞尺， 游标卡尺， 污点卡，酒精，百格刀，硬度测试仪，棉花棒等。 


SC28-013 A 
 SIM Technology                                                       Page 5 of 10 
6.2 抽样计划 
6.2.1 每批出货，其尺寸检验从6.2.2 所述的同一样本中抽取32pcs,检验尺寸为承认书中的重点尺寸
即Cpk 尺寸(出货批次产品数小于32pcs 的，其全测并附上全测尺寸报告). 
a. Cpk 大于等于1.33，接受； 
b. 若1.0≤Cpk<1.33，有条件接受并给出改善计划； 
c. 若Cpk<1.0,不接受； 
6.2.2 除了6.2.1 外的按照GB/T2828.1-2003 单次正常抽样等级Ⅱ抽取样本检验;  
6.2.3 其中6.2.1 的检验的缺点数与6.2.2 的对应的缺点数计和（三个次缺点与一个主缺点相当）。然
后按照单次正常抽样等级Ⅱ去判定每一笔数接受与否即按照下表执行检验批材料接受否。 
缺陷级别 
代码 
AQL 
致命缺点 
Cri. 
0 
主要缺点 
Maj. 
0.40 
次要缺点 
Min. 
1.0 
6.2.4 除了可靠性测试外，其余的项目按照6.2.1,6.2.2, 6.2.3 执行。可靠性项目按照下面的执行。 
6.2.4.1 承认时进行所有可靠性项目的测试，且可靠性报告附在承认书中的可靠性测试报告位置； 
6.2.4.2 第一次批量出货时，可靠性测试报告附在出货检验报告中； 
6.2.4.3 在第一次批量出货后，后续每年至少进行可靠性测试一次(未满一年项目结束的也作一年计)，并
将可靠性测试报告附在测试批次产品出货时的出货检验报告中； 
6.2.4.4 可靠性测试报告至少包含零件承认书中的可靠性测试项目以及是否符合本规范; 
6.2.4.5 对下述情况，也须进行可靠性测试： 
       a. 新品或老产品转厂生产； 
       b. 量产后，产品的结构，工艺，材料有较大的改变时； 
       c. 产品长期停产后恢复生产时； 
       d. SIM 供应商质量管理部工程师提出要求时； 
6.2.5 出货检验报告内容包括外观，结构尺寸，包装, 可靠性按照6.2.4 执行。 
6.3 检验条件 
6.3.1.视距与工时 
检查的视距需在30cm(约为小臂之长度)， 每一表面的检查时间为12s，目视角度45-135 度。 
6.3.2.光线  
2×40W 冷白无荧光灯，光源距零件表面500 ~ 550mm。为了要能发现外观的不良，照度应不小于500 
Liux。 


SC28-013 A 
 SIM Technology                                                       Page 6 of 10 
6.3.3 湿度:20-75%。 
6.3.4 检验员的视力在1.0(包括矫正视力)以上，不允许色盲，色弱。 
6.4. 检验范围  
(1) 包装：  
(2) 外观：  
(3) 结构（尺寸，零件数，变形度，平整度，喷漆或喷导电漆的膜厚）,适配 
6.5 检验步骤及项目 
塑胶零件检验步骤项目及标准 
标准 
步骤 
内容 
项目 
A 级面 
B 级面 
C 级面 
备注
印刷错误、模糊; 无机型名称,零件名称,料号,数量,生产日期, 出货检验日期, 检验
者,RoHS 标识或中国电子信息产品污染控制标识, 客户和制造商的名称; 标签或标识不
完整,无标签或标签不合规定.标签贴错及位置不对. 
Min.
标签 
标签上无备注或FCC ID(若要求),或安规号即UL 号,或防火等级,或产品外观颜色; 或变
更的内容和日期, 或补料, 或有出货检验报告中的一项或几项; 
Min.
标识 
零件须防潮，防晒及防碎,纸箱上必须有这些标识; 
Min.
数量 
包装内容,数量与包装箱标签不符不允许 
Maj.
箱 
不容许破损，变形, 脏污  
Min.
合格标识 
合格标签或注明在包装标签上 
Min.
S1 
包装 
出货检验报告 
未附出货检验报告(每批次需附出货检验报告) 
Min.
d≤0.20,n≤1 
不影响装配 
Acc.
d≤0.20, 2≤n,ds>25 
d≤0.30 n≤2,ds ≥15 
Acc.
d≤0.20, 2≤n,ds<25 
d>0.30 
Min.
0.2<d<0.4,n≤2 
0.3≤d≤ 0.60 
Min.
杂质,凹点,亮痕
或亮点 
0.4≤d 或3≤n 或ds<25 
d>0.6 
不计 
Maj..
脏污,油污,灰尘,
污物,污点(可搽
除) 
只要能看见就不可以接受 
Maj.
d≤0.20, n≤2,ds>20 
d <0.50 
不影响装配 
Acc.
0.2<d≤0.40,n=1 
1.0>d>0.5 
d>1.5 
Min.
0.2<d≤0.40,2≤n,ds>20 
1.0≤d<1.5 
1.5≤d≤2.5 
Min.
0.2<d≤0.40,2≤n,ds<20 
1.0≤d<1.5 
1.5≤d≤2.5 
Maj.
0.4<d 或3≤n 或ds<20 
d >1.5 
d>2.5 
Maj.
不可搽除的脏
污, 油污, 灰尘,
污物,污点 
影响装配 
Cri. 
烧焦 
不接受 
Maj.
硬划伤 
不接受 
l≤3,w≤0.10,n≤2,ds>30 
Min.
5<l or w>0.1,2≤n 
15≤l,w≤0.1, 2≤n 
Maj.
5<l or w>0.1,n≤1 
15≤l,w≤0.1, n≤1 
Maj.
5<l,w≤0.1, n≤1 
10≤l,w≤0.1, n≤1 
Min.
5<l,w≤0.1,2≤n 
10≤l,w≤0.1,2≤n 
Maj.
S2 
 
外观 
软划伤 
l≤5,w>0.1, 2≤n 
l≤10,w≤0.1, 2≤n 
不计 
Maj.


SC28-013 A 
 SIM Technology                                                       Page 7 of 10 
l≤5,w>0.1, n≤1 
l≤10,w≤0.1, n≤1 
Min.
l≤5,w≤0.1, n≤1 
l≤8,w≤0.1, n≤1 
Acc.
l≤1.0,h≤0.1, 
n≤1 
or 
d≤0.20 
不影响装配 
Acc.
l>1 or h>0.1 or d>0.2 
l>3 or h>0.1 or d>0.3 
 
Min.
l>2 or h>0.15 or d>0.3 
l>5 or h>0.1 or d>0.4 
 
Maj.
凝漆 
影响装配 
Cri. 
针孔 
不接受 
Min 
d≤0.2,n≤1 
不影响装配 
Acc.
d>0.2 or 2≤n 
0.2<d≤0.60 
Min.
d>0.3 or 5<n 
d>0.60 
不计 
Maj.
黑点或异色点 
影响装配 
Cri. 
d≤0.25,n≤1 
不影响装配 
Acc.
d>0.25 or 2≤n 
0.25≤d≤0.50 
Min.
d>0.40 or 5<n 
d>0.50 
不计 
Maj.
同色点 
影响装配 
Cri. 
依据限度样品 
Acc.
缩水 
超出限度样品 
Maj.
l≤3, h≤0.10,n≤2,ds ≥20
l≤10, h≤0.15,n≤2,ds ≥20 
Acc.
3<l or h>0.10 or n>2 or 
ds<20 
l>10 or h>0.15 or n>2 or 
ds<20 
不影响装配 
Min.
毛边, 毛丝 
影响装配 
Cri. 
各面的颜色与标准色板相近咬花面比较色差,其标准应满足或目视为主,∣∆L∣≦0.7，
∣∆a∣≦0.5，∣∆b∣≦0.5，∣∆E∣ ≦1.0 或参照限度样品(喷漆)  
Min.
色差 
与标准色板比较，∣∆L∣≦0.3，
∆a
0.2
∣
∣≦
，
∆b
0.2
∣
∣≦
，∆E 
0.5
≦
或参照限度样
品(素材) 
Min.
缺口 
不接受 
l≤2,w≤0.05 
不影响装配 
Min.
银丝 
不接受 
Min 
手印 
不接受 
Min 
桔纹, 流纹 
限度样品 
Min 
结合线 
参照限度样品 
Min 
限度样品及不影响装配 
Min.
浇口 
影响装配 
Cri. 
锐边 
不接受 
Maj.
顶白,拉花,缺料 
不接受 
Min.
印刷外观 
印刷毛刺，字迹模糊，色差，字体粗细不均,锯齿，表面异物参照限度样品，印刷周围有
污点不容许,缺角，断线，重影，残留指纹不容许,印刷粗细相差≤0.15mm 
Min.
印刷露基材 
露基材(或印刷针孔)不允许 
Maj.
印刷 
颜色及内容错误不允许,漏印,印刷内容不可以辨识(参照图面，无图面参照样品)   
Cri. 
印刷内容 
位置偏移： 纵轴，横轴偏移均小于l≤0.2mm; 印刷倾斜： 水平方向小于0.20mm;  
Min.
透底 
不接受 
Min.
喷漆不均 
参照限度样品(喷漆) 
Min.
背胶外漏 
若有背胶外漏 
Min.
S3 
结构 
重点尺寸 
据承认书中图面指定的重点尺寸，每批抽样5pcs 检验，若超差不影响装配 
Maj.


SC28-013 A 
 SIM Technology                                                       Page 8 of 10 
依据承认书中图面指定的重点尺寸，每批抽样5pcs 检验，若超差影响装配 
Cri. 
组件零件数 
组件的零件数缺少 
Cri. 
断裂 
零件断裂不能装配  
Cri. 
裂纹破裂 
能使用影响外观不影响装配 
Maj.
膜厚 
油漆或导电漆或镀层不符合承认书中图面要求 
Maj.
导电漆阻值 
承认书中图面有要求依据图面执行 
Maj.
电镀层厚度 
一般厚度
0.025mm; 
≦
若承认书中图面有要求依据图面执行 
Maj.
变形(翘曲等) 
参照限度样品，若承认书中图面有要求, 按要求执行 
MAJ
酒精测试 
用纯棉布蘸满无水酒精（浓度≥99.5％），包在专用的500g砝码头上,以40次/分钟～60
次/分钟的速度,20mm左右的行程， 在样本表面来回擦拭200个循环。不可脱落或变色。Cri. 
百格测试 
用百格刀在喷漆面划出测试区，深及油漆底层，将碎片刷干净，用之3MTAPE(#610)
之胶带在表面完全粘贴固定，并用手指稍稍加压，1-2 分钟后，以垂直方向瞬间拉起，
脱落面积小于15% 
Cri. 
硬度测试 
用三菱铅笔装在专用的铅笔硬度测试仪上,施加在笔尖上的载荷为0.5kgf，铅笔与水平面
的夹角为45°,推动铅笔向前滑动约5mm长，共划5条，再用橡皮擦将铅笔痕擦拭干净。
结果判定：不能划破面漆，注:1.如果是UV漆, 要求硬度达2H; 2.电镀层硬度要求2H;3.
未喷UV,硬度1H;4.皮革漆不做硬度测试;  
Cri. 
耐手汗测试 
将汗液浸泡后的无纺布贴在产品表面上并用塑料袋密封好，在常温环境下放置48h后，
将产品表面的汗液擦拭干净，检查外观，并测试油漆层或镀层的附着性、耐磨性。结果
判定：产品表面无异常，附着性和耐磨性合格。注1：汗液的成份为氨水 1.07% ，氯
化钠0.48%，水98.45%。注2:如果是中、高端手机，必须做耐手汗测试;如果是低端手机,
不做耐手汗测试。 
Cri. 
导电胶附着力测
试 
专用导电胶测试仪, 从胶的一侧推导电胶(长度为10mm),如果当胶脱落时的推力≥3.5N
时,则判为胶的附着性合格,否则判为不合格.(有导电胶的零件测试此项) 
Cri. 
胶的弹性测试 
a) 
在导电胶上取一段长度约5mm的测量区A,将后壳放在显微镜下测量A 区导电
胶的高度，设测量值为H1（压缩前）; 
b) 
将测量过的后壳装在整机上,并将螺钉的扭矩打到1.2kgf.cm后，测量前后壳之
间的间隙符合设计要求， 中间无鼓起现象；并将整机放置30min; 
c) 
将后壳拆下后重新测量A 区被压缩过的导电胶的高度，设测量值为H2; 
弹性＝H2/ H1 %结果判定：当弹性≥95％时合格。(有导电胶的零件测试此项) 
Cri. 
温度冲击试验
(包括塑料电镀
件) 
将样品放入温度冲击试验箱中；先在-30
±2
℃
℃的低温环境下保持30min ，在15s内将
温度切换到+80
±2
℃
℃的高温环境下并保持30min ，共做48个循环。试验完成后，检查
产品的外观(不可变形，变色)，并测试油漆的附着力、耐磨性.结果判定:产品表面无异常，
附着力和耐磨性测试合格。 
Cri. 
耐化妆品测试 
先用棉布将产品表面擦拭干净,将凡士林护手霜(或SPF8的防晒霜)涂在产品表面上后，
将产品放在恒温箱内(温度设定在60
±2
℃
℃，湿度设定在为90%±2%), 保持48h 后将产
品取出,用棉布将化妆品擦拭干净。检查产品外观,并测试油漆层或镀层的附着性、耐磨
性。结果判定：产品表面无异常,附着性和耐磨性测试合格。 
Cri. 
耐磨测试 
用专用RCA测试仪测试，加载175g载荷,滑动5到6毫米。 结果判定：试验完成后以油漆
不透底（露出底材）时为合格。注:1.如果采用的是UV漆，要求耐磨300个循环;2. 皮革
漆要求耐磨50个循环; 4. 设计的弧形或尖角部分容许露基材。 
Cri. 
S4 
可   
靠  
性 
盐雾测试 
中性盐雾试验,压力桶温度47±1
,
℃在35
±1
℃
℃的密闭环境(盐水桶)中，湿度>85％，PH
值在6.5-7.2范围内，用5±1％的NaCl(NaCl的纯度>99%,蒸馏水:R.0逆渗透水)溶液连续
48h盐水喷雾(喷雾量:1.50ml/80cm2/hr,压缩空气压力1±0.1kgf/cm2)后，产品表品应无锈
Cri. 


SC28-013 A 
 SIM Technology                                                       Page 9 of 10 
蚀、变色、及镀层剥落等不良。 
高低温测试 
低温测试条件：-20±2
,
℃保持8小时 
高温测试条件：55±2
,
℃保持8小时 
高温高湿测试条件：65
±2
/93±2%RH
℃
℃
，保持48小时 
一个循环包括-20
±2
 and 65
±2
℃
℃
℃
℃，转换温度为室温及时间为5分钟。 
连续测试完三项后，不可出现剥落，破裂，变色，气泡，缩水，变形，退色等等其它明
显的变化。70°C, 8小时储存，-30°C, 8小时储存，不可出现剥落，破裂，变色，气泡，
缩水，变形，退色等等其它明显的变化。 
Cri.. 
球跌落测试 
在室温情况下，130g钢球,25cm的高度，初速度为0,自由落下打击喷漆层或镀层表面,
无龟裂，脱落，无变形。 
Cri. 
拉力及扭力测试 
若塑料零件有镶螺母,则须用拉力计测试拉力，拉力须大于5kgf，用扭力计测试扭力，扭
力须大于2.5kgf.若拉力扭力不符合要求 
Cri. 
耐燃性测试 
根据具体的要求(FV-0级)，若测试不通过的话不允许 
Cri 
酒精测试 
用纯棉布蘸满无水酒精（浓度≥99.5％），包在专用的500g砝码头上,以40次/分钟～60
次/分钟的速度,20mm左右的行程， 在样本表面来回擦拭200个循环。不可脱落或变色。
Cri. 
百格测试 
用百格刀在喷漆面划出测试区，深及油漆底层，将碎片刷干净，用之3MTAPE(#610)
之胶带在表面完全粘贴固定，并用手指稍稍加压，1-2 分钟后，以垂直方向瞬间拉起，
脱落面积小于15% 
Cri. 
间隙 
g
0.10mm
≦
 
不计 
Min.
S5 
适配 
断差 
ss
0.10mm
≦
 
ss
0.15mm
≦
 
不计 
Min.
致命缺点:Cri.;主要缺点:Maj.;次要缺点：Min;接受:Acc. 
 
 
 
 
 
 
 
 
 
 
 
 
 
 
 
 
 
 
 
 
 
 
 
 
 


SC28-013 A 
 SIM Technology                                                       Page 10 of 10 
 
文件修改记录 
文件编号 
版本号 
拟制人/
修改人
拟制/修改
日期 
更改理由 
主要更改内容 
（写明修改条款项号）
SC22-029 
A 
郑明奎
2005.7.22
无 
无 
SC28-013 
A 
郑明奎
2007.7.25
定义Cpk及修改检验
内容,文件编号 
4.1 ;6.2; 6.5 
SC28-013 
B 
郑明奎
2008.4.2
可靠性内容更
新,AQL 值更新 
6.5,6.2.3 
注1：每次更改归档文件（指归档到公司档案室的文件）时，需填写此表。 
注2：文件第一次归档时，“更改理由”、“主要更改内容”栏写“无”。

File: 材料工程师/中华人民共和国国家标准GB_T228_2002金属材料室温拉伸试验方法_续_.pdf.md
# 中华人民共和国国家标准GB_T228_2002金属材料室温拉伸试验方法_续_.pdf

中华人民共和国国家标准　　　　　　
金属材料　室温拉伸试验方法
　　　　Metallic materials2Tensile testing at ambient temperature
GB/ T 228 - 2002
eqv ISO 6892 :1998
代替GB/ T228 - 1987
GB/ T 3076 - 1982
GB/ T 6397 - 1986
(续)
7 　原始横截面积( S0) 的测定
试样的原始横截面积测定的方法和准确度应符
合附录AD(标准的附录) 规定的要求。测量时建议
按照表3 选用量具或测量装置。应根据测量的试样
原始尺寸计算原始横截面积,并至少保留4 位有效
数字。
表3 　量具或测量装置的分辨力2]
mm
试样横截面尺寸
分辨力　不大于
0. 10. 5
0. 001
> 0. 52. 0
0. 005
> 2. 010. 0
0. 01
> 10. 0
0. 05
8 　原始标距( L 0) 的标记
应用小标记、细划线或细墨线标记原始标距,但
不得用引起过早断裂的缺口作标记。
对于比例试样,应将原始标距的计算值修约至
最接近5mm 的倍数,中间数值向较大一方修约。
原始标距的标记应准确到±1 %。
如平行长度( L c) 比原始标距长许多,例如不经
机加工的试样,可以标记一系列套叠的原始标距。
有时,可以在试样表面划一条平行于试样纵轴的线,
并在此线上标记原始标距。
9 　试验设备的准确度
试验机应按照GB/ T 16825 进行检验,并应为1
级或优于1 级的准确度。
采用说明
2 ] 国际标准未规定此表的要求。增加此要求以保证试
样原始横截面积的测定准确度符合规定的要求。
引伸计的准确度级别应符合GB/ T 12160 的要
求。测定上屈服强度、下屈服强度、屈服点延伸率、
规定非比例延伸强度、规定总延伸强度、规定残余延
伸强度,以及规定残余延伸强度的验证试验,应使用
不劣于1 级准确度的引伸计;测定其他具有较大延
伸率的性能,例如抗拉强度、最大力总延伸率和最大
力非比例延伸率、断裂总伸长率,以及断后伸长率,
应使用不劣于2 级准确度的引伸计。
10 　试验要求
10. 1 　试验速率
除非产品标准另有规定,试验速率取决于材料
特性并应符合下列要求。
10. 1. 1 　测定屈服强度和规定强度的试验速率
10. 1. 1. 1 　上屈服强度( ReH)
在弹性范围和直至上屈服强度,试验机夹头的
分离速率应尽可能保持恒定并在表4 规定的应力速
率的范围内。
表4 　应力速率
材料弹性模量E/ (N·mm - 2)
应力速率/ (N·mm - 2) ·s - 1
最小
最大
< 150 000
2
20
≥150 000
6
60
10. 1. 1. 2 　下屈服强度( ReL)
若仅测定下屈服强度,在试样平行长度的屈服
期间应变速率应在0. 000 25/ s0. 002 5/ s 之间。平
行长度内的应变速率应尽可能保持恒定。如不能直
接调节这一应变速率,应通过调节屈服即将开始前
的应力速率来调整,在屈服完成之前不再调节试验
机的控制。
任何情况下,弹性范围内的应力速率不得超过
表4 规定的最大速率。
·
3
5
2
·
第39 卷第5 期
2003 年5 月
理化检验2物理分册
PTCA (PART A : PHYSICAL TESTIN G)
Vol. 39 　No. 5
May. 2003


10. 1. 1. 3 　上屈服强度和下屈服强度( ReH和ReL)
如在同一试验中测定上屈服强度和下屈服强
度,测定下屈服强度的条件应符合10. 1. 1. 2 的要
求。
10. 1. 1. 4 　规定非比例延伸强度( Rp) 、规定总延伸
强度( R t) 和规定残余延伸强度( R r)
应力速率应在表4 规定的范围内。
在塑性范围和直至规定强度(规定非比例延伸
强度、规定总延伸强度和规定残余延伸强度) 应变速
率不应超过0. 002 5/ s。
10. 1. 1. 5 　夹头分离速率
如试验机无能力测量或控制应变速率,直至屈
服完成,应采用等效于表4 规定的应力速率的试验
机夹头分离速率。
10. 1. 2 　测定抗拉强度( Rm) 的试验速率
10. 1. 2. 1 　塑性范围
平行长度的应变速率不应超过0. 008/ s。
10. 1. 2. 2 　弹性范围
如试验不包括屈服强度或规定强度的测定,试
验机的速率可以达到塑性范围内允许的最大速率。
10. 2 　夹持方法
应使用例如楔形夹头、螺纹夹头、套环夹头等合
适的夹具夹持试样。
应尽最大努力确保夹持的试样受轴向拉力的作
用。当试验脆性材料或测定规定非比例延伸强度、
规定总延伸强度、规定残余延伸强度或屈服强度时
尤为重要。
11 　断后伸长率( A) 和断裂总伸长率( At) 的
测定
11. 1 　应按照4. 4. 1 的定义测定断后伸长率。
为了测定断后伸长率,应将试样断裂的部分仔
细地配接在一起使其轴线处于同一直线上,并采取
特别措施确保试样断裂部分适当接触后测量试样断
后标距。这对小横截面试样和低伸长率试样尤为重
要。
应使用分辨力优于0. 1mm 的量具或测量装置
测定断后标距( L u) ,准确到±0. 25mm。如规定的
最小断后伸长率小于5 % ,建议采用特殊方法进行
测定[见附录E(提示的附录) ] 。
原则上只有断裂处与最接近的标距标记的距离
不小于原始标距的三分之一情况方为有效。但断后
伸长率大于或等于规定值,不管断裂位置处于何处
测量均为有效。
11. 2 　能用引伸计测定断裂延伸的试验机,引伸计
标距( L e) 应等于试样原始标距( L 0) ,无需标出试样
原始标距的标记。以断裂时的总延伸作为伸长测量
时,为了得到断后伸长率,应从总延伸中扣除弹性延
伸部分。
原则上,断裂发生在引伸计标距以内方为有效,
但断后伸长率等于或大于规定值,不管断裂位置处
于何处测量均为有效。
注:如产品标准规定用一固定标距测定断后伸长率,引
伸计标距应等于这一标距。
11. 3 　试验前通过协议,可以在一固定标距上测定
断后伸长率,然后使用换算公式或换算表将其换算
成比例标距的断后伸长率(例如可以使用GB/ T
17600. 1 和GB/ T 17600. 2 的换算方法) 。
注:仅当标距或引伸计标距、横截面的形状和面积均为
相同时,或当比例系数( k) 相同时,断后伸长率才具有可比
性。
11. 4 　为了避免因发生在11. 1 规定的范围以外的
断裂而造成试样报废,可以采用附录F (提示的附
录) 的移位方法测定断后伸长率。
11. 5 　按照11. 2 测定的断裂总延伸除以试样原始
标距得到断裂总伸长率(见图1) 。
12 　最大力总伸长率( Agt) 和最大力非比例
伸长率( Ag) 的测定
在用引伸计得到的力2延伸曲线图上测定最大
力时的总延伸(ΔL m) 。最大力总伸长率按照式(1)
计算
A gt = ΔL m
L e
×100
(1)
　　从最大力时的总延伸ΔL m 中扣除弹性延伸部
分即得到最大力时的非比例延伸,将其除以引伸计
标距得到最大力非比例伸长率( A g) (见图1) 。
有些材料在最大力时呈现一平台。当出现这种
情况,取平台中点的最大力对应的总伸长率(见图
1) 。
试验报告中应报告引伸计标距。
如试验是在计算机控制的具有数据采集系统的
试验机上进行,直接在最大力点测定总伸长率和相
应的非比例伸长率,可以不绘制力2延伸曲线图。
附录G(提示的附录) 提供了人工测定的方法。
13 　屈服点延伸率( Ae) 的测定3]
按照定义4. 6. 4 和根据力2延伸曲线图测定屈
·
4
5
2
·
GB/ T 228 - 2002 　金属材料　室温拉伸试验方法


服点延伸率。试验时记录力2延伸曲线,直至达到均
匀加工硬化阶段。在曲线图上,经过屈服阶段结束
点划一条平行于曲线的弹性直线段的平行线,此平
行线在曲线图的延伸轴上的截距即为屈服点延伸,
屈服点延伸除以引伸计标距得到屈服点延伸率(见
图6) 。
图6 　屈服点延伸率( A e)
可以使用自动装置(例如微处理机等) 或自动测
试系统测定屈服点延伸率,可以不绘制力2延伸曲线
图。
试验报告中应报告引伸计标距。
14 　上屈服强度( ReH) 和下屈服强度( ReL)
的测定4]
14. 1 　呈现明显屈服(不连续屈服) 现象的金属材
料,相关产品标准应规定测定上屈服强度或下屈服
强度或两者。如未具体规定,应测定上屈服强度和
下屈服强度,或下屈服强度[图2d) 情况] 。按照定
义4. 9. 2. 1 和4. 9. 2. 2 及采用下列方法测定上屈服
强度和下屈服强度。
14. 1. 1 　图解方法:试验时记录力2延伸曲线或力2
位移曲线。从曲线图读取力首次下降前的最大力和
不计初始瞬时效应时屈服阶段中的最小力或屈服平
台的恒定力。将其分别除以试样原始横截面积
( S 0) 得到上屈服强度和下屈服强度(见图2) 。仲裁
试验采用图解方法。
14. 1. 2 　指针方法:试验时,读取测力度盘指针首次
采用说明
3] 国际标准未规定此条内容。为了按照定义4. 6. 4 进
行测定,补充此条规定。
4 ] 国际标准未规定此条内容。为了按照定义4. 9. 2. 1
和4. 9. 2. 2 进行测定,补充此条规定。
回转前指示的最大力和不计初始瞬时效应时屈服阶
段中指示的最小力或首次停止转动指示的恒定力。
将其分别除以试样原始横截面积( S 0) 得到上屈服
强度和下屈服强度。
14. 1. 3 　可以使用自动装置(例如微处理机等) 或自
动测试系统测定上屈服强度和下屈服强度,可以不
绘制拉伸曲线图。
15 　规定非比例延伸强度( Rp) 的测定
15. 1 　根据力2延伸曲线图测定规定非比例延伸强
度。在曲线图上,划一条与曲线的弹性直线段部分
平行,且在延伸轴上与此直线段的距离等效于规定
非比例延伸率,例如0. 2 %的直线。此平行线与曲
线的交截点给出相应于所求规定非比例延伸强度的
力。此力除以试样原始横截面积( S 0) 得到规定非
比例延伸强度(见图3) 。
准确绘制力2延伸曲线图十分重要。
如力2延伸曲线图的弹性直线部分不能明确地
确定,以致不能以足够的准确度划分这一平行线,推
荐采用如下方法(见图7) 。
图7 　规定非比例延伸强度( Rp) (见15. 1)
试验时,当已超过预期的规定非比例延伸强度
后,将力降至约为已达到的力的10 %。然后再施加
力直至超过原已达到的力。为了测定规定非比例延
伸强度,过滞后环划一直线。然后经过横轴上与曲
线原点的距离等效于所规定的非比例延伸率的点,
作平行于此直线的平行线。平行线与曲线的交截点
给出相应于规定非比例延伸强度的力。此力除以试
样原始横截面积( S 0) 得到规定非比例延伸强度(见
图7) 。
附录H(提示的附录) 提供了逐步逼近方法,可
·
5
5
2
·
GB/ T 228 - 2002 　金属材料　室温拉伸试验方法


以采用。
注:可以用各种方法修正曲线的原点。一般使用如下方
法:在曲线图上穿过其斜率最接近于滞后环斜率的弹性上升
部分,划一条平行于滞后环所确定的直线的平行线,此平行
线与延伸轴的交截点即为曲线的修正原点。
15. 2 　可以使用自动装置(例如微处理机等) 或自动
测试系统测定规定非比例延伸强度,可以不绘制力2
延伸曲线图。
15. 3 　日常一般试验允许采用绘制力2夹头位移曲
线的方法测定规定非比例延伸率等于或大于0. 2 %
的规定非比例延伸强度,仲裁试验不采用此方法。
16 　规定总延伸强度( Rt) 的测定
16. 1 　在力2延伸曲线图上,划一条平行于力轴并与
该轴的距离等效于规定总延伸率的平行线,此平行
线与曲线的交截点给出相应于规定总延伸强度的
力,此力除以试样原始横截面积( S 0) 得到规定总延
伸强度(见图4) 。
16. 2 　可以使用自动装置(例如微处理机等) 或自动
测试系统测定规定总延伸强度,可以不绘制力2延伸
曲线图。
17 　规定残余延伸强度( Rr) 的验证方法
试样施加相应于规定残余延伸强度的力,保持
力1012s ,卸除力后验证残余延伸率未超过规定百
分率(见图5) 。
如相关产品标准要求测定规定残余延伸强度,
可以采用附录I (提示的附录) 提供的方法进行
测定。
18 　抗拉强度( Rm) 的测定5]
按照定义4. 9. 1 和采用图解方法或指针方法测
定抗拉强度。
对于呈现明显屈服(不连续屈服) 现象的金属材
料,从记录的力2延伸或力2位移曲线图,或从测力度
盘,读取过了屈服阶段之后的最大力(见图8) ;对于
呈现无明显屈服(连续屈服) 现象的金属材料,从记
录的力2延伸或力2位移曲线图,或从测力度盘,读取
试验过程中最大力。最大力除以试样原始横截面积
( S 0) 得到抗拉强度。
可以使用自动装置(例如微处理机等) 或自动测
采用说明
5] 国际标准未规定此条内容。为了按照定义4. 9. 1 进
行具体测定,补充此条规定。
图8 　最大力( Fm)
试系统测定抗拉强度,可以不绘制拉伸曲线图。
19 　断面收缩率( Z) 的测定
19. 1 　按照定义4. 7 测定断面收缩率。断裂后最小
横截面积的测定应准确到±2 %。
19. 2 　测量时,如需要,将试样断裂部分仔细地配接
在一起,使其轴线处于同一直线上。对于圆形横截
面试样,在缩颈最小处相互垂直方向测量直径,取其
算术平均值计算最小横截面积;对于矩形横截面试
样,测量缩颈处的最大宽度和最小厚度(见图9) ,两
者之乘积为断后最小横截面积。
图9 　矩形横截面试样缩颈处最大宽度和最小厚度
原始横截面积( S 0) 与断后最小横截面积( S u)
之差除以原始横截面积的百分率得到断面收缩率。
19. 3 　薄板和薄带试样、管材全截面试样、圆管纵向
弧形试样和其他复杂横截面试样及直径小于3mm
试样,一般不测定断面收缩率。如要求,应双方商定
测定方法,断后最小横截面积的测定准确度亦应符
合19. 1 的要求。
20 　性能测定结果数值的修约6 ]
试验测定的性能结果数值应按照相关产品标准
的要求进行修约。如未规定具体要求,应按照表5
的要求进行修约。修约的方法按照GB/ T 8170。
·
6
5
2
·
GB/ T 228 - 2002 　金属材料　室温拉伸试验方法


图10 　机加工的矩形横截面试样(见附录A)
注:试样头部形状仅为示意性
图11 　比例试样(见附录B)
注:1 四面机加工的矩形横截面试样仲裁试验时
图12 　为产品一部分的不经机加工试样(见附录C)
注:试样头部形状仅为示意性
21 　性能测定结果的准确度
性能测定结果的准确度取决于各种试验参数,
采用说明
6] 国际标准仅对断后伸长率的测定结果数值规定修约
间隔为0. 5 %。补充规定其他性能测定结果数值的修约要
求。
图13 　管的纵向弧形试样(见附录D)
注:试样头部形状仅为示意性
图14 　管段试样(见附录D)
表5 　性能结果数值的修约间隔
性　能
范　围
修约间隔
ReH , ReL , Rp , R t , R r , R m
≤200N/ mm2
> 200N/ mm21 000N/ mm2
> 1 000N/ mm2
1N/ mm2
5N/ mm2
10N/ mm2
A e
0. 05 %
A , A t , A gt , A g
0. 5 %
Z
0. 5 %
分两类:
计量参数:例如试验机和引伸计的准确度级别,
试样尺寸的测量准确度等。
材料和试验参数:例如材料的特性,试样的几何
形状和制备,试验速率、温度、数据采集和分析技
术等。
在缺少各种材料类型的充分数据的情况下,目
前还不能准确确定拉伸试验的各种性能的测定准确
度值。
附录J (提示的附录) 提供了与计量参数相关的
不确定度指南。
(下转第270 页)
·
7
5
2
·
GB/ T 228 - 2002 　金属材料　室温拉伸试验方法


度值在3941HRC 之间,为技术要求的上限,并略有
超出;金相组织也表明热处理调质无异常。如果在
装配时扭矩超载,则它的失效形式应是以塑性变形
为特征。该螺栓在A 端拧紧后并没有断裂,而在拧
紧B 端后的一段时间才出现失效,这说明在应力条
件下,产生了以沿晶裂纹为主的脆性断口,是符合典
型的氢脆断裂特征的。
氢损伤或氢脆的表现形式有两种,一般可以分
为不可逆氢脆和可逆氢脆,前者指氢造成永久性损
伤,其缺陷是氢致鼓泡,或材料中出现白点、发纹等;
可逆氢脆是指排除氢后力学性能可以恢复的氢脆现
象。从失效件断口附近的金相组织未显示白点和发
纹可说明此批试件属于可逆氢脆,通过重新去氢可
消除脆性,此结论在氢脆验证时得到论证,从而证明
在电镀酸洗过程中氢尚未除尽而导致在应力下延迟
破坏,属于第二类可逆氢脆。
螺栓在酸洗和电镀时,高浓度强酸中的氢侵入
零件,通常强度级别高的材料比强度级别低的材料
氢脆敏感性大,裂纹扩展速度也大。失效件硬度已
达4041HRC ,这相对于正常硬度范围3239HRC 或
更低硬度的紧固件而言,则更易增加脆性风险。
因为氢可使金属原子间的结合力减弱而使金属
变脆,有关文献[1 ]已有讨论,对固溶氢导致氢脆现
象,多半是因为使金属中位错增殖,并促使位错运
动,氢和位错的交互作用使得裂纹前沿塑性区及三
向应力集中区发生氢富集,富集的氢引起原子结合
力下降,在一定应力状态下,因氢浓度达到临界值而
致裂纹扩展,裂纹扩展又使裂纹尖端氢浓度降低,裂
纹扩展停止。而在新形成的高应力应变区氢再度被
吸引,当富集到临界浓度时裂纹再度扩展,裂尖氢浓
度又降低,出现止裂,这个过程会不断延续。
同时氢压理论[2 ]告诉我们,吸氢会使金属内部
存在过饱和氢,当存在这种不平衡状态,它总要趋于
平衡。一种可能是氢通过扩散而跑出金属表面,但
由于自由表面反应的限制,在一般条件下氢向外跑
出去的速度是较慢的,特别是在浸泡充氢或电解充
氢过程中,氢原子都向金属内部扩散。过饱和氢趋
于平衡的第二种方式是被各种陷阱(如位错,晶界以
及第二相界面) 捕获氢原子并使之变成氢分子的空
洞也是一种陷阱,因而这种陷阱中的氢分子浓度可
以达到很高的值。一旦氢分子形成,空洞内就存在
氢压。所以当金属含有过饱和的氢,则会在一定条
件下结合成氢分子从而产生巨大的内压力,这种压
力将与外应力共同作用使氢致裂纹产生和扩展。最
终由于氢的存在使材料变脆,当螺栓在外应力作用
下即发生断裂。
4 　结论
由于螺栓在酸洗、电镀后没有除氢或除氢不完
全,使之在受力拧紧情况下两天后发生脆性断裂。
参考文献:
[1 ] 　中国机械工程学会材料学会主编. 脆性失效分析[ M ].
北京:机械工业社出版, 1999. 84.
了[2 ] 　褚武扬. 氢损伤和滞后断裂[ M ]. 北京:冶金工业出
版社, 1988. 254.
(上接第257 页)
　　附录K(提示的附录) 提供了一组钢、铝合金和
镍基合金通过实验室间试验得到的拉伸试验不确定
度值。
22 　试验结果处理7]
22. 1 　试验出现下列情况之一其试验结果无效,应
重做同样数量试样的试验。
a) 试样断在标距外或断在机械刻划的标距标
记上,而且断后伸长率小于规定最小值;
b) 试验期间设备发生故障,影响了试验结果。
22. 2 　试验后试样出现两个或两个以上的缩颈以及
显示出肉眼可见的冶金缺陷(例如分层、气泡、夹渣、
缩孔等) ,应在试验记录和报告中注明。
23 　试验报告
试验报告一般应包括下列内容:
a) 本国家标准编号;
b) 试样标识;
c) 材料名称、牌号;
d) 试样类型;
e) 试样的取样方向和位置;
f) 所测性能结果。
采用说明
7 ] 国际标准未规定此条内容。实际试验会有遇到这些
情况,补充相应的规定。
(待续)
·
0
7
2
·
第39 卷第5 期
2003 年5 月
理化检验2物理分册
PTCA (PART A : PHYSICAL TESTIN G)
Vol. 39 　No. 5
May. 2003
