Repository: kujaxr/obsidian-vault

File: 材料工程师/乘用车内空气质量评价指南.pdf.md
# 乘用车内空气质量评价指南.pdf

 
 
中华人民共和国国家标准 
GB/T 27630—2011 
 
 
 
 
乘用车内空气质量评价指南 
Guideline for air quality assessment of passenger car 
  
本电子版为发布稿。请以中国环境科学出版社出版的正式标准文本为准。 
 
 
 
2011-10-27 发布 
2012-03-01 实施
环
 
境
 
保
 
护
 
部
国家质量监督检验检疫总局
发 布 


 
I 
 
目  次 
1  适用范围........................................................................... 1 
2  规范性引用文件..................................................................... 1 
3  术语和定义......................................................................... 1 
4  技术要求........................................................................... 1 
5  检验方法........................................................................... 1 
 


 
II 
前  言 
为贯彻《中华人民共和国环境保护法》，保障人体健康，促进技术进步，制定本标准。 
本标准规定了乘用车内部分苯系物和醛类物质的浓度要求。 
本标准由汽车生产、使用过程中的各相关方参照使用。 
本标准起草单位：中国兵器装备集团公司、北京市劳动保护科学研究所、北京市环境保护监测中心、
北京中兵北方环境科技发展有限责任公司、中国标准化研究院、大众汽车（中国）投资有限公司、日产
（中国）投资有限公司、通用汽车（中国）投资有限公司。 
本标准参加单位：东风汽车有限公司东风日产乘用车公司、长安福特马自达汽车有限公司、丰田汽
车技术中心（中国）有限公司、郑州宇通客车股份有限公司、本田技研工业（中国）投资有限公司、上
海大众汽车有限公司、泛亚汽车技术中心有限公司、重庆长安汽车股份有限公司、中国计量科学研究院、
深圳市华测检测技术股份有限公司、中国汽车技术研究中心、北京理工大学、重庆市环境监测中心、江
苏省环境监测中心、河南省环境监测中心、湖北省环境监测中心、广州市环境监测中心站。 
本标准为首次发布。 
本标准由环境保护部科技标准司组织制订。 
本标准由环境保护部2011 年10 月14 日批准。 
本标准2012 年3 月1 日起实施。 
本标准由环境保护部解释。 


 
1 
乘用车内空气质量评价指南 
1  适用范围 
本标准规定了车内空气中苯、甲苯、二甲苯、乙苯、苯乙烯、甲醛、乙醛、丙烯醛的浓度要求。 
本标准适用于评价乘用车内空气质量。 
本标准主要适用于销售的新生产汽车，使用中的车辆也可参照使用。 
2  规范性引用文件 
本标准内容引用了下列文件或其中的条款。 
GB 7258  
 
机动车运行安全技术条件 
HJ/T 400-2007 
车内挥发性有机物和醛酮类物质采样测定方法 
3  术语和定义 
   下列术语和定义适用于本标准。 
乘用车  
按GB 7258 的规定，乘用车指在其设计和技术特征上主要用于载运乘客及其随身行李和、或临时
物品的汽车，包括驾驶员座位在内最多不超过9 个座位。它也可以牵引一辆挂车。 
4  技术要求 
车内空气中有机物浓度执行表1 规定的要求。 
 
表1  车内空气中有机物浓度要求 
                                                         单位：mg/m3 
序号 
项    目 
浓度要求 
1 
苯 
≤0.11 
2 
甲苯 
≤1.10 
3 
二甲苯 
≤1.50 
4 
乙苯 
≤1.50 
5 
苯乙烯 
≤0.26 
6 
甲醛 
≤0.10 
7 
乙醛 
≤0.05 
8 
丙烯醛  
≤0.05 
5  检验方法 
5.1 车内空气中有机物的浓度检测按HJ/T 400-2007 的规定进行。实施采样时，在HJ/T 400-2007 规定的
环境条件下，受检车辆处于静止状态，车辆门、窗和乘员舱进风口风门均处于关闭状态，发动机和空调
等设备不工作。 
5.2 对可能影响检测结果的其他条件（如汽车出厂时的内饰状态改变与否、出厂与检测的间隔时间等），
可由相关方协商约定。

File: 材料工程师/八十年代新型防护材料_镀铝锌钢板.PDF.md
# 八十年代新型防护材料_镀铝锌钢板.PDF

© 1994-2010 China Academic Journal Electronic Publishing House. All rights reserved.    http://www.cnki.net
金属被腐蚀而造成的损失是很可观的
。
据报导
,
日本每年在这方面损失的金额约
亿美元
,
美国约达
。亿美元
,
苏联金属损
失量高达
一
万吨
。
薄钢板在金属材料中所占比重大
、用途
’ ‘
,
所以防腐极为重要
。
因此
,
镀涂层钢板
的发展很快
,
花样繁多
。有防腐蚀的镀锌钢
板
对食品无毒的镀锡钢板
防汽油浸袭的
镀铅钢板
美丽花纹的搪磁产品
耐磨的浸
铬钢板以及时髦的涂塑钢板
。
但是近几年
来
,
耐热耐蚀的镀铝锌钢板赢得了
很大的重视
,
发展也较快
。
陈
绍
铝锌钢板是由我们日常生活中
使用最广泛的铁
、铝及锌三种金属
结合而成
,
使三种金属的特性得到
了充分的发挥和利用
,
并构成一种
具有特殊性能的钢板
。
由于它具有
良好的抗腐蚀性
、
耐热性和热幅射
反射性等独特的性能
,
已经越来越
广泛地应用在各行业和人们的日常
生活中
,
并将取代镀锌钢板
。
镀铝锌钢板是美国伯利恒钢铁
公司经过十年的研究
、
于
年创
制成功的
。
‘之具有镀锌和镀铝两种
钢板的优点
,
而避免
一
’其弱点
,
此
,
它比镀铝钢板和镀锌钢板的用
途更广泛
,
且用户可获得更大的经
济效益
。
一
、镀铝锌钢板的特点
。良好的抗腐蚀性
在抗电流作用方面
,
六年后镀铝锌钢板
和镀锌钢板均未生锈
,
而镀铝钢板切边部分
却已生锈
。
在抗水下腐蚀方面
,
在蒸馏水中反复试
验
天后
,
镀锌钢板和镀铝钢板均大部分
生锈
,
而镀铝锌钢板则一点未生锈
。
好的抗高温氧化性
镀铝锌钢板有极好的抗高温氧化性能
,
在表面温度达到
“
左右时
,
铝锌合金层
可防止钢板被氧化
,
且自身不变色
,
故特别
适用于有腐蚀性的耐热设施上
。在
发生火灾时
,
镀铝锌板比铝板耐热
温度高很多
,
可抑制火焰的蔓延
。
好的热辐射反射性
热辐射反射性是镀铝锌钢板在
控制
、遮断
、抑制热辐射方而的另
特点
。短时间的热辐射反射性能可
与纯铝媲美
,
而胜过镀锌钢板
。在
郊区环境中曝晒四年以后
,
镀锌钢
板的热辐射反射能力已降至
,
近似于吸收全部辐射热的黑体
,
而
镀铝锌钢板的热辐射反射能力高达
。
沾结性好
在镀铝锌钢板上涂层很容易
,
粘结性比镀锌钢板好
,
弯曲和抗腐
蚀性能均优于镀锌钢板
,
而涂前预
处理与镀锌钢板相同
。因此
,
镀铝
锌钢板更适合于作为涂层钢板的原
板
。
志
叹
口
口
八
戈
口
因︺
一
﹄
沃
石
喇
亡
今
去
甲
介常
下
大
勺
八
十
年
代
新
型
防
护
材
料
在抗盐水雾腐蚀方面
,
镀锌钢板经
一
小时即开始生锈
, 经
小时后则
生锈
,
经
小时后已被腐蚀掉
。
但镀铃针
钢板经
小时后依然如故
,
一点未见锈
斑
。
在抗大气腐蚀方面
,
经受
年海洋环境
后
,
镀锌钢板
锈蚀
,
而镀铝锌钢板却
未生锈
,
但在远离海边的地方两者并尼多大
的差别
。在海边地方镀铝锌钢板寿命比镀锌
钢板高
倍
。而在工业区只高
一
价
。
加工和焊接性能一般
镀铝锌钢板可承受中度变形和冲压
,
并
在加工过程中要求进行润滑
。
在大压力的急
剧变形
,
‘ ,
加
「几性能不如镀锌钢板那样令戈
满意
。
镀铝锌钢板由于铝的熔点高
,
故氧化物
的熔点也高
。因此
,
焊接性能比镀锌钢板
旅
。
二
、镀铝锌钢板的经济效益
镀铝锌钢板镀层的重量比为
相


© 1994-2010 China Academic Journal Electronic Publishing House. All rights reserved.    http://www.cnki.net
, 铝锌各占一半
。若按体积计
, 铝占
,
锌占
。
镀锌钢板镀层重
克厘米
“ ,
而镀铝
锌钢板只有
克厘米
”。若镀层厚为
毫米时
,
则锌层为
公斤米
,
而铝锌层
为
公斤米
“ ,
重量可减少约一半
。铝和
锌价格的变化比较大
,
目前铝为
美元公
斤
,
锌为
美元公斤
,
有利于镀铝锌钢板
的发展
。镀铝锌钢板每平方米镀层节约的费
用以补偿铝与锌的差价后
,
仍可比镀锌钢板
降低成本
美元米
。若生产厚
毫米
的镀铝锌板
,
每吨可降低成本
美元
,
获利
润
美元
,
比镀锌钢板增益
美元
。镀层钢
板越薄
,
增益越大
,
毫米厚板比
毫米
厚板利润多一倍
。
三
、镀铝锌钢板的用途
目前
,
铝锌的比价有利于镀铝锌钢板的
生产
,
绝大部分均可以代替镀锌钢板
。
建筑方面可用于屋面板
、墙板
、仓库
、
水管
、水槽
、烟囱
、遮板
、活动房及暖气片
等
。汽车工业方面可用于排气系统
、
车身
等
。另外
,
还可用于空调器
、烤炉
、烘箱
、
千燥室
、燃烧室
、热交换器
、仪器外壳
、柜
子
、家俱
、垃圾箱
、水箱及路标等
。还可用
于涂层钢板用的原板
。
四
、镀铝锌钢板生产工艺
铝锌钢板的生产工艺采用热浸镀方法
,
基本上与热浸镀锌法相似
,
所不同的是镀铝
锌加热温度高达
“
,
而镀锌只有
,
镀铝锌用锅为陶瓷材料
。另外
,
为了加强冷
却
,
设有加速冷却系统以提高镀层的质量
。
五
、镀铝锌钢板的发展前景
镀铝锌钢板的生产历史很短
,
至今也不
过十多年时间
。
年产量不到
万吨
,
而
年已达
万吨
,
发展速度比较快
。
目
前已有
条镀铝锌钢板线在生产
,
其中
条
是镀铝锌和镀锌兼用线
,
既可生产镀铝锌钢
板
,
也可生产镀锌钢板
,
这些生产线大部分
是由镀锌钢板线改造成
。
镀铝锌钢板在我国还是空白
,
邢台和鞍
钢正在准备引进这项设备与技术
。
由于沿海
开放城市的迅速发展
,
这种钢板在我国很有
发展前途
。
上接第
页
无活套
,
无张力轧制
,
操作调整简
单
轧机单独传动
,
调节范围火
换辊快
与普通札机川比
,
投资少
。
四
、经济效益分析
阻车机改造增加了紧凑式礼机
,
使
原料断面由
又
毫米增加到
招
毫
米
,
提高了轧讥适应能力
。
方坯断面增加
,
原料成本降低
,
以
年产切万吨的车间计算
,
年收益
万元以
上
。
紧凑式轧机刚性好
,
为无扭转轧
制
,
产品缺陷少
,
质量好
,
可提高成材率
。
换辊方便
,
节省了时间
,
可使产量
增加
。
轧机
‘卜心距小
,
与普通轧机的布置
相比
,
总轧制线缩短
,
不增加厂房或少增厂
房面积
,
减少投资
。
直接采用连铸坯
,
节约能源
,
提高
收得率
。
以上提出了几种粗轧改造方案
,
并认为
紧凑式轧机
粗轧机是较好方案
。但以
几分
析仅供同志们参考
,
还需进一步经受实践考
验
,
以找出最佳方案
。

File: 材料工程师/具有优良特性的热冲压镀铝钢板.pdf.md
# 具有优良特性的热冲压镀铝钢板.pdf

© 1994-2010 China Academic Journal Electronic Publishing House. All rights reserved.    http://www.cnki.net
技术
世界金属导报/ 2004 年/ 12 月/ 07 日/ 第008 版/
具有优良特性的热冲压镀铝钢板
　　1、前言
近年,汽车大力采用高强度钢板,以提高其
冲撞安全性,并用车体轻量化以保护环境。因
此,所用部件材料强度从原不足440MPa 逐步
提高到了780MPa 以上。一般钢板强度增大就
会使其成形性变差。为此虽进行了各种组织控
制高强板的开发,但当强度达到1500MPa 时,
要将其冲压成复杂形状部件就很困难。
为了获得1500MPa 左右强度的部件材料,
欧洲企业开发了热成形、热冲压、热锻压等成形
工艺。其中,Arcelor 公司已成功开发出具有热
冲压特性和优良耐蚀性的镀铝钢板USI2
BOR1500 并实用。新日铁在与Arcelor 公司进
行合作的基础上认可了该产品,并对其技术和
产品特性进行了研究。
2、热冲压工艺
将钢板加热到奥氏体区域(AC3以上) ,如含
0. 20 %C 的钢须加热到850 ℃以上;从加热炉
中取出钢板送至冲压机,用金属模冲压成形并
进行淬火。
当采用上述成形工艺而使用未镀层钢板
时,为了抑制加热时产生氧化铁皮和表层脱碳,
须保持炉内的还原气氛。即使如此,从加热炉
至冲压机之间仍会在钢板表层生成氧化铁皮,
给成品表层涂漆造成困难,而相应的抛丸清理
或酸洗都会增加成本。只有采用性能优良的镀
层钢板才能解决这些问题。
3、原料钢板
为了使钢板在热冲压后快冷以提高强度,
须使之具有优良的淬透性;将其表面镀上耐热
性镀层即无须控制加热炉气氛和去除氧化铁皮
而简化了工序。能满足上述要求的镀铝钢板的
基板主要成分( %) 为0. 22C - 1. 20Mn - 0.
15Cr - 0. 002B ;镀层铝的附着量为120～150g/
m2 。
4、母材特性
4. 1、拉伸特性
开发钢板淬火前后的拉伸特性如下: YS 分
别为394MPa 和1280MPa、TS 分别为615MPa
和1530MPa。钢板的强度可用含碳量进行调
整;而Mn、Cr 等置换型固溶元素对强度影响较
小,但却对淬透性有影响,要少量但不能过量加
入,以免强度过高。
4. 2、淬透性
为了提高钢板的淬透性而往钢中加入了
Mn 和B ;当加热温度为950 ℃时,用20 ℃/ s 以
上的冷却速度可将钢的硬度控制在HV450～
500 范围内。此淬火速度由避免在冷却中相变
为F(铁素体) 、P(珠光体) 及B (贝氏体) 的条件
决定。对加热温度为900～1000 ℃时冷却速度
的影响进行了研究,结果表明,加热温度只要在
此在范围内,临界的(淬火) 冷却速度都只有20
～30 ℃/ s。如果热冲压时钢板的冷速≥30 ℃/
s ,则都能获得充分的硬度。
4. 3、韧性
用淬火获得M (马氏体) 相来确保钢的强
度时,其韧性特别是低温韧性可能变差。为此
用夏比冲击试验进行了研究,结果表明,从室温
～- 60 ℃钢板的冲击吸收能并无特别大的变
化;而脆性断口比率在- 40 ℃以下增加,在-
80 ℃约变成80 % , 转变温度( Trs50 ) 约为-
60 ℃。若钢板变薄,则其脆断面积率有下降的
倾向,当板厚< 2. 5mm 时,转变温度会更低。
由此推定,开发钢板能以淬火M 相为主体的组
织使用;一般未因低温而造成冲击吸收能的急
剧变化,断裂形态也未变化。


© 1994-2010 China Academic Journal Electronic Publishing House. All rights reserved.    http://www.cnki.net
5、镀层特性
5. 1、加热时的镀层合金化
开发钢板表面为10 %Si - Al 镀层,其熔点
约为600 ℃,若快速加热而使之熔化,就生成了
熔点较高的Fe - Al 合金层。在大气氛围下用
电炉加热1. 6mm 厚的材料时,到达保持温度的
时间约为2min。
为了查明此钢板950 ℃保持0. 5min 时镀
层的合金化状况,采用SEM - EDS 测定了镀层
中Fe、Al 和Si 元素的浓度分布。结果表明,在
此加热条件下,能形成Al 和Fe 浓度的层状合
金相。此合金相由5 层组成:从最表层向内的
Al 浓度依次为50 %、30 %、50 %、30 %和10 %;
在从第4 层算起的母层上,元素浓度产生连续
变化。
5. 2、涂漆性和涂漆后的耐蚀性
汽车用钢板需在涂漆前对之进行化学处
理,一般在磷酸锌浓液中浸渍,以在板表层形成
磷酸盐皮膜,从而确保其有良好的涂漆性和涂
料粘合性。然而此钢板表层的Fe - Al 合金相
非常稳定,即使浸渍于化学处理液中,也不能形
成上述化学皮膜。
研究和实践表明,经加热处理后的开发钢
板表面的凹凸具有锚定效果,可确保其有良好
的涂漆性。采用经过和未经过化学处理的钢板
试料进行厚度20μm 的电解淀积涂漆的后检测
表明,无论经过化学处理与否,都能确保钢板的
良好涂漆粘合性。
试验最终查明,镀Al 即合金Fe - Al 相镀
层开发钢板的耐蚀性,比冷轧钢板优良而与镀
锌钢板相当;在涂漆后特别重视耐蚀性时,可将
铝锭层的附着量增加到150g/ m2的水平。
5. 3、点焊部的耐蚀性
由进行点焊时与电极接触和未接触部的断
面组织比较可知,即使因点焊而使温度升高,与
电极接触部的厚度也基本无变化,故接触部涂
漆后的耐蚀性与平板部完全相同;而且,即使用
盐水喷雾2000h 后也完全未被腐蚀。但点焊其
它种类的镀层钢板时,接触电极部位会因镀层
金属的熔融堆积而造成涂漆厚度不均,给钢板
的耐蚀性造成负面影响。

File: 材料工程师/喷漆工艺现场注意事项.docx.md
# 喷漆工艺现场注意事项.docx

树脂赋予漆膜的物理性能

光泽

附着力

硬度

  抗石击性

  柔韧性

  耐候性、耐溶剂性、耐化学品性。 

溶剂的选择是为了优化涂料的施工性和湿膜性，具体影响到：

   流挂

   流平 

   气泡

   漆膜外观

   利用率

溶剂必须考虑：溶解力、挥发速率

第二章 生产工艺要求

工作环境要求:  

1.喷涂环境要求:

温度15°C--25°C度；湿度45%--70%  风速0.3—0.45m/s,压缩空气0.6MPa以上  十万级无尘车间.  附: 国家电子部对车间级数分类 ：  

2.油漆储存要求:  远离热源,火源,温度在15°C--25°C间,安装有自

3.生产过程要求:                            

(1)ABS.PC及ABS.PC混合料制造的制件,用异丙醇擦拭,其它料的制品用含99.5%

乙醇擦拭.                       

(2) 静电除尘,静电电压在4KV以上 . 

(3)所有那取件人员必须戴指套,穿静电鞋,特别是光油前,不得用手,带油的布触摸工件表面. 

(4)周转用设备不带纤维,毛料;纸皮等带丝之物,不得带入喷房.  

(5)进入喷房人员必须戴干净静电服且彻底经过风淋.非作业人员或相关人员不得进入

6)喷手喷涂调枪油量:底漆在120-180 mL/S,气压在0.35-0.45MPa,喷幅1/2--1/3，工件与枪头保持在10—15cm,近似垂直喷涂面，手臂相对喷涂面平移，均匀走枪。聚氨酯光油喷涂，油量在150-220 mL/S,气压在0.35-0.4MPa,喷幅1/2--1/3，工件与枪头保持在8--12cm,近似垂直喷涂面，手臂相对喷涂面平移，以先次后主的顺序，均匀走枪。

7）进入喷房，立即关好门；工作时，作业员必须戴好防毒口罩；抽风设施，给风设施必须启动，开机遵循先进风后抽风顺序，车间始终保持微正压，水濂正常，设备运转正常。 

8）喷涂前后，必须清洗干净油罐，油路，枪；并随时保持枪，油管路，气孔畅通。往产品上喷涂光油时，首枪喷在工件外，并随时保持支架干净，不要使用有挡风的隔板做支架或治具。

二.过程原理与注意事项: 

1.静电除尘原理:离子化空气中和塑胶产品上

的电荷,使灰尘处于漂浮状态,空气的流动而带走灰尘,达到除尘和除静电. 注意事项:静电除尘枪正常工作状态下,枪针呈蓝紫色火焰放射状.工作前,首先检验静电发生器的接地是否良好?工作过程中,千万不要拆开枪头,以免电击.要检视或维修,必须先关闭静电发生器的电源开关. 

2.擦拭:带化学药水的擦拭布,在作业员的手压力下,带走制品上油污和油脂.  注意事项:化学药品有局限性,根据不同的材料作成的制品和不同的油脂适当选择单方向运行擦拭.

3.喷涂:被压到枪头的油漆在枪针回缩时,从枪眼中流出,在压缩空气的吹动下,把油漆吹散且吹到产品上，形成皮膜。注意事项：枪离工件太近，油漆雾化不开，严重色差，油漆堆积。枪离工件太远，油漆喷涂太干，发毛，发花，严重颗粒；底漆时，枪与工件保持10—15Cm;雾化压力越大，油漆雾化越干，发毛，发花，严重时颗粒，雾化压力与出油量成比例，一般油漆的雾化压力在0.3—0.4MPa间。 

4.烘烤: 单组分催化油漆,烘烤的目的是加快溶剂的挥发;双组分羟基固化油漆,烘烤目的是加快树脂间反应,使油漆膜干燥.  注意事项:烘烤温度太高,制件受热变形;光油烘烤温度太高,内部油漆挥发,突破油漆膜的,形成针孔;未突破油膜的,形成暗泡.烘烤温度的设置,一般面漆比底漆要低。底漆烘烤实际温度在60°C--65°C，清漆烘烤实际温度在55°C--60°C。烘道的温升曲线呈宽频正弦波状。烘烤时间不宜太长，否则减低油漆表面硬度，增加脆性；油漆漆膜发黄。烘烤时间底漆在25—35分钟间，聚氨酯清漆在35--45分钟间。

一.桔皮的原因分析与预防: 

原因分析 预防措施 

 1.喷油房温度太低,油漆急剧冷却,黏度上升,表面流平差. 

恒定喷油房温度,使喷油房温度保持在15°C--25°C间。 

2喷油房.温度太高,油漆急剧挥发,油漆来不及流平。 

恒定喷油房温度,使喷油房温度保持在15°C--25°C间。 

3.喷涂时,产品温度太高或太低,喷上后的油漆急剧挥发,油漆来不及流平或油漆急剧冷却,黏度上升,表面流平差. 恒定车间温度,使车间温度保持在15°C--25°C间。 

4.油漆里含硅类物超标,油漆流平性差;含酮,酯类高,油漆挥发速度快. 

油供厂家改变油漆调配;调配时可加入流平剂和表面张力剂.选择好质量的油供厂家. 

5.油漆调配黏度高,溶剂挥发快. 固化油漆调配黏度 

6.喷手走枪不均匀,油漆少喷,没有油漆补充,而无法流平. 喷手均衡走枪,压枪距是调节喷幅的1/2—1/3

喷手喷涂油量与雾化压力不成比例,油量大,而雾化压力小.油漆未吹散. 

固定喷枪油量,雾化压力及喷幅的调节. 8.油漆调配时间长,树脂间交联或溶剂挥发 

双组分油调配时间不超过2小时用量. 

9.稀料的稀释能力差,和与清漆不配套.溶剂挥发速度太快 

油供配套,加强进料检验和实验，合理选择溶剂。 

10.油漆本身不是平纹油漆,如粗闪银,砂纹黑. 

根据实际要求配对油漆 11.底漆喷涂太厚，或枪离工件太远和喷涂次数太多,油漆返粗. 

加强环境与过程控制 12.喷涂后,急剧加热,油漆来不及流平 

喷涂后工件保持有三分钟以上的流平时间. 

13.储存油漆的温度低,开油时未搅散,或油漆失效或胶化 

油漆储存温度15°C--25°C,使用或备用不超过三个月 

14.底漆未烘干,光油咬进底漆 单组分油漆烘烤60°C--65°C,时间长25min—35min

二.颗粒原因分析与预防:  

原因分析 预防措施 

1.半成品含杂质太多或表面不致密 喷涂前预热与表面精细化处理,

选择原材料优越的供应厂商. 

2.油漆里含杂质太多或底漆里含胀水材质太多,底漆未干,光油喷涂后充大或析出 用细过滤网过滤, 底油漆烘烤60°C--65°C,时间长25min —-35min 

3.人为带入 进入喷房人员穿干净的静电衣, 戴静电帽,进出经风淋,关好门 

4.工件除尘不净 除尘工序先用静电枪从工件背面后喷涂面彻底除尘 

5.压力罐,枪,油管路油漆结膜 

枪，压力罐，油管路清洗干净，管路透明。 

6.喷涂时间歇作业,油漆在管路,枪口沉积 

每次喷涂时,先打枪在工件外,然后移到工件上正常喷涂;随时保持枪嘴干净 

7.支架不干净,油漆溅附;抽风不畅,油雾回旋粘附. 

定期.日常设备保养,使喷油房微正压,风速在0.3-0.35m/s. 

8.喷手喷涂时枪离工件太远,雾化 压力太大,喷涂太干;或油漆喷涂太厚,油漆返粗. 

喷手喷涂枪与工件保持10-15 厘米,底漆喷涂湿膜厚在10-14厘米左右.

9.溶剂稀释能力太强,或油漆调配 太稀,把树脂稀散开,金属离子及杂质析出 

合理选配稀料,固化油漆调配 黏度. 

10.喷涂车间灰尘大,湿度低,温度 太高 

10万级喷涂车间要求,地面保 持湿润,温度保持在15°C--25°C  湿度保持在50%--70%间. 

11.调配油漆时混入异种异色油漆 调漆时桶,搅拌棒,测试杯,过   

滤网清洗干净

三.油花.油点原因分析与预防:  

原因分析 预防措施 

1.半成品除含油脂不彻底,或使用多油脂根本除不净. 用处理液单一方向彻底擦拭,下个工序检验前个工序质量 

2.压缩空气里含油脂和水分 

压缩空气用干燥机干燥,空气出口处安装油水分离器 

3.人手上汗渍 

作业员戴指套 

4.底漆被污染,制件表面上有油污 用挥发快,如白电油擦拭. 

5.油漆储存温度低,油漆桶内空气冷凝成水,混到油漆中. 

恒定储存温度15°C--25°C,油供厂家装油不低于桶的4/5 

6.油漆特别是光油的稳定效果差，在骤热骤冷情况下，油漆质变；油漆，稀料暴露空气中，在潮湿的环境下，溶剂挥发，吸水分到油漆里。 

选择油漆好的供应厂家，油漆储存温度在15°C--25°C间,每用完油漆，密闭油漆桶。 

7.油漆的油料选择不合理,或油供厂家油漆调配比例不正确. 

加强进油漆的试制和效果确认.

四.针孔.气孔.暗泡原因分析与预防:  

原因分析 预防措施 

1.底漆未烘干，清漆喷涂膜厚，烘烤时，里层油漆干燥，溶剂挥发，气体突破油膜层，形成

针孔，未突破油膜层形成暗泡。 底漆烘烤温度比面漆烘烤温度高，底油漆烘烤60°C--65°C,时间长25min —-35min，清漆

湿膜厚不超过25um 

2、油漆粘度太高，涂料表面张力太大,油漆颗粒间间歇里空气加热膨胀, 气体突破油膜层，形成针孔，未突破油膜层，形成暗泡。 

固化油漆调配黏度,喷完后的

产品保证有足够的流平,挥发时间,温升曲线起初呈缓慢递升.不急剧加热. 3. 被涂物件表面未冷却，温度高,内层湿膜溶剂急剧蒸出, 气体突破油膜层，形成针孔，未突破油膜层，形成暗泡。 

工件冷却后喷涂

 4.油漆里加入助剂太多,搅拌不均或使用发泡,膨胀助剂太多,喷涂后收缩,产生空隙,形成针孔,暗泡. 

调整配方，减少助剂添加量.

5.油漆挥发太快,清漆膜厚,表干后,内层再加热中,气体挥发, 突破油膜层，形成针孔，未突破油膜层，形成暗泡。

喷涂几次达到膜厚

五.色差原因分析与预防措施: 

原因分析 预防措施 

1.膜厚相差太大,包括露底.太厚油漆返粗,发暗. 

固定喷枪喷幅,油量,雾化压力,均匀走枪. 

2.油漆调配时未将原油搅拌均匀,原油本身就有色差. 

调配油漆前先把原油充分搅拌,固化油漆调配黏度,喷涂过程中打开搅拌机,不停搅拌. 

3.半成品颜色与底漆颜色不一样,油供厂家不一样,油漆本身成在色差. 

半成品使用色母固定,样板比对近似. 4.不同的喷枪参数喷涂和油漆黏度喷涂,把油漆雾化不一样,成膜后颜色不一. 固定喷枪喷幅,油量,雾化压力,均匀走枪,固定油漆调配黏度. 

5.打磨后补漆 

先点喷打磨处,然后均衡走枪 

6光油里加入抗油剂过多,油漆稳定性差. 

少加抗油剂,油漆的储存,使用环境温度稳定,选择油漆好的油供厂家. 

7.油漆膜干燥程度不一样,颜色存在差异. 固定流水线速度和烘烤温度.

8.稀料的稀释能力不一样,把油漆稀释分散程度不一样 ,油膜颜色差异. 

使用配套稀料,稀料的稀释能力选择适当. 

六.附着力的原因分析与预防: 

原因分析 预防措施 

1.工件表面太光滑. 

用砂纸打磨粗糙; 

2.金属粉粒油漆未被树脂完全包裹,喷涂太干 

加入树脂充分搅拌;喷涂时,雾化压力在0.35-0.45MPa间,油量在120-180ml/s,枪距10-15cm. 

3.油漆未烘干，交连不紧或烘烤时间太久，油漆表面退火 

固化流水线温度，线速，烘烤时间。 

4.油漆,稀料选配不当,稀料里含真溶剂太多,把金属颗粒从树脂包裹内析出;稀料太弱,咬合能力差. 

ABS,PS选配丙烯酸树脂;PP,PA料的半成品要先喷PP水或表面特殊处理.稀料适中. 5.油漆喷涂次数太多,太厚,油漆里加入抗油剂等助剂太多 

要求油供厂家底漆里少加助剂,喷涂加强工艺过程控制 

6. 光油烘烤过度或添加添加剂过多，造成漆膜发脆 

固化流水线温度，线速，烘烤. 

7.烘烤温升曲线设置不合理,底漆,面漆不配套. 

温升曲线设置成宽平正弦波状, 底漆,面漆配套使用.

第五章   喷涂设备保养  

一. 喷油房的保养明细：  

1.喷油房的抽风系统保养：  A.风机的叶轮清洁；每月设备定期保养日，设备管理员用扳手把紧固螺钉松开，喷涂作业员用刮刀铲除叶轮上的油漆后，叶轮上打上黄油；设备再安装好叶轮，并锁紧紧固螺钉 。（每隔一月一次）  B.挡风板的清洁：每周六设备保养时，设备的使用者取下挡风板，用刮刀刮去板上的油漆，用水冲洗干净，晾干后打上黄油。   C.喷淋管路，喷嘴的清洁；每周六设备保养时，设备的使用者取下喷嘴，和设备管理员拆下水管，用小铁棒斗松管内的油漆后，用水清洗干净管内的，喷嘴内的油漆渣滓，设备清洁完毕后，安装好水管，喷嘴。喷嘴的开口在一个平面。    D.抽水机的清洁与保养：每月设备保养日，喷涂放完喷油柜里的水，设备管理员松下紧固螺钉，取下水泵；清洗干净叶轮上的油漆渣滓及水道壁的油漆渣滓后，安装好紧固螺钉。  E.水濂柜内壁清洁：设备的使用者把水管接在供水管上，打开水开关用水从上到下冲淋。 

2.鲜风系统的维护和保养：（半月清洗一次）   A.喷涂停线，喷涂车间安排人员取下高效过滤棉，过滤网，把高效过滤棉翻出，放进水里漂洗，洗干净后挂起晾干。  注意：清洗的过程中，不要拧，扭过滤棉和过滤网,取过滤网的先后顺序：按先高效后低效，即先内后外；清洗好后安装顺序刚好相反，即先低效后高效，即先外后内。   B.喷涂安排人员用清水打湿干净的擦拭布，擦拭干净框边的灰尘。    C.喷涂把清洗干净并晾干的过滤棉和过滤网安装好，框与框之间用过滤网压紧。   D.蒸汽管的保养：设备部用高温棉把外漏的蒸汽通道包裹，对生锈严重管道予以更换，对泡在水里的或被水经常淋的蒸汽管道予以改道，并安装好控制开关，标识蒸汽通道，方向及警示语，汇总图并悬挂在安保栏。

二．加热室及烘炉的保养： 

1.喷涂派人把加热室的过滤棉取下，更换成新的高温过滤棉；设备部点检加热管及电通路，对已坏的予立即更换。 说明：高温棉的更换和电通路，加热管的点检每15天一次。 

2.烘道用布打湿水后擦拭。为清洁烘到底部，把用水打湿的长布紧在回线的线柱上，缓慢的开动流水线，在喷漆房取下湿布，清洗干净后往返几次。 

说明：烘道内清洁每周一次,烘道外观保养：      用水打湿毛巾后擦拭，要求外观无脏污 

三．电气设施，控制柜及动力机保养与维护：  A.静电枪，静电发生器的保养：（每15天检验一次）  设备部用静电测试仪测试静电枪上的电压，

正常输出静电压是0—4KV；在静电发生器关闭的情况下，旋下枪帽，用干布把枪针上及枪帽内的灰尘去处。 

说明：正常状态下，静电枪运作中，枪针呈蓝紫色火焰放射状  B.控制柜的测试与保养：每15天设备部门打开控制柜门，用气枪把控制开关，控制器，调频器，散热器等设施上的灰尘除尽；检验其功能，紧固螺丝及更换功能不正常装置。生产车间用干净的干毛巾把控制柜外表面擦拭干净，随时保持设备干净，无异物和不相关物。 C.动力机的维护：设备部门每15天，用螺丝刀把电动机的防护罩取下，用毛刷刷净页上及动力机外围的灰尘。检验，校正并锁紧紧固螺钉

四.传动机构，支架及其润滑： 

1．设备部门对传动机构（齿轮传动，带传动，联轴器）保养维护：  A.每月28日检验减速器内润滑油，并加注到油容量的3/4；双月清换。用擦拭布擦拭干净减速器外部的油污。   B.每月28日用螺丝刀拧紧链柱上的螺丝，要求螺丝无脱落，无松动。   C.每季度更换动力机上的皮带，校正动力机上的链条。  D.每月28 日固定给轴承加注润滑油，并用擦拭布擦拭干净轴承及其周围的灰尘。

2．支架检验，调试与校正： 每月设备保养日（14，28日）通过用活动扳手或松或紧的拧头当螺栓，使带传动时皮带左，右受力均衡。 

五.喷枪，压力罐的清洁与保养： 

1.在喷涂过程中，使用者随时用稀料，毛刷清洗干净枪头及其枪身，确保喷枪显金属本色，班后清洗干净枪的油通路。 

2.喷涂结束，压力罐使用完毕，使用者必须用稀料马上清洗干净压力罐内，外显金属本色。

File: 材料工程师/国产热镀铝钢板耐蚀性能的测试与研究.pdf.md
# 国产热镀铝钢板耐蚀性能的测试与研究.pdf

轧
钢
年第
期
国产热镀铝钢板耐蚀性能的测试与研究
薛秀兰
北京钢铁学院分院
李福桑
周秀霞
北京科技大学
前
言
目前
,
我国汽车工业正在高速发展
,
减
轻重量
、延长寿命
、提高效率
、节能节材是
汽车工业追求的目标
。汽车的排气系统工作
在高温和酸性气体中
,
腐蚀十分严重
,
用一
般冷轧钢板制造
,
行驶两万公里即报废
。
显然
,
寻找耐蚀材料来制造排气系统零件十
分必要
。镀铝钢板在高温腐蚀介质中
,
因表
面有稳定
、致密的氧化铝钝化膜
,
可大大减
缓腐蚀速度
,
延长零部件的使用寿命
。加上
其良好的加工性能和成本低廉
,
使之成为制
造汽车排气系统的材料
。
原辽宁西丰钢管厂生产的热镀铝钢板供
我国一些汽车制造厂用于汽车排气系统
,
不
少
一
单位已对其镀层的厚度
、重量
、
金相组
织
、力学和机械加工性能等进行了系统的测
试
。虽然也对其耐蚀性能进行过试验
, 但缺乏
较深入的机理研究
, 一些实验方法比较简单
。
为此
,
本工作对国产热镀铝钢板的耐蚀性能
进行
一
’进一步地测试和研究
,
以获取更充分
的数据
,
为其改进和应用提供可靠的依据
。
实验工作
试验样品是由西丰钢管厂提供的厚度为
的
钢冷轧钢板和以
钢冷轧板为基
体的热镀铝钢板
。
腐蚀电化学性能测试
实验在普林斯顿
一
一
腐蚀测量系统上
进行
,
实验结果联机自动处理
。参比电极为
饱和甘汞电极
,
辅助电极为石墨电极
,
研究
电极用上述钢板制成
,
面积为
一
“ , 其
余部分用绝缘漆涂封
,
用烘箱烘干
,
工作而
经丙酮擦洗再吹干
。
因为排气系统所接触的废气中含
。,
而且经常接触泥浆和为融雪撒在路面
的盐粒
,
所以溶液介质选用了不同浓度的硫
酸
、磷酸
、盐酸和氯化钠溶液
。溶液未经除
氧
。
电位扫描速度为
。,
扫描幅度为
士
一
相对于稳定浸泡电位
。
高温氧化性能测试
实验采用动态法测试
钢板和热镀铝钢
板的高温抗氧化性能
。先将
一
一
丝高
温炉分别恒温在
℃与
℃
,
再把石英柑
涡烧至恒温后
,
放入
经无水乙醇
清洗过表面的样品
, 用
。热分析天平
,
按一定时间间隔不断称出样品重量
,
持续
,
便可得到时间一氧化增重曲线
。
镀层形貌与孔隙率的检验
用扫描电镜观察热镀铝层的形貌
。
向覆盖在样品上的滤纸滴加由
、
和
〔
〕配制成的溶液
,
若镀铝层不致密
,
存在有铁外露的孔隙时
,
即可发生如下反应
〔
〕
“ 一或
十
〔
〕
“ 一
。
〔
〕
腾布尔兰
生成腾布尔兰的反应
一卜分敏感
,
通过
计算滤纸上的兰点数
,
可知镀铝层的孔隙
率
。
为进一涉模拟汽车排气系统的工作条
件
,
对经高温退火处理后的样品亦进行了孔
隙率检验与电化学性能测试
。
结果与讨论
对
块样品面积共
的镀铝钢板检
验结果表明
,
镀铝层的平均孔隙率达
个
“ 。它们的存在对镀侣钢板的耐蚀性能有


明显的影响
。
试验测出了镀铝钢板与
钢板在
,
,
,
,
,
一
‘ ,
‘ 和
的
‘
仑
。
‘溶液中的极化曲线
,
并由此得到的
腐蚀电位与腐蚀电流列于表
, 在
溶液
中极化曲线的示意图列于图
。从这些结果可
以看出
在不同介质中的右蚀电位与扁蚀电流
样
品
编
号
表
⋯
介
质
浓度
,
,
,
镀铝板
板
镀铝板
板
一
一
一
一
。
一
一
,
了
一
上
,
一
镀铝板
板
镀铝板
板
镀铝板
板
一
仇
一
一
一
一
仪
一
甫,卜‘
一
匕
汤
,尸
呼
口
︺
一
门
︺
门
一连
冲
‘ 石
, 必一峨
互一
一
峨右
一
镀铝板
板
镀铝板
机
镀铝板
板
一一—
二一
一
,
,
。。
二
一
一
‘
’
一
一
一
一
一
石
一
移
一
一鑫
①在氯化钠溶液中
,
镀铝钢板的腐蚀
电位
比
钢板更负
,
即更容易发生腐
蚀
。但对腐蚀电流
,
前者约为后者的
,
即镀铝钢板的腐蚀速度较小
。
这些现
象并不随溶液的浓度改变而发生变化
。说明
镀铝钢板在氯化钠溶液中主要发生点蚀
,
凌万
一
。犷
一
卜
一
毛
。、仁
一、。。,
二
,
袱匕
一
了
或沙
,
, 了
一一一
确二一二才
万万
二
一
,
图
在刊
溶液中的塔菲尔极化曲线
而镀铝层微孔隙的大量存在
, 促使了点蚀的
发生
。
②在盐酸介质中
,
镀铝钢板的腐蚀电位
比
钢板小
,
而且与在
溶液中柑当
。镀
铝钢板的腐蚀电流为
钢板的
倍
,
即
在盐酸介质中镀铝钢板比此钢板更易腐蚀
,
且腐蚀速度更大
。说明镀招如板在盘酸溶液
中不仅很容易诱发点蚀
,
而且向时还发生较
明显的均匀腐蚀
。这些现象基本上与溶液的
浓度无关
。
③在硫酸介质中镀铝钢板的
随浓
度降低而增大
, 在
的稀格液中与
钢板
相近
。但腐蚀电流约为。钢板的
。
由此得知
,
镀铝钢板在稀硫酸中的耐腐蚀能
力比
钢板略强
。
④在弱酸
。
只
中
,
镀铝钢
板的腐蚀电位略高于
钢板
,
且腐蚀电流仅
为
钢板的
。可见在弱酸介质中
,
镀铝
钢板比
钢板耐蚀
。


图
是镀铝钢板与
钢板在
℃
一
与
℃下的氧化动力学曲线
。它们表明
镀
铝钢板的抗高温氧化性能明显优于
钢板
。
汪
劝
工
。
﹄每
工
匕
⋯
勺
自
心
乙
一
止
任
的
任
、
一一
于拱七二
图
镀铝钢板与
钢板在
℃与
℃下的
氧化动力学曲线
总之
,
虽然镀铝钢板的高温抗氧化性能
与
钢板相比
,
有很大提高
,
在弱氧化性酸
介质中的耐蚀性也略优
,
但由于镀铝层存在
较多的微孔隙
,
而且微孔隙边沿存在疏松的
结构
,
因而在含氯离子的介质中反而诱发产
生点蚀
,
使其耐腐蚀性能比普通的冷轧钢板
更差
,
所以镀铝钢板不宜用于与含氯离子介
质接触的环境
。所以
,
尽力减少镀层的孔隙
率以提高镀层质量是改进镀铝钢板生产的一
个主要方向
。
。结
论
①镀铝钢板的抗高温氧化性能明显超过
冷轧
钢板
。这是使汽车排气系统及消声器
寿命得以延长的主要因素
。
②镀铝钢板在稀硫酸和弱氧化性酸中的
耐蚀性能略优于
钢板
,
因而对提高汽车排
气系统及消声器的寿命有利
。
③由于镀铝层存在较高的孔隙率
,
镀铝
钢板在含氯离子的介质中
,
其耐蚀性能比
钢板更差
,
应努力改进工艺
,
降低孔隙率
。
但由于排气系统所遇到的主要是来自燃烧废
气中仇和仇所形成的腐蚀性介质
,
所以
采用镀铝钢板是可行的
。
致谢
北京科技大学王
月副教授在电化学性
能的测试中
,
张惠文工程师在抗高温氧化性能的测
试中给予了有力的帮助
,
谨致谢意
。
上接第
页
上不能自行滚动
,
并有缠绕现象
,
所以在上
料台架
、矫直机进出口
、三级上料
、步进梁
等多处均须人工协助通过
。
②由于连轧荒管长度较短
,
因而在连轧
机一个轧程中非稳定状态轧制时间约为
,
不利于控制连轧荒管纵向壁厚均匀度
。
③由于张减机增厚端
“
控制
’夕未投
入使用
,
因而增厚程度十分严重
,
长达
有
控制的增厚端长度设计指标为
,
在管子头部
,
钢管近似为实心
。
结束语
①从试轧中可以看出
,
宝钢钢管厂连轧
管机组有能力生产产品大纲中的所有规格
,
工艺技术基本上是成熟的
。但是在生产特厚
壁管
、薄壁管和小口径钢管时尚需解决工
艺
、设备上存在的间题
。
②宝钢钢管厂目前最佳生产规格范围
是
外径
二
一
,
连轧荒管壁
厚为
孔型系
连妻
,
孔型
系
连妻
成品壁厚
。生产
特厚壁
、小口径这类规格的钢管不能发挥我
厂连轧管机组轧制速度快
、机时能力大等长
处
,
与其它机组相比显示不出优越性
。
通过对难轧规格钢管的试轧
,
反映出各
方面存在的间题
,
有待进一步研究和解决
。
但是
,
这些问题的暴露
,
对设计人员今
后的工艺设计
、设备选型
,
及今后国内同类
扫组的生产具有一定的参考价值
,
并为我厂
今后的设备改造提供了方向和依据
。而巳
,
这些试轧仅为初次
,
随着我厂设备的进一步
改造
、完善及操作人员技术水平的不断提
高
,
这类规格钢管的作业率
、收得率必定会
进一步提高
。

File: 材料工程师/国外新型汽车用钢的技术要求及研究现状.PDF.md
# 国外新型汽车用钢的技术要求及研究现状.PDF

第4O卷
第6期 
2 0 0 5年
6月 
钢 
铁 
Iron and Steel 
Vo1．40，No．6 
国外新型汽车用钢的技术要求及研究开发现状 
唐 获，
 米振莉，
 陈雨来 
(北京科技大学高效轧制国家工程研究中心，北京100083) 
摘
要：为了满足未来新一代汽车工业发展的需求，开发了大量的新钢铁材料，如超高强钢(AHSS)、高强钢 
(HSS)、双相钢(DP钢)、TRIP钢，Tw IP钢等。介绍了这些钢铁材料，给出并分析了它们的成分、结构、工艺、性能 
和特点。 
关键词：汽车用钢；高强度；高塑性 
中图分类号：TG335．5 
文献标识码：A 
文章编号：0449—749X(2005 J06—0001—05 
Technology and Research and Developm ent of Advanced 
Autom obile Steel Abroad 
TANG Di．
 
M I Zhen—li． CH EN Yu—lai 
(National
 Engineering Research Center for Advanced Rolling Technology，USTB，Beijing 100083，China) 
Abstract：In order tO meet the needs for new generation automobile industry in the future，a lot of new steel are de- 
veloping in the word，they are A H SS，H SS，DP steel，TRIP steel，TW IP steel etc．In the paper these steels are intro- 
duced，their composition，structure，processing，property，characteristic are given and analyzed． 
Key words：automobile steel；high strength；high plastic 
1 新一代汽车伙伴计划(PNGV) 
美国和其他发达国家在2O世纪7O年代石油危 
机以后，一直致力于减低汽车的能源消耗，并且已经 
取得了很大的成绩，进入2O世纪9o年代后，针对世 
界能源供应日益紧张和不确定性因素增加的形势， 
又推出了PNGV计划，旨在进一步减少汽车能耗。 
PNGV 是新一代汽车伙伴计划(partnership 
for a new generation of vehicles)，1993年，由美国 
总统克林顿提出，由政府和企业联手进行创新性的 
技术开发。为此联邦政府每年拨款3亿美元，美国 
三大汽车公司每年投入1o亿美元进行新一代汽车 
和相关技术的研究与创新。参加该项目的联邦政府 
部门有：美国商业部、国防部、能源部、运输部、环保 
署、航天局、自然科学基金委员会和副总统办公室。 
美国三大汽车集团牵头组成“美国汽车研究理事会” 
(USCAR)，并且通过该组织对整个项目的实施进行 
组织与协调。 
美国47个州的21个联邦实验室和51所大学 
的研究人员完成了1 200多个PNGV 研究项目， 
PNGV计划已使美国全国形成了一个汽车技术创 
新的国家行动，不论在研究项目的广泛性、涉及研究 
部门的数量、对工业部门和人民生活的影响程度等 
方面，该计划都是空前的，美国前总统克林顿曾说： 
“只有阿波罗登月计划可以与之相比”。 
PNGV 计划提出的3个战略目标：
 
(1)显著改善和增强美国制造业的竞争力； 
(2)尽快将具有商业可行性的技术创新成果应 
用于汽车生产当中； 
(3)开发出具有3倍于现行车燃料效率的新一 
代汽车。即燃料效率为1994年可比标准轿车的3 
倍，该车的平均每百公里油耗由9 L降至3 L。 
美国三大汽车公司已经通过实施PNGV计划 
开发出概念车，其达到了平均每百公里油耗由9 L 
降至3 L的主要目标，但是车体材料主要是铝合金 
和镁合金。在美国PNGV计划的刺激下，德国和日 
本也都进行了类似的研究，并且也都达到了平均每 
百公里油耗由9 L降至3 I 的目标，车身材料也主 
要采用铝合金和镁合金。 
在汽车用材料的减重方面，虽然PNGV计划达 
到了减重4o 的目标，但是由于广泛采用铝合金和 
镁合金引起了汽车的成本增加，所以在该计划取得 
成功以后，目前的前进步伐已经减缓，主要是考虑成 
本、环保要求和节能的价值。 
作者简介：唐
获(1955一)，男，博士，教授； 
E—mail：tangdi@nerear．ustb．edu．cn；
 
修订日期：2005—02—05 
维普资讯 http://www.cqvip.com 


钢
铁 
第4O卷 
2 轻钢车体计划(ULSAB)及其成果 
长期以来，钢铁材料一直是汽车工业的主要用 
材，尽管近年来随着车重的下降，钢铁材料的比例 
在下降，但是仍保持着主导的地位。PNGV 的研 
究结果对钢铁行业有极大的震动，铝、镁和塑料汽 
车的出现对钢铁工业的威胁是显而易见的，为此全 
世界18个国家的35个钢铁公司合作进行超轻钢车 
体(uLSAB) 的研究项目，以迎接铝和镁的挑战。 
超轻钢车体计划(ultra light steel auto body) 
是一个国际合作计划，其始于1994年9月国际钢铁 
协会的倡议，该研究计划是一次全球钢铁工业强国 
和大钢铁公司的空前大协作，以便与Et益发展的汽 
车用铝合金相抗衡，保住在汽车制造业中钢铁材料 
的地位。 
该计划提出：开发新型轻型钢车体，该型车比现 
有的车型更安全、更节能、更有利于环境保护、售价 
不增加。基本目标是：在不增加成本的前提下，使汽 
车车身强度有大幅度提高，静态弯曲刚度增加 
52 ，静态扭转刚度增加8O ，车体模量增加58 ，
 
车重减轻25 ，而且不再需要增加补强部件，汽车 
上使用超轻钢材的最大体积部位是车体外壳，它是 
用不同规格和等级的钢材通过激光焊接来完成部件 
的制造，有些部位采用液压成形管件，也不再加补强 
部件，这样大幅减少制造成本，给汽车制造业带来革 
命性的改变。 
其中材料的开发与优化包括：新型高强度高成 
形性钢的开发与使用的优化，形成了以高强钢、超高 
强钢、双相钢和TRIP钢为主的新型汽车用钢系列； 
以激光拼焊板、液压成形管件和夹层板为特色的新 
型钢材系列。 
其特点主要是大量使用高强钢(HSS)、超高强 
钢(UHSS、AHSS)，而不再使用或极少使用传统的 
低碳软钢，比如，普通的铝镇静钢、IF钢等；大量使 
用液压成形的管件(Tubular)作为结构件，而减少使 
用冲压件(Stamping)；大量使用激光拼焊的钢板 
(TwB)，减少使用单块钢板冲压。图1和图2表示 
了以2000年的轿车作为参考车型和超轻钢车体计 
划及先进概念车用材的比较。 
3 超轻型汽车用钢的开发与研究 
3．1 汽车车身用钢的发展概况 
汽车用钢的发展实际上和汽车技术的发展，人 
图1 超轻钢车体计划和参考车型所用材料的比较 
Fig．1 
Com parison of m aterials for body structure 
姆 
亦 
*  
图2
超轻钢车体计划和参考 
车型所用材料加工方式比较 
Fig．2 Com parison of m aterial processing 
for body structur
e  
们对汽车的安全、节能、环保和美观的要求，同时也 
与钢铁工业本身的技术进步紧密相连。2O世纪 
5O一6O年代，开发和使用沸腾钢，与国外的技术发 
展相适应，国内开发了08F系列钢种；20世纪6O～ 
7O年代，国外为满足汽车深冲的需要，开发了铝镇 
静钢，使钢板的深冲性有很大的提高，可以满足对汽 
车更多审美的要求，为此国内也发展了08A1系列 
的深冲钢；20世纪8O年代末一9O年代初，由于冶金 
技术的进步，使冶炼超低碳和超低氮钢成为可能，所 
以汽车用钢研究大量集中在IF钢的开发和使用上， 
为取得更好的深冲性，碳、氮质量分数降低到 
0．005 以下，该钢开拓了洁净钢的先河，使人们对 
钢铁产品的成分控制有了更新的深刻认识，汽车工 
业也从中受益非浅，可以使用极其优良成形性的钢 
挈孑亦卅 
维普资讯 http://www.cqvip.com 


第6期 
唐
荻等：国外新型汽车用钢的技术要求及研究开发现状 
板完成复杂零件的成形；20世纪9o年代以后，由于 
对于节能与环保的要求日益苛刻，主要是开发和使 
用高强度钢板。低碳与超低碳的含P钢板、BH 钢 
板、含Cu钢板，通过使用高强钢板，降低车体质量， 
减少能源消耗；进入21世纪，由于环境、能源、安全 
的要求更高，钢铁行业又面临着铝、镁等材料的激烈 
竞争，所有的研究和开发工作集中在开发新型的超 
高强度钢，为超轻钢车体计划配套的新型钢板，如双 
相钢、TRIP钢、TWIP钢、含B超高强钢等。 
3．2 超轻钢车体计划的用钢种类 
现代汽车用钢按性能分有：深冲钢、烘烤硬化 
钢、低合金高强度钢(HsLA)、高强度钢、超高强度 
钢等；按加工方法分有：沸腾钢、铝镇静钢、镀锌钢板 
等；按组织结构和成分分有：含磷钢、含铜钢、无间隙 
原子钢、双相钢、TRIP钢、马氏体钢等。通常深冲 
钢是铝镇静钢和无间隙原子钢，高强度钢和超高强 
度钢是低合金钢、双相钢、TRIP钢、TwIP钢和马 
氏体钢等。 
由于在ULSAB计划中主要采用的钢种是高强 
度钢和超高强度钢，所以目前国外主要在两方面做 
工作，一方面提高已有钢种的强度和塑性指标，使其 
满足超轻钢车体的要求，比如提高双相钢、TRIP钢 
的性能；另一方面，开发一些新型的高强度钢种，比 
如国外正在进行的TwIP钢和含B 的高强度钢的 
开发。 
双相钢：双相钢指由低碳钢和低碳低合金钢经 
I临界区处理或控制轧制而得到的，主要由铁素体和 
马氏体所组成的钢。具有屈服强度低、初始加工硬 
化速率高、在加工硬化和屈服强度上表现高应变速 
率敏感性以及强度和延性配合好等特点，是一种强 
度高成形性好的新型冲压用钢。 
TRIP 钢(transformation induced plastic)： 
TRIP钢又称相变诱导塑性钢，是指钢中存在着多 
相组织的钢，通常为铁素体、贝氏体、残余奥氏体和 
马氏体，在形变过程中稳定存在的残余奥氏体向马 
氏体转变时引入了相变强化和塑性增长，为此残余 
奥氏体必须有足够的稳定性，以实现渐进式转变，一 
方面强化基体，另一方面提高均匀的伸长率，达到强 
度和塑性同步增加的目标；体现在材料组织上首先 
是残余奥氏体本身成分、大小、形貌和周围环境的影 
响；其次是与残余奥氏体共存的相(如铁素体、贝氏 
体)的晶粒尺寸、质量分数、化学成分及形态的综合 
作用。只有实现显微组织中各组成相的优化组合， 
才能提高TRIP钢的强度和塑性。 
图3 汽车车体常用钢材的强度和塑性比较 
Fig．3 Comparison of strength and plasticity 
for body structure 
图3是现代汽车用钢主要钢种的强度和塑性分 
析，可以看到为满足高强度和高塑性的要求，最好的 
选择是TwIP钢。图4是PNGV项目车体所用钢 
种的分析，从图4可以看到，在超轻车体中，IF钢的 
用量很少，仅占4．18 ，占车体总质量218．12 kg中 
的9．11 kg。而双相钢(DP)占了车体总质量的 
74．3％，总计为162．25 kg。如果加上其他高强度 
钢，所有高强度钢的总量在9O 以上，由此可以分 
析出下一代轿车车体用材的发展趋势。 
3．3
高强高塑性TWIP钢 
TwIP钢是最近几年国外正在进行研究的高强 
度、高塑性指标的汽车用钢。TWIP钢的成分通常 
主要是Fe，添加25 ～3O 的Mn，并加入少量Al 
和Si，也有再加入少量的Ni，V，Mo，Cu，Ti，Nb等 
元素。研究表明在奥氏体中 rc 的层错能是关键，
 
fc 大于20 MJ／m。时会发生机械孪生，所有增加层 
错能的合金都有助于孪生发生，比如铝就增加层错 
能，硅则降低层错能；该钢在使用时无外载荷，冷却 
到室温下的组织是稳定的残余奥氏体，但是如果施 
加一定的外部载荷，由于应变诱导产生机械孪晶，会 
产生大的无颈缩延伸，显示非常优异的力学性能，高 
的应变硬化率、高的塑性值和高的强度。TwIP钢 
强度可以达到800 MPa以上，伸长率可达到6o ～ 
95 9／6。图5表示了TwIP钢在不同温度下变形时 
屈服强度、抗拉强度、均匀伸长率、总伸长率的值，可 
以看到在室温下，其有优良的伸长率和强度。 
TwIP钢的应力应变行为与变形温度的函数关 
系同TRIP钢是不同的，如图5所示，随着温度下 
降，奥氏体TwIP钢的屈服应力和抗拉强度适度增 
Bd 
维普资讯 http://www.cqvip.com 


钢
铁 
第4O卷 
日 
● 
图4 PNGV项目车体用钢材的钢种 
Fig．4 Grade distribution of PNGV-class body structure 
图5 TwIP钢(Fe-25Mn-3Si-3AI)的力学性能指标 
Fig．5 M echanical properties of 
Fe_25M n-3Si-3Al TW IP steel 
加。通常这种行为是纯面心立方金属和合金的特 
征。400℃时总的伸长率是50 ，室温时增加到最 
大值95 。在较低温度时开始下降，在更低的温度 
约一150℃至失效的伸长率约75％。在温度一196 
℃时，总的伸长率是65 ，最大的均匀伸长率也很 
高，室温时达到80 。 
未变形的拉伸试样拥有全部的奥氏体结构，这 
种奥氏体结构是一次 奥氏体内有少量退火孪晶。 
应力和应变与温度的函数关系在图5中被分为3个 
部分，区域I中200℃≤￡≤400℃，通过X射线衍 
射研究和SEM 的观察，没有发现变形诱导马氏体 
相变或孪晶出现，见图6(a)。 
在这个温度区间的主要变形机制是位错滑动， 
在温度区域Ⅱ：20℃≤￡≤200℃，X射线衍射观察 
变形的拉伸试样，没有发现相变，SEM 显示，出现了 
大量的形变孪晶，见图6(b)。 
在室温下出现超过90 的相当高的伸长率归 
因于大量的孪晶的形成，由TwIP钢作用而获得的 
高伸长率的解释大体上与TRIP钢的相同，应力诱 
导变形孪晶将优先在局部变形区域形成，在{ll1}孪 
(a)原始态主要组织为奥氏体和少量退火孪晶， 
￡=400℃，￡一40 
；(b)变形后产生形变孪晶，
 
￡一50 ℃．￡一68 
图6 TWIP钢(Fe-25Mn-3Si-3AI)的显微结构 
Fig．6 
M icrostructure of Fe-25M n-Si-3AI TW IP steel 
Bd 
骠 
维普资讯 http://www.cqvip.com 


第6期 
唐
荻等：国外新型汽车用钢的技术要求及研究开发现状 
晶面上的孪晶界对连续的位错运动起到很强的阻 
碍作用。在变形温度低于20℃的区间Ⅲ，随温度下 
降到大约一70℃，均匀延伸和总的伸长率下降，然 
而，在较低的变形温度区间≤一100℃的区间Ⅳ，层 
错能和奥氏体的稳定性下降，马氏体 一￡ 一a 
相变作为孪晶形成的主要机制。 
随着应变速率的增加，在整个应变速率范围内 
((10 ～10。)S-1)，屈服应力增加，因此，抗拉强度 
保持常数；直到应变速率超过10。s-1时，抗拉强度 
增加。随着应变速率减少到10-1 s_。，均匀和总的 
伸长率升高，经过最小值以后，均匀伸长率稍有下 
降。在应变速率为1．5×10 s-1时，总的伸长率达 
到最大值80 ，拉伸强度值达到800 MPa。通过x 
射线衍射甚至在最大应变速率处也没有观察到马氏 
体相变，相当高的伸长率是由于大量机械孪晶的形 
成—— TwIP作用。 
表征汽车车身和框架结构的深冲钢的冲击行为 
的主要性能是依赖于摆锤冲击韧性和特定吸收能 
E 的温度，定义为在给定温度下(25。C)，变形速 
图7 TWIP钢与其他汽车用钢吸收冲撞能的比较 
Fig．7 
Com parison of energy volum e of 
TW IP and other autom obile steels 
率为常规的(10 ～10。)s 时的单位体积的变形能， 
由飞轮惯性和Kopkinson样实验确定。 
图7是TWIP钢与所选择的常规深冲钢的特 
定吸收能比较，如IF钢、含磷钢(FeP04)，烘烤硬化 
钢(ZstE180BH)和形变热处理钢(QstE500TM )，图 
7中表示的是TW IP 钢特定的吸收能约为0．5 
J／r
am。，传统深冲钢的吸收能范围是0．16 J／r
am。≤ 
E。 ≤0．25 J／r
am。，这个值是延展性好吸收能高的 
TwIP钢的一半或更低。在高的应变速率条件下， 
由于大量的孪晶形成，可获得高的吸收能。 
4 结语 
由以上介绍分析，今后汽车用钢的发展方向是， 
进一步在提高强度、降低车重的同时，要综合考虑安 
全、成形等因素，通过更多的新的强化机制而提高强 
韧性的方法会不断地被使用。我国钢铁工业应注意 
国外的发展动向，适时地进行研究工作，使我国汽车 
用钢开发进入世界先进水平。 
参考文献： 
[13 Graessel O，Krueger L．High Strength Fe-Mn-(Al，Si)TRIP／ 
TwIP Steels Development—properties—application[J]．Interna— 
tional Journal of Plasticity，2000，16：1394—1409．
 
[2] Georg Prommeyer，Udo Brvx，Peter Neumann．Supra—ductile 
and H h—strength Manganese-TRIP／TW IP Steels for H h- 
energy Absorption Purposes[J]．ISU International，2003，3 
(43)：438-446．
 
[3] Frommeyer G，Grassel
 0．High Strength TRIP／TwIP and Su— 
per Plastic Steels：Development，Properties，Application[C]．La 
Revue De M etallurgie-CIT ，Octobre 1998，1299—1310．
 
[4] Udo Brux，Georg Frommeyer，Oliver Grassel，et a1．．Develop— 
ment and Characte 
rjzati0n of H igh Strength Impact Resistant 
Fe-Mn-(Al，Si)TRIP／TWIP Steels[J]．Materials Technolo— 
gY，Steel
 Research，2002，(6+ 7)：294—298． 
七 
七七 
“2005年薄板坯连铸连轧品种与工艺技术研讨会” 
在扬州召开 
由先进钢铁材料技术国家工程研究中心和连铸技术国 
家工程研究中心联合主办的“2005年薄板坯连铸连轧品种 
与工艺技术研讨会”于2005年4月13— 16日在扬州召开。 
来自国家科技部、全国各大薄板坯连铸连轧厂、高校、研究院 
所和薄带产品的用户企业等2O余家单位的102名代表参 
会，其中包括来自美国的薄板坯连铸连轧专家等。 
国家科技部领导黄世兴处长、中国金属学会副理事长兼 
秘书长李文秀教授、钢铁研究总院副院长田志凌教授、美国 
战略矿物公司副总裁Terry Perles先生、马钢副总经理施雄 
梁先生、邯钢副总经理马春林先生、包钢副总经理李春龙先 
生、珠钢总工程师毛新平先生、涟钢副总经理郑柏平先生及 
高校多位知名教授等出席了研讨会。会议进行了2天的学 
术研讨，共有28名代表在会上宣读了学术论文。与会代表 
就目前我国薄板坯连铸连轧的品种开发、工艺技术、设备改 
造等各个方面的问题进行了深入的交流和讨论，整个会议期 
间，讨论热烈，气氛活跃，深受与会代表的欢迎。会议代表纷 
纷表示，此次会议的议题与生产结合紧密，讨论的内容详实 
而有现实意义，必将给我国薄板坯连铸连轧的生产和研发带 
来积极影响。会议出版了学术论文集，收录学术论文42篇。 
(本刊讯) 
维普资讯 http://www.cqvip.com

File: 材料工程师/国外汽车油箱钢板材料的发展.pdf.md
# 国外汽车油箱钢板材料的发展.pdf

 
第1 页 共2 页 
世界金属导报/2008 年/4 月/22 日/第007 版 
技术创新 
 
国外汽车油箱钢板材料的发展 
 
 朱久发  
 
  汽车燃油箱用钢板是一种特殊的汽车铜板材料。燃油箱是汽车中重要的安全件，因而所用铜
板材料必须具备多种优良性能，包括优良的冲压成形性能、优良的焊接性能(缝焊性能、钎焊性
能、点焊性能等)、高度的耐蚀性(内部耐燃油腐蚀性和外部对严酷环境的耐蚀性)及良好的涂装性
能等。从数量上来讲，虽然汽车燃油箱用钢板材料在整个汽车钢板材料市场中所占的比例很小，
但它们往往是属于技术要求高、技术含量高、附加值高的三高产品，代表了行业的最高水平。 
  燃油箱钢板 
  现在，燃油系统使用寿命已达到15 年，并把20 年作为目标。目前，非涂镀普通冷轧钢板仅
仅用于商用车，较差的耐蚀性使它不再被人们接受。从防腐的观点来看，不锈钢板是一种理想的
材料，但价格却是它的竞争劣势。因此，最广泛使用的钢铁材料还是涂镀层钢板。 
  表1 列出了一些已在使用、正在试用或者仍处于开发阶段的不同类型涂镀层。不同的涂镀技
术，像热浸镀或者电镀，可能会影响生产成本。多数镀层是金属形成的合金。铬酸盐处理可形成
100mg／m2 或者更厚的铬酸盐钝化膜。根据耐蚀性、燃料相容性和焊接性能，专门开发了适用于
燃油箱的环氧涂料，涂层厚度约为5～10μm。 
  国际上称作“Teme 板”的铅－锡镀层板已在燃油箱上成功应用40 年左右。在美国，通过与
燃料接触的内表面预涂装来提高铅－锡镀层的防腐性能。然而，在美国、日本和欧洲，环保法规
使这类产品陷入了困境。在南美洲，通过电镀或热浸镀形成的锡镀层已成功地用于为含醇燃料所
设计的燃油箱。就目前含醇燃料使用的情况来看，锡镀层被视为一种可能的替代材料。目前，采
用热浸镀技术开发了不同锌含量的锡锌镀层。显然，汽车制造商正在对这种材料进行测试，一些
结果已有报道，但尚未得出最终结论。在欧洲，主要是欧洲南部，目前主要使用锌镀层(电镀)。 
  锌合金镀层最初是为车身使用而开发的，包括ZnNi 或ZnFe 合金，其中合金成分约为10%。
由于锌含量在90%左右，基板能得到阴极保护。在美国，预涂可焊接环氧树脂的ZnNi 合金镀层(电
镀)已成功地应用了好多年。预涂层ZnFe 热浸镀GA 板得到了美国的批准，在日本，正在对每一
面施加不同厚度的有机涂层进行测试。 
  在德国的汽车市场，开发了热浸镀铝钢板。它最初是1979 年后在商用车中使用，即卡车和
公共汽车，也应用于5 加仑汽油罐。1989 年，德国斯图加特的戴姆乐奔驰公司在客车上使用了热
浸镀铝钢板。至今，已有12 年的使用经验。该制造商现有车型大多数都装配了镀铝钢板制造的
燃油箱。这种材料把特别设计的超深冲IF 钢和铝镀层卓越的防腐性能结合在一起。钢和铝的结合
提供了突出的成形性能和耐蚀性能。日本丰田公司在其新车型上也使用了用镀铝钢板制做的燃油
箱。 
  镀铝钢板制造的燃油箱 
  当汽车行驶了一段较长时间和距离后，对用镀铝钢板制做的第一个燃油箱进行检查，并评价
其内部耐蚀状况是十分重要的。 
  钢制油箱系统典型两壳结构的构造方法为焊接半壳之前安装箱体的内部组件提供了极大的
方便。汽车行驶26.6 万km(大约行驶6.5 年)后取下燃油箱检查时发现，油箱内外表面完全没有出
现腐蚀缺陷。在组装用镀铝钢板制造的燃油箱时采用了数种连接方式。分别采用点焊和螺柱焊来
固定箱体内外部一些部件。像进气管和过滤管等则使用全自动MIG(惰性气体保护金属极电弧焊)
焊接和铜焊与箱体连接在一起。管子自身则由不锈钢或镀锌钢制成。 


 
第2 页 共2 页 
  组装燃油箱的两半壳时，可以采用滚缝焊和激光焊两种方法。对热浸镀铝钢板来说，主要使
用附加铜线的滚缝焊。用铜线把电极与铝镀层分开，以阻止滚柱电极表面合金化。穿过缝焊的断
面显示钢中组织均匀。热处理使镀层发生了变化，但对其腐蚀电位却没有任何影响。 
  结语 
  涂镀层钢板具有优良的耐燃油性，其中一部分涂镀层钢板还可在含甲醇添加剂和生物柴油情
况下使用。金属镀层的性能保证了对外部腐蚀的抵抗能力，通过表面钝化可以获得额外的防腐蚀
性能。当燃油箱处于暴露条件下时，有机预涂层将是满足15 年，甚至20 年耐蚀性规定的有效防
护方法。

File: 材料工程师/塑胶产品表面处理工艺.pdf.md
# 塑胶产品表面处理工艺.pdf

塑胶产品表面处理的用途
1.改善外观
a 外观修饰
b 遮羞（气纹，结合线等位置）
2.改善功能:耐摩性，抗腐蚀，抗辐射，耐酸碱，防火，增加强度等


塑胶产品表面处理工艺
塑胶产品表面处理工艺种类：
丝印，移印，喷油，电镀，烫印，镭雕，水转印等


丝印（丝网印刷）
丝印构成要素：丝网印版、刮印刮板、油墨、印刷台、承印物
原理：
利用丝网印版图文部分网孔透油墨，非图文部分网孔不透墨的基本原理进行印刷。印刷时在
丝网印版一端上倒入油墨，用刮印刮板在丝网印版上的油墨部位施加一定压力，同时朝丝网
印版另一端移动
油墨在移动中被刮板从图文部分的网孔中挤压到承印物上
由于油墨的粘
印版另一端移动。油墨在移动中被刮板从图文部分的网孔中挤压到承印物上。由于油墨的粘
性作用而使印迹固着在一定范围之内，印刷过程中刮板始终与丝网印版和承印物呈线接触，
接触线随刮板移动而移动，由于丝网印版与承印物之间保持一定的间隙，使得印刷时的丝网
印版通过自身的张力而产生对刮板的反作用力，这个反作用力称为回弹力。由于回弹力的作
用，使丝网印版与承印物只呈移动式线接触，而丝网印版其它部分与承印物为脱离状态。使
油墨与丝网发生断裂运动，保证了印刷尺寸精度和避免蹭脏承印物。当刮板刮过整个版面后
抬起，同时丝网印版也抬起，并将油墨轻刮回初始位置。至此为一个印刷行程。


移印
原理
移印设备构成：印版装置（含供墨装置），刮墨刀，
移印胶头（一般是硅胶材料）和印刷台等组成
原理：
采用钢(或者铜、热塑型塑料)凹版，利用硅橡胶材料制成的曲面移印头，
将凹版上的油墨蘸到移印头的表面，然后往需要的对象表面压一下就能
够印出文字、图案等


喷油
加工步骤：
1.退火，
消除内应力，把塑胶件加热到其热变形温度以下，保温2h。
2.除油，
塑料件表面常沾有油污、手汗和脱模剂，它会使涂料附着力变差，涂层产生龟裂、起
泡和脱落，对塑料件通常用汽油或酒精清洗，然后进行化学除油化学除油后应彻底清
洗工件表面残留碱液，并用纯水最后清洗干净，晾干或烘干
3 除静电及除尘
3.除静电及除尘，
塑料制品是绝缘体，表面电阻一般在1013Ω左右，易产生静电。带电后容易吸附空气
中的细小灰尘而附着于表面。因静电吸附的灰尘用一般吹气法除去十分困难，采用高
压离子化空气流同时除电除尘的效果较好
4.喷涂，
塑料涂层厚度为15~20μm，通常要喷涂2~3道才能完成。一道喷涂后晾干15min，再进
行第二次喷涂。
5.烘干
一般油漆烘烤在150—180℃的环境下烘烤20-30分钟左右
塑胶油漆在60-80℃的环境下烘烤20-30分钟左右
部分特殊油漆可以在温室下自干


电镀
水镀
塑胶电镀主要包含：水镀，真空离子镀
与金属制件相比，塑料电镀制品不仅可以实现很好的金属质感，而且能减轻制品重量，在有
效改善塑料外观及装饰性的同时，也改善了其在电、热及耐蚀等方面的性能。因其结构上的
优势，不仅具有优良的综合性能，易于加工成型，而且材料表面易于侵蚀而获得较高的镀层
结合力，所以目前在电镀中应用极为普遍
水镀:
采用一定的加工方法,先在塑料表面获得导电膜，然后用电镀的方法加厚的过程。
真空离子镀：
主要包括真空蒸镀、溅射镀和离子镀
真空条件下，通过蒸馏或溅射等方式在塑件表面沉积各种金属和非金属薄膜，通
过这样的方式可以得到非常薄的表面镀层，同时具有速度快附着力好的突出优点，
但是价格也较高，可以进行操作的金属类型较少，一般用来作较高档产品的功能
性镀层


电镀
电镀塑料在汽车上的应用情况


电镀
工艺流程


电镀
电镀工艺流程-上挂


电镀
电镀工艺流程-除油

File: 材料工程师/宝钢冷轧汽车板品种开发_应用及发展.pdf.md
# 宝钢冷轧汽车板品种开发_应用及发展.pdf

年
月
中国冶金
第
期总第
期
宝钢冷轧汽车板品种开发
、应用及发展
王
利
陆匠心
宝山钢铁股份有限公司
, 上海
国内汽车用冷轧板的特点
国内汽车用冷轧品种的发展是随着国内汽车车
型的发展而发展的
。在
世纪
年代初
, 国内汽车
车型的发展相对较慢
, 除车型较少外
, 一个车型可连
续生产
多年不换
, 相应地其用材钢板也较落后
和单一
, 如上海桑塔纳用冷轧钢板主要以低碳铝镇静
钢为主
, 且不镀锌
。进人
世纪
, 伴随中国加人
和世界经济的一体化
, 国内的汽车市场已经成
为国际竞争的舞台
, 车型更新周期越来越短
, 世界各
大汽车厂家通过与中国企业合作
, 已纷纷跨进中国轿
车市场
, 表
罗列了世界各大汽车厂家在中国投资建
厂情况不包括零部件
以及其主要使用的汽车板品
种
。
国外汽车厂家
德国大众
德国宝马
意大利菲亚特
法国雪铁龙
法国雷诺
英国陆虎
表
国内合作对象
一汽
上汽
华晨沈阳金杯
南京南亚
神龙
北汽
青岛颐中
世界各大汽车厂家在中国投资建厂情况一览表不包括零部件
引进产品或技术
捷达
、奥迪
、博稚
桑塔纳
、帕萨特
、波罗
为开发
“ 中华
”提供技术援助
, 准备组装宝马
系
列
、
系列轿车
英格尔
、优尼柯
、派力奥
富康
、毕加索
雷诺风景
兰德技术
汽车板大类
外板烘烤硬化各向同性电镀锌
内板热镀锌
一
内外板热镀锌
内外板热镀锌
美国通用
外板烘烤硬化电镀锌
内板热镀
锌
一
美国福特
美国戴一克
日本丰田
日本本田
日本三菱
外板
、
内板
外板
、
内板
、
日本铃木
日本五十铃
日本日产
日本富士重工
日本马自达
韩国现代起亚
韩国大宇
上汽
、沈阳金杯
重庆长安
、安徽奇瑞
北汽
天汽
东风
、广州本田
哈飞
、湖南长丰
东南福建
、一汽华泰
江西昌河
、重庆长安
重庆庆铃
、江西江铃
东风
、广州京安
郑州日产
东风
、贵州航空
一汽海南
江苏悦达
一汽和山东
别克
、赛欧
、雪佛兰
、开拓者
爱卡
、为奇瑞擂出技术和生产线
切诺基系列
、挑战者
夏利
铭
、高雅
雅阁
赛马
、输出技术合作开发各类越野车
北斗星
、奥拓
、快乐王子
、羚羊
、都市贝贝
竞技者
、五十铃系列车
风神日产
郑州日产
为
“ 小王子
”开发输出技术
、新云雀
马自达
系列
悦达
建厂并生产大宇专门开发的轿车
一
外板
、
内板
从表
可看出
, 引进车型的种类繁多导致了汽车
板标准
、规格和品种需求的多样化
。如欧洲系列的轿
车用钢板
, 品种涉及热镀锌
、电镀锌和高强度钢板等
日本系列的轿车用板
, 品种涉及热镀锌
、热镀锌合金
化
、电镀锌镍和高强度钢板等美国系列的轿车用钢
板
, 品种涉及电镀锌
、热镀锌
、热镀锌合金化和高强度
钢板等
。经过多年的演变
, 目前各国轿车都有各自的
轿车用钢体系
, 而我国还未形成一个统一的汽车板标


中国冶金
准
, 国内汽车板的这一特点大大提高了钢厂供应的难
度
, 特别是在使用量不大的情况下
。
国内轿车工业的快速发展进一步加快了国内汽
车板品种与国际接轨的进度
, 很显然
, 国内汽车板的
发展趋势同国外相同
, 即
减重节能
, 大量采用高强度钢板
, 特别是先
进的高强度钢板
。
目前国内车型上冷轧高强度钢板
主要以低中强度为主
, 抗拉强度小于
。
提高耐蚀性
, 大量采用镀锌钢板
, 如
等车型已经
采用镀锌钢板
。
激光拼焊和激光焊接等新技术大量被采用
。
宝钢冷轧汽车板发展历程
宝钢冷轧汽车板的发展可划分为四个阶段
第一阶段
以生产低碳铝镇静钢为主的普板软钢
系列阶段
, 成品生产工艺以罩式炉为主
, 代表牌号如
一
。
第二阶段在二期
冷轧设备基础上
, 开发并
大力发展
钢
, 具备批量生产
钢和
板的能力
阶段
。这一阶段开始了一些镀锌和高强度汽车板的
研究
, 但仍以冷轧普板为主
。
第三阶段标志是
冷轧的连续退火
、热镀锌
和电镀锌三条生产线相继投产
, 从硬件上进一步奠定
了汽车板生产的基础
, 这一阶段的产品特点是可批量
生产镀锌
热镀锌
、热镀锌合金化
、电镀锌和电镀锌
镍和高强度钢板
。
第四阶段在三期
冷轧设备基础上
, 开发以
和
为主的先进高强度及其镀锌钢板系列
,
开发热镀锌外板
。
经过以上
个阶段的发展
, 除
以上由
于设备不具备生产能力外
, 宝钢冷轧汽车板的品种大
类已经比较齐全
, 表
列出了宝钢冷轧及镀锌汽车板
的可供品种大类级别情况
。
表
宝钢冷轧及镀锌汽车板的可供品种大类情况
名称
类型
级别
⋯
⋯
⋯
玉
⋯
⋯
毗
⋯
⋯
⋯
否红
弓
〕
主要品种简介
钢
钢板作为第三代冲压用钢已经被广泛应用于
汽车工业
,
钢的典型性能特点是无时效和具有良
好的深冲性能
, 其成分和生产工艺特点是超低
和
“
以下
和大的冷轧压下率等
, 宝钢的
钢
和
的控制水平已经达到了国际先进水平


第
期
王
利等
宝钢冷轧汽车板品种开发
、应用及发展
“ “
, 冲压性能从
到
均可批量生产
。
与此同时
,
钢的家族普板
、热镀锌和电镀锌也得
到了迅速发展
, 不但可以生产
软钢
, 而且还可以生
产强度达
的高强度
。
钢系列的钢板
主要应用于汽车的内外板和一些深冲性能要求较高
的零件
。据统计
,
年宝钢的
钢冶炼量已经突
破
万
, 实现了规模突破
。
在过去的
年中
, 宝钢通过抓
钢的生产
, 不
但满足了国内汽车行业的要求
, 而且
钢的快速发
展也带动了宝钢装备水平及生产技术水平的提高
。
钢
烘烤硬化钢板主要用途是汽车的外板
, 其强度级
别按照屈服强度可分为
个
, 分别是
、
、
、
和
级别
。烘烤硬化钢板根据生产工艺
的不同
, 可分为冷轧普板
、电镀锌和热镀锌
大类产
品
, 相应地质量设计也有多种方案
, 如罩式炉方向的
微碳设计和连续退火方向的超低碳设计等
、在宝钢这
两类设计均已产业化
。
目前国内新一代轿车的外板
多采用这一系列的电镀锌烘烤硬化钢板
, 屈服强度的
级别主要是
和
, 如上海大众
、一
汽
和上海通用
等
。
析出强化钢板
析出强化钢板的工业化应用开始于
年
, 目
前无论是生产还是使用都已经比较成熟
, 品种也已经
,
形成系列
, 按照最小屈服强度大体分为
、
、
级等几个级别
, 按照生产工艺的不同可分为热
轧
、冷轧和热镀锌
大类产品
。
析出强化是比较优良的一种强化方法
, 二相粒子
除了具有析出强化作用外还可以细化晶粒
, 因此
, 在
提高强度的同时基本不降低伸长率
, 有利于钢板的综
合力学性能的改善
。与同等强度的固溶强化钢相比
,
碳当量降低
, 加之二相粒子的细晶作用
, 可以有效减
少焊接造成的晶粒粗大
, 大大有利于改善焊接性
, 常
用的合金元素有
和
。
析出强化系列的钢板主要被用来制造汽车的结
构件和安全件
, 这些零件需要钢板有较高的强度
, 适
中的伸长率和良好的点焊性
, 对成形性的要求相对较
低
。
冷轧各向同性钢
冷轧各向同性钢属于低碳微合金钢
, 主要用于汽
车的外板
。所谓的各向同性是指乙
值趋向零
, 一般
在一
巧一
巧之间
, 强度级别按照屈服强度可
分为
、
、
、
和
。产品大类可分
为冷轧普板
、电镀锌
、热镀锌和热镀锌合金化产品
, 这
类产品主要在欧洲系列车型上使用较多
, 日系汽车很
少使用
。
双相钢
钢板的商业化开发已近
年
, 包括热轧
、冷
轧
、电镀和热镀锌产品
。主要组织是铁素体和马氏
体
, 其中马氏体的含量在
一
, 随着马氏体含
量的增加强度线性增加
, 强度范围为
一
。除了
钢的共性特点外
, 双相钢还具有低
的屈强比
、高的加工硬化指数
、高的烘烤硬化性能
、没
有屈服延伸和室温时效等特点
。
钢一般用于需高强度
、高的抗碰撞吸收能且
成形要求也较严格的汽车零件
, 如车轮
、保险杠
、悬挂
系统及其加强件等
, 随着钢种性能和成型技术的进
步
,
钢也被用在汽车的内外板等零件上
。
钢
用途的扩大必将带来产量的提高
, 据新日铁的统计
,
年汽车用
钢订单比
年提高了
倍
, 而
且有进一步提高的趋势
。
热轧
钢的生产是通过控制冷却来得到铁素
体和马氏体的组织
, 冷轧和热镀锌
钢是通过铁素
体和奥氏体两相区退火和随后的快速冷却来得到铁
素体和马氏体组织
。
钢的主要成分是
和
,
根据生产工艺的不同可适当添加
、
。等元素使
曲线右移
, 避免冷却时析出珠光体和贝氏体等组织
。
钢
钢是近
多年才商业化开发的钢种
, 包
括热轧
、冷轧
、电镀和热镀锌产品
。主要组织是铁素
体
、贝氏体和残余奥氏体
, 其中残余奥氏体的含量在
一
, 强度范围为
一
。
钢具有高伸长率的本质是应变诱发残余
奥氏体转变为马氏体
, 同时相变引起的体积膨胀伴随
着局部加工硬化指数增加
, 使得变形很难集中在局部
区域
。
同
钢相比
,
钢的起始加工硬化指数
小于
钢
, 但是
钢的加工硬化指数在很长的
应变范围内仍保持较高
, 特别适合要求具有高的胀型
情况
。
钢的生产需要在贝氏体区等温保持一段
时间形成贝氏体和富
的奥氏体
,
钢的主要成
分是
、
和
, 其中
的主要作用是抑制贝氏体
转变时渗碳体的析出
。
下转第
页


第
期
张胜生
莱钢转炉系统工艺技术优化
间包耐材绝热保温研究
效果
中间包钢水过热度降低到
一
℃
, 钢材
质量指标大幅提升
。
结晶器钢水液面自动控制
采用
一
射源
, 液面控制精度达士
使
用安全
、可靠
提高了铸坯表面质量
节约劳动力资源投人
。
数字液压缸非正弦振动技术
研制开发数字液压缸振动技术
, 代替传统的电
机
、减速机传动
精度高
, 调节方便
, 运行可靠
实现小幅高频非正弦振动
, 提高铸坯质量
是莱钢数字连铸机进程的第一步
。
板簧振动
板簧振动技术
, 避免传统技术因设备磨损造成的
振动不平稳现象
, 消除振动不仿弧而带来的一系列问
题
, 保证铸坯质量
。
非接触式定尺系统
铸坯定尺精度达士
提高铸坯收得率
安装位置远
, 实现免维护
。
如意锥度辅助结晶器
专利号
对带液芯的铸坯出结晶器后继续约束
, 防止坯壳
变形
防止漏钢
, 提高拉速
。
长寿命中间包
开发研究中间包长寿命涂抹料
, 连续使用时间达
以上
与定径水口快速更换技术配套使用
, 体现其价
值
。
高性能保护渣的研制
研制使用适合低过热度
、生产高质量连铸坯的高
性能结晶器保护渣
配套研究降低其侵蚀性
, 改善浸人式水口长寿技
术
。
炉外精炼方面
精炼合成渣的研究与应用
采用廉价的碳化硅等原料
, 研制出适合的精炼合
成渣
, 实现强脱硫脱氧
、易发泡
、强吸附夹杂等功能
,
满足生产洁净钢的要求
。
展望
小转炉动态控制
实现全自动炼钢
。
滑动出钢口措施
实现出钢过程零下渣量
。
转炉内钢水液位的检测与应用
实现
“ 透明可视
”炼钢操作
。
上接第
页
表
列出了宝钢生产的冷轧
钢典型的性
能和国外的对比情况
。
表
宝钢
典型的性能和国外的对比情况
厂家
,
二
宝钢
汽车板是宝钢的战略产品
, 特别是冷轧汽车板
,
宝钢经过
多年的发展
, 无论从装备还是品种方面
均有了质的变化
。但是
, 随着国内汽车工业的快速发
展
, 对汽车板的要求越来越高
, 国内新车型同国外车
型的同步推出
, 进一步加快了钢种同国外同步的步
伐
。因此
, 今后的汽车板品种开发
, 要时刻把握国外
汽车板的发展趋势
, 做到超前开发
, 只有这样
, 才能保
证宝钢汽车板在国内甚至在国际上领先地位
。
结语

File: 材料工程师/攀钢热镀铝锌钢板的开发.PDF.md
# 攀钢热镀铝锌钢板的开发.PDF

2007年6月·第24卷·第3期 
June 2007 
Vo1．24 
No．3 
轧 
钢 
STEEL RoLLING 
· 61 · 
攀钢热镀铝锌钢板的开发 
金永清 
(攀枝花钢铁
(集团)公司，四川I 攀枝花617023) 
摘 要：介绍了攀枝花钢铁(集团)公司热镀铝锌机组开发的DX51D、DX52D和S250GD铝锌镀层产品的 
产量、合格率、表面质量、力学性能、耐蚀性能和涂装性能，并对热镀铝锌钢板生产中应严格控制的工艺 
要点作了详细阐述。 
关键词：热镀铝锌钢板；性能；工艺要点 
中图分类号：TG335．22 
文献标识码：B 
文章编号：1003—9996 (2007)03—0061— 03 
Development of Galvalume Product in Panzhihua Iron and Steel(Group)Co．
 
JIN Yong—qing 
(Panzhihua Iron& Steel(Group)Co．，Panzhihua 617023，China) 
Abstract：The surface quality，mechanical
 performance and corrosion resistance of galvalume products were in 
troduced，such as DX51D，DX52D and S250GD．M eanwhile，some key techniques were described．
 
Key words：galvalume；performance；key techniques 
l 概述 
热镀铝锌(55 Al一43．5 9／6Zn一1．5 Si)钢 
板具有优异的耐蚀性能及靓丽的结晶外观，广泛 
应用于建筑、汽车、家电及包装等行业口]。攀枝花 
钢铁(集团)公司热镀铝锌机组采用了美钢联 
法【2]，其工艺流程为：上料一开卷一焊接一入口活 
套一带钢清洗一退火一镀锌一气刀刮锌一镀后冷 
却一光整一拉伸弯曲矫直一钝化、耐指纹处理一 
出口活套一表面缺陷检查一涂油一分卷和取样一 
卷取一钢卷称重及打捆。其中，带钢清洗采用碱 
洗、刷洗、电解清洗和热水漂洗多级清洗方式，退火 
炉为具有多项国际先进技术的大型立式炉，锌锅为 
AX MAGNETHEI C型可移动感应双锌锅系 
统，并配有先进的立式辊涂机和感应固化炉，具备生 
产高品质耐指纹板和自润滑板的能力口'4]。 
·
 
攀钢热镀铝锌机组能生产厚
0．25～ 
2．00mm、宽
720～1250mm 的FH、CQ、DQ、 
DDQ、EDDQ 级镀铝锌板和镀锌板，包括光整板、 
普通锌花板、无锌花板、小锌花板，并能进行耐指 
纹、钝化、涂油、自润滑、无公害后处理，镀锌层厚 
度为60~600g／m (双面)、30～150g／m (差厚镀 
层)，锌铝合金、铝锌合金镀层厚度为100～215g／ 
m (双面)。 
2
攀钢铝锌产品开发实绩 
攀钢热镀铝锌机组于2004年7月12日开始 
试产铝锌产品，通过不断的技术攻关和工艺优化， 
消除了横纹、锌起伏、亮点等顽固缺陷 ]，实物质 
量不断上升，2006年8月份产量已达13327t，I 
组品率达89．6 ，合格品率达99．6 。成品热镀 
铝锌钢板的主要性能如下： 
(1)表面质量。与国内外不同厂家的铝锌镀 
层产品相比，攀钢产品具有结晶度适中、锌花均 
匀、色泽靓丽、立体感强，平整度好等特点，外观质 
量较好。 
(2)力学性能。攀钢开发了DX51D、DX52D 
和S250GD 3个钢种的热镀铝锌钢板，其常规力 
学性能优良，均满足标准要求，见表1(取样方法：
 
GB／T2975，检测标准：GB／T228)。 
● 
收稿日期：2OO6— 12—26 
收修改稿日期：2007- 02— 05 
作者简介：金永清(1974一)，男(汉族)，四川南部县人，工程师，车闸副主任。 
维普资讯 http://www.cqvip.com 


· 62 · 
轧 
钢 
2007年6月出版 
表1 攀钢热镀铝锌钢板的力学性能 
(3)耐蚀性能。盐水浸泡480h后，各产品表 
面状况见图1。耐指纹膜处理的铝锌板表面仍呈 
银白色，表面无处理的铝锌板表面为暗黑色，普通 
热镀锌板表面出现红锈；经温度为25～49℃(± 
1℃)、湿度为40％～98 RH 的湿热试验48h后， 
普通热镀锌板表面出现零星点状白锈，试验48oh 
后(见图2)，铝锌板表面出现零星点状白锈，且有 
黑色斑点，而普通热镀锌板白锈面积已扩散到 
20 ；将铝锌板和普通镀锌板划叉后，进行盐水浸泡 
试验24oh，划叉部均未出现红锈，划叉线宽度均增 
加。这些试验表明，攀钢开发的铝锌合金镀层板，尤 
其是经耐指纹处理后，综合耐蚀性能优良。 
b) 
图1 各类镀层板盐水浸泡480h后的表面状况 
a)耐指纹铝锌板；b)热镀铝锌板；c)热镀锌板 
a)
 
b)
 
图2 各类镀层板湿热试验480h后的表面状况 
a)热镀锌板；b)热镀铝锌板 
(4)涂装性能。攀钢开发的铝锌产品在某彩 
涂线上进行了工业生产试验，其涂层附着性完全 
满足要求，对彩涂清洗及化学膜转换处理采用适 
当的工艺，可使铝锌板获得优良的涂装性能。 
3
工艺控制要点 
3．1 基板表面状态 
铝锌合金镀层钢板的生产对基板表面状态有 
严格的要求，基板表面残留的铁粉、残油及氧化膜 
均会影响产品质量。攀钢镀锌铝线采用“化学、机 
械加电解脱脂”多级复合式清洗工艺，可使带钢表 
面残余物小于10mg／m ；退火炉采用美钢联工 
艺，炉内全还原气氛，炉鼻段采用湿度控制技术， 
并提高还原氛围，降低锌蒸汽流动速度，以防止针 
状漏镀缺陷。 
3．2 镀液温度及带钢入锅温度 
随镀液温度的升高，铝锌合金层变厚并导致 
镀层性能下降、底渣增多、操作环境恶化等问题， 
为此镀液温度一般控制在600～640℃。带钢人 
锌锅的温度过高也会带来和镀液温度过高时同样 
的问题，且会产生较多的锌蒸汽，造成针状漏镀缺 
陷，为此带钢人锅温度通常比镀液温度低4o~80~C。 
3．3
气刀控制 
铝锌产品镀层普遍较厚，其120g／m 镀层相 
当于热镀锌220g／m 的镀层厚度，故易产生边厚 
缺陷而形成喇叭卷，这也是攀钢在前期开发过程 
中判废率最高的缺陷。通过改进边缘挡板、调整 
气力喷嘴间隙和工艺参数，提高了气刀刮锌的均 
匀性，最终消除了边厚缺陷。 
3．4
镀后冷却 
铝锌合金镀层钢板镀后进行快速冷却可以细 
化富铝的枝晶组织，减少枝晶问富锌晶粒的体积 
分数[6]，从而提高铝锌合金抗局部穿透腐蚀的能 
维普资讯 http://www.cqvip.com 


第24卷·第3期 
轧 
钢 
· 63 · 
力。其冷却速度还对表面质量有较大影响，冷却 
速度快时，铝锌产品具有表面锌花细碎、平整度 
好、锌花均匀、观赏性强等优点。据此，镀后快冷 
工艺确定为：带钢镀后以30~C／s左右的冷却速度 
冷却到60~C以下。 
3．5
镀后处理 
由于铝锌合金镀层的含孔率至少为2 ，库 
存、运输过程中容易产生白锈。因此，攀钢热镀铝 
锌机组在镀后配备了钝化、涂油、耐指纹和自润滑 
多种处理方式，其80 以上的产品都经过耐指纹 
处理，经检验，这些产品无论在膜层厚度、膜层均 
匀性，还是在涂装性、耐腐蚀性、耐指纹性等方面， 
性能均很优良。同时，耐指纹处理也是高档热镀 
产品后处理工艺的发展趋势。 
4 结语 
攀钢热镀铝锌机组自投产以来先后开发了 
DX51D、DX52D和$250GD 3个钢种的热镀铝锌 
钢板，今后仍将加大开发力度，使攀钢热镀铝锌钢 
板的品种形成系列化，同时优化产品结构，加快耐 
指纹产品、无公害后处理产品的开发，进一步拓展 
铝锌镀层钢板的应用市场。 
参考文献： 
[1]宋
加．我国热镀锌钢板生产及热镀锌技术的发展[J]．轧钢，
 
2006，23(3)：42— 45．
 
E2]郭太雄．美钢联法热镀锌工艺在攀钢的应用EJ]，轧钢，2007，
 
24(2)：55— 58，
 
I
-3]汤佩林，热镀锌板光整工艺优化研究EJ]．轧钢．2006，23(6)：
 
57— 59． 
E4]李九岭，汪晓林，郑洪道．冷轧带钢的脱脂机理EJ]．轧钢，
 
2006，23(5)：39— 42．
 
E53蒋英箴．热镀锌钢板质量缺陷浅析EJ]．轧钢．2006，23(1)：70 
—
72．
 
I
-6]Allegra L，Dutton R J，Humayun A．Galvalume Sheet New 
Technical
 DevelopmentsEA]．Zinc Coated Steel
 Sheet First In— 
ternational ConferenceEC]．Munich，1985．
 
维普资讯 http://www.cqvip.com
