Repository: kujaxr/obsidian-vault

File: 材料工程师/GM9769P.txt.md
# GM9769P.txt

1 Scope 

This test procedure defines the process and 
requirements a steel producer or processor 
(electrogalvanized or hot dip galvanized coating 
supplier) must meet to qualify their steel 
products and processing lines. Technical 
approval is required to supply to General Motors 
these materials defined by GM Engineering 
Materials and Process Standards. 

1.1 Material Requirements. The intent of this 
procedure is to obtain information to ascertain a 
steel producers ability to produce and supply 
steel that meets the requirements of GM. 
Emphasis is placed on the steel producers 
ability to supply a uniform and consistent 
product. Some material characteristic and 
attribute data are requested for qualification 
purposes even though they are not requirements 
of the specific GM Standard. 

1.2 Manufacturing Requirements. An 
additional intent of this procedure is, through a 
plant try out, to ascertain the ability of this sheet 
steel to be formed, welded, bonded, cleaned, 
and painted in GM manufacturing and assembly 
operations. 

Note: Nothing in the specification supersedes 
applicable laws and regulations unless specific 
exemption has been obtained. 

Note: In the event of conflict between the 
English and domestic language, the English 
language shall take precedence. 

1.3. Definitions 

1.3.1 Processing Line Definitions. 

1.3.1.1 New Base Metal or Coating. A new or 
significantly changed product from an existing 
process or a new process. Significantly changed 
included, but is not limited to, a new steel 
chemistry, new coating chemistry, change in 
annealing process, change in rolling process, 
etc. 

1.3.1.2 Approved Base Metal or Coating. One 
that has previously been granted a technical 
approval by SMST. 

1.3.1.3 New Combination. A combination of an 
approved base metal and an approved coating 
which have not been previously used together to 
produce an approved product. 

2 References 

Note: Only the latest approved standards are 
applicable unless otherwise specified. 

2.1 External Standards/Specifications. 

ANSI/AWS/SAE D8.9-97 

ASTM E45 

ASTM A90 

ASTM E112 

ASTM A370 

ASTM E517 

ASTM A653 

ASTM E646 

ASTM A754 

QS9000 

ASTM A917 

SAE J911 

ASTM B571 

 



2.2 GM Standards/Specifications. 

9984001 

GM6409M 

9984032 

GM9613P 

9984094 

GM9733P 

9984121 

GM9720P 

9984472 

GM9920P 

9984505 

GMW2 

GM6093M 

GMW8 

GM6178M 

GMW11 

GM6180M 

GMW3032 

GM6185M 

GMW3059 

GM6201M 

GMW3224 

GM6208M 

GMW3399 



3 Test Equipment 

Not applicable. 

4 Test Material 

Not applicable. 

5 Test Method 

5.1 Test Procedure 

5.1.1 Testing Requirements. Testing 
requirements of this procedure are based on 
base metal substrate type (low carbon or high 
strength steel), the coating type 


(electrogalvanized, hot dip galvanized, or 
aluminized), coating alloy (free zinc, zinc alloy, 
or aluminum alloy), surface quality (exposed (E), 
semi-exposed (Z) or unexposed (U) surface), 
and existing or new processing line. For initial 
approval, the steel producer must furnish 
information for each grade/ coating designation/ 
processing line combination desired for 
approval. GM requires that all suppliers adhere 
to the fundamental quality systems requirements 
of QS9000. Suppliers choosing other 
approaches must be able to show that their 
quality systems meet the intent of QS9000. 

5.1.2 All materials supplied to this specification 
must comply with the requirements listed in 
GMW3059, Restricted and Reportable 
Substances. Compliance with the requirements 
of GMW3059 must be documented with the 
GMW3059 form, located in the GMW 
Engineering Materials and Process Standards, 
and included in all approval package 
submissions. 

5.1.3 Qualification Requirements. 
Requirements for qualification of uncoated and 
coated steel per GM6093M, GM6178M, 
GM6208M, GM6218M, or GM6409M, GMW2M-
ST-S, GMW3032M-ST-S, or GMW3399M-ST-S 
exposed, semi-exposed and/or unexposed 
surface quality from a specific processing line, 
are defined in Table 1. Table 1 also defines 
testing requirements for an approved processing 
line supplying a new base metal or new higher 
strength grades, as well as new combinations of 
approved processing lines and approved base 
metals. Please note that elements of this 
approval process may also be used for other 
sheet steel related specifications. 

5.1.3.1 Rounding Convention. The rounding 
convention outlined in the appropriate materials 
specification shall be used to determine 
significant digits for the data reported. 

5.1.4 Approval Process 

5.1.4.1 Approval Initiation - GM. The technical 
approval process can be initiated by General 
Motors World Wide Purchasing (GMWWP) 
establishing a commercial need or the steel 
producer/processor establishing a technical 
need within GM for specific products. GMWWP 
shall contact the chairman of the SMST to 
initiate the approval process for a steel producer 
or processor. 

5.1.4.2 Approval Initiation - Supp

File: 材料工程师/GMW 14100_2006.pdf.md
# GMW 14100_2006.pdf

 
 
 
 
 
 
 
 
 
 
WORLDWIDE 
ENGINEERING 
STANDARDS 
Material Specification 
Finish 
GMW14100 
 
 
 
 
 
 
 
 
 
Corrosion Protective Coatings Phosphate/Zinc Organic Type 
 
 
© Copyright 2006 General Motors Corporation All Rights Reserved 
December 2006 
Originating Department: North American Engineering Standards 
Page 1 of 4
 
1 Scope 
This standard covers the basic requirements for a 
corrosion protective coating process consisting of 
zinc phosphate pretreatment, a non-electrolytically 
applied zinc rich coating, and an organic top 
coating. Shot blasting as pretreatment in place zinc 
phosphate is permissible for externally threaded 
parts or parts with no thread. Shot blasting is not a 
preferred method for internally threaded parts and 
shall not be used for nut- washer assemblies. The 
coating may be applied by dipping or spraying. 
Part configuration dictates the application process. 
Internally threaded parts (nut) shall be coated in a 
canting centrifuge or equivalent equipment. 
Note: Any additional approved source of this finish 
shall have canting centrifuge application or 
equivalent equipment. 
1.1 Material Description. The coating system is 
free of hexavalent chromate, with no hexavalent 
chromate 
in 
final 
product 
per 
GMW3059 
requirements. GMW3034 will be used as a referee 
test. This coating process does not generate 
hydrogen; however, pretreatment processes i.e. 
acid pickling could cause hydrogen absorption. 
Non-electrolytically applied zinc rich coating has 
high 
permeability, 
which 
allows 
effusion 
of 
hydrogen during curing that might have been 
absorbed during acid pickling. 
1.2 Symbols. Not applicable. 
1.3 Typical Applications. The coating is suitable 
for bolts, clips, and other ferrous parts where 
above normal levels of corrosion protection and 
freedom from hydrogen embrittlement are required. 
1.3.1 
This 
finish 
is 
not 
recommended 
for 
360 degree Nylon Patch Nuts. 
1.3.2 Internal threaded parts e.g., Nuts < M6 may 
need different treatment. 
1.4 Remarks. Use of this finish on threaded 
surface and/or bearing surface of joints could affect 
the torque-tension relationship. It is recommended 
that a torque-tension study of the fastener joint 
should be preformed before releasing this finish on 
a new application. 
1.4.1 Coefficient of friction/torque tension values in 
this specification are also determined at ambient 
temperatures. New applications for this finish 
should be tested to confirm performance under 
application specific, operating conditions. 
1.4.2 Finishes conforming to the requirements of 
this specification can be used in the application 
range of -50 to 120°C. For applications outside of 
this temperature range consult your local Material 
Engineering (Paint & Corrosion engineering for 
GME) support. 
2 References 
Note: Only the latest approved standards are 
applicable unless otherwise specified. 
2.1 External Standards/Specifications. 
ASTM F1470 
SAE/USCAR-5 
DIN 946 
SAE/USCAR-7 
SAE/USCAR-1 
SAE/USCAR-11 
2.2 GM Standards/Specifications. 
9984094 
GMW3059 
GM9071P 
GMW3286 
GMW3001 
GMW14729 
GMW3034 
 
2.3 Additional References. 
Part numbers: 
11502644 
11515490 
11516090 
11516105 
11570102 
3 Requirements 
3.1 Pre-treatment. The use of acidic cleaners is 
not recommended as a pretreatment for all parts 
heat treated or highly cold worked to the specified 
core hardness greater than HRC 32 or surface 
hardness HRC 35. If, due to excessive surface 
scale, acidic cleaners are used as a pretreatment, 
then additional care and documentation is required 
in 
baking 
and 
testing 
for 
hydrogen 
de-
embrittlement (reference section 3.7). Shot blasting 
is not a preferred method for internally threaded 
parts and shall not be used for nut-washer 
assemblies. 
Copyright GM Worldwide 
Provided by IHS under license with GMW 
Not for Resale
No reproduction or networking permitted without license from IHS
--`,,```,,,,````-`-`,,`,,`,`,,`---


GMW14100 
GM WORLDWIDE ENGINEERING STANDARDS
 
© Copyright 2006 General Motors Corporation All Rights Reserved 
Page 2 of 4 
December 2006
 
3.2 Appearance. Coating shall give a uniform 
metallic gray appearance and shall be free from 
tears, sags and excess coating, which affect 
appearance and performance. It shall not be oily or 
tacky to the touch. 
3.3 Thickness. Coating in threads of threaded 
products shall not have an adverse effect on 
normal installation and removal practices. 
3.3.1 The total coating thickness shall be in a 
range of 15 μm ± 5 µm. 
3.3.2 The maximum thickness of coating, which 
may be applied to threads on threaded products, is 
limited by the basic thread size (tolerance h or H). 
After coating, parts must gage with appropriate 
basic size GO thread gage. Threads may be 
produced undersize/oversize (before coating) to 
accommodate the coating thickness, providing the 
finished product (after coating) meets all specified 
mechanical 
properties. 
Where 
mechanical 
properties are not specified, undersizing/oversizing 
is subject to approval by GM engineering, and all 
undersize/oversize shall be within permissible 
limits as agreed upon. 
3.3.3 Nuts must gage an appropriate GO thread 
gage specified on drawings. 
3.4 Corrosion Resistance. Parts coated/plated to 
this specification shall be capable of withstanding 
neutral salt spray (NSS) testing per GMW3286 for 
the minimum of 240 h with no red rust. The 
corrosion testing of the threaded fasteners must 
follow the procedures as outlined in SAE/USCAR-1 
3.4.1 For normal production process, NSS test 
shall be part of applicator’s statistical process 
control to ensure that the parts meet the corrosion 
resistance requirements. 
3.4.2 NSS testing shall be performed on a regular 
basis. The frequency shall be three pieces per line 
per shift. In small batch runs, where the entire 
batch is completed in less than one shift, three 
parts shall be tested. Use actual parts for NSS 
testing unless the use of other parts (surrogate or 
other parts) is agreed to by GM Engineering. 
3.4.3 Significant surfaces for test evaluation of 
fasteners shall be all exposed surfaces of the 
fastener when installed, including but are not 
limited to fastener heads, socket recess, sems 
washers and external surface of nuts. Fastener 
threads and point are excluded unless otherwise 
specified on the drawing. 
3.4.4 Significant surfaces on parts other than 
threaded fasteners shall be all surfaces. Deep 
recesses, such as blind holes and the interior of 
tubes are excluded unless otherwise specified on 
the drawing. 
3.5 Flexibility and Chip Resistance. Coating 
shall 
withstand 
the 
normal 
extension 
and 
compression of springs and the normal flexing 
encountered by spring clips during assembly in the 
end product without evidence of flaking or loss of 
adhesion to base metal. Also, it shall withstand 
normal handling and storage conditions without 
chipping, flaking or other coating damage. 
3.6 Adhesion Characteristics. Parts coated to 
this specification shall show no evidence of 
blistering or other appearance changes, other than 
a whitish blush, after exposure to humidity testing 
per GMW14729 for 96 h, minimum. When tape 
tested per GM9071P, Method B, 10 minutes after 
removal from humidity there shall be minimum 
99.0% of coating retention. In case of threaded 
fasteners, steel test panels shall be processed with 
fasteners for the tape adhesion test. 
3.6.1 This test is applicable for initial approval and 
PPAP submission parts and yearly thereafter. A 
sample size of three shall be used for this test. 
3.7 Hydrogen Embrittlement. All parts heat 
treated or highly cold worked to the specified core 
hardness 
greater 
than 
HRC 32 
or 
surface 
hardness HRC 35, which are processed through 
hydrogen generating process shall be processed 
per 
SAE/USCAR-5, 
and 
tested 
for 
de-
embrittlement per SAE/USCAR-7. The sample size 
for 
the 
SAE/ USCAR-7 
test 
shall 
be 
per 
ASTM F1470. 
3.8 Testing. 
3.8.1 
Thickness 
shall 
be 
determined 
by 
microscopic examinations of cross sections taken 
perpendicular to significant surfaces or by other 
methods agreed upon by the supplier and 
purchaser. 
3.8.2 Neutral salt spray testing shall be conducted 
according to GMW3286. 
3.8.2.1 When this coating is specified for fasteners, 
the parts shall be assembled with properly 
maintained power tools, to a coated steel panel or 
mating part, in a manner simulated to production 
and perpendicular against a flat surface. The panel 
of fasteners shall be exposed to salt spray at 15 to 
30 degrees from the vertical to allow wetting of 
significant surfaces (SAE/USCAR-1). 
3.8.3 
Humidity 
testing 
shall 
be 
conducted 
according to GMW14729 (100% RH at 38°C). 
3.8.4 Tape testing shall be conducted according to 
GM9071P (Method B) on parts large enough to 
receive the specified scribe. 
3.8.5 The presence of the clear topcoat may be 
determined by the sulfamic aci

GM WORLDWIDE ENGINEERING STANDARDS 
GMW14100
 
© Copyright 2006 General Motors Corporation All Rights Reserved 
December 2006 
Page 3 of 4
 
dropped on the surface. If the topcoat is missing, 
the surface will turn black. 
3.9 Torque-Tension. Metric threaded fasteners 
M6 and larger shall be subject to torque-tension 
testing monitoring through the use of surrogate 
M10 x 1.5 test bolts. Torque-tension shall be 
monitored per SAE/USCAR-11, except tightening 
speed shall be 30 ± 3 RPM. The six (6) sigma 
torque range value must be within the listed range 
(Table 1). Torque- Tension test is required for 
initial approval of finish, applicators, and PPAP 
submissions. The test results shall be maintained 
in a file to be submitted when required. 
3.10 Friction Coefficient. The coefficient of 
friction 
of 
threaded 
fasteners 
shall 
be 
0.135 ± 0.035 (six sigma value) when tested per 
DIN 946 with the following exceptions: 
• Tightening speed shall be 30 ± 3 RPM. 
• Test samples (excluding driven fasteners) shall 
be thoroughly cleaned with an appropriate 
fluid/chemical 
to 
remove 
any 
grease/oil/wax/other contaminants. 
Test clamping force shall be calculated as 75% of 
proof load. 
Note: Torque-Tension Test and Coefficient of 
Friction Test are required for the initial approval of 
the finish material. Suppliers/Applicators can run 
either Torque-Tension Test or Coefficient of 
Friction Test for quality control. 
 
Table 1: Torque Range 
Thread 
Size 
Surrogate 
Bolt Part 
Number 
Test Nut Part 
Number 
Test Washer 
Part Number 
Torque (N·m) 
Tension (kN) 
Coefficient 
of Friction 
M10 x 1.5 
11516105 
11516090 
11502644 
50 ± 10 
28.3 
0.135 ± 0.035 
 
3.11 Bearing Surface Characteristics. Special 
M10 heavy hex test bolts, part number 11570102, 
shall be tested per SAE/USCAR-11 with the 
following requirements: Tightening speed shall be 
30 ± 3 RPM. Test nut shall be 11516090. Tension 
load shall be 24 kN. Test shall be conducted with 
electro coated test washers (11515490 except 
unhardened and coated with 9984094, medium 
build electro coating) and aluminum test washers 
(3.0 mm minimum thick, 10.25 to 10.50 hole size, 
AA6063T52 aluminum). The 6 sigma torque range 
shall lie within 40 to 64 Nm for 10 samples tested 
for both the electro coated and aluminum bearing 
surfaces. These tests are required for the initial 
approval of the finish material. 
4 Manufacturing Process 
Not applicable. 
5 Rules and Regulations 
5.1 All materials supplied to this standard must 
comply with the requirements of GMW3001, Rules 
and Regulations for Material Specifications. 
5.2 All materials supplied to this standard must 
comply with the requirements of GMW3059, 
Restricted and Reportable Substances for 
Parts. 
6 Approved Sources 
Engineering qualifications of an approved source is 
required for this standard. Only sources listed in 
the GM Materials File (i.e., MATSPC) under this 
specification number have been qualified by 
engineering as meeting the requirements of this 
specification. 
For 
other 
GM 
locations, 
the 
responsible 
engineering group should be contacted to obtain 
the approved source in that individual country. 
7 Notes 
7.1 Glossary. Not applicable. 
7.2 Acronyms, Abbreviations, and Symbols. 
HRC 
 
Hardness Rockwell C 
NSS 
 
Neutral Salt Spray 
PPAP  
Production Part Approval Process 
RPM 
 
Revolution per Minute 
8 Coding System 
This standard shall be referenced in other 
documents, drawings, VTS, CTS, etc. as follows: 
GMW14100 
GMW14100 (Black) 
9 Release and Revisions 
9.1 Release. This standard was originated in 
March 2005 and first approved by the GMW Finish 
Copyright GM Worldwide 
Provided by IHS under license with GMW 
Not for Resale
No reproduction or networking permitted without license from IHS
--`,,```,,,,````-`-`,,`,,`,`,,`---


GMW14100 
GM WORLDWIDE ENGINEERING STANDARDS
 
© Copyright 2006 General Motors Corporation All Rights Reserved 
Page 4 of 4 
December 2006
 
Team in March 2005. It was first published in April 
2005. 
9.2 Revisions. 
Rev 
Date 
Description 
(Organization) 
A 
JAN 2006 
Added 3.1, 3.8, 3.9, Table 
1, revised TT frequency 
requirement, added COF / 
temperature 
caution 
to 
Scope. 
(GMW 
Finish 
Team) 
B 
SEP 2006 
Added 3.11 and revised 
3.4.2 
and 
3.6.1 
(GMW 
Finish Team) 
 
Copyright GM Worldwide 
Provided by IHS under license with GMW 
Not for Resale
No reproduction or networking permitted without license from IHS
--`,,```,,,,````-`-`,,`,,`,`,,`---

File: 材料工程师/GMW 14147_2008.pdf.md
# GMW 14147_2008.pdf

 
 
 
 
 
 
 
 
WORLDWIDE 
ENGINEERING 
STANDARDS 
General Specification 
Elastomers  
GMW14147 
 
 
 
 
 
 
 
 
Requirements for Expanded Elastomeric Body Seals 
 
 
© Copyright 2008 General Motors Corporation All Rights Reserved 
April 2008 
Originating Department: North American Engineering Standards 
Page 1 of 9 
 
1 Introduction 
Note: Nothing in this standard supersedes 
applicable laws and regulations. 
Note: In the event of conflict between the English 
and domestic language, the English language shall 
take precedence. 
1.1 Scope. This standard covers the requirements 
of expanded elastomeric rubber seals attached to 
a solid carrier used in sealing body openings. 
1.2 Mission/Theme. Not applicable. 
1.3 Classification. 
1.3.1 Material Description. The bulb or sealing 
portion of the weatherstrips shall be made from 
expanded closed-cell ethylene propylene diene 
monomer (EPDM). For attachment purposes, 
weatherstrips require a dense base (carrier). This 
carrier shall be coextruded with the expanded 
cellular bulb. The carrier shall incorporate a metal 
insert if specified on the respective part drawing. 
The specifications for the dense base and the 
metal carrier shall be specified on the engineering 
part drawing or in the math data file. 
Weatherstrip 
assemblies 
shall 
consist 
of 
continuous extruded sections or sections joined 
together. These sections shall be joined by either 
transfer or injection molded corners, or mitered 
corners securely attached with suitable adhesive. 
Joint and corner offsets in visible and sealed areas 
must be no greater than 0.25 mm. 
1.3.2 Coatings. When applied, coatings shall be 
non-abrasive and uniform in color, finish, and 
texture. Coatings must meet the requirements of 
color and gloss as established by GM Appearance 
Engineering. 
1.3.3 Typical Applications. Typical applications 
include the following: sealing profiles in the body 
area, e.g., on doors, tailgates, and trunk lids. 
2 References 
Note: Only the latest approved standards are 
applicable unless otherwise specified. 
2.1 External Standards/Specifications. 
AATCC 23 
ISO 3865 
ISO 105-B06  
ISO 7500-1 
ISO 105-G02 
ISO 9513 
ISO 188 
ISO 23529 
ISO 1431-1 
 
2.2 GM Standards/Specifications. 
GM9842P 
GMW14685 
GM9843P 
GMW14711 
GMW3001 
GMW14712 
GMW3059 
GMW14757 
GMW14125 
GMW15379 
GMW14162 
GMW15381 
GMW14170 
GMW15382 
GMW14294 
GMW15564 
GMW14650 
GMW15681 
3 Test Preparation and Evaluation 
3.1 Resources. 
3.1.1 Calibration. The test facilities and equipment 
shall be in good working order and shall have a 
valid calibration label. 
3.1.2 Alternatives. Alternative test facilities and 
equipment may also be used. However, all 
measuring 
variables 
as 
specified 
in 
this 
specification shall be determined correctly with 
respect to its physical definition. 
3.1.3 Facilities Facilities shall conform to the 
relevant Test Procedures. 
3.1.4 Equipment. Equipment shall conform to the 
relevant Test Procedures and to the test sketches 
on the part drawings. 
3.1.4.1 Test Machine. The test machine shall fulfill 
the following requirements. The force-measuring 
device of the test machine shall correspond to 
ISO 7500-1 Class 1, the deflection measuring 
device shall correspond to ISO 9513 Class 0.2. 
The test machine shall be such that the required 
test velocity can be maintained. 
3.1.5 Test Vehicle/Test Piece. Unless otherwise 
specified, the shape, size and number of test 
pieces shall be in accordance with the relevant 
Test 
Procedure. 
For 
Design 
and 
Product 
Validation, test pieces shall be cut from at least 


GMW14147  
GM WORLDWIDE ENGINEERING STANDARDS 
 
© Copyright 2008 General Motors Corporation All Rights Reserved 
Page 2 of 9 
April 2008  
 
three finished parts, for Routine Quality Control 
from at least one finished part.  
The number of test pieces required is defined in 
Appendix B, Table B1 
3.2 Preparation. Not applicable. 
3.3 Conditions. 
3.3.1 Environmental Conditions. The minimum 
time 
between 
vulcanization 
and 
testing 
of 
elastomers shall be 72 h. The test pieces shall be 
maintained at a temperature of 23 ± 5°C for at 
least 8 h prior to test and shall be free from strain 
during this period. 
3.4 Instructions. Not applicable. 
3.5 Data. Not applicable. 
3.6 Safety. This standard may involve hazardous 
materials, 
operations, 
and 
equipment. 
This 
standard does not propose to address all the 
safety problems associated with its use. It is the 
responsibility of the user of this standard to 
establish appropriate safety and health practices 
and determine the applicability of regulatory 
limitations prior to use. 
3.7 Documentation. Samples of components or 
material released to this standard shall be tested 
for conformity with the requirements of this 
standard and approved by the responsible GM 
Department prior to the start of delivery of 
production level components or materials. 
Any change to the component or material, e.g., 
design, function, properties, manufacturing process 
and/or location of manufacture requires a new 
release of the product. It is the sole responsibility 
of the supplier to provide the customer, unsolicited, 
with documentation of any change or modification 
to the product/process, and to apply for a new 
release. 
If not otherwise agreed to, the entire verification 
test shall be repeated and documented by the 
supplier prior to start of delivery of the modified or 
changed product. In some cases a shorter test can 
be agreed to between the responsible GM 
department and the supplier. 
3.7.1 Test Results. With reference to this 
specification the test results shall be presented in a 
test report. 
3.7.2 Deviations from this Standard. Deviations 
from the requirements of this standard shall have 
been agreed upon. Such requirements shall be 
specified on component drawings, test certificates, 
reports, etc. 
3.8 Dimensions and Tolerances. Dimensions and 
tolerances shall be specified on the engineering 
part drawing or in the math data file. 
3.9 
Installation 
Properties. 
Handling 
and 
requirements see relevant part drawing or Product 
Assembly Document (PAD). 
4 Requirements and Procedure 
4.1 Appearance. The surface of both the extruded 
and molded sections shall have a natural skin. 
Surfaces shall be smooth and free from voids, 
bubbles, and hard spots. The parts shall be free of 
mold release, bloom, or any other defects which 
may be deleterious to the appearance or sealing 
action. 
4.1.1 
Appearance 
Attributes. 
Appearance 
attributes shall be as specified by GM Styling. 
4.1.2 Blemish Requirements. All weatherstrips 
shall meet the engineering drawing or math data 
file for the Blemish requirements. 
4.1.3 Carriers. Metal carriers/reinforcements must 
be hidden, either by coating or overmolding. 
Molded joint offsets in visible areas and on seal 
surfaces must be no greater than 0.25 mm. 
4.2 Performance Requirements. If a seal consists 
of several sections the specified tests shall be 
conducted on each section. Unless otherwise 
stated, the tests and evaluations shall be 
performed at the temperature of 23 ± 5°C, see 
Appendix A. 
5 Provisions for Shipping 
5.1 Approved Sources. Engineering qualifications 
of an approved source is required for this 
specification. Only sources listed in the GM 
Materials 
File 
(e.g., 
MATSPC) 
under 
this 
specification number have been qualified by 
engineering as meeting the requirements of this 
specification. 
For 
other 
GM 
locations, 
the 
responsible 
engineering group should be contacted to obtain 
the approved source in that individual country. 
5.2 Other Additional Requirements. 
5.2.1 All submissions for approval shall include test 
reports detailing performance to this standard, as 
well as a Thermogravimetric Analysis (TGA) curve 
and Fourier Transform Infra-red Spectroscopy (FT-
IR) Spectrum for each material used. The FT-IR 
spectra and thermograms submitted for initial 
approval shall be considered the reference 
standard. All samples shall produce FT-IR spectra 
and thermograms that correspond to the reference 
standards when tested under the same conditions. 
5.2.2 See relevant component drawings for 
additional requirements. 


GM WORLDWIDE ENGINEERING STANDARDS 
GMW14147  
 
© Copyright 2008 General Motors Corporation All Rights Reserved 
April 2008  
Page 3 of 9 
 
6 Notes 
6.1 Glossary. Not applicable. 
6.2 Acronyms, Abbreviations, and Symbols. 
EPDM  
ethylene propylene diene monomer 
FT-IR 
Fourier 
Transform 
Infra-red 
Spectroscopy 
PAD 
 
Product Assembly Document 
PPAP  
Production Part Approval Process  
TGA 
 
Thermogravimetric Analysis  
UV  
 
Ultra Violet  
7 Additional Paragraphs 
7.1 All parts or systems supplied to this standard 
must comply with the requirements of GMW3059, 
Restricted and Reportable Substances for 
Parts. 
7.2 All materials supplied to this standard must 
comply with the requirements of GMW3001, Rules 
and Regulations for Materials Specifications. 
8 Coding System 
This standard shall be referenced in other 
documents, drawings, etc., as follows: 
Test to GMW14147 
9 Release and Revisions 
9.1 Release. This standard originated in May 
2005. It was first approved by the Global 
Elastomers Team in August 2005. It was first 
published in August 2005. 
It supersedes all regional material specifications for 
Expanded Elastomeric Body Seals for use on 
Global Engineered materials including but not 
limited to GME 01004, STD 3307, EDS-M-7304, 
and GMN11018. 
9.2 Revisions. 
Rev 
Approval 
Date 
Description (Organization) 
A 
MAR 2008 
Complete revision, replacing 
local 
test 
methods 
with 
respective 
GMW 
specifications 
(Global 
Elastomers Team) 


GMW14147  
GM WORLDWIDE ENGINEERING STANDARDS 
 
© Copyright 2008 General Motors Corporation All Rights Reserved 
Page 4 of 9 
April 2008  
 
Appendix A 
 
Table A1: Material and Part Requirements 
Property 
Test Procedure 
Unit 
Value 
Compression Load Deflection  
All Types 
GMW14685-2B2 
Compression Load Deflection is determined at 
both 23  5°C and at –30  2°C. 
 
see part drawing or  
math data file 
Long Term Load Loss Set 
All Types 
GMW15564  
Change in LLS after 360 (-2) h at 80 ± 3°C 
Load Loss Set after 360 -2 h at 80 ± 3°C  
 
% 
N/100 mm 
 
43 maximum 
2.1 minimum 
Age Resistance  
All Types 
ISO 188 Method B, 72 0/-2 h at 70 ± 3°C 
Weatherstrip compressed to nominal value 
Compression Load Deflection at 23  5C 
 
 
see part drawing or  
math data file 
Ozone Resistance 
All Types 
ISO 1431-1, 100 ± 10 pphm, 40 ± 2°C, 72 (-2) h 
bent around a mandrel having an outside 
diameter suitable to impart 20% strain, carrier 
attached 
and 
bulb 
side 
outward 
The two ends of the weatherstrip shall be tied 
where they cross one another with enameled 
copper 
or 
aluminum 
wire 
Visual Examination, 2X magnification 
 
 
 
 
 
No cracks 
Paint Staining 
All Types 
ISO 3865, Method A using production 
representative painted panels. Basecoat shall 
be white.  
To develop latent stain, the panels shall be 
exposed to UV following the heat exposure. 
Either: UV exposure 4 ± .5 h at 13 ± 2 W/m2 
Or: GMW14162/B/4 MJ/m² minimum. 
For profiles with permanent contact to the body 
 
 
For profiles when contact area is visible 
 
 
 
 
 
 
 
No migration stain 
permissible,  
contact stain 
permissible.  
No staining 
permissible. 
Cold Flexibility 
All Types 
ISO 
23529, 
-40 ± 3°C; 
22 (+2) h, 
The sealing section shall be tested while 
attached to the carrier. It shall be tested with 
the sealing area on the outside of the assembly 
when bent over the mandrel, such that the 
elastomer 
is 
under 
maximum 
stress 
bent 180 degrees around radius of 25 ± 1 mm, 
Visual Examination. 
 
 
 
 
 
 
 
No cracks 


GM WORLDWIDE ENGINEERING STANDARDS 
GMW14147  
 
© Copyright 2008 General Motors Corporation All Rights Reserved 
April 2008  
Page 5 of 9 
 
Property 
Test Procedure 
Unit 
Value 
Volume Resistivity 
All 
dense 
elastomeric parts in 
contact to painted 
sheet metal in the 
outer body area. 
GMW14711 
Ω cm 
106 minimum 
Resistance to Adhesion to Glass, Paint, or other Mating Materials 
All Types 
GMW14757, Method A 
dry and wet (tap water) conditions 
 
N 
 
4 maximum 
no transfer of rubber 
or coating to the 
glass, painted panel, 
or other mating 
substrate material 
Adhesion of Interior Walls 
All Types 
GMW14757 Method B 
 
No sticking 
Heated Backlight Element Compatibility Note 1  
For 
weatherstrips 
near or in contact 
with heated backlight 
element 
GMW15381  
 
 
No reaction with the 
silver frit will be 
allowed 
Freezing Characteristics of Weatherstrips 
All Types 
GMW15379 Method A 
N 
15 maximum 
Tear-off Force between Carrier and Seal (Separation of Bulb from the Carrier) 
All Types 
Test piece: Section of 50 ± 1 mm length. Insert 
rod through bulb. For profiles with multiple 
bulbs, the rod shall be inserted into the bulb 
nearest the carrier. The rod must fill 70 to 90% 
of the bulb cavity, unless otherwise specified, 
and must not distort the bulb shape. Clamp 
carrier securely. Pull rod at a speed of 
50 ± 5 mm/minute, perpendicular to the carrier. 
 
 
 
 
N 
 
 
 
 
150 N minimum  
or bulb tear (cohesive 
failure) 
Squeak and Itch Testing 
All Types 
GM9842P 
Sones 
3.0 maximum 
Insertion/Extraction Note 2 
All Types 
GMW14712 
Unless otherwise specified: 
Insertion Force open carrier, blade - 5 mm:  
Extraction Force open carrier, blade - 2 mm 
Extraction Force closed carrier, blade - 2 mm 
 
 
  
N 
N 
N 
 
 
20 maximum 
15 minimum 
65 minimum 
 


GMW14147  
GM WORLDWIDE ENGINEERING STANDARDS 
 
© Copyright 2008 General Motors Corporation All Rights Reserved 
Page 6 of 9 
April 2008  
 
Property 
Test Procedure 
Unit 
Value 
Linear Shrinkage Note 3 
All Types 
Precondition for 6 days minimum at 22  3°C 
and 50  5% RH. Cut a 300 ± 5 mm length 
sample from the product. Measure the overall 
length accurately with vernier calipers. Place 
the test sample in an oven to ISO 188 Method 
B at 80  3°C for 168 - 2 h. Remove sample 
and allow it to set for 24 h minimum at RT. 
Measure the length at the same location. 
Calculate 
the 
length 
dimensional 
change 
according 
to 
the 
following 
formula. 
Length change (%) = ((L1 – L0) / L0) x 100% 
L0 
= 
Length 
before 
heat 
aging 
L1 
= 
Length 
after 
heat 
aging 
Length change (unless otherwise specified) 
Change in appearance 
 
 
 
 
 
 
 
 
 
 
 
 
% 
 
 
 
 
 
 
 
 
 
 
 
 
±1 maximum 
no significant surface 
changes, particularly 
changes in color, 
gloss, or other 
changes detrimental 
to serviceability 
Vibration Wear Testing 
For 
decklid 
and 
liftgate weatherstrips 
or 
if 
specified 
on 
drawing / math data 
file 
GM9843P 
cycles 
100 000 minimum  
with no material 
transfer, weatherstrip 
damage or paint 
damage 
Tear Strip (Pull Cord) Testing 
All profiles with Tear 
Strips 
GMW15681 
Method A 45 degree pull test 
Method B Ultimate force 
Method B Elongation at Break 
 
N 
N 
% 
 
13 ± 0.3 
80 minimum 
to be reported 
Resistance to Protective Wax Remover 
All profiles used in 
outer body area 
GMW14294 
 
The elastomer profile 
shall show no 
waviness. 


GM WORLDWIDE ENGINEERING STANDARDS 
GMW14147  
 
© Copyright 2008 General Motors Corporation All Rights Reserved 
April 2008  
Page 7 of 9 
 
Property 
Test Procedure 
Unit 
Value 
Weather-Ometer Note 4 
All parts with direct 
or indirect exposure 
to sunlight. 
GMW14650, Weather-Ometer (Xenon Arc) 
Resistance Class 3 
Change of surface 
 
 
 
 
 
 
Color change E 
Visual color change that is considered 
unacceptable shall override the E 
measurement.  
 
Examination of surface under 50X magnification 
 
 
No tackiness or 
embrittlement,  
no change in 
hardness,  
no blooming, 
blistering or other 
factors that may 
affect function or 
appearance. 
3.0 maximum  
Parts must not exhibit 
objectionable color 
change. 
no cracking, pores or 
other surface damage 
Resistance to Scraping 
For 
flock 
covered 
trim lips 
GMW14125-A2-X2 
cycles 
10 minimum 
Colorfastness to Artificial Light 
Required for interior 
trim lips above the 
belt line 
 
ISO 105-B06, exposure condition 5, 
1240.8 kJ/m2 minimum 
or 
GMW14162 / B / 28 MJ/m² minimum 
 
 E ≤ 3.0 
Or 
Rating 4 minimum 
Additionally, no more 
than a noticeable 
change in hue or 
chroma, and no 
objectionable 
tackiness, 
blotchiness, loss of 
grain, wrinkling, or 
other undesirable 
effects 
Colorfastness to Burnt Gas Fumes 
Required for color –
matched interior trim 
lips above the belt 
line 
AATCC 23 or ISO 105-G02, 168 h at 60°C 
 
E = 1.5 maximum 
YI = 2.0 maximum 
Splice Strength (Tensile Strength) for Joints 
All profiles with joints GMW15382 Method A 
separation force 
 
N 
 
100 minimum 
or cohesive failure of 
substrate 
Temperature Stability for Joints 
All profiles with joints GMW15382 Method B 
 
No separation of the 
joint 


GMW14147  
GM WORLDWIDE ENGINEERING STANDARDS 
 
© Copyright 2008 General Motors Corporation All Rights Reserved 
Page 8 of 9 
April 2008  
 
Property 
Test Procedure 
Unit 
Value 
Bend Test for Joints 
All profiles with joints GMW15382 Method C 
 
No cracking or 
splitting of the joint 
Coatings 
 
 
 
All coatings 
GMW14170 
Coating thickness must be specified on the part 
drawing or in the math data file 
 
 
Note 1: Additional information can be found in Best Practice #107089 "Weatherstrips - Rear End Closures - Glass Sealing - Compatibility 
with Heated Backlight Element". 
Note 2: For parts attached by means other than flange mounting, details of the insertion / extraction testing and acceptable values shall be 
detailed on the engineering drawing or math data file. 
Note 3: The exact percentage of linear shrinkage is part specific and must be considered when specifying tolerances 
Note 4: Other than class 3 requirements must be specified on shall produce FT-IR spectra and thermograms that correspond to the 
reference standards when tested under the same conditions. 
 


GM WORLDWIDE ENGINEERING STANDARDS 
GMW14147  
 
© Copyright 2008 General Motors Corporation All Rights Reserved 
April 2008  
Page 9 of 9 
 
Appendix B  
Table B1: Requirements for Expanded Elastomeric Body Seals 
Material 
and 
Performance 
Requirements 
Design  
Validation Testing 
Product Validation 
Testing 
Audit/Inspection 
Testing 
(Routine Quality 
Control) 
Compression Load Deflection  
5 
3 
2 (only RT) 
Long Term Load Loss Set 
5 
3 
----- 
Age Resistance  
----- 
3 to be reported 
2 conform to PPAP 
Ozone Resistance 
3 
----- 
----- 
Paint Staining 
3 
----- 
----- 
Cold Flexibility 
3 
----- 
----- 
Volume Resistivity 
5 
5 
5 
Resistance to Adhesion to Glass, Paint, 
or other Mating Materials 
3 
----- 
----- 
Adhesion of Interior Walls 
3 
3 
----- 
Heated Backlight Element Compatibility  
3 
----- 
----- 
Freezing Characteristics of Weatherstrips 
3 
----- 
----- 
Tear-off Force between Carrier and Seal 
5 
----- 
----- 
Squeak and Itch Testing 
3 
----- 
----- 
Insertion/Extraction  
5 
3 
2 
Linear Shrinkage 
3 
----- 
----- 
Vibration Wear Testing 
3 
----- 
----- 
Tear Strip (Pull Cord) Testing 
3 
3 
2 
Resistance to Protective Wax Remover 
3 
3 
----- 
Weatherometer 
3 
3 
----- 
Resistance to Scraping 
3 
3 
----- 
Colorfastness to Artificial Light 
3 
3 
----- 
Colorfastness to Burnt Gas Fumes 
3 
3 
 
Splice Strength for Joints 
3 
3 
2 
Temperature Stability for Joints 
3 
3 
----- 
Bend Test for Joints 
3 
3 
2 
Installation Properties 
3 
3 
----- 
Coatings 
See GMW14170 
See GMW14170 
See GMW14170

File: 材料工程师/GMW 14168_2008.pdf.md
# GMW 14168_2008.pdf

 
 
 
 
 
 
 
 
 
 
WORLDWIDE 
ENGINEERING 
STANDARDS 
Material Specification 
Elastomers 
GMW14168 
 
 
 
 
 
 
 
 
 
Elastomeric Seals for Glass Sealing - Flocked or Coated 
 
 
© Copyright 2008 General Motors Corporation All Rights Reserved 
July 2008 
Originating Department: North American Engineering Standards 
Page 1 of 10
 
1 Introduction 
Note: Nothing in this standard supersedes 
applicable laws and regulations. 
Note: In the event of conflict between the English 
and domestic language, the English language shall 
take precedence. 
1.1 
Scope. 
This 
specification 
covers 
the 
requirements for elastomeric sealing profiles, 
mainly used in the area with movable glass panes. 
These seals can be flocked or coated. 
1.2 Mission/Theme. Not applicable. 
1.3 Classification. 
1.3.1 Material Description. The sealing portion of 
the weatherstrips shall be made from ethylene 
propylene 
diene 
monomer 
(EPDM), 
or 
thermoplastic elastomer (TPE). The specifications 
for the carrier shall be specified on the engineering 
part drawing and in the math data file. 
Weatherstrip 
assemblies 
shall 
consist 
of 
continuous extruded sections or sections joined 
together. These sections shall be joined by either 
transfer or injection molded joints. Joint offsets in 
visible and sealed areas must be no greater than 
0.25 mm. 
1.3.2 Coatings. When applied, coatings shall be 
non-abrasive and uniform in color, finish, and 
texture. Coatings must meet the requirements of 
color and gloss as established by GM Appearance 
Engineering. 
1.3.3 Typical Applications. Typical applications 
include the following: sealing profiles in areas with 
moveable glass, such as door glass run channels 
and belt strips. 
2 References 
Note: Only the latest approved standards are 
applicable unless otherwise specified. 
2.1 External Standards/Specifications. 
ISO 37 
ISO 3865  
ISO 48 
ISO 7500-1  
ISO 188 
ISO 9513  
ISO 868 
ISO 23529  
ISO 1431-1 
ISO 121031  
2.2 GM Standards/Specifications. 
9982223 
GMW14650 
GM9842P 
GMW14685 
GM9908P 
GMW14711 
GME 60248 
GMW14712 
GMN3943 
GMW15379 
GMN6814 
GMW15381 
GMW3001 
GMW15382 
GMW3059 
GMW15564 
GMW14162 
GMW15692 
GMW14170 
GMW15693 
GMW14294 
L 000 0555 
2.3 Additional References. 
Best Practice 106085 
Best Practice 107089 
3 Test Preparation and Evaluation 
3.1 Resources. 
3.1.1 Calibration. The test facilities and equipment 
shall be in good working order and shall have a 
valid calibration label. 
3.1.2 Alternatives. Alternative test facilities and 
equipment may also be used. However, all 
measuring 
variables 
as 
specified 
in 
this 
specification shall be determined correctly with 
respect to its physical definition. 
3.1.3 Facilities. Facilities shall conform to the 
relevant test procedures. 
3.1.4 Equipment. Equipment shall conform to the 
relevant test procedures and to the test sketches 
on the part drawings. 
3.1.4.1 Test Machine. The test machine shall fulfill 
the following requirements. The force-measuring 
device of the test machine shall correspond to 
ISO 7500-1 Class 1; the deflection measuring 
device shall correspond to ISO 9513 Class 0.2. 
The test machine shall be such that the required 
test velocity can be maintained. 
3.1.5 Test Vehicle/Test Piece/Test Samples. 
Unless otherwise specified, the shape, size and 
number of test pieces shall be in accordance with 
the relevant test procedure. 


GMW14168  
GM WORLDWIDE ENGINEERING STANDARDS
 
© Copyright 2008 General Motors Corporation All Rights Reserved 
Page 2 of 10 
July 2008
 
3.1.5.1 The number of test pieces required for 
material and component approval is defined in 
Appendix A Table A1. 
For Design and Product Validation, test pieces 
shall be cut from at least three finished parts, and 
for Routine Quality Control from at least one 
finished part. 
If straight test pieces cannot be obtained from the 
finished parts in appropriate length, straight 
samples from the same manufacturing batch shall 
be delivered unsolicited. 
3.1.6 Test Time. Not applicable. 
3.1.7 Test Required Information. Not applicable. 
3.1.8 Personnel/Skills. Not applicable. 
3.2 Preparation. Not applicable. 
3.3 Conditions. 
3.3.1 Environmental Conditions. The minimum 
time 
between 
vulcanization 
and 
testing 
of 
elastomers shall be 72 h. The test pieces shall be 
maintained at a temperature of 23 ± 5°C for at 
least 8 h prior to test and shall be free from strain 
during this period. 
3.3.2 Test Conditions. Not applicable. 
3.4 Instructions. Not applicable. 
3.5 Data. Not applicable. 
3.6 Safety. This standard may involve hazardous 
materials, 
operations, 
and 
equipment. 
This 
standard does not propose to address all the 
safety problems associated with its use. It is the 
responsibility of the user of this standard to 
establish appropriate safety and health practices 
and determine the applicability of regulatory 
limitations prior to use. 
3.7 Documentation. Samples of components or 
material released to this standard shall be tested 
for conformity with the requirements of this 
standard and approved by the responsible GM 
Department prior to the start of delivery of 
production level components or materials. 
Any change to the component or material, e.g., 
design, function, properties, manufacturing process 
and/or location of manufacture requires a new 
release of the product. It is the sole responsibility 
of the supplier to provide the customer, unsolicited, 
with documentation of any change or modification 
to the product/process and to apply for a new 
release. 
If not otherwise agreed to, the entire verification 
test shall be repeated and documented by the 
supplier prior to start of delivery of the modified or 
changed product. In some cases, a shorter test 
can be agreed to between the responsible GM 
Department and the supplier. 
3.7.1 Test Results. With reference to this 
standard, the test results shall be presented in a 
test report. 
3.7.2 Deviations From This Standard. Deviations 
from the requirements of this standard shall have 
been agreed upon. Such requirements shall be 
specified on component drawings, test certificates, 
reports, etc. 
3.8 Dimensions and Tolerances. Dimensions and 
tolerances shall be specified on the engineering 
part drawing or in the math data file. 
3.9 Installation Properties. For handling and 
requirements, see relevant part drawing or product 
assembly document (PAD). 
4 Requirements and Procedure 
4.1 Appearance. Surfaces shall be free from 
voids, bubbles, tears, waves, pushes, and puckers 
which may impair the performance or appearance. 
The parts shall be free of mold release, bloom, or 
any other defects which may be deleterious to the 
appearance or sealing function. Coatings and flock 
shall be non-abrasive and uniform in color and 
finish over the specified area. 
4.1.1 
Appearance 
Attributes. 
Appearance 
attributes shall be as specified by GM Styling. 
4.1.2 Blemish Requirements. All weatherstrips 
shall meet the engineering drawing and math data 
file for the blemish requirements. For additional 
information on blemish requirements, see Best 
Practice 106085. 
4.1.3 Carriers. Metal carriers/reinforcements must 
be specified on the drawing and in the math data 
file. Carriers must not be visible (i.e., must be 
coated or over-molded). Molded joint offsets in 
visible areas and on seal surfaces must be no 
> 0.25 mm. 
4.2 
Performance 
Requirements. 
Tables 
1 
Thru 4. If a seal consists of several sections, the 
specified tests shall be conducted on each section. 
Unless otherwise stated, the tests and evaluations 
shall be performed at the temperature of 23 ± 5°C. 
4.2.1 Prior to submission of finished parts, the 
supplier shall submit the required material test data 
for approval on sheet stock tested to Table 1 with 
the required number of samples per Appendix A 
Table A1. Samples are to be taken from finished 
parts for all tests other than material approval and 
release. 
 


GM WORLDWIDE ENGINEERING STANDARDS 
GMW14168 
 
© Copyright 2008 General Motors Corporation All Rights Reserved 
July 2008 
Page 3 of 10
 
Table 1: Material Requirements for Sheet Stock and Finished Components 
Property 
Test Procedure  
Unit 
Value 
4.2.1.1 Hardness  
EPDM 
ISO 48 Method M  
IRHD 
See part drawing 
TPE  
ISO 868, 15 s delay 
Shore A 
See part drawing 
4.2.1.2 Elongation at Break 
All Types  
ISO 37, Type 2 or 4 dumbbell, 200 ± 20 mm/minute 
% 
200 minimum 
4.2.1.3 Tensile Strength 
All Types  
ISO 37, Type 2 or 4 dumbbell, 200 ± 20 mm/minute 
MPa 
6 minimum 
4.2.1.4 Age Resistance (Heat Aging) 
All Types 
ISO 188 Method B, 168 – 2 h at 100 ± 3°C 
Change of hardness  
 
IRHD / Shore A 
 
+10 maximum 
4.2.1.5 Ozone Resistance 
All Types 
ISO 1431-1, 100 pphm, straight sample 20% strain, 
40 ± 2°C, 72 -2 h 
Test piece: length 100 ± 1 mm , width 4 ± 1 mm, thickness 
1-2 mm  
Visual Examination, 2X magnification 
 
 
 
 
 
No cracks 
4.2.1.6 Paint Staining 
All Types 
ISO 3865, Method A, using production representative 
painted panels. Basecoat shall be white.  
To develop latent stain, the panels shall be exposed to UV 
following the heat exposure. 
Either: UV exposure 4 ± .5 h at 13 ± 2 W/m
2 
Or: GMW14162 / B / 4 MJ/m² minimum. 
For profiles with permanent contact to the body 
For profiles when contact area is visible  
 
 
 
 
 
 
 
 
 
 
No migration stain 
permissible 
 
Contact stain permissible 
No staining permissible 
4.2.1.7 Cold Flexibility 
All Types 
ISO 23529, -40 ± 3°C; 22 +2 h,  
Test piece: length 100 ± 1 mm , width 4 ± 1 mm, thickness 
1-2 mm. Bend 180 degrees around radius of 1 mm. 
Visual Examination 
 
 
 
No cracks 
No loss of adhesion of 
flock 
 
4.2.1.8 Volume Resistivity 
All dense elastomeric 
parts in contact to painted 
sheet metal in the outer 
body area.  
GMW14711 
Ω cm  
10
6 minimum 


GMW14168  
GM WORLDWIDE ENGINEERING STANDARDS
 
© Copyright 2008 General Motors Corporation All Rights Reserved 
Page 4 of 10 
July 2008
 
Table 2: Component Requirements  
Property 
Test Procedure  
Unit 
Value 
4.2.2.1 Compression Load Deflection Note 1
All Types 
GMW14685-2B2 
CLD is determined at 23 ± 2°C 
 
See part drawing or  
math data file 
4.2.2.2 Long Term Load Loss Set 
All Types 
GMW15564  
Change in LLS after 360 (-2) h at 80 ± 2°C  
for glass run outer lips 
for glass run inner lips  
LLS after 360 (-2) h at                 80 ± 2°C 
 
 
% 
% 
N/100 mm 
 
40 maximum 
60 maximum 
2.1 minimum 
4.2.2.3 Permanent Set 
All Glass Run Channels 
and belt strips 
Test piece supported and deflected in production 
representative manner. Test assembly stored for 72 0/-2 h 
at +100 ± 3°C, removed from the heat source, constraint 
removed and allowed to cool for 30 ± 1 minute.  
Glass Run Channels – Maximum gap 
 
 
 
 
Belt Strips – Minimum Recovery  
 
 
 
 
mm 
 
 
 
 
0.5 less than the test pane 
thickness  
(i.e., for 4 mm glass 
thickness, maximum gap 
allowable is 3.5 mm) 
See part drawing or math 
data file 
4.2.2.4 Resistance to Protective Wax Remover 
All profiles used in outer 
body area 
GMW14294 
 
The elastomer profile shall 
show no waviness. 
4.2.2.5 Sliding Resistance 
All Types 
GM9908P 
Conditions of test see Table B2, Appendix B  
Sliding Resistance 
 
 
N / 100 mm 
 
 
3.5 maximum 
4.2.2.6 Squeak and Itch Testing 
All Types 
GM9842P  
Sones 
3.0 maximum 
4.2.2.7 Heated Backlight Element Compatibility Note 2
Seals on moveable 
(dropping) rear windows 
GMW15381  
 
 
No reaction with the silver 
frit will be allowed 
4.2.2.8Linear Shrinkage Note 3
All Types 
Precondition for 6 days minimum at 22 ± 3°C and 50 ± 5% 
RH. Cut a 300 ± 5 mm length sample from the product. 
Measure the overall length accurately with vernier calipers. 
Place the test sample in an oven to ISO 188 Method B at 80 
± 3 °C for 168 - 2 h. Remove sample and allow it to set for 
24 h minimum at RT. Measure the length at the same 
location.  
Calculate the length dimensional change according to the 
following formula. 
Length change (%) = ((L1 – L0) / L0) x 100% 
L0 = Length before heat aging 
L1 = Length after heat aging 
Length change (unless otherwise specified) 
Change in appearance 
 
 
 
 
 
 
 
 
 
 
 
 
% 
 
 
 
 
 
 
 
 
 
 
 
 
±1 maximum 
no significant surface 
changes, particularly 
changes in color, gloss, or 
other changes detrimental 
to serviceability 


GM WORLDWIDE ENGINEERING STANDARDS 
GMW14168 
 
© Copyright 2008 General Motors Corporation All Rights Reserved 
July 2008 
Page 5 of 10
 
4.2.2.9 Weatherometer Note 4
All parts with direct or 
indirect exposure to 
sunlight. 
GMW14650, Weather-Ometer Resistance Class 3 
Change of surface 
 
 
 
 
 
 
 
Color change ΔE 
 
Color change ΔB (Show surface/visible materials only) 
 
Visual color change that is considered unacceptable shall 
override the ΔE measurement  
 
 
Examination of surface under 50X magnification 
 
 
No tackiness or 
embrittlement,  
no change in hardness, 
no blooming, blistering or 
other factors that may 
affect function or 
appearance. 
 
3.0 maximum  
 
1.0 maximum 
 
Parts must not exhibit 
objectionable color 
change. 
 
No cracking, pores or other 
surface damage  
4.2.2.10 Run Channel Insertion Force  
Profiles with U-channel 
design 
GMW15693, Method A 
Run channel insertion force 
 
N 
 
35 maximum  
4.2.2.11 Glass Insertion Force 
Profiles with U-channel 
design 
GMW15693, Method C 
Glass Insertion Force 
 
N 
 
40 maximum  
4.2.2.12 Insertion-Extraction 
For flange mounted glass 
run channel and belt strip 
designs 
GMW14712 
Unless otherwise specified: 
Insertion Force, blade - 3 mm:  
Extraction Force, blade - 3 mm 
 
 
N  
N 
 
 
35 maximum 
65 minimum 
4.2.2.13 Recovery Force 
Profiles with U-channel 
design 
GMW15693, Method B 
Recovery Force 
 
N 
 
8 minimum 
4.2.2.14 Splice Strength (Tensile Strength) for Joints 
All profiles with joints 
GMW15382  
separation force 
 
 
N 
 
100 minimum  
or cohesive failure of 
substrate 
Note 1: Suppliers shall perform Finite Element Analysis (FEA) assessment of Compression Load Deflection (CLD) according to the FEA 
requirements in Appendix C.  
Note 2: Additional information can be found in Best Practices 107089 “Weatherstrips – Rear Closures – Glass Sealing- Compatibility with 
Healed Backlight Element”. 
Note 3: The exact percentage of linear shrinkage is part specific and must be considered when specifying tolerances. 
Note 4: Other than Class 3, requirements shall be specified on drawing and math data files. 


GMW14168  
GM WORLDWIDE ENGINEERING STANDARDS
 
© Copyright 2008 General Motors Corporation All Rights Reserved 
Page 6 of 10 
July 2008
 
 
Table 3: Coating Requirements 
Property 
Test Procedure  
Unit 
Value 
4.2.3.1 Coatings 
All coatings 
GMW14170  
Coating thickness shall be specified on the part drawing or 
in the math data file 
 
 
4.2.3.2 Resistance to Scratch 
all appearance coated 
weatherstrips 
GMN3943, Method A,  
1.0 ± 0.1 mm tip diameter, 13 N load 
test shall be performed on all exterior show surfaces of 
parts 
 
 
No stress whitening 
4.2.3.3 Abrasion Resistance 
Base of glass run 
channels 
GMW15692 
3 kg load for testing in the base of the channel  
The minimum number of abrasion cycles required without 
exposure of the base material 
 
 
 
cycles 
 
 
 
See Table B1, Appendix B
 
Table 4: Flock Requirements 
Property 
Test Procedure  
Unit 
Value 
4.2.4.1 Material 
All flocked parts 
Material 
Length 
Fineness 
Fiber density 
 
mm  
denier 
fibers/mm
2
Polyester 
0.4 - 0.6  
3 - 6 
175 minimum 
4.2.4.2 Resistance to Scraping 
All flocked parts 
GME 60248-A1  
Test as received, 
after immersion in local transit coating  
(e.g., protective wax L 000 0555 or 9982223),  
after immersion in deionized water 
for glass run channels 
for belt strips 
 
 
 
 
 
cycles 
cycles 
 
 
 
 
 
350 minimum  
150 minimum  
4.2.4.3 Freezing on Behavior 
All flocked parts 
GMW15379 Method B  
 
No freezing on 
 
5 Provisions for Shipping 
5.1 Approved Sources. Engineering qualifications 
of an approved source are required for this 
standard. Only sources listed in the GM Materials 
File (e.g., MATSPC) under this standard number 
have been qualified by engineering as meeting the 
requirements of this standard  
5.2 Other Additional Requirements. 
5.2.1 All submissions for approval shall include test 
reports detailing performance to this standard as 
well as a Thermogravimetric Analysis (TGA) curve 
and Fourier Transform Infrared (FT-IR) Spectrum 
for each material used. The FT-IR spectra and 
thermograms submitted for initial approval shall be 
considered the reference standard. All samples 
shall produce FT-IR spectra and thermograms that 
correspond to the reference standards when tested 
under the same conditions. 
5.2.2 See relevant component drawings for 
additional requirements. 
6 Notes 
6.1 Glossary. Not applicable. 
6.2 Acronyms, Abbreviations, and Symbols. 
BTF 
 
Break Test to Failure  
CLD 
 
Compression Load Deflection  


GM WORLDWIDE ENGINEERING STANDARDS 
GMW14168 
 
© Copyright 2008 General Motors Corporation All Rights Reserved 
July 2008 
Page 7 of 10
 
EPDM  
Ethylene Propylene Diene Monomer  
FEA 
 
Finite Element Analysis  
FT-IR 
Fourier 
Transform 
Infrared 
Spectroscopy  
IRHD 
International Rubber Hardness Degree  
LLS 
Load Loss Set  
PAD 
 
Product Assembly Documents 
PDM 
 
Ethylene Propylene Diene Monomer  
RET 
 
Relaxation to Equilibrium Test  
SSCL  
Step Sequence  
TGA 
 
Thermogravimetric Analysis 
TPE 
 
Thermoplastic Elastomer  
UV  
 
Ultraviolet  
VSAS 
Vehicle 
Simulation, 
Analysis 
& 
Simulation  
7 Additional Paragraphs 
7.1 All parts or systems supplied to this standard 
must comply with the requirements of GMW3059, 
Restricted and Reportable Substances for 
Parts. 
7.2 All materials supplied to this standard must 
comply with the requirements of GMW3001, Rules 
and Regulations for Materials Specifications. 
8 Coding System 
This standard shall be referenced in other 
documents, drawings, etc., as follows: 
GMW14168 
9 Release and Revisions 
9.1 Release. This standard originated in June 
2005. It was first approved by the Global Elastomer 
Team in October 2005. It was first published in 
October 2005. 
It supersedes all regional material specifications for 
Elastomeric Seals for Glass Sealing - Flocked or 
Coated for use on Global Engineered materials 
including, but not limited to, GME 01001, 
GMN11017, HN1585, HN2232, and EDS-M-7305. 
9.2 Revisions. 
Rev 
Approval 
Date 
Description (Organization) 
A 
JUL 2008 
Complete revision, replacing 
local 
test 
methods 
with 
respective 
GMW 
specifications. 
(Global 
Elastomers Team)  
 


GMW14168  
GM WORLDWIDE ENGINEERING STANDARDS
 
© Copyright 2008 General Motors Corporation All Rights Reserved 
Page 8 of 10 
July 2008
Appendix A 
Table A1: Number of Test Pieces Required 
Material and Performance 
Requirements
Material Release 
Testing
(sheet stock)
Design 
Validation Testing
Product Validation 
Testing
Audit / Inspection 
Testing
(Routine Quality 
Control)
Hardness 
3
3
3
2
Elongation at Break
3
3
3
2
Tensile Strength
3
3
3
2
Age Resistance (Heat Aging)
3
3
3
2
Ozone Resistance
3
3
-----
-----
Paint Staining
3
3
-----
-----
Cold Flexibility
3
3
-----
-----
Volume Resistivity
3
5
5
5
Bloom
3
-----
3
Compression Load Deflection 
5
3
2 (only 
Long Term Load Loss Set
5
3
-----
Permanent Set (Short Term)
-----
3
to be reported
2
conform to PPAP
Resistance to Protective Wax 
Remover
3
3
-----
Sliding Resistance
5
3
-----
Squeak and Itch Testing
3
-----
-----
Heated Backlight Element 
Compatibility 
3
-----
-----
Linear Shrinkage 
3
-----
-----
Weatherometer
3
3
3
-----
Run Channel Insertion Force 
3
3
2
Glass Insertion Force
3
3
-----
Insertion/Extraction 
5
3
2
Recovery Force
3
3
2
Splice Strength for Joints
3
3
2
Coatings
See GMW14170
See GMW14170
See GMW14170
Resistance to Scratch
3
-----
-----
Abrasion Resistance
3
3
-----
Material Flock
3
3
-----
Resistance to Scraping
3
3
3 (only as received)
Freezing on Behavior
3
-----
-----
RT)
 
 
 


GM WORLDWIDE ENGINEERING STANDARDS 
GMW14168 
 
© Copyright 2008 General Motors Corporation All Rights Reserved 
July 2008 
Page 9 of 10
 
Appendix B 
Table B1: Abrasion Resistance 
Test & Condition 
Remarks 
Cycles  
Minimum 
As Received 
Dry 
Test at room temperature. 
10 000 
 
Wet 
Immerse the test piece in water for 1±.1 h at 20 ±2°C. Apply 
water continuously at the rate of 5 cc/200 cycles during the test. 
10 000 
Heat Aged 
Dry 
Heat age the test piece for 240 ± 1 h in a constant temperature 
bath adjusted to 80 ±2°C. Conduct the dry test after leaving for 
24 ± 1 h at room temperature. 
5000 
 
Wet 
Conduct as received wet test following heat aging. 
5000 
Weatherome
ter 
Dry 
Conduct the as received dry test following Xenon Weatherometer 
exposure per GMW14650 for 225 kJ/m2 and leaving at room 
temperature for 24±1 h. 
5000 
 
Wet 
Conduct as received wet test following weatherometer exposure. 
5000 
Warm Water 
Immersion 
Dry 
Conduct as received dry test after immersing the test piece in 
warm water at 80± 2°C for 96 ±1 h and allowing to stand at room 
temperature for 24±1 h. 
5000 
Muddy 
Water 
Wet 
Conduct as received wet test using muddy water with a ration of 
50 ± 5 g of “Arizona Test Dust“per L of water. Agitate sufficiently 
to keep mixed. (See Note.) 
3000 
Note: Arizona Test meets ISO 121031 A4 (Coarse Grade) and is available from Power Technology Incorporate. 14331 Ewing Avenue, 
Burnsville, MN 55306, Telephone (612) 894-8737. 
 
Table B2: Sliding Resistance 
Test & Condition 
Remarks 
Maximum Force 
(N / 100 mm) 
As Received 
Dry 
Test at room temperature 
3.5 N / 100 mm 
Cold Exposure 
-30 ±2°C Test at -30±2°C 
3.5 N / 100 mm 
 


GMW14168  
GM WORLDWIDE ENGINEERING STANDARDS
 
© Copyright 2008 General Motors Corporation All Rights Reserved 
Page 10 of 10 
July 2008
 
Appendix C 
Finite Element Analysis (FEA) Requirements and Modifications to GMN6814, Standard Test Methods 
for Vulcanized Rubber and TPE for Use in Finite Element Analysis Modeling. 
Personnel. FE Analysts should be knowledgeable in hyper-elastic materials and their mathematical 
formulation vis-à-vis polynomial curve fitting to raw data, and possess related developmental skills. 
Tools. The analysis codes being utilized should be capable of simulating the following: (1) nonlinear material 
behavior using appropriate material models for compressible and incompressible elastomeric compounds, and 
(2) nonlinear geometric effects such as large deformation, buckling and frictional contact. 
Accuracy. A correlation within ± 10% over the design sealing range is required, between analytical results for 
Compression Load Deflection (CLD) values of a digitized part and actual test measurements, when measured 
in accordance with GMW14685-2B2. 
Certification. Supplier FEA and Validation capability assessment will be performed by General Motors Vehicle 
Synthesis & Analysis Simulation (VSAS) Engineering. GMN6814, Standard Test Methods for Vulcanized 
Rubber and TPE (Methods A and B only) will be used for finite element analysis modeling (see Appendix C). 
Model accuracy shall be ±10% for a digitized part and ± 20% for a typical section. Certification obtained in 
earlier programs is adequate so long as no procedural changes have occurred. 
FEA certification must be obtained from General Motors VSAS Engineering prior to a material approval being 
issued. Any product or process changes will require notification of General Motors VSAS Engineering. 
GMN6814 Standard Test Methods for Vulcanized Rubber and TPE shall be used for finite element 
analysis modeling, with the following modifications: 
 
Section 1: Scope 
Test Method C – Equibiaxial Tension – Not applicable. 
Test Method D – Volumetric Compression – Not applicable. 
 
Section 3: Test Equipment. 
3.1.8 Equibiaxial Tension Apparatus – Not applicable. This test method not applicable. 
3.1.9 Volumetric Compression Fixture – Not applicable. This test method not applicable. 
 
Section 4: Test Material 
4.1 Minimum Sampling Requirements – Not applicable. Test specimens shall be cut from extruded ribbons. 
 
Section 5: Test Method. 
Paragraph 5.3, Test Method A, Uniaxial Tension. 
5.3.8.1 Step Sequenced Curved Loops (SSCL). Reduce loops to 20, 30, 50, and 100% only. 
5.3.9 Break Test to Failure (BTF) – Not applicable to methods currently employed by weatherstrip FEA 
analysts. 
5.3.10 Relaxation to Equilibrium Test (RET) - Not applicable to methods currently employed by weatherstrip 
FEA analysts. 
Section 5.4, Test Method B, Planar Tension. 
5.4.8.1 Step Sequenced Curved Loops (SSCL). Reduce loops to 20, 30, 50, and 100% only. 
5.4.9 Relaxation to Equilibrium Test (RET) - Not applicable to methods currently employed by weatherstrip 
FEA analysts.
