Repository: kujaxr/obsidian-vault

File: 材料工程师/GMW 14170_2009.pdf.md
# GMW 14170_2009.pdf

 
 
 
 
 
 
 
 
WORLDWIDE 
ENGINEERING 
STANDARDS 
General Specification 
Elastomer 
GMW14170 
 
 
 
 
 
 
 
 
Coating Requirements for Elastomeric Seals 
 
 
© Copyright 2009 General Motors Corporation All Rights Reserved 
July 2009 
Originating Department: North American Engineering Standards 
Page 1 of 7 
 
1 Introduction 
Note: 
Nothing in this standard supersedes 
applicable laws and regulations. 
Note: In the event of conflict between the English 
and domestic language, the English language shall 
take precedence. 
1.1 
Scope. 
This 
specification 
covers 
the 
requirements of coatings on weatherstrips in the 
body area. 
1.2 Mission/Theme. Not applicable. 
1.3 Classification. Not applicable. 
2 References 
Note: Only the latest approved standards are 
applicable unless otherwise specified. 
2.1 External Standards/Specifications. 
ISO 105-X12 
ISO 23529 
ISO 188 
 
2.2 GM Standards/Specifications. 
9981062 
GME8555 
9982223 
GMW3001 
9984242 
GMW3059 
9984259 
GMW14650 
9984434 
GMW14757 
9984505 
GMW15691 
9984508 
GMW15726 
9984515 
L 000 0207 
9985670 
L 000 0242 
B 040 0218 
L 000 0555 
B 440 0029 
L 000 0556 
3 Test Preparation and Evaluation 
3.1 Resources. 
3.1.1 Calibration. The test facilities and equipment 
shall be in good working order and shall have a 
valid calibration label. 
3.1.2 Alternatives. Alternative test facilities and 
equipment may also be used. However, all 
measuring variables as specified in this standard 
shall be determined correctly with respect to their 
physical definition. 
3.1.3 Facilities. Conforming to the relevant test 
procedures. 
3.1.4 Equipment. Conforming to the relevant test 
procedures. 
3.1.4.1 Suitable apparatus for determination of the 
thickness of the coating. (Reference GMW15726). 
3.1.4.2 Scalpel suitable for cross-hatching through 
the coating. 
3.1.4.3 
Adhesive 
tape: 
Scotch 
8981, 
Tesaband 4651, Tesaband 4661, or equivalent. 
3.1.4.4 Mandrel of diameter 50 mm. 
3.1.5 Test Vehicle/Test Piece. Unless otherwise 
specified, the shape, size and number of test 
pieces shall be in accordance with the relevant test 
procedure. 
3.1.5.1 The number of test pieces required for 
material approval is defined in Appendix A 
Table A1. 
3.1.5.2 For Design and Product Validation, test 
pieces shall be cut from at least three finished 
parts; for routine quality control from at least one 
finished part. 
3.1.6 Test Time. Not applicable. 
3.1.7 Test Required Information. Not applicable. 
3.1.8 Personnel/Skills. Not applicable. 
3.2 Preparation. Not applicable. 
3.3 Conditions. The minimum time between 
vulcanization and testing of elastomers shall be 
72 h. The test pieces shall be maintained at a 
temperature of 23 ± 5°C for at least 8 h prior to test 
and shall be free from strain during this period. 
3.3.1 Environmental Conditions. Not applicable. 
3.3.2 Test Conditions. Deviations from the 
requirements of this standard shall have been 
agreed upon. Such requirements shall be specified 
on component drawings, test certificates, reports, 
etc. 
3.4 Instructions. Not applicable. 
3.5 Data. Not applicable. 
3.6 Safety. This standard may involve hazardous 
materials, 
operations, 
and 
equipment. 
This 


GM WORLDWIDE ENGINEERING STANDARDS 
GMW14170 
 
© Copyright 2009 General Motors Corporation All Rights Reserved 
July 2009 
Page 2 of 7 
 
standard does not propose to address all the 
safety problems associated with its use. It is the 
responsibility of the user of this standard to 
establish appropriate safety and health practices 
and determine the applicability of regulatory 
limitations prior to use. 
3.7 Documentation. Samples of components or 
material released to this standard shall be tested 
for conformity with the requirements of this 
standard and approved by the responsible GM 
Department prior to the start of delivery of 
production level components or materials. 
Any change to the component or material, e.g., 
design, function, properties, manufacturing process 
and/or location of manufacture requires a new 
release of the product. It is the sole responsibility 
of the supplier to provide the customer, unsolicited, 
with documentation of any change or modification 
to the product/process and to apply for a new 
release. 
If not otherwise agreed to, the entire verification 
test shall be repeated and documented by the 
supplier prior to start of delivery of the modified or 
changed product. In some cases, a shorter test 
can be agreed to between the responsible GM 
department and the supplier.  
3.7.1 Test Results. With reference to this standard 
the test results shall be presented in a test report. 
4 Requirements and Procedure 
4.1 Appearance. The sealing surface shall be 
coated in the area defined on the drawing or in the 
math data file. The coating shall be uniform and 
free from breaks or porosity. 
4.2 Performance Requirements. If a seal consists 
of several sections, the specified tests shall be 
conducted on each section. Unless otherwise 
stated, the tests and evaluations shall be 
performed at the temperature of 23 ± 5°C. See 
Table 1. 
Samples are to be taken from finished parts. 
 
Table 1: Coating Requirements 
Property 
Test Procedure 
Unit 
Value 
4.2.1 Coating Thickness Measurement. 
All Types  
GMW15726 
 
Coating thickness 
microns 
 
14 ± 3  
Unless otherwise specified 
on drawing or math data 
file. 
4.2.2 Adhesion Strength. 
All Types  
Square cut test piece of 20 mm minimum. 
The coating shall be cross-hatched through to the base 
material at intervals of approximately 1 mm. The adhesive 
tape shall be pressed onto the surface of the cured lacquer, 
such that its side edge is at an angle of 45 degrees to the 
cross-hatching lines.  
Visual inspection 
 
After stripping off the tape, 
no cured coating shall be 
removed from the test 
piece. 
 
 


GM WORLDWIDE ENGINEERING STANDARDS 
GMW14170 
 
© Copyright 2009 General Motors Corporation All Rights Reserved 
July 2009 
Page 3 of 7 
 
Property 
Test Procedure 
Unit 
Value 
4.2.3 Heat Resistance. 
All Types 
ISO 188 Method B, 24 (-2) h at 90 ± 3°C 
Test piece: length 200 ± 5 mm, width 4 ± 1 mm, 
thickness 1 to 2 mm 
Visual inspection. 
Bend 180 degrees around radius of 25 ± 0.5 mm 
Visual Examination 
 
 
 
 
No visual change in coating. 
No cracks. 
No loss of adhesion. 
4.2.4 Cold Resistance (Low Temperature Flexibility). 
All Types 
ISO 23529, -40 ± 3°C; 4 ± 0.5 h 
Test piece: length 200 ± 5 mm , width 4 ± 1 mm, 
thickness 1 to 2 mm. 
Bend 180 degrees around radius of 25 ± 0.5 mm. 
Visual Examination 
 
 
 
No cracks. 
No loss of adhesion. 
4.2.5 Chemical and Abrasion Resistance. 
All Types 
ISO 105-X12. (Crockmeter) 
Test piece shall have a uniform thickness over 
the total width. If the width of the test piece is 
smaller than the rubbing finger, the downward 
force shall be reduced adequately (See Appendix 
B Table B2). 
Test Conditions: Cylinder 16 mm diameter, 
80 mm minimum travel, 1 cycle/s, cotton crocking 
cloth. 
Downward force of 9 N, (one cycle shall be one to 
and fro movement). 
 
Dry test fabric. 
 
Wet test fabric (Deionized water). 
Pre-wetting shall be repeated after 50 cycles. 
 
With test fabric soaked in cleaning anti-freeze 
solution B 040 0218 (2-Propanol): Water = 1:2. 
Pre-wetting shall be repeated after 50 cycles. 
 
Test fabric soaked in windshield wash solvent 
9985670 (Methanol): Water = 2:3. Pre-wetting 
shall be repeated after 50 cycles. 
 
No judgment shall be made of the cloth; only the 
coated surface shall be evaluated. 
 
 
 
 
 
 
 
 
 
 
cycles 
 
 
cycles 
 
 
cycles 
 
 
cycles 
 
 
 
 
 
 
Coating shall not be abraded 
after: 
 
 
100 minimum 
 
 
100 minimum 
 
 
100 minimum 
 
 
100 minimum 
 
 


GM WORLDWIDE ENGINEERING STANDARDS 
GMW14170 
 
© Copyright 2009 General Motors Corporation All Rights Reserved 
July 2009 
Page 4 of 7 
 
Property 
Test Procedure 
Unit 
Value 
4.2.6 Coating Cure Test. 
All Types 
ISO 105-X12. (Crockmeter). 
Test piece shall have a uniform thickness over 
the total width. If the width of the test piece is 
smaller than the rubbing finger, the downward 
force shall be reduced adequately (See Appendix 
B Table B2). 
Test Conditions: Cylinder 16 mm diameter, 
80 mm minimum travel, 1 cycle/s, cotton crocking 
cloth. 
Downward force of 4.3 N, 5 cycles (one cycle 
shall be one to and fro movement). 
Naphtha (9981062 or B 440 0029). 
 
Rating 0 or 1 to Table B1 in 
Appendix B. 
The rating of the coated 
surface overrides the rating of 
the cloth, if only cloth is out of 
requirement. 
4.2.7 Cleaning and Solvent Resistance. 
All Types 
ISO 105-X12. (Crockmeter). 
Test piece and test conditions: See Chemical and 
Abrasion Resistance. 
Downward force of 4.3 N, 10 cycles (1 cycle shall 
be 1 to and fro movement). 
Protective wax to L 000 0555 and L 000 0556 or 
9982223. 
Commercial car shampoo (e.g., Sonax 314300). 
Commercial paintwork cleaning product (e.g., 
Sonax 302200). 
Commercial household ammoniated window 
cleaner (e.g., Windex). 
Commercial chrome cleaner and polish (e.g., GM 
chrome cleaner and polish, Part No. 1050173). 
 
No staining, discoloration, 
surface softening, or loss of 
grain. 
Rating 0 or 1 to Table B1 in 
Appendix B. 
The rating of the coated 
surface overrides the rating of 
the cloth, if only cloth is out of 
requirement. 
4.2.8 Wear Resistance Test. 
Body Mounted Primary and 
Secondary Seals Only 
GMW15691 
cycles 
No wear-through of the coating 
after 10 000 minimum. 
4.2.9 Weatherometer. Note 1
 
Only on parts where the 
coated surface is exposed 
GMW14650, Weather-Ometer Resistance Class 3. 
 
Change of surface. 
 
 
 
Color change E. 
 
Visual appearance change that is considered 
unacceptable shall override the E measurement. 
 
Examination of surface under 50X magnification. 
 
 
No surface tackiness or 
embrittlement, No change in 
hardness, No blooming, 
blistering or other factors that 
may affect function or 
appearance. 
3.0 maximum 
 
No objectionable surface 
defects or color change. 
 
No cracking, pores or other 
surface damage. 
 
 


GM WORLDWIDE ENGINEERING STANDARDS 
GMW14170 
 
© Copyright 2009 General Motors Corporation All Rights Reserved 
July 2009 
Page 5 of 7 
 
Property 
Test Procedure 
Unit 
Value 
4.2.10 Test on Substances that Could Affect Repair Painting. 
Parts with direct contact to 
painted body panels 
GME8555. Test material is positioned on a test panel and 
loaded with a cylindrical weight of 1 kg and a diameter of 
50 mm. The test material is pulled by hand 5 times in both 
directions over the length of the panel. (GME8555 Section 
5.3.5.1). 
Paint Application - The test panel is painted with: 
L 000 0207 solid color waterborne basecoat + L 000 0242 
clear coat. 
9984434 basecoat + 9984259 and 9984515 clear coat. 
9984505 basecoat + 9984242 and 9984508 clear coat. 
according to the paint material specification. (GME8555 
Section 5.3.15). 
Evaluation of the painted test panel after bake. 
Further information, see GME8555. 
 
 
 
 
 
 
 
 
 
 
 
The surface shall be free 
from paint irritation or 
craters. 
4.2.11 Resistance to Adhesion to Glass, Paint, or other Mating Materials. 
All Types 
GMW14757 dry and wet (tap water) conditions 
 
Pull off force. 
 
 
N 
 
 
4 maximum 
There shall be no transfer 
of coating to the glass, 
painted panel, or other 
mating substrate material. 
Note 1: Other than class 3 requirements must be specified on drawing or math data file. 
 
5 Provisions for Shipping 
5.1 Other Additional Requirements. See relevant 
component drawings for additional requirements. 
6 Notes 
6.1 Glossary. Not applicable. 
6.2 Acronyms, Abbreviations, and Symbols. Not 
applicable. 
7 Additional Paragraphs 
7.1 All parts or systems supplied to this standard 
must comply with the requirements of GMW3059, 
Restricted and Reportable Substances for 
Parts.  
7.2 All materials supplied to this standard must 
comply with the requirements of GMW3001, Rules 
and Regulations for Materials Specifications. 
8 Coding System 
This standard shall be referenced in other 
documents, drawings, etc., as follows: 
GMW14170 
9 Release and Revisions 
9.1 Release. This standard originated in June 
2005. It was first approved by the Global 
Elastomers Team in April 2005. It was first 
published in June 2006. 
It supersedes all regional standards for Coating 
Requirements for Elastomeric Seals for use on 
Global Engineered materials including EDS-M-
7306, GME 01002, GMN10029, and HN2085. 
9.2 Revisions. 
Rev 
Approval 
Date 
Description (Organization) 
A 
AUG 2008 
Complete revision, replacing 
local 
test 
standards 
with 
respective GMW standards. 
(Global Elastomers Team) 
B 
JUL 2009 
Update Table 1, Appendices 
A and B. Updated to 2009 
standards template. (Global 
Elastomers Team) 


GM WORLDWIDE ENGINEERING STANDARDS 
GMW14170 
 
© Copyright 2009 General Motors Corporation All Rights Reserved 
July 2009 
Page 6 of 7 
 
Appendix A 
 
Table A1: Test Pieces Required 
Material and Performance 
Requirements 
Design Validation 
Testing 
Product Validation 
Testing 
Audit/Inspection 
Testing 
(Routine Quality 
Control) 
Coating Thickness 
3 
3 
2 
Adhesion Strength 
3 
3 
2 
Heat Resistance 
3 
3 
2 
Cold Resistance 
3 
3 
2 
Chemical and Abrasion Resistance 
Dry Test Fabric 
3 
3 
2 
Wet Test Fabric 
3 
3 
----- 
Test Fabric Soaked 
 in Water with B 040 0218 
3 
3 
----- 
Test fabric soaked 
 in water with 9985670 
3 
3 
----- 
Coating Cure Test 
3 
3 
----- 
Cleaning and Solvent Resistance 
Protective Wax 
3 
3 
----- 
Commercial Car Shampoo 
3 
3 
----- 
Commercial Paintwork 
Cleaning Product 
3 
3 
----- 
Commercial Household  
Ammoniated Window Cleaner 
3 
3 
----- 
Commercial Chrome  
Cleaner and Polish 
3 
3 
----- 
Wear Resistance Test 
3 
----- 
----- 
Weatherometer 
3 
3 
----- 
Test on Substances that could Affect 
Repair Painting 
3 
----- 
----- 
Resistance to Adhesion to Glass, Paint, 
or other Mating Materials 
3 
----- 
----- 


GM WORLDWIDE ENGINEERING STANDARDS 
GMW14170 
 
© Copyright 2009 General Motors Corporation All Rights Reserved 
July 2009 
Page 7 of 7 
 
Appendix B 
 
Table B1: Coating Cure Test Ratings 
Rating 
Coated Surface 
Residue on Cloth 
0 
No Change 
None 
1 
Slight - Barely Observable 
Trace Amount 
3 
Moderate - Readily Noticeable 
Readily Noticeable 
5 
Severe – Very Obvious 
Saturated with Color 
 
Table B2: Force Reduction Guidelines 
Downward 
Force (N) 
Mass to Achieve 
Downward Force 
(kg) 
Width of Test 
Piece (mm) 
Contact 
Area (mm²) 
Downward Force 
Per Contact Area 
(N/mm²) 
Mass Calculated To 
Test Piece Width 
(kg) 
9.0 
0.92 
16 
201 
9.00 
0.92 
14 
191 
8.53 
0.87 
12 
172 
7.70 
0.79 
10 
149 
6.66 
0.68 
8 
122 
5.48 
0.56 
6 
94 
4.19 
0.43 
4.3 
0.44 
16 
201 
4.30 
0.44 
14 
191 
4.08 
0.42 
12 
172 
3.68 
0.38 
10 
149 
3.18 
0.33 
8 
122 
2.62 
0.27 
6 
94 
2.15 
0.20

File: 材料工程师/GMW 14458_2006.pdf.md
# GMW 14458_2006.pdf

 
 
 
 
 
 
 
 
 
 
WORLDWIDE 
ENGINEERING 
STANDARDS 
Test Method 
Materials 
GMW14458 
 
 
 
 
 
 
 
 
 
Procedure for Copper-Accelerated  
Acetic Acid Salt Spray (CASS) Test 
 
 
© Copyright 2006 General Motors Corporation All Rights Reserved 
May 2006 
Originating Department: North American Engineering Standards 
Page 1 of 2
 
1 Scope 
This standard establishes equipment and proce-
dure requirements for conducting the Copper-
Accelerated Acetic Acid Salt Spray (CASS) test. 
The CASS test is typically used to evaluate the 
performance of decorative plating applied to metal-
lic and non-metallic substrates. It has also been 
used to evaluate the performance of anodic coat-
ings applied to aluminum. 
Note: Nothing in the specification supersedes ap-
plicable laws and regulations unless specific ex-
emption has been obtained. 
Note: In the event of conflict between the English 
and domestic language, the English language shall 
take precedence. 
2 References 
Note: Only the latest approved standards are ap-
plicable unless otherwise specified. 
2.1 External Standards/Specifications. 
ISO 9227:1990E 
 
2.2 GM Standards/Specifications. 
None 
 
3 Test Equipment 
The test apparatus and chamber operation is 
based on the ISO 9227:1990E specification. 
4 Test Material 
See ISO 9227:1990E 
5 Test Method 
See ISO 9227:1990E 
5.1 Summary of Test Method. Not applicable. 
5.2 Test Sample Preparation. Not applicable. 
5.3 Test Procedure. Not applicable. 
6 Evaluation and Rating 
Performance requirements, including corrosion 
evaluation and rating methods, are typically pro-
vided in material or coating specifications or other 
documents such as product drawings. 
7 Report 
7.1 Reference section 12 of ISO 9227:1990E for 
general reporting guidelines. 
7.2 Test conditions shall be recorded on a daily 
basis (weekends and holidays are exceptions). 
The following parameters shall be monitored daily: 
• 
Cabinet temperature 
• 
Bubble tower temperature 
• 
Bubble tower pressure 
• 
Collection rate 
• 
pH of collected solution 
• 
Specific gravity of collected solution 
In addition, the following shall be recorded for each 
prepared solution: 
• 
pH 
• 
Specific gravity 
7.3 Deviations from the requirements of this test 
method shall be documented on component draw-
ings, test certificates, reports, etc. 
8 Safety 
This method may involve hazardous materials, op-
erations, and equipment. This method does not 
propose to address all the safety problems associ-
ated with its use. It is the responsibility of the user 
of the method to establish appropriate safety and 
health practices and determine the applicability of 
regulatory limitations prior to use. 
9 Notes 
9.1 Glossary. Not applicable. 
9.2 Acronyms, Abbreviations, and Symbols. 
CASS 
Copper-Accelerated Acetic Acid Salt 
Spray 
10 Coding System 
This test method shall be referenced in other 
documents, drawings, VTS, CTS, etc. as follows: 
Copyright GM Worldwide 
Provided by IHS under license with GMW 
Not for Resale
No reproduction or networking permitted without license from IHS
--`,,```,,,,````-`-`,,`,,`,`,,`---


GMW14458 
GM WORLDWIDE ENGINEERING STANDARDS
 
© Copyright 2006 General Motors Corporation All Rights Reserved 
Page 2 of 2 
May 2006
 
Test per GMW14458 
11 Release and Revisions 
11.1 Release. This standard originated in Septem-
ber 2005, replacing GM4476P, GME 60207, and 
HN 0104. It was first approved by the Global Cor-
rosion Engineering Team in April 2006. It was first 
published in May 2006. 
 
Copyright GM Worldwide 
Provided by IHS under license with GMW 
Not for Resale
No reproduction or networking permitted without license from IHS
--`,,```,,,,````-`-`,,`,,`,`,,`---

File: 材料工程师/GMW 14664_2009.pdf.md
# GMW 14664_2009.pdf

 
 
 
 
 
 
 
 
 
 
WORLDWIDE 
ENGINEERING 
STANDARDS 
Material Specification 
Paints 
GMW14664 
 
 
 
 
 
 
 
 
 
Powder Coat Finish 
 
 
© Copyright 2009 General Motors Corporation All Rights Reserved 
June 2009 
Originating Department: North American Engineering Standards 
Page 1 of 8 
 
1 Scope 
1.1 Material Description. Powder coatings for the 
purpose of this specification shall be defined as 
organic resin material in a finely powdered state, 
for application to suitably prepared ferrous or 
nonferrous metallic surfaces, followed by heat cure 
(to develop the desired characteristics in the 
finished film). Generally, a specific material 
requirement and color will be shown on the 
engineering 
drawing, 
otherwise 
any 
powder 
coating may be used, provided that the test 
requirements of the specifications are met. 
1.1.1 These coatings are intended to ensure 
adequate protection against corrosion on surfaces 
of both external and internal parts of passenger 
and commercial vehicles. 
1.1.2 In order to meet the requirements of this 
specification, it is necessary for components to 
undergo a suitable cleaning process/removal 
operation (including scale or other oxide layers). 
Cleaning is to be followed by an appropriate pre-
treatment before powder coat application. 
1.1.3 The pretreatment (e.g., low zinc, 3-cations-
phophating) shall ensure good adhesion. Iron 
phosphate is prohibited by GME for Type C. It is 
not preferred but is permitted by GMNA. Primer 
may be used if specified on the engineering 
drawing. 
1.1.4 
These 
coatings 
may 
be 
applied 
by 
electrostatic spray or fluidized bed techniques. 
1.2 Symbols. Not applicable. 
1.3 Typical Applications. Parts with a coating 
according to this specification can be classified into 
one of the following categories. 
Type A: Body Outer Decorative parts such as roof 
rails, 
guide 
rails, 
and 
decorative 
moldings. 
Requirements for these components are specified 
by GMW3005 Topcoat – Generic Qualification 
(Table 2, Topcoat Type: Type B Rigid Parts 
(Outsourced Non-Assembly Plant Materials)). Type 
A parts must also meet the requirements for 
corrosion resistance as specified by GMW14669, 
Organic Coating/Finish Performance for Exterior 
and Interior Metallic Materials. 
Type 
B: 
Body 
Inner, 
only 
for 
passenger 
compartments, such as partition grille, brackets. 
 
Area I  
Direct sunlight, all specific colors. 
 
Area II  
Indirect 
sunlight, 
non 
color-
matched. 
Type C: Engine Compartment and Underbody 
Components. 
 
All locations. 
 
Part type and location must be specified on the 
engineering drawing. 
 
This specification is not applicable for the body 
itself and body elements (such as doors, hood, 
and tailgate). 
 
Certain types of powder coatings e.g., Epoxy, 
when exposed to Ultraviolet (UV) radiation, 
show a tendency to “chalk”. However, this 
feature 
does 
not 
affect 
the 
service 
performance of the material. These powder 
coat finishes are unsuitable for Type B in direct 
sunlight exposure areas. 
1.4 Remarks. Not applicable. 
2 References 
Note: Only the latest approved standards are 
applicable unless otherwise specified. 
2.1 External Standards/Specifications. 
ASTM D870 
SAE J1545 
ISO 105-A02 
SAE J1767 
ISO 15184 
 
2.2 GM Standards/Specifications. 
B 040 0900 
GMW14334 
EMS 09.309.574 
GMW14669 
GM6094M 
GMW14698 
GMN3943 
GMW14700 
GMW3001 
GMW14701 
GMW3005 
GMW14729 
GMW3059 
GMW14829 
GMW3286 
GMW14872 
GMW3417 
GMW15282 
GMW14162 
GMW15357 
GMW14333 
HN0283 


GM WORLDWIDE ENGINEERING STANDARDS 
GMW14664 
 
© Copyright 2009 General Motors Corporation All Rights Reserved 
June 2009 
Page 2 of 8 
 
3 Requirements 
3.1 Requirements on Test Specimens. 
3.1.1 Coatings shall be free of Chrome VI. 
3.1.2 Chrome VI used as adhesion promoter is not 
permissible. 
3.1.3 Post treatments, if performed, shall be 
Chrome VI free. 
3.2 Test Samples. Use test pieces and number of 
test pieces as specified in the appropriate test 
methods. In instances of powder coating being 
applied to castings of ferrous or non-ferrous 
metals, coated cast test panels or parts shall be 
used. Test pieces shall be tested in the as received 
condition 
(i.e., 
without 
any 
pre-conditioning, 
irrespective 
of 
conditioning 
requirements 
of 
specified test methods). Wait a minimum of 72 h 
after 
bake 
before 
commencing 
test. These 
conditions apply to all components to be tested per 
this specification. 
3.3 Appearance. The powder coating finish on the 
component shall be smooth and free from any 
surface blemishes prejudicial to serviceability or 
appearance. 
3.4 Coating Thickness. The coating thickness 
shall be determined by using an apparatus based 
on eddy current or ferromagnetic principles to 
within ± 2 µm. 
Note: Required for all types: 50 to 100 µm or as 
specified on the engineering drawing. 
3.5 Hardness. The hardness of the coating can be 
examined by using test method described in 3.5.1 
or 3.5.2. 
3.5.1 Erichsen Hardness Test (Rod Type 318). 
Perform 
scratch 
resistance 
according 
to 
GMW14698 in the as received condition. 
3.5.2 Pencil Hardness. The paint hardness shall 
be between 1H and 3H per ISO 15184. 
3.6 Cross-Hatch Test. Perform Tape Adhesion 
Test 
according 
to 
GMW14829 
in 
delivery 
conditions and after high humidity exposure 
according to GMW14729 (for exposure time see 
3.7). Painted parts Types B and C are allowed to 
have a rating of 0 or 1. 
3.7 High Humidity Environment. Painted parts 
must be exposed to a high humidity environment 
per GMW14729 with no evidence of blistering, 
corrosion, or any other change in appearance. The 
exposure times are: 
 
96 h for Type B. 
 
144 h for Type C. 
3.8 Corrosion Test. The determination of the 
resistance of the organic coating to corrosion has 
to be done by a salt spray fog test or by a cyclic 
corrosion test. 
3.8.1 Salt Spray Fog Testing. (Required for GME, 
GM Holden and GM-LAAM/Mercosur). 144 h 
(Type B) and 336 h (other types) shall be done 
according to GMW3286. No corrosion (except 
along scribe lines), blistering, or other appearance 
changes are allowed. Total scribe creepback 
determined per GMW15282 shall be 6 mm 
maximum for zinc coated steel and 3 mm 
maximum for all other substrates. (The evaluation 
of scribe creepback can be determined by scrape 
and blow off with compressed air per GMW15282 
or by using tape adhesion per GMW14829 
paragraphs 5.3.5 through 5.3.7). 
Note: Slight rust at edges is permitted for Type C, 
but shall not exceed 20% of the length of exposed 
edges. 
3.8.2 Cyclic Corrosion Test. (Required for 
GMDAT, GMNA and PATAC). A cyclic corrosion 
test, per GMW14872 is required for validation on 
normally processed parts, or on representative 
sections of parts. Refer to the Appendix A Table 
A2 for specific details associated with required test 
exposures for specified test class suffix, vehicle 
area, and mounting location. 
 
For Type B: Corrosion rating of 8 or better per 
GMW15357. 
 
For Type C: Corrosion rating of 8 or better per 
GMW15357. 
3.9 Resistance to Stone Impact. Stone impact 
resistance 
shall 
be 
tested 
according 
to 
GMW14700. 
 
For Type C: Method C: > rating 7 
3.10 Resistance to Fuel and Oil. 
3.10.1 Fuel Resistance. Fuel resistance shall be 
tested according to GMW14333 for Type C. A 
rating of 2 is required. 
3.10.2 Oil Resistance. Oil resistance must be 
performed for Type C parts only for first sample 
approval of paint and painted components which 
may have contact with oil. 
3.10.2.1 Immerse test piece in engine oil, e.g., 
B 040 0900 (for GME), EMS 09.309.574 (for 
GM LAAM) or in GM6094M and expose for 
+24 ± 1 h in a drying oven at 100 ± 3°C. 
3.10.2.2 Evaluate after cooling to +23 ± 5°C. 
Note: Deviations from the specified test standards 
shall be agreed upon with the responsible 
Materials Engineer. 
3.11 Resistance to Color Change. (This test is 
required for GME only.) Parts may exhibit no color 


GM WORLDWIDE ENGINEERING STANDARDS 
GMW14664 
 
© Copyright 2009 General Motors Corporation All Rights Reserved 
June 2009 
Page 3 of 8 
 
change when tested with Fuel Oil Soot per 
GMW14701. 
3.12 Resistance to Cleaning Agents. Type B 
must attain rating 2 per GMW14334: No swelling, 
no discoloration, no dissolution is allowed. 
3.13 Weather Resistance. Paragraphs 3.13.1 and 
3.13.2 apply to topcoat systems only, for initial 
(paint) sample approval only. 
Note: These requirements were not intended for 
use in routine quality testing. 
Deviation from the stated requirements is subject 
to arbitration between the supplier and the 
appropriate GM Materials Engineer. 
3.13.1 Natural Weathering. Natural weathering is 
required for the validation process of a powder 
paint material itself. These requirements are for 
Type B Parts, for the regions indicated below. 
(Please refer to Appendix B for specific test 
methodologies.) 
The following are the regional requirements: 
 
AP/GM Holden: No appreciable color change 
or loss of adhesion. Loss of gloss ≤ 20%. 
 
LAAM/Mercosur: Gloss change after test 
≤ 20%. Color change after test: CIELAB color 
scale, E* ≤ 3.0 (D65 illuminant, 10°observer, 
45° geometry) or no visually perceived color 
change. 
3.13.2 
Accelerated 
Weathering. 
These 
requirements are for Type B parts only. If a 
supplier shall be able to prove a positive result of 
2 years natural weathering test, the accelerated 
weathering 
test 
is 
not 
required. 
Refer 
to 
Appendix B for region specific test methodologies. 
The following are the evaluation requirements: 
No cracking, blistering, loss of adhesion or other 
surface destruction. Color change after test: 
CIELAB color scale, E*  3.0 (D65 illuminant, 
10 degree observer, 45 degree geometry), with 
visual approval is preferred. 
 
Maximum unpolished gloss loss shall be 
≤ 40%. 
 
Maximum gloss loss on polished shall be 
≤ 20%. 
For Type B parts that cannot be measured for 
gloss, after exposure parts must fulfill value 3 or 
more per the ISO 105-A02 grey scale. No cracking, 
blistering or other surface destruction is allowed. 
3.14 Water Soak Test per ASTM D870 (Required 
for GM Holden Only). Test with deionized water at 
38 ± 1°C. Check GMW14829 X-cut adhesion. 
 
Type B: 2 h exposure (+15/-0) minutes. 
Note: No defects or metal corrosion are allowed. 
Permissible loss of adhesion is 1% max after 13 to 
15 minutes recovery. No chipping or flaking 
(brittleness) during X-cut is allowed. 
 
Type C: 2 h exposure +15/-0 minutes. 
Note: No defects or metal corrosion are allowed. 
Permissible loss of adhesion is 5% max after 
1 minute recovery. 
3.15 Mar Test per GMN3943 (Required for GM 
Holden Only). Perform using a 13 N weight and 
1 mm stylus. 
 
Type B: A subjective Rating 1 to 5 is required. 
Slight marring is acceptable. Check the test 
part against an approved control. 
 
Type C: Mar test is not required. 
3.16 Chemical Spot Test per GMW14701 
(Required for GM Holden Only). Use 10%, 1.0% 
and 0.1% solutions by weight of Analytical 
Reagents - Acetic, Hydrochloric, Sulfuric acids and 
Sodium Hydroxide per GMW14701. 
 
Type B: Not required. 
 
Type C: Required where specified (e.g., 
battery tray). 8 minimum rating with 0.1%, 
1.0%, and 10% solutions. 
3.17 Temperature Resistance Test (No Method 
Available. Required for GM Holden Only). Bake 
the test panel at 100 ± 2°C for 24 ± 1 h, unless 
specified otherwise. 
 
Type B: Test is not required. 
 
Type C: No detrimental effects indicating film 
breakdown are allowed. 
3.18 Coating Bake Evaluation Method (No 
Method Available. Required for GM Holden 
Only). Place 1 drop of Methyl Ethyl Ketone (MEK) 
on a suitable area of the test panel. After 30 s 
remove any remaining MEK by wiping with dry 
cotton wool. Test the area for hardness by thumb 
nail vs. original surface. 
 
Type B: Slight softening is acceptable. 
Considerable softening and/or partial removal 
of the coating indicates under baking and is 
cause for rejection. 
 
Type C: Test is not required. 
4 Manufacturing Process 
Not applicable. 
5 Rules and Regulations  
5.1 All materials supplied to this standard must 
comply with the requirements of GMW3001, Rules 
and Regulations for Material Specifications. 


GM WORLDWIDE ENGINEERING STANDARDS 
GMW14664 
 
© Copyright 2009 General Motors Corporation All Rights Reserved 
June 2009 
Page 4 of 8 
 
5.2 All materials supplied to this standard must 
comply with the requirements of GMW3059, 
Restricted and Reportable Substances for 
Parts. 
6 Approved Sources 
Engineering qualifications of an approved source 
are required for this standard. Only sources listed 
in the GM Materials File (i.e., GM Supply Power) 
under this standard number have been qualified by 
engineering as meeting the requirements of this 
standard. 
For 
other 
GM 
locations, 
the 
responsible 
Engineering group should be contacted to obtain 
the approved source in that individual country. 
7 Notes 
7.1 Glossary. 
CIELAB: The standard short-form is defined in 
SAE J1545 and SAE J1767 to explain color 
terminology. 
CIE 
stands 
for 
Commission 
International de l'Eclairage. LAB is the short-form 
to indicate the color values on the three-
dimensional axes, L*, a* and b*. This is usually, 
very simply, denoted as CIELAB, in the Uppercase 
and by omitting the asterisk, as shown. 
Delta E (E*): A resultant color change calculated 
by the equation: 
 
∆𝑬∗=  ∆𝑳∗𝟐+ ∆𝒂∗𝟐+ ∆𝒃∗𝟐 
 
L*A*B* Color System: A color measurement 
system using orthogonal coordinates to describe 
color. The L* axis is the white-black (light-dark) 
axis with a large L* = light and a small L* = dark. 
The a* axis is the red-green axis where (+a*) = red 
and (-a*) = green. The b* axis is the yellow-blue 
axis where (+b*) = yellow and (-b*) = blue. 
 
 
Figure 1: CIELAB Coordinate System 
Langley: A traditional unit of measure for natural 
light energy defined as 1 g-cal/cm2. A Langley is 
equivalent to 0.04184 MJ/m2. 
Note: The Langley is restricted by definition to the 
expression of natural light energy. The MJ/m2 is a 
more universally recognized unit of energy 
measurement. However, for the purposes of this 
specification, it is not appropriate to compare 
natural light exposure energies (measured over the 
total solar or the UV radiation wavelength ranges) 
and usually expressed in MJ/m2 with artificial light 
exposure energies (measured over a very narrow 
wavelength range) and usually expressed in kJ/m2. 
Percent (%) Gloss Loss: 
 
{(initial gloss-final gloss)/initial gloss} x 100} 
 
Specular Gloss: The ratio, expressed as a 
percent, of the quantity of light reflected from a 
surface to the quantity incident on the surface in 
the specular (mirror reflected) direction. 
Temperature Normalized Radiation (TNR): Total 
solar radiation measured under test fixture glazing 
and adjusted both to relate the various limit 
temperature fixtures to a common reference 
temperature and to account for the difference in 
time spent at the fixture limiting temperature during 
the various seasons. This allows testing throughout 
the entire year with comparable results. 
Total Solar Radiation: Natural light less than 
3000 nm in wavelength. 
Ultraviolet (UV) Radiation: Natural light less than 
400 nm in wavelength. 
7.2 Acronyms, Abbreviations, and Symbols. 
h 
 
 
hour(s) 
MEK 
 
Methyl Ethyl Ketone (MEK) 
nm  
 
nanometer 
TNR 
 
Temperature Normalized Radiation 
UV  
 
Ultraviolet 
8 Coding System 
This standard shall be referenced in other 
documents, drawings, etc., as follows: 
“Powder coated, black F785 to GMW14664 – B” 
Where: 
Powder coated, black F 785 = Designation of 
coating. 
B = Type of paragraph 1.3. 
Material per GMW14664 


GM WORLDWIDE ENGINEERING STANDARDS 
GMW14664 
 
© Copyright 2009 General Motors Corporation All Rights Reserved 
June 2009 
Page 5 of 8 
 
9 Release and Revisions 
9.1 Release. This standard originated in October 
2005, replacing GME 00202. It was first approved 
by GM Global Metallic Materials Engineering in 
August 2006. It was first published in January 
2007. 
9.2 Revisions. 
Rev 
Approval 
Date 
Description (Organization) 
A 
JUN 2009 
1.3 Type B, Level I, added, all 
specific colors, Level II added 
non color-matched. Omitted 
SAE 
J1885 
from 
2.1. 
Appendix 
B: 
Regional 
Requirements for Natural and 
Accelerated 
Weathering 
Specification 
changed 
for 
regions 
AP/GMDAT, 
AP/PATAC, GME and GMNA 
to GMW3417. Codes L1, F2, 
G1, T5 and test method for 
these regions to  Type B: 
105,000 TNR Langleys. Table 
B2: 
for 
regions 
AP/GM 
Holden/LAAM/Mercosur/GMN
A/AP/GMDAT/AP/PATAC 
omitted 
SAE 
J1885 
and 
replaced 
with 
GMW14162. 
(Finishes 
and 
Coatings 
GSSLT) 
 
 


GM WORLDWIDE ENGINEERING STANDARDS 
GMW14664 
 
© Copyright 2009 General Motors Corporation All Rights Reserved 
June 2009 
Page 6 of 8 
 
Appendix A 
 
Table A1: Requirements for Corrosion Test (GME, GM Holden and GM-LAAM/Mercosur) 
 
Type B 
Type C 
Specification 
Test to GMW3286 
h Exposure Required 
144 
336 
Acceptance Criteria 
No corrosion (except along scribe lines), blistering, or other appearance changes are 
allowed. 
Specification 
Test Total scribe creepback per GMW15282 
Acceptance Criteria 
3 mm maximum for all substrates except zinc, and 6 mm maximum for zinc coated 
and plated steel. The evaluation of scribe creepback can be determined by scrape 
and blow off with compressed air per GMW15282 or by using tape adhesion per 
GMW14829 paragraphs 5.3.5 through 5.3.7. 
Note: Slight rust at edges is permitted for type C, but shall not exceed 20% of the length of exposed edges. 
 
Table A2: Requirements for Cyclic Corrosion Test (GMNA, AP/GMDAT, AP/PATAC) 
Test Class Suffix 
Type B 
Type C 
Vehicle Area 
Interior 
Underhood or Underbody 
Mounting Location 
All (Area I and Area II) 
All 
Method 
SH 
SH 
Cyclic Corrosion and Scribe Creepback per GMW14872 and GMW15282 
 
Exposure 
Required 
Exposure C Note 1, Note 2, Note 3 
Exposure B Note 1, Note 2, Note 4 
Gravelometer and Cyclic Corrosion per GMW14700 and GMW14872 
 
Exposure 
Required 
Not applicable 
Exposure A Note 2, Note 5 
For All Types and Locations: Mass loss targets are defined in GMW14872 Appendix A, Table A1. 
Note 1: Acceptance Criteria: Maximum allowable creepback is 6 mm on bare steel and cast iron substrates and 3 mm creepback on all 
other substrates. 
Note 2: Acceptance Criteria: Corrosion rating of 8 or better per GMW15357. 
Note 3: Test per GMW14872 Table A1 Interior “Low” mount location. 
Note 4: Test per GMW14872 Table A1 Underhood, “All” (Low, Mid, or High) mount locations. 
Note 5: Test per GMW14872 Table A1 Underbody, “All” mount locations. 


GM WORLDWIDE ENGINEERING STANDARDS 
GMW14664 
 
© Copyright 2009 General Motors Corporation All Rights Reserved 
June 2009 
Page 7 of 8 
 
Appendix B: Regional Requirements for Natural and Accelerated Weathering 
 
Table B1: Natural Weathering Note 1 
Region 
Specification 
Location/ 
Instrument 
Test Method 
Requirement 
AP/GM 
Holden 
HN0283 
Allunga, 
Queensland, 
Australia 
 
GM Black 
Box Fixture 
For Type B 
Exposed due north 20 degrees 
from horizontal under glass 
(southern hemisphere). 
Area I (in direct sunlight): 
110 000 Langleys 
 
Area II (not in direct sunlight): 
55 000 Langleys 
No cracking, blistering, loss of 
adhesion or other surface 
destruction. 
Color change after test: 
CIELAB color scale, E*  3.0 
(D65 illuminant, 10 degree 
observer, 45 degree 
geometry), with visual 
approval is preferred. 
Maximum unpolished gloss 
loss shall be ≤ 50%, 
Maximum gloss loss on 
polished shall be ≤ 20%. 
GM LAAM/ 
Mercosur 
GMW3417 
Code L5 Note 1 
 
Cruz Alta 
Proving 
Ground 
Exposure 
GM Black 
Box Fixture 
For Type B: Expose the 
panels 20 degrees facing north 
under glass by Area: 
Area I: 110 000 Langleys 
Area II: 25 000 Langleys 
AP/GMDAT 
AP/PATAC, 
GME, 
GMNA 
GMW3417 
Codes L1, 
F2, G1, T5 
 
For Type B:  
Area I: 105 000 TNR Langleys 
Area II: not required 
All Regions: Type C parts do not have any Natural Weathering requirements. 
Deviations from the above standards shall be agreed upon with the responsible Materials Engineer. 
Note 1: Test Fixture, Glass Type, and High Temperature Limits per GMW3417 are regional requirements. Consult with GM Materials 
Engineering for the specific regional requirements. 
 
 


GM WORLDWIDE ENGINEERING STANDARDS 
GMW14664 
 
© Copyright 2009 General Motors Corporation All Rights Reserved 
June 2009 
Page 8 of 8 
 
Table B2: Accelerated Weathering 
Region 
Specification/Test Method 
Requirements: 
 
Type B 
Type C 
 
GME 
GMW14162 (B), 
300 to 400 nm, 
Area I = 28 MJ, 
Area II = 14 MJ 
Not 
applicable 
No cracking, blistering, loss of adhesion or other 
surface destruction. Color change after test: CIELAB 
color scale, E*  3.0 (D65 illuminant, 10 degree 
observer, 45 degree geometry), with visual approval 
is preferred. 
Maximum unpolished gloss loss shall be ≤ 50%, 
Maximum gloss loss on polished shall be ≤ 20%. 
For Type B parts that cannot be measured for gloss, 
after exposure parts must fulfill value 3 or more per 
ISO 105-A02 grey scale. 
AP/GM Holden 
Test to GMW 14162 
Area I = 720 kJ/m2  
(in direct sunlight) 
 
Area II = 360 kJ/m2 
(not in direct sunlight) 
Not 
applicable 
No cracking, blistering, loss of adhesion or other 
surface destruction. Color change after test: CIELAB 
color scale, E*  3.0 (D65 illuminant, 10 degree 
observer, 45 degree geometry), with visual approval 
is preferred. 
Maximum unpolished gloss loss shall be ≤ 50%, 
Maximum gloss loss on polished shall be ≤ 20%. 
For Type B parts that cannot be measured for gloss, 
after exposure parts must fulfill value 3 or more per 
ISO 105-A02 grey scale. 
LAAM/Mercosur, 
GMNA, 
AP/GMDAT, 
AP/PATAC 
Area I = 1240.8 kJ/m2 
per GMW14162 
Cycle D 
Area II = not required 
Not 
applicable 
No cracking, blistering, loss of adhesion or other 
surface destruction. Color change after test: CIELAB 
color scale, E*  3.0 (D65 illuminant, 10 degree 
observer, 45 degree geometry), with visual approval 
is preferred. 
Maximum unpolished gloss loss shall be ≤ 50%, 
Maximum gloss loss on polished shall be ≤ 20%. 
For Type B parts that cannot be measured for gloss, 
after exposure parts must fulfill value 3 or more per 
ISO 105-A02 grey scale.
