Repository: kujaxr/obsidian-vault

File: 材料工程师/GMW 14674_2007.pdf.md
# GMW 14674_2007.pdf

 
 
 
 
 
 
 
 
 
 
WORLDWIDE 
ENGINEERING 
STANDARDS 
Material Specification 
Finish 
GMW14674 
 
 
 
 
 
 
 
 
 
Organic Coat Finish for Cast Iron Parts 
 
 
© Copyright 2007 General Motors Corporation All Rights Reserved 
May 2007 
Originating Department: GME Specification Center 
Page 1 of 4
 
1 Introduction 
Note: Nothing in the specification supersedes 
applicable laws and regulations. 
Note: In the event of conflict between the English 
and domestic language, the English language shall 
take precedence. 
1.1 Scope. Standard will cover performance 
requirements for organic electrostatic applied 
powder epoxy paint and liquid applied paint 
finishes to underbody/hood parts which are not 
exposed to UV. The resultant paint film is intended 
to provide cosmetic corrosion resistance to exterior 
surfaces of cast iron components, e.g., cylinder 
blocks and heads. 
Note: Some sections reference both, GMW test 
methods and regional test methods and when 
GMW specifications are written and become 
available they shall supersede the regional test 
methods. 
1.2 Mission/Theme. This specification details the 
performance requirements for organic coat finishes 
on the surfaces of cast iron parts, e.g., cylinder 
blocks. 
1.3 Classification. 
1.3.1 Type A: Electrostatic applied epoxy. Only 
epoxy materials are approved for this type coating. 
Other paint technologies may be suitable and shall 
require validation to assure conformance to 
durability, 
machinability 
and 
topcoating 
specifications. 
1.3.2 Type B: Liquid applied paint film. 
2 References 
Note: Only the latest approved standards are 
applicable unless otherwise specified. 
2.1 External Standards/Specifications. 
ISO 105-F09 
 
2.2 GM Standards/Specifications. 
9985809 
GMW14333 
B 040 1065 
GMW14334 
EMS 9309599 
GMW14700 
GME8673 
GMW14729 
GMW3059 
GMW14829 
GMW3286 
GMW15282 
2.3 Additional References. 
Part number 9274079 
3 Test Preparation and Evaluation 
3.1 Resources. 
3.1.1 Calibration. The test facilities and equipment 
shall be in good working order and shall have a 
valid calibration label. 
3.1.2 Alternatives. Alternative test facilities and 
equipment may also be used. However, all 
measuring 
variables 
as 
specified 
in 
this 
specification shall be determined correctly with 
respect to its physical definition. 
3.1.3 Facilities. Facilities as required by the 
appropriate test method. 
3.1.4 
Equipment. 
Equipment 
suitable 
for 
measuring coating thickness based on eddy 
current 
or 
ferromagnetic 
principles 
with 
an 
accuracy of ± 2 µm. 
3.1.5 Test Vehicle/Test Piece. 
3.1.5.1 Unless otherwise indicated the shape, size 
and number of test pieces are as specified in the 
appropriate test method. 
3.1.5.2 For the determination of the properties to 
Section 4, either the complete component or 
suitable sections therefore shall be used for test 
pieces. Test pieces shall be excised from cast iron 
production intent components. 
3.1.6 Test Time. Not applicable. 
3.1.7 Test Required Information. Not applicable. 
3.1.8 Personnel/Skills. Not applicable. 
3.2 Preparation. Not applicable. 
3.3 Conditions. 
3.3.1 Environmental Conditions. Not applicable. 
3.3.2 Test Conditions. Not applicable. 
3.4 Instructions. Not applicable. 
3.5 Data. Not applicable. 
3.6 Safety. This standard may involve hazardous 
materials, 
operations, 
and 
equipment. 
This 
standard does not propose to address all the 
Copyright GM Worldwide 
Provided by IHS under license with GMW 
Not for Resale
No reproduction or networking permitted without license from IHS
--`,,```,,,,````-`-`,,`,,`,`,,`---


GMW14674 
GM WORLDWIDE ENGINEERING STANDARDS
 
© Copyright 2007 General Motors Corporation All Rights Reserved 
Page 2 of 4 
May 2007
 
safety problems associated with its use. It is the 
responsibility of the user of the standard to 
establish appropriate safety and health practices 
and determine the applicability of regulatory 
limitations prior to use. 
3.7 Documentation. 
3.7.1 Test Results. With reference to this 
specification the results shall be represented in a 
test report. 
3.7.2 
Deviations 
from 
Test 
Procedure. 
Deviations from the requirements of the test 
procedures shall have been agreed upon. Such 
requirements shall be specified on component 
drawings, test certificates, reports, etc. 
4 Requirements and Procedure 
4.1 General. 
4.1.1 Coatings shall be free of Chrome VI per 
GMW3059. 
4.1.2 Chrome VI used as adhesion promoter is 
impermissible per GMW3059. 
4.1.3 Post-treatments. 
Post-treatments, 
if 
performed, shall be Chrome VI free per GMW3059. 
4.2 Coating Thickness. Coating thickness is 
specified for both electrostatic applied Epoxy 
Powder and liquid coatings: 
4.2.1 Type A: Epoxy Powder Coating (microns). 
100 +50/-25 μm. 
4.2.2 Type B: Liquid Applied Coating (microns) 
50 μm minimum. 
Note: 
GM 
and 
supplier 
shall 
agree 
upon 
designated component regions that will be used to 
measure coating thickness. Test regions shall be in 
accordance with GME8673. 
Note: Overspray is typically allowed and shall be 
designated on component drawings. 
4.3 Cross Hatch Test. Cross hatch tape adhesion 
test to GMW14829. Rating 0 & 1 as delivered and 
after 96 h humidity testing per GMW14729 Option 
A. 
Note: This test requirement shall apply to all 
component locations that can physically be tested 
and that have the specified film build thickness. 
4.4 Salt Spray Fog Testing. Salt spray fog testing 
to GMW3286, 168 h unless otherwise specified. 
4.4.1 Type A. 168 h 
4.4.2 Type B. 96 h 
4.4.2.1 For Type B. This test shall be performed 
on parts in the as received condition and after 
exposure for 120 h in a drying oven at +100 ± 3°C. 
4.4.3 Requirement. Paint film shall show no 
evidence of 
blistering, 
separation, 
softening, 
discoloration or other appearance changes at the 
end of exposure hours indicated, maximum 
allowable creep back is 3 mm for Type A and 
2 mm for Type B coatings (see GMW15282). Less 
then 10% of surface shall be corroded (exclusive of 
scribe area and/or within 2 mm, of sharp edges). 
Reference GMW15282: The evaluation of the 
creep back can be realized by blowing with 
compressed air or by using adhesive tape as per 
GMW14829. 
4.5 
Chip Resistance. 
Chip 
resistance 
to 
GMW14700. Method A (or B) and C. Test 
temperatures include room temperature and -18oC. 
4.5.1 Requirement. Finish shall exhibit a minimum 
rating of 7. 
4.6 Humidity Resistance. Humidity resistance per 
(GMW14729 Option A) 96 h at 40oC and 100% 
humidity. 
4.6.1 Requirement. Paint film shall show no 
blistering, separation (no loss of adhesion), 
softening, discoloration or other appearance 
changes. 
4.7 Water Resistance. The test piece shall be 
immersed in water for 24 ± 1 h at 63 ± 2°C. 
4.7.1 Requirement. Paint film shall show no 
blistering, separation (no loss of adhesion), 
softening, discoloration or other appearance 
changes. 
4.8 Motor Oil Resistance. Motor Oil (factory fill 
equivalent). The test piece shall be immersed in 
motor oil and then exposed for 24 ± 1 h in a drying 
oven at 100 ± 3oC. 
4.8.1 Requirement. Paint film shall show no 
blistering, separation (no loss of adhesion), 
softening, discoloration or other appearance 
changes. 
4.9 Fuel Resistance. Test specimens shall be 
immersed in approved fuels and tested per 
GMW14333. Test fuels shall include gasoline, E85 
and diesel. 
4.9.1 Requirement. Paint film shall show no 
blistering, separation (no loss of adhesion), 
softening, discoloration or other appearance 
changes. 
4.10 Solvent Resistance. Ten (10) double rubs 
with soft cheesecloth (cotton rubbing cloth to 
ISO 105-F09) saturated with 60% isooctane/40% 
toluene. 
4.10.1 Requirement. Paint film shall show no 
blistering, separation (no loss of adhesion), 
softening, discoloration or other appearance 
changes. 
Copyright GM Worldwide 
Provided by IHS under license with GMW 
Not for Resale
No reproduction or networking permitted without license from IHS
--`,,```,,,,````-`-`,,`,,`,`,,`---


GM WORLDWIDE ENGINEERING STANDARDS 
GMW14674
 
© Copyright 2007 General Motors Corporation All Rights Reserved 
May 2007 
Page 3 of 4
 
4.11 Engine Coolant Resistance. Test specimens 
shall be immersed in a 50% volume fraction 
solution of approved anti-freeze and tested per 
GMW14334. 
• 
ARTECO, Havoline XLC per 9274079 (B 040 
1065) or equivalent. 
• 
Chevron, Extended Life Coolant per 9985809 
or equivalent. 
• 
Tirreno, True Chemical, Long Life Engine 
Coolant per EMS 9309599 or equivalent. 
4.11.1 Requirement. Paint film shall show no 
blistering, separation (no loss of adhesion), 
softening, 
discoloration or 
other appearance 
changes. 
4.12 Sensor Compatibility. Paint that will be 
applied to cast iron components must not degrade 
the response time or functioning of the oxygen 
sensors or any other engine sensor. Paint 
composition shall be free of compounds harmful to 
such sensors. The GM sensor Technical Specialist 
shall be contacted for review of any new paint 
formulation with sensor suppliers. 
4.13 Topcoat Compatibility Type A only. Paint 
shall not contain film formers, resins or additives 
detrimental to topcoat adhesion. Painted test 
panels shall be topcoated with finishes commonly 
used by engine Marinizers. Topcoated panels 
representative of the Marinizer coating process 
shall satisfactorily pass GMW14829, cross-cut tape 
adhesion test (topcoat to powder) after exposure to 
96 h of condensing humidity per GMW14729 
Option A. 
4.13.1 
Requirement. 
Satisfactory 
panel 
performance and topcoat compatibility subject to 
GM Powertrain evaluation and approval. 
4.14 Process and Machining Compatibility. 
Applied coatings shall be sufficiently cured prior to 
machining to avoid any damage during subsequent 
operations and cleaning processes. A production 
run of parts shall be monitored to ensure that paint 
machinability does not adversely affect tool life, 
washer performance, or appearance, etc., and that 
common plant cutting fluids, cleaners, solvents, 
etc., which contact components do not adversely 
affect coating appearance or performance. 
4.15 Appearance of Coating. The cured paint film 
shall be free from inclusions and runs. 
4.16 
Additional 
Requirements. 
For 
further 
information refer to the part drawing. 
5 Provisions for Shipping 
Not applicable. 
6 Approved Sources 
6.1 Sourcing. Samples of components or material 
released to this specification shall be tested for 
conformity 
with 
the 
requirements 
of 
this 
specification and approved by the responsible GM 
Department prior to the start of delivery of 
production level components or materials. For 
Type A coatings the casting supplier may select a 
paint supplier from the list of GM approved 
materials that are in MATSPC. Switching from one 
approved supplier to another requires prior notice 
and re-PPAP. 
Any change to the component or material, e.g., 
design, function, properties, manufacturing process 
and/or location of manufacture requires a new 
release of the product. It is the sole responsibility 
of the supplier to provide the customer, unsolicited, 
with documentation of any change or modification 
to the product/process, and to apply for a new 
release. 
If not otherwise agreed upon the entire verification 
test shall be repeated and documented by the 
supplier prior to start of delivery of the modified or 
changed product. In some cases a shorter test can 
be agreed to between the responsible GM 
Department and the supplier. 
This 
specification 
requires 
engineering 
qualifications of an approved source for Type A 
coatings. Only sources listed in the GM Materials 
File (i.e., MATSPC) under this specification 
number have been qualified by engineering. 
For other GM locations the proposed supplier must 
contact GM responsible engineering group to 
obtain approval for their recommended coating in 
that individual country. 
7 Notes 
7.1 Glossary. Not applicable. 
7.2 Acronyms, Abbreviations, and Symbols. 
PPAP  
Production Part Approval Process 
uv  
 
Ultraviolet 
8 Additional Paragraphs 
8.1 All parts or systems supplied to this 
specification must comply with the requirements of 
GMW3059, 
Restricted 
and 
Reportable 
Substances for Parts. 
9 Coding System 
This specification shall be referenced in other 
documents, drawings, VTS, CTS, etc. as follows: 
GMW14674, Type A or B as per 1.3 clause 
Copyright GM Worldwide 
Provided by IHS under license with GMW 
Not for Resale
No reproduction or networking permitted without license from IHS
--`,,```,,,,````-`-`,,`,,`,`,,`---


GMW14674 
GM WORLDWIDE ENGINEERING STANDARDS
 
© Copyright 2007 General Motors Corporation All Rights Reserved 
Page 4 of 4 
May 2007
 
10 Release and Revisions 
10.1 Release. This standard originated in October 
2005, replacing GME 00257. It was first approved 
by Global Finishes and Coatings Team in May 
2006. It was first published in May 2007. 
 
 
 
Copyright GM Worldwide 
Provided by IHS under license with GMW 
Not for Resale
No reproduction or networking permitted without license from IHS
--`,,```,,,,````-`-`,,`,,`,`,,`---

File: 材料工程师/GMW 3044_2005.pdf.md
# GMW 3044_2005.pdf

 
 
 
 
 
 
 
 
 
 
WORLDWIDE 
ENGINEERING 
STANDARDS 
Material Specification 
Finish 
GMW3044 
 
 
 
 
 
 
 
 
 
Zinc Plating 
 
 
1 Scope 
This specification covers the basic requirements 
for electroplated zinc applied to iron and steel 
substrates with provision for plating thickness, use 
or non-use of supplementary treatments and 
corrosion resistance. Provision is also made to 
specify mechanical plating. GMNA MATSPC 
approvals for this finish are specific to the post-
supplementary treatment (Suffix) evaluated for 
initial 
chemical/applicator 
approval 
(reference 
section 6 Approved Sources). 
1.1 Material Description. This coating system 
must be free of hexavalent chromium, per 
GMW3059 requirements. The plating shall be 
shown on the part drawing as per the example 
shown in Section 7. Table 1 lists the common 
plating 
thickness 
codes 
covered 
by 
this 
specification. 
It is recommended to use these common codes to 
avoid product complexity. 
This plating is at present approved in clear (bright) 
color only. Black color (passivation product) as 
shown in Table 1 is not approved yet. Any other 
colors (where color is developed by adding 
pigment), if required don’t need specially approved 
source for the color. Establish availability at one of 
the sources approved to the required post-
supplementary code (suffix) before putting any 
color other than clear (Bright) on the drawing. 
1.2 
Cross-Reference 
of 
Replaced 
Specifications.  
GMW 
GMW3044  
Delta Motors  
 
GM do Brasil  
 
GM Holdens 
HN1264  
GMNA  
GM4345M  
ISUZU  
 
ITDC  
GME 00252  
SAAB  
 
 
1.3 Typical Applications. Zinc plating is typically 
applied on small to medium-sized ferrous parts 
such as castings, fasteners, stampings, and clips. 
1.3.1 Zinc plated parts or their corrosion products 
must not come in contact with stressed Polyamides 
6 or 66. 
1.3.2 Zinc plating types without supplementary 
treatment are also used as a basecoat for an 
additional paint. This coating must be so applied 
that no negative influence in appearance and 
adhesion appears (e.g. blistering by effusion of 
hydrogen). 
2 References 
Note: Only the latest approved standards are 
applicable unless otherwise specified. 
2.1 External Standards/Specifications. 
ASTM F1470 
SAE/USCAR-5 
DIN 946 
SAE/USCAR-7 
ISO 9227 
SAE/USCAR-11 
2.2 GM Standards/Specifications. 
9984094 
GM6175M 
9985490 
GM6189P 
GM4260P 
GMW3001 
GM6121M 
GMW3059 
GM6121M 
 
3 Requirements 
3.1 Appearance. The as-received appearance and 
color hue shall be as agreed upon between the 
purchaser and supplier using approved color and 
hue engineering standards when available. In the 
case of zinc plus passivation coating listed herein, 
a clean, commercial finish is required; range of 
color, iridescence, opaqueness, and sheen are 
normally not critical unless otherwise specified by 
the purchaser. In the case of bright zinc plus clear 
finishes listed herein, a clear bright appearance 
(also referred to as colorless, blue-bright and clear 
silver-white) is required. Specified colors shall be 
uniform, tightly adherent, hard and dry. 
3.2 Plate Thickness. Thickness of plate shall be 
no less than the values shown in Table 1 or as 
designated for the suffix specified by Product 
© Copyright 2005 General Motors Corporation All Rights Reserved 
April 2005 
Originating Department: North American Engineering Standards 
Page 1 of 5
 
Copyright GM Worldwide 
Reproduced by IHS under license with GMW 
Not for Resale
No reproduction or networking permitted without license from IHS
--`,,`,`,-`-`,,`,,`,`,,`---


GMW3044 
GM WORLDWIDE ENGINEERING STANDARDS
 
Engineering. Such values are intended to apply to 
significant surfaces as specified on engineering 
drawings. 
In 
the 
case 
of 
finishes 
with 
supplementary treatment, color, etc., the values 
shown apply to the thickness of plate after 
treatment. Supplementary treatments such as oils, 
waxes or other specified coatings are not 
applicable to thickness measurements. The plating 
thickness on bolts and screws shall be measured 
on the head and the thread tip, on nuts it shall be 
measured on the spanner flats. 
3.2.1 The thickness of the plated finish shall be 
determined by microscopic examination of cross 
sections 
taken 
perpendicular 
to 
significant 
surfaces, or by other methods agreed upon by the 
supplier and purchaser. For recommended practice 
for measuring thickness of electrodeposits see 
GM4260P. 
3.2.2 The maximum allowable thickness of the 
plating on threaded fasteners shall be twice the 
minimum 
specified 
plating 
thickness. 
The 
maximum thickness of plating, which may be 
applied to threads on threaded products, is limited 
by the basic thread size (tolerance h or H). After 
coating, parts must gage with appropriate basic 
size GO thread gage. Threads may be produced 
undersize/oversize 
(before 
coating) 
to 
accommodate the coating thickness, providing the 
finished product (after coating) meets all specified 
mechanical 
properties. 
Where 
mechanical 
properties are not specified, undersizing/oversizing 
is subject to approval by pertinent engineer, and all 
undersize/oversize shall be within permissible 
limits as agreed upon. 
3.2.3 The allowable variation of maximum plating 
thickness in case of non fasteners could be more 
than twice the minimum specified plating thickness, 
as long as it shall not effect the function of the part. 
Note: 
In 
special 
cases, 
such 
as 
welding 
applications, 
limiting 
the 
maximum 
plating 
thickness to a specific requirement shall be noted 
on the engineering drawing. 
3.3 Adhesion. The coating shall have good 
adhesion to the base material. There shall be no 
blistering or flaking of the finish, including after any 
heat treatment as follows: 
The adhesion in the as-received conditions shall 
be checked as follows:  
Expose coated parts to 220 ± 5°C for 30 ± 5 
minutes and quench in water at room temperature. 
After quenching in water blistering and/or chipping 
is not allowed.  
Electrolytically coated components produced from 
aqueous solutions must satisfy the mechanical 
property requirements of the uncoated parts. 
3.4 Corrosion Resistance. Parts plated to these 
specifications shall be capable of withstanding 
NSS testing for the minimum number of hours 
shown in Table 1 or as designated for the suffix 
specified by the purchaser. 
3.4.1 Parts must be tested to ISO 9227 to meet the 
corrosion resistance requirements on significant 
surfaces per 3.4.4 and 3.4.5 for initial approval of 
the finish, applicator and PPAP submissions. 
3.4.2 For the normal production process, the NSS 
test shall be part of the applicator’s statistical 
process control to ensure that parts meet the 
corrosion resistance requirements. 
3.4.3 The applicator shall run a periodic NSS test 
of the parts in process on each line running this 
coating, with sample size of three pieces minimum 
per shift per line. Based upon the chemical 
manufacturer’s instructions the actual processing 
control checks shall be made and recorded. The 
supplier shall maintain the test results in a file to be 
submitted when required by GM, unless otherwise 
agreed between the purchaser and supplier. 
3.4.4 Significant surfaces for test evaluation of 
fasteners shall be all exposed surfaces of the 
fastener when installed, including but not limited to 
fastener heads, socket recess, sems washers and 
external surface of nuts. Fastener threads and 
point are excluded unless otherwise specified on 
the drawing. 
3.4.5 Significant surfaces on parts other than 
threaded fasteners shall be all surfaces. Deep 
recesses, such as blind holes and the interior of 
tubes are excluded unless otherwise specified on 
the drawing. 
3.4.6 
In 
the 
case 
of 
finishes 
involving 
supplementary treatment, parts shall be aged at 
the ambient laboratory temperatures for at least 24 
h before the test. In some cases, a heat treatment 
1 h ± 5 minutes at +150 ± 5°C may be required 
prior to NSS testing. When such treatment is 
necessary, it shall be specified on the part drawing 
by using an H in the plating suffix as shown in the 
section 7 of this specification. In this case the finish 
shall meet the corrosion resistance requirements 
before and after heat treatment. 
3.4.7 When evaluation of zinc corrosion products is 
specified, acceptable resistance is defined as no 
white corrosion products on significant surfaces 
after exposure to NSS for the number of hours 
shown. 
© Copyright 2005 General Motors Corporation All Rights Reserved 
Page 2 of 5 
April

GM WORLDWIDE ENGINEERING STANDARDS 
GMW3044
 
3.4.8 Except for black, color dyed, bright, light 
iridescent blue and clear coatings, the degree of 
color change after salt spray test is not a significant 
parameter unless otherwise agreed upon by the 
purchaser and supplier. 
 
Table 1: Zinc Plating and Related Finishes 
Neutral Salt Spray, h 
(Note 5) 
Code 
to Specification 
Number 
Minimum Plating 
Thickness 
(µm) 
(Note 2) 
 
Supplementary 
Treatment 
(Note 3) 
Typical 
Appearance 
(Note 4) 
Base Metal 
Corrosion 
Zinc 
Corrosion 
Product 
(Note 6)
3U24/0 
3 
24 
– 
6U48/0 
6 
48 
– 
9U72/0 
9 
72 
– 
12U96/0 
12 
96 
– 
15U120/0 
15 
None 
No 
Requirement 
120 
– 
6K96/48 
6 
96 
48 
8K240/120 
8 
240 
120 
15K360/120 
15 
Passivation 
/Conversion 
Coating 
 
Clear (Bright) 
360 
120 
8B240/120 
8 
Passivation 
/Conversion 
Coating 
Black 
240 
120 
Note: Other codes are possible in special cases e.g.11K360/120 and may be devised as per the guidelines in paragraph 1.1.  Establish 
availability before creating special codes. 
Note1: Where a mechanical (peen) plating is required in lieu of electroplating, the letter M is added to the code in the position immediately 
following the thickness number, e.g.: GMW3044 6MU48/0.  
Note 2: See paragraphs 3.2.2 and 3.2.3 for maximum thickness requirements. Any deviation for the plating thickness requirements can be 
shown on the drawing of the part. 
Note 3: Further supplementary treatments such as oil, wax or other coatings, if required, are specified on the drawing as suffix Y. Any 
changes that affect corrosion properties shall be negotiated between the purchaser and supplier.  
Note 4: Clear (Bright) and Black colors are available. Establish availability before putting any color other than Clear (Bright) and Black on 
drawing. Unless other color is specified supplier will process the parts in Clear (Bright) color. 
Note 5: When the finish is to be heat treated prior to salt spray testing, the letter H shall be shown as the last character of the plating code, 
e.g. GMW3044 8K240/120XH. Samples shall be heat treated for 1 h ± 5 minutes at (+150 ± 5)°C.  
Note 6: Codes that specify more than 48 h to zinc corrosion products may require special handling. The suffixes T, X, Y, G, or N when 
added to the plating code, indicate the application of post-treatment materials as described in 3.6. Example: 8K240/120X. 
 
3.5 Hydrogen Embrittlement. All parts heat 
treated or highly cold worked to the specified core 
hardness greater than HRC 32 or surface 
hardness HRC 35, which are processed through 
the hydrogen generating processes shall be 
processed per SAE/USCAR-5 and tested for de-
embrittlement per SAE/USCAR-7. The sample size 
for the SAE/USCAR-7 test shall be per ASTM 
F1470. 
3.5.1 When supplementary treatment is specified 
for a part that requires baking after plating, the 
supplementary treatment shall be applied after the 
baking operation. 
3.6 
Processing 
Requirements. 
For 
certain 
applications a post-treatment of the electrolytically 
coated components — with or without passivation 
— may be necessary, using lubricants, waxes, 
dipping solutions or other materials. In this case 
the following suffixes apply:  
T: with or without dipping solution, coefficient of 
friction 0.13 ± 0.03 (6-sigma). This suffix is to be 
used on fasteners of special applications to meet 
3.7, 3.8 and 3.9 requirements. 
© Copyright 2005 General Motors Corporation All Rights Reserved 
April 2005 
Page 3 of 5
 
Copyright GM Worldwide 
Reproduced by IHS under license with GMW 
Not for Resale
No reproduction or networking permitted without license from IHS
--`,,`,`,-`-`,,`,,`,`,,`---


GMW3044 
GM WORLDWIDE ENGINEERING STANDARDS
 
X: with dipping solution only. 
G: with or without dipping solution, coefficient of 
friction 0.13 ± 0.03 (6-sigma). This suffix is to be 
used on general fasteners to meet the basic 
torque- tension/coefficient of friction requirements 
per 3.7 and 3.8.  
Y: other material, as specified on drawing. Y suffix 
could be used along with other suffix in a code if 
required (example: GMW3044 8K 240/120NY, then 
describe ‘Y” on the drawing)  
N: without any dipping solution, lubricant, or any 
chemicals applied.  
Note: If no suffix to the code is used the provision 
of suffix N shall apply. 
3.6.1 All these treatments shall not reduce the 
corrosion protection of the finish. 
3.7 Torque-Tension Test. For bolts and nuts 
which are post-treated to suffixes G and T, M10 x 
1.5 surrogate bolts shall be processed with the 
production parts. A minimum of ten bolts per finish 
line per shift shall be tested per SAE/USCAR-11, 
except tightening speed shall be 30 ± 3 RPM and 
test parts as shown in Table 2. The six sigma 
torque value must be within the listed range (Table 
2). The test results shall be maintained in the file to 
be submitted when required by GM. 
 
Table 2: Test Parts 
Thread Size 
Surrogate 
Bolt Part 
Number 
Test Nut Part 
Number 
Test Washer 
Part Number
Torque (N·m)
Tension (kN) 
Suffixes 
M10 x 1.5 
11516105 
11516090 
11502644 
48 ± 8 
28.3 
T and G 
Note: Engineering drawings for surrogate fasteners for Torque-Tension test are available from Global Engineering Document/IHS. 
 
3.8 Coefficient of Friction. For fasteners, which 
are post-treated to suffixes G and T, the coefficient 
of friction of the threaded fasteners tested per DIN 
946 shall be 0.13 ± 0.03 (6-sigma). 
Note: Both tests shall be run for the initial approval 
of the finish materials. Suppliers are required to run 
either the Torque-Tension Test or the Coefficient of 
Friction Test for routine test. 
3.8.1 Coefficient of Friction Test. The coefficient 
of friction of threaded fasteners shall be tested per 
DIN 946 with the following exceptions:  
• 
Tightening speed shall be 30 ± 3 RPM 
• 
Test samples (excluding driven fasteners shall 
be thoroughly cleaned with an appropriate 
fluid/chemical 
to 
remove 
any 
grease/oil/wax/other contaminants.  
• 
Test clamping force shall be calculated at 75% 
of proof load. 
3.9 Bearing Surface Characteristics. For bolts 
and nuts which are post treated to suffix T, M10 
heavy flange bolts (part number 11900193 or 
equivalent) shall be monitored per SAE/USCAR-11 
with the following requirements: Tightening speed 
shall be 30 ± 3 RPM. Test nut shall be 11516090. 
Tension load shall be 24 kN. Tests shall be 
conducted with ELPO coated test washers 
(11515490 except unhardened and coated with 
9984094, medium build ELPO) and aluminium test 
washers (3.0 mm min thick, (10.25...10.50) hole 
size, AA6063T52 aluminium). The 6-sigma torque 
range must lie within (35...52) N·m for ten samples 
tested for both the ELPO and aluminum bearing 
surfaces.  
Note: This test is required for the initial approval of 
the finish chemicals only. This testing does not 
supersede PPAP requirements of the individual 
part. 
3.10 Thread Locking/Sealing Compatibility. The 
finish shall be compatible with thread adhesives, 
non- 
metallic 
elements/sealers 
in 
thread 
locking/sealing abilities when tested per GM6124M 
(paragraphs 3.4 & 4.1), GM6175M (paragraph 6.1), 
GM6189P 
(paragraph 
4.1), 
and 
9985490 
(paragraph 4.3) specifications.  
Note: This test is required for the initial approval of 
the finish chemicals only. This testing does not 
supersede PPAP requirements of the individual 
part. 
3.11 Label Adhesion Compatibility. This finish 
shall be compatible with labels (Part Number 
12565635 or label of equivalent construction) in 
adhesion when tested per GM6121M (paragraph 
4.2). Test plaques (Steel, 75 x 125 mm) containing 
the plating post treatment and affixed label shall be 
tested per GM6121M. 
Note: This test is required for the initial approval of 
the finish chemicals only. This testing does not 
supersede PPAP requirements of the individual 
part. 
© Copyright 2005 General Motors Corporation All Rights Reserved 
Page 4 of 5 
April 2005
 
Copyright GM Worldwide 
Reproduced by IHS under license with GMW 
Not for Resale
No reproduction or networking permitted without license from IHS
--`,,`,`,-`-`,,`,,`,`,,`---


GM WORLDWIDE ENGINEERING STANDARDS 
GMW3044
 
4 Manufacturing Process 
Not applicable. 
5 Rules and Regulations 
5.1 All materials supplied to this specification must 
comply with the requirements of GMW3001, Rules 
and Regulations for Material Specifications. 
5.2 All materials supplied to this specification must 
comply with the requirements of GMW3059, 
Restricted and Reportable Substances for 
Parts. 
6 Approved Sources 
Suppliers to this specification must be approved by 
the respective GM Specialist Teams/TDGs. GMNA 
approved supplier names are available in the on-
line MATSPC system. GMNA approvals are 
specific to the post supplementary treatment suffix 
(T, G, X, or N) tested for initial approval of the 
supplier. Approval to suffix G & X will be automatic 
with a suffix T approval, and a suffix X approval will 
be automatic with a suffix G approval due to subset 
test requirements. Any approved applicator can 
provide zinc plated parts without passivation 
conversion (code U). The GM MATSPC system 
supplier approval listings include the specific suffix 
approvals. For other GM locations, the appropriate 
engineering group should be contacted to obtain 
the approved sources in the individual countries. 
7 Coding System 
This material specification shall be referenced in 
other documents, drawings, VTS, CTS, etc. as 
follows: 
Material per GMW3044 
Example:  
Zinc Plating per GMW3044 15K360/120XH (clear) 
indicates the following:  
3044 – Specification Number  
15 – 15 micrometer min thickness  
K – Clear conversion coating  
360 – 360 h NSS without evidence of base metal 
corrosion  
120 – 120 h NSS requirement for white corrosion  
X – with dipping solution only. 
H – Heat Treatment required prior to NSS testing  
Clear – Clear appearance 
8 Release and Revisions 
8.1 Release. This specification was first approved 
in February 2000 and published in June 2000. 
8.2 Revisions. 
Rev 
Approval 
Date 
Description (Organization) 
E 
SEP 2004 Revised Table 1 and Note 2 
and 
6, 
old 
paragraphs 
3.1.3.2.2, 
3.1.4.1.4, 
3.2, 
3.2.2.2.1 and Appendix A and 
rewrote 
in 
new 
GMW 
template. (GMNA) 
F 
APR 2005 Revised sections 1, 6 and 
Table 1, added tightening 
speed 
to 
3.1.4.10,deleted 
Appendix 
A 
with 
some 
editorial changes. 
 
© Copyright 2005 General Motors Corporation All Rights Reserved 
April 2005 
Page 5 of 5
 
Copyright GM Worldwide 
Reproduced by IHS under license with GMW 
Not for Resale
No reproduction or networking permitted without license from IHS
--`,,`,`,-`-`,,`,,`,`,,`---

File: 材料工程师/GMW 3179_2007.pdf.md
# GMW 3179_2007.pdf

 
 
 
 
 
 
 
 
 
 
WORLDWIDE 
ENGINEERING 
STANDARDS 
Material Specification 
Finish 
GMW3179 
 
 
 
 
 
 
 
 
 
Protective Finishes – Zinc Phosphate Type 
 
 
© Copyright 2007 General Motors Corporation All Rights Reserved 
July 2007 
Originating Department: North American Engineering Standards 
Page 1 of 4
 
1 Scope 
This standard covers the basic requirements for 
corrosion resistant finishes for iron and steel 
substrates whose basic characteristic is zinc 
phosphate treatment and subsequent protective 
compound. Parts coated with this coating are 
typically 
used 
internally 
for 
engines 
and 
transmissions 
or 
in 
areas 
where 
minimum 
corrosion protection is required. (e.g. low visible 
areas in the passenger compartment) 
Finishes with oil coatings are not recommended for 
usage against plastic surfaces. It is recommended 
that preapplied adhesives, sealers and nylon-type 
patching 
elements 
be 
applied 
before 
supplementary treatments. (code A, B, G, H, W, & 
Y.) 
1.1 Material Description. The material approved 
to 
this specification 
covers 
zinc 
phosphate 
treatments plus subsequent protective compounds. 
This coating system must be free of hexavalent 
chromium with no hexavalent chromium in final 
product per the requirements of GMW3059. 
GMW3034 shall be used as a referee test. This 
coating process does not generate hydrogen, 
however, pretreatment processes i.e. acid pickling 
could cause hydrogen absorption. This coating has 
high 
permeability, 
which 
allows 
effusion 
of 
hydrogen during curing which might have been 
absorbed during acid pickling. 
This finish could be zinc phosphate only or 
different 
supplemental 
treatments 
with 
zinc 
phosphate as shown in Table 2 as different codes 
of this specification. 
1.2 Typical Applications. This coating is suitable 
for internally threaded parts, parts with internal 
drive recess, externally threaded and non-threaded 
ferrous parts where minimum corrosion protection 
and freedom from hydrogen embrittlement are 
required. 
1.3 Remarks. Use of this coating on threaded 
surfaces and/or bearing surfaces of joints could 
affect 
the 
torque-tension 
relationship. 
It 
is 
recommended that a torque-tension study of the 
fastener joint be performed before releasing this 
finish on any new application. 
1.3.1 Coefficient of friction/torque tension values in 
this specification are determined at ambient 
temperatures. New applications for this finish 
should be tested to confirm performance under 
application specific, operating conditions. 
1.3.2 Finishes with integrated lubricant (Code G & 
H) conforming to the requirements of this 
specification can be used in the application range 
of -50 to +120°C. For applications outside of this 
temperature 
range 
consult 
your 
local 
Material/Fastener Engineering group. 
2 References 
Note: Only the latest approved standards are 
applicable unless otherwise specified. 
2.1 External Standards/Specifications. 
ASTM F1470 
SAE/USCAR-5 
ISO 1463 
SAE/USCAR-7 
ISO 16047 
SAE/USCAR-11 
SAE/USCAR-1 
 
2.2 GM Standards/Specifications. 
GM6189P  
GMW3286 
GMW3001 
GMW14729 
GMW3034 
GMW14829 
GMW3059 
 
3 Requirements 
3.1 Appearance. Unless otherwise specified, the 
color of the protective coatings described herein 
shall be dark grey. 
3.2 Surface. Code G parts shall be evenly coated 
and dry to touch such that when held with 
Watman’s Number 41 filter paper or equivalent 
ashless quantitative filter paper, pore size 20 to 
25 µm and applying light hand pressure for 5 to 
10 s, there shall be no visible staining of the filter 
paper when viewed without using supplementary 
magnification. For reference purpose this test shall 
be carried out using a force of 10 N. 
3.3 
Thickness. 
When 
applied 
to 
threaded 
products, the coating shall not have an adverse 
effect on normal installation and removal practices. 
At the same time coating thickness shall be 


GMW3179 
GM WORLDWIDE ENGINEERING STANDARDS
 
© Copyright 2007 General Motors Corporation All Rights Reserved 
Page 2 of 4 
July 2007
 
adequate to provide corrosion resistance and 
performance requirements (See Table 2). 
3.3.1 The maximum thickness of coating which 
may be applied to threads on threaded products is 
limited by the basic thread size (tolerance h or H). 
After coating, parts must gage with appropriate 
basic size GO thread gages. Threads may be 
produced undersize/oversize (before coating) to 
accommodate the coating thickness, provided the 
finished product (after coating) meets all specified 
mechanical 
properties. 
Where 
mechanical 
properties are not specified, undersizing/oversizing 
is subject to approval by the pertinent engineer and 
all undersize/oversize shall be within permissible 
limits as agreed upon. Fastener supplier will 
consult with the coating applicator to determine the 
appropriate thread size before coating. 
Note: The applicator can use a non-destructive 
method to monitor the day to day thickness results, 
however 
a 
relation 
with 
correct 
thickness 
measured by microscopic test and the readings by 
non 
destructive 
test 
must 
be 
established. 
ISO 1463, microscopic test to measure the 
thickness of plating/coating shall be used as the 
referee test method. 
3.3.2 The maximum coating thickness under the 
head of bolts and screws shall not exceed 25 µm. 
Supplier shall monitor the thickness and maintain 
the test results in file to be submitted when 
required. 
Note: ISO 1463, microscopic test to measure the 
thickness of plating/coating shall be used as a 
referee test method. 
3.4 Corrosion Resistance. Parts plated to this 
specification when neutral salt spray (NSS) tested 
(GMW3286) shall show no base metal corrosion 
(red rust) after exposure for minimum h specified in 
Table 2 on significant surfaces. 
The corrosion testing of the threaded fasteners 
must follow the procedures as outlined in 
SAE/USCAR-1. 
Note: The salt spray test is only used to test the 
integrity 
of 
the 
alloy 
deposit 
and/or 
the 
effectiveness of the supplemental treatment. The h 
to white or red corrosion products shall not be 
construed as having any correlation to the actual 
service life of the part. 
3.4.1 For normal production, processes that are in 
statistical process control shall yield parts that are 
capable 
of 
meeting 
the 
same 
salt 
spray 
requirements 
3.4.2 NSS testing shall be performed on a regular 
basis to maintain statistical process control. The 
minimum frequency of corrosion tests for white and 
red corrosion with NSS test h up to and including 
480 h shall be at least once per week. The 
minimum frequency of corrosion tests for red 
corrosion with NSS test h greater than 480 h shall 
be at least once per month. The sample size shall 
be three pieces minimum per lot for each test 
requirement. Use actual part for NSS testing 
unless the use of other parts (surrogate or other 
parts) is agreed by GM Engineering. The supplier 
shall maintain the test results in a file to be 
submitted when required by GM, unless otherwise 
agreed between the purchaser and supplier. 
3.4.3 In case where the supplier does not process 
parts to this specification on a regular basis, the 
minimum test frequency shall be once per 
production lot. 
3.4.4 Actual processing control checks to be made 
and recorded shall be based on chemical 
manufacturer’s instructions. 
3.4.5 Significant surfaces for test evaluation of 
fasteners shall be all exposed surfaces of the 
fastener when installed, including but not limited to 
fastener heads, socket recess, sems washers and 
external surface of nuts. Fastener threads and 
point are excluded unless otherwise specified on 
the drawing. 
3.4.6 Significant surfaces on parts other than 
threaded fasteners shall be all surfaces. Deep 
recesses, such as blind holes and the interior of 
tubes are excluded unless otherwise specified on 
the drawing. 
3.5 Flexibility and Chip Resistance. The coating 
must withstand the normal extension, flexing and 
compression encountered by springs and spring 
clips during product assembly, without evidence of 
flaking or loss of adhesion from the base metal. It 
shall withstand normal handling and storage 
conditions without chipping or flaking. 
3.6 Adhesion Characteristics. Parts coated to 
this specification shall show no evidence of 
blistering or other appearance changes, other than 
a whitish blush, after exposure to humidity testing 
per GMW14729 for 96 h minimum. When tape 
tested per GMW14829 - Method B, 10 minutes 
after removal from humidity test there shall be 
minimum 99.0% of coating (topcoat) retention after 
the tape adhesion test. When removing the tape a 
slight adherence of the coating is permissible, 
since this has no influence on the corrosion 
resistance. In case of small fasteners when the 
surface area of the part is not large enough to run 
the test, steel panels (5 X 50 mm) shall b

GM WORLDWIDE ENGINEERING STANDARDS 
GMW3179
 
© Copyright 2007 General Motors Corporation All Rights Reserved 
July 2007 
Page 3 of 4
 
the test on a regular basis to maintain a statistical 
process control. 
The test 
results shall be 
maintained on file to be produced when required 
by GM. 
3.7 Hydrogen Embrittlement. All parts heat 
treated or cold worked to a specified core hardness 
greater than HRC 32 or surface hardness HRC 35 
or greater, which are processed through hydrogen 
generating 
process 
shall 
be 
processed 
by 
applicator per SAE/USCAR-5, and tested for de-
embrittlement 
per 
SAE/USCAR-7. 
The 
test 
frequency and sample size for SAE/USCAR-7 test 
shall be per ASTM F1470. 
3.8 Torque-Tension Requirements. For Code G 
and H machine threaded fasteners M6 or larger 
shall be subject to torque-tension monitoring 
through the use of a surrogate M10 x 1.5 test bolts. 
Torque-tension 
shall 
be 
monitored 
per 
SAE/USCAR-11, except tightening speed shall be 
30 ± 3 minute-1 (or: RPM). The six sigma torque 
range value must be within the listed range (see 
Table 1). Torque-tension test is required for initial 
approval of the finish and applicators approval 
submissions. Torque-tension testing shall be part 
of the applicator’s statistical process control to 
insure that the parts meet the specification 
requirements. Test results shall be maintained on 
file to be submitted when required by GM. 
3.9 Coefficient of Friction. For fasteners, which 
are post treated to Code G and H, the coefficient of 
friction of threaded fasteners shall be 0.13 ± 0.03 
(six sigma values) when tested per ISO 16047 with 
the following exceptions: Tightening speed shall be 
30 ± 3 RPM 
Note: Torque-Tension Test and Coefficient of 
Friction Tests are required for the initial approval of 
the finish material. Suppliers/applicators shall also 
run either Torque-tension Test or Coefficient of 
Friction Test for regular quality control. 
3.10 Nylon Patch Application. Apply phosphate 
on fasteners then apply Nylon patch per GM6189P 
on fastener threads. Reapply phosphate coating if 
needed without acid pickling then apply organic 
sealer. Fasteners with nylon patch processed to 
this 
specification 
must 
meet 
the 
corrosion 
resistance requirements on significant surfaces. 
3.11 Recyclability. Parts with this coating shall not 
have any negative effect on recyclyability of the 
parts. 
3.12 Physiological Safety. The coating material 
must not cause any health hazard either to line 
operators or customers. 
 
Table 1: Torque Tension Test Parts and Requirements 
Thread Size 
Surrogate Bolt 
Part Number 
Surrogate Nut 
Part Number 
Test Washer 
Part Number 
Torque in Nm 
Tension in kN 
M10 x 1.5 
11516105 
11516090 
11502644 
40 to 56 
28.3 
Note: Engineering drawings for surrogate fasteners for Torque-Tension Test are available from Global Engineering Document/Information 
Handling Systems (IHS). 
 
Table 2: Thickness and Corrosion Requirements Note 1 
Suffix 
Zinc Phosphate Note 2
in g/m2 
Supplemental Coating 
Salt Spray in h 
Code A 
10 minimum 
Protective Oil Type Compound 
24 
Code B 
10 minimum 
Protective Paint 
72 
Code D Note 3 
10 minimum 
None 
1 
Code G 
10 minimum 
Approved Organic Sealer 
24 
Code H 
10 minimum 
Approved Organic Topcoat 
72 
Code W 
10 minimum 
Protective Wax 
24 
Code Y 
10 minimum 
Other Material (as specified on drawing) 
No requirement 
Note 1: Phosphate coating mass shall be determined by either the caustic soda method or standard chromic acid method on actual parts. 
Note 2: Based on regional availability lower coat weights may be approved by materials engineering. All specified requirements must be 
fulfilled. 
Note 3: Code D, 1 h salt spray requirement to be used as a referee test to verify complete phosphate coverage. This test is required for 
normal Production Part Approval Process (PPAP). 


GMW3179 
GM WORLDWIDE ENGINEERING STANDARDS
 
© Copyright 2007 General Motors Corporation All Rights Reserved 
Page 4 of 4 
July 2007
 
4 Manufacturing Process 
4.1 Cleanability. Parts must be free from die 
lubricants and drawing compounds that will 
adversely affect the phosphate coating. 
Parts which show uncleanable surfaces, not 
affected by normal cleaners, should be noted to 
the manufacturer and special techniques, as 
recommended by the oil supplier, applied and so 
noted. 
5 Rules and Regulations 
5.1 All materials supplied to this standard must 
comply with the requirements of GMW3001, Rules 
and Regulations for Material Specifications. 
5.2 All materials supplied to this standard must 
comply with the requirements of GMW3059, 
Restricted and Reportable Substances for 
Parts. 
6 Approved Sources 
Engineering qualifications of an approved source is 
required for this specification. Only sources listed 
in the GM Materials File (i.e., GM Supply Power) 
under this specification number have been 
qualified 
by 
engineering 
as 
meeting 
the 
requirements of this specification. 
For 
other 
GM 
locations, 
the 
responsible 
engineering group should be contacted to obtain 
the approved source in that individual country. 
7 Notes 
7.1 Glossary. Not applicable. 
7.2 Acronyms, Abbreviations, and Symbols. 
IHS  
 
Information Handling Systems 
NSS 
 
Neutral Salt Spray 
PPAP  
Production Part Approval Process 
8 Coding System 
This standard shall be referenced in other 
documents, drawings, etc., as follows: 
Material per GMW3179 
9 Release and Revisions 
9.1 Release. This standard originated in November 
1999. It was first approved by GMNA in June 2000. 
It was first published in June 2000. 
9.2 Revisions. 
Rev 
Approval 
Date 
Description (Organization) 
C 
SEP 2004 
Codes B & Y added to Table 
in Appendix A // Code D salt 
spray requirement (Table in 
Appendix 
A) 
changed 
to 
referee // Code Reference 
added to Example in Section 
7 // Editorial changes (GMNA) 
D 
MAY 2007 
Revised 
scope 
section, 
Torque-Tension 
test 
frequency, 3.4 and Table 2 
(added Code H and reduced 
salt spray test requirements of 
Code G to 24 h.)
