Repository: kujaxr/obsidian-vault

File: 材料工程师/GMW 3359_2004.pdf.md
# GMW 3359_2004.pdf

 
 
 
 
 
 
 
 
 
 
WORLDWIDE 
ENGINEERING 
STANDARDS 
Material Specification 
Finish 
GMW3359 
 
 
 
 
 
 
 
 
 
Non-Electrolytically Applied Zinc Rich Coating 
 
 
1 Scope 
This specification covers the basic requirements 
for a corrosion resistant non-electrolytically applied 
zinc rich coating. Besides corrosion protection the 
coating also provides color identification and lubri-
cation by using an additional topcoat with inte-
grated lubricant such as wax or PTFE. 
1.1 Material Description. The material to this 
specification covers organic or inorganic zinc flake 
coating with and without organic topcoat. This 
coating system must be free of hexavalent chro-
mium, with no hexavalent chromium in final prod-
uct per GMW3059 requirements. GMW3034 will be 
used as a referee test. This coating process does 
not generate hydrogen, however, pretreatment 
processes i.e. acid pickling could cause hydrogen 
adsorption. Non-electrolytically applied zinc rich 
coating has high permeability, which allows effu-
sion of hydrogen during curing which might have 
been absorbed during acid pickling. 
1.2 Typical Application. This coating is suitable 
for externally and internally threaded parts (size 
greater than or equal to M6) and non-threaded 
ferrous parts where high level of corrosion protec-
tion and freedom from hydrogen embrittlement are 
required. This is not recommended for the follow-
ing: 
a. Bolts and nuts of sizes < M6 
b. Parts with internal drive recess 
c. Against magnesium surfaces 
d. Washers of all sizes 
e. Parts where electrical conductivity is required 
1.3 Remarks. Use of this coating system on 
threaded surface and/or bearing surface of joints 
could effect the torque-tension relationship. It is 
recommended that a torque-tension study of the 
fastener joint be performed before releasing this 
finish on any new application. 
2 References 
Note: Only the latest approved standards are ap-
plicable unless otherwise specified. 
2.1 External Standards/Specifications. 
DIN 946 
SAE/USCAR-5 
ISO 1463 
SAE/USCAR-11 
ISO 9227 
VDA621-415  
ISO 11014-1 
 
2.2 GM Standards/Specifications. 
9981228 
GM9509P 
9984094 
GM9540P 
9985670 
GME00255 
GM4465P 
GMW3001 
GM7114M 
GMW3034 
GM9071P 
GMW3059 
GM9501P 
 
3 Requirements 
3.1 Appearance. The coating shall have a uniform 
appearance and shall be free from tears, sags, 
pores, cracks, flakes, blisters, rough spots, un-
coated areas and excess coating which affects 
appearance and performance. The coating shall 
not be oily or tacky to the touch. During normal 
handling practice parts shall not leave particulate 
residue on equipment, hands, or gloves. The coat-
ing shall be completely cured and shall have good 
adhesion to base metal. The color unless other-
wise specified shall be silver.  
3.2 Thickness. When applied to threaded prod-
ucts, the coating shall not have an adverse effect 
on normal installation and removal practices. At 
the same time coating thickness shall be adequate 
to provide corrosion resistance performance re-
quirements. 
3.2.1 The maximum thickness of coating which 
may be applied to threads on threaded products is 
limited by the basic thread size (tolerance h or H). 
After coating, parts must gage with appropriate ba-
sic size GO thread gages. Threads may be pro-
duced undersize/oversize (before coating) to ac-
commodate the coating thickness, provided the 
finished product (after coating) meets all specified 
© Copyright 2004 General Motors Corporation All Rights Reserved 
October 2004 
Originating Department: North American Engineering Standards 
Page 1 of 4
 
Copyright GM Worldwide 
Reproduced by IHS under license with GMW 
Not for Resale
No reproduction or networking permitted without license from IHS
--`,,,,`,-`-`,,`,,`,`,,`---


GMW3359 
GM WORLDWIDE ENGINEERING STANDARDS
 
© Copyright August 2004 General Motors Corporation All Rights Reserved 
Page 2 of 4 
October 2004
 
mechanical properties. Where mechanical proper-
ties are not specified, undersizing/oversizing is 
subject to approval by the pertinent engineer and 
all undersize/oversize shall be within permissible 
limits as agreed upon. 
3.2.2 The maximum coating thickness under the 
head of bolts and screws shall not exceed 25 µm. 
Supplier shall monitor the thickness and maintain 
the test results in file to be submitted when re-
quired. ISO 1463, microscopic test to measure the 
thickness of coating shall be used as a referee 
test. 
Note: If the part is phosphated, it is recommended 
that the phosphate coating be fine crystalline of 
3 µm maximum coating thickness.  
3.3 Corrosion Resistance. Parts coated to this 
specification when neutral salt spray (NSS) tested 
(ISO 9227) shall show no more than 5 % white 
corrosion products after 144 h and no base metal 
corrosion (red rust) after 480 h exposure on sig-
nificant surfaces. 
3.3.1 For normal production, processes that are in 
statistical process control shall yield parts that are 
capable of meeting the same salt spray require-
ments. The NSS test result is required for PPAP 
submission of parts. 
3.3.2 A periodic NSS test of the parts being proc-
essed on each line running this coating shall be 
conducted using sample size of three pieces mini-
mum per line per shift. 
3.3.3 Actual processing control checks shall be 
made and recorded based on chemical manufac-
turer’s instructions. 
3.3.4 Significant surfaces for test evaluation of 
fasteners shall be all exposed surfaces of the fas-
tener when installed, including but not limited to 
fastener heads, socket recess, sems washers and 
external surface of nuts. Fastener threads and 
point are excluded unless otherwise specified on 
the drawing.. 
3.3.5 Significant surfaces on parts other than 
threaded fasteners shall be all surfaces. deep re-
cesses, such as blind holes and the interior of 
tubes are excluded unless otherwise specified on 
the drawing. 
3.3.6 Temperature Resistance. After heating the 
parts for 3 h at 150 °C (part temperature) the cor-
rosion resistance requirements as specified in 
3.1.4.1 shall still be met. This test requirement is 
only for initial approval of the finish material. 
3.3.7 Accelerated Corrosion. The coating to this 
specification shall be exposed per GM9540P, test 
duration C (40Cycles). After exposure, there shall 
be no red rust on significant surfaces.  
Note: This test shall be run with initial approval of 
chemicals/process and applicator approvals. Ap-
plicators are required to perform this test 
(GM9540P) on processed parts minimum of 2 
times per year. Parts performance records shall be 
retained for minimum 3 years for potential review. 
At a PPAP submission of a part the latest test re-
sults (not older than 6 months) of GM9540P test of 
the applicator can be submitted for approval. The 
9540P test shall be run at the frequency deemed 
appropriate by the applicator, such that a confi-
dence in passing GM9540P requirements is devel-
oped. The twice per year minimum frequency re-
quirement must be met. 
3.3.7.1 VDA 621-415 (Cyclic Corrosion Test). 
The coating to this specification shall be exposed 
to VDA 621- 415 Cyclic Corrosion test After 6 test 
cycles, the screw heads shall exhibit no red rust 
coverage.  
Note. VDA 621-415 Cyclic Corrosion test could be 
used as an alternate test method to GM9540P 
(3.3.7) test by GME . 
3.3.8 Cathodic Protection. The cathodic protec-
tion capability of the coating can be tested by NSS 
test per ISO 9227 with a specimen which is 
scratched to the base metal, the scratch having a 
width of 0.5 mm maximum. After the 96th NSS test 
there shall be no red rust in the area of the scratch. 
This test is re-quired only for initial approval of 
finish material. 
3.4 Flexibility and Chip Resistance. The coating 
must withstand the normal extension, flexing and 
compression encountered by springs and spring 
clips during product assembly, without evidence of 
flaking or loss of adhesion from the base metal. It 
shall withstand normal handling and storage condi-
tions without chipping or flaking. 
3.5 Adhesion Characteristics. Parts coated to 
this specification shall show no evidence of blister-
ing or other appearance changes, other than a 
whitish blush, after exposure to humidity testing 
per GM4465P for 96 h minimum. When tape tested 
per GM9071P, 10 minutes after removal from hu-
midity test there shall be minimum 99.0% of coat-
ing (topcoat) retention after the tape adhesion test 
per GM9071P Method B. In case of small fasten-
ers when the surface area of the part is not large 
enough to run the test will be run on a test sample 
large enough to run the sample shall be test 
treated with the fasteners. 
Copyright GM Worldwide 
Reproduced by IHS under license with GMW 
Not for Resale
No repr

GM WORLDWIDE ENGINEERING STANDARDS 
GMW3359
 
© Copyright 2004 General Motors Corporation All Rights Reserved 
October 2004 
Page 3 of 4
 
3.5.1 Parts shall be tested to meet the adhesion 
requirements for initial approval. This test shall be 
conducted on a periodic basis per the applicator’s 
control plan. 
3.6 Chemical Resistance. Coated parts in the as 
received condition shall be tested against following 
chemicals per the respective test methods shown. 
a. Windshield washer solvent, 9985670 or simi-
lar if approved by engineering (GM9509P) 
b. GM fabric cleaner, 9981228 or similar if ap-
proved by engineering. (GM9509P) 
c. Gasoline (GM9501P). 
There shall be no discoloration of the surface. 
3.7 Hydrogen Embrittlement. All parts heat 
treated or highly cold worked to the specified core 
hardness greater than HRC 32 or surface hard-
ness HRC 35, which are processed through hy-
drogen generating process shall be processed per 
SAE/USCAR-5. 
3.8 Torque-Tension. Metric threaded fasteners 
M6 and larger shall be subject to torque-tension 
mon-itoring through the use of surrogate M10 × 1.5 
test bolts. Ten (10) surrogate bolts shall be proc-
essed with the production parts. A minimum of 10 
bolts per finish line per shift shall be monitored per 
SAE/USCAR-11, except tightening speed shall be 
(30 ± 3) RPM. The six (6) sigma torque range 
value must be within the listed range (Table 2). 
The test results shall be maintained in file to be 
submitted when required. 
Thread 
Size 
Surrogate 
Bolt Part 
Number 
Test Nut 
Part Number
Test Washer 
Part Number
Torque (Nm) 
Tension 
(kN) 
Coefficient 
of Friction 
M10 x 1.5 
11516105 
11516090 
11502644 
48 ± 8 
28.3 
0.13 ± 0.03 
 
3.9 Coefficient of Friction. The coefficient of 
friction of threaded fasteners shall be (0.13 ± 
0.03) (six sigma values) when tested per DIN946 
with the following exceptions: 
a. Test samples (excluding driven fasteners) 
shall be thoroughly cleaned with an appropri-
ate fluid/chemical to remove any grease/oil/ 
wax/other contaminants. 
b. Test clamping force shall be calculated as 
75 % of proof load. 
Note: Torque-Tension Test and Coefficient of 
Friction Tests are required for the initial approval 
of the finish material. Suppliers/Applicators can 
run either Torque-Tension Test or Coefficient of 
Friction Test for quality control. 
3.10 Bearing Surface Characteristics. M10 
heavy hex flange bolts (parts number 11900193 
or equivalent) shall be tested per SAE/USCAR 11 
with the following requirements: Tightening speed 
shall be 30 ± 3 RPM. Test nut shall be 11516090. 
Tension load shall be 24 kN. Test shall be con-
ducted with ELPO coated test washers (11515490 
except unhardened and coated with 9984094, 
medium build ELPO) and aluminum test washers 
(3.0 mm minimum thick, 10.25-10.50 hole size, 
AA6063T52 aluminum). The 6 sigma torque range 
shall lie within 35-52 N·m for 10 samples tested 
for both the ELPO and aluminum bearing sur-
faces. These tests are required for the initial ap-
proval of the finish material. 
3.11 Recyclability. Parts with this coating shall 
not have any negative effect on recyclability of the 
parts. 
3.12 Physiological Safety. The coating material 
must not cause any health hazard either to line 
operators or customers. 
4 Manufacturing Process 
5 Rules and Regulations 
5.1 All materials supplied to this specification shall 
comply with the requirements of GMW3001, 
Rules and Regulations of Material Specifica-
tions.  
5.2 All materials supplied to this specification must 
comply with the requirements of GMW3059, Re-
stricted and Reportable Substances for Parts. 
6 Approved Sources 
Supplier to this specification must be approved by 
the respective Specialist Team/TDGs. GMNA 
approved suppliers names are available on the 
online MATSPC system. For other GM locations 
the responsible engineering group should be con-
tacted to obtain the names of approved sources in 
the individual country. 
Copyright GM Worldwide 
Reproduced by IHS under license with GMW 
Not for Resale
No reproduction or networking permitted without license from IHS
--`,,,,`,-`-`,,`,,`,`,,`---


GMW3359 
GM WORLDWIDE ENGINEERING STANDARD
 
7 Coding System 
This material specification shall be referenced in 
other documents, drawings, VTS, CTS, etc. as 
follows: 
GMW3359 or 
GMW3359 Black 
8 Release and Revisions 
8.1 Release. The specification was first approved 
in February 2000 and published in June 2000 by 
the GMW Finished Team. 
8.2 Revisions. 
Rev 
Approval 
Date 
Description (Organization) 
A 
DEC 2000 
Format Revision (GMNA) 
B 
JUN 2004 
Rewrote in new GMW tem-
plate, revised 2.1, 2.2, 3.3.1, 
3.3.4, 3.3.5, 3.3.7, 3.5 and 7 
and added 3.3.8 (GMW Fin-
ished Team) 
 
© Copyright 2004 General Motors Corporation All Rights Reserved 
Page 4 of 4 
October 2004 
 
Copyright GM Worldwide 
Reproduced by IHS under license with GMW 
Not for Resale
No reproduction or networking permitted without license from IHS
--`,,,,`,-`-`,,`,,`,`,,`---

File: 材料工程师/GMW 4700_2004.pdf.md
# GMW 4700_2004.pdf

 
 
 
 
 
 
 
 
 
 
WORLDWIDE 
ENGINEERING
STANDARDS 
Material Specification 
Finish  
GMW4700 
 
 
 
 
 
 
 
 
 
Zinc Alloy Plating 
 
 
© Copyright 2004 General Motors Corporation All Rights Reserved 
October 2004 
Originating Department: North American Engineering Standards 
Page 1 of 4
 
1 Scope 
This specification covers the basic requirements 
for barrel or rack electrodeposited zinc alloy 
plating over a ferrous substrate. Various alloy 
platings are covered by this specification with 
supplementary treatments. Table 1 lists the zinc 
alloy finishes covered by this specification. 
Note: This finish is not recommended for 
applications where white corrosion is a cosmetic 
concern. 
1.1 Material Description. To distinguish between 
alloys, the chemical symbol of the alloying element 
must be added as a suffix to the specification 
number to designate the alloy desired. This 
coating system must be free of hexavalent 
chromium with no hexavalent chromium per the 
requirements of GMW3059.  
1.2 Plating Composition. The percentage of 
alloying element present in the zinc alloy 
electrodeposit differs for each of the zinc alloys. 
The concentration limits for the various alloys are 
shown in Table 1. 
1.2.1 Accurate control of alloy composition and 
alloy ratios within the limits given in Table 1 are 
essential for optimum corrosion resistance and 
plating performance. 
1.3 
Cross-Reference 
of 
Replaced 
Specifications. 
GMW 
GMW4700 
Delta Motors 
 
GM do Brazil 
 
Holdens 
 
GMNA 
GM 6280M 
ITDC 
 
ISUZU 
 
SAAB 
 
 
1.4 Typical Application. Zinc alloy plating is 
especially suitable for small to medium ferrous 
parts such as castings, stampings, clips, fasteners 
and other ferrous parts where levels of corrosion 
protection exceeding pure zinc are required. A 
suffix code G is to be used when specified on 
fasteners. Use of this finish on fasteners could 
affect 
the 
torque-tension 
relationship. 
It 
is 
recommended that a torque-tension study of the 
fastener joint be performed before use of this finish 
on fasteners.  
1.4.1 Zinc Alloy plated parts or their corrosion 
products must not come in contact with stressed 
Polyamides 6 or 66. 
2 References 
Note: Only the latest approved standards are 
applicable unless otherwise specified. 
2.1 External Standards/Specifications  
ASTM 1470 
SAE/USCAR-1 
ISO 1463 
SAE/USCAR-5 
ISO 9227 
SAE/USCAR-7 
ISO 11014 
SAE/USCAR-11 
2.2 GM Standards/Specifications.  
GM500M 
GMW3001 
GM4465P 
GMW3034 
GM9540P 
GMW3059 
Copyright GM Worldwide 
Reproduced by IHS under license with GMW 
Not for Resale
No reproduction or networking permitted without license from IHS
--`,,,,`,-`-`,,`,,`,`,,`---


GMW4700 
GM WORLDWIDE ENGINEERING STANDARDS
 
© Copyright 2004 General Motors Corporation All Rights Reserved 
Page 2 of 4 
October 2004
 
Table 1: Alloy Compositions, Concentration Ranges and Corrosion Performance 
Alloy Element 
Wt. % Alloy Element 
Hours to Red Rust (Min) 
Cobalt (Zn-Co) 
0.5-1.5 
400 
Iron (Zn-Fe) 
0.4-0.8 
480 
Nickel (Zn-Ni) 
5-15 
480 
Cobalt-Iron (Zn-Co-Fe) 
Co 0.3-0.7, Fe 0.4-0.8 
480 
 
3 Requirements 
3.1 Mechanical Requirements. The coating shall 
have good adhesion to base material. There shall 
be no blistering or flaking after any heat treatment 
as detailed in clause 3.3.3. 
The adhesion in the as received conditions shall 
be checked as follows: 
Expose coated parts to 220 ± 5 C for 30 ± 5 
minutes and quench in water at room temperature. 
After quenching in water blistering and/or chipping 
is not allowed. 
Electrolytically coated components produced from 
aqueous solutions must satisfy the mechanical 
property requirements of the uncoated parts. 
3.2 Physical Requirements. 
3.2.1 Appearance. A clean commercial finish that 
is uniform, tightly adherent, hard and dry is 
required. 
Range 
of 
color, 
iridescence, 
opaqueness, and sheen are normally not critical. If 
a color, such as black is required, it shall be 
specified on the part drawing. 
3.2.2 Thickness. When applied to threaded 
products, the coating shall not have an adverse 
effect on normal installation and removal practices. 
At the same time coating thickness shall be 
adequate 
to 
provide 
corrosion 
resistance 
performance requirements. 
3.2.2.1 The maximum thickness of coating which 
may be applied to threads on threaded products is 
limited by the basic thread size (tolerance h or H). 
After coating, parts must gage with appropriate 
basic size GO thread gages. Threads may be 
produced undersize/oversize (before coating) to 
accommodate the coating thickness, provided the 
finished product (after coating) meets all specified 
mechanical 
properties. 
Where 
mechanical 
properties are not specified, undersizing/oversizing 
is subject to approval by the pertinent engineer 
and 
all 
undersize/oversize 
shall 
be 
within 
permissible limits as agreed upon. 
3.2.2.2 Thickness of plate shall be no less than 8 
µm or as designated otherwise on engineering 
drawings. 
Supplementary 
treatment 
is 
not 
applicable 
to 
thickness 
measurements. 
The 
supplier shall monitor the thickness and maintain 
the test results on file to be submitted when 
required. ISO 1463, microscopic test to measure 
the thickness of plating shall be used as a referee 
test. 
Caution: Zinc nickel alloys tend to chip easily 
when the deposit thickness exceeds 15 µm and 
the nickel content exceeds 8%. This can become a 
factor on parts with high large protrusions where 
high current density will increase both nickel 
content and deposit thickness. 
3.3 Additional Requirements 
3.3.1 Corrosion Resistance. Parts plated to this 
specification when neutral salt spray (NSS) tested 
(ISO 9227) shall show no base metal corrosion 
(red rust) after exposure for minimum hours 
specified in Table 1 on significant surfaces. 
The corrosion testing of the threaded fasteners 
must follow the procedures as outlined in 
SAE/USCAR 1. 
Note: The salt spray test is only used to test the 
integrity of the alloy deposit and the effectiveness 
of the supplemental treatment. The hours to white 
or red corrosion products shall not be construed 
as having any correlation to the actual service life 
of the part. 
3.3.1.1 For normal production, processes that are 
in statistical process control shall yield parts that 
are capable of meeting the same salt spray 
requirements 
3.3.1.2 A periodic NSS test of the parts being 
processed on each line running this coating shall 
be conducted sample size of three pieces 
minimum per line per shift. 
3.3.1.3 Actual processing control checks to be 
made and recorded shall be based on chemical 
manufacturer’s instructions. 
Copyright GM Worldwide 
Reproduced by IHS under license with GMW 
Not for Resale
No reproduction or networking permitted without license from IHS
--`,,,,`,-`-`,,`,,`,`,,`---


GM WORLDWIDE ENGINEERING STANDARDS 
GMW4700
 
© Copyright 2004 General Motors Corporation All Rights Reserved 
October 2004 
Page 3 of 4
 
3.3.1.4 Significant surfaces for test evaluation of 
fasteners shall be all exposed surfaces of the 
fastener when installed, including but not limited to 
fastener heads, socket recess, sems washers and 
external surface of nuts. Fastener threads and 
point are excluded unless otherwise specified on 
the drawing. 
3.3.1.5 Significant surfaces on parts other than 
threaded fasteners shall be all surfaces. Deep 
recesses, such as blind holes and the interior of 
tubes are excluded unless otherwise specified on 
the drawing. 
3.3.1.6 Temperature Resistance. After heating the 
parts for 1h at 150C (part temperature) the 
corrosion resistance requirements as specified in 
3.3.1 shall still be met. This test requirement is 
only for initial approval of the finish material. 
3.3.2 
Accelerated 
Corrosion. 
Accelerated 
corrosion test, GM9540P, shall be conducted with 
this finish on plated parts, using production 
methods (sample size, N = 10 minimum). Samples 
for test purposes shall be either panels or small 
brackets with enough surface area for good visual 
examination, except for approvals to Code G. For 
Code G M10 fasteners shall be used.  
After 24 test cycles, the plated parts shall exhibit 
no red rust and 30% max. white corrosion 
coverage. After 40 test cycles, the plated parts 
shall exhibit 10% max. red rust coverage and 50% 
max. white corrosion coverage.  
Note: This test is required for the initial approval of 
the chemicals only. 
3.3.3 Hydrogen Embrittlement. All parts heat 
treated or highly cold worked to the specified core 
hardness of HRC 32 or greater or surface 
hardness HRC 35 or greater, that are finished in 
accordance with this specification, must be 
processed by the applicator per SAE/USCAR-5 
and tested for de-embrittlement per SAE/USCAR-
7. The test frequency and sample size for 
SAE/USCAR-7 test shall be per ASTM F1470. 
When a part requires baking after plating, the 
supplementary treatment shall be applied after the 
baking operation. 
3.3.4 Label Testing Requirements. Parts that 
require both a label and a post treatment must be 
humidity tested per GM4465P for 96 hrs. The label 
shall exhibit no blistering, wrinkling, visible loss of 
adhesion or color change. The recommended 
label part number is 12565635 from MacArthur, 
810-606-1777, or an equivalent construction. 
Note: When running this test for the initial approval 
of the finish material use labels with an acrylic 
adhesive measuring approximately 1 x 3 inches. 
When running this test for PPAP, use the 
production intent label. 
3.3.5 Torque-Tension. Metric threaded fasteners 
M6 and larger requiring torque-tension shall be 
specified on the part drawing with a suffix Code G. 
These fasteners shall be subject to torque-tension 
testing monitoring through the use of surrogate 
M10 x 1.5 test bolts. Ten surrogate bolts shall be 
processed with the production parts. A minimum of 
10 bolts per finish line per shift shall be monitored 
per SAE/USCAR-11, except tightening speed shall 
be 30 ± 3 RPM. The six sigma torque range value 
must be within the listed range (See Table 2). The 
test results shall be maintained in a file to be 
submitted when required. 
Table 2: Torque-Tension Test Parts and Requirements 
Thread Size 
Surrogate 
Bolt 
Part 
Number 
Test Nut 
Part 
Number 
Test 
Washer 
Part 
Number 
Torque 
(Nm) 
SAE/USCAR-
11 
Tension 
(kN) 
M10 x 1.5 
11516105 
11516090 
11502644 
48 ± 8 
28.3 
 
3.3.6 Coefficient of Friction. A suffix code G is to 
be used when specified on fasteners. The 
coefficient of friction of threaded fasteners shall be 
0.13 ± 0.03 (six sigma value) when tested per DIN 
946 with the following exceptions.  
• 
Test samples (excluding driven fasteners) 
shall 
be 
thoroughly 
cleaned 
with 
an 
appropriate fluid/chemical to remove any 
grease/oil/wax/other contaminants. 
• 
Test clamping force shall be calculated as 
75% of proof load. 
Note: Torque-Tension Test and Coefficient of 
Friction Tests are required for the initial approval 
of the finish material. Supplier/Applicators can run 
either Torque-Tension or Coefficient of Friction 
Test for quality control. 
Copyright GM Worldwide 
Reproduced by IHS under license with GMW 
Not for Resale
No reproduction or networking permitted without license from IHS
--`,,,,`,-`-`,,`,,`,`,,`---


GMW4700 
GM WORLDWIDE ENGINEERING STANDARDS
 
© Copyright 2004 General Motors Corporation All Rights Reserved 
Page 4 of 4 
October 2004
 
3.3.7 Additional Requirements. Post-treated 
parts shall be supplied in clean and dry to touch 
condition. 
3.4 Chemical Requirements  
3.4.1 Recyclability. Parts with this coating shall 
not have any negative effect on recyclability of the 
parts. 
3.4.2 Physiological Safety. The coating material 
must not cause any health hazard either to line 
operators or customers. 
4 Manufacturing Process 
Cleanability. Parts must be free from die lubricants 
and drawing compounds that will adversely affect 
the plating. 
Parts which show uncleanable surfaces, not 
affected by normal cleaners, should be noted to 
the manufacturer and special techniques, as 
recommended by the oil supplier, applied and so 
noted. 
5 Rules and Regulations 
5.1 All materials supplied to this specification must 
comply with the requirements of GMW3001, Rules 
and Regulations for Material Specifications. 
5.2 All materials supplied to this specification must 
comply with the requirements of GMW3059, 
Restricted and Reportable Substances for 
Parts. 
6 Approved Sources 
Engineering qualification of an approved source is 
required for this specification. Only sources listed 
in the GM Materials File (i.e., MATSPC) under this 
specification number have been qualified by 
engineering as meeting the requirements of this 
specification. Approvals in MATSPC are specific to 
the approved Zn alloy (i.e. ZnFe, ZnNi, ZnFe, or 
ZnFeCo), color (i.e. clear or black) and suffix code 
(i.e. no code or Code G.) 
For 
other 
GM 
locations 
the 
responsible 
engineering group should be contacted to obtain 
the approved source in the individual country.  
7 Coding System 
This material specification shall be referenced in 
other documents, drawing, VTS, CTS, etc. as 
follows: 
GMW4700 Zn-Ni, Code G 
GMW = GM Worldwide 
4700 = Specification Number 
Zn-Ni = Alloy Type 
Code G = Torque-Tension Control, Threaded 
Fastener Application only 
8 Release and Revisions 
8.1 Release. This material specification was first 
approved in May 2002. 
8.2 Revisions.  
Rev. 
Approval 
Date  
Description (Organization) 
A 
NOV 2003 
Added Code G, fastener 
requirements, revised 
paragraph 3.1.4.2 (GMNA) 
B 
SEP 2004 
Editorial changes (GMNA) 
 
 
Copyright GM Worldwide 
Reproduced by IHS under license with GMW 
Not for Resale
No reproduction or networking permitted without license from IHS
--`,,,,`,-`-`,,`,,`,`,,`---

File: 材料工程师/GMW 4707_2002.pdf.md
# GMW 4707_2002.pdf

Material
Specification
Finish (Coating)
GMW4707
Corrosion Protective Coating Zinc Plating/Organic
1 Scope
This specification covers requirements for a non-oily
corrosion protective coating consisting of zinc plate
and subsequent aluminum rich topcoat.
1.1 Material Description. This coating system must
be free of hexavalent chromium, with no hexavalent
chromium in final product per GMW3059 require-
ments.
The plating shall be called out on the part
drawing per example shown in section 7.
1.2 Cross-Reference of Replaced Specifications.
GMW
GMW4707
Delta Motors
GM do Brasil
GM Holdens
GMNA
GM7113M
ISUZU
ITDC
SAAB
1.3 Symbol. Not applicable.
1.4 Typical Application. The coating is suitable for
internally and externally threaded and nonthreaded
ferrous parts where a high level of corrosion protec-
tion is required. When applied over steel that is to be
coupled with aluminum, the coating provides excep-
tional galvanic protection.
1.5 Remarks.
Use of this coating system on
threaded surface and/or bearing surface of joints
could effect the torque-tension relationship.
It is
recommended that a torque-tension study of the
fastener joint be performed before releasing this
finish on any new application.
2 References
Note: Only the latest approved standards are appli-
cable unless otherwise specified.
2.1 Normative.
ASTM F1470
DIN 946
ISO 9227
SAE/USCAR-1
SAE/USCAR-5
SAE/USCAR-7
SAE/USCAR-11
2.2 GM.
GM4260P
GM4265P
GM9071P
GM9501P
GM9508P
GMW3001
GMW3059
3 Requirements
3.1 Requirements on Delivery.
3.1.1 Chemical Requirements. Not applicable.
3.1.2 Mechanical Requirements. Not applicable.
3.1.3 Physical Requirements.
3.1.3.1 Appearance.
This coating shall have a
uniform gray/green appearance and shall be free
of tears, sags, and excess coating which affects
appearance and performance. The coating shall not
be oily or tacky to the touch.
3.1.3.2 This finish shall not fill driver recess or threads
nor interfere with normal fastener installation proce-
dures. The finish shall withstand normal handling and
storage conditions without damage (chipping, flaking
or other) and must not stain or transfer to adjacent
parts or operators hands.
3.1.3.3 The total coating system as received shall not
adversely affect the drive system: internal recess di-
mensions, hex size, etc. or function of the fastener.
3.1.3.4 Thickness. The zinc plate and passivation
treatment thickness shall be minimum 6 µm unless
otherwise specified. The total coating thickness shall
be (12...20) µm.
3.1.3.4.1 Thickness shall be determined by mi-
croscopic
examination
of
cross
sections
taken
perpendicular to significant surfaces. See GM4260P,
Recommended Practices for Measuring Thickness of
Plated Deposits and Anodic Coatings.
3.1.3.4.2 In case of bolts and screws, plating thick-
ness shall be determined at top of head at midpoint
of largest continuous surface. In case of nuts, deter-
mine at midpoint of flats (wrenching facets).
© Copyright 2002 General Motors Corporation All Rights Reserved
Originating Department: North American Engineering Standards, Records and Documentation
April 2002
Page 1 of 3
Copyright GM Worldwide 
Reproduced by IHS under license with GMW 
Not for Resale
No reproduction or networking permitted without license from IHS
--``````-`-`,,`,,`,`,,`---


GMW4707
GM WORLDWIDE ENGINEERING STANDARDS
3.1.3.4.3 The maximum thickness of coating which
may be applied to threads on threaded products is
limited by the basic thread size (tolerance h or H).
After coating, parts must gage with appropriate ba-
sic size GO thread gage. Threads may be produced
undersize/oversize (before coating) to accommodate
the coating thickness, providing the finished product
(after coating) meets all specified mechanical prop-
erties. Where mechanical properties are not speci-
fied, undersizing/oversizing is subject to approval by
pertinent engineer, and all undersize/oversize shall be
within permissible limits as agreed upon.
3.1.3.5 Adhesion. Parts coated to this specification
shall show no evidence of blistering or other appear-
ance changes after exposure to humidity testing per
GM4465P for 96 h minimum. When tape tested per
GM9071P, 10 minutes after removal from humidity
there will be no more than 3.0 mm total peel back (peel
back adding both sides of scribed line) from the lines
scribed in an ’X’ and no other peeling in the area under
the tape. This is not applicable to threaded fasteners.
Note:
This test is applicable for initial approval, ap-
plicator approval and PPAP submission parts.
3.1.3.6 Corrosion Resistance. Significant surfaces
of parts exposed to neutral salt spray per ISO 9227
shall show no base metal corrosion after 480 h ex-
posure.
For this test externally threaded fasteners
shall be power driven into a tapped hole or nut or steel
panel, simulating production usage, removed, then in-
stalled finger tight or with a hand driver with proper
drive bit into acrylic plastic or other inert panel, and
exposed to salt spray at (15...30) from the vertical to
allow wetting. Fasteners shall not drip onto other fas-
teners during the test (SAE/USCAR-1).
3.1.3.6.1 For normal production, processes that are
in statistical process control shall yield parts that are
capable of meeting the salt spray requirments.
3.1.3.6.2 A periodic NSS test of the parts being pro-
cessed on each line running this coating shall be con-
ducted with sample size of 3 pieces minimum per line
per shift.
3.1.3.6.3 Actual processing control checks to be
made and recorded shall be based on chemical
manufacturer’s instruction.
3.1.3.6.4 Significant surfaces for test evaluation in-
clude but are not limited to fastener head, socket re-
cess, sems washer and external nut surface. Sharp
edges are excluded.
3.1.3.6.5 Significant surfaces on parts other than
threaded fasteners shall be all surfaces excluding
sharp edges.
3.1.3.7 Gasoline Resistance. For initial approval of
new materials, coated parts shall be soaked for (200
± 2) s in gasoline as described in GM9501P. After
removal of the parts, they shall be allowed to air dry
before visual examination. There shall be no color
change, wrinkling, or any other change in the coating
appearance.
3.1.3.8 Relief of Hydrogen Embrittlement. All parts
heat treated or highly cold worked to the specified
core hardness greater than HRC 32 or surface hard-
ness HRC 35, shall be processed by the finish ap-
plicator per SAE/USCAR-5 and tested for de-embrit-
tlement per SAE/USCAR-7. The sample size for the
SAE/USCAR-7 test shall be per ASTM F1470.
3.1.3.8.1 When supplementary treatment is specified
for a part that requires baking after plating, the sup-
plementary treatment shall be applied after the baking
operation.
3.1.3.8.2 Hardened parts which have been tempered
at less than +175 C shall be heated to +150 C and
held 8 h or longer if necessary.
3.1.3.9 Flexibility and Chip Resistance Test. The
coating must withstand normal extensions, flexing
and
compressions encountered
by springs
and
spring clips during end product assembly, without
evidence of flaking or loss of adhesion from the base
metal. It shall withstand normal handling and storage
conditions without chipping or flaking.
3.1.3.9.1 Chip Resistance. Panels or parts coated
with the coating, excluding threaded fasteners shall
be exposed per GM9508P(Gravelometer Test). After
exposure the minimum rating shall be 6.
3.1.3.9.2 Torque-Tension Test.
Metric threaded
fasteners M6 and larger shall be subject to torque-ten-
sion monitoring through the use of surrogate M10X1.5
test bolts. Ten surrogate bolts shall be processed with
the production parts. A minimum of 10 bolts per finish
line per shift shall be monitored per SAE/USCAR-11,
except tightening speed shall be (30 ± 3) min-1
(RPM). The six (6) sigma torque range values must
be within the listed range (see Table 1).
The test
results shall be maintained in file to be submitted
when required.
© Copyright 2002 General Motors Corporation All Rights Reserved
Page 2 of 3
April 2002
Copyright GM Worldwide 
Reproduced by IHS under license with GMW 
Not for Resale
No reproduction or networking permitted without license from IHS
--``````-`-`,,`,,`,`,,`---


GM WORLDWIDE ENGINEERING STANDARDS
GMW4707
Table 1:
Thread Size
Surrogate Bolt
Part Number
Test Nut
Part Number
Test Washer
Part Number
Torque (Nm)
SAE/ USCAR
11
Tension (kN)
M10 x 1.5
11516105
11516090
11502644
48 ± 8
28.3
3.1.3.10 Coefficient of Friction. The coefficient of
friction of threaded fasteners shall be 0.13 ± 0.03 (six
sigma values) when tested per DIN 946 with the fol-
lowing exceptions:
•
Tightening speed shall be (30 ± 3) min-1 (RPM)
•
Test samples (excluding driven fasteners) shall be
thoroughly cleaned with an appropriate fluid/chem-
ical to remove any grease/oil/wax/other contami-
nants.
•
Test clamping force shall be calculated as 75 % of
proof load.
Note: Both, Torque-Tension and Coefficient of Fric-
tion tests are required only for the initial aproval of the
finish material. Suppliers/Applicators can run either
Torque-Tension Test or Coefficient of Friction Test for
quality control.
3.1.4 Additional Requirements. Not applicable.
3.2 Processing Requirements.
Subparagraphs
were not applicable.
3.3 Performance Requirements.
Subparagraphs
were not applicable.
3.4 Requirements on other Stages during Life Cy-
cle.
3.4.1 Chemical Requirements.
3.4.1.1 Recyclability.
Parts with this coating shall
not have any negative effect on recyclability of the
parts.
3.4.1.2 Physiological Safety. The coating material
must not cause any health hazard either to line oper-
ators or customers.
3.4.2 Mechanical Requirements. Not applicable.
3.4.3 Physical Requirements. Not applicable.
3.4.4 Additional Requirements. Not applicable.
4 Manufacturing Process
Not applicable.
5 Rules and Regulations
5.1 All materials supplied to this specification must
comply with the requirements of GMW3001, Rules
and Regulations for Material Specifications.
5.2 All materials supplied to this specification must
comply with the requirements of GMW3059, Re-
stricted and Reportable Substances for Parts.
6 Approved Sources
Suppliers to this specification must be approved by
the Specialist Team/ TDGs. GMNA approved suppli-
ers names are available on the on-line MATSPC Sys-
tem
For other GM locations the responsible engineering
group should be contacted to obtain the approved
sources in the individual countries.
7 Coding System
This material specification shall be referenced in other
documents, drawings, VTS, CTS, etc. as follows:
GMW4707
Where
GMW
=
GM Worldwide
4707
=
Specification Number
8 Release and Revisions
8.1 Release. This material specification was first ap-
proved in August 2001 and was first published in April
2002.
© Copyright 2002 General Motors Corporation All Rights Reserved
April 2002
Page 3 of 3
Copyright GM Worldwide 
Reproduced by IHS under license with GMW 
Not for Resale
No reproduction or networking permitted without license from IHS
--``````-`-`,,`,,`,`,,`---
