Repository: kujaxr/obsidian-vault

File: 材料工程师/PV1058.pdf.md
# PV1058.pdf

Klass.-Nr. 50 22 1 
December 2004 
Chrome-Plated Surfaces 
Determination of the Microcracked Chrome Deposit 
PV 
1058 
Konzernnorm 
 
 
Descriptors: 
chrome, chromium, microcracked chrome deposit, chrome-plated, 
chromed, cracks 
 
Page 1 of 6 
Fachverantwortung/Responsibility 
Normung/Standards (EZTD, 1733) 
 
K-QS-32/2 
Frau Dr. Hasse 
Tel: -42106 
Laudien 
Dr. Eisenberg 
Wiesner 
Tel: +49-5361-9-29064 
Sobanski 
 
 
Confidential. All rights reserved. No part of this document may be transmitted or reproduced without the prior written permission of a Standards Department of the Volkswagen Group. 
Parties to a contract can only obtain this standard via the responsible procurement department. 
 VOLKSWAGEN AG 
Norm vor Anwendung auf Aktualität prüfen / Check standard for current issue prior to usage. 
Form FE 41 - 01.03 
Changes 
The following changes have been made as compared to Test Specification PV 1058, 1999-12: 
─ 
Etching solution recipe changed 
─ 
Designation section included 
Previous issues 
1973-04; 1999-12 
1 
Scope 
This standard describes a method for determining the microcracked chrome deposit on chrome-
plated surfaces. 
2 
Designation 
Microcracked chrome deposit according to PV 1058 
3 
Test 
3.1 
Testing equipment 
A 100 x to 200 x reflected light microscope that has a dark field capacity in addition to the normal 
bright field capacity is required in order to determine the microcracked chrome deposit. In order 
to count the microcracked chrome density, the microscope must either have etched measurement 
lines in the eyepiece or an image recording device that can be calibrated. 
3.2 
Etching solution 
In order to be able to evaluate the microcracked chrome deposit, etching is required in some 
cases. The aqueous etching solution contains 85.0 g/l NaOH and 53.0 g/l K3(Fe(CN))6. 
The English translation is believed to be accurate. 
In case of discrepancies the German version shall govern. 
QUELLE: NOLIS


Page 2 
PV 1058: 2004-12 
 
3.3 
Procedure 
The specimen part is cleaned with alcohol or acetone and viewed at 100 x enlargement under 
the microscope using the dark field. If the microcracked chrome deposit is clearly identifiable, 
the number of cracks per cm is counted using the measurement lines in the eyepiece or by means 
of a calibrated recording. 
If the crack network cannot be perfectly identified, the part must be etched and then viewed anew 
under the microscope. The etching duration is, depending on the condition of the etching solution, 
approx. 10 to 20 min. If a microcracked chrome deposit is still not clearly identifiable after 20 min., 
the etching solution is discarded and made up again and the etching procedure is repeated. 
Alternatively, anodic etching with a couloscope for 5 s at 0.5 A in 10% NaOH is permitted. 
Etched parts should preferably be evaluated at 100 x enlargement in the bright field. If the 
microcrack network cannot be identified perfectly with this method, 200 x enlargement must 
be used for the evaluation. 
3.4 
Test report 
The counted number of cracks and, if required, the crack structure (e.g. incomplete, regular) are 
to be indicated in the test report. 
Example: 600 to 800 cracks/cm, partially incomplete. 
3.5 
Explanations of the images (enlargement = 100 : 1) 
Figures 1 to 6 show typical unacceptable microcracked chrome deposit structures and 
microcracked chrome crack densities. 
Figure 7 shows an irregular microcracked chrome deposit that is the cause of a complaint but 
is still accepted. 
Figures 8 to 11 show microcracked chrome crack densities that were evaluated as being OK. 
 
 
Figure 1 – Irregular microcracked chrome deposit, < 100 to 400 cracks/cm 


Page 3 
PV 1058: 2004-12 
 
 
Figure 2 – Irregular microcracked chrome deposit, < 100 to 200 cracks/cm 
 
Figure 3 – Incomplete microcracked chrome deposit 
 
Figure 4 – Individual crack 


Page 4 
PV 1058: 2004-12 
 
 
 
Figure 5 – Overly coarse microcracked chrome deposit, < 100 cracks/cm 
 
Figure 6 – Overly fine microcracked chrome deposit, > 1,000 cracks/cm 
 
Figure 7 – Irregular microcracked chrome deposit, approx. 200 to 400 cracks/cm 


Page 5 
PV 1058: 2004-12 
 
 
 
Figure 8 – Complete microcracked chrome deposit, approx. 250 to 400 cracks/cm 
 
Figure 9 – Complete two-layer microcracked chrome deposit,  
approx. 300 to 400 cracks/cm in the upper crack layer 


Page 6 
PV 1058: 2004-12 
 
 
 
Figure 10 – Complete microcracked chrome deposit, approx. 400 to 600 cracks/cm 
 
Figure 11 – Complete microcracked chrome deposit, approx. 600 to 800 cracks/cm

File: 材料工程师/PV1063.pdf.md
# PV1063.pdf

Klass.-Nr. / Class. No. 50221 
September 2006 
Chrome-Plated Surfaces 
Determination of Micropore Density 
PV 
1063 
Konzernnorm 
Descriptors: 
microporosity, chrome, chrome-plated surface, corrosion protection, pore, pore 
density, micropore, micropore density 
Page 1 of 7 
Fachverantwortung/Technical responsibility 
Normung/Standards 
 
K-GQL-1/5 Frau Engelking 
Tel: +49-5361-9-76941 
K-GQL 
Dr. Schilling
E2TC/4 
Wiesner 
Tel: +49-5361-9-29064 
E2TC 
Terlinden 
Confidential. All rights reserved. No part of this document may be transmitted or reproduced without prior permission of a Standards Department of the Volkswagen Group.
Parties to a contract can only obtain this standard via the B2B supplier platform “www.vwgroupsupply.com”.
 VOLKSWAGEN AG 
Norm vor Anwendung auf Aktualität prüfen / Check standard for current issue prior to usage.
Form FE 41 - 01.06 
Changes 
The following changes have been made as compared to Test Specification PV 1063, 2004-10: 
─
Section 3.5 "Evaluation" extended 
Previous issues 
2004-10 
1 
Scope 
This standard describes a procedure to determine the micropore density of chrome surfaces. 
2 
Description 
Micropore density according to PV 1063. 
3 
Test method 
3.1 
Principle 
The corrosion resistance of chrome surfaces is improved by micropores. They are produced as 
described below: 
A nickel layer containing solid particles is applied below the chrome layer in the layer structure 
substrate/copper/nickel/chrome. Passages (micropores) in the chrome layer result from the solid 
particles. 
These micropores are marked and counted by means of electrolytical deposition of copper crystals. 
The number of pores decreases with increasing thickness of the chrome layer. Areas of compo-
nents that are galvanized in horizontal position, exhibit significantly more pores on the upper side 
than on the underside. Therefore, the pore density shall be determined on several positions distrib-
uted over the whole component. 
3.2 
Test equipment and auxiliary equipment 
─
Pore finder with accessories (see Figure 1): 
─
Copper ring as anode 
─
One-side adhesive ring made of closed-cell polyethylene foam as seal and insulation 
─
Power supply which allows to set the voltages 1 000 mV and -400 mV 
─
Reflected light microscope with illumination through lens, magnification: 100 x, distance be-
tween lens and specimen > 12 mm. In order to count the pores, the microscope shall either 
have etched measurement lines in the eyepiece or an image recording device that can be cali-
The English translation is believed to be accurate.In case of discrepancies the German version shall govern. 
Numerical notation according to ISO practice (see VW 01000). 
QUELLE: NOLIS


Page 2 
PV 1063: 2006-09 
brated (it must be possible to calibrate the image recording device correspondingly when 
counting the pores through the solution). 
─
Cathodic, alkaline, heavy-metal-free degreasing bath with rectifier. 
─
Ultrasonic bath. 
─
Dropping pipette. 
─
Cover glass. 
Legend: 
1 
Microscope 
2 
Measurement solution 
3 
Copper ring (4 mm thick) 
4 
Polyethylene seal (1 mm thick) 
Figure 1 – Measuring setup 


Page 3 
PV 1063: 2006-09 
3.3 
Reagents 
─
Measurement solution, containing 33 g/l CuSO4x 6aq, 16 g/l H2SO4, 2,25 g/l KCL and 0,1 ml/l 
tenside 
─
Acetone 
─
10% sulphuric acid 
─
Nitric acid 1:1 
3.4 
Procedure 
3.4.1 
Specimen preparation 
Larger components shall be divided into sections (specimens) as plane as possible, which have a 
size of approx. (3 x 3) cm. It is important that they can be easily clamped into the clamping device. 
The specimen surface must not have any visual defects, such as scratches or macrocracks. 
The specimens shall be thoroughly cleaned with deionized water. If it is not possible to wet the sur-
face with water, the specimens shall be cleaned by means of one of the methods described below 
until wetting with water is possible. Finally, the specimens shall be cleaned with deionized water. 
─
The specimens shall be degreased cathodically 1 - 3 min in an alkaline cleaner with 10 A/dm2, 
cleaned with deionized water, pickled with 10% sulphuric acid and again cleaned with deion-
ized water. 
─
The specimens shall first be cleaned with acetone, subsequently in an ultrasonic bath. 
3.4.2 
Preparation of the measuring cell 
The copper ring shall be examined for traces of oxidation and cleaned with nitric acid (1:1), if nec-
essary. The clean copper ring shall be clamped onto the specimen together with the insulation so 
that the connection is leaktight. 
The measurement solution is now filled into the copper ring by means of the dropping pipette. In 
order to obtain a distortion-free image under the microscope, the fluid's surface shall be plane. This
is achieved by sealing the copper ring with a cover glass, avoiding the formation of air bubbles (see 
Figure 2). 
Legend: 
1 
Cover glass 
Figure 2 - Filling the copper ring with measurement solution (cross section) 
The so formed measuring cell is now connected to the switched-off power supply observing the 
correct polarity and placed under the microscope, provided that the minimum distance of 12 mm 
between lens and specimen is maintained. 
1 


Page 4 
PV 1063: 2006-09 
3.4.3 
Deposit 
The following voltages shall be set on the power supply for 30 s each (the voltage sequence shall 
be set automatically, if possible): 
1. 
1 000 mV 
2. 
no voltage 
3. 
-400 mV 
3.5 
Evaluation 
Preferably, the evaluation shall be performed directly under the microscope. The magnification 
shall be 100 x; the evaluation shall take place in the bright field. This is the best way to distinguish 
between the occurring copper crystals and passive pores or other contaminations and to count 
them. If image-recording methods are used for the evaluation, it is suitable to document the meas-
uring area before and after the test by means of a photo. The copper crystals shall be counted on a 
defined surface area of the microscopic image and extrapolated to one square centimeter. 
See also the following examples (Figures 3 to 7). All pictures were taken acc. to PV 1063 in re-
flected light with a 100 x magnification and have a size of 1,02 mm x 1,35. This corresponds to a 
section size of 1,38 mm2. The pictures with the same number show the same measuring area of 
the specimen, 
a) which has been recorded before the deposit through the electrolytic solution, 
b) which has been recorded after the deposit through the electrolytic solution, 
c) 
whose deposited copper crystals from b) are encircled in red. 
If an evaluation directly under the microscope is not possible (e.g. because the distance between 
the lens and the specimen is not large enough, see Section 3.4.2), the copper ring shall be re-
moved from the specimen, the surface shall be carefully cleaned with deionized water and dried in 
hot air. Subsequently, the copper crystals shall be counted under the microscope. 
In case of arbitration the test and evaluation shall be performed under the microscope. 
If counting is performed on part surfaces on a photo, each part surface shall contain at least 30 
pores. 
3.6 
Test report 
The result of the count shall be indicated as pore density according to PV 1063 in pores per square 
centimeter. The position on the component which refers to the result shall be documented by 
means of a photo or a drawing. If the pores have been counted after removal of the copper ring 
and not in the measuring cell, this shall be noted in the test report. 


Page 5 
PV 1063: 2006-09 
a) 
b) 
c) 
Figure 3 - 13 pores/1,38 mm2, 940 pores/cm2
a) 
b) 
c) 
Figure 4 - 61 pores/1,38 mm2, 4 420 pores/cm2 (mat chrome) 


Page 6 
PV 1063: 2006-09 
a) 
b) 
c) 
Figure 5 - 67 pores/1,38 mm2 = 4 860 pores/cm2
a) 
b) 
c) 
Figure 6 - 70 pores/1,38 mm2, 5 070 pores/cm2


Page 7 
PV 1063: 2006-09 
a) 
b) 
c) 
Figure 7 - 248 pores/1,38 mm2, 18 000 pores/cm2

File: 材料工程师/PV1065.pdf.md
# PV1065.pdf

Klass.-Nr./Class. No. 50 22 1 
July 2005 
Chrome-Plated Surfaces 
Determination of Potential Differences and Layer 
Thicknesses of Nickel Coatings 
PV 
1065 
Konzernnorm 
 
 
Descriptors: 
potential difference, layer thickness, coating thickness, nickel layer, nickel 
coating, bright nickel, semi-bright nickel, nickel coat 
 
 
Page 1 of 6 
Fachverantwortung/Responsibility 
Normung/Standards (EZTD, 1733) 
 
K-GQL-1/5 Frau Hoffmann 
Tel.: +49-5361-9-76941 
Dr. Schilling 
Wiesner 
Tel.: +49-5361-9-29064 
Sobanski 
 
 
Confidential. All rights reserved. No part of this document may be transmitted or reproduced without permission of a Standards Department of the Volkswagen Group. 
Parties to a contract can only obtain this standard via the B2B supplier platform “www.vwgroupsupply.com”. 
 VOLKSWAGEN AG 
Norm vor Anwendung auf Aktualität prüfen / Check standard for current issue prior to usage.
Form FE 41 - 01.05 
1 
Scope 
This standard describes a procedure to determine potential differences and thicknesses of nickel 
coatings. 
2 
Description 
Potential difference acc. to PV 1065 
Layer thickness acc. to PV 1065 
3 
Test method 
3.1 
Principle 
During chrome plating of parts, nickel layers of different electrical potentials are deposited. These 
potential differences and layer thicknesses have an influence on corrosion. 
The nickel layers shall be separated from the substrate by means of an anodic galvanostatic 
separation method (at constant current) within an exactly defined surface. During this process, the 
potential course shall be recorded with respect to a reference electrode (Ag/AgCl) and represented 
in a potential/layer thickness diagram. On the basis of this diagram the potential differences 
between the nickel layers and the layer thicknesses shall be determined. 
This measuring procedure is a modification of the coulometric layer thickness measurement acc. to 
DIN EN ISO 2177 based on ASTM B 764. 
The English translation is believed to be accurate. 
In case of discrepancies the German version shall govern. 
QUELLE: NOLIS


Page 2 
PV 1065: 2005-07 
 
 
 
Legend 
1 
Start of layer separation 
2 
Separation of bright nickel layer 
3 
Separation of semi-bright nickel layer 
4 
End of separation 
5 
Bright nickel 
6 
Semi-bright nickel 
7 
Copper 
8 
Cathode (counter electrode) 
9 
Silver cone (reference electrode) 
10 Plastic seal 
 
Figure 1 – Test procedure using a double-nickel layer as an example 
3.2 
Test equipment and auxiliary equipment 
Test setup (see Figure 2) consisting of: 
─ 
DC power supply source, adjustable from 0 mA to 50 mA 
─ 
Electrolyte pump 
─ 
Detector 
─ 
Measuring cell 
─ 
Silver reference electrode 
─ 
Counter electrode (cathode) 
NOTE: The complete test setup is commercially available in the form of a complete device (e.g. 
Couloscope® CMS Step by Helmut Fischer GmbH & Co. KG, Sindelfingen, Germany). 
3.3 
Chemical agents 
─ 
Hydrochloric acid, approx. 18% 
─ 
Electrolyte consisting of: 300 g/l nickel chloride (NiCl2 x 6 aq), 50 g/l sodium chloride (NaCl) 
and 25 g/l boric acid (H3BO3) in de-ionized water. The pH-value shall be monitored; it shall be 
pH = 3 ± 0.1. If this is not the case, it shall be brought to the value by adding diluted 
hydrochloric acid or sodium lye. 
NOTE: Ready-to-use electrolyte is commercially available (e.g. Fischer Elektrolyt F22 by Helmut 
Fischer GmbH & Co. KG, Sindelfingen, Germany). 


Page 3 
PV 1065: 2005-07 
 
 
Legend 
1 
Electrolyte pump 
2 
Measuring cell 
3 
Working electrode (anode) 
4 
Specimen 
5 
Counter electrode (cathode) 
6 
Silver reference electrode 
7 
Detector 
 
Figure 2 – Determination of the layer thickness 
3.4 
Procedure 
3.4.1 Specimen preparation 
The specimens shall be plane and have a size of approx. (3 x 3) cm. Larger components shall be 
divided accordingly. 
The chrome layer is removed by one of the following methods: 
─ 
Chemical separation of the chrome layer in an approx. 18% hydrochloric acid bath, approx. 
5 min at room temperature. The potential differences shall be measured no sooner than 24 h 
after separation of the chrome layer, as there may be ambiguous differences between 
microporous nickel and bright nickel otherwise. 
─ 
Electrolytic separation of the chrome layer (e.g. separation during the coulometric layer 
thickness measurement acc. to DIN EN ISO 2177). In this case the potential differences may 
be measured immediately after the separation of the chrome layer. 
Subsequently, the specimens shall be thoroughly cleaned with de-ionized water and dried. 
3.4.2 Measurement 
Prior to each measurement series, the silver reference electrode shall be conditioned on non-
conductive material (for formation of silver chloride coating). This is to ensure that a current only 
occurs between the silver reference electrode and the cathode. The conditioning time shall be 30 s. 
In case of longer device downtimes, it may be necessary to repeat conditioning several times. 


Page 4 
PV 1065: 2005-07 
 
The system functional capability shall be checked prior to each measurement series by means of a 
known reference setup. At monthly intervals, a calibrated reference standard shall be used for the 
comparison measurement (e.g. calibration standard Kalibriernormal Step Ni/Cu by Helmut Fischer 
GmbH & Co. KG, Sindelfingen, Germany). 
Measuring process: 
─ 
Positioning of specimen under the measuring cell 
─ 
Grounding of specimen 
─ 
Connection of silver reference electrode with detector/evaluation unit 
─ 
Separation speed: 5 µm/min 
─ 
Max. separation voltage: 5 V 
─ 
Current density: 2.5925 mA/mm² 
The following amperages result from this when using the Fischer measuring cell: 
Ø 3.2 mm (blue seal): 20.85 mA 
Ø 2.2 mm (green seal): 9.852 mA 
Ø 1.5 mm (yellow seal): 4.589 mA 
─ 
Filling of cell with electrolyte 
─ 
Measurement start until complete separation of all nickel layers 
After every individual measurement the counter electrode (cathode) shall be cleaned from any films 
by means of a soft cloth. 
The electrolyte shall be replaced after every measurement. 
The separation area shall be evaluated after every measurement. The separation shall be 
complete; its diameter shall have the same dimensions as the seal. If this is not the case, the 
measurement shall be repeated or the seal shall be replaced. 
In order to conserve the silver chloride coating, the reference electrode shall be kept in a closed 
container after the measurements in the electrolyte have been finished. 
3.5 
Evaluation 
The measured values shall be represented in a potential/layer thickness diagram (example see 
Figure 3). The X axis represents the layer thicknesses, the Y axis the potential differences. 
Evaluation may be performed manually or automatically. 
3.5.1 Layer thicknesses 
The thickness of the individual layers shall be measured between the characteristic curve steps 
(example see Figure 3). 
3.5.2 Potential differences 
The potential differences shall be determined by subtracting the semi-bright nickel layer potential 
from the bright nickel layer potential and by subtracting the bright nickel layer potential from the 
porous nickel layer potential (example see Figure 4). 
If there is a drift in the characteristic curve, the potentials shall be determined by applying a 
tangent. 


Page 5 
PV 1065: 2005-07 
 
 
Legend 
1 Microporous nickel 
2 Bright nickel 
3 Semi-bright nickel 
1.6 µm 
9.1 µm 
8.5 µm 
 
Figure 3 – Determination of the layer thickness 
 
Legend 
1 Microporous nickel 
2 Bright nickel 
3 Semi-bright nickel 
4 40 mV difference 
5 135 mV difference 
6 340 mV absolute 
7 300 mV absolute 
8 435 mV absolute 
 
Figure 4 – Determination of the potential difference 


Page 6 
PV 1065: 2005-07 
 
 
Legend 
1 
Semi-bright nickel potential 
2 
Bright nickel potential 
3 
Bright nickel layer thickness (point of reading: upper value) 
4 
Semi-bright nickel layer thickness (point of reading: lower value) 
 
Figure 5 – Determination of layer thickness and potentials in case of a drift in the 
characteristic curve 
3.6 
Test report 
See Table 1. 
 
Table 1 – Example of a test report (refers to measurement in Figures 3 and 4) 
1 
Layer thickness of porous nickel in µm 
1.6 
2 
Potential step between porous nickel/bright nickel in mV 
40 
3 
Layer thickness of bright nickel in µm 
9.1 
4 
Potential step between bright nickel/semi-bright nickel in mV 135 
5 
Layer thickness of semi-bright nickel in µm 
8.5 
4 
Referenced standards* 
DIN EN ISO 2177 
Metallic Coatings; Measurement of Coating Thickness; Coulometric Method 
by Anodic Dissolution 
ASTM B 764 
Standard Test Method for Simultaneous Thickness and Electrode Potential 
Determination of Individual Layers in Multilayer Nickel Deposit (STEP Test) 
                                                
* In this section terminological inconsistencies may occur as the original titles are used.

File: 材料工程师/PV12-30.pdf.md
# PV12-30.pdf

Klass.-Nr. 57 58 1 
April 2004 
Adhesives 
Compatibility with Oils and Dry-Film Lubricants 
(Hot Melt) 
PV 
12.30 
Konzernnorm 
 
 
Descriptors: 
adhesive, oil, hot melt, dry-film lubricant, compatibility, slushing oil, prelube, 
drawing oil, sheet bar washing oil, corrosion protection 
 
Page 1 to 5 
Fachverantwortung/Responsibility 
Normung/Standards (EZTD, 1733) 
 
PM-V 
Frau Dr. Bondartschuk 
Tel: -34967 
Richter 
I/PG-61 Woll 
Wiesner 
Tel: +49-5361-9-29064 
Sobanski 
 
 
Confidential. All rights reserved. No part of this document may be transmitted or reproduced without the prior written permission of a Standards Department of the Volkswagen Group. 
Parties to a contract can only obtain this standard via the responsible procurement department. 
 VOLKSWAGEN AG 
Norm vor Anwendung auf Aktualität prüfen / Check standard for current issue prior to usage. 
Form FE 41 - 01.03 
1 
Scope 
This Test Specification describes a procedure for evaluating the compatibility of body-in-white 
adhesives with respect to slushing oil (prelube), sheet bar washing oil, drawing lubricant and hot 
melt (dry-film lubricant) on steel or aluminum sheets. 
2 
Designation 
 Compatibility with respect to oils and hot melt according to Test Specification PV 12.30. 
3 
Test method 
3.1 
Test equipment and auxiliary equipment 
─ 
Zinc-coated steel sheets: 
hot dipped zinc-coated (Z), at least Ofl-c330 according to Volkswagen standard VW 137 50, 
and electrolytically zinc-coated, pre-phosphated (ZE+PH), at least Ofl-c310 according to 
VW 137 50, dimensions 290 mm x 110 mm, each with a hole in the center of the edge of the 
narrow side (Ø 10 mm) 
─ 
Pickle passivated aluminum sheets (e.g., according to Technical Supply Specification TL 088, 
TL 089, TL 091 or TL 094), if hot melt is to be tested on aluminum, for dimensions see above 
─ 
Cartridge gun and nozzle 
─ 
Analytical balance (scale accuracy 0.001 g) 
─ 
Oil quantity measuring device (optional, from the Fuchs company) 
─ 
Petroleum or cleaning ether (e.g.: material number .29 0008) 
─ 
Lint-free cloths 
─ 
Laboratory fume extractor 
─ 
Binding wire 
─ 
Mechanical circulation oven 
─ 
Two steel hooks with grips (draw hooks) 
─ 
Spacer (metal wire: ∅ 0.2 mm to 0.3 mm, steel balls: ∅ 2 mm to 3 mm) 
 
The following standard production adhesives shall be used to test new oils: 
─ 
AKD 464 000  
for sulfur cross-linking body-in-white seals (Rbv) 
─ 
AMV 154 W24  for sulfur cross-linking adhesives (Un) 
─ 
AMV 167 N60 
for epoxy resin adhesives that can be pumped when cold (Bn) 
─ 
AMV 167 W60  for epoxy resin adhesives that must be warm when applied (Str) 
─ 
AMV 160 300   
for EP/PUR adhesives that must be warm when applied (Un) 
The English translation is believed to be accurate. 
In case of discrepancies the German version shall govern. 
QUELLE: NOLIS


Page  2 
PV 12.30: 2004-04 
 
The following oils/hot melt shall be used to test new adhesives: 
─ 
Slushing oil: 
Anticorit RP 4107 S, Fuchs, 
Anticorit PL 3802-39 S, Fuchs, 
Multidraw PL 61, Zeller & Gmelin 
─ 
Sheet bar washing oil: 
Anticorit PL 39 LV 15, Fuchs, 
AP 218, Pfinder 
─ 
Drawing oil: 
Renoform MCO 3802 SN, Fuchs, 
KTL N 16, Zeller & Gmelin, 
AP 167/22, Pfinder 
─ 
Hot melt: 
Drylube E1, Zeller & Gmelin, 
PL 3802-39 SX, Fuchs, 
AP 171, Pfinder 
Other adhesives/oils/hot melt substances can be used upon consultation with the relevant 
responsible organizational unit of VOLKSWAGEN AG (process engineering department) . 
3.2 
Procedure 
3.2.1 
Cleaning the test panels 
Adhering oil, dirt, etc., is removed using a dry cloth. Next a lint-free cloth which has been wetted 
with petroleum ether is used to clean the panels. This process is repeated at least twice (using 
a clean cloth). Preferably both sides of the test panels are cleaned. If only the test surface is 
cleaned, then this must be marked in a manner which cannot be confused (e.g., by means of a 
dimple). The test panels can also be cleaned in an ultrasound bath which is filled with petroleum 
ether. 
3.2.2 
Oiling 
3.2.2.1 Prelubes, drawing oils 
─ 
Clean the panel according to Section 3.2.1 and then dry it (flash-off time ≥ 5 min, 
no condensate may remain on the panels). 
─ 
Weigh the panel using an analytical balance. 
─ 
Drip oil onto the panel and spread it using a clean, lint-free cloth such that an even oil film is 
created. 
─ 
Weigh the oiled panel using an analytical balance (alternatively, the oil quantity can be 
determined using an oil quantity measuring device). 
─ 
Repeat the oil application until a degree of oiling of 3.0 ± 0.2 g/m² is achieved. The degree of 
oiling is noted in the test report. 
3.2.2.2 Hot melt 
Preferably panels prepared by the hot melt manufacturer shall be used. 
Otherwise, proceed as follows: 
─ 
Weigh the panel using an analytical balance. 
─ 
Warm the panel on a hotplate (60 to 70 °C); apply hot melt evenly after melting – similar to oil 
application. 


Page 3 
PV 12.30: 2004-04 
 
─ 
Weigh the coated panel using an analytical balance (alternatively, the hot melt quantity can be 
determined using an oil quantity measuring device). 
─ 
Apply the hot melt repeatedly until a degree of coating of 1.7 ± 0.2 g/m² is achieved. 
The degree of oiling is noted in the test report. 
3.2.3 
Compatibility test 
3.2.3.1 Adhesive application 
With the adhesive, one specimen comprising a hot-dip zinc-coated steel panel and one specimen 
comprising an electrolytically zinc-coated steel panel are made. If dry-film lubricant is to be 
evaluated on aluminum, two panels of aluminum sheetmetal (standard production) are used to this 
end. 
For new media to be tested (prelubes, drawing auxiliary equipment, adhesives etc.) a test 
specimen is also tested with slushing oil RP 4107 S as a reference. 
─ 
On a panel two beads of adhesive measuring 200 mm in length are applied at points 30 mm 
away from the edge of the panel. One bead should be L-shaped (see Figure 1). Bead 
diameter, see Table 1. 
Table 1  
Adhesive type 
Bead diameter (mm) 
Press to a thickness of 
(mm) 
Backing adhesive (Un1) 
5 to 8 
3 to 5 
Edge-formed seam adhesive (BN2 ) 
2 to 3 
0.25 to 0.4 
Structural design adhesive (Str3) 
2 to 3 
0.25 to 0.4 
Body-in-white sealing mass (Rbv4) 
6 to 8 
no specification, mass is 
spread in a wedge shape
 
 
Figure 1 
 
                                                
1 From German Unterfütterungsklebstoff 
2 From German Bördelnahtklebstoff 
3 From German Struktureller Konstruktionsklebstoff 
4 From German Rohbauversiegelungsmasse 
10 mm hole 
Beads of adhesive 


Page  4 
PV 12.30: 2004-04 
 
─ 
The panel with the layer of adhesive shall be permanently marked (e.g., by means of steel 
stamping numbers), so that after the cathodic dip-coating, the application side and the surface-
pretreatment can be identified. 


Page 5 
PV 12.30: 2004-04 
 
─ 
Immediately after the application of the adhesive, a second panel is placed on top and both 
panels with spacers are pressed together to the thickness indicated in Table 1 (third column). 
Next the two panels are bound together with binding wire. For structural adhesives, clips (10 
pieces), which press the two panels onto one another, are preferred. 
3.2.3.2 Drying 
At least 1 h after joining the test panels, the test specimens are run through the standard 
production process (pre-treatment and cathodic dip-coating) or are burned-in in the laboratory 
mechanical circulation oven. Burn-in temperature in the laboratory: 20 min at 170 °C (object 
temperature) or standard production conditions. 
After pretreatment/cathodic dip-coating (or mechanical circulation oven) and cooling of the test 
specimen, the test specimen is aged for 24 h at room temperature (22 °C, 50% relative humidity). 
The binding wire is loosened on one side. The two steel sheets are bent outwards over an edge 
into a right angle (90°), to a length of 40 to 50 mm. The bend may not run through the bonding 
area. 
Draw hooks are fed through the holes. One hook is fixed. Using the other hook, the test specimen 
is pulled apart (peeling action). 
3.2.4 
Evaluation 
The failure pattern of the peeled bond is evaluated according to DIN EN ISO 10365. There is a 
reference to the compatibility between the adhesive and the oil. 
In the event of a cohesive fracture or a cohesive fracture that is close to the substrate, compatibility 
is deemed to exist. 
Further tests shall be used to aid decision making when releasing newly developed adhesives and 
oils (for adhesives, tensile shear tests for example according to PV 12.05, PV 12.07 or PV 12.08 
are conducted; for oils, tests using standard production adhesives are conducted according to 
Section 3.1). 
Where the failure pattern is adhesive, there is no compatibility and the adhesive or oil may not be 
released for the process. 
3.2.5 
Test report 
The test report contains the following details: 
─ 
medium/reference, 
─ 
degree of oiling (g/m²), 
─ 
spacer (diameter), 
─ 
adhesive, 
─ 
evaluation of the failure pattern according to DIN EN ISO 10365, 
─ 
photos of the failure pattern (where possible). 
4 
Referenced standards*) 
DIN EN ISO 10365 
Adhesives; Designation of Main Failure Patterns 
                                                
*) In this section, terminological inconsistencies may occur as the original titles are used.

File: 材料工程师/PV1201.pdf.md
# PV1201.pdf

Klass.-Nr. 50 22 3
June 1996
Securing and Add-On Parts for
Unit Housings made from Magnesium Alloys
Test of effect causing galvanic corrosion
PV
1201
Konzernnorm
Continued on pages 2 to 6
Fachverantwortung/Responsibility
Normung/Standards (EZTN, 1733)
4–PKQ–2
Dr. Wenners
Wiesner
Tel: +49-5361-929064
Sobanski
Vertraulich. Alle Rechte vorbehalten. Weitergabe oder Vervielfältigung ohne vorherige schriftl. Zustimmung einer Normenabteilung des Volkswagen Konzerns nicht gestattet.
Vertragspartner erhalten die Norm nur über die zuständige Beschaffungsabteilung.
Confidential. All rights reserved. No part of this document may be transmitted or reproduced without the prior written permission of a Standards Department of the Volkswagen Group.
Parties to a contract can only obtain this standard via the responsible procurement department.
VOLKSWAGEN AG
Norm vor Anwendung auf Aktualität prüfen / Check standard for current issue prior to usage.
Form FE 41 - 12.00
Changes
The following changes have been made as compared to the March 1980 issue:
-  
Completely revised
Previous issues
First issue:   11.76
Last change:   03.80
This test specification is used in sample and series monitoring tests.
1 
General
1.1 
Aim
The materials and corrosion-inhibiting coatings used in conjunction with magnesium alloys may not
trigger any technically relevant galvanic corrosion.
It is possible to check whether this requirement is being fulfilled, by aging in sodium chloride
solution in contact with magnesium.
1.2 
Note
Compliance with the relevant safety regulations for handling magnesium is absolutely
essential. Danger of explosion! Danger of fire!
2 
Test equipment, test solution
2.1 
Chemicals
Sodium chloride, crystalline, ultrapure
2.2 
Test solution
NaCl solution, 1% by volume in distilled water
2.3 
Contact material, magnesium alloys
Ingot sections of the relevant released alloys
Mg test section:
Length 70 mm, width 35 mm, thickness 5 mm (draft 1). Machined on all sides. Contact surface to
the specimen part, ground with 220 grain.
The test sections may be re-used (after grinding).
The English translation is believed to be accurate. In case
of discrepancies the German version shall govern.
QUELLE: NOLIS


Page 2
PV 1201: 1996-06
2.4 
Plastic corresponding elements
Plastic corresponding elements (draft 2) are used to fasten the specimen parts to the Mg test
sections (section 2.3).
3 
Preparation of specimen
3.1 
Screws with washer assemblies, hexagon head screws and hexagon socket screws,
multipoint socket screws, cheese head screws and oval-head screws and studs
with shoulders
Fasten to the Mg test section and plastic corresponding element according to draft 3. Where the
thread is short, fasten directly to the Mg test plate (bores here with thread).
3.2 
Studs without shoulders
Fasten to the Mg test section (bores here with thread) according to draft 4. Protrusion of the screws
shall be the same on both sides.
3.3 
Washers
Fasten to Mg test section and plastic corresponding element according to draft 3. Suitable plastic
screws are used to this end.
3.4 
Nuts
Fasten to Mg test section and plastic corresponding element according to draft 3. Plastic threaded
pins screwed into the plastic corresponding element are used for fastening.
3.5 
Special parts, such as sheets, levers etc.
Fasten or clamp directly onto the Mg test section. Securing aids shall only be manufactured in
plastic.
In the case of large specimen parts, the effective support and/or cathode surfaces shall be adapted
to the Mg test sections such that in these cases, partial sections of the specimens shall be used.
Unprotected cut edges shall be covered with a galvanic paint. The assembly must be such that the
edges are at least 15 mm outside the Mg contact surface. Under certain circumstances, the parts
may also be placed in the test solution such that the cut edges are not immersed.
4 
Aging, cleaning
The specimen parts prepared according to section 3 are aged in the test solution according to
section 2.2 (draft 5).
optionally:
Test duration
:
100 h
24 h
Test temperature
:
Room temperature
(23 ± 5)° C
according to DIN 50 014
(43 ± 2)° C
Mechanical circulation oven
Test container
:
Tall beaker, content 1 l, covered with watch glass
Position of the specimens
:
Upright
Test fluid
:
Fluid level 3 cm above the top edge of the specimen part
After aging is completed the specimen part is cleaned under running water with a nylon brush, for
stubborn corrosion residue a brass brush may also be used, and then evaluated.


Page 3
PV 1201: 1996-06
5 
Evaluation
-  
Major Mg removal (cratering, significant pitting) in direct proximity to the specimen part is not
permitted (figures 1 and 2).
-  
Slight surface corrosion (minor pitting) over the entire surface of the Mg test section is normal
when Mg is aged in NaCI solution and is therefore permitted.
6 
Figures and drafts
Figure 1
Magnesium plates
Aging test 100 h at RT
0
:
Blank tests with plastic screws
1 to 5
:
Various stages of galvanic corrosion formation
0 to 2: permissible
3 to 5: not permissible
Figure 2
as for figure 1, except aging test is for 24 h at 45° C


Page 4
PV 1201: 1996-06
Draft 1 – Mg test section
Diameter of the bores coordinated with
specimen parts
Contact surface to the specimen part
ground with 220 grain.
Draft 2 –
Plastic corresponding element
Material: PA, PE, PVC
Thread coordinated with specimen part


Page 5
PV 1201: 1996-06
Draft 3 –
Specimen part fastened to Mg test section and
plastic corresponding element
Draft 4
A Stud bolts
S Mg test section


Page 6
PV 1201: 1996-06
Draft 5
A Fluid level
S Specimen parts
D Beaker
S Mg test section
G Plastic corresponding element
7 
Referenced standards
DIN 50 014

File: 材料工程师/PV1210.pdf.md
# PV1210.pdf

Klass.-Nr. 50 21 1 
September 2004 
Body and Add-on Parts 
Corrosion Test 
PV 
1210 
Konzernnorm 
 
 
Descriptors: 
corrosion, body, add-on part 
 
Page   
Fachverantwortung/Responsibility 
Normung/Standards (EZTD, 1733) 
 
K-QS-32/2 
Frau Dr. Hasse 
Tel: -42106 
Laudien 
Dr. Eisenberg 
Wiesner 
Tel: +49-5361-9-29064 
Sobanski 
 
 
Confidential. All rights reserved. No part of this document may be transmitted or reproduced without the prior written permission of a Standards Department of the Volkswagen Group. 
Parties to a contract can only obtain this standard via the responsible procurement department. 
 VOLKSWAGEN AG 
Norm vor Anwendung auf Aktualität prüfen / Check standard for current issue prior to usage. 
Form FE 41 - 01.03 
Changes 
The following changes have been made as compared to Test Specification PV 1210, 2001-05: 
 
Referenced standards updated 
Previous issues 
1981-08; 2001-05 
1 
Scope 
This Test Specification is used for corrosion testing in sample and standard-production tests 
conducted on completely painted bodies, body panels, assemblies and components with differing 
anti-corrosion coatings. 
It serves to monitor and evaluate corrosion behavior or corrosion protection measures of these 
parts when exposed to static load. 
2 
Designation 
Corrosion resistance according to PV 1210 
3 
Test method 
3.1 
Principle 
The test is an alternating cycle consisting of a combination of various climatic and/or corrosion 
loads.  
A test cycle consists of 
 
4 h salt spray fog test according to DIN 50021-SS, 
 
4 h aging in the DIN 50014–23/50-2 standard climate (including cooling-off phase), 
 
16 hours humid aging at elevated temperature, climate according to DIN 50017- KK 
(40 ± 3) °C; 100% humidity. 
After 5 cycles, a 2-day rest phase takes place in the DIN 50014–23/50-2 standard climate. 
Using this test method, corrosion behavior under static load resulting from salt, humidity and 
temperature is evaluated. 
Under these defined corrosion conditions, different anti-corrosion coatings can be comparatively 
assessed. 
A correlation with the corrosion mechanism in actual driving operation is not necessarily possible, 
as the types of vehicle damage and corrosion curves are complex and are not completely covered 
and reflected by the changing corrosion load. 
A short interruption of the test for inspection purposes and/or the removal of test specimens is 
permitted. Interrupting the test by changing the test program is not permitted. 
The English translation is believed to be accurate. 
In case of discrepancies the German version shall govern. 
QUELLE: NOLIS


Page 2 
PV 1210: 2004-09 
 
3.2 
Test fixtures 
Assemblies, components and test panels can also be tested in suitable single or alternate devices. 
The devices must comply with the specifications in DIN 50014, DIN 50017 and DIN 50021. 
3.3 
Body test 
Testing is performed according to Section 3.1. Examples are given in Section 3.6. 
In order to carry out a specific evaluation of cavities, the body can be turned. 
Before being initially brought into the salt spray test chamber, the body, mounted on the pivoting 
frame, is preconditioned in the DIN 50014–23/50-2 standard climate, and is then moved into the 
test chamber kept at a constant temperature. 
3.3.1 
Salt spray phase 
During the test sequence with rotation, before each salt spray cycle, the body is turned about its 
lengthwise axis so that it is positioned as in the following sequence: 0°, 45°, 135°, 225° and 315°. 
3.3.2 
Standard climate aging / humid aging at elevated temperature 
During the cooling-off phase and during humid aging at elevated temperature, the body is 
positioned horizontally. 
3.3.3 
Repeating the test cycles 
After humid aging at elevated temperature is completed according to Section 3.1, the body is 
immediately placed in the salt spray test chamber and turned 90° in a clockwise direction to 45°, 
135°, 225° or 315°, according to the respective test cycle. 
3.3.4 
Weekend aging 
The rest phase entails aging in the DIN 50014–23/50-2 standard climate, with the body in 
a horizontal position and placed either in a suitable garage/hall or in the test chamber. 
3.4 
Component test 
The required minimum for complete testing is 5 parts. 
The components or their sections are tested in accordance with DIN EN ISO 7253 (see Section 4). 
Cavities must be exposed to the salt spray fog by cutting/opening of parts. If necessary, 
unprotected trim edges must be covered before testing. 
3.5 
Evaluation 
After 15, 30, 60 and 90 cycles, the specimens are evaluated with regard to 
 
Type of corrosion (coating and/or base metal corrosion), 
 
Form of corrosion (surface or edge corrosion), 
 
Time of appearance and development of corrosion, 
as well as with regard to additional changes in the anti-corrosion coating such as loss of adhesion 
or blistering. 
Organic coatings can be evaluated according to DIN EN ISO 4628-1, Table 3. 


Page 3 
PV 1210: 2004-09 
 
Signs of rust creep on painted sheets can be examined using a non-destructive thermographic 
method for quantitative evaluation of the development and spread of defects. 
The test is concluded when corrosion grade Ri5 according to DIN EN ISO 4628-3 or corrosion 
perforations occur. 
The following must be stated in the test report: 
 
Parts examined : 
 
e.g., painted sheets 
 
Corrosion protection measures:  
e.g., paint finish (coating thickness: 96 µm, measured  
 
in the sheet center) 
 
Test: 
 
Start/end 
 
Evaluation: 
 
Start of base metal corrosion: 
 
e.g., after 15 cycles: surface corrosion Ri 2 
 
Blistering: 
 
e.g., after 18 cycles: blistering grade 2 (S4) 
 
Adhesion loss: 
 
e.g., D = 3 mm 
 
End of test. 
 
e.g., after 30 cycles 
 
Notes / remarks 
3.6 
Examples for week cycle 
3.6.1 
Example 1 
In manufacturing operations from 5:30 a.m. to 10:30 p.m., for one salt spray test chamber and 
four chambers for humid aging at elevated temperature (Table 1), change-over times 
max. 2 × 15 minutes per test cycle, throughput eight passenger car bodies. 
Table 1 
Bodies 
Salt spray fog test 
Cooling-off phase 
Humid aging at 
elevated temperature
Weekend aging 
A/B 
6:00 a.m.- 
10:00 a.m., Mo-Fr 
10:15 a.m.- 
2:15 p.m., Mo-Fr 
2:30 p.m.- 
5:45 a.m., Mo-Sa 
6:00 a.m.- 
5:45 a.m., Sa-Mo 
C/D 
10:00 a.m.- 
2:00 p.m., Mo-Fr 
2:15 p.m.- 
6:15 p.m., Mo-Fr 
6:30 p.m.- 
9:45 a.m., Mo-Sa 
10:00 a.m.- 
9:45 a.m., Sa-Mo 
E/F 
2:00 p.m.- 
6:00 p.m., Mo-Fr 
6:15 p.m.- 
10:15 p.m., Mo-Fr 
10:30 p.m.- 
1:45 p.m., Mo-Sa 
2:00 p.m.- 
1:45 p.m., Sa-Mo 
G/H 
6:00 p.m.- 
10:00 p.m., Mo-Fr 
10:15 p.m.- 
2:15 a.m., Mo-Fr 
2:30 a.m.- 
5:45 p.m., Mo-Sa 
6:00 p.m.- 
5:45 p.m., Sa-Mo 
 


Page 4 
PV 1210: 2004-09 
 
3.6.2 
Example 2 
In normal shift, for one salt spray test chamber and two chambers for humid aging at elevated 
temperature, throughput: four passenger-car bodies (Table 2) 
Table 2 
Bodies 
Salt spray fog test 
Cooling-off phase 
Humid aging at 
elevated temperature
Weekend aging 
A/B 
8:00 a.m.- 
12:00 p.m., Mo-Fr 
12:15 p.m.- 
4:15 p.m., Mo-Fr 
4:30 p.m.- 
7:45 a.m., Mo-Sa 
8:00 a.m.- 
7:45 a.m., Sa-Mo 
C/D 
12:30 p.m.- 
4:30 p.m., Mo-Fr 
4:30 p.m.- 
8:30 p.m., Mo-Fr 
8:30 p.m.- 
11:45 a.m., Mo-Sa 
12:00 p.m.- 
11:45 a.m., Sa-Mo 
 
4 
Note on testing 
4.1 
Salt spray fog test 
The coated bodies, body panels, components and assemblies must be scribed through to the 
metallic base material. 
5 
Referenced standards*) 
DIN 50014 
Climates and Their Technical Application, Standard Climates 
DIN 50017 
Atmospheres and their Technical Application; Condensation Water Test 
Atmospheres 
DIN 50021 
Spray Tests with Different Sodium Chloride Solutions 
DIN EN ISO 4628-1 
Paints and Varnishes – Evaluation of Degradation of Coatings – 
Designation of Quantity and Size of Defects, and of Intensity of Uniform 
Changes in Appearance; Part 1: General Introduction and Designation 
System 
DIN EN ISO 4628-3 
Paints and Varnishes – Evaluation of Degradation of Coatings – 
Designation of Quantity and Size of Defects, and of Intensity of Uniform 
Changes in Appearance; Part 3: Assessment of Degree of Rusting 
DIN EN ISO 7253 
Paints and Varnishes – Determination of Resistance to Neutral Salt 
Spray (Fog) 
                                                
*) In this section, terminological inconsistencies may occur as the original titles are used.
