Repository: kujaxr/obsidian-vault

File: 材料工程师/PV1323.pdf.md
# PV1323.pdf

Non-Metallic Materials
UV Radiation on Thermoplastic Material, Outside, in Sun Test
Previous issues
PV 1323: 1995-09
Changes
The following changes have been made as compared to PV 1323: 1995-09:
–
Referenced documents updated
Scope
This Test Specification (PV) relates to the testing of thermoplastic materials used on vehicle exteriors,
with respect to UV resistance, through artificial exposure. Visual evaluation as well as colorimetry are
used to assess the resulting graying.
Without exception, the test relates to the exposure of specimens with unfiltered, short-wave Xenon
arc light (270 nm and above) and constant flooding in the test device.
This Test Specification is used in sample and standard production monitoring tests.
Description
Sun test acc. to PV 1323
Requirements
Requirements and deviations from the test methods according to Volkswagen standard, Technical
Supply Specification (TL), and/or drawing or release.
1  
2  
3  
Group Standard
PV 1323
Issue 2008-06
Class. No.:
55126
Descriptors:
non-metallic materials, UV radiation, thermoplastic materials, sun test, UV resistance, weathering tests,
exposure tests, artificial exposure
Check standard for current issue prior to usage.
This electronically generated standard is authentic and valid without signature.
The English translation is believed to be accurate. In case of discrepancies the German version shall govern.
Numerical notation acc. to ISO practice.
Page 1 of 4
Technical responsibility
Standards department
GQL-LP/3
Lutz Porzelt
Tel.: +49-5361-9-75066
GQL-LP
Dr. Roger Hillert
EKTC/4 Ute Hager-Süß
EKTC
Tel.: +49-5361-9-49035
Manfred Terlinden
Confidential. All rights reserved. No part of this document may be transmitted or reproduced without prior permission of a Standards Department of the Volkswagen Group.
Parties to a contract can only obtain this standard via the B2B supplier platform "www.vwgroupsupply.com".
© VOLKSWAGEN AG
VWNORM-2007-10e
QUELLE: NOLIS


Test
Test devices and exposure conditions
See Table 1.
Table 1
Device
Suntest/Suntest CPS
Radiator
Xenon radiator
Burner current/intensity of irradiation
11,4 A/100 W/m2
Filter
Uncoated quartz glass
Max. UV (270 nm)
Water flooding
Continuous flooding with 4 to 6 mm water layer
above the specimen.
A smooth water surface must be largely ensured
(no test compartment ventilation and no vibra‐
tions).
All of the deionized water is renewed before each
test, after the system is cleaned.
Water flow rate
45 ± 5 l/h
Water temperature
40 ± 1 °C
Test starts with preheated water
Load period
240 h/480 h
1 cycle and 2 cycles respectively
Specimens and specimen carriers
Specimen preparation
The specimens are taken from a representative portion of the finished part to be tested or from spec‐
imen sheets manufactured under standard production conditions. They must be as flat as possible.
Make sure that the surface of the specimen is raised no more than 5 mm above the specimen carrier
surface. The specimen must be fastened in the specimen carrier accordingly.
Specimen size
The sample size for the Suntest and Suntest CPS must preferably be 60 x 20 mm. However, the
selected specimen size must be sufficiently large enough to ensure that a proper evaluation can be
performed with the designated procedures and devices.
Specimen carriers
Preferably, the specimen carriers must be metal (non-corroding) to keep the specimens from floating.
4  
4.1  
4.2  
4.2.1  
4.2.1.1  
4.2.2  
Page 2
PV 1323: 2008-06


Conducting the weathering test
Cleaning of the test compartment and the quartz glass slide
To maintain the proper condition of the devices, a regular visual inspection and cleaning of the test
compartment and the quartz glass slide once a week is required. In general, normal cleaning with
clear water is sufficient.
Replacing the radiator
The radiator is replaced on the devices (Suntest and Suntest CPS) every 1 500 hours. The operating
period of the radiator in the uncontrolled sun test is no more than 1 500 h. In addition, make sure that
the radiator power is set to 11,4 A when the device is serviced. In the controlled device, the radiator
must be used for longer periods, to the extent it is still controllable (intensity of irradiation 100 W/
m2).
Water for continuous flooding
To avoid deposits on the specimens, which can complicate the evaluation, distilled or deionized,
silicate-free water with a conductance of 0,2 µS must be used. Reverse osmosis water preparation
systems with a downstream silicate stage have proven to be suitable for this. In order to achieve
uniform exposure, the water surface must be smooth and still. The water temperature must be mea‐
sured in the center of the testing plane.
Evaluating the specimens
Evaluation principles
The evaluation of the exposed specimens with respect to changes in brightness (dL) as compared
to a covered surface and/or as compared to an unloaded specimen as a reference is conducted
visually and/or using measuring equipment.
The requirements are listed in the Technical Supply Specifications, the drawings, and/or the releases.
Visual evaluation
The exposed specimens are evaluated with the assistance of a gray scale to evaluate the "Changes
in Brightness (DIN EN 20105-A02)" with the application of suitable illumination "Standard Light
(DIN EN ISO 105-A01)" or diffuse northern light by two experienced people with normal eyesight.
Changes for which no measured value is required, are described according to DIN EN ISO 4628-1.
Colorimetric evaluation
In order to avoid relatively large deviations among the individual evaluators and among repeat eval‐
uations, a colormetric evaluation according to Cielab (DIN 6174) must be done (with the exclusion of
gloss), if possible, using a spectrophotometer according to a procedure indicated in DIN 53236. If
required, the conversion to gray-scale levels is done according to DIN EN 20105-A02. The mea‐
surement conditions, device type, etc. must be agreed upon or at least indicated.
For homogenous surfaces, at least three measurements must be averaged. For structured speci‐
mens, the number of measurements to be averaged must be increased accordingly. As a rule, the
maximum possible measuring surface must be selected for the color measuring device.
4.3  
4.3.1  
4.3.2  
4.3.3  
4.4  
4.4.1  
4.4.1.1  
4.4.1.2  
Page 3
PV 1323: 2008-06


Specification of the test results
If required in the corresponding TL, the following information must be specified in the test report with
reference to this standard:
1.
Test equipment
2.
Total test duration
3.
Color change: Gray-scale level/dL
4.
Any agreed upon conditions that deviate from this PV
Referenced documents
The following documents cited in this standard are necessary for application.
In this Section terminological inconsistencies may occur as the original titles are used.
DIN 53236
Testing of colouring materials; conditions of measurement and evaluation
for the determination of colour differences for paint coatings, similar coat‐
ings and plastics
DIN 6174
Colorimetric evaluation of colour coordinates and colour differences ac‐
cording to the approximately uniform CIELAB colour space
DIN EN 20105-A02
Textiles - Tests for colour fastness - Part A02: Grey scale for assessing
change in colour (ISO 105-A02:1993); German version EN 20105-
A02:1994
DIN EN ISO 105-A01
Textiles - Tests for colour fastness - Part A01: General principles of testing
(ISO 105-A01:1994); German version EN ISO 105-A01:1995
DIN EN ISO 4628-1
Paints and varnishes - Evaluation of degradation of coatings - Designation
of quantity and size of defects, and of intensity of uniform changes in ap‐
pearance - Part 1: General introduction and designation system (ISO
4628-1:2003); German version EN I...
5  
6  
Page 4
PV 1323: 2008-06

File: 材料工程师/PV14-06.pdf.md
# PV14-06.pdf

Klass.-Nr. 57 75 1 
August 1986 
Test Specification 
Sealing and Underbody Protection Materials 
Test of Temperature Resistance 
P-VW 
14.06 
Konzernnorm 
 
 
 
 
Page 1 of 2 
Fachverantwortung/Responsibility 
Normung/Standards (EZTD, 1733) 
 
D.Thomas/H.Winarske/S.Steimann/K.Könn 
 
Tel: +49-5361-9- 
Sobanski 
 
 
Confidential. All rights reserved. No part of this document may be transmitted or reproduced without the prior written permission of a Standards Department of the Volkswagen Group. 
Parties to a contract can only obtain this standard via the responsible procurement department. 
 VOLKSWAGEN AG 
Norm vor Anwendung auf Aktualität prüfen / Check standard for current issue prior to usage. 
Form FE 41 - 01.03 
Re.: 
Temperature resistance of sealing and underbody protection materials 
1 
Changes 
The following changes have been made as compared to Test Specification P-VW 14.06, 08.75: 
─ 
P-VW revised, adapted to the state of the art 
2 
Aim 
The Test Specification serves to assess the influence of heat (environmental cycle test) on the 
underbody protection and sealing materials. 
3 
Procedure 
3.1 
Equipment and auxiliary equipment 
a) Laboratory mechanical circulation oven 
b) Programmable climatic test chamber 
c) 
Primed steel sheets, min. 12 x 28 cm 
d) Airless spraying device 
3.2 
Preparation of the test panels 
The test panels shall be coated as in standard production. 
See also Test Specification PV 14.18, Sections 2.2.1 and 2.2.2 
3.3 
Test 
In general, a minimum of one test panel is aged at room temperature for use as a control sample. 
3.3.1 
24 h at +80 °C 
3.3.2 
72 h at +80 °C or +90 °C 
The English translation is believed to be accurate. 
In case of discrepancies the German version shall govern. 
QUELLE: NOLIS


Page 2 
PV 14. 06: 1986-08 
 
3.3.3 
Temperature cycle aging 
3.3.3.1 Heat cycle aging, cycle I 
8 h +23 °C 
50% rel. humidity 
Setting time 0.5 h 
16 h +40 °C 
" 
" 
8 h +23 °C 
" 
" 
16 h +80 °C 
" 
" 
8 h +23 °C 
" 
" 
Three runs, total running time 168 h 
3.3.3.2 Environmental cycle aging, cycle II 
16 h +23 °C 
50% rel. humidity 
Setting time 1 h 
8 h +80 °C 
" 
Setting time 0.5 h 
16 h +23 °C 
" 
Setting time 1 h 
8 h -35 °C 
- 
" 
16 h +23 °C 
50% rel. humidity 
" 
72 h +40 °C 
98% rel. humidity 
" 
8 h +23 °C 
50% rel. humidity 
" 
Total running time 144 h 
4 
Evaluation 
The following evaluation criteria must be taken into consideration (comparison with unstressed 
test panel). 
4.1 
Adhesion and flexibility, see PV 14.02 
4.2 
Cracking, brittling 
4.3 
Paintability, tackiness 
After aging at elevated temperature (environmental aging), a corrosion stress test can be 
performed (e.g., salt spray fog test according to DIN 50 021 SS, moisture condensate alternating 
atmosphere test according to DIN 50 017 KFW or cycle test according to P-VW 1210). 
5 
Referenced standards*) 
PV 14.02 
Sealants and Damping Compounds; Testing of Adhesion Behaviour on 
Cathodic Dip Paint 
PV 14.18 
Sealants and Damping Compounds; Test of Overpaintability 
                                                
*) In this section, terminological inconsistencies may occur as the original titles are used.

File: 材料工程师/PV1401.pdf.md
# PV1401.pdf

Klass.-Nr. 57 22 0
May 2000
3456
Lubricating Oils
Testing the Corrosion Protection
PV
1401
Zentralnorm
Descriptors:
lubricating oils, corrosion protection, saturated atmosphere
Continued on pages 2 to 3
Fachverantwortung/Responsibility
Normung/Standards (EZTN, 1733)
K-GQ-31 Engelen   Tel:-2 30 13
Frau Hager-Süß Tel: +49-5361-949035
Sobanski
Vertraulich. Alle Rechte vorbehalten. Weitergabe oder Vervielfältigung ohne vorherige schriftl. Zustimmung der Volkswagen AG, EZTN, nicht gestattet.
Vertragspartner erhalten die Norm nur über die zuständige Beschaffungsabteilung.
Confidential. All rights reserved. No part of this document may be transmitted or reproduced without the prior written permission of the Volkswagen Group, EZTN, Standard Department.
Parties to a contract can only obtain this standard via the responsible procurement department.
VOLKSWAGEN AG – SEAT S A – ŠKODA AUTO a s – AUDI AG
Form FE 41 - 10.99
Changes
The following changes have been made as compared to the September 1996 issue:
-  Standard restructured
-  Referenced Standards updated
Previous Issues
First issue: 1967-05
Last change: 1996-09
1 
Scope
This test method is used to determine the corrosion protection of lubricating oils in a saturated at-
mosphere; it is used in sample and series monitoring tests.
2 
Requirements
Refer to the respective technical supply specification for the related requirements.
3 
Test
3.1 
Brief Description
Steel sheets of a specific type are immersed in the oil sample under test and suspended in a hu-
midity chamber after a certain dripping or drying time. The humidity level in this chamber should be
100% at +50° C. The steel sheets are evaluated for signs of corrosion at the end of the prescribed
test duration.
3.2 
Test Equipment see Table 1
Table 1: 
1
Equipment
Climate testing device
Acc. to DIN 50 017, test equipment dark-
ened. (To avoid false data resulting from the
action of light.)
Porcelain dishes
Diameter: 300 mm, height: 55 mm
Pinzette
Length: 250 mm, V2A steel
2
Auxiliary equipment
Cellulose
Commercial
3
Chemicals
Special boiling point spirit
Acc. to DIN 51 631-2-A
Water
Distilled or desalinated water
4
Test panels
Deep-drawing sheet DC04-B acc. to
EN 10 130
Dimensions: 210 x 150 x ~ 0.8 mm
Hole: 8 mm
Average roughness: Ra ~ 1.0 µm
The English translation is believed to be accurate. In case
of discrepancies the German version shall govern.
QUELLE: NOLIS (Norm vor Anwendung auf Aktualität prüfen!/Check standard for current issue prior to usage)


Page 2
PV 1401: 2000-05
3.3 
Sampling
Acc. to DIN 51 750 Parts 1 and 2
3.4 
Testing
3.4.1 
Health Protection, Labor Safety and Fire Protection
The general safety regulations for laboratories must be observed during the test procedure.
3.4.2 
Preparation of the Test Panels
Two test panels are required for each lubricating oil to be tested. The cut edges of these test pan-
els are not ground.
The corrosion protection adhering to the test panels is carefully washed off in a porcelain dish us-
ing boiling point spirit applied with cellulose under gentle pressure. This process is repeated until
the cellulose no longer discolors.
The test panels are then rinsed with fresh boiling point spirit and air dried. The test panels must not
be touched by hand once this process is complete.
Once dry, the test panels are immersed in the lubricating oil under test and then suspended verti-
cally in a dust-free environment for 16 hours to allow the excess oil to drip off. The beads of oil that
form at the lower edge of the test panel must be carefully removed using an absorbent cloth before
the test is started.
3.4.3 
Test Procedure
The test panels prepared in this way are suspended in the climatic test chamber prepared acc. to
DIN 50 017. Make sure that no more than 12 test panels are placed in each climatic test chamber
and that they are arranged transverse to the braces in the upper section only.
The test is then performed acc. to DIN 50 017-KFW, i.e. with alternating air humidity and tempera-
ture over 4 test rounds.
3.5 
Evaluation
The entire surface of both sides of the test panels is evaluated following each test round and the
corrosion grade determined (see Table 2). The cut edges of the test panels are not included in the
evaluation.
Table 2: 
Corrosion grade
Meaning
Description
1
No corrosion
Entire surface unchanged
2
Traces of corrosion
Max. 5 rust spots / area
3
Slight corrosion
Up to 5 % surface corrosion
4
Moderate corrosion
5 to 20 % surface corrosion
5
Heavy corrosion
Over 20 % surface corrosion


Page 3
PV 1401: 2000-05
3.6 
Test Result Format
The corrosion grade of both test panels must be specified. If they differ by more than 1 the test
must be repeated with a further 2 test panels.
4 
Referenced Standards
DIN 50 017
Climates and Their Technical Application; Condensed Water Containing
Climates
DIN 51 631
Special Boiling Point Spirits; Requirements
DIN 51 750-1
Testing Mineral Oils; Sampling, General
DIN 51 750-2
Testing Mineral Oils; Sampling, Fluids
DIN EN 10 130
Cold-Rolled Flat Products Made From Soft Steels for Cold Working; Tech-
nical Supply Specifications

File: 材料工程师/PV1425.pdf.md
# PV1425.pdf

 
Group Standard 
PV 1425
2008-03
Class. No.: 
57225 
Descriptors:  
lubricating oil, corrosion, oil 
 
Check standard for current issue prior to usage.  
Page 1 of 4 
This electronically generated standard is authentic and valid without signature. 
Technical Responsibility 
Standards 
GQL-LB/2 
Bayram Aybasti 
Tel.: +49-5361-9-40570
GQL-LB 
Dr. Jörg Beyersdorf 
EKTC/4 Ute Hager-Süß 
Tel.: +49-5361-9-49035 
EKTC 
Manfred Terlinden 
Confidential. All rights reserved. No part of this document may be transmitted or reproduced without the prior permission of a Standards department within the Volkswagen 
Group. Contract partners shall obtain the standard only through the B2B supplier platform www.vwgroupsupply.com. 
© VOLKSWAGEN AG 
 
vwnorm-2007-07 
 
 
 
Lubricating Oil 
Corrosivity Testing 
 
Previous issues 
PV 1425:1976-03, 1995-02, 1998-03, 2004-01, 2007-05 
Changes 
The following changes have been made as compared to Test Specification PV 1425, 2007-05: 
─ 
Sample preparation and test procedure updated 
─ 
Evaluation - formula added 
─ 
Referenced documents updated 
1 
Scope 
The test method is used to determine the corrosivity of lubricating oils in the presence of water with 
respect to steel and copper. This Test Specification applies to sample and standard production 
monitoring tests. 
2 
Description 
Corrosivity according to PV 1425 
3 
Requirements 
For associated requirements, see Technical Supply Specification (TL) of the respective lubricating 
oil. 
QUELLE: NOLIS


Page 2 
PV 1425: 2008-03 
 
4 
Test 
4.1 
Brief description 
A strip of electrolytic copper and ¼ inner ring of a deep-groove ball bearing are exposed to an 
emulsion of 98 ml lubricating oil and 2 ml distilled water at approx. 100 °C for 48 h. 
4.2 
Test equipment 
4.2.1 
Equipment 
─ 
Oven 
Controllable from room temperature to 120 °C;  
constancy of temperature ± 1 °C 
─ 
Laboratory stirrer 
Speed adjustable up to 2200 rpm; 
 
constancy of speed ± 100 rpm 
─ 
Two-blade agitator 
Material: X5CrNi18-10 – 1.4301 (V2A) 
 
Blade dimension 
Length x width x thickness: (22 x 11,5 x 1) mm 
─ 
Measuring cylinder 
Tall form, 100 ml according to DIN EN ISO 4788 
─ 
Beaker 
Tall form, 400 ml 
─ 
Watch-glass 
Ø 90 mm according to DIN 12341 
─ 
Tweezers 
Length: 250 mm, V2A steel 
4.2.2 
Auxiliary equipment 
─ 
Sandpaper 
Waterproof, no. 320 
─ 
Filter paper 
Acc. to DIN 12448 
4.2.3 
Chemicals 
─ 
Special boiling point spirits According to DIN 51631-2 
─ 
Water 
Distilled or desalinated water 
4.2.4 
Specimen parts 
─ 
Antifriction bearing steel 
Deep-groove ball bearing 6210 according to DIN 625-1  
¼ of the inner ring 
─ 
Copper strip 
Copper Cu-ETP R200 
 
(50 x 5 x 0,5) mm 
4.3 
Sampling 
In accordance with DIN 51750-1 and -2. 


Page 3 
PV 1425: 2008-03 
 
4.4 
Test description 
4.4.1 
Health protection, occupational safety and fire protection 
The general safety regulations for laboratories must be observed during the test procedure. 
4.4.2 
Preparation of the metal specimens 
A new specimen made of antifriction bearing steel is to be used for each test and cleaned using 
boiling point spirit. Furthermore, a copper strip is to be uniformly ground by hand using sandpaper, 
and any grinding dust is to be removed with the aid of filter paper and the boiling point spirit. The 
copper strip is weighed accurately to ± 1 mg [Cu-1]. 
4.4.3 
Sample preparation (oil) 
First, the oil is homogenized and the water contents of the specimen is determined using the Karl-
Fischer-Coulometer according to DIN 51777-1. Then, 98 ml of the lubricating oil to be tested are 
conditioned at room temperature in a beaker so that the kinematic viscosity lies in the range from 
(100 to 200) mm2/s. Following the addition of 2 ml of distilled water, the specimen is mixed for 1 
min at 2000 rpm using the laboratory stirrer. In this process, the distance of the blade agitator shall 
be approx. 5 mm from the bottom of the beaker. 
4.4.4 
Test procedure 
Immediately after preparation, the specimens are placed on the bottom of the beaker containing 
the oil-water-mixture using the tweezers. It is necessary to ensure that the steel specimen lies on 
the curved side and does not contact the copper strip. The beaker is then covered with the watch 
glass and aged for 48 h in the oven at (98 ± 1) °C. 
After expiration of the test time, the beaker is taken out of the oven and cooled to room 
temperature under an extractor hood. After temperature conditioning, both specimens are removed 
from the beaker, rinsed carefully with special boiling point spirit, dried and evaluated. Prior to this, if 
necessary, loosely-adhering black deposits or oxidation coatings are wiped away with moderate 
pressure using filter paper and special boiling point spirit. In addition, the copper strip is weighed 
again [Cu-2]. 
4.5 
Evaluation 
4.5.1 
Copper strip 
The entire copper strip (top side and underside) is evaluated. A description of the appearance is 
permissible. 
─ 
No change in comparison to 
 
the initial condition 
grade 0 
─ 
Slight to moderate discoloration 
grade 1 
─ 
Strong discoloration, layer structure recognizable, 
 
no loosely-adhering deposits 
grade 2 
─ 
Loosely-adhering, easily-removable deposits 
grade 3 
─ 
Weight loss of the test strip 
in mg/cm2 
 
 


Page 4 
PV 1425: 2008-03 
 
Change in weight of the copper strip 
 
In order to calculate the change in weight in mg/cm2, the weight of the copper strip prior to the test 
[Cu-1] (in mg) is subtracted from the weight of the copper strip after the test [Cu-2] (in mg). The 
result is devided by the surface of the copper strip (in cm2) ([Cu-3] ≈ 5,55 cm2). 
Change in weight in mg/cm2 = 
]
3
[
]
2
[
]1
[
−
−
−
−
Cu
Cu
Cu
 
4.5.2 
Roller bearing steel 
─ 
No change in comparison to 
 
the initial condition 
grade 0 
─ 
Slight discoloration 
grade 1 
─ 
Noticeable discoloration, max. 5 rust spots 
grade 2 
─ 
Surface rust, numerous rust spots 
grade 3 
4.5.3 
Sludge formation in oil-water mixture 
After the specimens are removed, the beaker is aged with the oil-water mixture for approx. 24 h at 
room temperature. After that, an attempt is made to emulsify any sedimentation that may be 
present by gentle manual swiveling. 
Constituents that adhere tightly to the bottom of the beaker or remain as clumps in the oil are 
considered sludge. 
If it is possible to emulsify the sedimentation finely dispersed in the oil without residue, it is not 
considered sludge. 
4.6 
Indication of the test results 
The evaluation grade of the specimens and the change in weight of the copper strip after the end of 
the test are to be indicated. 
Starting from grade 2, the test is to be repeated. 
The sludge evaluation must be noted. 
5 
Referenced Standards 
The following documents cited in this standard are necessary for application. In this Section, 
terminological inconsistencies may occur as the original titles are used. 
DIN 625-1 
Rolling Bearings; Single Row Radial Contact Ball Bearings 
DIN 12341 
Glass Laboratory Equipment; Watch Glasses 
DIN 12448 
Paper Laboratory Ware; Filter Paper 
DIN 51631 
Mineral Spirits, Special Boiling Point Spirits, Requirements 
DIN 51750-1 
Sampling of Petroleum Products; General Information 
DIN 51750-2 
Sampling of Liquid Petroleum Products 
DIN 51777-1 
Testing of Mineral Oil Hydrocarbons and Solvents; Determination of Water 
Content according to Karl Fischer, Direct Method 
DIN EN ISO 4788 
Laboratory Glassware; Graduated Measuring Cylinders

File: 材料工程师/PV1448.pdf.md
# PV1448.pdf

Klass.-Nr. 57 20 3
July 1999
Lubricants
PAH Determination
PV
1448
Konzernnorm
Continued on pages 2 to 5
Fachverantwortung/Responsibility
Normung/Standards (EZTN, 1733)
EZM/I          Dr. Hartung       Tel.: -2 63 04
Frau Hager-Süß
Tel: +49-5361-929064
Sobanski
Vertraulich. Alle Rechte vorbehalten. Weitergabe oder Vervielfältigung ohne vorherige schriftl. Zustimmung einer Normenabteilung des Volkswagen Konzerns nicht gestattet.
Vertragspartner erhalten die Norm nur über die zuständige Beschaffungsabteilung.
Confidential. All rights reserved. No part of this document may be transmitted or reproduced without the prior written permission of a Standards Department of the Volkswagen Group.
Parties to a contract can only obtain this standard via the responsible procurement department.
VOLKSWAGEN AG
Norm vor Anwendung auf Aktualität prüfen / Check standard for current issue prior to usage.
Form FE 41 - 12.00
Changes
The following changes have been made as compared to the October 1993 issue:
-  
Test specification restructured
-  
Two test variants added
-  
Section 3.7 added
Previous Issues
First issue: 10.93
1 
Scope
This test method permits the determination of the polycyclic aromatic hydrocarbons (PAH) and
other components in this substance group in primary and secondary raffinates of lubricating oils
rated as having implications for human health; it is used in sample and series monitoring tests.
2 
Requirements
Refer to the respective VW or technical supply specification for the related requirements.
3 
Test Procedure
3.1 
Brief Description
The diluted oil samples are chemically prepared using extraction cartridges according to two possi-
ble variants, the PAH in a fraction enriched in PAH are separated by means of liquid chromatogra-
phy and determined using a variable programmable fluorescence detector.
3.2 
Test Equipment
3.2.1 
Equipment
-  
Glass equipment as in a conventional laboratory setup
-  
Rotary evaporator
-  
Liquid chromatography measuring station, consisting of
Variant 1:
2 analytical pumps (e.g. M 510, Waters), sampling valve (e.g. WISP 712, Wa-
ters), separating column with precolumn (e.g. Bakerbond Widebore C 18.25 *
4.4 mm i.D., RP 18 precolumn 1 * 4.6 mm i.D.), variable programmable fluores-
cence detector (e.g. M 470, Waters), chromatography monitoring and data
evaluation system (e.g. Millenium 2010, Waters).
The English translation is believed to be accurate. In case
of discrepancies the German version shall govern.
QUELLE: NOLIS


Page 2
PV 1448: 1999-07
Variant 2:
2 analytical pumps (e.g. M 510, Waters) and 1 solvent delivery pump
(e.g. M 501, Waters), sampling valve (e.g. WISP 712, Waters), automatic
6-position high-pressure valve (e.g. Waters Automated Valve Station (WAVS))
with a Chrompack ChromSpher n column (20 * 3 mm), a Chrompack Chrom-
Spher PAH column (25 * 4.6 mm i.D., 5 µ) with RP 18 precolumn (1 * 4.6 mm
i.D.), variable programmable fluorescence detector (e.g. M 470, Waters), chro-
matography monitoring and data evaluation system (e.g. Millenium 2010, Wa-
ters).
3.2.2 
Auxiliary Equipment
-  
Vacuum box for cartridge extraction (e.g. Baker vacuum manifold, 12-port design)
-  
Fixed phase extraction cartridges as follows
Variant 1:
-  
Silica gel, modified with aromatic sulfonic acid, 500 mg (e.g. Bakerbond sulfonic acid)
-  
Florisil, 1 000 mg (e.g. Bakerbond florisil)
-  
Sephadex LH 20 (source of supply: Pharmacia, Sweden)
-  
Disposable columns, 6 ml (e.g. Bakerbond disposable column, pore width 20 µm)
Variant 2:
RP 18 modified silica gel, 100 mg (e.g. Bond Elut C 18, Varian)
3.2.3 
Chemicals
-  
Acetonitrile for the chromatography
-  
Methanol for the chromatography
-  
Water for the chromatography
-  
Hexane pa
-  
Dichlormethane pa
-  
Isopropanol pa
-  
Standard compounds of all PAH with implications for human health and of the internal stan-
dard p-quarterphenyl (sources of supply: Promochem, Wesel and/or EGA Chemie, Steinheim
for example).
-  
The following 12 PAH have been defined as having implications for human health:
-  
Benzo(a)pyrene (BaP) (major component)
-  
Dibenz(a,h)anthracene (DBahA)
-  
Benz(a)anthracene (BaA)
-  
Benzo(b)fluoranthene (BbF)
-  
Benzo(j)fluoranthene (BjF)
-  
Benzo(k)fluoranthene (BkF)
-  
Chrysene (Chy)
-  
Dibenzo(a,e)pyrene (DBaeP)
-  
Dibenzo(a,h)pyrene (DBahP)
-  
Dibenzo(a,i)pyrene (DBaiP)
-  
Dibenzo(a,l)pyrene (DBaIP)
-  
Indeno(1,2,3-cd)pyrene (Ind)


Page 3
PV 1448: 1999-07
3.3 
Sampling
The oils in as-received condition are homogenized in the ultrasound bath for approx. 3 minutes in
advance of sample removal. Then
-  
for variant 1: approx. 1 ml of oil is removed, the specimen is weighed and filled to 10 ml with n-
hexane. The diluted specimen is homogenized once more in the ultrasound batch and is then
ready for reprocessing. Between 0.5 and 1.5 ml of the oil specimen dissolved in hexane is fur-
ther processed depending on the expected concentration range.
-  
for variant 2: approx. 50 to 100 µl of the oil is weighed directly onto the RP 18 cartridge.
3.4 
Reprocessing
Variant 1:
The first step in reprocessing uses a 2-stage fixed phase cartridge combination (benzene sulfonic
acid/florisil). Following the addition of the internal standard (p-quarterphenyl as a hexane or toluene
solution) the suctioned, diluted, homogenized oil specimen on the cartridge combination is eluted
using a total of 4 ml n-hexane and the eluate is discarded (separation of fixed phase particles, ionic
and sulfurous compounds). The dual cartridge unit is then separated and the PAH are eluted from
the florisil acid (PAH fraction) using 10 ml of 50 % dichlormethane/50 % hexane.
The high proportion of alkylated 2 and 3-ring PAH means that the specimen must then undergo
chromatographic cleaning using Sephadex LH 20. To this end, the collected PAH fraction is con-
centrated using the rotary evaporator, dissolved in 1 ml of isopropanol and placed on a self-packed
Sephadex LH 20 cartridge.
This cartridge is manufactured by weighing approx. 1.5 g of Sephadex LH 20 into a glass container
and reducing it to slurry with approx. 30 ml of isopropanol. The Sephadex is then allowed to swell
for at least two days before being inserted into a Baker filter cartridge 10 SPE (pore width 20 µm).
This gives a length of approx. 4.2 cm.
Once the specimen is placed on the column it is eluted using a total of 40 ml of isopropanol. The
first 9 ml are discarded (breakthrough volume for BaA) and the fraction from 10 to 40 ml collected.
It is concentrated, dissolved in acetonitrile and can then be analyzed.
Since the PAH fraction is completely eluted from the cartridge and polar compounds will already
have been separated to a great extent (florisil acid), the self-packed Sephadex cartridge can be
reused for some time. If it is reused the breakthrough volume for BaA must be regularly checked. A
new Sephadex cartridge must be used if there is a noticeable change in the old one or coloration of
the pure white Sephadex filling indicates the irreversible adsorption of polar compounds.
A low vacuum can be applied when using a vacuum box to elute the cartridges. However the drop
rate must be set below approx. 1 drop per second so as not to adversely affect the degree of sepa-
ration. Under these conditions, elution of a cartridge containing 40 ml of isopropanol will take about
an hour.
If you also wish to determine the 3-ring aromatic hydrocarbons and the 4-ring compounds fluoran-
thene and pyrene - these are not included in the PAH with implications for human health - you must
collect eluate from the eighth ml. It is recommended to collect the fraction from 8 to 9 ml separately
from the remaining eluate as it contains numerous impurities that impair the determination of the
subsequent compounds. The anthracene, phenantrene, fluoranthene and pyrene content is calcu-
lated from the total of two measurements (new internal standard must be added to the fraction from
8 to 9 ml prior to the measurement).


Page 4
PV 1448: 1999-07
Variant 2:
Following the addition of the internal standard (p-quarterphenyl as a methanol solution) the car-
tridge is extracted with 8 to 10 ml methanol. This washes out the quantity of PAH; particle compo-
nents and the majority of the covalent hydrocarbon matrix remain on the column. The extract is
concentrated to approx. 200 µl to 2 ml depending on the concentration range.
3.5 
Analysis
Liquid chromatography with fluoresence detection is used for the subsequent analysis. A variable
programmable fluorescence detector must be used. The following chromatographic conditions
permit the determination of all PAH with implications for human health:
Variant 1:
-  
Column:
Bakerbond Widebore C 18, 25 * 4.4 mm i.D.
-  
Flow:
0.8 ml/min
-  
Mobile solvent program:
Time (min)           Mobile solvent
  0 to    5
55 % acetonitrile, 45 % water
  5 to  28
increase to 98 % acetonitrile, 2 % water
28 to  58
98 % acetonitrile, 2 % water
58 to  63
reduce to 55 % acetonitrile, 45 % water
63 to  65
55 % acetonitrile, 45 % water
-  
Detection:
programmable fluorescence detector
Time (min)                     Ex/Em (nm)           Compounds
0.0 to 20.8
252/423
anthracene, phenanthrene, fluoranthene
20.8 to 28.2
269/383
pyrene, BaA, Chy
28.2 to 35.9
290/420
BeP, BbF, BjF, BkF, BaP, DBahA, DBaIP, BghiP
35.9 to 37.0
300/500
Ind
37.0 to 65.0
295/430
DBaeP, IS, anthanthrene, coronene, DBaiP, DBahP
All PAH with implications for human health with the exception of the compounds BbF/BjF and
DBahA/DBaIP can be chromatographically separated if these conditions are adhered to. The
DBaIP can, if necessary, be determined using the wavelength combination 370/440 as the DBahA
does not then show any fluorescence. This does, however, necessitate an additional chromato-
graphical run. No selective excitation/emission has been found for the pair BbF/BjF, with the result
that they are always represented as a total.
Variant 2:
10 to 30 pl of the extract is placed on the π column using the automatic sampling valve and eluted
with 50 % methanol/50 % water (no n electrons) for 5 minutes in advance of analysis. During this
time, the analytical column is conditioned using the mobile phase for PAH separation.
After a wash time of 5 min, the π column in the return flow is eluted using the mobile phase (aceto-
nitrile/water) and the PAH from the acetonitrile containing π electrons is washed over the analytical
column. 5 minutes of elution time is sufficient to elute the PAH from the π column. For that reason,
the analytical column is reconnected directly to the analytical pumps 10 minutes after analysis be-
gins, the precolumn is returned to its original, π electron-free state using methanol/water and is
then ready for a further injection. The separation of the PAH continues on the analytical column
during this time.


Page 5
PV 1448: 1999-07
-  
Column:
Chrompack ChromSpher PAH (25 * 4.6 mm i.D., 5 µ)
-  
Flow:
1.0 ml/min
-  
Mobile solvent program:
Time (min)           Mobile solvent
    0 to      7
75 % acetonitrile, 25 % water
    7 to      9
reduce to 50 % acetonitrile, 50 % water
    9 to     10
50 % acetonitrile, 50 % water
  10 to     40
increase to 98 % acetonitrile, 2 % water
  40 to   105
98 % acetonitrile, 2 % water
105 to   110
reduce to 75 % acetonitrile, 25 % water
110 to   115
75 % acetonitrile, 25 % water
-  
Detection:
Waters M 470 programmable fluorescence detector
Time (min)                  Ex/Em (nm)              Compounds
  0.0 to    19.0
266/324
Naphthalene, alkyl naphthalene, fluorene
19.0 to    26.0
252/383
Phenanthrene (Phe), anthracene (Anthra)
26.0 to    28.0
288/462
Fluoranthene (Flu)
28.0 to    41.3
269/383
Pyrene (Pyr), benz(a)anthracene (BaA), chrysene
(Chy), (BNT) benzonaphtho(2,1-d)thiophene
41.3 to    51.0
290/420
Benzo(e)pyrene (BeP), benzo(b)fluoranthene (BbF),
benzo(k)fluoranthene (BkF), benzo(a)pyrene (BaP),
dibenzo(a,l)pyrene (DBaIP), dibenz(a,h)anthracene,
(DBahA), benzo(ghi)perylene (BghiP)
51.0 to    53.0
300/500
Indeno(1,2,3-cd)pyrene (Ind)
53.0 to    64.0
295/430
Dibenzo(a,e)pyrene (DBaeP), IS (quaterphenyl)
anthanthrene (Ana)
64.0 to    77.0
303/448
Coronene (Cor)
77.0 to    91.0
391/436
Dibenzo(a,i)pyrene (DBaiP)
91.0 to  115.0
309/453
Dibenzo(a,h)pyrene (DBahP)
All PAH with implications for human health with the exception of the compounds BbF/BjF can be
chromatographically separated if these conditions are adhered to. No chromatographical separa-
tion or selective excitation/emission has been found for the pair BbF/BjF, with the result that they
are always represented as a total.
3.6 
Evaluation
The liquid chromatogram is evaluated using a chromatography monitoring and evaluation terminal
(e.g. Millenium 2010, Waters). The standard methods used in trace analysis shall be used to cali-
brate this terminal. (See also VW status report no. 9310 V/5 "Rapid liquid chromatography method
for determining PAH with implications for human health in oil specimens" and/or VW status report
no. EZF 9601 V/5 "Development of a simplified rapid method of determining PAH in matrices from
the automotive area", for example.)
The PAH concentration is specified in µg PAH/g oil = weight ppm.
3.7 
Method Characteristics
The recovery rate for PAH with implications for human health averages 91 % if the conditions de-
scribed are adhered to (97 % for the major component BaP), the limits of detection are more than
two powers of ten below the limit values to be examined. The standard deviation is within the nor-
mal range for complex environmental matrices at < 20 % for PAH concentrations > 0.1 ppm and ≤
50 % for PAH concentrations ≤ 0.1 ppm.
