Repository: kujaxr/obsidian-vault

File: 材料工程师/PV1454.pdf.md
# PV1454.pdf

Klass.-Nr. 57 22 5 
November 1997 
Transmission Oil 
Testing the Temperature Change in the Deep-Groove 
Thrust Ball Bearing Temperature Adapter 
PV 
1454 
Konzernnorm 
 
 
 
 
Continued on pages 2 to 4 
Fachverantwortung/Responsibility 
Normung/Standards (EZTN, 1733) 
K-GQLB 
Engelen 
Frau Hager-Süß Tel: +49-5361-949035 Sobanski 
Vertraulich. Alle Rechte vorbehalten. Weitergabe oder Vervielfältigung ohne vorherige schriftl. Zustimmung der Volkswagen AG, EZTN, nicht gestattet. 
Vertragspartner erhalten die Norm nur über die zuständige Beschaffungsabteilung. 
Confidential. All rights reserved. No part of this document may be transmitted or reproduced without the prior written permission of the Volkswagen Group, EZTN, Standard Department. 
Parties to a contract can only obtain this standard via the responsible procurement department. 
 VOLKSWAGEN AG 
Form FE 41 - 10.99 
1 
Scope 
The test method is used to determine the temperature change of transmission oils with the help of 
a deep-groove thrust ball bearing temperature adapter. 
The method is applicable for all lubricating oils in units with high churning loss, particularly for 
transmission oils, sample and series monitoring tests. 
This test with the Shell four-ball tester as per DIN 51 350 Part 1 serves to determine temperature 
change of the products specified above characterized by the steady-state temperature that results 
in the deep-groove thrust ball bearing temperature adapter. It allows deductions on the tempera-
ture level in transmissions and thus gives information on the expected power loss in the transmis-
sion. 
2 
Definitions 
The steady-state temperature is referred to 30° C and can be calculated from the following equa-
tion: 
Tsteady-state = 30° C – Tambient + Toil pan 
Note: A smaller value indicates a low churning loss and lower power loss. 
3 
Test Procedure 
3.1 
Brief Description of the Procedure 
The transmission oil is tested in a deep-groove thrust ball bearing driven by the Shell four-ball 
tester as per DIN 51 350 Part 1. The deep-groove thrust ball bearing runs in 40 ml of the transmis-
sion oil to be tested (immersion lubrication method) at a constant speed of 4,000 rpm, constant 
load of 5,000 N over 120 min in a housing made of a material with low thermal conductivity. 
The steady state temperature that results in the oil pan is evaluated, based on an ambient tem-
perature of 30° C. 
3.2 
Designation 
The method for determining the steady state temperature of lubricating oils, particularly transmis-
sion oils, in the Shell four-ball tester in the deep-groove thrust ball bearing (ARKL) is called: 
PV 1454 – ARKL 
The English translation is believed to be accurate. In case 
of discrepancies the German version shall govern. 
QUELLE: NOLIS (Norm vor Anwendung auf Aktualität prüfen!/Check standard for current issue prior to usage)
QUELLE: NOLIS


Page 2 
PV 1454: 1997-11 
 
3.3 
Equipment 
3.3.1 
Shell Four-Ball Tester per DIN 51 350-1 
3.3.2 
Test Bearing 
Deep-groove thrust ball bearing 51 208 
3.3.3 
Deep-Groove Thrust Ball Bearing Temperature Adapters (see Fig. 1). 
3.3.4 
Temperature Measuring System 
Temperature measuring system with a measuring accuracy of ±0.1° C in the range from 0 to 
+200° C. 
 
 
Fig. 1:  
Schematic representation of the deep-groove thrust ball bearing temperature 
  
 
adapter for determining the steady state temperature of lubricating oils, in 
  
 
particular transmission oils, in the Shell four-ball tester. 
3.4 
Sampling 
Sampling according to DIN 51 750, Parts 1 and 2. 
1. 
Lubricating oil to be tested 
2. 
Cheese head screw 
3. 
O-ring 
4. 
Filler opening 
5. 
Plug 
6. 
Seal 
7. 
Lock ring 
8. 
Cheese head screw 
9. 
Spindle insert 
10. Insert 
11. Bracket 
12. ARKL/upper housing plate 
13. ARKL/cage 
14. ARKL/lower housing plate 
15. Tensioning nut 
16. Thermocouple 
17. Base body 
18. Probe 
19. Countersunk head screw 
20. Lower part 
21. Tip 


Page 3 
PV 1454: 1997-11 
 
3.5 
Test Preparation (see Fig. 1) 
3.5.1 
Preparing the Deep-Groove Thrust Ball Bearing 
Prior to testing, the deep-groove thrust ball bearing temperature adapter and the deep-groove 
thrust ball bearing shall be cleaned with a suitable solvent, e.g., special boiling point spirit as per 
DIN 51 631-2-A, and subsequently dried. 
3.5.2 
Assembly and installation of the deep-groove thrust ball bearing temperature 
adapter 
3.5.2.1 In the cleaned base body (Item 17), the lower housing plate (Item 14) with the cage 
(Item 13) and the bracket (Item 11) are inserted with the upper housing plate (Item 
12) of the deep-groove thrust ball bearing and hand-screwed with the tensioning 
nut (Item 15). 
3.5.2.2 The deep-groove thrust ball bearing temperature adapter prepared in this manner is 
filled with (40 ± 0.2) ml of the lubricating oil to be tested (item 1) through the filler 
opening (item 4) and closed with the plug (item 5). 
3.5.2.3 The deep-groove thrust ball bearing temperature adapter prepared in this manner is 
placed in the Shell four-ball tester using the spindle insert (Item 9) based on DIN 51 
350 Part 1; the load of 5,000 N is applied. 
3.5.2.4 The thermocouple must be attached and its function tested. 
3.5.3 
Test Conditions 
Motor speed  
 
(4,000 ± 20) rpm
 
amount of lubricating oil 
(40.0 ± 0.2) ml 
Load  
 
 
(5,000 ± 5 N 
Test duration  
 
(120 ± 1) min 


Page 4 
PV 1454: 1997-11 
 
3.6 
Test Procedure 
3.6.1 
The motor is started after the function test according to Section 3.5.2.4. 
3.6.2 
The test is ended as soon as the specified test duration is reached. 
3.6.3 
The temperature change in the oil pan of the deep-groove thrust ball bearing tem-
perature adapter is calculated per Section 2, plotted over the test duration and the 
resulting steady state temperature read. 
3.6.4 
The test must be performed a total of three times. The steady-state temperatures 
obtained in this manner are averaged and any freak values eliminated. 
3.7 
Test Result Format 
A reference run must be carried out for each test oil. 
Reference oil: "FVA reference oil No. 2 with 4% Anglamol 99". 
The steady-state temperatures determined according to Section 3.6.3 must be recorded in a test 
report with reference to this test specification. The results must be rounded to one decimal place. 
3.8 
Test Accuracy (per EN ISO 4259) 
The following characteristics are used to evaluate the reliability of results: 
3.8.1 
Repeatability 
(one observer, one device) 
If an observer determines two results under repeat conditions, the two results are regarded as ac-
ceptable and complying with standards if they differ by no more than 0.3° C. 
3.8.2 
Comparability 
(different observers, different devices) 
One result each is determined under comparable conditions in two different laboratories: Both  
results are regarded as acceptable and complying with standards if they differ by no more than  
X.X° C *) from one another other. 
*) The comparability is still being determined. 
4 
Referenced Standards 
DIN 51 350-1 
Testing of Lubricants; Testing in the Shell Four-Ball Tester, General Working 
Basics 
DIN 51 750-1 
Testing Mineral Oils; Sampling, General 
DIN 51 750-2 
Testing Mineral Oils; Sampling, Fluids 
DIN EN ISO 4259 
Mineral Oil Products; Determining and Using the Values for Test Procedure 
Accuracy

File: 材料工程师/PV1471.pdf.md
# PV1471.pdf

Klass.-Nr. 57 22 5
January 2001
Transmission Oils
Defining the Coefficient of Friction / Slip Velocity Profile in
the One-Piece Thrust Washer Tribosystem
PV
1471
Konzernnorm
Descriptors: transmission oil, coefficient of friction / slip velocity profile, one-piece thrust
washer material, one-piece thrust washer
Continued on pages 2 to 4
Fachverantwortung/Responsibility
Normung/Standards (EZTN, 1733)
K-QS-31
Denecke
Tel:-77541
Frau Hager-Süß Tel: +49-5361-9
Sobanski
Vertraulich. Alle Rechte vorbehalten. Weitergabe oder Vervielfältigung ohne vorherige schriftl. Zustimmung der Volkswagen AG, EZTN, nicht gestattet.
Vertragspartner erhalten die Norm nur über die zuständige Beschaffungsabteilung.
Confidential. All rights reserved. No part of this document may be transmitted or reproduced without the prior written permission of the Volkswagen Group, EZTN, Standard Department.
Parties to a contract can only obtain this standard via the responsible procurement department.
 VOLKSWAGEN AG
Form FE 41 - 10.99
1 
Scope
This test procedure is used to define the coefficient of friction / slip velocity profile of transmission
oils with respect to one-piece thrust washer materials in relation to stick-slip with the aid of a
translatory oscillation tester.
2 
Definition
The properties of the transmission oil with respect to one-piece thrust washer materials are defined
as the coefficient of friction / slip velocity profile of the one-piece thrust washer/transmission
oil/steel tribosystem with oscillating sliding friction.
A friction-oscillation factor [FOF] is calculated from the individual coefficient of friction profiles.
A lower factor value indicates sufficient protection against stick-slip.
3 
Requirements
See technical supply specification
4 
Test Procedure
4.1 
Brief Description of the Procedure
The specimens mounted in the test chamber of the oscillation tester (steel washer against one-
piece thrust washer material and transmission oil as intermediate medium) are subjected to trans-
latory oscillations at the prescribed normal force, test frequency, amplitude and test temperature.
The oscillation signal is recorded using a measuring system.
4.2 
Equipment
• 
Translatory oscillation tester acc. to DIN 51 834-1
• 
Measurement data acquisition, e.g. Pro View Gould Analysis and Protocol Software
• 
Basic specimen: 100Cr6, SRV order number 291.15.05
• 
Counter-check specimen: 
One-piece thrust washer material (unless otherwise requested)
Material designation: PPA AMODEL AT-11 16 HS
affixed to specimen with SRV order no. 291 150.16
• 
Torque screwdriver, 0.5 to 5 Nm
• 
Pinzette
• 
Single-shot syringe, 1 ml
4.3 
Sampling
Sampling according to DIN 51 750, Parts 1 and 2.
The English translation is believed to be accurate. In case
of discrepancies the German version shall govern.
QUELLE: NOLIS (Norm vor Anwendung auf Aktualität prüfen!/Check standard for current issue prior to usage)


Page 2
PV 1471: 20001-01
4.4 
Test Preparation
The basic specimen, the counter-check specimen and the specimen supports must be cleaned
with a suitable solvent, e.g. special boiling point spirit as per DIN 51 631-2-A, and subsequently
dried prior to the test.
4.4.1 
Test Conditions
• 
Load FN = 50 N
• 
Temperature θ = 80° C / 100° C
• 
Frequency ν = 30 Hz
• 
Amplitude s = 1 000 µm
4.5 
Test Procedure
The basic specimen is mounted in the basic specimen support. The attachment screw is loosely
fastened. The single-shot syringe is then used to place approx. 0.3 ml of the transmission oil to be
tested onto the basic specimen. The counter-check specimen is inserted in the mounted counter-
check specimen support and the attachment screw loosely fastened here also.
The testing force FN of 50 N is applied. The attachment screws on the two specimen supports are
loosened and then tightened using the torque screwdriver with a torque of 2.2 to 2.5 Nm. The
electrical resistance heating is turned on and the test temperature set.
Once the test temperature is reached, it should be maintained for approx. 10 minutes to obtain as
even a distribution of heat as possible.
4.6 
Test Run
It must be checked whether the oscillation distance regulator was reset to zero if this does not
happen automatically.
The test frequency ν = 30 Hz, the test temperature θ = 80° C or 100° C, the measuring amplifier
and the measurement value acquisition system must also be checked and, if necessary, adjusted.
The oscillation drive must be turned on and the required amplitude s = (1 000 ± 0.5)µm set. The
continuous line recorder must be turned on.
Once the static friction coefficient (shown on the continuous line recorder) has stabilized and
shows a uniform curve, the measurement data acquisition system is activated and the individual
oscillations recorded.
The test is ended as soon as this data has been recorded. The test must be performed three times.
4.7 
Evaluation
In the friction coefficient profiles obtained as described in section 4.6, µ1,µ2 and µ3 are determined
from the mean of two successive oscillations (see Figure 1) and the formula
[RSF=2µ1 - 2µ2 + µ3]
is used to calculate the friction-oscillation factor [FOF].


Page 3
PV 1471: 2001-01
If the friction coefficient between µ1 and µ3 passes through a minimum, µmin is used in the above
equation instead of µ2 (see Figure 2) and the formula
[RSF=2µ1-2µmin+µ3]
is used to calculate the friction-oscillation factor [FOF].
The obtained values are averaged and any freak values are eliminated.
4.8 
Test Result Format
The values determined according to section 4.6 must be recorded in a test report with reference to
this test specification. The results must be rounded to two decimal places.
Example:
A Tangent
Figure 1: 
Figure 2:
4.9 
Test Accuracy as per EN ISO 4259
The following characteristics are used to evaluate the reliability of results.
4.9.1 
Repeatability
(One observer, one device)
If an observer determines two results under repeat conditions, the two results are regarded as ac-
ceptable and complying with standards if the friction-oscillation factor [FOF] differs by no more than
0.02.
4.9.2 
Comparability
(Different observers, different test devices)
Comparability will be determined at a later point in time if need be.


Page 4
PV 1471: 20001-01
5 
Referenced Standards
DIN 51 750-1
Testing Mineral Oils; Sampling, General
DIN 51 750-2
Testing Mineral Oils; Sampling, Fluids
DIN 51 834-1
Lubricant Testing; Tribological Tests in the Translatory Oscillation Tester;
Part 1: General Working Basics
DIN EN ISO 4259
Mineral Oil Products; Determining and Using the Values for Test Procedure
Accuracy

File: 材料工程师/PV1483.pdf.md
# PV1483.pdf

Klass.-Nr./Class. No. 57225 
November 2007 
Transmission Oils 
Testing of Pitting Load Carrying Capacity in Bearings with 
Rolling Contact 
Fatigue Test 
PV 
1483 
Konzernnorm 
 
 
Descriptors: 
transmission oil, rolling-contact bearing lubrication, FE 8, bearing fatigue, pitting, 
micropitting test, fatigue test, micropitting 
 
Page 1 of 3 
Fachverantwortung/Technical Responsibility 
Normung/Standards 
K-GQL-3/2 
Dr. Fahl 
Dr. Beyersdorf 
Tel.: +49-5361-9-23564 
EKTC/4 
Ms. Hager-Süß 
Tel.: +49-5361-9-49035 
EKTC Terlinden 
 
 
Confidential. All rights reserved. No part of this document may be transmitted or reproduced without prior permission of a Standards Department of the Volkswagen Group. 
Contract partners shall obtain this standard only through the B2B supplier platform “www.vwgroupsupply.com”. 
 VOLKSWAGEN AG 
Norm vor Anwendung auf Aktualität prüfen / Check standard for current issue prior to usage. 
Form FE 41 - 01.06 
The English translation is believed to be accurate. In case of discrepancies the German version shall govern. 
Numerical notation according to ISO practice (see VW 01000). 
1 
Scope 
This test method is used to characterize and differentiate transmission oils (automatic transmission 
fluid (ATF), manual transmission oils, axle drive oils, transfer case oils) with regard to their lubrica-
tion properties in rolling-contact bearings. 
2 
Definition 
The primary function of transmission oil in rolling-contact bearings is to reduce friction, minimize 
wear, and delay bearing fatigue to a very significant degree. In order to test the suitability of trans-
mission oils with regard to these properties, appropriate rolling-contact bearing test machines are 
used. The procedure described in this Test Specification is a fatigue test with comparatively me-
dium-sized load and high speed and with achieved runtime as the test criterion. The complete 
qualification testing of transmission oil comprises at least 2 test runs with 2 bearings each. 
3 
Requirements 
If not otherwise defined in the Technical Supply Specification (TL): 
Test duration > 200 h or > 8,64 million revolutions. 
4 
Test 
4.1 
Brief description of procedure 
Rolling-contact bearing fatigue test with axial cylinder roller bearings for differentiation of transmis-
sion oils with regard to their lubrication properties in rolling-contact bearings. The main criterion is 
the achieved runtime. 
4.2 
Equipment 
Rolling-contact bearing lubrication test equipment based on DIN 51819-1 and DIN 51819-3 with oil 
testing unit. Infinitely variable speed from 300 min-1 to 750 min-1. 
Variable axial load to 60 kN ± 1 kN. External ventilation possible, but must be described. 
─ 
Vibration signal acquisition (RMS value) for shutdown if surface pitting occurs 
─ 
Also recorded: temperatures (measuring point shall be indicated), moment of friction, vibration 
signal 
QUELLE: NOLIS


Page 2 
PV 1483: 2007-11 
 
4.3 
Test bearing 
─ 
2 bearings per test run 
─ 
INA bearing 81212 TN, polyamide (PA) cage (19 rollers) 
─ 
Source of supply: Aßmann Ingenieurdienste Aachen, test bearing PL 
─ 
Roller contour shall be measured (e.g. single score marks < 1 µm, hollow convexity < 0,1 µm, 
no blow marks) 
─ 
Roughness of housing plates Ra (0,06 to 0,1) µm 
4.4 
Test preparation 
Before starting the test, clean the test head with a suitable solvent, e.g., petroleum ether according 
to DIN 51632-1-N-2, and then dry it. 
4.4.1 
Test conditions 
The following conditions apply to the fatigue test: 
─ 
Axial load: 60 kN ± 1 kN 
─ 
Lubrication: oil volume 4 l, flow rate 2 × (0,1 ± 0,02) l/min, filtration 10 µm beta K ≥ 100, no oil 
cooling 
─ 
Temperature on the outside of the housing plates: (100 ± 3) °C, steady state shall be reached 
within 2 h of runtime 
─ 
Runtime 200 h, shutdown criteria: 
- 60 Nm limit is exceeded (machine limit) 
- Steady-state torque is exceeded by >15% 
- Steady-state vibration signal is exceeded by >50% 
─ 
For rotational speeds, see Section 4.5 
4.5 
Test procedure 
The target runtime is at least 200 h. The fatigue test follows the run-in procedure without any inter-
ruption. 
1. 
Run-in procedure: 
rotational speed: 500 min-1 – duration: 24 h 1 
2. 
Fatigue test: 
rotational speed: 750 min-1 – duration: 176 h 2 
4.6 
Evaluation 
The main evaluation criterion is the bearing runtime. The scope of the documentation also includes: 
─ 
Characteristic curve of the temperatures and the moment of friction 
─ 
Photographs of tested bearings, notes on special characteristics 
4.7 
Test result format 
The determined values shall be recorded in a test report with reference to this test specification. 
                                               
1 If operation at a constant temperature (100 °C) is  not possible during the run-in procedure due to very high 
friction moments and the resulting development of heat, the run-in procedure is performed at lower 
rotational speeds (400 min-1 or 300 min-1). 
2 If operation at constant temperature (100 °C) is n ot possible following the run-in procedure due to high 
friction moments and the resulting development of heat, the rotational speed remains at the level of 
the run-in procedure until operation at constant temperature is possible. A total of 8,64 million 
revolutions shall still be achieved (with the runtime extended accordingly). 


Page 3 
PV 1483: 2007-11 
 
4.8 
Test accuracy according to DIN EN ISO 4259 
The following characteristics are used in order to evaluate the reliability of results. 
4.8.1 
Repeatability 
The repeatability will be determined at a later time. 
4.8.2 
Comparability 
The comparability will be determined at a later time. 
5 
Referenced documents3 
DIN 51819-1 
Testing of Lubricants – Mechanical-Dynamic Testing in the Roller Bearing 
Test Apparatus FE8 - Part 1: General Working Principles 
DIN 51819-3 
Testing of Lubricants – Mechanical-Dynamic Testing in the Roller Bearing 
Test Apparatus FE8 - Part 3: Test Method for Lubricating Oils, Axial Cylin-
drical Roller Bearing 
DIN EN ISO 4259 
Petroleum Products – Determination and Application of Precision Data in 
Relation to Methods of Test 
                                               
3 In this Section, terminological inconsistencies may occur as the original titles are used.

File: 材料工程师/PV1502.pdf.md
# PV1502.pdf

Clear Coat for Dual-Layer Metallic Paint Coatings
Testing for Resistance to Cracking
Previous issues
PV 1502: 1987-04, 1996-12, 2003-05
Changes
The following changes have been made as compared to PV 1502: 2003-05:
–
Weather-O-Meter CI 35 test device removed
–
Referenced documents updated
Scope
This standard describes a procedure for testing the resistance to cracking of the clear coats used in
dual-layer paint coatings. The procedure corresponds largely to the content of VDA 621-430 "Tests
for Coating Methods; Tests for Resistance to Cracking of Clear Coats in Dual-Layer Metallic Paint
Coatings".
Description
Resistance to cracking according to PV 1502
Requirements
Requirements according to drawing and/or TL (Technical Supply Specification).
Test
Test equipment
Xenotest Beta LM or Xenotest 1200CPS by Atlas Material Testing Technology GmbH.
1  
2  
3  
4  
4.1  
Group Standard
PV 1502
Issue 2008-06
Class. No.:
50241
Descriptors:
clear coat, metallic, paint, resistance to cracking
Check standard for current issue prior to usage.
This electronically generated standard is authentic and valid without signature.
The English translation is believed to be accurate. In case of discrepancies the German version shall govern.
Numerical notation acc. to ISO practice.
Page 1 of 4
Technical responsibility
Standards department
GQL-LP/3
Lutz Porzelt
Tel.: +49-5361-9-75066
GQL-LP
Dr. Roger Hillert
EKTC/4 Jürgen Wiesner
EKTC
Tel.: +49-5361-9-29064
Manfred Terlinden
Confidential. All rights reserved. No part of this document may be transmitted or reproduced without prior permission of a Standards Department of the Volkswagen Group.
Parties to a contract can only obtain this standard via the B2B supplier platform "www.vwgroupsupply.com".
© VOLKSWAGEN AG
VWNORM-2007-10e
QUELLE: NOLIS


Specimen preparation
Unless otherwise agreed, 0,8 mm thick steel panels (body panels) of a size suitable to the relevant
test equipment must be used as the paint substrate.
To ensure that the test results are not corrupted by the influence of corrosion, the steel panels must
be protected by a primer coat. In order to ensure that the weathering result is as close to reality as
possible, the original paint structure must be used; adherence to the layer thickness acc. to Sec‐
tion 4.3 is particularly important.
Test standards
In order to monitor the continuous operation of the weathering device, clear paints for which the
cracking behavior and times are known must be used. These test standards remain in the weathering
device constantly during testing and are replaced when they start to crack.
They are produced as follows:
–
Paint substrate: 0,8-mm-thick body panel sheet metal
–
Pretreatment: zinc-phosphated
–
Corrosion protection: electrocoated
–
Structure:
Filler
Base coat: silver metallic (without light stabilizers), approx. 15 µm layer thickness
Clear coat: FF 68-0102 from BASF L+M, Münster Hiltrup, approx. 40 µm to 50 µm layer thickness
10 min flash-off time, then baked for 20 min at +130 °C in the mechanical circulation oven.
The aging period of the liquid paints is max. 12 months at room temperature.
The aging period of the test standards is max. 24 months at room temperature.
Procedure
The tests are preferably conducted on at least two specimen panels per paint system. The device
conditions are described in Table 1.
During testing it is important to ensure that no spray water stains form on the specimens.
The spray water must be renewed in every rain simulation phase and must be free of reaction prod‐
ucts, abraded materials, and SiO2.
Evaluation
The specimen panels are examined for the formation of cracks every 500 h (standards after 250 h,
then every 24 h thereafter) using a magnifying glass (8× magnification). In cases of doubt, a stereo
microscope (20× magnification) must be used.
The start of cracking is the test period after which at least 10 cracks are evident on the paint surface.
The type and number of cracks must be described according to DIN ISO 4628-4. Changes in gloss
must be evaluated before and after weathering in accordance with DIN 67530.
4.2  
4.3  
4.4  
4.5  
Page 2
PV 1502: 2008-06


Test report
The following information must be provided in the test report with reference to PV 1502:
–
Type and designation of the paint structure
–
Layer thickness of the clear coat
–
Start of cracking according to device hours
–
Type and number of cracks
–
Start of non-paint-specific cracking on blisters and foreign matter inclusions
–
Change in gloss
–
Other changes in the paint coating, such as yellowing or blistering
–
Test date
Table 1 – Device conditions
1
Irradiation source
3 air-cooled Xenon arc lamps, 2 800 W each;
Irradiator replacement: when it is no longer adjustable
2
Optical filter
2.1
Xenotest Beta LM
Xenochrom 300
2.2
Xenotest 1200CPS
2½ Suprax Drittelschalen
3
Irradiation intensity
60 W/m² at 300 to 400 nm;
Control via light monitor
4
Specimen mode
Non-turning mode
5
Bright/dark phase
120 min light phase + 60 min dark phase
6
Rain simulation cycle
40 min dry phase (with light),
20 min spraying (with light) on the front side of the speci‐
men,
60 min dry phase (with light),
60 min spraying (without light) on the front side of the spec‐
imen
7
Type of rain simulation
Spraying with de-ionized water (room temperature)
8
Specimen room ventilation
Fresh air/circulation mode
9
Black standard temperature
+73 °C to 76 °C at the end of the dry phase,
+37 °C to 39 °C during the dark phase
10
Specimen chamber tempera‐
ture
+47 °C in the light phase,
+38 °C in the dark phase
11
Relative humidity
50 ± 5% during the dry phase,
95 ± 5% during the rain simulation and dark phases
Referenced documents
The following documents cited in this standard are necessary for application.
In this Section terminological inconsistencies may occur as the original titles are used.
4.6  
5  
Page 3
PV 1502: 2008-06


DIN 67530
Reflectometer as a means for gloss assessment of plane surfaces of paint
coatings and plastics
DIN ISO 4628-4
–
VDA 621-430
Tests for Coating Methods; Tests for Resistance to Cracking of Clear
Coats in Dual-Layer Metallic Paint Coatings
Page 4
PV 1502: 2008-06

File: 材料工程师/PV1503.pdf.md
# PV1503.pdf

Paint Coating of Metallic and Non-Metallic Materials
Pressure Washer Test
Previous issues
PV 1503: 1987-10, 1996-12, 1998-02, 2003-03; PV 1504: 1990-10
Changes
The following changes have been made as compared to PV 1504: 1990-10:
–
Adaptation to DIN 55662
–
Incorporation of Test Method A of DIN 55662 as Test B
–
Incorporation of Test Method C of DIN 55662 as Test C
–
Update of referenced documents
Scope
This standard describes a procedure to determine paint adhesion on metallic and non-metallic ma‐
terials. The procedure uses three tests to simulate the stresses produced when surfaces are cleaned
with a pressure washer:
Test A: Flat angle of jet at the two intersecting legs of the St. Andrew's cross, for locations and
suppliers that do not have automated test equipment, e.g., made by Walter, and for components
whose shapes cannot be tested in the equipment
Test B: Steep angle of jet in the center of the St. Andrew's cross, Test Method A of DIN 55662 "Paints
and Varnishes – Coatings for Plastic Mounting Parts for Automotive Industry – Testing of Resistance
to Water-Vapour Jetting".
Test C: Same as Test B, but with a longer test duration and a greater distance between the nozzle
and the specimen.
The test to be used must be agreed with the responsible engineering department.
1  
Group Standard
PV 1503
Issue 2008-05
Class. No.:
50241
Descriptors:
color, paint, paint coating, paint adhesion, pressure washer test
Check standard for current issue prior to usage.
This electronically generated standard is authentic and valid without signature.
The English translation is believed to be accurate. In case of discrepancies the German version shall govern.
Numerical notation acc. to ISO practice.
Page 1 of 4
Technical responsibility
Standards department
GQL-LP/2
Angela Kern
Tel.: +49-5361-9-28507
GQL-LP/2
Dr. Annett Schramm
GQL-LP
Dr. Roger Hillert
EKTC/4 Jürgen Wiesner
EKTC
Tel.: +49-5361-9-29064
Manfred Terlinden
Confidential. All rights reserved. No part of this document may be transmitted or reproduced without prior permission of a Standards Department of the Volkswagen Group.
Parties to a contract can only obtain this standard via the B2B supplier platform "www.vwgroupsupply.com".
© VOLKSWAGEN AG
VWNORM-2007-10e
QUELLE: NOLIS


Description
Pressure washer test according to PV 1503A
Pressure washer test according to PV 1503B
Pressure washer test according to PV 1503C
Test Method
Devices and auxiliary equipment
–
Pressure washer (e.g., products made by Kärcher or Walter)
–
Painted non-metallic substrates (e.g., bumper and mirror housing) and/or painted metallic parts
on the exterior and chassis parts
–
Cutter knife
–
Polystyrene rigid foam
Conditioning of specimens
Prior to unloaded pressure washer test (as-received condition)
–
Painted plastic parts: 7 days at room temperature or 48 h at + 60 °C (test is performed after
cooling down the specimens at room temperature for approximately 2 h)
–
Painted metallic parts on the exterior and the chassis: 24 h in the DIN 50014–23/50-2 standard
climate.
Prior to pressure washer test after loading
(loading, e.g., aging in CH test atmosphere according to DIN EN ISO 6270-2 for 240 h)
–
Painted plastic parts: 24 h in the DIN 50014–23/50-2 standard climate.
–
Painted metallic parts on the exterior and the chassis: Approximately 2 h in the DIN 50014–
23/50-2 standard climate
Test parameters
See Table 1.
2  
3  
3.1  
3.2  
3.2.1  
3.2.2  
3.3  
Page 2
PV 1503: 2008-05


Table 1
Test parameter
PV 1503A
PV 1503B
Test Method A
of DIN 55662
PV 1503C
Test Method C
of DIN 55662
Angle of impact/angle of jet
45°, see Figure 1
90°
90°
Section
Cutter
Type of cut
St. Andrew's cross
Distance to specimen
15 cm
10 cm
13 cm
Temperature
70 °C after discharge from
nozzle, measured in bucket
(according to DIN 55662, Ap‐
pendix A.2.1)
60 °C ± 2 °C after discharge
from nozzle, measured in
bucket
60 °C ± 2 °C after discharge
from nozzle, measured in
bucket
Test duration
20 s per cut
30 s
60 s
Flow rate
10,5 l/min, volumetric meter‐
ing by means of weight at
working pressure of 9 MPa ±
0,5 MPa, impact pressure of
19 N ± 2 N
11,3 l/min ± 0,1 l/min, volu‐
metric metering by means of
weight at test temperature
11,3 l/min ± 0,1 l/min, volu‐
metric metering by means of
weight at test temperature
Nozzle
EG 2505
1/4 PMEG - 2506
1/4 PMEG - 2506
Figure 1 – Spraying for 20 s each at a 45° angle on both legs of the St. Andrew's cross
Checking the jet pattern
An extruded polystyrene rigid foam with sealed cell structure and flame-retardant additive is used to
check the jet pattern. The polystyrene block is clamped and the test is performed. In this process, the
distance from the nozzle to the polystyrene block is 12 cm for Test A and 10 cm for Test B/C.
The width of the spray jet is 8 mm ± 1 mm. The length of the spray jet must not exceed 100 mm for
Test A and is 70 mm ± 5 mm for Test B/C (corresponds to Figure A1 in Appendix A of DIN 55662).
3.4  
Page 3
PV 1503: 2008-05


Procedure
A crosscut (St. Andrew's cross) is made in the specimen, in which the paint structure is scratched or
damaged down to the substrate (corresponding to Figure 2, Section 8.1 of DIN 55662).
The specimen is exposed to the conditions of the pressure washer load indicated in Section 3.3.
Evaluation
After the pressure washer loading, the specimen is visually examined for separation of the paint
surface and at the St. Andrew's cross.
The degree of damage is evaluated according to the representations in Figure 4, Section 9.2 of
DIN 55662. Minor flakes up to 1 mm caused by unfavorable cutting at the crosscut will not be included
in the evaluation.
Referenced documents
The following documents cited in this standard are necessary for application.
In this Section terminological inconsistencies may occur as the original titles are used.
DIN 50014
Climates and their technical application; standard atmospheres
DIN 55662
Paints and Varnishes – Coatings for Plastic Mounting Parts for Automotive
Industry – Testing of Resistance to Water-Vapour Jetting
DIN EN ISO 6270-2
Paints and varnishes - Determination of resistance to humidity - Part 2:
Procedure for exposing test specimens in condensation-water atmo‐
spheres
3.5  
3.6  
4  
Page 4
PV 1503: 2008-05

File: 材料工程师/PV2034_EN_04.pdf.md
# PV2034_EN_04.pdf

Klass.-Nr. 55 03 1 
April 2004 
Non-Metallic Planar Fabrics 
Peel Test 
PV 
2034 
Konzernnorm 
 
 
Descriptors: 
peel test, molded headlining, pillar trim panel, upholstery fabric, nonwoven, 
film, carpet, foamed leatherette 
 
Page   
Fachverantwortung/Responsibility 
Normung/Standards (EZTD, 1733) 
 
K-QS-31 
Frau Behte       Tel: -78324 
Frau Krenz Tel: +49-5361-9-48869 
Sobanski 
 
 
Confidential. All rights reserved. No part of this document may be transmitted or reproduced without the prior written permission of a Standards Department of the Volkswagen Group. 
Parties to a contract can only obtain this standard via the responsible procurement department. 
 VOLKSWAGEN AG 
Norm vor Anwendung auf Aktualität prüfen / Check standard for current issue prior to usage. 
Form FE 41 - 01.03 
Changes 
The following changes have been made as compared to Test Specification PV 2034, 1998-10: 
 
Standard edited 
Previous issues 
1977-11; 1985-05; 1996-12; 1998-10 
1 
Scope 
This PV standard is used to determine the adhesion (peeling force) of 
 
laminated or back-molded planar materials, e.g. films, foam films, felt fabrics, carpets, foamed 
leatherette, upholstery materials and other knit fabrics (e.g. for roof/pillar lining) on backing 
materials in the case of finished items, 
 
self-adhesive sound absorber foils on dip-primed test sheets, 
 
self-adhesive felt materials on dip-primed test sheets, 
 
planar materials backed with PUR foam, e.g. films, sintered coatings, sprayed-on coatings with 
backing materials for finished parts. 
The PV is used for development samples, release tests and standard production monitoring tests. 
2 
Designation 
Peel test according to PV 2034 
3 
Requirements 
Requirements and deviations from the PV according to Technical Supply Specification or release. 
4 
Test method 
4.1 
Test equipment 
 
Roller bearing according to Figure 1. 
 
Universal test machine, e.g. Z010 from the Zwick company. 
 
Test panel of sheet steel Fe P04 according to EN 10130, wall thickness 2 mm, and dip-primed 
according to process condition; primer corresponding to material release ALE 072 007 from 
the process engineering department. Size: (170 x 55) mm. 
 
50-mm-wide pressure roller with a total weight of 500 g. 
The English translation is believed to be accurate. 
In case of discrepancies the German version shall govern. 


Page 2 
PV 2034: 2004-04 
 
 
 
Figure 1 – Roller bearing 
 
4.2 
Specimen preparation 
4.2.1 
Finished parts 
Specimens measuring 170 mm long by 50 mm wide are taken from largely flat areas of the finished 
parts. Approx. 50 mm of the laminated material is then manually separated from the backing 
(clamping length). 
Material to be 
pulled off 
Adhesive 
Ball-roller bearing 
Backing 
material 


Page 3 
PV 2034: 2004-04 
 
4.2.2 
Self-adhesive sound absorber foils 
Specimens measuring (170 x 50) mm are cut out of the self-adhesive material, and the backing 
paper is removed from the specimens over a length of 120 mm. 
Unless specified otherwise, the specimens are preheated for 30 minutes at a temperature of 
+30 °C in mechanically circulated air prior to bonding. 
The adhesive surface of the specimens is positioned flush with the end of the test panel. Unless a 
different procedure is specified, the specimen is then pressed on with the pressure roller at a speed 
of approx. 2 cm/s. 
4.2.3 
Number of specimens 
Unless a different quantity is required, at least five specimens must be measured for each test. 
For tests after aging, the specimens are used 30 minutes after removal from the respective 
test condition. 
4.3 
Conditioning 
The specimens must be conditioned for at least 24 h in a standard climate according to  
DIN 50014 – 23/50-2 prior to the test. 
4.4 
Procedure 
The prepared specimens are laid on the clamped roller bearing, and the free end is fixed in the 
clamp of the tensile test machine. 
The adhering material is pulled off the backing material at an angle of 90° and with a test speed of 
50 mm/minute until a length of 100 mm is reached. 
The load/displacement curve shall be recorded during the test using an automatic recording 
system. 
4.5 
Evaluation 
The first 30% and last 10% of the diagram (distance A) are not taken into account for determination 
of the decorative-layer adhesion or peel force (see Figure 2). 
The evaluation length (distance B) is divided into five equal parts with the aid of six grid lines. 
The resulting six intersecting points (p) are used for evaluation. 
Unless a different procedure is required, the peel force is specified for each specimen as the mean 
value  from the six individual values in “N/5 cm specimen width”. 
Alternatively the evaluation can also be performed using electronic equipment and the appropriate 
parameter sets. 
Premature tearing of the material under test or separation of the material outside the adhesive joint 
must also be evaluated. 


Page 4 
PV 2034: 2004-04 
 
 
 
Figure 2 - Schematic representation of the evaluation 
5 
Referenced standards*) 
DIN 50014 
Climates and their Technical Application; Standard Atmospheres 
DIN EN 10130 
Cold Rolled Low Carbon Steel Flat Products for Cold Forming – Technical 
Delivery Conditions 
                                                
*) 
In this section, terminological inconsistencies may occur as the original titles are used. 
Distance A 
Force 
P = Intersecting points 
to be evaluated 
Evaluation length B 
Distance A 
Distance
