Repository: kujaxr/obsidian-vault

File: 材料工程师/PV2046.pdf.md
# PV2046.pdf

Klass.-Nr. 57 87 3 
October 2002 
Liquid Sealing Compounds for Sealed  
Connections 
Leak Tightness Test 
PV 
2046 
Konzernnorm 
 
 
Descriptors: 
liquid sealing compound, sealed connection, leak tightness, anaerobic, silicone 
 
 
Page 1 of 4 
Fachverantwortung/Responsibility 
Normung/Standards (EZTN, 1733) 
 
K-QS-31 
Dittmann 
Tel:-22392 
Frau Hager-Süß Tel: +49-5361-9-49035 
Sobanski 
Vertraulich. Alle Rechte vorbehalten. Weitergabe oder Vervielfältigung ohne vorherige schriftl. Zustimmung einer Normenabteilung des Volkswagen Konzerns nicht gestattet. 
Vertragspartner erhalten die Norm nur über die zuständige Beschaffungsabteilung. 
Confidential. All rights reserved. No part of this document may be transmitted or reproduced without the prior written permission of a Standards Department of the Volkswagen Group. 
Parties to a contract can only obtain this standard via the responsible procurement department. 
 VOLKSWAGEN AG 
Norm vor Anwendung auf Aktualität prüfen / Check standard for current issue prior to usage.
Form FE 41 - 12.00 
1 
Scope 
This test standard is used to test sealed connections (e.g. on flanges) established using liquid 
sealing compounds based on diacrylic acid ester, anaerobically hardening, and silicone as a 
function of temperature, different surface qualities and fluids such as engine oil and emulsion 
residues. 
The test device with sealing bead applied to glass pane permits the comparative testing of sealing 
compounds, even under static mechanical loads.  
The necessary surface pressure is produced by means of a variable screw gap; the tightening 
torques can also be varied. 
In addition to the standardized test sequences, variable test preparations and test procedures are 
also possible. Depending on the respective production process, combinations within the variable 
test sequences and with the standardized test sequences are permissible and shall be specified in 
the test report. 
2 
Designation 
Leak tightness according to PV 2046 
3 
Requirements 
Selection and combination of the test conditions as well as definition of the material and sealing 
composite characteristic data according to TL standard or drawing. 
4 
Test 
4.1 
Test device 
4.1.1 
Individual components 
The test device components shall be manufactured according to design drawings. 
These drawings are available for viewing from Mr. Dittmann, K-QS-31. 
The following aluminum alloys are used as materials according to TL 023 / DIN EN 1706: 
1. 
AlSi6Cu4 for sealing compounds based on diacrylic acid ester, anaerobically hardening, 
according to TL 526 15. 
The Cu content must be ≥ 3 %. 
2. 
AlSi10Mg or AlSi6Cu4 for sealing compounds based on silicone according to TL 526 16. 
Deviating alloy compositions are to be noted in the test report. 
The English translation is believed to be accurate. In case
of discrepancies the German version shall govern. 
QUELLE: NOLIS


Page 2 
PV 2046: 2002-10 
 
4.1.1.1 Sealing washers 
The selected shapes and roughnesses are to be noted in the test report. 
4.1.1.1.1 
Geometric layout of the sealing surfaces 
Three categories apply: 
A 
Sealing washer with internal chamfer 30°/depth 2 mm, or 45°/depth1 mm 
B 
Sealing washer A with center bead 1.5 mm x 0.8 mm 
C 
Sealing washer without internal chamfer/center bead 
4.1.1.1.2 
Roughness of the sealing surface 
Two ranges apply: 
I 
Roughness Rz (2 to 12) µm, Pt(max) 12 µm, Wt < Rz  
(anaerobically hardening sealing compound) 
II 
Roughness Rz (8 to 25) µm, Pt (max) 25 µm, Wt < Rz 
(silicone sealing compound) 
4.2 
Test preparation 
Test preparation shall preferably take place in the standard climate according to DIN 50 014 – 
23/50-2. 
4.2.1 
"Standard" preparation 
First use: the sealing surfaces are cleaned using ethyl alcohol. A lint-free cotton cloth shall be used 
for this purpose. 
Repeat use: any sealing compound residues are first removed from the sealing surfaces. A plastic 
scraper shall be used for this purpose. The sealing surfaces are then cleaned using a solvent 
mixture based on alcohols and methyl ethyl ketone, for example gasket remover 29-0984 
(unproductive process material) or Loctite 7200. A lint-free cotton cloth shall be used for this 
purpose. 
Deviations in the respective cleaning method shall be indicated in the test report. 
The sealing compounds are then applied; the manufacturers' instructions shall be followed and the 
correct applicators for the respective sealing compound used. 
The test device is mounted using the fixing pins (applying a tightening torque of 8 Nm (screw M6)) 
and aged in the standard climate according to DIN 50 014 – 23/50-2 for 1 hour. 
4.2.2 
"Variable" preparation (simulated production processes) 
The selected preparation variants shall be specified in the test report. 
4.2.2.1 Effect of fluids 
The sealing rings are wetted with different detergents/emulsions/engine oils and then dried for over 
60 min at +60 °C in mechanically circulated air. 


Page 3 
PV 2046: 2002-10 
 
4.2.2.2 Effect of the time of use on immediate leak tightness 
Variation of the time between application of the sealing compound and setting of the threaded joint 
between 5 – 10 – 20 – 60 min. Filling with the respective fluid, for example engine oil. 
4.2.2.3 Setting the threaded joints 
In variable number (varying screw gap) and application of the standard tightening torque of 8 Nm 
and/or varying tightening torques per screw. 
4.3 
Test procedure 
4.3.1 
"Standard" procedure 
The prepared test device is completely filled with the respective fluid, for example engine oil. 
Complete deaeration is achieved by turning and tipping the device. 
An ascending pipe 100 mm in length is screwed into the filling opening. 
The sealing compounds are allowed to vulcanize/set; 24 h for anaerobically hardening sealing 
compound, 96 h for silicone sealing compound. 
Anaerobically hardening sealing compound: age for 1,500 h at +130 °C in mechanically circulated 
air. 
 
Silicone sealing compound: age for 1500 h at +150 °C in mechanically circulated air. 
A visual inspection for leaks with a rising pressure range of (0.5 to 5) bar is performed every 250 h. 
After reconditioning in the standard climate according to DIN 50 014 – 23/50-2 for 16 h, emptying of 
the fluid and removal of the threaded joint, the test device is ready for determination of the torsional 
torques and for further visual evaluation. 
4.3.2 
"Variable" procedure (simulated production processes) 
The selected test procedure shall be specified in the test report. 
The prepared test device is completely filled with the respective fluid, for example engine oil. An 
ascending pipe 100 mm in length is screwed into the filling opening. 
The tightening torque of 8 Nm or varying tightening torques are applied to each screw. 
Consistency test (cold test) of the unhardened sealing compound 5 – 10 – 30 – 60 min after 
application using a magnetic stirrer for 2 min. 
Intermediate aging in the standard climate DIN 50 014 - 23/50-2 for 24 h. 
Aging for 1,500 h at +130 °C / +150 °C in mechanically circulated air. 
A pressure and leakage test is performed every 250 h with a rising pressure range of (0.5 to 5) bar. 
After reconditioning in the standard climate according to DIN 50 014 – 23/50-2 for 16 h, emptying of 
the fluid and removal of the threaded joint, the test device is ready for determination of the shear 
torques and for further visual evaluation. 
Preparation as for section 4.2.2., followed by pressure and leakage testing at (0.2 and 0.5) bar and 
concurrent consistency test (cold test) of the unhardened sealing compounds using a magnetic 
stirrer for 2 min. 


Page 4 
PV 2046: 2002-10 
 
4.4 
Evaluation 
4.4.1 
Visual evaluation 
An evaluation of the outer sealing edges with regard to leakage of fluids shall be performed after 
every 250 h (pressure and leakage test) during oil aging at +130 °C or +150 °C for 1,500 h. 
Once the torsional torques have been determined, the sealing surfaces shall be evaluated with 
respect to the breaking structure, gelling, swelling and media creeping past the sealing compound. 
4.4.2 
Determining the torsional torque 
Using a torsion machine, for example from Schenck-Trebel, and a torsion speed of 5°/min, 
introduce the torsional torque without radial stress, rotate until the sealed connection loosens 
(silicone sealing compound) or rotate until the specified shear torque is achieved and then release 
load (anaerobically hardening sealing compound). 
4.4.3 
Rheology of fluids 
The rheological properties of the engine oil or cooling water used in the test shall also be 
determined in order to establish the possible effect of a sealing compound. 
5 
Referenced standards 
TL 023 
Aluminum Cast Alloy; Material Requirements 
TL 526 15 
Liquid Sealing Compound Based on Diacrylic Acid Ester, Anaerobically 
Hardening; Material and Sealing Composite Requirements 
TL 526 16 
Liquid Sealing Compound Based on Silicone; Material and Sealing Composite 
Requirements 
DIN 50 014 
Climates and their Technical Application; Standard Atmospheres 
DIN EN 1706 
Aluminum and Aluminum Alloys – Castings – Chemical Composition and 
Mechanical Properties

File: 材料工程师/PV3-10-3.pdf.md
# PV3-10-3.pdf

Klass.-Nr. 57 65 0
December 2000
Paints and varnishes
Test of resistance to caustic solutions
PV
3.10.3
Konzernnorm
Descriptors: paint, varnish, lye, coating varnish
Continued on page 2
Fachverantwortung/Responsibility
Normung/Standards (EZTN, 1733)
PM-5
Bloecks
Tel:-3 67 61
Bricke
Holland
I/PG-61
Kummer
Wiesner
Tel: +49-5361-929064
Sobanski
Vertraulich. Alle Rechte vorbehalten. Weitergabe oder Vervielfältigung ohne vorherige schriftl. Zustimmung der Volkswagen AG, EZTN, nicht gestattet.
Vertragspartner erhalten die Norm nur über die zuständige Beschaffungsabteilung.
Confidential. All rights reserved. No part of this document may be transmitted or reproduced without the prior written permission of the Volkswagen Group, EZTN, Standard Department.
Parties to a contract can only obtain this standard via the responsible procurement department.
VOLKSWAGEN AG
Form FE 41 - 10.99
Changes
The following changes have been made as compared to the August 1986 issue:
-  Standard has been adapted to the latest state of the art.
Previous issues
First issue: 1975-12
Last change: 1986-08
1 
Scope
This standard is to be used within the Group. It describes a method for testing the acid resistance
of coating varnishes, which are considered exterior weather-resistant.
2 
Designation
Resistance to caustic solutions acc. to PV 3.10.3.
3 
Test procedure
3.1 
Principle
The coating varnish surface is stressed using a sodium lye solution for the purpose of simulating
the actual effects of lye and of evaluating the gloss and color stability. A temperature, which is ac-
tually reached under sun radiation and in areas due to engine heat, is taken in consideration.
3.2 
Reagents and auxiliary equipment
Sodium lye; 250 ml of 1 N sodium lye (Titrisol) is diluted with distilled water to 1 l and kept in a
plastic flask.
Graduated pipette 10 ml.
Stopwatch.
Precision thermometer.
Round steel cover plate, diameter 65 mm, approx. 20 mm thick, corrosion resistant, approx. weight
500 g.
PVC ring with groove, inside diameter 53 mm, height 15 mm, thickness 5 mm.
Petroleum ether, 80/110° C.
Permanently elastic sealing tape, e.g., Dekaplast D2.
Heating plate, e.g., water-heated and thermostat-controlled (see PV 3.16.4), or “Präzitherm” heat-
ing plate made by Kleinfeld, Hanover.
The English translation is believed to be accurate. In case
of discrepancies the German version shall govern.
QUELLE: NOLIS


Page 2
PV 3.10.3: 2000-12
3.3 
Procedure
A surface of approx. 20 cm² is stressed with 10 ml 1% sodium lye for one hour at 70° C.
The test is performed according to PV 3.16.4, sections 6 to 8 as relevant.
4 
Referenced standards
PV 3.16.4
Paints and varnishes; acid resistance test

File: 材料工程师/PV3-14-7.pdf.md
# PV3-14-7.pdf

Klass.-Nr. 57 65 0 
May 2003 
Paints and Varnishes 
Test of Resistance to Stone Impact  
according to DIN 55 996-1 
PV 
3.14.7 
Konzernnorm 
 
 
Descriptors: color, varnish, resistance to stone impact, paint adhesion, multiple impact method 
 
Page  of  
Fachverantwortung/Responsibility 
Normung/Standards (EZTD, 1733) 
 
PM-V 
Christen 
Tel: -73399 
Richter 
I/PG-61 
Woll 
Wiesner 
Tel: +49-5361-929064 
Sobanski 
 
 
Confidential. All rights reserved. No part of this document may be transmitted or reproduced without the prior written permission of a Standards Department of the Volkswagen Group. 
Parties to a contract can only obtain this standard via the responsible procurement department. 
 VOLKSWAGEN AG 
Norm vor Anwendung auf Aktualität prüfen / Check standard for current issue prior to usage. 
Form FE 41 - 12.00 
Preface 
The test method described in DIN 55 996-1 is based on a draft elaborated in the VDA (German 
Association of the Automotive Industry) for stone impact resistance testing, which was used in 
Volkswagen AG standards in the form of Test Specifications PV 3.14.3 and PV 1213. The use of 
the above-mentioned DIN standard provides for the successive replacement of the VDA test. 
Changes 
The following changes have been made as compared to PV 3.14.7, 2001-04: 
− Adhesive tape material changed 
Previous issues 
2001-04 
1 
Scope 
This standard contains additional specifications to be observed when testing the resistance to 
stone impact according to DIN 55 996-1. 
For specific applications, such as standard production monitoring, it is possible to work “on the 
basis” of this test standard and to agree a reduced report scope, for example. 
2 
Designation 
Resistance to stone impact according to PV 3.14.7 
3 
Test method 
The test is performed according to DIN 55 966-1 using the Erichsen multi stone impact test device, 
model 508. The owner's manual for the device and the applicable work instructions shall be 
observed. 
The following specifications shall also be observed: 
− Method B (Section 7.3 of DIN 55 996-1) is preferred for all superstructures. If method A or C is 
to be used, this shall be agreed and indicated separately. 
− The test report (Section 10 of the DIN standard) must also contain information on the test 
equipment used. 
− The evaluation is performed visually using original reference pictures (A3 reference pictures can 
be acquired for internal purposes from PM-V or K-QS-31, see Section A.1). For external 
purposes, reference pictures can be obtained from Beuth-Verlag. 
− The main separating plane shall be indicated. Chipping down to the substrate shall be assessed 
separately. Note: In the case of steel substrates, chipping down to the substrate can be 
visualized and assessed better by immersing the damaged surfaces in a CuSO4 sulfuric acid 
solution (5 weight per cent) or a 10% HCl and CuSO4 solution for zinc-coated surfaces. 
The English translation is believed to be accurate. 
In case of discrepancies the German version shall govern. 
QUELLE: NOLIS


Page 2 
PV 3.14.7: 2003-05 
 
− In order to enable a clear differentiation between the measurement data of the DIN method 
(characteristic value range of 0.0 to 5.0) and that of the VDA method (characteristic 
value 0 to 10), the characteristic values according to the DIN standard are generally indicated 
with decimal places. 
 
For internal purposes, e.g., to stipulate the characteristic values, a conversion table of 
characteristic values can be obtained from PM-V. 
− The device shall be inspected every three months according to Appendix A of DIN 55 996-1, 
and the inspection shall be documented (see Section A.2, Sample calibration certificate form). 
Irrespective of this, it is recommended that you arrange for the manufacturer to perform basic 
maintenance and calibration on a yearly basis. 
− Only the following bombardment material may be used: 
Hard cast blasting material, “Diamant” rough edged: GH-K, grain class 4-5 mm. 
Source of supply: 
Eisenwerke Würth GmbH + Co. KG 
Post box 1155 
74173 Friedrichshall, Germany 
Tel.: +49-7136-98980 
Fax: +49-7136-25480 
− The following adhesive tape is used: 
Tesa type 4657, 75 to 80 mm wide, 
Manufacturer Tesa AG, 
VW Mat. no. AKL 437 075 
Referenced documents 1) 
DIN 55 996-1 
Paints and Varnishes – Stone Chip Resistance Test for Coatings – Part 1: 
Multi Impact Test 
 
                                                
1) In this section, terminological inconsistencies may occur as the original titles are used. 
 


Page 3 
PV 3.14.7: 2003-05 
 
 
Appendix A (informative) 
A.1 
Reduced representation of the A3 reference pictures for internal use 
 
Characteristic value 2.0 
or damaged area 5.5% 
Characteristic value 1.5 
and/or damaged surface 2.5% 
Characteristic value 3.5 
or damaged area 29.0% 
Characteristic value 4.0 
or damaged area 43.8% 
Characteristic value 1.0 
or damaged area 1.0% 
Characteristic value 3.0 
or damaged area 19.2% 
Characteristic value 0.5 
or damaged area 0.2% 
Characteristic value 2.5 
or damaged area 10.7% 
Characteristic value 5.0 
or damaged area 81.3% 
Characteristic value 4.5 
or damaged area 58.3% 
Evaluation of Resistance to Stone Impact 
 
Characteristic value scale acc. to DIN 55996-1 
 
 
 
 
 
Source of supply for internal use: 
Volkswagen AG, PM-5 Central Process Engineering, Post box 1617, 
38436 Wolfsburg, Germany, Tel. +49-5361-9-73399 


Page 4 
PV 3.14.7: 2003-05 
 
A.2 
Sample calibration certificate form 
 
Calibration certificate of the Erichsen test device, 
model 508 for stone impact simulation 
 
Test plan: regular testing according to DIN 55966-1/ Appendix A 
 
 
Unit number: 
 
 
User position: 
 
 
User: 
 
 
Tester 
Date 
Visual 
test 
Granulate
mass 
(g) 
Pressure
(kPa) 
Bombard-
ment time
(sec) 
Evaluation 
of bombardment 
picture 
TARGET
 
3-monthly  
check 
OK/  
not OK 
500 + 20 200 ± 10 10 ± 2 
Comparison 
with reference  
OK

File: 材料工程师/PV3-15-3.pdf.md
# PV3-15-3.pdf

Klass.-Nr. 57 65 0 
October 2004 
Paints and Varnishes 
Testing of Corrosion Resistance  
of Cathodic Dip-Painted Coatings on Zinc-Coated Sheet 
PV 
3.15.3 
Konzernnorm 
 
 
Descriptors: 
paint, varnish, corrosion, cathodic dip-paint, corrosion resistance, sheet steel, 
zinc-coated, weekly standard-production test batches 
 
Page 1 of 2 
Fachverantwortung/Responsibility 
Normung/Standards (EZTD, 1733) 
 
PWP-L 
Frau Finkenstädt 
Tel: 45529 
Dr. Wilgeroth 
Wiesner 
Tel: +49-5361-9-29064 
Sobanski 
 
 
Confidential. All rights reserved. No part of this document may be transmitted or reproduced without the prior written permission of a Standards Department of the Volkswagen Group. 
Parties to a contract can only obtain this standard via the responsible procurement department. 
 VOLKSWAGEN AG 
Norm vor Anwendung auf Aktualität prüfen / Check standard for current issue prior to usage. 
Form FE 41 - 01.03 
1 
Scope 
This standard applies for Volkswagen AG (Volkswagen brand). It details a procedure for corrosion 
testing of cathodic dip-painted corrosion protection layers on hot-dip zinc-coated or electrolytically 
zinc-coated sheet steels under static load resulting from salt, humidity and temperature. This 
procedure is used for release and standard production testing and evaluation of corrosion behavior 
or corrosion protection measures during production (so-called weekly standard-production test 
batches). 
2 
Designation 
Corrosion resistance according to Test Specification PV 3.15.3 
3 
Test method 
3.1 
Principle 
The test is conducted using cyclically changing combinations of various climatic and/or 
corrosive loads. 
One test cycle comprises 
─ 
1 h salt spray fog test according to DIN 50021-SS, 
─ 
15 h humid aging at elevated temperature according to DIN 50017-KK at (40 ± 3) °C and 
100% humidity, 
─ 
8 h standard climate aging according to DIN 50014-23/50-2 (including cooling-off phase). 
3.2 
Specimen preparation 
Test sheets are prepared for corrosion testing according to PV 3.17.1. The scribe applied to the 
coatings must penetrate through to the metallic base material. 
3.3 
Test stand 
Single or alternate devices may be used for the tests. Specifications according to DIN 50014, 
DIN 50017 and DIN 50021 shall be adhered to in all cases. 
3.4 
Evaluation 
After 15 cycles, the test sheets are evaluated according to the following criteria: 
─ 
rust creep according to PV 3.17.1, 
─ 
adhesion loss D according to DIN EN ISO 4628-8, 
─ 
degree of rusting (surface and edge rust) according to DIN EN ISO 4628-3. 
The English translation is believed to be accurate. 
In case of discrepancies the German version shall govern. 
QUELLE: NOLIS


Page 2 
PV 3.15.3: 2004-10 
 
4 
Referenced standards*) 
PV 3.17.1 
Paints and Varnishes; Determination of Corrosion Resistance after 
Mechanical Damage 
DIN 50014 
Climates and Their Technical Application, Standard Atmospheres 
DIN 50017 
Atmospheres and Their Technical Application; Condensation Water Test 
Atmospheres 
DIN 50021 
Spray Tests with Different Sodium Chloride Solutions 
DIN EN ISO 4628-3 
Paints and Varnishes – Evaluation of Degradation of Coatings – 
Designation of Quantity and Size of Defects, and of Intensity of Uniform 
Changes in Appearance – Part 3: Assessment of Degree of Rusting 
DIN EN ISO 4628-8 
Paints and Varnishes – Evaluation of Degradation of Coatings; Designation 
of Quantity and Size of Defects, and of Intensity of Uniform Changes in 
Appearance – Part 8: Evaluation of Corrosion Around a Scribe 
                                                
*) 
In this section, terminological inconsistencies may occur as the original titles are used.

File: 材料工程师/PV3-3-3.pdf.md
# PV3-3-3.pdf

 
Group Standard 
PV 3.3.3
Issue 2007-09
Class. No.: 
57650 
Descriptors:  
paint, varnish, scratch resistance, automatic car wash, Amtec-Kistler method, car wash lab apparatus 
 
Check standard for current issue prior to usage. The English translation is believed to be accurate. In case of discrepancies the German version shall govern. Numerical 
notation acc. to ISO practice.  
Page 1 of 3 
This electronically generated standard is authentic and valid without signature. 
Technical Responsibility 
Standards 
 
P1O  Reinhard Alberts 
P1O/D Eckhard Bricke 
P1O/D  Katharina Gallenkemper    
Phone: +49-5361-9-72122 
EKTC/4  Jürgen Wiesner 
Phone: +49-5361-9-29064 
EKTC 
Manfred Terlinden 
Vertraulich. Alle Rechte vorbehalten. No part of this document may be transmitted or reproduced without the prior permission of a Standards department within the Volkswa-
gen Group. 
Contract partners shall obtain the standard only through the B2B supplier platform www.vwgroupsupply.com. 
© VOLKSWAGEN AG 
 
vwnorm-2007-07 
 
 
 
Paints and Varnishes 
Scratch Resistance Testing of Clear Coats 
 
Previous issues 
PV 3.3.3: 2001-09, 2006-07 
Changes 
The following changes have been made as compared to Test Specification PV 3.3.3: 2006-07: 
─ 
Evaluation methods added 
─ 
Referenced documents updated 
1 
Scope 
This standard contains additional specifications to be applied when testing scratch resistance ac-
cording to DIN EN ISO 20566. 
2 
Description 
Scratch resistance according to PV 3.3.3 
3 
Test method 
The test is carried out acc. to DIN EN ISO 20566 using the car wash lab apparatus made by Am-
tec-Kistler GmbH. The operating manual of the device and the applicable work instructions must be 
observed. 
It is essential to recognize that this method cannot be used to determine reliable absolute values as 
the age of the brush has a considerable influence on the scratching results. 
The results can only be compared to reference material tested at the same time. 
QUELLE: NOLIS


Page 2 
Issue PV 3.3.3: 2007-09 
 
In addition, the following deviations from the standard must be considered: 
─ 
Washing suspension (Section 4.1 of DIN EN ISO 20566: 2007-01)  
The washing suspension consists of 1,5 g of quartz powder (Dorsilit® 10000 made by Dorfner, 
Hirschau, telephone: +49 (0) 9622-82-0) with an average grain size d50 of 19 µm per liter of 
deionized water (DI water). 
 
The water temperature must be between 18 °C and 28 °C. A constant temperature level of 25 
°C, for example, allows for an improved repeatability.  
NOTE: Tap water can also be used instead of DI water as long as no inter-instrumental com-
parison is carried out. 
─ 
Test plates (Section 6 of DIN EN ISO 20566: 2007-01) 
 
Unless otherwise agreed upon, the test plates and reference plates are made from sheet steel 
with original paint structure, size (290 x 120 x 0,8) mm (body panel sheet steel). 
 
Solid black paint is to be preferably used as a base coat. 
 
Testing in the car wash lab apparatus is to be carried out only after conditioning of the plates 
once the coating samples are applied. To this end, the plates are conditioned for 1 day at 60 
°C and then for another day at standard climate acc. to DIN EN 23270. 
─ 
Test procedure and evaluation (Sections 7 and 8 of DIN EN ISO 20566: 2007-01) 
 
Prior to testing, the initial gloss values at 20° acc. to DIN EN ISO 2813 are to be documented. 
The applicable value is the mean value calculated from nine values measured transverse to 
the expected scratching direction. 
 
(Note: haze is not applicable as a measuring quantity.) 
 
A test run consisting of 10 double strokes is carried out without test plates.  
Then the test plates are subjected to 10 double strokes each. 
 
After loading, the test plates are rinsed with cold DI water in order to remove quartz powder re-
sidues. 
 
Then the plates are carefully dried using a non-scratching paper towel and cleaned with a mic-
rofiber cloth soaked in petroleum spirit in order to remove the abraded bristle material without 
residues.  
Within 2 hours after drying, the residual gloss is then measured at 20° acc. to DIN EN ISO 
2813, transverse to the scratching direction. In the homogeneous area of the test plate, the 
mean value is determined from nine individual measurements. At least 2 test plates per sam-
ple are to be measured.  
The specimens are aged for 2 hours at 60 °C in order to evaluate the reflow behavior. After 
cooling to room temperature, the residual gloss is determined again. 
─ 
Test report (Section 10 of DIN EN ISO 20566: 2007-01) 
 
In order to consider the degree of wear of the brushes, the test report must also contain actual 
and initial measured values of the reference panels in addition to the values of gloss and resi-
dual gloss after loading and reflow. 
─ 
Cross-check of car wash lab apparatus (Section A.1 of DIN EN ISO 20566: 2007-01) 
 
With each test, a reference plate must also be loaded in parallel which always remains in the 
same position on the washing table, in order to check the washing brushes.  
The brush must be exchanged after about 50 h of load. 
 
Note: It is recommended to prepare a sufficient number of reference plates for the test duration 
from standard production material. If new reference plates are required, their characteristics 
must come as close as possible to those of the existent panels. Deviations must be considered 
and documented.  
As far as this is required by the particular task, deviations from this standard are possible subject to 
documentation of the changes made. 
4 
Evaluation 
The evaluation as compared to the reference values is done by calculating differences or quotients, 
depending on the agreement with the entity granting the release. 


Page 3 
Issue PV 3.3.3: 2007-09 
 
4.1 
Evaluation based on calculation of differences 
The following values must be given: 
─ 
Initial gloss of sample GA 
─ 
Residual gloss after load GE 
─ 
Residual gloss after reflow GR 
─ 
Gloss difference of sample GD sample = GA sample – GE sample 
─ 
Gloss difference of reference GD reference = GA reference – GE reference 
─ 
Gloss loss compared to reference GV reference = GD reference – GD sample 
Interpretation: 
─ 
Comparative values for loss of gloss compared to reference GV reference = 0 
 
Sample and reference plate are equal regarding their resistance to automatic car wash treat-
ment. 
─ 
Comparative values for loss of gloss compared to reference GV reference > 0 
 
The sample has a higher resistance to automatic car wash treatment than the reference. 
─ 
Comparative values for loss of gloss compared to reference GV reference < 0 
 
The sample has a lower resistance to automatic car wash treatment than the reference. 
4.2 
Evaluation based on calculation of quotients 
The following values must be given: 
─ 
Initial gloss of sample GA 
─ 
Residual gloss after load GE 
─ 
Residual gloss after reflow GR 
─ 
Percentage of residual gloss after load GE [%] = (GE *100)/ GA 
─ 
Percentage of reflow after load GR [%] = (GR *100)/ GA 
─ 
Corresponding values for the reference plate GE reference and GR reference 
─ 
Comparative values for scratch resistance 
 
VE= GE [%]/GE reference [%] and VR= GR [%]/GR reference [%] 
Interpretation: 
─ 
Comparative values for scratch resistance VE = 1  
 
Sample and reference plate are equal regarding their resistance to automatic car wash treat-
ment. 
─ 
Comparative values for scratch resistance VE < 1  
 
The sample has a lower resistance to automatic car wash treatment than the reference. 
─ 
Comparative values for scratch resistance VE > 1  
 
The sample has a higher resistance to automatic car wash treatment than the reference. 
5 
Referenced standards 
The following documents cited in this standard are necessary for its application. In this Section, 
terminological inconsistencies may occur as the original titles are used. 
DIN EN 23270 
Paints, Varnishes and their Raw Materials; Temperatures and Humidities for 
Conditioning and Testing 
DIN EN ISO 2813 
Coating Materials; Determining the Reflectometer Value of Coatings (Exclu-
ding Metallic Coatings) below 20°, 60° and 85° 
DIN EN ISO 20566 Paints and varnishes – Determination of the Scratch Resistance of a Coating 
System Using a Laboratory Car-Wash

File: 材料工程师/PV3344.pdf.md
# PV3344.pdf

Klass.-Nr. 57 22 1 
June 2004 
Engine Oil 
Elastomer Compatibility Tests 
PV 
3344 
Konzernnorm 
 
 
Descriptors: 
engine oil, elastomer compatibility test, engine, oil, factory-fill engine oil, 
service fuel-economy engine oil 
 
Page 1 of 2 
Fachverantwortung/Responsibility 
Normung/Standards (EZTD, 1733) 
 
K-QS-31 
Schulz 
Tel:-24365 
Frau Hager-Süß Tel: +49-5361-9-49035 
Sobanski 
 
 
Confidential. All rights reserved. No part of this document may be transmitted or reproduced without the prior written permission of a Standards Department of the Volkswagen Group. 
Parties to a contract can only obtain this standard via the responsible procurement department. 
 VOLKSWAGEN AG 
Norm vor Anwendung auf Aktualität prüfen / Check standard for current issue prior to usage. 
Form FE 41 - 01.03 
Changes 
The following changes have been made as compared to Test Specification PV 3344, 1998-12: 
 
Test method modified 
Previous issues 
1992-06, 1997-06, 1998-12 
1 
Scope 
Sample and standard production monitoring of factory-fill and service fuel-economy engine oils. 
2 
Designation 
Elastomer compatibility test according to PV 3344 
3 
Requirements 
The requirements valid in each case can be found in the corresponding supply specifications, that 
is in the Technical Supply Specification and in the Volkswagen standard (TL standard and VW 
standard). 
4 
Test method 
4.1 
Elastomers 
Sheet material with thickness (2.0 ± 0.2) mm; manufacturing date and flow direction shall be 
indicated on the sample sheets. 
Test material stored according to DIN 7716. 
Usable up to 2 years after manufacturing. 
Sources of supply: 
Parker-Hannifin GmbH, Packing Division, Post box 1641, 74 306 Bietigheim-Bissingen, Germany, 
or EVT Co., Industriestraße 19, D-68519 Viernheim, Germany. 
 
FPM standard reference elastomer, designated RE-FPM 1 (previously FPM-AK6), 
 
AEM test elastomer, designated RE-AEM 1 (previously VW-VAMAC test), 
 
ACM test elastomer, designated RE ACM-1 (previously VW-ACM test). 
 
The English translation is believed to be accurate. 
In case of discrepancies the German version shall govern. 
QUELLE: NOLIS


Page 2 
PV 3344: 2004-06 
 
4.2 
Specimen preparation 
Five S3A standard specimens according to DIN 53504 per elastomer type are punched out of the 
specimen parts in flow direction (deviating from this, six standard specimens are required for FKM 
elastomer). The standard specimens are measured and, if necessary, weighed to determine the 
initial values. The FKM-AK6 elastomer must first be conditioned for 24 h at 150 °C in a mechanical 
circulation oven (DIN 53508) and then conditioned in a desiccator. 
4.3 
Specimen aging 
The specimens prepared according to Section 4.2 are aged in the oil to be tested according to 
PV 3323 in conformity with the respective supply specifications (also with respect to aging duration 
and aging time). 
Aging is carried out in a closed container in a natural convection oven or mechanical circulation 
oven according to DIN 53508, but with a temperature deviation of ± 1 K. The use of a heating bath 
with the same temperature accuracy is also permissible. 
During the aging periods, the ambient temperature of the specimens is to be recorded. 
4.4 
Evaluation 
The specimens are removed from the oven after the exposure period has elapsed. 
The specimens remain in the test fluid for 30 min and are then completely freed of adhering oil 
using cloth/cellulose paper, acclimatized for (60 ± 10) min in standard climate according to 
DIN 50014-23/50-2 and evaluated. 
The following shall be specified: 
 
Range and median; standard deviation if necessary. 
The results for the changes in tensile strength and elongation at break are to be calculated from the 
median values. 
During the tensile test, observe whether any edge cracks form on the specimens (only FKM). 
Any occurrence is to be noted in the test log and classified as follows: 
 
None, slight, noticeable. 
5 
Referenced standards*) 
PV 3323 
Test Vessels and Specimen Holders for Aging Standard Specimens 
DIN 7527-6 
Steel Forgings; Machining Allowances and Permissible Variations for Open-
Die Forged Bars 
DIN 7716 
Rubber Products; Requirements for Storage, Cleaning and Maintenance 
DIN 50014 
Climates and their Technical Application; Standard Atmospheres 
DIN 53504 
Testing of Rubber; Determination of Tensile Strength at Break, Tensile Stress 
at Yield, Elongation at Break and Stress Values in a Tensile Test 
DIN 53508 
Testing of Rubber; Accelerated Ageing 
                                                
*) In this section, terminological inconsistencies may occur as the original titles are used.

File: 材料工程师/PV3904.pdf.md
# PV3904.pdf

Klass.-Nr. 55 00 0
February 2000
Interior Trim Materials
Flame Retardance
PV
3904
Konzernnorm
Descriptors: Materials for Vehicle Interiors, Flame Retardance
Continued on page 2
Fachverantwortung/Responsibility
Normung/Standards (EZTN, 1733)
K-GQ-31
Frau Salzmann   Tel:-2 42 02
Bembenek
Frau Hager-Süß Tel: +49-5361-949035
Sobanski
Vertraulich. Alle Rechte vorbehalten. Weitergabe oder Vervielfältigung ohne vorherige schriftl. Zustimmung der Volkswagen AG, EZTN, nicht gestattet.
Vertragspartner erhalten die Norm nur über die zuständige Beschaffungsabteilung.
Confidential. All rights reserved. No part of this document may be transmitted or reproduced without the prior written permission of the Volkswagen Group, EZTN, Standard Department.
Parties to a contract can only obtain this standard via the responsible procurement department.
 VOLKSWAGEN AG
Form FE 41 - 10.99
Preface
PV 3904 became invalid with the 02/98 issue. The PV was reissued in slightly revised form after
the Group reported a need for this document.
Previous Issues
First issue: 02/1972
Last change: 12/1996
1 
Scope
This standard defines the test of the burning behavior of materials for vehicle interiors that fall un-
der US regulation 571.302.
If an increase in the combustion speed is seen based on the composition of the flame-retardant
vehicle interior trim materials or the form of application of the flame-retardant additives with artificial
aging using hot, humid climate, light, cold or cleaning materials, it will be necessary to add aging
procedures to this testing specification.
2 
Designation
Example in the TL:
Burning behavior
acc. to TL 1010
per US regulation 571.302
(if required in drawing and/or release)
Note:
For materials for which aging has no recognizable effect on the burning behavior, based on the
corresponding experience, the remark “Test after aging per PV 3904 not required” should be
added to the affected drawing and/or TL after the requirement "Burning Behavior per TL 1010".
3 
Test
3.1 
Test Apparatus
Mechanical circulation oven ( 80 ± 2 )° C
The English translation is believed to be accurate. In case
of discrepancies the German version shall govern.
QUELLE: NOLIS (Norm vor Anwendung auf Aktualität prüfen!/Check standard for current issue prior to usage)


Page 2
PV 3904: 2000-02
3.2 
Test Sequence
3.2.1 
General
3.2.1.1 Sampling
The specimens must be taken per US Regulation 571.302. Direction of the fastest combustion
speed.
3.2.1.2 Aging
Before the combustibility test, the following must be done:
7 days aging in dry heat (80 ± 2)° C followed by
48 h aging at (23 ± 2)° C and (50 ± 5) % relative humidity.
3.2.2 
Testing the Sub-Padding and the Visible Cover Materials in the Assembly
3.2.2.1 Sampling
Standard production or appropriately simulated assembly.
Dimensions: approx. 50 x 100 mm long on edge and max. 13 mm thick.
3.2.2.2 Aging
7 days aging in dry heat (80 ± 2)° C.
4 
Referenced Standards
US Regulation 571.302
German Regulation No. 302, Combustibility of Materials for Vehicle Inte-
riors
