Repository: kujaxr/obsidian-vault

File: 材料工程师/PV3906.pdf.md
# PV3906.pdf

Klass.-Nr. 55 03 1
February 1998
Non-Metallic Planar Fabrics
Testing of Abrasion Behavior
PV
3906
Konzernnorm
Continued on page 2
Fachverantwortung/Responsibility
Normung/Standards (EZTN, 1733)
K–GQLB                       Frau Bethe                    Dr. Elfrath
Tel: +49-5361-9
Sobanski
Vertraulich. Alle Rechte vorbehalten. Weitergabe oder Vervielfältigung ohne vorherige schriftl. Zustimmung einer Normenabteilung des Volkswagen Konzerns nicht gestattet.
Vertragspartner erhalten die Norm nur über die zuständige Beschaffungsabteilung.
Confidential. All rights reserved. No part of this document may be transmitted or reproduced without the prior written permission of a Standards Department of the Volkswagen Group.
Parties to a contract can only obtain this standard via the responsible procurement department.
 VOLKSWAGEN AG
Norm vor Anwendung auf Aktualität prüfen / Check standard for current issue prior to usage.
Form FE 41 - 12.00
Changes
The following changes have been made as compared to the December 1996 issue:
─ 
Note for restricted usage removed
─ 
DIN 54 002 replaced by EN 20 105-A03
─ 
Standard restructured
Previous Issues
First issue: 04/72 
Last change: 12/96
1 
Scope
This standard describes a method of testing the resistance to abrasion and/or fastness to rubbing
of flocked (veloured) plastic parts and dyed or printed textiles or films. The test is used for sample
and series monitoring.
2 
Definitions
2.1 
Resistance to Abrasion
Resistance to abrasion is a measure of the adhesion of the cut flock fabric to a substrate body un-
der defined rubbing motions. It is visually evaluated from the perceptible abrasion change to the
specimen resulting from the rubbing.
2.2 
Fastness to Rubbing
Fastness to rubbing is the resistance of the color of the test material to abrasion and soiling of
other textiles (bleeding).
3 
Requirements
Requirements, loads and deviations from the test procedure according to the technical supply
specification and/or release.
4 
Test Procedure
4.1 
Test Equipment and Auxiliary Equipment
4.1.1 
Crockmeter or equivalent device according to EN ISO 105-X12
4.1.2 
Colorless nettle cloth according to EN ISO 105-X12
4.1.3 
Gray-Scale Level According to EN 20 105-A03
The English translation is believed to be accurate. In case
of discrepancies the German version shall govern.
QUELLE: NOLIS


Page 2
PV 3906: 1998-02
4.2 
Specimen Preparation
The specimens are produced based on EN ISO 105-X12. If specimens are to be produced from
formed parts (e.g., storage containers), the specimen sheets should be taken from the most un-
formed area possible on the finished part. The specimen size shall be 150 x 50 mm.
4.3 
Conditioning
The specimens must be conditioned for a minimum of 48 h in a standard climate per DIN 50 014-
23/50-2.
4.4 
Procedure
If required in the technical supply specifications, production releases or drawings, the resistance to
abrasion and/or fastness to rubbing must also be tested in connection with temperature and water
aging in addition to the initial conditioned state, such as
48 h at 70° C mechanically circulated air, 16 h at 90° C mechanically circulated air, 16 h at 120°
mechanically circulated air,
24 in water at (23 ± 2)° C or 48 h at 50° C and 95 relative humidity,
24 h at -40° C.
The tests are performed 15 minutes after removal. Specimens from humidity aging are not tested
until they have been conditioned at room temperature for one hour standing vertically on one of the
two long sides.
The rubbing test against dry and wet rubbing cloth should be performed in a climatized room if
possible such that the resistance to abrasion and fastness to rubbing are evaluated after 10 to 500
Crockmeter strokes.
All specimens must be carefully brushed off or vacuumed prior to testing.
A rubbing cloth at approx. 100% absorbed moisture is designated as “wet” when it has been aged
for 1 minute in water and then blotted by placing it between filter paper and two glass plates for 1
minute under a load of 10 N.
Moist samples and wet rubbing cloths are dried at room temperature prior to the evaluation.
4.5 
Evaluation
The visual evaluation of resistance to abrasion is made according to the following grades:
Grade 1 = no visible change, e.g., no traces of abrasion
Grade 2 = slight change, e.g., barely detectable traces of abrasion
Grade 3 = noticeable change, e.g., color change, surface damage
Grade 4 = strong change, e.g., the substrate material becomes visible
5 
Referenced Standards
DIN 50 014
Climates and Their Technical Application; Standard Climates
DIN EN 20 105-A03
Textiles; Tests for Color Fastness, Part A03: Gray Scale for Assess-
ing Staining
DIN EN ISO 105-X12
Textiles; Tests for Color Fastness, Part X12: Color Fastness to Rub-
bing

File: 材料工程师/PV3930.pdf.md
# PV3930.pdf

 
Group Standard 
PV 3930
2008-03
Class. No.: 
55126 
Descriptors:  
Florida, Florida test, weathering, weather resistance, climate 
 
Check standard for current issue prior to usage. 
Page 1 of 5 
The English translation is believed to be accurate. In case of discrepancies the German version shall govern. 
Numerical notation acc. to ISO practice. 
This electronically generated standard is authentic and valid without signature. 
Technical Responsibility 
Standards 
GQL-LP/3 
Sabine Kamieth-Müller  
Tel.: +49-5361-9-30173
GQL-LP 
Dr. Roger Hillert 
EKTC/4 Ute Hager-Süss 
Tel.: +49-5361-9-49035 
EKTC 
Manfred Terlinden 
Confidential. All rights reserved. No part of this document may be transmitted or reproduced without the prior permission of a Standards department within the Volkswagen 
Group. 
Contract partners shall obtain the standard only through the B2B supplier platform www.vwgroupsupply.com. 
 VOLKSWAGEN AG 
 
vwnorm-2007-07 
 
 
 
Non-Metallic Materials 
Weathering in Moist, Hot Climate 
 
Previous issues 
PV 3930: 1993-11, 1994-08, 2003-11 
Changes 
The following changes have been made as compared to Test Specification PV 3930: 2003-11: 
─ 
Two test devices removed, two added 
1 
Scope 
This standard describes the procedure for testing the aging behavior (e.g., change in color and 
gloss) of plastics, elastomers and folding-top cloths as well as paintwork and similar coatings that 
are subjected to weather and daylight. Testing is carried out by means of artificial weathering in a 
moist hot climate (e.g., Florida). 
The test is used for sample and standard production monitoring. 
NOTE: For certain applications, the aging criteria may consist of changes in the mechanical proper-
ties or cracking. For this reason, additional tests may be required along with the visual evaluation 
and color and glossiness measurements. These tests may include tensile tests, determination of 
impact resistance, determination of hardness and microscopic examinations, for example. 
2 
Description 
Weather resistance according to PV 3930 


Page 2 
PV 3930: 2008-03 
 
3 
Requirements 
The number of required year cycles, as well as deviations from this test standard, are set out in the 
Technical Supply Specifications, Volkswagen standards and drawings depending on the compo-
nent position or material. 
4 
Test Method 
4.1 
Principle 
Specimens shall be irradiated using Xenon arc light and periodically moistened. Filters shall be 
used to adapt the Xenon arc light to the global radiation with its spectral distribution of ultraviolet 
and visible radiation. 
Testing shall be performed in devices according to DIN EN ISO 4892-2 and DIN EN ISO 11341. 
The test conditions each describe a year cycle, referred to the average dose of UV radiation of 
(300 to 385) nm in moist, hot climate zones, e.g., Florida. 
4.2 
Test equipment 
Equipment according to DIN EN ISO 4892-2 and DIN EN ISO 11341 shall be used. To ensure that 
the test results of the suppliers and purchaser are comparable, the make to be used for the test 
must be agreed with the responsible laboratory of the Volkswagen Group. 
4.3 
Weathering conditions 
See Table 1. To comply with the test temperatures and, in particular, the black standard tempera-
tures, it may be necessary to keep the laboratory space at a constant temperature or to connect a 
cooling unit to the test equipment. 
Table 1 
Make 
Xenotest 1200 CPS Xenotest alpha 
Xenotest beta LM 
Weather-O-Meter 
Ci 3000 
Ci 4000 
Ci 5000 
Suntest XXL+ 
Q-Panel 
Filter 
3 UV-Spezial Suprax
Replace according to 
manufacturer's 
specifications 
Xenochrom 300 
Replace according to 
manufacturer's 
specifications 
Pyrex S/Pyrex S 
Replace according to 
manufacturer's 
specifications 
Coated quartz filter 
and 300 nm daylight 
filter 
Coated quartz filter 
and 300 nm daylight 
filter 
Rain cycle 
102 : 18 
Specimen rotation 
Non-turning mode 
Flatbed equipment 
Black standard 
temperature (°C) 
65 ± 2 
Specimen chamber 
temperature 
in the dry phase (°C) 
35 to 45 
Relative humidity in the 
dry phase (%) 
60 to 80 
Intensity of irradiation 
(W/m²) 
(nm) 
(Controlled) 
60 
300 to 400 
(Controlled) 
0,5 
340 
300 to 400 
Test duration  
(approximate value) (h) 
Approx. 1 600 
 
 
 
 
Irradiation dose 
(1 year cycle)  
(MJ/m
²) 
350 
2,9 
350 


Page 3 
PV 3930: 2008-03 
 
4.4 
Specimen 
4.4.1 
Specimen preparation 
The specimens shall be taken from a representative portion of the finished part to be tested or of 
specimen sheets manufactured under standard production conditions. They shall be as flat as pos-
sible. As long as the apparatus-dependent specimen carrier size is not exceeded, complete com-
ponents may also be tested. However, it is important to ensure that the surface to be tested does 
not project more than 10 mm over the specimen carrier plane. The specimen shall be secured on 
the specimen carrier. One half of the specimen's surface shall be covered with a sheet metal mask. 
In order to test the change in mechanical properties, e.g., by means of tensile tests and determina-
tion of the impact resistance, the specimens shall be made in a size that is required for the respec-
tive test procedure or that is prescribed in standards. 
Paintwork and similar coatings shall be tested always on the substrate to be used. 
For the test of paint materials, sample coatings shall be produced under standard production condi-
tions (application method, drying method, and coating thickness). 
4.4.2 
Specimen size 
The specimen size shall be in accordance with the maximum clampable test surfaces in the original 
specimen carriers. Thus, the following would apply: 
─ 
Xenotest 1200 CPS 
(175 x 60) mm 
─ 
Xenotest alpha 
(130 x 40) mm 
─ 
Weather-O-meter Ci 3000 
(130 x 45) mm 
─ 
Weather-O-Meter Ci 4000 and Ci 5000 
(1 450 x 70) mm 
─ 
Suntest XXL+ 
(135 x 45) mm 
─ 
Q-Panel 
(135 x 45) mm 
The selected specimen size shall be sufficiently large to ensure that proper evaluation can be per-
formed with the designated procedures. 
4.4.3 
Specimen carriers 
Only for Xenotest 1200 CPS: Bent non-turning carriers shall be used in order to achieve an even 
intensity of irradiation over all three specimen carrier planes. 
For the Suntest XXL+ and Q-Panel Xenotest equipment types, it shall be ensured that the speci-
men frames are rotated clockwise every 200 h in order to achieve uniform weathering of the 
specimens. 
4.5 
Weathering test 
 
4.5.1 
Cleaning the filters 
The filter systems shall be checked and cleaned at regular intervals. 


Page 4 
PV 3930: 2008-03 
 
4.5.2 
Replacing the irradiator 
The maximum operating time of the irradiator for non-adjustable equipment types is 1 500 h. How-
ever, the operating time for adjustable equipment types may be extended up to the control limit. 
4.5.3 
Spray water 
To avoid deposits on the specimen, which can complicate the evaluation, distilled or deionized, 
silicate-free water with a conductance of ≤ 0,2 µS and an evaporation residue of < 1 ppm shall be 
used. 
4.5.4 
Weathering cycle 
The end of a weathering cycle is reached for a specified intensity of UV irradiation and radiation 
dose after a specific test duration (approximate value; see Table 1). To ensure even intensity of 
irradiation, this shall be checked weekly with the Xenocal made by Atlas. In the Q-Panel equip-
ment, this is checked with appropriate sensors. 
4.6 
Evaluating the specimens 
4.6.1 
Visual evaluation 
Changes in color and gloss shall be compared against the previously covered surface or an unex-
posed reference specimen with the gray scale to evaluate the “change in color” according to 
DIN EN 20105-A02 under lighting according to DIN EN ISO 105-A01 or indirect daylight by several 
proficient normal-sighted people (at least two). 
Changes that need not be evaluated by means of measurements are described according to 
DIN 53230. 
4.6.2 
Colorimetric evaluation 
In addition to the visual evaluation, a colorimetric evaluation using a spectrophotometer according 
to CIELAB (DIN 6174), excluding the gloss value, shall be conducted according to a procedure 
specified in VW 50195. 
If required, the result shall be converted to gray-scale levels according to DIN EN 20105-A02, and 
for yellowing to yellow values according to DIN 6167. 
In the case of painted specimens, it is preferable to perform a colorimetric evaluation. 
For single-color and homogenous surfaces, at least three measurements shall be averaged. For 
multicolored, structured or anisotropically scattering specimens, the number of measurements to 
be averaged shall be increased. 
4.6.3 
Evaluation of gloss 
Gloss shall be measured as a reflectometer value according to DIN 67530, and the change after 
weathering is expressed in %. 


Page 5 
PV 3930: 2008-03 
 
4.7 
Test report 
If required in the corresponding Technical Supply Specification/Volkswagen standard/drawing, the 
following information shall be specified in the test report with reference to this test standard: 
a) Test equipment 
b) Total test duration 
c) 
Color change: gray-scale level/dE/dL/da/db 
d) Any color shift 
e) Yellow value according to DIN 6167 
f) 
Change in gloss 
g) Further tested properties and test methods of the appropriate test standard 
h) Additional observations and changes such as cracks, spotting, exudations, chalking, etc. 
i) 
Any agreed upon conditions that deviate from this Test Specification. 
5 
Referenced documents 
The following documents cited in this standard are necessary for application. 
In this Section, terminological inconsistencies may occur as the original titles are used. 
VW 50195 
Colorimetric Evaluation of Automobile Paint Coatings 
DIN 6167 
Description of Yellowness of Near-White or Near-Colourless Materials 
DIN 6174 
Colorimetric Evaluation of Colour Coordinates and Colour Differences ac-
cording to the Approximately Uniform CIELAB Colour Space 
DIN 53230 
Testing of Paints, Varnishes and Similar Coating Materials, Scheme for the 
Evaluation of Tests 
DIN 67530 
Reflectometer as a Means for Gloss Assessment of Plane Surfaces of Paint 
Coatings and Plastics 
DIN EN 20105-A02 
Textiles – Tests for Colour Fastness – Part A02: Grey Scale for Assessing 
Change in Colour 
DIN EN ISO 105-A01 Textiles – Tests for Colour Fastness – Part A01: General Principles of Test-
ing 
DIN EN ISO 4892-2 
Plastics – Methods of Exposure to Laboratory Light Sources – Part 2: Xe-
non-Arc Lamps 
DIN EN ISO 11341 
Paints and Varnishes – Artificial Weathering and Exposure to Artificial Ra-
diation – Exposure to Filtered Xenon-Arc Radiation

File: 材料工程师/PV3952.pdf.md
# PV3952.pdf

Klass.-Nr. 55 10 4
August 2002
Plastic Interior Components
Testing of Scratch Resistance
PV
3952
Konzernnorm
Descriptors:
plastic, interior, component, scratch resistance, crosscut test, test
Page 1 of 4
Fachverantwortung/Responsibility
Normung/Standards (EZTN, 1733)
K-QS-31
Frau Radon
Tel:-31886
Frau Hager-Süß Tel: +49-5361-9-49035
Sobanski
Vertraulich. Alle Rechte vorbehalten. Weitergabe oder Vervielfältigung ohne vorherige schriftl. Zustimmung einer Normenabteilung des Volkswagen Konzerns nicht gestattet.
Vertragspartner erhalten die Norm nur über die zuständige Beschaffungsabteilung.
Confidential. All rights reserved. No part of this document may be transmitted or reproduced without the prior written permission of a Standards Department of the Volkswagen Group.
Parties to a contract can only obtain this standard via the responsible procurement department.
 VOLKSWAGEN AG
Norm vor Anwendung auf Aktualität prüfen / Check standard for current issue prior to usage.
Form FE 41 - 12.00
1 
Scope
This test standard serves to determine the scratch resistance of painted and unpainted plastic inte-
rior components. A scratch test (crosscut test) is performed on the surface of the component to this
end.
2 
Designation
Scratch resistance acc. to PV 3952
3 
Definition
The scratch resistance of plastics is defined as the resistance offered by the material to a mechani-
cal stress, e.g. scratching motion of a sharp edge or rounded object.
4 
Requirements
Requirements and deviations from the test procedure according to the technical supply specifica-
tion and/or release.
5 
Test
5.1 
Principle
A machine-guided scratching gouge scratches a grid with a spacing of approx. 2 mm onto a
painted/unpainted plastic surface. Each scratch is produced by one movement in one direction. A
colorimeter is then used to determine the chromatic aberration in relation to the unscratched sur-
face.
5.2 
Test equipment and auxiliary equipment
-  
Scratching device (e.g. motor-driven crosscutting tool, from Erichsen, model 430; see Figures
1 and 2)
-  
Scratching gouge (e.g. hard metal tip ∅ = 1 mm; the engraving tip of the 318 hardness testing
device from Erichsen is suitable)
-  
Colorimeter acc. to DIN 5033-4
-  
Measurement shapes acc. to DIN 5033 –7 section 3.2.1 - 45°/ 0° or section 3.2.2 - 0°/ 45°
(ideal 45° circular)
Other shapes are also permissible upon agreement with the test laboratories.
-  
Visual evaluation under standard light acc. to DIN 6173 Parts 1 and 2
-  
Standard light D65 (minimum requirement: quality grade 2)
The English translation is believed to be accurate. In case
of discrepancies the German version shall govern.
QUELLE: NOLIS


Page 2
PV 3952: 2002-08
5.3 
Specimen
The specimens must be removed from the components under test and should be of a shape and
size that ensures plane contact with the specimen holder and the supporting table of the respective
spectrophotometer. The test surface must be plane parallel with the contact surface.
5.4 
Specimen preparation
The surface of the specimens must be homogeneous and must have no foreign matter. Specimens
should only be handled with clean, grease-free hands.
5.5 
Conditioning
The specimens must be conditioned for a minimum of 48 h in a standard climate according to
DIN 50 014-23/50-2.
5.6 
Procedure
The test is performed at (23 ± 5)° C.
A scratching tool is used to scratch a grid (crosscut grid) of at least (40 x 40) mm. See Figure 3.
Testing parameters:
-  
Contact force 
F = 5 N and 10 N (for unpainted components; F is dependent on
the position in the vehicle and the component specifications)
F = 10 N (for painted components)
-  
Scratching speed 
v = 1,000 mm/min
-  
Grid spacing
2 mm
-  
Scratching gouge
Ø 1 mm (e.g. engraving tip from the 318 hardness testing device
from Erichsen)


Page 3
PV 3952: 2002-08
Figure 1 -
Figure 1
Figure 2
Specimen
mounting


Page 4
PV 3952: 2002-08
Figure 3
5.7 
Evaluation
The measured values for dL*, da*, db* and dE* of the unscratched area from the scratched area,
determined using colorimetry, are used for evaluation (measured value = mean of at least 5 indi-
vidual measurements).
Measuring method acc. to DIN 5033-4
Color change acc. to DIN 6174
Illuminant: D65 / 10°
Measuring field diameter: ≥ 7 mm
In addition, a test of the measured values for plausibility of the optical impression must be per-
formed (even when the measurements indicate an evaluation of OK).
6 
Referenced standards
DIN 50 014
Climates and Their Technical Application; Standard Climates
DIN 5033-4
Colorimetry; Spectral Method
DIN 5033-7
Colorimetry; Measuring Conditions for Object Colors
DIN 6173-1
Color Sampling; General Color Sampling Conditions
DIN 6173-2
Color Sampling; Lighting Conditions for Artificial Medium Daylight
DIN 6174
Colorimetric Determination of Color Intervals with Object Colors According
to the CIELAB Formula
Grid spacing 2 mm
Grid width
approx. 40 mm

File: 材料工程师/PV3960.pdf.md
# PV3960.pdf

Klass.-Nr. 55 10 4
June 2004
Dashboard
Indentation Depth Measurement (Hardness)
using a Universal Testing Machine
PV
3960
Konzernnorm
Descriptors:
dashboard, indentation depth measurement, hardness, determination of
hardness
Page 1 of 2
Fachverantwortung/Responsibility
Normung/Standards (EZTD, 1733)
K-QS-31
Palm
Tel: -35062
Peterka
Frau Krenz
Tel: +49-5361-9-48869
Sobanski
Confidential. All rights reserved. No part of this document may be transmitted or reproduced without the prior written permission of a Standards Department of the Volkswagen Group.
Parties to a contract can only obtain this standard via the responsible procurement department.
 VOLKSWAGEN AG
Norm vor Anwendung auf Aktualität prüfen / Check standard for current issue prior to usage.
Form FE 41 - 01.03
1 
Scope
This test standard describes a procedure for determining the hardness for standard production
monitoring, development samples and first samples of dashboards.
2 
Designation
Indentation depth measurement according to Test Specification PV 3960
3 
Definitions
Indentation depth measurement:
Indentation depth measurement represents a measure of the hardness of the dashboard as
perceived by the customer.
4 
Requirements
Requirements and deviations from the test procedure according to the Technical Supply
Specification and/or release.
5 
Test method
5.1 
Test equipment and auxiliary equipment
─ 
template (70 x 70) mm for specimens to be cut out,
─ 
ribbon saw to cut out specimens,
─ 
universal tension/compression testing machine, e.g. Z010 by company Zwick ,
─ 
counterpressure punch (flat) ∅ 25 mm,
─ 
hemispherical indentor ∅ 19 mm.
5.2 
Specimens
Unless specified otherwise, each test requires five specimens to be marked on the dashboard
using a template (sampling locations according to drawing and/or specification).
The marked locations (specimens) are to be cut out of the dashboard completely using a ribbon
saw.
5.3 
Conditioning
The specimens shall be aged for 48 h in the DIN 50014 – 23/50-2 standard climate.
The English translation is believed to be accurate.
In case of discrepancies the German version shall govern.
QUELLE: NOLIS


Page 2
PV 3960: 2004-06
5.4 
Test procedure
A universal tension/compression testing machine, e.g. Z010 by Zwick, is required for the test
procedure. The prepared specimens are placed in the center of the counterpressure punch with the
substrate side facing downwards. The specimen is vertically loaded by the indentor with a preload
of 0.1 N. After preload has been established, the specimen is loaded up to a testing force of 25 N.
The test rate is 50 mm/min. The complete load/displacement curve is recorded during the test
using a recording system.
Schematic for universal testing machine
6 
Evaluation
Indentation depth is stated in mm for a testing force of 25 N and recorded by the testing machine’s
recording system.
Example:
indentation depth/25 N: 1.75 mm
All individual values are stated. An average value shall be derived from all five individual values.
7 
Referenced standards*)
DIN 50014
Climates and their Technical Application; Standard Atmospheres
                                                
*) In this section, terminological inconsistencies may occur as the original titles are used.
spindle
load cell
indentor
specimen
counterpressure punch

File: 材料工程师/PV3965.pdf.md
# PV3965.pdf

Klass.-Nr./Class. No. 57603 
April 2006 
Decorative Surfaces on and in the Vehicle 
Visual Color Matching according to DIN EN ISO 3668 
PV 
3965 
Konzernnorm 
Descriptors: 
colorimetry, interior trim, color difference, paint, color, surface, decorative 
Continued on page 2 
Fachverantwortung/Responsibility 
Normung/Standards (E2TC, 1733) 
 
K-GQL-1/3 Meier Tel.: +49-5361-9-36271 Frau Dr. Schramm 
Dr. Schilling 
Wiesner 
Tel.: +49-5361-9-29064 
Terlinden 
Confidential. All rights reserved. No part of this document may be transmitted or reproduced without the prior permission of a Standards Department within the Volkswagen 
Group. Contract partners shall obtain the standard only through the B2B supplier platform “www.vwgroupsupply.com”.
 VOLKSWAGEN AG 
Norm vor Anwendung auf Aktualität prüfen / Check standard for current issue prior to usage.
Form FE 41 - 01.06 
1 
Scope 
This standard applies to all decorative surfaces on and in the vehicle, irrespective of whether they 
are evaluated according to VW 50190 or VW 50195. It contains additional specifications to be 
observed when visually matching the color according to DIN EN ISO 3668. 
2 
Description 
Visual matching according to PV 3965 
3 
Test method 
The color of surfaces is visually matched according to DIN EN ISO 3668. 
In addition, the following specifications are to be observed. 
3.1 
Types of test lights for the interior and the exterior 
The test is performed in the test light types D65 (average artificial daylight) and F11 (artificial warm 
white light). If required and agreed upon by the test stations involved, more types of test lights may 
be used. 
3.2 
Matching exterior surfaces 
3.2.1 
Individual components and test plates under laboratory conditions 
When evaluating effect colors, the observation and lighting direction is to be varied. For the 
evaluation, the test angle of the lighting and observation directions are to be aligned based on DIN 
6175-2. 
If flat test plates are matched, the test arrangement and the test sequence according to PV 3.1.6 
are to be adhered to. 
3.2.2 
Complete vehicle 
In individual cases the test stations involved may agree on a test arrangement on the complete 
vehicle with defined lighting and observation directions. 
The English translation is believed to be accurate. In case of discrepancies the German version shall govern. 
Numerical notation according to ISO practice (see VW 01000). 
QUELLE: NOLIS


Page 2 
PV 3965: 2006-04 
3.3 
Matching interior surfaces 
3.3.1 
Individual components and test plates under laboratory conditions 
In order to test the plausibility of measured color deviations, the specimens are to be arranged at a 
test angle of 45°. For the evaluation of effect col ors the specifications of section 3.2.1 are to be 
adhered to. 
When evaluating materials sensitive to brushing (e. g. velour carpet) the specimens are to be 
evaluated in uniform brushing direction. 
3.3.2 
Complete vehicle 
The evaluation may be performed with and without vehicle glazing. Preferably, the evaluation is to 
be performed with vehicle glazing (customer’s situation). 
If required, the test stations involved may agree on a test arrangement in the interior of the vehicle 
with defined lighting and observation directions. 
3.4 
Test report 
Color differences are evaluated according to Table 1 (based on the fixed evaluation scale of DIN 
EN ISO 3668). 
Table 1 
Indicator 
Evaluation 
Decision 
0 
no perceptible difference 
OK 
1 
very small, i. e. just perceptible difference 
OK 
2 
small, but perceptible difference 
cond. OK 
3 
moderate difference 
cond. OK 
4 
considerable difference 
not OK 
5 
very big difference 
not OK 
With angle-specific color effects, these are to be specified based on the test angles specified in 
DIN 6175-2. Examples: 
─
close to glossiness 
corresponds to an effect angle of approx. 25° 
─
plan view 
 
corresponds to an effect angle of approx. 45° 
─
angled view 
 
corresponds to an effect angle of approx. 75° 
4 
Referenced standards1
PV 3.1.6 
 Colors and Paints; Visual Fine-Tuning/Batch Acceptance of Effect 
Paintwork 
DIN 6175-2 
Color Tolerances for Automobile Paint Coatings – Part 2: Goniochromatic 
 
Paints 
DIN EN ISO 3668 
Paints and Varnishes – Visual Comparison of the Color of Paints 
                                                
1 In this Section, terminological inconsistencies may occur as the original titles are used.

File: 材料工程师/PV3987-2016 Scrub Resistance (Micro-Scratch Resistance) of High-Gloss Surfaces in the Vehicle Interior.pdf.md
# PV3987-2016 Scrub Resistance (Micro-Scratch Resistance) of High-Gloss Surfaces in the Vehicle Interior.pdf

Group standard
PV 3987
Issue 2016-11
Class. No.:
55104
Descriptors:
scrub resistance, scratch resistance, rub resistance, micro-scratch resistance, high-gloss surface,
vehicle interior, interior
Scrub Resistance (Micro-Scratch Resistance) of High-Gloss Surfaces in the
Vehicle Interior
Preface
This standard supersedes the "Audi AG Provisional Test Specification" and Test Specification
PV 3975 ("Martindale Scrub Resistance").
Previous issues
PV 3987: 2016-08
Changes
The following changes have been made to PV 3987: 2016-08:
–
Section 3.1 "Test equipment": example changed
Scope
This PV describes a method for testing the micro-scratch resistance and scrub resistance on high-
gloss surfaces.
A surface is referred to as high-glossy if the gloss level measurement at an angle of 60° is
> 70 GU. Further gloss level measurements are performed with a measuring angle of 20°.
This test method is suitable for determining the properties of uncoated (e.g., PA, PMMA) and coat‐
ed high-gloss surfaces (e.g., paint, in-mold decoration (IMD), in-mold labeling (IML)) when they are
exposed to low-force friction loads. The load is roughly equivalent to that of the cleaning process.
The test must be performed on plane surfaces.
1  
Always use the latest version of this standard.
This electronically generated standard is authentic and valid without signature.
The English translation is believed to be accurate. In case of discrepancies, the German version is alone authoritative and controlling.
Page 1 of 4
Technical responsibility
The Standards department
I/GQ-L14
Anette Ludwig
Tel.: +49 841 89 39374
I/GQ-L14
Ronald Schiweck
Tel.: +49 841 89 37305
GQL-P/3
Kenny Strehlow
Tel.: +49 5361 9 76941
GQL-P/3
Eckart Herrmann
Tel.: +49 5361 9 42116
GQL-P
Dr. Jiping Liu
EBP/5 Stefanie Reiss
ESD
Tel.: +49 5361 9 41184
Thomas Behrens
All rights reserved. No part of this document may be provided to third parties or reproduced without the prior consent of one of the Volkswagen Group’s Standards departments.
© Volkswagen Aktiengesellschaft
VWNORM-2015-07d


Page 2
PV 3987: 2016-11
The test determines the relative change in gloss that is generated by rubbing/scrubbing with polish‐
ing paper on the high-gloss surface.
Designation
Scrub resistance (micro-scratch resistance) as per PV 3987
Testing
Test equipment
Test equipment:
Crockmeter as per DIN EN ISO 105-X12 or a different testing device with
which the required test conditions can be set (testing force: 9 N, testing
path: 104 ±3 mm)
Test head
Rubbing adapter C as per DIN 55654 (see figure 1)
Test equipment/rub‐
bing medium:
Polishing paper as per DIN 55654: Abrasive grain made of aluminum oxide,
semi-open coat density of grain, grain 5 µm, bonding of grain with full syn‐
thetic resin on flexible, extruded PES film (e.g. 3M™ 261X1)). Cut the pol‐
ishing paper to an exact width of 25 mm and a minimum length of 75 mm.
Gloss measuring de‐
vice:
Measure the gloss level using a reflectometer (as per DIN EN ISO 2813) at
an angle of 20°.
Figure 1 – Rubbing adapter C as per DIN 55654
Specimen preparation
A minimum specimen size of 150 mm × 100 mm is required to perform the test.
Conditioning:
There must be at least 7 days between specimen preparation and testing.
For conditioning, plan for 48 h in a standard atmosphere as per VW 50554 − 23/50-2.
Condition hydrophilic materials (e.g., polyamides) for 7 days in a standard atmosphere.
Specimen preparation
Clean the specimen gently under lukewarm running water using only your wet hand.
2  
3  
3.1  
3.2  
1)
3M™ 261X is the manufacturer’s designation for the product, produced by 3M Deutschland GmbH. This information is only intended
for informational purposes for the users of this in-house standard. This does not signify an endorsement of the mentioned product
by the Volkswagen Group. Equivalent products may be used if it can be verified that they lead to the same results.


Page 3
PV 3987: 2016-11
A mild laboratory flushing agent that does not leave a greasy residue can be used as a cleaning
agent.
The surfaces to be tested must not be damaged as a result of cleaning.
Then rinse the specimen thoroughly with clear water.
Dry the specimen by blowing it off with oil-free compressed air.
After cleaning, condition hydrophilic materials once again for 24 h in a standard atmosphere.
Test procedure
1.
Condition (see section 3.2).
2.
Clean (see section 3.2; for hydrophilic materials, repeat conditioning if necessary).
3.
Measure the gloss level before scratching. Measure the gloss level at a measuring angle of
20°.
4.
Rub/scratch: Before each rubbing process, clamp in a new rubbing medium. One rubbing
process comprises 5 double strokes. Rub with a load of 9 N. If the rubbed track is not uniform
(streaky, spotted), perform a repeat test.
5.
After rubbing, store the specimens at room temperature for 24 h.
6.
Measure the gloss level on the rubbed track. Align the gloss measuring device in such a way
that the measuring direction is 90° relative to the rubbing direction. Make sure that the measur‐
ing hole of the gloss measuring device rests on the rubbed surface. Do not measure the first
and last 10 mm of the rubbed track.
NOTE: For surfaces without a surface finish treatment, the testing direction must be the injection-
molding direction.
Evaluation/assessment
Determine the scrub resistance as a relative change in gloss level (%) with respect to the initial
gloss level. The measuring angle is 20°.
Calculate the relative change in gloss level as follows:
(Initial gloss level - gloss level after rubbing) × 100
Initial gloss level
(1)
The permissible change in gloss level depends on the respective components and materials. This
must be agreed upon between the appropriate divisions (Development, Styling, Materials Engi‐
neering) before the materials are specified.
Applicable documents
The following documents cited in this standard are necessary to its application.
Some of the cited documents are translations from the German original. The translations of Ger‐
man terms in such documents may differ from those used in this standard, resulting in terminologi‐
cal inconsistency.
Standards whose titles are given in German may be available only in German. Editions in other
languages may be available from the institution issuing the standard.
3.3  
3.4  
4  


Page 4
PV 3987: 2016-11
VW 50554
Standard Atmospheres and Room Temperatures; Requirements on
Standard Atmospheres
DIN 55654
Scratch test using a linear abrasion tester (crockmeter)
DIN EN ISO 105-X12
Textiles - Tests for colour fastness - Part X12: Colour fastness to rub‐
bing
DIN EN ISO 2813
Paints and varnishes - Determination of gloss value at 20°, 60° and 85°

File: 材料工程师/PV6582.pdf.md
# PV6582.pdf

Klass.-Nr. 04 81 5
April 2001
Sub Frame WGR PQ 34
Evaluation of the Welded Joints
PV
6582
Konzernnorm
Descriptors:
welding, gas-shielded arc welding, spot welding, projection welding, sub frame,
PQ34
D
Page 1 of 11
Fachverantwortung/Responsibility
Normung/Standards (EZTN, 1733)
3-PBQ-12       Böttcher                      Lüttig
Fischer
Tel.: +49-5361-927995
Sobanski
Vertraulich. Alle Rechte vorbehalten. Weitergabe oder Vervielfältigung ohne vorherige schriftl. Zustimmung einer Normenabteilung des Volkswagen Konzerns nicht gestattet.
Vertragspartner erhalten die Norm nur über die zuständige Beschaffungsabteilung.
Confidential. All rights reserved. No part of this document may be transmitted or reproduced without the prior written permission of a Standards Department of the Volkswagen Group.
Parties to a contract can only obtain this standard via the responsible procurement department.
 VOLKSWAGEN AG
Norm vor Anwendung auf Aktualität prüfen / Check standard for current issue prior to usage.
Form FE 41 - 12.00
Changes
The following changes have been made as compared to the July 2000 issue:
Cuts 23 to 30 added in sections 3.4.3.1 and 5.1
Previous issues
1996-01; 1998-12; 2000-04
Contents
Page
1
Scope..................................................................................................................................... 1
2
Definitions .............................................................................................................................. 1
3
Requirements ........................................................................................................................ 2
4
Rework................................................................................................................................... 6
5
Draft, microsections............................................................................................................... 7
6
Referenced standards ......................................................................................................... 11
1 
Scope
Sub frame WGR PQ 34
2 
Definitions
2.1 
Gas-shielded arc joints
a‘
=
Min. throat thickness
f1
=
Side wall penetration depth on 
component t1
e1
=
Min. depth of root penetration
f2
=
Side wall penetration depth on 
component t2
e2
=
Max. depth of root penetration
R
=
Weld rotation DIN EN ISO 6947
t1
=
Thickness of thinner component
t2
=
Thickness of thicker component
Figure 1 - Welded seam geometry according to VW 011 06
Welded seam
The English translation is believed to be accurate. In case
of discrepancies the German version shall govern.
QUELLE: NOLIS


Page 2
PV 6582: 2001-04
2.2 Spot weld joints
tL
Weld nugget penetration depth
ts
Gap width
tE1,2
Indentation depth
t1,2
Material thickness
Figure 2 – Weld spot geometry according to VW 011 05
3 
Requirements
3.1 
Visual inspection
3.1.1 
Welded seams, weld spots
The external appearance, dimensions, position, and presence of the welded seams or the welded
spots must comply with the drawing.
3.1.2 
Weld spatter
Weld spatter that adversely affects the function of the component is not permissible (see drawing).
3.1.3 
Procedure
100% visual inspection.
3.2 
Evaluation of the welded joints
3.2.1 
Gas-shielded arc joints
The limit values for irregularities in welded joints are defined in table 2 (also see DIN EN 25 817
and VW 011 06). The welds must comply with the evaluation criteria listed in tables 1 and 2.
3.2.2 
Spot welding
Pores, inclusions, cracks and deep craters (≥ 0.5 mm) are not permissible. Spot quality according
to section 3.4.3.2.
1 Indentation ∅ dE1
2 Joining plane
3 Adhesion zone
4 Nugget ∅ dL
5 Indentation ∅ dE2
2
1
3
4
5


Page 3
PV 6582: 2001-04
3.2.3 
Projection welding
See section 3.4.3.3 for requirement.
3.3 
Specimen preparation
3.3.1 
Gas-shielded arc joints
The specimen is cut at the positions defined in section 5.2. The cut surfaces must be finish-ground
and etched with nitric acid of (2 to 20)% concentration, so that the penetration of the weld metal
into the base metal becomes visible.
3.3.2 
Spot welding
-  
Destructive chisel test according to PV 6702, alternatively tear-out test with universal tensile
testing machine. The diameter of the welded spot dP shall be determined using a caliper gage.
-  
Metallographic test for determination of the weld nugget diameter according to test
specification PV 6702. The microsection through the center of the weld spot is measured using
a magnifying glass.
3.3.3 
Projection welding
Testing by means of a torque wrench.
3.3.4 
Documentation according to Technical Guideline for Documentation TLD 101 005 V1
The results of the welded seams and spot weld connections are documented on control cards.
3.4 
Test procedure
3.4.1 
Test frequency
-  Testing at start of shift and when welding machines are readjusted.
-  Weld nugget diameter dL = 1 x per year.
-  Weld spot diameter dP = 1 part per month
3.4.2 
Note on release
A positive evaluation of the microsections is a precondition for the release of the batch that was
produced in the meantime.
The life test (single-stage thrust) takes place during standard production. The test frequency is
matched to the respective quality of the parts.
For life test see drawing.
3.4.3 
Evaluation
A "go" or "no-go" evaluation result is based on the desired values according to sections 3.4.3.1,
3.4.3.2 and 3.4.3.3.


Page 4
PV 6582: 2001-04
3.4.3.1 
Gas-shielded arc joints
Table 1 - Penetration depths
Cutting positions
(see section 5.1)
Microsections
(see section 5.2)
Penetration depths
f1 and f2
(mm)
Welded joint
1 to 8
Figures 4 and 5
≥ 0.5
Longitudinal weld,
upper/lower part
9 and 10
Figure 6
≥ 0.5
Long-hole weld,
upper part/partition
plate
11 and 12
Figure 7
≥ 0.5
Partition plate/lower
part
13 to 18
Figure 8
≥ 0.3
Bush/upper part
13a to 18a
Figure 9
≥ 0.3
Bush/lower part
19 and 20
Figure 10
≥ 0.5
Welded seam, upper
part/lower part
21 and 22
–
Tack weld
Reinforcement/lower
part WGR
23 to 30 1)
–
≥ 0.3
Bracket/sub frame 2)
1) - Manual weldings, 7 weld seams (see section 5.1), cuts in center of seam
   - One seam (cut 30) welded in MAG cell
2) Only sub frame WGR with additional weight


Page 5
PV 6582: 2001-04
Table 2 - Weld evaluation (also see DIN EN 25 817)
Unless otherwise specified in the drawing, the following table applies to the limit
values for irregularities. Irregularities must not have a negative influence on the
surface protection.
Acceptance levels:
D = low
C = medium
B = high
Limit values for irregularities
No.
Designation of
irregularity
Remarks
Accept. lev. Definition
1
Cracks
–
C
Not permissible
a) Maximum dimension of the
total on the depicted surface
B
1%
3
Porosity and pores
b) Maximum dimension of the
individual pore
B
d = 0.6 mm
a) Long irregularities
B
Not permissible
5
Elongated cavity,
elongated pores
b) Short irregularities 1)
B
h = 0.6 mm
a) Long irregularities
B
Not permissible
6
Solid inclusions
(except copper)
b) Short irregularities 1)
B
h = 0.6 mm
8
Lack of fusion
–
C
Not permissible
9
Incomplete
penetration
Desired 
penetration 
 Actual  
penetration 
 
B
Not permissible if
minimum
penetration is not
achieved
10
Poor fit
(air gap)
B
= 0.5 mm
11
Undercuts
Smooth transition permissible
B
= 0.5 mm
1) Short irregularity:
One or several irregularities with a total length ≤ 25 mm referred to a
weld length of 100 mm, or with a minimum dimension amounting to 25
% of the total length of a weld ≤ 100 mm.


Page 6
PV 6582: 2001-04
Limit values for irregularities
No.
Designation of
irregularity
Remarks
Accept. lev. Definition
13
Too much excess
weld metal
Actual throat 
thickness 
 
 
Desired throat 
thickness 
 
 
B
h = 1 mm
20
Unequal weld leg
lengths
B
h = 1.5 mm
Minimum
penetration must
be complied with
25
Weld spatter
–
–
See section 2.1.2
3.4.3.2 Spot welds
-
OK:
? The weld spot separates from the base material or the joint withstands the test 
load.
? dP min. see VW 011 05-1 Table 6
? dL ≥ 5.0 mm (sheet-metal thickness: 2 mm according to VW 011 05–1)
-
Not OK: 
? The welding breaks apart; the weld spot does not separate.
Note:
Decisions concerning the permissibility of defective spots (tolerance spots)
will be made after testing and in-vehicle tests, and this information
will be included in the drawing (responsible: EF).
3.4.3.3 Projection welds
Welded joint
Stripping torque (Mw) in
Nm
Number
Welded pin on partition plate
≥ 100
2x
Round welded nuts on sub frame
≥  50
4x
4 
Rework
A workshop sketch (WSK) will be prepared for the rework possibilities.


Page 7
PV 6582: 2001-04
5 
Draft, microsections
5.1 
Arrangement of cuts
The cuts must be located at least 10 mm behind the start of the weld or in front of the end of the
weld, or they must be located in the middle of the weld (cuts 9 to 20).
23-30  P H 
Figure 3 – Cutting pattern
Cuts 1
to
8:
Longitudinal weld, upper/lower part
P:
Spot welds upper 
part/lower part
Cuts 9
and
10:
Long-hole weld, upper part/partition plate
Ps:
Spot welds Partition
plate/lower part
Cuts 11 and
12:
Partition plate/lower part
Cuts 13 to
18:
Bush/upper part
PH:1) 
Spot welds on 
bracket/sub frame
(6 points)
Cuts 13a
to
18a:
Bush/lower part
Cuts 19 and
20:
Welded seam, upper/lower part
Cuts 21 to
22:
Reinforcement on upper part WGR
Cuts 23 to 
30:
Bracket/sub frame 1)
1) Only sub frame WGR with additional weight


Page 8
PV 6582: 2001-04
5.2 
Microsections
Good GMMA welded joints
Figure 4 – Cut 2
Penetration: 0.8 mm and 0.6 mm
Figure 5 – Cut 7
Penetration 0.6 mm


Page 9
PV 6582: 2001-04
Figure 6 – Cut 9
Penetration 1.5 mm
Figure 7 – Cut 11
Penetration 0.8 mm


Page 10
PV 6582: 2001-04
Figure 8 – Cut 14
Penetration: 0.4 mm and 0.3 mm
Figure 9 – Cut 16a
Penetration 0.7 mm
