Repository: kujaxr/obsidian-vault

File: 材料工程师/QPR015.pdf.md
# QPR015.pdf

Klass-Nr./Class. No. 57 73 2 
February 2005 
Self-Adhesive Film 
Quality Requirements 
QP 
R 015 
Konzernnorm 
Descriptors: 
film, self-adhesive, transit coating 
Continued on pages 2 to 8 
Fachverantwortung/Responsibility 
Normung/Standards (EZTD, 1733) 
 
PM-V 
Dr. Fehlau 
Tel.: -34761 
Richter 
I/PG-61 Woll 
Wiesner 
Tel.: +49-5361-9-29064 
Sobanski 
Confidential. All rights reserved. No part of this document may be transmitted or reproduced without permission of a Standards Department of the Volkswagen Group. 
Parties to a contract can only obtain this standard via the B2B supplier platform “www.vwgroupsupply.com”.
 VOLKSWAGEN AG 
Norm vor Anwendung auf Aktualität prüfen / Check standard for current issue prior to usage.
Form FE 41 - 01.05 
Changes 
The following changes have been made as compared to QP R 015: 1999-12: 
─
specifications for the manufacturing of test sheet metals added 
─
determinations for paint preservative and open-air weathering changed 
─
determinations for resistance to liquid media added
─
VW 501 56 added 
─
referenced standards updated 
─
standard restructured 
Previous issues 
1999-12 
1 
Scope 
This standard defines the quality requirements for self-adhesive films for the protection of new 
vehicles during transport. 
2 
Description 
APS 265 XXX, APS 275 XXX, APS 277 XXX
XXX = width in cm. 
3 
Requirements 
3.1 
General requirements 
Approval of first supply and changes according to VW 011 55. 
Sampling and supply specifications according. to VW 501 56. 
Avoidance of hazardous substances according to VW 911 01. 
The quality requirements for self-adhesive films for the transport protection shall be fulfilled with all 
clear coats from different suppliers that are used in the Volkswagen Group. 
Supplied materials must meet the applicable regulations for environmental protection and 
occupational safety; all information regarding the hazards associated with their transport and 
storage must be included with the delivery papers. 
The materials shall be free of toxic compounds (e.g. methanol, benzene, chlorinated 
hydrocarbons), shall not have a permanent unpleasant odor and shall be free of substances 
impairing the wetting ability. 
The supplier shall seek the permission of the relevant responsible process engineering department 
before making changes to the composition of materials supplied according to this standard. 
Sample and first supply shall be accompanied by a detailed test report. 
The English translation is believed to be accurate. In case of discrepancies the German version shall govern. 
Numerical notation according to ISO practice (see VW 01000). 
QUELLE: NOLIS


Page 2 
QP R 015: 2005-02 
According to the supply specifications the supplier bears continued responsibility for the quality of 
their product. This also includes flaws that occur after delay in time and can be proven to be 
caused by material defects. Sample and first supply must be verified by a test report. An extended 
test report on the basis of the agreed testing criteria shall be submitted each quarter. 
The supplier shall keep abreast of processes used in the Group so that changes in process and 
application conditions can be taken into consideration. 
The material release can be revoked if laboratory and/or production tests reveal that a competitor's 
material is of higher quality or more economical. 
The material supplied shall correspond to the reference sample in the most important properties 
and it shall be free of substances that impair wetting abilities. 
The films shall be suitable for transportation by truck, railway and ship. Acceptance drive tests will 
be carried out by Volkswagen Transport and evaluated by Quality Assurance. The release of the 
protective films is only granted after the successful operation test. 
A processing concept (e.g. reusability or recyclability) shall be documented. 
The specifications below shall be understood as standard values, which shall be complied with as a 
rule. Once the processing properties and paint protection effect are ensured, a deviation from these 
specifications may be permitted in individual cases, after release by the responsible organizational 
unit of the Group (process engineering department).
3.2 
Removability 
The adhesive films shall permit proper removal from the vehicle at temperatures between -20 °C 
and +60 °C. 
3.3 
Composition 
Pigmented polyolefin based plastic film with synthetic elastomer based adhesive layer. 
3.4 
Thickness 
Testing according to DIN 53370. Requirement: 60 µm to 80 µm. 
3.5 
Tear strength 
Testing according to DIN EN ISO 527-2 in flow direction. Requirement: > 20 N/mm². 
3.6 
Elongation at tear 
Testing according to DIN EN ISO 527-2 in flow direction. Requirement: > 450%. 
3.7 
Resistance against aging 
At a temperature between +5 °C and +30 °C the appli
cation properties shall remain unchanged for 
at least 3 months. The removal behavior from the roll must not change. 


Page 3 
QP R 015: 2005-02 
3.8 
Test sheet metals 
For the following tests, test sheet metals with standard production paint structure are used. It shall 
be coordinated with the responsible organizational unit of the Volkswagen Group (process 
engineering department). 
Production of the test sheets (with standard production materials): 
─
pretreatment: 8 µm to 10 µm zinc phosphating, 
─
primer coat: 17 µm to 22 µm cathodic dip primer 
─
filler: (35 ± 10) µm (water diluted or containing conventional solvent), paint coat thickness with 
the use of thin-layer filler: 20 µm to 35 µm, 
─
base coat (water diluted or containing conventional solvent): paint coat thickness 10 µm to 
30 µm, depending on color acc. to the respective release; for colors with relatively low covering 
power (e.g. yellow and red colors), the paint coat thickness may also be up to 40 µm 
─
1-component or 2-component clear coat: coating thickness (40 ± 10) µm 
For all tests, primer and filler shall not be sanded. 
Adhesive force (section 3.11) and paint compatibility (section 3.12) also have to be tested with the 
standard production repair paints and clear coats for plastic parts. The repair paint structure and 
the baking conditions shall be coordinated with the responsible organizational unit of the 
Volkswagen Group (process engineering department) (usually 30 min at (80 ± 5) °C). 
3.9 
Baking conditions 
Laboratory baking conditions for the paint coats on test sheet metals (the temperatures specified 
are object temperatures for baking in a mechanical circulation oven): 
─
pre-drying the filler (water diluted): 4 min at (70 ± 5) °C, 
─
flash-off of the filler (containing solvent): approx. 5 min at room temperature (booth conditions), 
─
drying with standard production painting: 18 min at (165 ± 5) °C, 
─
flash-off of the base coat (water-diluted and containing solvent): approx. 3 min at room 
temperature, 
─
intermediate drying of the base coat (water-diluted): 4 min at (70 ± 5) °C, 
─
flash-off of the 1-component/2-component clear coat: approx. 5 min at room temperature 
(booth conditions), 
─
drying: 
 
a) underbaking drying of the 1-component/2-component clear coat: 15 to 20 min at 
 
(125 ± 5) °C, 
 
b) overbaking drying of the 1-component/2-component clear coat: 30 min at (160 ± 5) °C 
 
c) conditions for standard production painting: 20 min at (140 ± 5) °C 
3.10 
Film application 
For the following tests, the film is applied to the test sheets 60 min after burn-in of the paint. The 
film is applied lightly but as free of bubbles and folds as possible with a plastic wiper. 
3.11 
Adhesive force 
Test based on DIN EN ISO 527-2 and DIN 53815. 
Requirement for use on steel: (1,0 + 0,2) N/cm, 
Requirements for use on test sheet metals: 


Page 4 
QP R 015: 2005-02 
─
after 30 min on test metal sheets with standard production clear coat (with complete paint 
structure according to section 3.8 and underbaking drying according to section 3.9) 1,0 N/cm 
to 3,0 N/cm. 
─
after 24 h on test sheet metals with repair paint structure: 1,8 N/cm to 3,5 N/cm. 
3.12 
Paint compatibility 
For the tests sheet metals with standard production and repair paint structure are used. 
After the tests listed below, the film must permit proper removal.  During low-temperature aging the 
film must not embrittle. Irreversible paint effects such as swelling, loss of glossiness or 
discoloration of the paint film are impermissible. 
Tests: 
─
120 h in condensed water constant climate according to DIN 50017-KK, 
─
h storage at 80 °C in mechanical circulation oven, 
─
environmental cycle aging, cycle II according to PV 14.06, alternatively, 10 cycles according to 
PV 1200, 
─
16 h at -40 °C. 
3.13 
Resistance to gasoline 
Test according to PV 3.11.1 (premium unleaded gasoline according to DIN EN 228) and PV 3.11.2 
(FAM test fuel according to DIN 51604-1), based on VDA 621-412 (tests A 4.1.1 Y and 4.1.3 Y); 
stress duration 10 min. 
After the test time has elapsed, the film must permit proper removal, the paint underneath must 
fulfill the following requirements: 
Requirement for gasoline premium unleaded fuel: characteristic value 1, for FAM test fuel: 
characteristic value 2. 
3.14 
Resistance to diesel fuel 
Test according to PV 3.11.3 (diesel fuel according to DIN EN 590 and fatty acid methyl ester 
(FAME) according to DIN EN 14214), based on VDA 621-412 (test A 4.1.2 X); stress duration 
60 min. 
After the test time has elapsed, the film must permit proper removal, the paint underneath must 
fulfill the following requirements: 
Requirement for diesel fuel and FAME: characteristic value 1. In the test of the resistance to FAME, 
reversible swellings (i.e. automatic reversal after 24 h without addition of heat) are permissible. 
3.15 
Resistance to operating materials 
The test is performed based on PV 3.12.1 and VDA 621-412 (test A) in the following test 
substances. The stress duration varies depending on the test substance between 10 min and 16 h. 
For the tests, test sheet metals with standard production clear coats and complete paint structure 
are used. 
Test substances: 
─
engine oil according to TL 521 07 (based on VDA 621-412, test A 4.1.4 X) – 16 h, 
─
transmission oil according to PV 3.12.1 (based on VDA 621-412, test A 4.1.5 X) –10 min, 
─
hydraulic fluid according to TL 521 46 (based on VDA 621-412, test A 4.1.6 X) – 16 h, 
─
automatic transmission fluid according to TL 521 62 (based on VDA 621-412, test A 4.1.7 X) –
10 min, 


Page 5 
QP R 015: 2005-02 
─
brake fluid according to TL 766 (based on VDA 621-412, test A 4.2.1 X) – 1 h, 
─
antifreeze according to TL 774 (based on VDA 621-412, test A 4.2.4 X) – 1 h, 
─
windshield washer fluid (factory fill) (based on VDA 621-412, test A 4.2.5 X) – 10 min. 
After the test time has elapsed, the film must permit proper removal, the paint underneath must 
fulfill the following requirements: 
No change in the paint surface, characteristic value 1. In the test of the resistance to brake fluid, 
reversible swellings (i.e. automatic reversal after 24 h without addition of heat) are permissible. 
3.16 
Resistance to chemicals 
The test is performed according to PV 4.6.3. For the tests, test sheet metals with standard 
production clear coats with complete paint structure are used. 
After the test time has elapsed, the film must permit proper removal, the paint underneath must 
fulfill the following requirements: 
No surface disturbances may be recognizable up to the specified temperatures. Adequate lighting 
must be ensured for the visual evaluation. 
─
sodium lye:  
after 24 h ≥ 40 °C, 
─
sulfuric acid:  
after 24 h ≥ 40 °C, 
─
tree sap:   
after 24 h ≥ 40 °C, 
─
pancreatin:  
after 24 h = 35 °C. 
3.17 
Resistance to lyes 
Test according to PV 3.10.3. The test is carried out on test sheet metals that are painted solid 
black. 
After the test time has elapsed, the film must permit proper removal, the paint underneath must 
fulfill the following requirements: 
Damage is impermissible. The reduction in glossiness as compared to the original value must be 
less than 10%. After a polishing process no significant reduction in quality (softening, material 
removal) may be detected. 
3.18 
Resistance to acids 
Test according to PV 3.16.4. The test is carried out on test sheet metals that are painted solid 
black. 
After the test time has elapsed, the film must permit proper removal, the paint underneath must 
fulfill the following requirements: 
Damage is impermissible. The reduction in glossiness as compared to the original value must be 
less than 10%. After a polishing process no significant reduction in quality (softening, material 
removal) may be detected. 
3.19 
Resistance to industrial grade dust remover 
Test according to PV 3.10.5. 
After the test time has elapsed, the film must permit proper removal, the paint underneath must 
fulfill the following requirements: 
Damage is impermissible. The reduction in glossiness as compared to the original value must be 
less than 10%. After a polishing process no significant reduction in quality (softening, material 
removal) may be detected. 


Page 6 
QP R 015: 2005-02 
3.20 
Weather resistance 
3.20.1 
Open-air weathering in Central Europe and Arizona 
Test sheet metals with standard production clear coats with complete paint structure are used. 
Tests: 
─
minimum 9 months in Central Europe 
─
minimum 6 months in Arizona 
After the test time has elapsed, the film must permit proper removal, the paint underneath must 
fulfill the following requirements: 
Irreversible effects on the paint surface such as discoloration, loss of glossiness or swelling are 
impermissible. 
3.20.2 
Open-air weathering in Florida 
The test is performed according to PV 3.13.2. For the tests, test sheet metals with standard 
production clear coats (with complete paint structure according to section 3.8 and 
underbaking/overbaking drying according to section 3.9) are used. The test duration is 6 months. 
After the test time has elapsed the film must permit proper removal, the paint underneath must 
fulfill the following requirements: 
Irreversible effects on the paint surface such as discoloration, loss of glossiness or swelling are 
impermissible. A significant, visually perceptible color change according to DIN EN 20105-A02 is 
also impermissible. The paint surface must shine as in original condition without polishing.  
3.20.3 
Artificial weathering in humid heat (Florida simulation) 
Test according to PV 3930. Test sheet metals with standard production clear coats and complete 
paint structure and underbaking/overbaking drying are used. 
─
test sequence for Audi: e.g. CAM 180 test, altogether 500 h: 350 h CAM 180, subsequently, 72 
h moisture-condensate constant climate according to DIN 50017-KK, followed by 150 h CAM 
180. 
─
test sequence for Volkswagen: Weather-O-Meter test with xenon arc light testing device (e.g. 
ATLAS Ci 5000), test duration 800 h corresponding to 6 month-cycles of Florida open-air 
weathering, then 72 h moisture-condensate constant climate according to DIN 50017-KK. 
Requirements: After completion of the test the film must permit proper removal, its protective 
function must not be impaired. Irreversible effects on the paint surface such as discoloration, loss 
of glossiness or swelling are impermissible. 
After removal of the film the following changes in the paint surface are impermissible: 
─
yellowing, 
─
white discoloration of the clear coat 
─
cracking, 
─
blistering, 
─
photochemical reactions that destroy the complete paint structure in secondary reactions, 
─
significant, visually perceptible color change of the paint according to DIN EN 20105-A02. 
The reflectometer value of the paint surface shall be > 65 according to DIN 67530 and PV 3.2.4 
(measuring angle 20°) without polishing. 
3.20.4 
Artificial weathering in dry heat (Arizona simulation) 


Page 7 
QP R 015: 2005-02 
Test according to PV 3929. Test sheet metals with standard production clear coats with complete 
paint structure are used. 
─
test sequence: Weather-O-Meter test with xenon arc light testing device (e.g. ATLAS Ci 5000), 
test duration corresponding to 6 month-cycles of Florida open-air weathering, then 72 h 
moisture-condensate constant climate according to DIN 50017-KK. 
Requirements: as section 3.20.2. 
4 
Referenced standards∗
PV 3.2.4 
Paints and Varnishes; Determining the Reflectometer Value Acc. to DIN 67530 
PV 3.10.3 
Paints and Varnishes; Test of Resistance to Caustic Solutions 
PV 3.10.5 
Paints and Varnishes; Testing of Resistance to Industrial Grade Dust 
Removers 
PV 3.11.1 
Paints and Varnishes; Testing of Resistance to Premium Gasoline 
PV 3.11.2 
Paints and Varnishes; Resistance Test against FAM Test Fuel 
PV 3.11.3 
Paints and Varnishes; Testing of Resistance to Diesel Fuel 
PV 3.12.1 
Paints and Varnishes; Testing of Oil Resistance 
PV 3.13.2 
Paints and Varnishes; Testing of Resistance to Open Air Weathering 
PV 3.16.4 
Paints and Varnishes; Testing of Acid Resistance 
PV 4.6.3 
Farben und Lacke; Chemikalienbeständigkeit von Automobildecklacken; 
Gradientenofenmethode (Paints and Varnishes; Chemical Resistance of 
Automotive Top Coats; Gradient Oven Method – only available in German) 
PV 14.06 
Sealing and Underbody Protection Material; Test of Temperature Resistance 
PV 3929 
Non-Metallic Materials; Weather Aging in Dry, Hot Climate 
PV 3930 
Non-Metallic Materials; Weathering in Moist, Hot Climate 
TL 766 
Brake Fluid; Material Requirements 
TL 774 
Ethylene Glycol-Based Coolant Additive; Material Requirements 
TL 521 07 
SAE 15W-40 Factory Fill Engine Oil; Lubricant Requirements 
TL 521 46 
Central Hydraulic System Fluid; Lubricant Requirements 
TL 521 62 
Factory-Fill-for-Life Automatic Transmission Fluid; Lubricant Requirements 
VW 011 55 
Vehicle Supply Parts; Approval of First Supply and Changes 
VW 501 56 
Process Material, General; Conditions for Sampling and Shipment 
VW 911 01 
Environmental Standard for Vehicles; Vehicle Parts, Materials, Operating 
Fluids; Avoidance of Hazardous Substances 
VDA 621-412 
Anstrichtechnische Prüfungen, Chemikalienbeständigkeit von Kraftfahrzeug-
Lackierungen (Tests for Coating Methods, Resistance to Chemicals of 
Automotive Paints – only available in German) 
DIN 50017 
Atmospheres and their Technical Application; Condensation Water Test 
Atmospheres 
DIN 51604-1 
FAM Testing Fluid for Polymer Materials; Composition and Requirements 
DIN 53370 
Testing of Plastic Films, Determination of the Thickness by Mechanical Feeling 
DIN 53815 
Testing of Textiles; Definitions for the Simple Tensile Test 


Page 8 
QP R 015: 2005-02 
DIN 67530 
Reflectometer as a Means for Gloss Assessment of Plane Surfaces of Paint 
Coatings and Plastics 
DIN EN 228 
Automotive Fuels – Unleaded Petrol – Requirements and Test Methods 
DIN EN 590 
Automotive Fuels – Diesel – Requirements and Test Methods 
DIN EN 14214 
Automotive Fuels – Fatty Acid Methyl Esters (FAME) for Diesel Engines – 
Requirements and Test Methods 
DIN EN 20105-A02 Textiles – Tests for Colour Fastness – Part A02: Grey Scale for Assessing 
Change in Colour 
DIN EN ISO 527-2 Plastics – Determination of Tensile Properties, Part 2: Test Conditions for 
Moulding and Extrusion Plastics 
                                               
∗ In this Section terminological inconsistencies may occur as the original titles are used.

File: 材料工程师/SAE J 1960.pdf.md
# SAE J 1960.pdf

SAE Technical Standards Board Rules provide that: “This report is published by SAE to advance the state of technical and engineering sciences. The use of this report is entirely
voluntary, and its applicability and suitability for any particular use, including any patent infringement arising therefrom, is the sole responsibility of the user.”
SAE reviews each technical report at least every five years at which time it may be reaffirmed, revised, or cancelled. SAE invites your written comments and suggestions.
Copyright © 2004 SAE International
All rights reserved. No part of this publication may be reproduced, stored in a retrieval system or transmitted, in any form or by any means, electronic, mechanical, photocopying,
recording, or otherwise, without the prior written permission of SAE.
TO PLACE A DOCUMENT ORDER:
Tel: 
877-606-7323 (inside USA and Canada)
Tel: 
724-776-4970 (outside USA)
Fax: 
724-776-0790
Email:   
custsvc@sae.org
SAE WEB ADDRESS:
http://www.sae.org
SURFACE
VEHICLE
STANDARD
J1960
REV.
OCT2004
Issued
1989-06
Revised
2004-10
Superseding J1960 AUG2003
Accelerated Exposure of Automotive Exterior Materials Using a Controlled
Irradiance Water-Cooled Xenon Arc Apparatus
1.
Scope
1.1
This test method specifies the operating procedures for a controlled irradiance, water-cooled xenon arc
apparatus used for the accelerated exposure of various automotive exterior materials.
This standard is limited to the models of xenon arc test apparatus specified in the Section on Apparatus.
All other models of xenon arc test apparatus must use SAE J2527 to perform the test conditions specified in
SAE J1960.  SAE J2527 is the performance standard based on the test parameters of SAE J1960.  Use of
xenon arc test apparatus to perform SAE J2527 must be agreed upon by contractual parties.
1.2
The sample preparation, test durations, and performance evaluation procedures are covered in material
specifications of the different automotive manufacturers.
2.
References
2.1
Applicable Publications—The following publications form a part of the specification to the extent specified
herein.  Unless otherwise indicated, the latest revision of SAE publications shall apply
2.1.1
SAE PUBLICATION—Available from SAE, 400 Commonwealth Drive, Warrendale, PA 15096-0001.
SAE J1545—Instrumental Color Difference Measurement for Exterior Finishes, Textiles, and Colored Trim
2.1.2
ASTM PUBLICATION—Available from ASTM, 100 Barr Harbor Drive, West Conshohocken, PA 19428-2959.
ASTM D 859—Standard Test Method for Silica in Water
ASTM D 4517—Standard Test Method for Low-Level Total Silica in High-Purity Water by Flameless
Atomic Absorption Spectroscopy
ASTM G 155—Standard Practice for Operating Xenon Arc Light Apparatus for Exposure of Non-Metallic
Materials
Copyright SAE International 
Provided by IHS under license with SAE
Not for Resale
No reproduction or networking permitted without license from IHS
--`,,,,``-`-`,,`,,`,`,,`---


SAE J1960 Revised OCT2004
-2-
3.
Definitions
3.1
Black Panel Thermometer, n
3.1.1
A temperature measuring device, the sensing unit of which is coated with black enamel designed to absorb
most of the radiant energy encountered in fade/weathering testing.
3.1.1.1
This device provides an estimation of the maximum temperature a specimen might attain during exposure
to natural or artificial light.
3.2
Center Wavelength, n—The specified wavelength for bandpass filters; the wavelength midway between the
half power points (e.g., 340 nm ± 2 nm).
3.3
Color Change, n—As used in fade-weathering testing, a change in color of any kind (whether a change in
hue, saturation, or lightness).
3.4
Half Power Bandpass, n—The interval between wavelengths at which transmittance is 50% of peak.  (It
should not exceed 20 nm for a narrow bandpass filter.)
3.5
Irradiance, n. (E)—The incident radiant flux per unit area of a surface. (W m–2)
3.6
Irradiance, Controlled, n—The maintenance by closed loop feedback of a preselected irradiance throughout
a designated exposure interval.
3.7
Irradiance, Spectral, n—(Eλ) Irradiance per wavelength interval.  (Wm–2 nm–1).
3.8
Irradiance, Total, n—(W m–2) Irradiance integrated over all wavelengths of a light source on an exposed
surface.
3.9
Irradiation, n—See radiant exposure.
3.10 Long-Arc Xenon, n—A xenon arc in which the length of the arc between electrodes is greater than the
diameter of the envelope enclosing the arc.
3.11 Peak Wavelength, n—The wavelength of peak transmission (e.g., 340 nm).
3.12 Radiant Exposure, n—The time integral of irradiance (Jm–2).
3.13 Radiant Exposure, Spectral, n—The time integral of spectral Irradiance (Jm–2 nm–1).
3.14 Reference Plastic, n—A clear polystyrene plastic standard selected for exposure as a check on a test
apparatus and operating conditions.
3.15 Sample, Laboratory, n—A portion of material taken to represent the lot sample, or the original material, and
used in the laboratory as a source of test specimens.
3.16 Specimen, n—A specific portion of a material or a laboratory sample on which a test is performed or that is
selected for that purpose.
3.17 Spectral Power Distribution, n—The relative power emitted by a source as a function of wavelength.
Copyright SAE International 
Provided by IHS under license with SAE
Not for Resale
No reproduction or networking permitted without license from IHS
--`,,,,``-`-`,,`,,`,`,,`---


SAE J1960 Revised OCT2004
-3-
4.
Significance and Use
4.1
This test method is designed to accelerate extreme environmental conditions encountered outside a vehicle
such as sunlight, heat, and moisture (in the form of humidity, condensation or rain) for the purpose of predicting
the weatherability of automotive materials.
5.
Apparatus
5.1
A more complete description of the apparatuses listed below may be found in ASTM G 155.
5.2
The apparatus employed utilizes a water-cooled xenon arc lamp as the source of radiation and should be one
of the following:
5.2.1
TYPE AH—A controlled irradiance apparatus in which the radiant energy source is vertically located at the
central axis of a specimen rack.  The specimen rack shall rotate at 1 rpm ± 0.1 rpm and shall be of the three-
tiered, inclined type having a center segment of 648 mm ± 6 mm (25.5 in ± 0.25 in) outside diameter centered
on the xenon arc lamp.  The top and bottom segments shall be 511 mm ± 6 mm (20 in ± 0.25 in)  outside
diameter, positioned 28 degrees ± 2 degrees from the vertical.  Each segment shall accommodate 152 mm
(6 in) specimen holders.  The apparatus shall provide for control of dry bulb and black panel temperature,
relative humidity, and irradiance at 340 nm1.
5.2.2
TYPE BH—A controlled irradiance apparatus in which the radiant energy source is vertically located at the
central axis of one of the following two racks:
5.2.2.1
The specimen rack shall rotate at 1 rpm ± 0.1 rpm and shall be of the three-tiered, inclined type having a
center segment of 965 mm ± 6 mm (38 in ± 0.25 in) outside diameter centered on the xenon arc lamp.  The
top and bottom segments shall be 842 mm ± 6 mm (33.16 in ± 0.25 in) outside diameter, positioned          22
degrees ± 2 degrees from the vertical.  Each tier shall accommodate 152 mm (6 in) specimen holders.  The
apparatus shall provide for automatic control of temperature, relative humidity, and irradiance at      340
nm1.  All specimen exposure openings may be used.
5.2.2.2
The specimen rack shall rotate at 1 rpm ± 0.1 rpm and shall be of the two-tiered, inclined type, 965.2 mm ±
6 mm (38 in ± 0.25 in) outside diameter in the center.  The top and bottom segments shall be 872.5 mm ± 6
mm (34.35 in ± 0.25 in) outside diameter positioned 11 degrees ± 2 degrees from the vertical.  The rack
shall be positioned so that the exposure area is centered on the xenon lamp.  Each tier shall accommodate
254 mm (10 in) long specimen holders.  The apparatus shall provide for automatic control of temperature,
relative humidity, and irradiance at 340 nm1.  When using this two-tiered specimen rack, the test specimens
shall not be placed in positions 1 and 8 (see Figure 1).
5.2.3
The xenon arc employed shall be of the “long-arc” water-cooled type.  It shall employ cylindrical inner and
outer optical filters to direct the flow of cooling water and to provide a selected spectral power distribution.
5.2.4
Distilled or deionized water shall be recirculated past the burner at a flow rate sufficient to remove excess
heat.  Passing water through a cartridge demineralizer installed in the recirculation line just ahead of the
lamp minimizes contamination of the quartz envelope of the burner.  A heat exchange unit shall be used to
cool the recirculated lamp water.
1.
The Ci35, Ci35A Xenon Arc Weather-Ometer® or equivalent with factory installed air heater meets the requirements of Type AH.  The Ci65 
and Ci65A Xenon Arc Weather-Ometer® or equivalent with factory installed air heater meets the requirements of Type BH.
Copyright SAE International 
Provided by IHS under license with SAE
Not for Resale
No reproduction or networking permitted without license from IHS
--`,,,,``-`-`,,`,,`,`,,`---


SAE J1960 Revised OCT2004
-4-
FIGURE 1—TWO-TIERED INCLINE SPECIMEN RACK
6.
Apparatus Setup
6.1
To insure repeatability of tests, maintain and calibrate the apparatus to manufacturer's specifications and as
described in Appendix A and B.  Appendix A contains additional maintenance instructions and replacement
schedules, and Appendix B describes the use of a reference plastic to determine if the xenon arc apparatus is
operating properly within the desired range.
6.1.1
The input voltage must be between 215 to 250 V.
6.1.2
Water for lamp cooling must be purified so that it is free of silica and has no more than 20 ppm total dissolved
solids.
6.1.2.1
Water used for the specimen spray and humidification system shall leave no objectionable deposits or
stains on the exposed specimens.  It is strongly recommended that the water contain a maximum of 1-ppm
solids and a maximum of 0.2-ppm silica.  Silica levels should be determined using ASTM procedures
D 859 or D 4517.  A combination of deionization and reverse osmosis treatment can effectively produce
water with the desired purity.
6.1.3
Install the specimen spray and the rack spray units.
Copyright SAE International 
Provided by IHS under license with SAE
Not for Resale
No reproduction or networking permitted without license from IHS
--`,,,,``-`-`,,`,,`,`,,`---


SAE J1960 Revised OCT2004
-5-
6.1.4
Fit the xenon arc burner with a quartz inner filter and a “Type S” borosilicate outer filter.
6.1.5
Set the operation switches/controls as follows in Table 1:
If the proper humidity cannot be achieved, set the air heater switch to dark-on cycle.
6.1.6
Set the thumb wheel controls as follows in Table 2:
6.1.6.1
These are suggested settings to obtain the specified humidity level.  Because of ambient conditions in the
room containing the apparatus, it may be necessary to adjust the wet bulb depression and/or the
conditioning water temperature settings.
6.1.7
Choose the program cycle which provides 120 min of light and 60 min of dark in the following cycle: 40 min of
light followed by 20 min of light and front specimen spray, followed by 60 min of light, followed by 60 min of
dark with both back and front spray and repeating.  The test cycle is shown in Table 3.
NOTE—Users of instruments that employ a program logic controller (PLC) should consult their manual for
the appropriate program cycle.  Others should use a #180 cam.
TABLE 1—OPERATION SWITCHES/CONTROLS
SWITCH
SETTING
Black panel/ambient air
Black panel
Wattage adjustment
Automatic
Irradiation/timed
Irradiation
Countdown meter
Set to required kJ m–2 nm–1 at 340 nm
Lamp ignition
On
Lamp cooling water
On
Fixed air valve
Off
Humidifier
On
Water heater
On
Air heater
On
Specimen spray
On
Rack spray
On
Under the circuit breakers/mode switch cover, set the following:
Air heater on cycle
Light-on cycle
Rack spray light cycle
Off
Test chamber/high temperature adjust.
75 °C
TABLE 2—THUMB WHEEL CONTROLS
Controls
Dark
Cycle
Light
Cycle
Automatic/irradiance
—
0.55 W m–2 nm–1 at 340 nm
Black panel temperature
  38 °C
70 °C
Wet bulb depression (See 6.1.6.1)
0.00 °C
12 °C
Conditioning water
  40 °C
45 °C
Copyright SAE International 
Provided by IHS under license with SAE
Not for Resale
No reproduction or networking permitted without license from IHS
--`,,,,``-`-`,,`,,`,`,,`---


SAE J1960 Revised OCT2004
-6-
6.1.8
Operate the apparatus to maintain the following tolerances listed in Table 4.  If the actual operating conditions
do not agree with the machine settings after the equipment has stabilized, discontinue the test and correct
the cause of the disagreement before continuing. 
NOTE 1—To maintain dry bulb tolerance, blower speed adjustment may be required.
NOTE 2—For instruments equipped with automatic blower control, for this test manufacturer recommends
that the control be switched to the manual mode.
6.1.8.1
The tolerances do not apply during the spray portion of the cycle.
6.1.9
Adjust the temperature of the lamp cooling water to provide sufficient cooling but prevent condensation from
forming on the lamp assembly.  Suggest 50 °C for cooling water and 70 ° C for high temperature cut out.
7.
Test Procedure
7.1
Prepare a specimen to be exposed to fit the specimen holder being used.
7.1.1
Specimen sizes must conform to the size of the approved specimen holder.  Specimens that exceed these
sizes may not give proper exposure results.  The correct means of mounting odd sized specimens can be
obtained from the automotive company for which the material is being tested.
7.1.2
Approved frames for the three-tier rack are the SL-3T and the CD-3T only.
7.1.3
Approved frames for the two-tier rack are the SL, CD, SL-X, and the CD-4 only.
7.2
Insert the specimen in the specimen holder and attach the spring-loaded holding device.
NOTE—If the apparatus has an inclined panel rack (supplied with attached clips), the samples must fit the
provided spaces.
7.3
Fill all unused slots with an inert non-reflective material to maintain desired airflow.  Anodized aluminum panels
are an example.
TABLE 3—TEST CYCLE
Cycle
Segment
Light
Dark
Spray
Inner
Filter
Outer
Filter
1
N/A
60 min
Front and back
Quartz
S-Boro
2
40 min
N/A
None
Quartz
S-Boro
3
20 min
N/A
Front
Quartz
S-Boro
4
60 min
N/A
None
Quartz
S-Boro
TABLE 4—TOLERANCES
Controls
Dark
Cycle
Light
Cycle
Automatic irradiance
    —
                  ± 0.01 W m–2
Black panel
         ± 2 °C
         ± 2 °C
Dry bulb
38 °C ± 2 °C
47 °C ± 2 °C
Relative humidity
95% ± 5%
50% ± 5%
Conditioning water
         ± 4 °C
         ± 4 °C
Radiant exposure
See applicable specification.
See applicable specification.
Copyright SAE International 
Provided by IHS under license with SAE
Not for Resale
No reproduction or networking permitted without license from IHS
--`,,,,``-`-`,,`,,`,`,,`---


SAE J1960 Revised OCT2004
-7-
NOTE—High reflectance material may effect the operation of the equipment.  Refer to the manufacturer’s
instructions for proper operation of the equipment.
7.4
After setting up the instrument to run for the required radiant exposure (kJm–2) at 340 nm, start the test at the
beginning of a dark cycle.  See applicable material specification.
7.5
Report the change in color or any other property as outlined in SAE J1545.
7.6
Exposure report.
7.6.1
A copy of the exposure report (Figure 2) must be included with each exposed specimen being submitted for
approval.
Copyright SAE International 
Provided by IHS under license with SAE
Not for Resale
No reproduction or networking permitted without license from IHS
--`,,,,``-`-`,,`,,`,`,,`---


SAE J1960 Revised OCT2004
-8-
FIGURE 2—XENON ARC REFERENCE MATERIAL CONTROL CHART
Copyright SAE International 
Provided by IHS under license with SAE
Not for Resale
No reproduction or networking permitted without license from IHS
--`,,,,``-`-`,,`,,`,`,,`---


SAE J1960 Revised OCT2004
-9-
8.
Notes
8.1
Marginal Indicia—The change bar (l) located in the left margin is for the convenience of the user in locating
areas where revisions have been made to the previous issue of the report.  An (R) symbol to the left of the
document title indicates a complete revision of the report.
PREPARED BY THE SAE TEXTILES AND FLEXIBLE PLASTICS COMMITTEE
Copyright SAE International 
Provided by IHS under license with SAE
Not for Resale
No reproduction or networking permitted without license from IHS
--`,,,,``-`-`,,`,,`,`,,`---


SAE J1960 Revised OCT2004
-10-
APPENDIX A
MAINTENANCE INSTRUCTIONS AND REPLACEMENT SCHEDULES
A.1
Maintenance
A.1.1 Test Chamber—The frequency of cleaning will vary with water quality.  However, the chamber should be
cleaned at least once a month with a stainless steel cleaning agent and flushed with deionized water.  Do NOT
use cleaning agents containing chlorine.
A.1.2 Conditioning Chamber—The frequency of cleaning will vary with the water and air quality in the laboratory.
However, the chamber should be drained once a month and flushed with deionized water to remove sediment.
A.1.3 Lamp Assembly—Frequency of cleaning will vary with water quality.  However, at least once each week wipe
the outer surface of the outer filter with alcohol and a soft cloth.  If deposits cannot be removed, replace the
filter.
A.1.4 Quartz Light Rod—Clean weekly the end of the light rod with alcohol and a soft cloth.
A.1.5 Black Panel Sensor—Polishing monthly, using a good quality automotive polish, should be adequate.  The
need for more frequent polishing may indicate a problem.  For resolution, contact the manufacturer.
A.1.6 Spray Nozzles—Check daily for any signs of clogging.  If continual clogging occurs, additional filters may be
necessary in the distilled water lines supplying the instrument.
A.2
Replacement Schedule
A.2.1 Lamp assembly and related parts.
A.2.1.1 Replace the inner filter when the specified irradiance level can no longer be achieved or after a maximum of
1000 h of operation.
A.2.1.2 Replace the outer filter when the specified irradiance level can no longer be achieved or after a maximum of
1000 h of operation.
A.2.1.3 Replace the burner tube when the specified irradiance level can no longer be achieved or when the black
panel temperature can no longer be controlled.
A.2.1.4 Replacement of the interference filter located in the light monitoring system after 9000 h of operation in the
light cycle or 18 months of use, whichever comes first.  Earlier replacement may become necessary if after
replacement of lamp and filters, the wattage level does not return to normal.  Refer to the operators manual.
A.2.2 Replace the black panel sensor when local surface luster can no longer be maintained or when bare metal can
be seen.
A.2.3 Inspect the wet bulb wick weekly and replace when discoloration or mineral deposits are observed.
A.3
Calibration Checks
A.3.1 Check daily the switches and thumb wheel controls for proper settings.
A.3.2 Calibrate the apparatus every two weeks following the procedures detailed in the operating manual provided by
the manufacturer.  It is suggested that the calibration be performed on the same day of the week.
Copyright SAE International 
Provided by IHS under license with SAE
Not for Resale
No reproduction or networking permitted without license from IHS
--`,,,,``-`-`,,`,,`,`,,`---
