Repository: kujaxr/obsidian-vault

File: 材料工程师/SAE_J1885-1992_用可控制不发光的水冷氙弧灯进行汽车内饰的快速暴露试验.pdf.md
# SAE_J1885-1992_用可控制不发光的水冷氙弧灯进行汽车内饰的快速暴露试验.pdf

SAE Technical Standards Board Rules provide that: “This report is published by SAE to advance the state of technical and engineering sciences. The use of this report is entirely
voluntary, and its applicability and suitability for any particular use, including any patent infringement arising therefrom, is the sole responsibility of the user.”
SAE reviews each technical report at least every five years at which time it may be reaffirmed, revised, or cancelled. SAE invites your written comments and suggestions.
QUESTIONS REGARDING THIS DOCUMENT: (412) 772-8512 FAX: (412) 776-0243
TO PLACE A DOCUMENT ORDER; (412) 776-4970 FAX: (412) 776-0790
http:\\www.sae.org
Copyright 1992 Society of Automotive Engineers, Inc.
All rights reserved.
Printed in U.S.A.
SURFACE
VEHICLE
400 Commonwealth Drive, Warrendale, PA 15096-0001 STANDARD
J1885
REV.
MAR92
Issued
1987-08
Revised
1992-03
Superseding J1885 AUG87
(R) ACCELERATED EXPOSURE OF AUTOMOTIVE INTERIOR TIRM COMPONENTS USING A
CONTROLLED IRRADIANCE WATER COOLED XENON-ARC APPARATUS
This document is equivalent to ISO/DIS 105-B06 option 5.
1.
Scope—This test method specifies the operating procedures for a controlled irradiance, water cooled xenon-
arc apparatus used for the accelerated exposure of various automotive interior trim components.
Test durations, as well as any exceptions to the sample preparation and performance evaluation procedures
contained in this document, are covered in material specifications of the different automotive manufacturers.
2.
References
2.1
Applicable Publications—The following publications form a part of this specification to the extent specified
herein.  The latest issue of SAE publications shall apply.
2.1.1
SAE PUBLICATIONS—Available from SAE, 400 Commonwealth Drive, Warrendale, PA 15096-0001.
SAE J1545 JUN86—Instrumental Color Difference Measurement for Exterior Finishes, Textiles, and
Colored Trim
2.1.2
ASTM PUBLICATIONS—Available from ASTM, 100 Barr Harbor Drive, West Conshohocken, PA 19428-2959.
ASTM G 26—Standard Practice for Operating Light-Exposure Apparatus (Xenon-Arc Type) With and
Without Water for Exposure of Nonmetallic Materials
2.1.3
OTHER PUBLICATIONS
AATCC Evaluation Procedure 1 (1987)
3.
Definitions
3.1
Black Panel Thermometer, n.—A temperature measuring device, the sensing unit of which is a stainless
steel panel coated with black material designed to absorb most of the radiant energy encountered in fade/
weathering testing.
NOTE—This device provides an estimation of the maximum temperature a specimen may attain during
exposure to natural or artificial light.
COPYRIGHT Society of Automotive Engineers, Inc.
Licensed by Information Handling Services
COPYRIGHT Society of Automotive Engineers, Inc.
Licensed by Information Handling Services


SAE J1885 Revised MAR92
-2-
3.2
Blue Wool Lightfastness Standard, n.—One of a group of dyed fabrics used to determine the amount of
light, or combined light, heat, and moisture to which a specimen is exposed during fade/weathering testing.
3.3
Center Wavelength, n.—The specified wavelength for bandpass filters; the wavelength midway between the
half power points e.g., 340 nm ± 2 nm. 
3.4
Color Change, n.—As used in fade/weathering testing, a change in color of any kind (whether a change in
hue, saturation, or lightness).
3.5
Half Power Bandpass, n.—The interval between wavelengths at which transmittance is 50% of peak.  (It
should not exceed 20 nm for a narrow bandpass filter.)
3.6
Irradiance, Controlled, n.—The maintenance by closed loop feedback of a preselected irradiance throughout
a designated exposure interval.
3.7
Irradiance, Spectral, n.—The radiant energy within a specified wavelength interval that falls upon a unit area
of exposed surface (W/m2 x nm)
3.8
Irradiance, Total, n.—Radiant energy integrated over all wavelengths falling upon a unit area of exposure at a
point in time expressed in watts per square meter (W/m2).
3.9
Irradiation, n.—See radiant exposure.
3.10 Long-Arc Xenon, n.—A xenon arc in which the length of the arc between electrodes is greater than the
diameter of the envelope enclosing the arc.  
3.11 Peak Wavelength, n.—The wavelength of peak transmission, e.g., 340 nm.
3.12 Radiant Exposure, n.—The time integral of irradiance expressed in joules per square meter (J/m2).
3.13 Radiant Exposure, Spectral, n.—The integration of spectral irradiance with respect to time.
3.14 Reference Fabric, n.—One or more blue wool lightfastness standards selected for exposure as a check on a
test apparatus and operating conditions.
3.15 Reference Plastic, n.—A clear polystyrene plastic standard selected for exposure as check on a test
apparatus and operating conditions.  This reference material is normally used for long-term exposures.
3.16 Sample, Laboratory, n.—A portion of material taken to represent the lot sample, or the original material, and
used in the laboratory as a source of test specimens.
3.17 Specimen, n.—A specific portion of a material or a laboratory sample upon which a test is performed or which
is selected for that purpose.
3.18 Spectral Power Distribution, n.—The variation of energy due to the source over the wavelength span of the
emitted radiation.
4.
Significance and Use
4.1
This test method is designed to simulate extreme environmental conditions encountered inside vehicle due to
sunlight, heat, and humidity for the purpose of predicting the performance of automotive interior trim materials.
COPYRIGHT Society of Automotive Engineers, Inc.
Licensed by Information Handling Services
COPYRIGHT Society of Automotive Engineers, Inc.
Licensed by Information Handling Services


SAE J1885 Revised MAR92
-3-
5.
Equipment
5.1
A more complete description of the following equipment may be found in ASTM G 26.
5.2
The equipment employed utilizes a water cooled xenon-arc lamp as the source of radiation and should be one
of the following:
5.2.1
TYPE AH1—A controlled irradiance apparatus in which the radiant energy source is vertically located at the
center axis of a specimen rack.  The specimen rack shall rotate at 1 rpm ± 0.1 rpm and shall be of the three-
tiered, inclined type having a center segment of 648 mm ± 6 mm (25.5 in ± 0.25 in) outside diameter
centered on the xenon-arc lamp.  The top and bottom segments shall be 511 mm ± 6 mm (20 in ± 0.25 in)
outside diameter, positioned 28 degrees ± 2 degrees from the vertical.  Each segment shall accommodate
152 mm (6 in) specimen holders.  The apparatus shall provide for automatic control of temperature, relative
humidity, and irradiance at 340 nm.
5.2.2
TYPE BH1—A controlled irradiance apparatus in which the radiant energy source is vertically located at the
central axis of the following two racks:
5.2.2.1
The specimen rack shall rotate at 1 rpm ± 0.1 rpm and shall be of the three-tiered, inclined type having a
center segment of 965 mm ± 6 mm (38 in ± 0.25 in) outside diameter centered on the xenon-arc lamp.  The
top and bottom segments shall be 842 mm ± 6 mm (33.16 in ± 0.25 in) outside diameter, positioned
22 degrees ± 2 degrees from the vertical.  Each tier shall accommodate 152 mm (6 in) specimen holders.
The apparatus shall provide for automatic control of temperature, relative humidity, and irradiance at
340 nm.  All specimen exposure openings may be used. 
5.2.2.2
The specimen rack shall rotate at 1 rpm ± 0.1 rpm and shall be of the two-tiered, inclined type, 965.2 mm ±
6 mm (38 in ± 0.25 in) outside diameter in the center.  The top and bottom segments shall be 872.5 mm ±
6 mm vertical.  The rack shall be positioned so that the exposure area is centered on the xenon lamp.
Each tier shall accommodate 254 mm (10 in) long specimen holders. The apparatus shall provide for
automatic control of temperature, relative humidity, and irradiance at 340 nm.  When using this two-tiered
specimen rack, test specimens shall not be placed in positions 1 and 8.  (See Figure 1.)
5.2.3
The xenon-arcs employed shall be of the "long-arc" water cooled type.  They shall employ cylindrical inner
and outer optical filters to direct the flow of cooling water and to provide a selected spectral power
distribution.
5.2.4
Distilled or deionized water (solids content less than 20 ppm) shall be recirculated past the burner at a flow
rate sufficient to remove excess heat.  Passing water through a cartridge demineralizer installed in the
recirculation line just ahead of the lamp minimizes contamination of the quartz envelope of the burner.  A
heat exchange unit shall be used to cool the recirculated lamp water.
6.
Apparatus Set-Up
6.1
To insure repeatability of tests, maintain and calibrate the apparatus to manufacturer's specifications, and as
described in Appendices A, B, and C.  Appendix A contains additional maintenance instructions and
replacement schedules, and Appendix B and C describe the use of reference materials to determine if the
xenon-arc apparatus is operating within the desired range.  Appendix C provides an alternative to the method
described in Appendix B using a polystyrene reference plastic suitable for use during long-term exposures and
requires less frequent interruption of machine operation.  Contractual agreement will determine which
method(s) will be used.
1.
The Ci35 Xenon-Arc Weather Ometer® or equivalent with factory installed air heater meets the requirements of Type AH.  The Ci65 Xenon-
Arc Weather-Ometer® or equivalent with factory installed air heater meets the requirements of Type BH.  These apparatuses are available 
from Atlas Electric Devices Company, 4114 North Ravenswood Avenue, Chicago, IL 60613.
COPYRIGHT Society of Automotive Engineers, Inc.
Licensed by Information Handling Services
COPYRIGHT Society of Automotive Engineers, Inc.
Licensed by Information Handling Services


SAE J1885 Revised MAR92
-4-
FIGURE 1—TWO-TIER INCLINED SPECIMEN RACK C165
6.1.1
The input voltage must be between 215 to 250 V.
6.1.2
Water for humidification and lamp cooling must be purified so that it is free of silica and has no more than
20 ppm total dissolved solids.
6.1.3
Remove and cap the specimen spray unit.  Turn off the rack spray unit with the valve provided.
NOTE—While the specimen spray can be turned off through a switch on the control panel, it is
recommended that the specimen spray assembly be removed and the pipe capped to prevent
accidental spraying of the test samples.
6.1.4
Fit the xenon-arc burner with quartz inner filter and Type S borosilicate outer filter.
6.1.5
Set the operation switches as follows in Table 1:
TABLE 1—OPERATION SWITCH SETTINGS
Switch
Setting
Black Panel Ambient Air
Black Panel
Wattage Adjustment
Automatic
Countdown Switch
Irradiation
Lamp Ignition
On
Fixed Air Valve
Off
Humidifier
On
Water Heater
On
Air Heater
On(1)
1. The Air Heater selector switch, under the cover labeled “Circuit Breakers/
Mode Switches,” should be set to Light/Dark Cycle.  If proper humidity during 
the light cycle cannot be maintained, set to Dark Cycle.  Only one air heater 
should be used on devices equipped with two air heaters.  The test chamber 
High Temperature Adjust switch should be set to 72 °C.
Specimen Spray
Off
Rack Spray
Off
COPYRIGHT Society of Automotive Engineers, Inc.
Licensed by Information Handling Services
COPYRIGHT Society of Automotive Engineers, Inc.
Licensed by Information Handling Services


SAE J1885 Revised MAR92
-5-
6.1.6
Set the thumb wheel controls as follows in Table 2:
6.1.7
Set cycle that provides 3.8 h light and 1.0 h dark.
6.1.8
Operate the equipment to maintain the conditions in Table 3.  If the actual operating conditions do not agree
with the machine settings after the equipment has stabilized, discontinue the test and identify the cause of
the disagreement.
6.1.9
Adjust the temperature of the lamp cooling water to provide sufficient cooling, but prevent condensation from
forming on the lamp assembly.  Suggest 60 °C for cooling water, and 70 °C for high temperature water cut-
out.
7.
Test Procedure
7.1
Prepare the specimens to be exposed to fit the specimen holder being used.
7.2
Specimen sizes must conform to the size of the specimen holder(s)2 supplied by the manufacturer for use with
the equipment.  Specimens that exceed these sizes may not give proper exposure results.  Instructions for
TABLE 2—THUMB WHEEL CONTROL SETTINGS
Dark
Cycle
Light
Cycle
Automatic Irradiance
—
0.55 w/m2 at 340 nm
Black Panel Temperature
38 °C
89 °C
Wet Bulb Depression(1)
1. NOTE—The wet bulb depression setting indicated is a suggested setting to 
obtain the specified humidity level.  It may be necessary to adjust this setting 
due to ambient conditions in the room containing the equipment.
0 °C
12 °C (Nominal)
Conditioning Water
40 °C
63 °C
“A” Series Equipment
Automatic Dry Bulb Temperature(2)
2. Set Light Cycle dry bulb control switch to automatic.
62 °C
Cycle Programmer
Program 2 or 3
TABLE 3—EQUIPMENT OPERATING CONDITIONS
Dark
Cycle
Light
Cycle
Automatic Irradiance
0.55 w/m2 ± 0.01 w/m2 at 340 nm
Black Panel Temperature
38 °C ± 2 °C
89 °C ± 3 °C
Dry Bulb Tolerance(1)
1.
Note—It may be necessary to adjust the blower speed to maintain the specified dry bulb 
temperature.
38 °C ± 2 °C
62 °C ± 2 °C
Relative Humidity
95% ± 5%
50% ± 5%
Conditioning Water
40 °C ± 4 °C
63 °C ± 4 °C
Radiant Exposure
See Applicable Specification
See Applicable Specification
2.
Specimen holders SL-3T, CD-3T, SL, CD, and CD-4 have been found to be suitable.  Frames other than these can be agreed upon between  
the contractual parties.
COPYRIGHT Society of Automotive Engineers, Inc.
Licensed by Information Handling Services
COPYRIGHT Society of Automotive Engineers, Inc.
Licensed by Information Handling Services


SAE J1885 Revised MAR92
-6-
mounting parts or portions of a part can be obtained from the responsible engineering group.
7.3
Back interior textiles (body cloth, carpet, vinyl coated fabrics, etc.) with white cardboard.3  Specimens other
than interior textiles that do not completely fill the exposure area of the specimen holder are also backed with
white cardboard.
7.4
Insert specimen in holder and secure.  Under no circumstances should the face side of the sample be closer to
the arc than the front side of the specimen holder.
7.5
Fill all unused slots with specimen holders filled with white cardboard3 to maintain desired air flow.  Cardboard
blanks should be changed when noticeable physical distortion occurs.
7.6
Expose specimens, beginning at the end of a dark cycle, for the required radiant exposure (kilojoules per
square meter [kJ/m2]) measured at the central wavelength of 340 nm.  See applicable material specification.
NOTE—Care should be taken to avoid mixing potentially incompatible specimens in the same machine load,
i.e., textiles should not be exposed together with foam backed textiles, foams, or plastics.
Once exposure has been initiated, equipment operation should not be interrupted more than once daily.
Additional interruptions, e.g., opening the chamber door during the course of daily operation, may cause
variation in test results.
8.
Evaluating and Reporting the Degree of Fade 
8.1
The degree of fade should be evaluated and reported as specified between the contractual parties.  One or
more of the following methods may be specified:
8.1.1
INSTRUMENTAL MEASUREMENT
8.1.1.1
Color difference values in CIELAB units are obtained by instrumentally measuring the specimen before
and after a specified amount of radiant exposure.  The procedure used for specimen measurement will
conform to that specified in Appendix B.
8.1.2
 VISUAL ASSESSMENT
8.1.2.1
Assign colorfastness ratings using the AATCC Gray Scale for Color Change in accordance with AATCC
Evaluation Procedure 1 (1987).
8.1.2.2
 Using the viewing conditions specified in AATCC Evaluation Procedure 1 (1987), quantify the color
change using the following terminology:
a.
NONE—No change in hue, lightness, or saturation.
b.
SLIGHT—A change in lightness and/or saturation which can be determined only upon close
examination but no change in hue.
c.
NOTICEABLE—A change in lightness and/or saturation which can easily be seen and/or a change in
hue.
d.
SEVERE—An extreme change in lightness, saturation, and/or hue.
3.
Franklin, Grain long-felt side up 110/500 white index, Stock Number 06506 made by Union Camp or 9016 White Bristol Card Stock have been 
found suitable for this purpose.  Franklin white index is usually available from local office supply or art supply stores.  Weight of card stock 
should be sufficient to prevent warping.
COPYRIGHT Society of Automotive Engineers, Inc.
Licensed by Information Handling Services
COPYRIGHT Society of Automotive Engineers, Inc.
Licensed by Information Handling Services


SAE J1885 Revised MAR92
-7-
9.
Exposure Report
9.1
A copy of the Exposure Control/Report Form (Figure 2)4 indicating the color change of the exposed reference
material in CIELAB color difference units must accompany each exposed specimen being submitted for
approval. If any one of the color difference data points is outside the specified tolerance (control limits), the
cause and corrective action must be indicated in the space provided.
9.2
The Exposure Control/Report Form shall include the following additional information:
9.2.1
Laboratory Name
9.2.2
Type and serial number of exposure equipment
9.2.3
Month and Year of equipment operation represented by the control chart
9.2.4
Test method
9.2.5
Reference material(s) used
9.2.6
Frequency of operation verification, e.g., daily, three, or seven day intervals
9.2.7
Color change, target value, and tolerance, in CIELAB color difference units for the reference material(s) used
9.2.8
The monthly average color difference for the reference material(s)
9.2.9
Measured color change, in CIELAB color difference units, for reference material 1
9.2.10
Measured color change, in CIELAB color difference units, for reference material 2 (if more than one material
is used)
9.2.11
Daily record of black panel temperature
9.2.12
Daily record of dry bulb temperature
9.2.13
Sample identification
9.2.14
Total radiant exposure applied to the specimen
9.2.15
Date specimen exposure was initiated
9.2.16
Date specimen exposure was completed
4.
Copies of the Exposure Control/Report Form can be obtained from any automotive company using this procedure.
COPYRIGHT Society of Automotive Engineers, Inc.
Licensed by Information Handling Services
COPYRIGHT Society of Automotive Engineers, Inc.
Licensed by Information Handling Services


SAE J1885 Revised MAR92
-8-
FIGURE 2—EXPOSURE CONTROL/REPORT FORM
COPYRIGHT Society of Automotive Engineers, Inc.
Licensed by Information Handling Services
COPYRIGHT Society of Automotive Engineers, Inc.
Licensed by Information Handling Services


SAE J1885 Revised MAR92
-9-
10.
Notes
10.1 Marginal Indicia—The change bar (l) located in the left margin is for the convenience of the user in locating
areas where technical revisions have been made to the previous issue of the report.  An (R) symbol to the left
of the document title indicates a complete revision of the report.
PREPARED BY THE SAE TEXTILE AND FLEXIBLE PLASTICS COMMITTEE
COPYRIGHT Society of Automotive Engineers, Inc.
Licensed by Information Handling Services
COPYRIGHT Society of Automotive Engineers, Inc.
Licensed by Information Handling Services


SAE J1885 Revised MAR92
-10-
APPENDIX A
A.1
Maintenance
A.1.1 Test Chamber—The frequency of cleaning will vary with water quality.  However, the chamber must be
cleaned at least once a month with a stainless steel cleaning agent and flushed with deionized water.  Do NOT
use cleaning agents containing chlorine.
A.1.2 Conditioning Chamber—The frequency of cleaning will vary with water and air quality in the laboratory.
However, the chamber must be drained once a month and flushed with deionized water to remove sediment.
A.1.3 Lamp Assembly—Frequency of cleaning will vary with water quality.  However, at least once each week wipe
the outer surface of the outer filter with alcohol and a soft cloth.  If deposits cannot be removed, replace the
filter.
A.1.4 Quartz Light Rod—Clean weekly the end of the light rod with alcohol and soft cloth.
A.1.5 Black Panel Sensor—Polish weekly using a good quality automotive polish.
A.2
Replacement Schedule
A.2.1 Lamp Assembly and Related Parts
A.2.1.1 Replace the inner filter when the specified irradiance level can no longer be achieved or after a maximum of
1000 h of operation, and also whenever the burner tube is replaced.
A.2.1.2 Replace the outer filter when the specified irradiance level can no longer be achieved or after a maximum of
1000 h of operation.
A.2.1.3 Replace the burner tube when the specified irradiance level can no longer be achieved even after the outer
filter has been replaced.
A.2.1.4 Replace the interference filter located in the light monitoring system after 9000 light-on hours or 18 months of
use, whichever comes first.  The interference filter may require replacement sooner if the wattage level does
not return to "normal" after the burner tube and outer filter have been replaced.
A.2.2 Replace the black panel sensor when local surface luster can no longer be maintained, or when bare metal can
be seen.
A.2.3 Inspect wet bulb wick weekly and replace when discoloration or mineral deposits are observed.
A.3
Calibration Checks
A.3.1 Check the switches and thumb wheel controls daily to insure proper settings.
A.3.2 Calibrate the apparatus once each week following the procedures detailed in the operating manual provided by
the manufacturer.  If contractual agreement is to use L-4 Blue Wool as the reference material, Thursday is the
suggested calibration day.
A.3.2.1 Weekly calibration records are maintained using the recording form provided (Figure A1).  Set points may
differ depending on the model of apparatus used.  Refer to the operating manual provided with the
equipment for the exact requirements.5
5.
Copies of the calibration record chart can be obtained from any automotive company using this procedure.
COPYRIGHT Society of Automotive Engineers, Inc.
Licensed by Information Handling Services
COPYRIGHT Society of Automotive Engineers, Inc.
Licensed by Information Handling Services

File: 材料工程师/TL152.pdf.md
# TL152.pdf

Klass.-Nr./Class. No. 50223 
February 2007 
Powder Paint for Cylinder Block and 
Crankcase 
Surface Protection Requirements 
TL 
152 
Konzernnorm 
 
 
Descriptors: 
cylinder block and crankcase, surface protection, powder paint, paint 
 
 
Page 1 of 4 
Fachverantwortung/Technical responsibility 
Normung/Standards 
 
 
K-GQL-2/2   Dr. Hasse 
Tel: +49-5361-9-42107 
K-GQL-2/2   Laudien 
K-GQL-2   Dr. Eisenberg 
E2TC/4 
Wiesner 
Tel: +49-5361-9-29064 
E2TC 
Terlinden 
 
 
Confidential. All rights reserved. No part of this document may be transmitted or reproduced without prior permission of a Standards Department of the Volkswagen Group. 
Parties to a contract can only obtain this standard via the B2B supplier platform “www.vwgroupsupply.com”. 
 VOLKSWAGEN AG 
Norm vor Anwendung auf Aktualität prüfen / Check standard for current issue prior to usage.
Form FE 41 - 01.06 
Changes 
The following changes have been made as compared to Technical Supply Specification TL 152: 
2002-08: 
─ 
Referenced standards updated 
Previous issues 
1992-10, 2002-08 
1 
Scope 
This standard specifies requirements for powder paints for cylinder blocks and crankcases made 
from gray cast iron. 
2 
Description 
Powder paint acc. to TL 152 
3 
Requirements 
3.1 
General requirements 
Approval of first supply and changes acc. to Volkswagen standard VW 01155. 
Avoidance of hazardous substances acc. to VW 91101. 
For complete testing 3 finished parts are required, and 4 test panels, if need be. 
The coating shall exhibit the specified surface protection, with the specified properties, over its 
entire surface. The coatings shall be free of pores, cracks, foreign matter inclusions, damage and 
other flaws that impair the corrosion protection and/or specified appearance. The layers shall have 
firm adherence to the base material. 
The production process must be designed and controlled such that functional characteristics of the 
finished part are not impaired. 
Given proper mounting, the coating shall not be damaged if this would lead to impairment of 
function and/or decrease of the specified corrosion protection. 
The surface treatment process shall ensure good machinability of the coating, i.e. there shall be no 
formation of separating layers or whiskering of the coating during processing and the cut edges 
shall neither splinter nor break out. 
The English translation is believed to be accurate.In case of discrepancies the German version shall govern. 
Numerical notation according to ISO practice (see VW 01000). 
QUELLE: NOLIS


Page 2 
TL 152: 2007-02 
 
3.2 
Base material 
See drawing. 
3.3 
Pretreatment 
Abrasive-blasted gray cast iron, surface free of greases and oils. 
3.4 
Powder paint 
Polyester or epoxy resin basis (test by means of IR spectrum). 
3.5 
Coating thickness 
Testing according to DIN EN ISO 2178. 
Requirement: > 60 µm. 
3.6 
Color 
Jet black acc. to RAL 9005. 
3.7 
Adhesion 
Crosscut test acc. to DIN EN ISO 2409. 
Requirement: ≤ characteristic value 1. 
3.8 
Temperature resistance 
Temperature cycle test with subsequent impact test: 
─ 
240 h at (+90 ± 2) °C, 
─ 
30 min acclimatization at approx. 23 °C with subsequent evaluation acc. to Section 3.7, 
─ 
followed by 24 h at (-40 ± 3) °C, 
─ 
30 min acclimatization at approx. 23 °C with subsequent evaluation acc. to Section 3.7, 
─ 
followed by impact stress test based on DIN ISO 4532. 
There shall be no chips with a diameter greater than 4 mm or impacts that reach the base material 
following aging at elevated and low temperatures and the subsequent impact test. 
3.9 
Corrosion resistance 
3.9.1 
Resistance to corrosion cycles 
Test acc. to Test Specification PV 1210, 15 cycles with scribing based on DIN EN ISO 9227. 
Requirements: base metal corrosion Ri 0 to Ri 1 acc. to DIN EN ISO 4628-3, loss of adhesion 
d < 3 mm acc. to DIN EN ISO 4628-8. 


Page 3 
TL 152: 2007-02 
 
3.9.2 
Resistance to moisture condensate constant climate 
240 h testing in CH test atmosphere according to DIN EN ISO 6270-2. Then perform a crosscut 
test acc. to DIN EN ISO 2409. 
Requirements: no base metal corrosion, ≤ characteristic value 1. 
3.10 
Resistance to chemicals 
Only mandatory for first-sample release. Test A acc. to VDA test sheet 621-412 with operating 
fluids acc. to Table 1. 
Table 1 
Operating fluid 
Requirement 
Gasoline, premium unleaded acc. to 
DIN EN 228 
Diesel fuel acc. to DIN EN 590 
Factory-fill engine oil acc. to TL 521 07 
Automatic transmission fluid acc. to TL 521 62 
Central hydraulic system fluid acc. to TL 521 46 
Max. characteristic value 1 
Brake fluid acc. to TL 766 
Coolant according to TL 774 B, 50% 
Minor change permitted, but max. characteristic 
value 1 after 5 h resting period 
 
4 
Referenced standards* 
PV 1210 
Body and Add-on Parts; Corrosion Test 
TL 766 
Brake Fluid; Material Requirements 
TL 774 
Ethylene Glycol-Based Coolant Additive; Material Requirements  
TL 52107 
SAE 15W-40 Factory Fill Engine Oil; Lubricant Requirements 
TL 52146 
Central Hydraulic System Fluid; Lubricant Requirements 
TL 52162 
Factory-Fill-for-Life Automatic Transmission Fluid; Lubricant Requirements 
VW 01155 
Vehicle Supply Parts; Approval of First Supply and Changes 
VW 91101 
Environmental Standard for Vehicles; Vehicle Parts, Materials, Operating 
Fluids; Avoidance of Hazardous Substances 
DIN ISO 4532 
Vitreous and Porcelain Enamels - Determination of the Resistance of 
Enamelled Articles to Impact - Pistol Test 
DIN EN 228 
Automotive Fuels – Unleaded Petrol – Requirements and Test Methods 
DIN EN 590 
Automotive Fuels – Diesel – Requirements and Test Methods 
DIN EN ISO 2178 
Non-Magnetic Coatings on Magnetic Substrates – Measurement of 
Coating Thickness – Magnetic Method 
DIN EN ISO 2409 
Paints and Varnishes – Cross-Cut Test 
                                                
* In this Section, terminological inconsistencies may occur as the original titles are used. 


Page 4 
TL 152: 2007-02 
 
DIN EN ISO 4628-3 
Paints and Varnishes – Evaluation of Degradation of Coatings – 
Designation of Quantity and Size of Defects, and of Intensity of Uniform 
Changes in Appearance – Part 3: Assessment of Degree of Rusting 
DIN EN ISO 4628-8 
Paints and Varnishes – Evaluation of Degradation of Coatings – 
Designation of Quantity and Size of Defects, and of Intensity of Uniform 
Changes in Appearance – Part 8: Assessment of Degree of Delamination 
and Corrosion around a Scribe 
DIN EN ISO 6270-2 
Paints and varnishes – Determination of Resistance to Humidity – Part 2: 
Procedure for Exposing Test Specimens in Condensation-Water 
Atmospheres 
DIN EN ISO 9227 
Corrosion Tests in Artificial Atmospheres - Salt Spray Tests 
VDA 621-412 
Anstrichtechnische 
Prüfungen; 
Chemikalienbeständigkeit 
von 
Kraftfahrzeug-Lackierungen (Tests for Coating Methods; Resistance to 
Chemicals of Motor Vehicle Paints; only available in German)

File: 材料工程师/TL153.pdf.md
# TL153.pdf

Klass.-Nr. 50 22 3 
November 2003 
Zinc-Iron Coatings 
Requirements for Surface Protection 
TL 
153 
Konzernnorm 
 
 
Descriptors: 
zinc, iron, corrosion protection, surface protection 
 
Page  of  
Fachverantwortung/Responsibility 
Normung/Standards (EZTN, 1733) 
 
K-QS-32 Koeppen 
Tel:-25803 
Frau Dr. Hasse 
Tel:-42106 
Laudien 
Wiesner 
Tel: +49-5361-9.29064 
Sobanski 
 
 
Confidential. All rights reserved. No part of this document may be transmitted or reproduced without the prior written permission of a Standards Department of the Volkswagen Group. 
Parties to a contract can only obtain this standard via the responsible procurement department. 
 VOLKSWAGEN AG 
Norm vor Anwendung auf Aktualität prüfen / Check standard for current issue prior to usage. 
Form FE 41 - 12.00 
Changes 
The following changes have been made as compared to Technical Supply Specification 
TL 153, 1994-10: 
 
Introduction of Cr(VI)-free conversion layers on the basis of the End-of-Life Vehicles Directive 
of the European Union (see Table 2) 
 
Replacement of the surface protection types Ofl-r600, Ofl-r605, Ofl-r610, Ofl-r620 and Ofl-r630 
by Ofl-r301 and Ofl-r302 (among other things, replacement of the low-alloy zinc coatings 
with cobalt) 
 
Scope restricted (no longer applies to joining elements) 
 
Referenced standards updated 
 
Standard restructured 
Previous issues 
1992-10; 1993-10; 1994-10 
1 
Scope 
This TL standard specifies requirements for Cr(VI)-free passivated zinc-iron coatings on ferrous 
materials and steel parts with a tensile strength of Rm  1,000 MPa according to code letter r 
specified in Volkswagen standard VW 137 50.  
These low-alloy zinc-iron coatings shall preferably be used for steel parts that are subject to 
medium corrosive loads and thermal loads > 120 °C for brief periods only. They shall not be used 
for joining elements. The surface protection types according to TL 244 shall be used for 
electroplated coatings on joining elements. 
High-strength steel parts with a tensile strength of Rm > 1,000 MPa or a surface hardness of 
> 320 HV must not be coated with these alloy coatings. 
2 
Designation 
See VW 137 50, Section 2 
3 
Requirements 
3.1 
Surface protection types 
The surface protection types listed in Table 1 apply. 
 
The English translation is believed to be accurate. 
In case of discrepancies the German version shall govern. 
QUELLE: NOLIS


Page 2 
TL 153: 2003-11 
 
Table 1 
Protection class 
Characteristics and appearance 
Ofl-r301 
Zinc-iron coating, Cr(VI)-free passivated, silver up to iridescent 
appearance 
Ofl-r302 
Zinc-iron coating, Cr(VI)-free passivated and sealed, black appearance 
 
For the replacement of the invalid surface protection types containing Cr(VI), see Table 2. 
Table 2 
Surface protection type no longer 
permitted for new designs –  
contains Cr(VI) 
Replacement surface protection type 
prescribed for new designs –  
Cr(VI)-free 
Ofl-r600 
Ofl-r672 (TL 244) 
Ofl-r605 
Ofl-r677 (TL 244) 
Ofl-r610 
Ofl-r620 
Ofl-r630 
 
Ofl-r301or Ofl-r3021) 
1) If the component needs to have a black appearance. 
 
3.2 
General requirements 
Approval of first supply and changes according to VW 011 55. 
Avoidance of hazardous substances according to VW 911 01. 
10 finished parts are required for complete testing. 
Unless certain sections of a part that are marked in the drawing are excluded from the surface 
coating, the entire surface of the parts must comply with the required surface protection and display 
the prescribed properties. The coating shall have firm adherence to the base material. 
The production process and its control shall not impair the functional characteristics of the finished 
part. If, besides the corrosion protection, further functional surface characteristics such as 
paintability, compatibility with agents, vulcanizability, temperature behavior or electrical conductivity 
are required, part-specific tests or functional tests shall be performed. 
The post-treatments must not cause any impairments such as unsightly drop-like residues resulting 
from crystallization and/or formation of a film on the part surface. 
The protective coatings must not exhibit any pores, cracks, damage, or other flaws that impair the 
corrosion protection and/or specified appearance. The coatings shall firmly adhere to the base 
material; there shall be no flaking or cracks of the coating under elastic deformation. 
Given proper mounting, the coating shall not be damaged in a way that would lead to impairment of 
function and/or decrease of the specified corrosion protection. 
The surface treatment method shall be conducted so that damage by delayed hydrogen-induced 
brittle fractures can be ruled out. Verification by bracing test according to DIN 50969. 


Page 3 
TL 153: 2003-11 
 
3.3 
Base material 
See drawing. 
3.4 
Iron content (for first-sample tests only) 
Test according to Test Specification PV 1021. 
Requirement: 0.3% to 1.0%. 
3.5 
Electroplated coating thicknesses 
Test according to DIN EN ISO 1463, DIN EN ISO 2178 and DIN EN ISO 3497 (see Section 4). 
Requirement: 8 µm to 25 µm. 
3.6 
Adhesive strength 
Thermal shock test based on DIN EN ISO 2819. 
The specimen part is aged for 30 minutes at (220 ± 10) °C and then dipped in water at 
a temperature of 15 °C to 25 °C. 
Requirement: no flaking, no large-scale or bubble-shaped stripping of the coating. 
3.7 
Corrosion behavior 
The corrosion resistance of the coating must be ensured in the as-received condition and also after 
a 24-hour period of aging at elevated temperature (at 100 °C). These are minimum requirements 
and shall always be adhered to. 
Test according to DIN 50021-SS; evaluation according to DIN EN 12329. 
The test durations and requirements according to Table 3 apply to the evaluation of the passivation 
treatment layers and to their optional sealing. 
The following applies to the evaluation of the coating, its passivation treatment layers and sealing: 
 
 
No base metal corrosion after a test duration of 360 h. 
 
 
No zinc corrosion after the test durations specified in Table 3. 
 
Table 3 – Test durations and requirements for the evaluation of passivation treatment layer 
and sealing  
Test duration in h 
Protection 
class 
Barrel-
galvanized 
goods2) 
Rack-
galvanized 
goods 
Requirement 
Ofl-r301 
96 
168 
Ofl-r302 
120 
168 
No zinc corrosion after the prescribed test duration, 
minor optical change (“gray cast”) permissible 
2) Barrel-galvanized goods are small parts which cannot be coated as rack-galvanized goods because of their shape, and which 
therefore are coated as bulk goods. 
 


Page 4 
TL 153: 2003-11 
 
4 
Referenced standards 3) 
PV 1021 
Zinc-Iron Alloy Coatings; Determination of Iron Content by ICP 
VW 011 55 
Vehicle Supply Parts, General; Approval of First Supply and Changes 
VW 137 50 
Surface Protection of Metal Parts; Degrees of Protection, Codes, 
Requirements 
VW 911 01 
Environmental Standard for Vehicles; Vehicle Parts, Materials, Operating 
Fluids; Avoidance of Hazardous Substances 
DIN 50021 
Spray Tests with Different Sodium Chloride Solutions 
DIN 50969 
Testing of High-Strength Steel Building Elements for Resistance to 
Hydrogen-Induced Brittle Fracture and Advice on the Prevention of  such 
Fracture 
DIN EN 12329 
Corrosion Protection of Metals – Electrodeposited Coatings of Zinc with 
Supplementary Treatment on Iron and Steel 
DIN EN ISO 1463 
Metallic and Oxide Coatings – Measurement of Coating Thickness – 
Microscopical Method 
DIN EN ISO 2178 
Non-Magnetic Coatings on Magnetic Substrates – Measurement of Coating 
Thickness – Magnetic Method 
DIN EN ISO 2819 
Metallic Coatings on Metallic Substrates – Electrodeposited and Chemically 
Deposited Coatings – Review of Methods Available for Testing Adhesion 
DIN EN ISO 3497 
Metallic Coatings – Measurement of Coating Thickness – X-Ray 
Spectrometric Methods 
                                                
3)  In this section, terminological inconsistencies may occur as the original titles are used.
