Repository: kujaxr/obsidian-vault

File: 材料工程师/TL182.pdf.md
# TL182.pdf

Klass.-Nr./Class. No. 50211 
February 2007 
Inorganic Protective Coating on Aluminum 
Parts 
Surface Protection Requirements 
TL 
182 
Konzernnorm 
 
 
Descriptors: 
aluminum, anodizing process, corrosion protection, oxide coating, protective 
coating  
 
Page 1 of 3 
Fachverantwortung/Technical Responsibility 
Normung/Standards  
 
I/GQ-323, Ms. Betz, Phone +49 841 89 31213 
 
N/GQ-551, Mr. Beuchert, Phone +49 7132 31 5449 
I/EX-1, Mr. Winkler, Phone +49 841 89 30965 
 
 
Confidential. All rights reserved. No part of this document may be transmitted or reproduced without the prior permission of a standards department of the Volkswagen Group. 
Contract partners shall obtain this standard only through the B2B supplier platform “www.vwgroupsupply.com”. 
 VOLKSWAGEN AG 
Norm vor Anwendung auf Aktualität prüfen/Check standard for current issue prior to usage. 
Form FE 41 - 01.06 
1 
Scope 
This standard specifies requirements for anodic oxide coatings and inorganic top coatings on parts 
made of pure aluminum and pure aluminum alloys. 
The additional protective coating is specified for decorative aluminum components on the exterior 
of automobiles. 
2 
Description 
Ofl-w625 according to TL 182 
3 
Requirements 
3.1 
Surface protection type (decorative) 
Appearance according to original sample 
Surface protection Ofl-w625 is an anodic oxide coating (anodizing and partial sealing) with an 
additionally applied inorganic non-metallic coating. This surface protection is used for decorative 
add-on parts with increased requirements for weather resistance or chemical resistance. 
The additional coating with an inorganic non-metallic coating must be released in coordination with 
the purchaser's Materials Department as part of a system release. 
3.2 
General requirements 
Approval of first supply and changes according to Volkswagen standard VW 01155. 
Avoidance of hazardous substances according to VW 91101. 
A total of 10 finished parts are required for complete testing. 
The protective coating must not exhibit any pores, cracks, damage, or other flaws that impair the 
corrosion protection or specified appearance. 
3.3 
Appearance 
The specimens are evaluated with the naked eye and in natural light. 
The component properties regarding finish (e.g., gloss level or structure) and color must be 
evaluated according to the released original sample. Corresponding maximum deviation samples 
must be specified by the persons responsible for quality in standard production monitoring. 
Components with additional protective coating (Ofl-w625) must not exhibit any flaws, such as edge 
buildup, orange peel effect, etc. 
The English translation is believed to be accurate. In case of discrepancies the German version shall govern. 
Numerical notation according to ISO practice (see VW 01000). 
QUELLE: NOLIS


Page 2 
TL 182: 2007-02 
 
Part finish must be free of polishing flaws, scratches, damage, or similar flaws that impair the 
appearance of the part. The surface of the component must not exhibit any loss of glossiness, 
cloudiness, or shadowy areas. 
3.4 
Coating thickness 
The coating thickness is defined according to DIN EN ISO 1463. 
The coating thickness of the anodic oxide coating must be (5 – 10) µm and the coating thickness of 
the organic additional coating must be (0,5 – 5) µm. 
3.5 
Corrosion test 
Salt spray test according to DIN EN ISO 9227 
─ 
CASS 
48 h 
─ 
SS 
480 h 
Requirement: 
No optical changes, separation, or corrosion on the A and B visible surfaces of 
the component 
3.6 
Resistance to acids, heat, and alkali 
The following tests are performed consecutively on the same component in the order specified. 
Sequence (the tests must be performed within a temperature range of (23 – 35) °C) 
─ 
10 min immersion in pH 1 solution 
─ 
Rinse in H2O and dry 
─ 
Age at elevated temperature at 40 °C for 1 h (continue the test sequence without cooling 
down) 
─ 
10 min immersion in pH 13,5 solution 
─ 
Rinse in H2O and dry 
Evaluation:  
No optical changes compared to the as-received condition 
 
Mathematically-defined test solutions: 
pH value 1: 
0,1 molar hydrochloric acid, e.g., available from Merck, order no. 1.09060.1000 
pH value 13,5: 
12,7 g caustic soda, Merck order no. 1.06469.1000 
4,64 g sodium phosphate dodecahydrate (corresponding to 2 g sodium 
phosphate), Merck order no. 1.06572.1000 
0,33 g sodium chloride (corresponds to 200 mg chloride), Merck order no. 
1.006404.1000 
 
As part of the basic system release, a test according to Test Specification PV 3.3.3 with 10 double 
strokes must be performed immediately before the test for resistance to acids, heat, and alkali. 
Evaluation:  
No separation of the protective coating 


Page 3 
TL 182: 2007-02 
 
3.7 
Temperature resistance 
Test: 
24 h at 160 °C 
Requirement: 
No cracks in the protective coating 
4 
Currently released coating systems 
Cerapaint (sol-gel process) 
5 
Referenced documents1 
PV 3.3.3 
Paints and Varnishes; Scratch Resistance Testing of Clear Coats 
VW 01155 
Vehicle Supply Parts; Approval of First Supply and Changes 
VW 91101 
Environmental Standard for Vehicles; Vehicle Parts, Materials, Operating 
Fluids; Avoidance of Hazardous Substances 
DIN EN ISO 1463 
Metallic and Oxide Coatings – Measurement of Coating Thickness – 
Microscopical Method 
DIN EN ISO 9227 
Corrosion Tests in Artificial Atmospheres – Salt Spray Tests 
                                               
1 In this Section, terminological inconsistencies may occur as the original titles are used.

File: 材料工程师/TL184.pdf.md
# TL184.pdf

Klass.-Nr./Class. No. 50223 
September 2006 
Zinc Thermal Diffusion Layers 
(Zn-ThD Layers) 
Surface Protection Requirements 
TL 
184 
Konzernnorm 
 
 
Descriptors: 
corrosion protection, zinc, thermal diffusion, diffusion layer, Zn-ThD layer, sur-
face 
 
 
Page 1 of 6 
Fachverantwortung/Technical responsibility 
Normung/Standards Dept. 
 
 
I/EC-72 
Mr. Gebhard Tel.: +49-841-89-92412 
Mr. Schnattinger 
K-GQL-2/2 Mr. Ackermann Tel.: +49-5361-9-38255 Mr. Laudien Dr. Eisenberg 
E2TC/4 
Wiesner 
Tel.: +49-5361-9-29064 
E2TC 
Mr. Terlinden 
 
 
Confidential. All rights reserved. No part of this document may be transmitted or reproduced without prior permission of a Standards Department of the Volkswagen Group. 
Parties to a contract can only obtain this standard via the B2B supplier platform “www.vwgroupsupply.com”. 
 VOLKSWAGEN AG 
Norm vor Anwendung auf Aktualität prüfen / Check standard for current issue prior to usage.
Form FE 41 - 01.06 
Changes 
The following changes have been made as compared to Technical Supply Specification TL 184: 
2004-04: 
─ 
the status of the standard has been changed (previously withdrawn) 
─ 
scope restricted 
─ 
responsibility extended 
─ 
temperature resistance decreased from 350 °C to 300 °C 
─ 
requirements adapted to current surface protection systems 
Changes in requirements as compared to the previous issue are indicated by a vertical bar on the 
side of the modified text block. 
Previous issues 
2004-04 
1 
Scope 
This standard defines requirements for Cr(VI)-free zinc alloy coatings applied to ferrous materials 
by means of thermal diffusion. This procedure is described in Appendix A.1. 
The silver gray coatings are used as heavy-duty corrosion protection (protection class 6) for com-
ponents for which operation temperatures of up to 300 °C (e.g., in the engine compartment or in 
the area of the brake and exhaust systems) as well as an increased corrosion load are to be ex-
pected. Since hydrogen embrittlement cannot be caused by this coating process, this corrosion 
protection can also be used for hardened and high-strength steel parts with tensile strength values 
Rm> 1000 MPa or surface hardness values > 320 HV. 
The absence of a transition between the diffusion zone and the actual coating makes this surface 
treatment particularly suitable for so-called bulk goods, since mechanical damage to the surface 
will not significantly impair corrosion protection. 
The coating is not suitable for applications where it comes into contact with magnesium. 
Threaded parts with metric ISO threads may only be used as multi-purpose parts if the above men-
tioned coating was applied. Application of this coating to standard parts is not permissible. 
Zinc thermal diffusion layers should not be used in the visual range of the customer. In case of a 
damaged passivation treatment, localized red corrosion will occur within a relatively short period of 
time. Although such corrosion has no critical impact on the component's function, it impairs the 
component's appearance in the visual range of the customer. 
2 
Description 
See VW 13750, Section 2. 
The English translation is believed to be accurate.In case of discrepancies the German version shall govern. 
Numerical notation according to ISO practice (see VW 01000). 
QUELLE: NOLIS


Page 2 
TL 184: 2006-09 
 
3 
Requirements 
3.1 
Surface protection types 
The surface protection types listed in Table 1 apply. 
Table 1 
Surface pro-
tection type 
Characteristics/appearance 
Ofl-u610 
Zinc alloy coating, silver gray, with colorless, Cr(VI)-free passivation treatment 
Ofl-u615 
Zinc alloy coating, silver gray, with colorless, Cr(VI)-free passivation treatment 
and additional lubrication treatment 
3.2 
General requirements 
Approval of first supplies and changes according to Volkswagen standard VW 01155. 
Avoidance of hazardous substances according to VW 91101. 
10 finished parts are required for complete testing. For first-sample release of small parts, e.g., 
threaded fastening elements, a test production of > 50 kg shall be performed. 
The coating must not exhibit any flaking or cracks during expansion or contraction (e.g., of springs) 
according to specifications. 
The coating must be free of flaws and excess material impairing the component’s function. 
Manufacturer, coating method and location of use schall be agreed upon for each component with 
the Volkswagen Central Laboratory (K-GQL-2/2) and/or with the Audi Design Engineering Ingol-
stadt (I/EG-72). 
The protective layers must be free of large pores, large cracks, damages and other flaws impairing 
the corrosion protection and/or the specified appearance. 
The layout of the production process shall not impair the functional characteristics of the part. 
3.3 
Threaded parts with metric ISO threads 
The coating process must not impair the mechanical and physical properties specified for joining 
elements. Therefore, the manufacturer shall verify whether the treatment temperatures specified by 
the coating company are suitable for the parts to be coated. 
In the case of screws, the test specifications listed below only apply to the head and/or the wrench 
bearing surfaces; in the case of nuts they apply only to the face surfaces and/or wrench bearing 
surfaces. For threaded and thread-like shaped parts, such as tap end studs, the test requirements 
only apply to the face surfaces. 
Prior to coating, threaded parts shall exhibit tolerances corresponding to the coating thickness; 
tolerances for metric threaded parts with external threads preferably according to VW 11627, for 
parts with internal threads according to VW 11624. 
After the coating process, the actual thread profile must not exceed the maximum material limit for 
the tolerance zone positions H and h at any point. 
For further information see VW 01110, Section 2. 


Page 3 
TL 184: 2006-09 
 
3.4 
Structure 
3.4.1 
Base material 
For component base material see drawing. 
3.4.2 
Layer structure 
a) Zinc-iron diffusion layer (approx. 2 to 90% Zn, Zn content increasing towards the edge, max. 
10 to 20% Fe permissible at the surface). 
b) Passivation treatment layer (see Appendix A.2) 
3.4.3 
Passivation treatment layer 
In order to improve corrosion resistance to salt water and condensed water, a post-treatment in 
passivation treatment solutions is required. 
The passivation treatment solution used in this process must not contain any Cr(VI) compounds in 
order to ensure that the resulting passivation layers are likewise Cr(VI)-free. 
3.4.4 
Top coats/lubricants 
The use of additional immersion lubricants is specified in order to ensure defined friction parame-
ters on joining elements with metric thread. In this case, the coefficients of friction acc. to 
VW 01129 shall be adhered to. 
If further functional surface characteristics such as repaintability, compatibility with other agents, 
specific friction properties, specific threadening behavior, vulcanizability or specific temperature 
behavior are required besides corrosion protection, part-specific tests or functional tests must be 
performed. 
3.4.5 
Layer thicknesses 
The thickness of the zinc-iron diffusion layer is determined using a microsection according to 
DIN EN ISO 1463 (see Table 2 for requirements). Layer thickness measurements during standard 
production may also be performed with the help of the x-ray fluorescence method according to 
DIN EN ISO 3497 using the Zn/Fe measuring task (Fischerscope measuring device from Helmut 
Fischer or Röntgenanalytik, for example). This requires the use of a suitable standard as well as 
the comparison with a microsection (determination of the correlation dependent on the layer thick-
ness). 
Table 2 – Layer thicknesses 
 
Zinc alloy layer (µm) 
Passivation treatment (µm) 
Threaded parts 1) 
10 to 20 
Other components 
15 to 25 
1 to 2 
1) Increased layer thicknesses appropriate to the tolerance zone position are permissible for threaded parts > M10 
 


Page 4 
TL 184: 2006-09 
 
3.5 
Liability 
Test for sheet metal parts: Bending test using 1-mm-thick sheet metal, 90° bend with a radius of 
approx. 2 mm. Requirement: No chipping must occur in the deformed area. 
The following applies to joining elements: Chipping must neither occur as a result of transportation 
as bulk goods nor during the subsequent assembly according to specifications. 
3.6 
Corrosion behavior 
In the case of threaded fasteners, the test requirements apply only to head and/or wrench bearing 
surfaces. The following applies to the evaluation of the shank and thread areas of threaded and 
quick fastening elements: no base metal corrosion permissible after a test duration of 480 h using 
the NSS (neutral salt spray) test method acc. to DIN EN ISO 9227. 
The corrosion protection must not be impaired by 24-hour aging at elevated temperature 
(120 ± 5 °C). 
NSS test method acc. to DIN EN ISO 9277. According to Table 3, the following applies to the eva-
luation of zinc thermal diffusion layers including the passivation treatment layer: 
Table 3 
System 
Test duration in h 
Requirement 
240 
Zinc corrosion is not permissible, 
gray cast is permissible. 
u610, u615 
720 
Base metal corrosion is not permissible. 
 
3.7 
Resistance to chemicals (only for first-sample test) 
Test according to VDA 621-412, A; evaluation according to DIN EN ISO 4628-1, Table 3; test me-
dia and requirements see Table 4. 
Table 4 
No. 
Test medium 
Requirement 
1 
For parts to be installed in the engine compartment 
1.1 
Premium unleaded gasoline acc. to DIN EN 228 
1.2 
Diesel fuel acc. to DIN EN 590 
1.3 
Factory-fill engine oil acc. to TL 52107 
1.4 
Automatic transmission fluid acc. to TL 52162 
1.5 
Central hydraulic system fluid acc. to TL 52146 
No change in surface and no impairment 
of corrosion protection, 
characteristic value: max. 1. 
2 
For parts to be installed outside the engine compartment 
2.1 
Brake fluid acc. to TL 766 
2.2 
Coolant acc. to TL 774 
Minor change permitted, but characteris-
tic value max. 1 after 5 h resting period 
 


Page 5 
TL 184: 2006-09 
 
4 
Referenced standards* 
TL 766 
Brake Fluid; Material Requirements 
TL 774 
Ethylene Glycol-Based Coolant Additive; Material Requirements 
TL 52107 
SAE 15W-40 Factory Fill Engine Oil; Lubricant Requirements 
TL 52146 
Central Hydraulic System Fluid; Lubricant Requirements 
TL 52162 
Factory-Fill-for-Life Automatic Transmission Fluid; Lubricant Requirements 
VW 01110 
Threaded Joints; Design, Assembly and Process Assurance 
VW 01129 
Limit Values for Coefficients of Friction; Mechanical Joining Elements with 
Metric ISO Thread 
VW 01155 
Vehicle Supply Parts; Approval of First Supply and Changes 
VW 11611 
Metric ISO Threads; Limit Dimensions with Surface Protection Layer for Me-
dium Tolerance Class 6g/6H 
VW 11624 
Metric ISO Thread; Limit Dimensions for 6G/6f Tolerance Zone, Male 6f, Fe-
male 6G 
VW 11627 
Thread Limit Dimensions for External Threads – of Tolerance Class 6e; Met-
ric ISO Threads 
VW 13750 
Surface Protection of Metal Parts; Surface Protection Types, Codes 
VW 91101 
Environmental Standard for Vehicles; Vehicle Parts, Materials, Operating 
Fluids; Avoidance of Hazardous Substances 
VDA 621-412 
Anstrichtechnische Prüfungen; Chemikalienbeständigkeit von Kraftfahr-
zeuglackierungen (Tests for Coating Methods; Resistance to Chemicals of 
Motor Vehicle Paints - only available in German) 
DIN EN 228 
Automotive Fuels – Unleaded Petrol – Requirements and Test Methods 
DIN EN 590 
Automotive Fuels – Diesel – Requirements and Test Methods 
DIN EN ISO 1463 
Metallic and Oxide Coatings – Measurement of Coating Thickness – Micro-
scopical Method 
DIN EN ISO 3497 
Metallic Coatings – Measurement of Coating Thickness – X-Ray Spectromet-
ric Methods 
DIN EN ISO 4628-1 Paints and Varnishes - Evaluation of Degradation of Coatings; Designation of 
Quantity and Size of Defects, and of Intensity of Uniform Changes in Ap-
pearance – Part 1: General Introduction and Designation System 
DIN EN ISO 9227 
Corrosion Tests in Artificial Atmospheres - Salt Spray Tests 
                                                
* In this Section, terminological inconsistencies may occur as the original titles are used. 


Page 6 
TL 184: 2006-09 
 
Appendix A (informative) 
A.1 
System description 
A.1.1 
Pretreatment 
Parts to be coated are mechanically cleaned by means of abrasive blasting (30 to 70 µm grain si-
ze). The blast material must be matched to the material to be coated. Oiled parts shall be degrea-
sed prior to blasting. 
A.1.2 
Coating process 
The components are placed in drums with a capacity of up to 1,000 kg for coating. A powder con-
sisting of up to 90 % zinc dust is then added to the drum in a fixed ratio to the component size 
(approx. 1 to 3 %, depending on the required layer thickness). 
In addition to the zinc (particle size < 5 µm), the powder can also contain metallic and non-metallic 
additives as well as additives facilitating and controling the actual coating process. 
The drum is closed after filling and placed in a chamber oven. 
The diffusion treatment takes 1,5 to 3 hours under air atmosphere once the treatment temperature 
is reached. 
With a material-dependent temperature of 330 to 400 °C, turning the drum will result in a diffusion 
layer of constant thickness as well as a slightly cracked top layer across the entire component sur-
face. 
After the diffusion treatment, the container is removed from the chamber oven, cooled to room 
temperature and then emptied. The coated parts are freed from powder residues, cleaned using 
ultrasonics, passivated and dried. 
A.2 
Released surface protection systems 
A.2.1 
u610/u615 
DIFFCO; Fa. ITW Automotive Products GmbH & Co. KG, 58642 Iserlohn-Letmathe 
A.3 
Released coating suppliers 
Fa. ITW Automotive Products GmbH & Co. KG, Coating Division, 58642 Iserlohn-Letmathe

File: 材料工程师/TL187.pdf.md
# TL187.pdf

Nitrocarburated and Coated Ball Pins
Previous issues
TL 187: 2002-01; TL 187: 2003-10; TL 187: 2006-08
Changes
The following changes have been made as compared to TL 187: 2006-08:
–
Standard restructured and revised
Contents
Page
Scope ............................................................................................................................. 2
Description ..................................................................................................................... 2
General .......................................................................................................................... 2
Types ............................................................................................................................. 2
Type A ............................................................................................................................ 2
Type B ............................................................................................................................ 2
Type C ........................................................................................................................... 2
Description in technical documentation ......................................................................... 2
Requirements ................................................................................................................. 3
General requirements .................................................................................................... 3
Material .......................................................................................................................... 3
Base material ................................................................................................................. 3
Treatment ....................................................................................................................... 3
Example of type B .......................................................................................................... 3
Example of type C .......................................................................................................... 4
Hardness testing ............................................................................................................ 4
Coating ........................................................................................................................... 5
Type A ............................................................................................................................ 5
Type B ............................................................................................................................ 5
Type C ........................................................................................................................... 5
1
2
3
4
4.1
4.2
4.3
5
6
6.1
6.2
6.2.1
6.2.2
6.3
6.4
6.5
6.5.1
6.5.2
6.5.3
6.5.4
Group Standard
TL 187
Issue 2009-01
Class. No.:
50211
Descriptors:
surface protection, ball pin, corrosion, nitrocarburation
Check standard for current issue prior to usage.
This electronically generated standard is authentic and valid without signature.
The English translation is believed to be accurate. In case of discrepancies the German version shall govern.
Numerical notation acc. to ISO practice.
Page 1 of 7
Technical responsibility
Standards Department
I/GQ-321
Rolf Schappat
Tel.: +49-841-89-43973
I/EZ-11 Reinhold Eitelhuber
Tel.: +49-841-89-32120
Confidential. All rights reserved. No part of this document may be transmitted or reproduced without prior permission of a Standards Department of the Volkswagen Group.
Parties to a contract can only obtain this standard via the B2B supplier platform www.vwgroupsupply.com.
© Volkswagen Aktiengesellschaft
VWNORM-2008-12d
QUELLE: NOLIS


Roughness depth Rz ...................................................................................................... 5
Surface hardness ........................................................................................................... 5
Nitriding depth ................................................................................................................ 5
Quality specifications ..................................................................................................... 5
Tests .............................................................................................................................. 6
Ball pin corrosion test ..................................................................................................... 6
Ball pin area up to the sealing bellows connection ........................................................ 6
Thread ............................................................................................................................ 6
Centering on the ball ...................................................................................................... 6
Referenced documents .................................................................................................. 6
6.6
6.6.1
6.6.2
6.6.3
7
7.1
7.1.1
7.1.2
7.1.3
8
Scope
This Technical Supply Specification (TL standard) defines requirements on ball joints in the chassis
area, the ball pins of which are nitrocarburated and oxidized in salt bath (type A), nitrocarburated and
oxidized in gas (type B), or nitrocarburated and oxidized in plasma (type C).
Description
Nitrocarburated and coated ball pins acc. to TL 187
General
For ball pins with threaded connections a partial nitrocarburation of the ball pin is recommended, i.e.
the thread and possibly surrounding areas are not nitrocarburated.
With partially nitrocarburated ball pins only types B and C are permitted; a partial thread coating is
only possible with type C.
Types
Type A
Ball pins nitrocarburated and oxidized in salt bath
Type B
Ball pins nitrocarburated and oxidized in gas
Type C
Ball pins nitrocarburated and oxidized in plasma
Description in technical documentation
Surface (Ofl.) TL 187, type A
Surface (Ofl.) TL 187, type B
Surface (Ofl.) TL 187, type C
1  
2  
3  
4  
4.1  
4.2  
4.3  
5  
Page 2
TL 187: 2009-01


Requirements
General requirements
Approval of first supply and changes according to Volkswagen standard VW 01155.
Avoidance of hazardous substances according to VW 91101.
The required minimum for a complete examination are 6 parts per test.
Material
Base material
Material and core strength according to drawing
Treatment
The treated surfaces must be metallically bright.
Permitted exceptions:
–
Centerings at the ball and at the pin end
–
Hexagon socket or 12-point socket at the pin end
The ball surface must be roll-polished to a roughness depth of Rz < 2 μm prior to treatment.
If the ball pins are partially nitrocarburated and oxidized (possible with types B and C), the areas must
be specified in the drawing.
Example of type B
Area I:
Nitrocarburated and oxidized in gas acc. to TL 187
Area II:
Transition area; for detailed dimensioning see detail Z in
Figure 3. Only maximum values apply to layer thickness‐
es, nitriding hardness depth, and hardness.
Area III:
Without treatment
Figure 1 – Type B areas
6  
6.1  
6.2  
6.2.1  
6.2.2  
6.3  
Page 3
TL 187: 2009-01


Example of type C
Area I:
Nitrocarburated and oxidized in plasma acc. to TL 187
Area II:
Transition area; for detailed dimensioning see detail Z in
Figure 3. Only maximum values apply to layer thickness‐
es, nitriding depth, and hardness.
Area III:
Only oxidation
Area IV:
Nitrocarburated and oxidized in plasma acc. to TL 187
Figure 2 – Type C areas
Hardness testing
For the hardness test within the thread area of types B and C see Figure 3, detail Z.
For ball pins with threaded connections the hardness determined in the hardness measurements on
the microsection acc. to Figure 3 may amount to the following values in measuring point x at 0,05
mm in the edge area:
–
Basic strength 820 MPa - 1030 MPa
Hardness at 0,05 mm depth ≤ 350 HV 0,3
–
Basic strength 970 MPa - 1200 MPa
Hardness at 0,05 mm depth ≤ 385 HV 0,3
Figure 3 – Position of measuring point x
Further special measuring locations may be defined in the drawing.
6.4  
6.5  
Page 4
TL 187: 2009-01


Coating
The limit values specified for the layer thicknesses require a passed wear test according to
TL 82526 and apply only to the ball.
Testing for types A, B and C in the metallographic microsection.
Type A
Compound layer (10 to 20) μm, pore edge up to 50 % of the layer thickness is permitted. Oxide layer
<1 µm is permitted, pores filled with oxide.
Type B
Compound layer (15 to 26) μm, pore edge up to 50 % of the layer thickness is permitted. Oxide layer
(1 to 3) µm after polishing.
Type C
Compound layer (8 to 16) μm, pore edge up to 30 % of the layer thickness is permitted. Oxide layer
(1 to 3) µm after polishing.
As long as the corrosion withstand time is fulfilled, up to max. 50 % pore edge are not subject of
complaint.
Roughness depth Rz
Rz< 2 μm on the ball surface
Surface hardness
> 500 HV 0,5 on the ball surface
Nitriding depth
Nitriding depth (Nht) at a basic strength of (880 to 1030) MPa
Type A
330 HV 0,3 = (0,15 + 0,15) mm
Type B
330 HV 0,3 = (0,20 + 0,25) mm
Type C
330 HV 0,3 = (0,25 + 0,25) mm
For basic strength values > 1030 MPa, the nitriding depth is determined acc. to DIN 50190-3.
Limit hardness = core hardness + 50 HV
Nitriding depth acc. to DIN 50190-3 ≥ 0,15 mm
Quality specifications
Untreated or incompletely machined surface areas, mechanical damages, such as impact marks,
scratches, etc., as well as polishing agent residues are not permitted.
6.5.1  
6.5.2  
6.5.3  
6.5.4  
6.6  
6.6.1  
6.6.2  
6.6.3  
Page 5
TL 187: 2009-01


Tests
Ball pin corrosion test
Testing (within the framework of technical engineering release/first-sample testing) is to be performed
in the salt spray fog acc. to DIN EN ISO 9227 on ball pins which went through the assembly process.
Prior to the corrosion test degreasing and washing of the test parts is required.
During the corrosion test the test parts are horizontally arranged and must not come in contact with
each other. Contact with metallic, not corrosion-protected parts (brackets etc.) is to be avoided. Only
the component surface directly subjected to the salt spray fog is evaluated.
Non-mechanically machined areas, such as ball pin centerings and hexagon sockets are to be ex‐
cluded from the corrosion evaluation. Therefore, it is recommended to cover these areas prior to the
test run.
Further deviating areas of a component, which require different test conditions, are to be defined in
the component drawing individually.
Ball pin area up to the sealing bellows connection
Types A, B, C: Max. 5 individual spots of red corrosion are permitted after a test duration of 240 h.
The cause of non-reached corrosion withstand times must be verified by means of microsection in
arbitration cases.
An accumulation of corrosion spots (red surface corrosion) is not permitted on any component area.
Thread
The nitrated thread area according to types A and C must not show any red corrosion after 96 h;
permitted thread defects acc. to DIN EN 26157-3 are excluded.
Only oxidized component areas (type C), which are not directly subjected to environmental influences,
have to withstand a 24-h test in the moisture condensate alternating atmosphere acc. to ISO 554 with
≤ 3 % red corrosion.
Centering on the ball
Unless machined, the ball pin centering is to be excluded from the corrosion evaluation. It is recom‐
mended to cover it prior to the test run.
Further deviating areas of a component, which require different test conditions, are to be defined in
the component drawing individually.
Referenced documents
The following documents cited in this standard are necessary for application.
In this Section terminological inconsistencies may occur as the original titles are used.
Standards with the titles given in German are either only available in German or may be procured in
other languages from the institution issuing the standard.
TL 82526
Chassis Joints; Requirements and Test Conditions
VW 01155
Vehicle Supply Parts; Approval of First Supply and Changes
7  
7.1  
7.1.1  
7.1.2  
7.1.3  
8  
Page 6
TL 187: 2009-01


VW 91101
Environmental Standard for Vehicles; Vehicle Parts, Materials, Operating
Fluids; Avoidance of Hazardous Substances
DIN 50190-3
Hardness depth of heat-treated parts; determination of the effective depth
of hardening after nitriding
DIN EN 26157-3
Fasteners; surface discontinuities; bolts, screws and studs subject to spe‐
cial requirements
DIN EN ISO 9227
Corrosion tests in artificial atmospheres - Salt spray tests
ISO 554
Standard atmospheres for conditioning and/or testing; Specifications
Page 7
TL 187: 2009-01

File: 材料工程师/TL193.pdf.md
# TL193.pdf

Klass.-Nr. 50 22 3 
December 2004 
Flake-Metal Coatings for Brake Discs 
Surface Protection Requirements 
TL 
193 
Konzernnorm 
2 Types: A, B 
 
Descriptors: 
zinc flake coating, brake disc, brake disk, surface protection, Geomet, 
Alutherm, corrosion protection 
 
Page 1 of 4 
Fachverantwortung/Responsibility 
Normung/Standards (EZTD, 1733) 
 
K-QS-32/2 
Koeppen 
Tel: -25803 
Laudien 
Dr. Eisenberg 
Wiesner 
Tel: +49-5361-9-29064 
Sobanski 
 
 
Confidential. All rights reserved. No part of this document may be transmitted or reproduced without the prior written permission of a Standards Department of the Volkswagen Group. 
Parties to a contract can only obtain this standard via the responsible procurement department. 
 VOLKSWAGEN AG 
Norm vor Anwendung auf Aktualität prüfen / Check standard for current issue prior to usage. 
Form FE 41 - 01.03 
Changes 
The following changes have been made as compared to Technical Supply Specification 
TL 193, 2001-02: 
 
Scope expanded to include flake-metal coatings 
 
Title changed 
 
Type B added 
 
Corrosion resistance requirements changed 
 
Referenced standards updated 
 
Standard restructured 
Previous issues 
1997-05; 1998-05; 2001-02 
1 
Scope 
This Technical Supply Specification (TL standard) defines the requirements for two types of non-
electrolytically applied flake-metal coatings on brake discs: 
TL 193, type A: 
e.g. GeometTM D from the Dacral company 
TL 193, type B: 
e.g. ALUTHERM® from the Weckerle company. 
2 
Designation 
Example of a drawing entry for GeometTM: 
Surface protection according to TL 193-A 
3 
Requirements 
3.1 
General requirements 
Approval of first supply and changes according to Volkswagen Standard VW 011 55. 
Avoidance of hazardous substances according to VW 911 01. 
5 finished parts are required for complete testing. 
The flake-metal coating shall be free of pores, cracks, foreign matter inclusions and other flaws that 
impair the corrosion protection. The coating shall adhere firmly to the base material. Excess 
material on the functional surfaces is not permissible. 
3.2 
Base material 
Material according to the drawing. 
The English translation is believed to be accurate. 
In case of discrepancies the German version shall govern. 
QUELLE: NOLIS


Page 2 
TL 193: 2004-12 
 
3.3 
Pretreatment 
Bright metal surface. Abrasive blasting is permissible. 
3.4 
Composition of the dry film 
Type A: at least 80 weight % zinc and aluminum flakes, of which approx. 8% is aluminum flakes; 
remainder: inorganic, chromium-free binding agent. 
Type B: at least 40 weight % aluminum flakes; remainder: chromium-free binding agent. 
3.5 
Coating thickness 
Excess material on the surfaces named in Table 1 is not permitted. 
The coating thickness is determined according to DIN EN ISO 2178. In arbitration cases, 
the microscopic coating thickness determination method according to DIN EN ISO 1463 is used. 
 
Table 1 
Specifications of coating thicknesses 
for flake-metal coatings on the brake disc 
Type A 
Type B 
Functional surfaces 
Centering seat, hub contact surface 
Friction ring surface, wheel screw-on surface 
 
(3 ± 2) µm 
(7 ± 3) µm 
 
< 10 µm 
< 10 µm 
Face surface of the friction ring, 
chamber wall inside and outside 
as well as cooling duct 
(11 ± 4) µm 
 25 µm 
 
3.6 
Color 
Type A: silver-gray. 
Type B: metallic silver. 
The visual effects created by the flake structure (lighter and darker areas) are permitted. 
3.7 
Adhesion 
3.7.1 
Crosscut test 
Testing according to DIN EN ISO 2409. Requirement: characteristic value 0 to 1. 
3.7.2 
Tape test 
An X-shaped line is scribed into the coating. Adhesive tape with an adhesive force of 3 N/cm and 
a width of 30 mm (Tesaband 4657) is stuck to the scribing line and removed with a jerk-like motion 
perpendicular to the specimen surface. In this test, the coating must not come away from the base 
material, cohesive fractures within the coating are, however, permitted. 


Page 3 
TL 193: 2004-12 
 
3.8 
Corrosion resistance 
3.8.1 
Salt spray fog test 
Testing according to DIN 50021-SS, with and without prior aging at elevated temperature, 
1 h at +300 °C. After 96 h in the salt spray fog, base metal corrosion must not be detectable. 
Minor edge corrosion is permitted.  
Open-air weathering in a coastal climate. 
Testing only upon release of new coating systems. After six-months of open-air weathering, 
no base metal corrosion may be detectable. 
3.8.2 
Moisture condensate alternating atmosphere 
Testing according to DIN 50017 KFW1). After 10 cycles in the moisture condensate alternating 
atmosphere, no base metal corrosion may be detectable. 
3.9 
Resistance to chemicals 
Testing only upon release of new coating systems. According to VDA2) 621-412, Test A 
in the following media: 
 
Premium unleaded gasoline according to DIN EN 228, 
 
Diesel fuel according to DIN EN 590, 
 
Brake fluid according to TL 766, 
 
Released sealant and sealant remover. 
Evaluation according to DIN EN ISO 4628-1, Table 3. Requirement:  characteristic value 1 
in each case. 
                                                
1) 
KFW = environmental cycle test (humidity) 
2) 
VDA = German Association of the Automotive Industry 


Page 4 
TL 193: 2004-12 
 
4 
Referenced standards3) 
TL 766 
Brake Fluid; Material Requirements 
VW 011 55 
Vehicle Supply Parts; Approval of First Supply and Changes 
VW 137 50 
Surface Protection of Metal Parts; Degrees of Protection, Codes, 
Requirements 
VW 911 01 
Environmental Standard for Vehicles; Vehicle Parts, Materials, Operating 
Fluids; Avoidance of Hazardous Substances 
VDA 621-412 
Anstrichtechnische 
Prüfungen; 
Chemikalienbeständigkeit 
von 
Kraftfahrzeug-Lackierungen (Tests for Coating Methods; Resistance to 
Chemicals of Motor Vehicle Paints – only available in German) 
DIN 50017 
Atmospheres and their Technical Application; Condensation Water Test 
Atmospheres 
DIN 50021 
Spray Tests with Different Sodium Chloride Solutions 
DIN EN 228 
Automotive Fuels – Unleaded Petrol – Requirements and Test Methods 
DIN EN 590 
Automotive Fuels – Diesel – Requirements and Test Methods 
DIN EN ISO 1463 
Metallic and Oxide Coatings – Measurement of Coating Thickness – 
Microscopical Method 
DIN EN ISO 2178 
Non-Magnetic Coatings on Magnetic Substrates – Measurement of Coating 
Thickness – Magnetic Method 
DIN EN ISO 2409 
Paints and Varnishes; Cross-Cut Test 
DIN EN ISO 4628-1 
Paints and Varnishes – Evaluation of Degradation of Coatings – 
Designation of Quantity and Size of Defects, and of Intensity of Uniform 
Changes in Appearance – Part 1: General Introduction and Designation 
System 
                                                
3)  In this section, terminological inconsistencies may occur as the original titles are used.
