Repository: kujaxr/obsidian-vault

File: 材料工程师/TL195.pdf.md
# TL195.pdf

Mechanical Joining Elements
Steel Metric Bolts with Sealing All-Around Coating (KLD); Material
Requirements
Previous issues
TL 195: 1996-01, 1996-06, 1996-12, 2007-12
Changes
The following changes have been made as compared to TL 195: 2007-12:
–
Sections 2 and 3.3. corrected
–
Requirement added in Section 3.5
–
Standard editorially revised
Scope
This standard defines the requirements for thread sealing of metric bolts. There are two designs
available for selection: one for service temperatures ranging from -50 °C up to a maximum of +150 °C
and one for service temperatures ranging from -50 °C to +200 °C (1 h up to a maximum of +250 °C).
NOTE 1 In the standard part administration system (NVS – German abbreviation), these coatings
can be researched under the special design feature KLD (sealing all-around coating – German ab‐
breviation).
1  
Group Standard
TL 195
Issue 2008-11
Class. No.:
50230, 61100
Descriptors:
thread sealing, PA11, PPA, KLD, coating, bolt, all-around coating
Check standard for current issue prior to usage.
This electronically generated standard is authentic and valid without signature.
The English translation is believed to be accurate. In case of discrepancies the German version shall govern.
Numerical notation acc. to ISO practice.
Page 1 of 4
Technical responsibility
Standards department
EKTC/4
Matthias Jesser
Tel.: +49 5361 9 48810
EKTC/4 Jürgen Wiesner
EKTC
Tel.: +49 5361 9 29064
Manfred Terlinden
Confidential. All rights reserved. No part of this document may be transmitted or reproduced without prior permission of a Standards Department of the Volkswagen Group.
Parties to a contract can only obtain this standard via the B2B supplier platform "www.vwgroupsupply.com".
© VOLKSWAGEN AG
VWNORM-2007-10f
QUELLE: NOLIS


Description
Bolt with sealing all-around coating, service temperature up to +150 °C:
Coated: KLD-VW 60424
Bolt with sealing coating, service temperature up to +200 °C:
Coated: KLD-200-VW 60424
Bolt with sealing all-around coating, color red, coating length of 4 mm, continuous coating begins
5 mm from end of bolt.
Coated: KLD-red-4×5-VW 60424
See Section 3.3. Additional specifications according to VW 60424.
Requirements
General requirements
Approval of first supply and changes according to Volkswagen standard VW 01155.
Avoidance of hazardous substances according to VW 91101.
Ten parts are required for complete testing.
NOTE 2 For service temperatures up to +150 °C, the component is heated to between +200 °C and
+250 °C for a short time (≤ 12 s) during application of the thread sealing. For service temperatures
up to +200 °C, the component is heated up to a maximum of +400 °C for a short time (≤ 12 s) during
application of the thread sealing. In both cases, this can result in a reduction in the corrosion protec‐
tion.
Material of the bolt
Base material: according to drawing and/or master data list (SDL – German abbreviation).
Surface protection: according to drawing and/or master data list (SDL).
Coating
Material
See Table 1.
Table 1
Property
Service temperature
- 50 °C to +150 °C
-50 °C to +200 °C
Material
PA11
PPA (polyphthalamide)
Melting range (measured in the
DSC)
+175 °C to +195 °C
+300 °C to +320 °C
Color
Blue (deviation according to re‐
quirement)
Orange-brown
2  
3  
3.1  
3.2  
3.3  
3.3.1  
Page 2
TL 195: 2008-11


Length and position
Coating length: 3 mm + 1 × P, continuous, and on each side of the continuous coating 1 × P for
spraying transitions. Continuous coating starts 2 mm + 1 × P from beginning of thread at end of bolt.
Deviating length and position
Coating length: 4 mm + 1 × P, continuous coating begins 5 mm + 1 × P from end of bolt.
Screw-in torque
For testing the screw-in torques at room temperature (+10 °C to +35 °C), a test nut with average
tolerance zone position is used in the following dimensions:
–
Pitch diameter, see Table 2
–
Minor diameter, see Table 2
–
Height, see Table 2, countersink 120°
–
Hardness: > 58 HRC
The screw-in torque into the test nut must fulfill the specifications in Table 2. Installation speed ≤
10 rpm. Margin of error of torque meter not to exceed 2% relative to the maximum value of the
specified screw-in torque.
Leak tightness test
For the leak tightness test at room temperature (+10 °C to +35 °C), a test nut with the maximum
dimension of the pitch diameter is used:
–
Test medium: water at room temperature
–
Test pressure: > 1 MPa over-pressure
–
Installation method: floating (without prestressing force)
–
Thread: pitch diameter, see Table 2 (maximum dimension).
Requirement: Water intake on the opposite site of the coating exposed to water pressure must not
be detectable within a 5 minute period.
3.3.2  
3.3.3  
3.4  
3.5  
Page 3
TL 195: 2008-11


Table 2
Thread
Screw-in
torque [Nm]
Screw-in torque test
Leak tightness
test
Minimum
height of test
nut [mm]
Pitch diameter
[mm]
Minor diameter
[mm]a)
Maximum di‐
mension of
pitch diameter
[mm]
M 6
1,5 to 3
5,46 ± 0,02
5,06 ± 0,02
5,48 ± 0,02
4,9
M 8
3 to 6
7,31 ± 0,02
6,80 ± 0,02
7,33 ± 0,02
6,24
M 10 × 1
4 to 10
9,46 ± 0,02
9,06 ± 0,02
9,48 ± 0,02
7,64
M 10 × 1,25
9,31 ± 0,02
8,80 ± 0,02
9,33 ± 0,02
M 10
9,17 ± 0,02
8,55 ± 0,02
9,19 ± 0,02
M 12 × 1,5
7 to 15
11,18 ± 0,02
10,55 ± 0,02
11,2 ± 0,02
10,37
a)  The minor diameter is calculated based on VW 11610: Mean value = (D1 min + D1 max)/2 + tolerance. This formula can also be used to
calculate the minor diameters of threads that are not included in Table 2. In this case, the screw-in torques must be coordinated with
the purchaser.
Aging resistance
The test values for coated bolts shall be ensured for at least 4 years with appropriate indoor storage.
Referenced documents
The following documents cited in this standard are necessary for application.
In this Section terminological inconsistencies may occur as the original titles are used.
VW 01155
Vehicle Supply Parts; Approval of First Supply and Changes
VW 11610
Metric ISO Threads; Limit Dimensions for Medium Tolerance Class; Ex‐
ternal Thread 6g, Internal Thread 6H
VW 60424
Designation Information for Screws, Bolts, Nuts and Washers; Shapes,
Types and Additional Specifications
VW 91101
Environmental Standard for Vehicles; Vehicle Parts, Materials, Operating
Fluids; Avoidance of Hazardous Substances
3.6  
4  
Page 4
TL 195: 2008-11

File: 材料工程师/TL196_EN_2004-10-01.pdf.md
# TL196_EN_2004-10-01.pdf

Klass.-Nr. 50 22 3 
October 2004 
Duplex Coating Systems 
for Small Parts and Bulk Parts 
Requirements for Surface Protection 
TL 
196 
Konzernnorm 
 
 
Descriptors: 
coating, surface protection, zinc, cathodic dip paint, corrosion protection, 
Duplex system 
 
Page 1 of 6 
Fachverantwortung/Responsibility 
Normung/Standards (EZTD, 1733) 
 
K-QS-32 
Koeppen  
Tel: -25803 
Laudien 
Dr. Eisenberg 
Wiesner 
Tel: +49-5361-9-29064 
Sobanski 
 
 
Confidential. All rights reserved. No part of this document may be transmitted or reproduced without the prior written permission of a Standards Department of the Volkswagen Group. 
Parties to a contract can only obtain this standard via the responsible procurement department. 
 VOLKSWAGEN AG 
Norm vor Anwendung auf Aktualität prüfen / Check standard for current issue prior to usage. 
Form FE 41 - 01.03 
Changes 
The following changes have been made as compared to Technical Supply Specification 
TL 196, 2001-10: 
 
Thickness of the cathodic dip paint coating for components with metric thread changed 
from 10 µm to 12 µm to 8 µm to 12 µm; additional crosscut test after 30 cycles according to 
Test Specification PV 1210 
 
Referenced standards updated 
 
Standard restructured 
Previous issues 
1995-11; 2001-10 
1 
Scope 
This standard defines requirements for electrolytically deposited zinc coatings according to TL 217 
and zinc/nickel alloy coatings according to TL 244 with an additional organic coating based on 
epoxy resins (cathodic dip paint). 
2 
Designation 
See Volkwagen standard VW 137 50, Section 2. 
3 
Requirements 
3.1 
Protection types 
The protection types listed in Table 1 apply. 
Table 1 
Protection type 
Appearance 
Ofl-s611 
Zinc coating, passivated according to TL 217, Cr(VI)-free, with additional 
organic coating (cathodic dip paint), jet black 
Ofl-s617 
As for s611, additionally treated with lubricant according to TL 521 32 
Ofl-s621 
Zinc/nickel alloy coating, thick-layer passivated according to TL 244, 
Cr(VI)-free, with additional organic coating (cathodic dip paint), jet black 
Ofl-s627 
As for s621, additionally treated with lubricant according to TL 521 32 
The English translation is believed to be accurate. 
In case of discrepancies the German version shall govern. 


Page 2 
TL 196: 2004-10 
 
3.2 
General requirements 
Approval of first supply and changes according to VW 011 55. 
Avoidance of hazardous substances according to VW 911 01. Furthermore, the coating shall be 
lead-free. 
The coating media used as well as the coatings must contain no Cr(VI) compounds. 
15 parts are required for complete testing. 
The production process and its control shall not impair the functional characteristics of the 
finished part. 
Components with metric thread with this surface protection may only be used at ambient 
temperatures < 90 °C. This coating may not be applied to high-strength screws with 
Rm > 1000 MPa. 
The H-zone must not be fallen below and the h-zone must not be exceeded for threads. 
The large contact points at the suspension points that are typical of rack galvanized goods are not 
permitted. In contrast, isolated barely perceptible micro contact points, which do not, in particular, 
impair the corrosion resistance, are permitted. 
The coating procedures should follow on directly from one another (online procedure), so that 
interim storage and/or transport times are significantly reduced, although a maximum of 24 h is 
permissible. Given proper mounting, the coating shall not be damaged if this would lead to 
impairment of function and/or decrease of the specified corrosion protection. 
The coating provides no standard surface protection for joining elements. If it is to be used on 
joining elements, if necessary in combination with required lubricants, an examination of the actual 
threaded joint is needed. This is done by testing the friction behavior (screw test bed) of the screw, 
the counter layer and the components to be fastened under assembly conditions (screwing speed), 
taking into consideration the operational temperatures. 
For further information see VW 011 10 and VW 011 29. Furthermore, the total layer thickness of 
the coating system may not exceed the layer thicknesses according to DIN EN ISO 4042. 
The test requirements according to Ofl-s611, Ofl-s617, Ofl-s621 and Ofl-s627 apply only to the 
head, the face and/or the flat surfaces for nuts and bolts and to the face surfaces of threaded parts 
and similar molded parts. The reduced requirements specified in Section 3.6 apply to shank and 
thread. 
3.3 
Base material 
Material according to the drawing. 
3.4 
Color 
Black RAL 9005. 


Page 3 
TL 196: 2004-10 
 
3.5 
Layer thicknesses 
See Table 2. For the layer structure of the entire coating (electroplated + organic coating) the 
required layer thickness is 13 µm to 20 µm for components with metric thread and 15 µm to 27 µm 
for other components. 
Table 2 
No. 
Layer thicknesses 
in µm 1) 
Zinc and zinc/nickel  
coating 
Organic coating  
(cathodic-dip paint) 
1 
For components with 
metric thread 
5 to 8 
8 to 12 
2 
For other components 
5 to 12 
10 to 15 
1) for joining elements, the layer thickness shall be determined on the screw head 
3.6 
Adhesion and brittleness 
Crosscut test according to DIN EN ISO 2409 with subsequent removal of adhesive tape.  
Requirement: characteristic value 0 to 1. 
Alternatively, for small parts or joining elements the adhesion can be evaluated by making a scribe 
mark according to DIN EN ISO 7253 and DIN EN ISO 4628-8 followed by adhesive tape removal. 
Requirement: no stripping of coating. 
3.7 
Corrosion behavior 
3.7.1 
Test in moisture condensate constant climate 
Test in the moisture condensate constant climate according to DIN 50017-KK with a scribe mark 
according to DIN EN ISO 7253 and DIN EN ISO 4628-8, test duration 240 h, followed by at 
least 30 min (max. 60 min) acclimatization at room temperature.  
Requirement outside the scribe mark: no blisters, no corrosion of zinc and base metal. 
Requirement at the scribe mark: adhesion loss D < 1 mm. 
In addition, the coating adhesion requirements according to Section 3.6 must be fulfilled after 
the test. 
 
Requirement: characteristic value < 1. 


Page 4 
TL 196: 2004-10 
 
3.7.2 
Corrosion cycle test 
Test according to PV 1210 with a scribe mark according to DIN EN ISO 7253 Section 8.5 and 
DIN EN ISO 4628-8 followed by a test for adhesion according to Section 3.6. 
Requirements according to Table 3. 
Process-determined weaknesses such as e.g. edges, crushing, burrs or undercuts are excluded 
from the evaluation. 
Table 3 
Test cycles 
Requirements 
 
Ofl-s611, Ofl-s617 
Ofl-s621, Ofl-s627 
5 
No blisters, 
no base metal corrosion (rust), 
no visible change (Zn corrosion), 
adhesion loss at the scribe 
D < 2.5 mm 
- 
15 
No blisters, 
no base metal corrosion (rust) 
No blisters, 
no base metal corrosion (rust), 
no visible change (Zn corrosion), 
adhesion loss at the scribe  
D < 1.5 mm 
30 
No base metal corrosion (rust) 
Adhesion acc. to crosscut test, 
characteristic value < 1 
No blisters, 
no base metal corrosion (rust), 
adhesion acc. to crosscut test  
Gt < 1 
adhesion loss at the scribe  
D < 2.5 mm 
60 
- 
No base metal corrosion (rust), 
adhesion loss at the scribe  
D < 2.5 mm 
3.8 
Resistance to chemicals 
According to VDA test sheet 621-412, test A; evaluation according to DIN EN ISO 4628-1, Table 3. 
Testing in oils and brake fluid only for parts used in the engine compartment. 
a) Test in 
Gasoline, premium unleaded according to DIN EN 228 
Diesel fuel according to DIN EN 590 
Factory-fill engine oil according to TL 521 07 
Automatic transmission fluid according to TL 521 62 
Central hydraulic system fluid according to TL 521 46 
Requirement in each case:  characteristic value 1. 
b) Test in 
Brake fluid according to TL 766 
Coolant according to TL 774 
Requirement in each case: minor change permitted, but characteristic value  1 after 5 h resting 
period. 


Page 5 
TL 196: 2004-10 
 
4 
Referenced standards*) 
TL 217 
Zinc Coatings; Requirements for Surface Protection 
TL 244 
Zinc/Nickel Alloy Coatings; Requirements for Surface Protection 
TL 766 
Brake Fluid; Material Requirements 
TL 774 
Ethylene Glycol-Based Coolant Additive; Material Requirements 
TL 521 07 
SAE 15W-40 Factory Fill Engine Oil; Lubricant Requirements 
TL 521 32 
Lubricant 
for 
Electrolytically 
Zinc-Plated 
Threaded 
Parts; 
Material 
Requirements 
TL 521 46 
Central Hydraulic System Fluid; Lubricant Requirements 
TL 521 62 
Factory-Fill-for-Life Automatic Transmission Fluid; Lubricant Requirements 
PV 1210 
Body and Add-on Parts; Corrosion Test 
VW 011 10 
Threaded Joints; Design, Assembly and Process Assurance 
VW 011 29 
Limit Values for Coefficients of Friction; Mechanical Joining Elements with 
Metric ISO Thread 
VW 011 55 
Vehicle Supply Parts; Approval of First Supply and Changes 
VW 137 50 
Surface Protection of Metal Parts; Degrees of Protection, Codes, 
Requirements 
VW 911 01 
Environmental Standard for Vehicles; Vehicle Parts, Materials, Operating 
Fluids; Avoidance of Hazardous Substances 
VDA 621-412 
Anstrichtechnische 
Prüfungen; 
Chemikalienbeständigkeit 
von 
Kraftfahrzeug-Lackierungen (Tests for Coating Methods; Resistance to 
Chemicals of Motor Vehicle Paints – only available in German) 
DIN 50017 
Atmospheres and Their Technical Application; Condensation Water Test 
Atmospheres 
DIN EN 228 
Automotive Fuels – Unleaded Petrol – Requirements and Test Methods 
DIN EN 590 
Automotive Fuels – Diesel – Requirements and Test Methods 
DIN EN ISO 2409 
Paints and Varnishes – Cross-Cut Test 
DIN EN ISO 4042 
Fasteners – Electroplated Coatings 
DIN EN ISO 4628-1 
Paints and Varnishes – Evaluation of Degradation of Coatings – 
Designation of Quantity and Size of Defects, and of Intensity of Uniform 
Changes in Appearance – Part 1: General Introduction and Designation 
System 
DIN EN ISO 4628-8 
Paints and Varnishes – Evaluation of Degradation of Coatings – 
Designation of Quantity and Size of Defects, and of Intensity of Uniform 
Changes in Appearance – Part 8: Evaluation of Corrosion around a Scribe 
DIN EN ISO 7253 
Paints and Varnishes – Determination of Resistance to Neutral Salt Spray 
(Fog) 
                                                
*) 
In this section, terminological inconsistencies may occur as the original titles are used. 


Page 6 
TL 196: 2004-10 
 
Appendix A (informative) 
A.1 
Released surface protection systems 
Cr(VI)-free Duplex 2000 coating system (by the company Hillebrand).

File: 材料工程师/TL203_EN_2004-04-01.pdf.md
# TL203_EN_2004-04-01.pdf

Klass.-Nr. 50 22 1 
April 2004 
Electroplated Nickel/Chromium Coatings 
Requirements for Surface Protection 
TL 
203 
Konzernnorm 
 
 
Descriptors: 
corrosion protection, surface protection, nickel, chromium 
 
Page 1 of 4 
Fachverantwortung/Responsibility 
Normung/Standards (EZTD, 1733) 
 
K-QS-32 
Frau Dr. Hasse 
Tel: -42106 
Laudien 
Wiesner 
Tel: +49-5361-929064 
Sobanski 
 
 
Confidential. All rights reserved. No part of this document may be transmitted or reproduced without the prior written permission of a Standards Department of the Volkswagen Group. 
Parties to a contract can only obtain this standard via the responsible procurement department. 
 VOLKSWAGEN AG 
Norm vor Anwendung auf Aktualität prüfen / Check standard for current issue prior to usage.
Form FE 41 - 01.03 
Changes 
The following changes have been made as compared to Technical Supply Specification 
TL 203, 2004-01: 
─ 
Error in Section 3.1 corrected 
Previous issues 
1955-05; 1957-08; 1959-10; 1960-03; 1964-06; 1964-08; 1965-11; 1972-03; 1975-04; 1980-09; 
1981-05; 1993-06; 1993-09; 2004-01 
1 
Scope 
This standard defines requirements for decorative, electrolytically deposited Ni-Cr coatings on parts 
of steel, copper and aluminum materials, as well as on diecast zinc with the surface protection 
types given in Table 1. 
Table 1 
Protection type 
Applications 
Example acc. to 
DIN EN 12540 
Ofl-f350 
Interior parts with moderate corrosion load, 
e.g., door handles, inserts 
Fe//Ni10b/Crr, 
Zn//Cu8/Ni10b/Crr 
Ofl-f620 
Fe//Ni25d/Crmc, 
Fe//Cu20/Ni25d/Crmc 
Ofl-f650 
Exterior parts with high corrosion load, 
e.g., roof rail, bumper cover strips, radiator 
grille, engine compartment components 
Fe//Cu20/Ni25d/Crmp 
2 
Designation 
See Volkswagen standard VW 137 50, Section 2. 
In addition to indication of the protection type in the surface protection field, the electrolytically 
deposited coating according to DIN EN 12540 shall be indicated in the material field of the 
respective drawing in addition to the base material, e.g.: 
C45, Fe//Cu20/Ni25d/Crmc. 
3 
Requirements 
3.1 
General requirements 
Approval of first supply and changes according to VW 011 55. 
Avoidance of hazardous substances according to VW 911 01. 
Approx. 10 parts (depending on size) are required for a complete test. 
The English translation is believed to be accurate. 
In case of discrepancies the German version shall govern. 


Page 2 
TL 203: 2004-04 
 
The following additional data shall be given in the first-sample test report: 
─ 
part number, 
─ 
coating company, coating system, 
─ 
electroplating date, 
─ 
process sequence (process times, current densities, temperatures, chemical suppliers), 
─ 
position/arrangement on the rack. 
The selection of the manufacturing method remains optional as long as the specifications of this TL 
standard are fulfilled. 
3.2 
Surface finish 
The protective coating shall not contain any pores, coarse cracks, damage or other flaws impairing 
specified appearance and/or adhesion or corrosion protection. The electroplated components shall 
be free of spots and discolorations. 
The appearance of the parts (degree of glossiness and surface structure) shall correspond to the 
first sample. 
Given proper mounting and transportation conditions, the coating must not be damaged in a way 
that would lead to impairment of function and/or decrease in the specified requirements. Slight 
deformations due to use and mounting shall not lead to loss of adhesion of the electrolytically 
deposited coatings. 
The electroplating contact positions shall be agreed upon. The requirements of the electrolytically 
deposited coating generally apply to all areas of the component unless specific important areas 
(e.g., area visible for the customer or areas that are not visible) are emphasized in the drawing. 
3.3 
Layer structure 
See Table 2. 
Table 2  
Ofl-f350 
Ofl-f620 
Ofl-f650 
Property 
Diecast aluminum/zinc: Pre-copperplating and/or autocatalytically deposited nickel layer 
required  
Steel/copper materials: Pre-copperplating and/or autocatalytically deposited nickel layer 
not absolutely necessary 
Minimum coating 
thickness (µm) 1) acc. to 
DIN EN ISO 1463 
(arbitration process), 
DIN EN ISO 2177 or 
DIN EN ISO 3497 
Ni > 10, 
Cr ≥ 0.3 
Ni > 25, 
Crmc = 0.5 to 1.0 
Ni > 25,  
Crmp = 0.2 to 0.5 
Nickel layer structure 
optional 
Double or triple nickel, 
alternatively Ni intermediate 
layer below the chromium 
layer to generate a crack 
network, sulfur content 
< 0.005% for semi-gloss 
nickel 
Double or triple nickel, 
Ni intermediate layer below 
the chromium layer to 
generate micropores 
Structure of the chromium 
layer, crack or pore density 
according to  
DIN EN 12540, Appendix E 
optional 
(250 to 800) cracks/cm 
> 10,000 pores/cm² 
according to Section 4 
1) At unfavorable component areas with small radii, angles and recessed areas, the local coating thicknesses can drop below 
the minimum specifications due to the process, as long as the resistance requirements according to Section 3.6 are fulfilled. 
 


Page 3 
TL 203: 2004-04 
 
3.4 
Adhesive strength 
The adhesive strength of the coating shall be tested according to DIN EN ISO 2819 using one of 
the following methods (at least the temperature cycle test and one of the mechanical tests listed 
below are to be carried out). 
─ 
Saw-cut test: The component is sawed from the reverse side toward the coating with a metal-
cutting band saw (22 teeth/25 mm; traverse speed 40 to 45 m/min). 
Requirement: No stripping of the coating. 
─ 
Crosscut test according to DIN EN ISO 2409 (3 mm), but with a cutter, e.g., Edding Cutter M9 
by BLB Omnilab (alternatively carried out as a crosscut test (St. Andrew’s cross)). 
Requirement: Gt 0. 
─ 
File test: Filing of a coated component from the reverse side toward the coating at 
an angle of 45°. 
Requirement: No separation of the coating layers or stripping of the coating from the 
base material. 
─ 
Temperature cycle test 
Depending on the base material, the specimen part is aged for one hour at the following 
temperatures and then immersed in room-temperature water: 
Steel 
(300 ± 10) °C 
Copper 
(250 ± 10) °C 
Zinc 
(150 ± 10) °C 
Aluminum 
(150 ± 10) °C 
Requirement: No blistering. 
3.5 
Corrosion resistance 
Salt spray fog test according to DIN 50021-SS, 96 h (for Ofl-f350) and 480 h (for Ofl-f620 and 
Ofl-f650). 
Copper chloride salt spray fog test according to DIN 50021-CASS, 48 h (for Ofl-f620 and Ofl-f650). 
 
Requirement: No base metal corrosion and no signs of corrosion that have a negative effect on 
appearance. (This is evaluated at an observation distance of 60 cm for an observation time 
of 5 s/400 mm2.) 
3.6 
Electrochemical behavior 
Test: test of the voltage differences between the nickel layers, e.g., using a Couloscope CMS Step 
from Helmut Fischer GmbH. 
Requirements: 
The semi-gloss nickel layer must be at least 100 mV nobler than the glossy nickel layer. 
For triple glossy nickel layers, the Ni layer between the semi-gloss and glossy nickel layers, which 
contains an especially high amount of sulfur, must be at least 15 mV less noble than the glossy 
nickel layer. 
An additional thin microporous Ni layer directly below the chromium coating must be at least 20 mV 
nobler than the glossy nickel layer. 


Page 4 
TL 203: 2004-04 
 
4 
Testing note 
The following procedure is recommended for testing microporosity: 
─ 
Cathodic degreasing for 1 to 3 min at 10 A/dm2 and pickling for 30 s in 10% sulfuric acid 
─ 
Polarization of the surface in a copper ring (inner diameter 6 mm) with exposure to an 
electrolyte of: 
33.0 g/l CuSO4 + 5 H2O 
16.0 g/l H2SO4 (96%) 
2.3 g/l KCl 
0.1 ml/l wetting agent, e.g., Wetting Agent DL-S from Enthone GmbH 
 
Polarization sequence: 
1. 30 s anodically at 1,000 mV 
2. 30 s no voltage supplied 
3. 30 s cathodically at 400 mV 
Evaluation: counting the copper crystals formed under the microscope. The Fuhrmann test from 
Enthone is recommended for determining the number of pores in microporous-deposition 
chromium layers. 
5 
Referenced standards*) 
VW 011 55 
Vehicle Supply Parts, General; Approval of First Supply and Changes 
VW 137 50 
Surface Protection of Metal Parts; Degrees of Protection, Codes, 
Requirements 
VW 911 01 
Environmental Standard for Vehicles; Avoidance of Hazardous Substances 
DIN 50021 
Spray Tests with Different Sodium Chloride Solutions 
DIN EN 12540 
Corrosion Protection of Metals – Electrodeposited Coatings of Nickel, Nickel 
plus Chromium, Copper plus Nickel and Copper plus Nickel plus Chromium 
DIN EN ISO 1463 
Metallic and Oxide Coatings – Measurement of Coating Thickness; 
Microscopical Method 
DIN EN ISO 2177 
Metallic Coatings; Measurement of Coating Thickness; Coulometric Method 
by Anodic Dissolution 
DIN EN ISO 2409 
Paints and Varnishes; Cross-Cut Test 
DIN EN ISO 2819 
Metallic Coatings on Metallic Substrates, Electrodeposited and Chemically 
Deposited Coatings; Review of Methods Available for Testing Adhesion 
DIN EN ISO 3497 
Metallic Coatings – Measurement of Coating Thickness – X-Ray 
Spectrometric Methods 
                                                
*) In this section, terminological inconsistencies may occur as the original titles are used.

File: 材料工程师/TL211-2016_EN.pdf.md
# TL211-2016_EN.pdf

Group standard
TL 211
Issue 2016-11
Class. No.:
50243
Descriptors:
paint, paintwork, primer coat, single-layer paint, multi-layer paint, exterior plastic part, exterior part,
bumper, wheel trim, rear spoiler, rear wing, tailgate, trunk lid, fender
Paintwork on Exterior Plastic Parts
Requirements
Previous issues
TL 211: 1974-11, 1983-10, 1989-07, 1992-08, 1992-09, 1995-03, 1995-10, 1998-06, 2003-02,
2003-03, 2009-09, 2009-10, 2014-07
Changes
The following changes have been made to TL 211: 2014-07:
–
Technical responsibility updated
–
Section 4.1 "General information": Requirements revised for plastic parts that are primed only
–
Table 2 revised
–
Further technical and editorial revisions
Scope
This Technical Supply Specification (TL) defines the requirements for primer coat, single-layer, and
multi-layer paint coatings as per the color combination table or special combination chart on plastic
parts (hang-on and add-on parts, e.g., bumpers, wheel trims, rear spoiler, rear wing, trunk lid/tail‐
gate, fenders).
Designation
Paintwork as per TL 211
1  
2  
Always use the latest version of this standard.
This electronically generated standard is authentic and valid without signature.
The English translation is believed to be accurate. In case of discrepancies, the German version is alone authoritative and controlling.
Page 1 of 11
Technical responsibility
The Standards department
GQL-P/1
Angela Kern
Tel.: +49 5361 9 28507
GQL-P/1
Dr. Claudia Kühlmeyer-Freise
Tel.: +49 5361 9 26163
GQL-P
Dr. Jiping Liu
EKDD/2 Ute Hager-Süß
EKDD
Tel.: +49 5361 9 49035
Thomas Behrens
All rights reserved. No part of this document may be provided to third parties or reproduced without the prior consent of one of the Volkswagen Group’s Standards departments.
© Volkswagen Aktiengesellschaft
VWNORM-2015-07d


Page 2
TL 211: 2016-11
Requirements
Basic requirements
Approval of first supply and changes as per VW 01155
Avoidance of hazardous substances as per VW 91101.
In case pretreatment is necessary to activate the substrate, the pertinent method must be specified
(e.g., flame treatment, plasma treatment).
The coating/paintwork, as well as any refinishing paint, must adhere firmly to the substrate or to the
original paintwork.
All partial areas of components which are not subject to the requirements stated in this TL must be
identified as such in the drawing.
Master paint and hardener from the same manufacturer must be used for two-component composi‐
tions. Any deviations must be agreed upon with the Volkswagen Group department issuing the re‐
lease.
The supplier must provide the following information for all parts to be tested:
1.
Specification of the base material (manufacturer designation and VDA (German Association of
the Automotive Industry) designation)
2.
Color
3.
Paint structure (precise paint specifications, paint supplier), e.g.:
Primer coat: Two-component primer 01-79008, by XXX, 20 μm
Base coat: 831646, by XXX, 20 μm
Clear coat: Two-component clear coat GP72-0113, by XXX, 22 μm
4.
Paint shop
5.
Paint shop unit
6.
Paint shop location
7.
Painting date
Appearance and tactile properties
The parts must have a uniform appearance on their entire surface; they must conform to the draw‐
ing requirements and to the released sample with respect to gloss and color.
Pores, coarse cracks, and other flaws that adversely affect the specified appearance are not per‐
missible.
Color and gloss level must be documented in the initial sample inspection report or development
sample inspection report as per VW 50195.
Open-air weathering
All painted components in the Volkswagen Group are subjected to open-air weathering testing as
per VW 50185.
The supplier is obligated to remove any cause for complaints occurring during this test and to im‐
prove the paint system.
3  
3.1  
3.2  
3.3  


Page 3
TL 211: 2016-11
Painting process
The paint process must be agreed upon between paint shop and paint manufacturer. Both parties
confirm the initial sample inspection report, i.e., both are responsible for fulfilling the specified re‐
quirements.
Responsibilities are broken down as follows:
–
The paint manufacturer must provide information on fulfillment of TL requirements, make its
processing guidelines available, and provide support for technical application.
–
The paint shop provides information about the substrate (type of plastic material and commer‐
cial name), checks the requirements as early as possible (this also applies to pre-production
parts: at least for adhesion), confirms compliance with the processing guidelines of the paint
manufacturer and demands support regarding the applied paint method.
Conditioning
All samples delivered for testing must be pre-conditioned:
7 days at room temperature with a narrow air-temperature range (18 °C to 28 °C) or 48 h at 60 °C.
The tests are carried out after cooling down at room temperature for at least 1 h.
Requirements on structure and coating thickness
General information
Only one single re-paint job is permissible in the released process, adhering to the total paint coat
thickness of < 150 µm (in the case of piano lacquer, coating thickness as per release status or
drawing).
The following color combinations are permissible for re-painting:
1.
Each color on the same color
2.
Permissible base coats for all colors: Black, dark blue shades, dark gray shades (also metallic
or pearlescent paints)
Other color combinations must be agreed upon with the pertinent release departments of each
brand.
NOTE: If an increased total coating thickness is necessary for technical reasons, this must be
agreed upon by the parties involved. However, all other requirements stated in TL 211 must be ful‐
filled.
Exceptions: Parts that are only primed, < 50 μm1). Deviations require a pertinent drawing entry or a
separate release.
The requirements in TL 211 must also be complied with for re-painting of any sort. This must be
documented with an initial sample inspection report. The purchaser's part owner can require a sep‐
arate release for the re-painted parts.
3.4  
3.5  
4  
4.1  
1)
Parts already coated with top coat must not be used as after-sales service parts that are primed only. Plastic parts that are only
primed must fulfill only the requirements in table 2, consec. no. 2 to table 2, consec. no. 6 and table 2, consec. no. 8.9.


Page 4
TL 211: 2016-11
Structure
Base material
Plastic as per drawing
Primer coat/filler/primer surfacer 2)
If specified (by drawing, release, or color standard) or required for technical reasons (depending on
substrate)
Top coat or intermediate coat (solid color, metallic, pearlescent paint)
Base coat as per color standard or special combination chart, free of cadmium or cadmium com‐
pounds.
Clear coat (if required for decorative or technical reasons)
As per release sample, test as per infrared (IR) spectrum
Paint systems and paint coat thicknesses in µm
See table 1.
Table 1
No. System
Primer coat
Single-layer
paint
Double-layer
paint
Multi-layer
paint
Single-layer
piano lacquer
Double-layer
piano lacquer
1
Total paint
coat thickness
2 to 50
20 to 40
22 to 90
32 to 125
47 to 130
67 to 165
2
Primer
surfacer/
primer coat/
filler
2 to 50
–
2 to 50
2 to 50
2 to 50
2 to 50
3
Top coat
–
20 to 40
20 to 40
–
–
–
4
Intermediate coat
Solid
–
–
–
15 to 35
15 to 35
15 to 35
Metallic/
pearlescent
paint
–
–
–
10 to 35
10 to 35
10 to 35
5
Clear coat
–
–
20 to 40 a)
20 to 40
35 to 45
55 to 80
a)
This only applies to parts with base coat/clear coat paint system without primer coat, filler, and primer surfacer.
4.2  
4.2.1  
4.2.2  
4.2.3  
4.2.4  
4.3  
2)
Parts already coated with top coat must not be used as after-sales service parts that are primed only. Plastic parts that are only
primed must fulfill only the requirements in table 2, consec. no. 2 to table 2, consec. no. 6 and table 2, consec. no. 8.9.


Page 5
TL 211: 2016-11
Required properties
The requirements specified in table 2 must be ensured on the entire component.
Table 2
No.
Property
Requirement
1
Visual properties of single-layer and double-layer piano lacquer and special paint of high-gloss, brilliant appear‐
ance
1.1
Gloss as per DIN EN ISO 2813
Double-layer piano lacquer
≥ 90
Single-layer piano lacquer
≥ 90
Glossy solid color, pearlescent paints,
and metallic paints
≥ 85 (conditionally to -5)
Other paints
As per drawing
Add-on/hang-on parts painted in body color
for Audi
Surface Performance Specification LAH.893.018 (for Audi)
1.2
Color as per color standard, visual inspection as per Test Specification PV 3965
and colorimetric evaluation as per VW 50195
1.3
Evaluation of effect paints with respect to sparkle and grain differences as per VW 50194
This test no longer needs to be performed for new designs.
1.4
Structure; measurement system: wave-scan a), measurement as per manufacturer’s specifications
Double-layer piano lacquer
LW < 5; SW < 10
Single-layer piano lacquer
LW < 7; SW < 18
Glossy solid color, pearlescent paints,
and metallic paints
OK range
Conditionally-OK
range
Not-OK range
Horizontal surfaces
LW ≤ 5 ; SW ≤ 25
LW ≤ 8 ; SW ≤ 25
LW > 8 ; SW > 25
Vertical surfaces
LW ≤ 13 ; SW ≤ 30
LW ≤ 16 ; SW ≤ 35
LW > 16 ; SW > 35
Add-on/hang-on parts painted in body color
for Audi
Surface Performance Specification LAH.893.018 (for Audi)
2
Adhesion
2.1
Cross-cut test
as per DIN EN ISO 2409 b)
with removal of adhesive tape c)
Cross-cut test characteristic value ≤ 1
2.2
Pressure washer test
as per PV 1503
Procedure following consultation with the
purchaser's appropriate department
Delamination of the paint coat is not permissible.
3
Condensed water test in condensation at‐
mosphere with constant humidity (CH)
as per DIN EN ISO 6270-2
Test duration: 240 h
1. Evaluation after 30 min as per DIN EN ISO 4628-2, degree of blis‐
tering 2 (S2) still permissible.
2. Evaluation after 24 h as per DIN EN ISO 4628-2, degree of blis‐
tering 0 (S0). If blistering occurred earlier, testing of paint adhesion
must be performed in that very area. The requirements as per ta‐
ble 2, consec. no. 2 must still be met.
3. Visible changes in the paint surface are not permissible.
5  


Page 6
TL 211: 2016-11
No.
Property
Requirement
4
Environmental cycle test
as per PV 1200, 20 cycles
Visible changes in the paint surface are not permissible.
5
Behavior in temperature cycle test
5.1
Heat aging
Aging in recirculated air, 240 h at
(90 ±2) °C, followed by at least 30 min of
acclimatization at room temperature.
Visible changes in the paint surface are not permissible.
5.1.1
Low-temperature aging
After heat aging, the same specimens must
be exposed to low-temperature aging. Test
duration: 24 h, test temperature:
(-40 ±2) °C, followed by at least 30 min of
acclimatization at room temperature.
5.2
Low-temperature behavior, aging duration: 24 h
5.2.1
Impact test
based on DIN ISO 4532 c)
(-40 ±3) °C
Chipping and cracks in the paint coat are not permissible.
6
Stone-chip test
as per DIN EN ISO 20567-1, method B c)
Characteristic value ≤ 2.0
7
Tunnel wash resistance
Scratch resistance as per PV 3.3.3
VE ≥ 1
VR ≥ 1 after reflow effect d)
8
Resistance to chemicals
The scope may be restricted to agents that are pertinent for the application in agreement with the purchaser's ap‐
propriate department. The agreement must be documented in the drawing or Performance Specification.


Page 7
TL 211: 2016-11
No.
Property
Requirement
8.1
FAM test fuel
as per DIN 51604-2,
as per DIN EN ISO 2812-4, method A,
10 min at room temperature
Evaluation after
a) 1 h at room temperature;
if changes occur, carry out step b)
b) Reflow aging for 2 h at 60 °C;
No visible changes permissible after step b), but slight changes not
relevant to the customer may be permissible in consultation with the
appropriate department
8.2
E10 gasoline
as per DIN EN 228 (blend of premium un‐
leaded gasoline as per DIN EN 228 with
10 volume percent reagent-grade ethanol)
and DIN EN ISO 2812-4, method A,
10 min at room temperature
8.3
B7 diesel fuel
as per TL 788-B and DIN EN ISO 2812-4,
method A,
10 min at room temperature
8.4
Isopropanol
as per DIN EN ISO 2812-4,
method A,10 min at room temperature
8.5
5% sodium hydroxide solution (mass per‐
centage)
as per DIN EN ISO 2812-4, method A, 1 h
at room temperature
8.6
10% sulfuric acid solution (mass percent‐
age)
as per DIN EN ISO 2812-4, method A, 1 h
at room temperature
8.7
10% hydrochloric acid solution (mass per‐
centage)
as per DIN EN ISO 2812-4, method A, 1 h
at room temperature
8.8
Water (quality grade 3 as per
DIN ISO 3696)
as per DIN EN ISO 2812-4, method A, 1 h
at 80 °C
8.9
Commercially available nitrocellulose thin‐
ner (applies only to primed after-sales serv‐
ice parts)
as per DIN EN ISO 2812-4, method A,
10 min at room temperature
8.10
Bird droppings substitute
as per DIN EN ISO 2812-4, appendix A.4.5,
method A, 30 min at 45 °C
8.11
Tree resin e)
as per DIN EN ISO 2812-4,
appendix A.4.1, method A, 30 min at 45 °C


Page 8
TL 211: 2016-11
No.
Property
Requirement
8.12
Resistance to
transport protection film f); the transport pro‐
tection film intended for the application must
be applied to the paintwork with air bubbles
remaining beneath the film and then aged
for 8 cycles as per PV 1200.
Marks in the transition to the non-taped area and under the film are
not permissible. Reversible swellings (after 24 h at room tempera‐
ture) are permissible. There must be no adhesive residues after the
transport protection film is removed.
9
Lightfastness and weather resistance (short-term tests)
9.1
Weathering in humid/hot climate
as per PV 3930 (corresponding to Florida),
test duration: 1 annual cycle
For component surfaces painted in contrasting colors and not in
body color, that have an angle of ≥ 60° to the horizontal in the as-
installed position:
Visible changes in color and gloss are not permissible g). The re‐
quirements as per table 2, consec. no. 2.1 must still be met.
For Audi:
Test duration: 2 annual cycles,
regardless of the as-installed position
9.2
Weathering in dry/hot climate
as per PV 3929 (corresponding to Kalahari
and Arizona),
test duration: 1 annual cycle
For Audi:
Test duration: 2 annual cycles,
regardless of the as-installed position
9.3
Weathering in humid/hot climate
as per PV 3930 (corresponding to Florida),
test duration: 2-year cycle
For component surfaces that are visible from a bird's-eye view and
have an angle of < 60° to the horizontal in the as-installed position
and/or are painted in the body color:
Visible changes in color and gloss are not permissible g). The re‐
quirements as per table 2, consec. no. 2.1 must still be met.
9.4
Weathering in dry/hot climate
as per PV 3929 (corresponding to Kalahari
and Arizona),
test duration: 2 annual cycles


Page 9
TL 211: 2016-11
No.
Property
Requirement
9.5
Weathering in humid/hot climate
as per PV 3930 (corresponding to Florida),
test duration: 3 annual cycles
Only for body components (e.g., trunk lid/tailgate, fender)
Visible changes in color and gloss are not permissible g). The re‐
quirements as per table 2, consec. no. 2.1 must still be met.
9.6
Weathering in dry/hot climate
as per PV 3929 (corresponding to Kalahari
and Arizona),
test duration: 3 annual cycles
10
Resistance of the clear coat to UV radiation
as per PV 1502 (on the specified plastic),
test duration: 1 000 h
Formation of cracks in the clear coat is not permissible.
11
Weather resistance in nature
(open-air weathering)
(Only for release testing)
11.1
Weathering in humid/hot climate (Florida,
USA)
as per DIN EN ISO 2810 Am,
test duration: 24 months
Visible changes in color and other changes to the paintwork such as
cracks, chalking, or blistering are not permissible.
11.2
Weathering in dry/hot climate (Kalahari, Ari‐
zona)
as per DIN EN ISO 2810 BWh,
test duration: 24 months
Visible changes in color and other changes to the paintwork such as
cracks, chalking, or blistering are not permissible.
a)
wave-scan is the manufacturer's product designation. It is produced by BYK-Gardner GmbH.
This information is only intended for informational purposes for the users of this in-house standard. It does not signify an endorse‐
ment of the mentioned product by the Volkswagen Group. Equivalent products may be used if it can be verified that they lead to the
same results.
b)
Greater care than with metal substrates must be taken to ensure that the cuts made in the cross-cut test do enter the substrate, but
do not go too deep. The adhesive tape (Tesaband 4657 3)) must be firmly pressed onto the surface before removing it.
c)
The adhesive tape (Tesaband 4657 3)) must be firmly pressed onto the surface before removing it; however, with a preset testing
force of 90 N and against a rigid support.
d)
Reference clear coat ALD096050 3) Reference panels available from PMP-L/C2, Ms. Gallenkemper.
e)
50% Balsamharz chips 3) and 50% Pine-Oil 55-60 3)
f)
The coating must be tested using the released transport protection materials used in production (e.g., Bodygard 50530 3)) or the
transport protection used by the supplier.
g)
All coatings must be cleaned before evaluation. Black matte paint coats must only be cleaned with clear water with a commercially
available wetting agent (e.g., Pril 3)) added; solid color and metallic paints using polish P10 3) (Volkswagen material no. A 292777).
Supplier requirements: Monitoring conformity of production
To ensure the tested and released quality of the parts in ongoing production, the supplier must per‐
form and document the tests as per table 3 on the painted parts:
6  
3)
Tesaband 4657 is the manufacturer's product designation. It is produced by tesa SE.
ALD096050 is the manufacturer's product designation. It is produced by BASF SE.
Chips is the manufacturer's product designation. It is produced by Willers Engel & Co GmbH & Co.
Pine-Oil 55-60 is the manufacturer's product designation. It is produced by Overlack AG.
Bodygard 50530 is the manufacturer's product designation. It is produced by tesa SE.
Pril is the manufacturer's product designation. It is produced by Henkel AG & Co. KGaA.
P10 is the manufacturer's product designation. It is produced by menzerna polishing compounds GmbH & Co. KG.
This information is only intended for informational purposes for the users of this in-house standard. It does not signify an endorse‐
ment of the mentioned product by the Volkswagen Group. Equivalent products may be used if it can be verified that they lead to the
same results.


Page 10
TL 211: 2016-11
Table 3
 
Test
For each production
shift, per color
For each paint batch,
directly after a batch
change
Table 2, consec. no. 1.2
Color as per color standard
×
×
Table 2, consec. no. 1.4
Structure
×
×
Table 2, consec. no. 2
Coating adhesion
 
×
Table 2, consec. no. 3
Condensed water test
 
×
Table 2, consec. no. 6
Stone impact test
 
×
Deviations from the test frequency can be agreed upon in writing with the purchaser's appropriate
part owner.
Applicable documents
The following documents cited in this standard are necessary to its application.
Some of the cited documents are translations from the German original. The translations of Ger‐
man terms in such documents may differ from those used in this standard, resulting in terminologi‐
cal inconsistency.
Standards whose titles are given in German may be available only in German. Editions in other
languages may be available from the institution issuing the standard.
LAH.893.018 (for Audi)
Surface Requirements for Painted Exterior Parts
PV 1200
Vehicle Parts; Testing of Resistance to Environmental Cycle Test
(+80/-40) °C
PV 1502
Clear Coat for Dual-Layer Metallic Paint Coatings; Testing for Resist‐
ance to Cracking
PV 1503
Paint Coating of Metallic and Non-Metallic Materials; Pressure Washer
Test
PV 3.3.3
Paints and Varnishes; Scratch Resistance Testing of Clear Coats
PV 3929
Non-Metallic Materials; Weathering in Dry, Hot Climate
PV 3930
Non-Metallic Materials; Weathering in Moist, Hot Climate
PV 3965
Decorative Surfaces on and within the Vehicle; Visual Color Matching
according to DIN EN ISO 3668
TL 788
Diesel Fuel; Fuel Requirements
VW 01155
Vehicle Parts; Approval of First Supply and Changes
VW 50185
Vehicle Parts; Resistance to Open-Air Weathering
VW 50194
Definition of Tolerances and Evaluation of the Differences in the Spar‐
kling and Graininess of Effect Paints
VW 50195
Colorimetric Evaluation of Automobile Paint Coatings
VW 91101
Environmental Standard for Vehicles; Vehicle Parts, Materials, Operat‐
ing Fluids; Avoidance of Hazardous Substances
7
