Repository: kujaxr/obsidian-vault

File: 材料工程师/TL212_EN_2002-08-01.pdf.md
# TL212_EN_2002-08-01.pdf

Klass.-Nr./Class. No. 50 21 1
August 2002
Anodized Coatings on Aluminum Parts
Requirements for Surface Protection
TL 212
Konzernnorm
Descriptors:
aluminum, aluminium, anodized coating, anodized layer, oxide coating,
anodizing, anodising
Page 1 of 5
Fachverantwortung/Responsibility
Normung/Standards (EZTN, 1733)
K-QS-32
Frau Dr. Hasse
Tel:-42106
Laudien
Wiesner
Tel.: +49-5361-9-29064
Sobanski
Confidential. All rights reserved. No part of this document may be transmitted or reproduced without the prior written permission of a Standards Department of the Volkswagen Group.
Parties to a contract can only obtain this standard via the responsible procurement department.
 VOLKSWAGEN AG
Norm vor Anwendung auf Aktualität prüfen / Check standard for current issue prior to usage.
Form FE 41 - 12.00
Changes
The following changes have been made as compared to TL 212, 2000-10:
─ 
Sealing quality requirements supplemented (section 3.6), also with respect to alkali resistance
─ 
Standard restructured
Previous issues
1974-10; 1984-08; 1985-07; 2000-10
1 
Scope
This standard specifies requirements for anodic oxide coatings on pure aluminum and aluminum
wrought alloy parts. In the following the individual surface protection types and the related
requirements are described, which basically differ concerning their field of application.
The coatings are suitable for decorative interior and exterior automobile components; however,
they can also be applied for achieving functional surface properties.
2 
Designation
According to VW 137 50, section 2.
3 
Requirements
3.1 
Surface protection types
3.1.1 
Decorative applications
See table 1. These protective coatings are especially used for interior and exterior parts with
moderate corrosion load (e.g. for decorative elements or on window slot strip).
NOTE: If increased requirements for weather resistance and/or chemical resistance of decorative
add-on parts are applied, parts may be additionally coated with an organic or mineral inorganic
coating (TL concerning this topic in preparation) upon agreement with the VOLKSWAGEN Central
Laboratory and / or with the AUDI Test Laboratory (I/GQ-3 or N/GQ-55).
The English translation is believed to be accurate.
In case of discrepancies the German version shall govern.


Page 2
TL 212: 2002-8
Table 1 
Surface
protection type
Ofl-w610
Ofl-w620
Ofl-w630
Ofl-w640
Ofl-w660 a
Ofl-w670 a
Anodized coating
anodized acc. to DS, DSX, for example
coil-anodized
Appearance
transparent
dyed
transparent
dyed
Finish
matte
bright
matte
bright
matte
bright
a The transparent coil-anodized materials in matte and bright version (Ofl-w660 and Ofl-w670)
shall not be used for newly designed components.
3.1.2 
Technical / functional applications
See table 2. These coatings are primarily used for corrosion and/or wear protection for interior and
exterior components. The surfaces of the anodized parts shall exhibit a uniform optical
appearance.
Table 2 
Surface
protection
type
Ofl-w180
Ofl-w680
Ofl-w690
Ofl-w695
Procedure
transparent anodized
hard anodized
hard anodized
impregnated
Application/
example
Surface protection
coating with low
corrosion
protection
requirements (e.g.
ABS valve block)
Surface protection
coating with
moderate corrosion
protection
requirements (e.g.
brake master
cylinder)
Surface protection
coating with
primarily high wear
protection
requirements
and/or high
corrosion
protection
requirements (e.g.
brake master
cylinder)
Surface protection
coating with
primarily high wear
protection
requirements
and/or high
corrosion
protection
requirements (e.g.
brake caliper
cylinder)
3.2 
General requirements
Approval of first supply and changes according to VW 011 55.
Avoidance of hazardous substances according to VW 911 01.
10 finished parts are required for complete testing.
The protective coatings shall not exhibit any pores, cracks, damages or other flaws that impair
corrosion protection and/or the specified appearance.


Page 3
TL 212: 2002-08
3.3 
Appearance
These requirements apply to surface protection types Ofl-w610, w620, w630 and w640.
The specimens are evaluated with the naked eye and in natural light.
The component properties regarding finish (e.g. degree of glossiness or structure) and color shall
be evaluated according to the released original sample. Corresponding maximum deviation
samples shall be specified by the persons responsible for quality in standard production monitoring.
Part finish shall be free of polishing flaws, scratches, damages or similar flaws that impair the
appearance of the part. The whole surface of the component shall not display patchiness, shades
or loss of glossiness.
3.4 
Layer thickness
The layer thickness is determined acc. to DIN EN ISO 2360 or DIN EN ISO 1463. In case of
conflict, the specifications acc. to DIN EN ISO 1463 apply. For special areas that affect the
functioning, the measuring point shall be specified in the drawing.
The specifications stated in table 3 shall be used as a basis.
Table 3 
Surface
protection type
Layer thickness (in
µm)
Ofl-w180
2 to 5
Ofl-w610/w620
5 to 10
Ofl-w630/w640
8 to 15
Ofl-w660/w670
 2
Ofl-w680
8 to 15
Ofl-w690/w695
> 25
3.5 
Corrosion resistance
3.5.1 
Salt spray fog test
Test: acc. to DIN 50 021-SS for 240 h for surface protection type Ofl-w180, for 480 h for the others;
requirements: no visual surface change due to corrosive effects.
3.5.2 
Moisture condensate alternating atmosphere test
These requirements apply to surface protection types Ofl-w610, w620, w630 and w640.
Test: 5 cycles acc. to DIN 50 018-KFW 2.0 S;
Requirement: no change in the surface appearance caused by corrosion; in case decorative
elements display slight staining or patchiness after testing, it must be possible to remove this using
polishing cotton or a light commercial polishing agent.


Page 4
TL 212: 2002-8
3.6 
Sealing quality
3.6.1 
Loss of absorptive power
Test: acc. to DIN EN 12 373-4;
Requirement: max. value for loss of absorptive power: 1
3.6.2 
Alkali resistance (only for decorative parts applied on the vehicle exterior)
If the specimen is soiled with oil, grease or similar substances, the surface shall be cleaned with a
suitable solvent and dried.
Test: 
The specimen shall be immersed in an aluminum-free test solution comprising 2 g/l Na3PO4, 200
mg/l Cl-, pH = 12.5  0.2 (achieved through NaOH and H3PO4) at a temperature of 18 °C to 20 °C.
A length of approx. 10 cm of the anodically oxidized surface of the specimen shall be immersed for
ten minutes in the test solvent. The surface is then rinsed with distilled (or fully desalinated) water
and dried in air. After the immersion process the specimen shall be subjected to moisture
condensate alternating atmosphere DIN 50 018 KFW 2.0 SO2 for 5 cycles and subsequently be
evaluated.
Requirements:
No visual change after treatment of the surface with a commercial polishing agent or with an
aqueous suspension of magnesium oxide and polishing cotton.
No visibly perceptible immersion line.
3.7 
Temperature resistance
These requirements apply to surface protection types Ofl-w610, w620, w630 and w640.
Test: 1 h bei +100 °C;
Requirement: no visible cracks in the oxide coating.
3.8 
Weather resistance
These requirements apply to surface protection types Ofl-w630 and w640.
Test acc. to PV 3929, intensity of irradiation 400 MJ/m².
Requirement: no visual surface change.
3.9 
Layer hardness
These requirements apply to surface protection types Ofl-w690 and w695.
Test: Vickers microhardness acc. to DIN ISO 4516.
Requirement: (450 to 550) HV 0.025.


Page 5
TL 212: 2002-08
4 
Referenced standards1
PV 3929
Non-Metallic Materials; Weather Aging in Dry, Hot Climate
VW 011 55
Vehicle Supply Parts, General; Approval of First Supply and Changes
VW 137 50
Surface Protection of Metal Parts; Degrees of Protection, Codes,
Requirements
VW 911 01
Vehicle Environmental Standard; Vehicle Parts, Materials, Operating Fluids;
Avoidance of Hazardous Substances
DIN 50 018
Testing in a Saturated Atmosphere in the Presence of Sulfur Dioxide
DIN 50 021
Spray Tests with Different Sodium Chloride Solutions
DIN ISO 4516
Metallic and Other Inorganic Coatings; Vickers and Knoop Microhardness
Tests
DIN EN 12373-4
Aluminum and Aluminum Alloys; Anodizing – Part 4 Estimation of Loss of
Absorptive Power of Anodic Oxidation Coatings after Sealing by Dye Spot Test
with Prior Acid Treatment
DIN EN ISO 1463
Metallic and Oxide Coatings - Measurement of Coating Thickness -
Microscopical Method
DIN EN ISO 2360
Non-Conductive Coatings on Non-Magnetic Basis Metals - Measurement of
Coating Thickness - Eddy Current method
                                               
1 In this section terminological inconsistencies may occur as the original titles are used.

File: 材料工程师/TL222.pdf.md
# TL222.pdf

Klass.-Nr. 50 22 3 
June 2004 
Corrosion Protection Coatings 
for Brake Lines 
Requirements for Surface Protection 
TL 
222 
Konzernnorm 
4 Types: B, D, E, F 
 
Descriptors: 
brake line, corrosion protection, surface protection 
 
Page   
Fachverantwortung/Responsibility 
Normung/Standards (EZTD, 1733) 
 
K-QS-32 
Große/Laudien Tel: -28506/-25846 
Dr. Eisenberg 
Wiesner 
Tel: +49-5361-9-29064 
Sobanski 
 
 
Confidential. All rights reserved. No part of this document may be transmitted or reproduced without the prior written permission of a Standards Department of the Volkswagen Group. 
Parties to a contract can only obtain this standard via the responsible procurement department. 
 VOLKSWAGEN AG 
Norm vor Anwendung auf Aktualität prüfen / Check standard for current issue prior to usage. 
Form FE 41 - 01.03 
Changes 
The following changes have been made as compared to Technical Supply Specification 
TL 222, 1996-04: 
 
Type D - Al/PA 11 renamed as Type D 
 
Type D - Zn/PA 12 renamed as Type E 
 
Type F - Al/PA 12 added 
 
Referenced standards updated 
 
Standard restructured 
Previous issues 
1979-12; 1987-05; 1990-08; 1996-04 
1 
Scope 
This TL standard describes requirements for the four different types of surface protection for lines 
in the hydraulic brake system: 
TL 222, type B 
Zinc/passivation/polyvinyl fluoride (PVF) coating, 
TL 222, type D 
Aluminum/passivation/polyamide (PA11) coating, 
TL 222, type E 
Zinc/passivation/polyamide (PA12) coating, 
TL 222, type F 
Aluminum/passivation/polyamide (PA12) coating. 
2 
Designation 
Sample drawing entry for a zinc/passivation/polyvinyl fluoride coating: 
Surface protection according to TL 222-B 
3 
Requirements 
3.1 
General requirements 
Approval of first supply and changes according to Volkswagen standard VW 011 55. 
Avoidance of hazardous substances according to VW 911 01. 
Corrosion protection coatings according to this TL standard shall completely fulfill the applicable 
requirements specified in national regulations if the coated lines are intended for export to countries 
in which fulfilling these regulations is legally required, for example 571.105, 571.106 and 571.116 
(USA) and CMVSS 105, 106, 116 (Canada). 
20 lines are required for complete testing. 
The English translation is believed to be accurate. 
In case of discrepancies the German version shall govern. 
QUELLE: NOLIS


Page 2 
TL 222: 2004-06 
 
The protective coatings shall be free from pores, coarse cracks, damage or other flaws impairing 
the corrosion protection of the lines. Damage, folds and cracks in the plastic coating, particularly 
within the bend radii, are not permissible. 
3.2 
Structure and minimum coating thickness 
Minimum coating thickness according to DIN EN ISO 2064. Measurement according to 
DIN EN ISO 1463, DIN EN ISO 2178 or DIN EN ISO 2808. To avoid erroneous readings, it is 
necessary to calibrate (zero and end value) the measuring device on brake lines from which the 
coating system has been removed without leaving a residue, but where the nickel layer or copper 
layer and zinc/copper phase is still intact. 
See Table 1 for requirements. 
Table 1 – Structure and minimum coating thickness 
Requirement 
No. Coating 
Type B 
Type D 
Type E 
Type F 
1 
Surface of material 
as manufactured 
(basic line) 
CuCu or CuFe 
CuNi or CuFe 
CuCu or CuFe 
CuNi or CuFe 
2 
Base coat 
Electroplated zinc 
coating, min. 25 µm 
Aluminum hot dip 
coating, min. 80 µm 
Electroplated zinc 
coating, min. 25 µm 
Aluminum hot dip 
coating, min. 100 µm 
3 
Bonding agent 
Passivation layer/primer 
4 
Top coat 
Olive-colored coating 
made of polyvinyl fluoride 
(PVF) min. 15 µm 
IR spectrum  
according to sample* 
Black coating made 
of polyamide (PA11) 
min. 60 µm 
 IR spectrum according 
to sample* 
Black coating made of 
polyamide (PA12) min. 
120 µm  
IR spectrum according to 
sample* 
Black coating made 
of polyamide (PA12) 
min. 100 µm 
IR spectrum 
according to sample* 
* The IR samples shall be presented by the supplier during the first-sample test 
3.3 
Corrosion resistance 
See Table 2 for requirements. 
Table 2 – Corrosion resistance 
Requirement 
No. Test 
Type B 
Type D 
Type E 
Type F 
1 
Salt spray fog according to DIN 50021-SS and Section 4.1 
1.1 
Test duration 144 h 
with scribing line acc. 
to Section 4.2  
Adhesion loss  
D  2 mm 
- 
1.2 
Test duration 500 h 
No base metal 
corrosion, 
no detachment of 
the coating, no folds 
and no blisters with 
Ø > 1 mm permissible; 
zinc corrosion and/or 
blisters in the plastic 
coating  1% 
- 
1.3 
Test duration 500 h 
with scribing line acc. 
to Section 4.2  
- 
Adhesion loss D  1 mm, but at no point > 3 mm 
1.4 
Test duration 500 h 
following stone impact 
test acc. to  
Section 4.3 
- 
No base metal corrosion 
1.5 
Test duration 1,000 h 
- 
No aluminum or zinc corrosion, no base metal corrosion and no detachment 
of the PA layer 


Page 3 
TL 222: 2004-06 
 
Requirement 
No. Test 
Type B 
Type D 
Type E 
Type F 
2 
Moisture-condensate 
constant climate acc. 
to DIN 50017-KK, 
test duration 240 h 
with scribing line 
acc. to Section 4.2 
- 
Adhesion loss D  1 mm, but at no point > 3 mm 
 
3.4 
Resistance to chemicals 
Testing according to VDA 621-412, test A in the following media: 
 
Premium unleaded gasoline according to DIN EN 228, aging for 1 h at (23 ± 2) °C, 
 
Diesel fuel according to DIN EN 590, aging for 1 h at (23 ± 2) °C, 
 
Factory-fill engine oil according to TL 521 07, aging for 1 h at (23 ± 2) °C, 
 
Hydraulic fluid according to TL 521 46, aging for 1 h at (23 ± 2) °C, 
 
Brake fluid according to TL 766, aging for 24 h at (23 ± 2) °C. 
Blistering or softening of the plastic coating is not permissible. There shall be no cracking or 
flake-like detachment of the plastic coating after 24 h flash-off and subsequent winding around 
a mandrel (360°, Ø 16 mm). 
4 
Notes on testing 
4.1 
Salt spray fog test 
Testing in bent condition ready for installation or after winding once (360°, pitch approx. 120 mm) 
around a mandrel (plastic or wood, Ø 18 mm to 20 mm) using a standard tool (bending device). 
The specimens are aged suspended in the test chamber. 
4.2 
Scribing line 
Scribing line according to DIN EN ISO 7253, Section 8.5. Straight line sections approx. 300 mm in 
length shall preferably be used for the test. The scribing line shall be approx. 75 mm in length and 
applied parallel to the longitudinal axis of the specimens. The specimens shall be placed in the test 
chamber at an angle of around 60° to 75° from the horizontal with the scribing line facing upwards. 
The scribing line shall be applied to the external radius if there are no straight line sections of 
sufficient length available or the bend area is to be checked. The evaluation shall be performed 
according to DIN EN ISO 4628-8 in moist condition. 
4.3 
Stone impact test 
Testing according to DIN 55996-1, method C, but without salt spray test between the two impact 
stress phases. 


Page 4 
TL 222: 2004-06 
 
5 
Referenced standards*) 
TL 766 
Brake Fluid; Material Requirements 
TL 521 07 
SAE 15W-40 Factory Fill Engine Oil; Lubricant Requirements 
TL 521 46 
Central Hydraulic System Fluid; Lubricant Requirements 
VW 011 55 
Vehicle Supply Parts; Approval of First Supply and Changes 
VW 911 01 
Environmental Standard for Vehicles; Vehicle Parts, Materials, Operating 
Fluids; Avoidance of Hazardous Substances 
VDA 621-412 
Anstrichtechnische Prüfungen; Chemikalienbeständigkeit von Kraftfahrzeug-
Lackierungen (Tests for Coating Methods; Resistance to Chemicals of Motor 
Vehicle Paints – only available in German) 
DIN 50017 
Atmospheres and Their Technical Application; Condensation Water Test 
Atmospheres 
DIN 50021 
Spray Tests with Different Sodium Chloride Solutions 
DIN 55996-1 
Paints and Varnishes – Stone Chip Resistance Test for Coatings – Part 1: 
Multi Impact Test 
DIN EN 228 
Automotive Fuels – Unleaded Petrol – Requirements and Test Methods 
DIN EN 590 
Automotive Fuels – Diesel – Requirements and Test Methods 
DIN EN ISO 1463 
Metallic and Oxide Coatings – Measurement of Coating Thickness – 
Microscopical Method 
DIN EN ISO 2064 
Metallic and Other Non-Organic Coatings – Definitions and Conventions 
Concerning the Measurement of Thickness 
DIN EN ISO 2178 
Non-Magnetic Coatings on Magnetic Substrates – Measurement of Coating 
Thickness – Magnetic Method 
DIN EN ISO 2808 
Paints and Varnishes – Determination of Film Thickness 
DIN EN ISO 4628-8 Paints and Varnishes – Evaluation of Degradation of Coatings; Designation 
of Quantity and Size of Defects, and of Intensity of Uniform Changes in 
Appearance – Part 8: Evaluation of Corrosion around a Scribe 
DIN EN ISO 7253 
Paints and Varnishes – Determination of Resistance to Neutral Salt 
Spray (Fog) 
                                                
*) 
In this section, terminological inconsistencies may occur as the original titles are used.

File: 材料工程师/TL227.pdf.md
# TL227.pdf

Klass.-Nr. 50 24 1 
April 2004 
Paint Coating of 
Zinc-Coated Metal Surfaces 
Requirements for Surface Protection 
TL 
227 
Konzernnorm 
 
 
Descriptors: 
corrosion protection, surface protection, paint, cathodic dip paint, KTL, zinc 
 
Page 1 of 4 
Fachverantwortung/Responsibility 
Normung/Standards (EZTD, 1733) 
 
K-QS-32 
Koeppen 
Tel: -25803 
Laudien 
Wiesner 
Tel: +49-5361-9-29064 
Sobanski 
 
 
Confidential. All rights reserved. No part of this document may be transmitted or reproduced without the prior written permission of a Standards Department of the Volkswagen Group. 
Parties to a contract can only obtain this standard via the responsible procurement department. 
 VOLKSWAGEN AG 
Norm vor Anwendung auf Aktualität prüfen / Check standard for current issue prior to usage. 
Form FE 41 - 01.03 
Changes 
The following changes have been made as compared to Technical Supply Specification 
TL 227, 1996-07: 
─ 
Standard restructured 
─ 
Referenced standards updated 
─ 
Yellow chromating removed and replaced with Cr(VI)-free passivation treatments 
Previous issues 
1980-11; 1986-12; 1992-07; 1995-12; 1996-07 
1 
Scope 
This TL standard defines the surface protection requirements for organic coatings (single-layer 
liquid paint or cathodic dip paint) on zinc-coated parts with the protection types 
Ofl-x632 for zinc coating of individual parts and 
Ofl-x633 for parts made of zinc-coated semifinished products. 
2 
Designation 
See Volkswagen standard VW 137 50, Section 2. 
If a cathodic dip paint is required, “KTL” (from German: kathodische Elektrotauchlackierung) must 
be added to the designation. 
Example: 
Ofl-x632 KTL 
3 
Requirements 
3.1 
General requirements 
Approval of first supply and changes according to VW 011 55. 
Avoidance of hazardous substances according to VW 911 01. 
Parts that are not painted immediately after zinc coating (e.g., in the case of shipping zinc-coated 
parts to the painting plant) shall not be phosphated or sealed and must correspond to protection 
type Ofl-c310, Ofl-c340, Ofl-c330 or Ofl-c630 according to TL 217. Any required transport or 
storage protection of zinc-coated parts, such as oiling, shall be agreed upon with the painting plant. 
If painting is carried out at a plant in the VW Group, the transport or storage protection shall 
correspond to Quality Specification QP A 001. 
Eight parts are required for complete testing. 
The English translation is believed to be accurate. 
In case of discrepancies the German version shall govern. 
QUELLE: NOLIS


Page 2 
TL 227: 2004-04 
 
3.2 
Conditioning 
If air-drying coating systems are used and/or the paint system is not burned in at elevated 
temperatures (> 60 °C), the components shall be conditioned for 24 hours at 60 °C before the test 
and then cooled to room temperature (18 to 28) °C. 
3.3 
Base material 
According to drawing. 
3.4 
Zinc coating 
For Ofl-x632 = According to DIN EN 10152 or 
 
Ofl-c310, in exceptional cases Ofl-c340 according to TL 217 1). 
For Ofl-x633 = According to DIN EN 10142, weight according to drawing or 
 
Ofl-c330 or Ofl-c630 according to TL 217. 
3.5 
Pretreatment 
For Ofl-x633 = zinc phosphated. 
For Ofl-x632 = zinc phosphated, in exceptional cases thin-layer passivated, free of Cr(VI). 
3.6 
Painting 
Single-layer liquid paint, alternatively cathodic dip paint. A paint structure based on alkyd resin 
is not permissible. 
3.7 
Color 
Black or according to drawing (according to color chart). 
3.8 
Paint coat thickness 
(15 to 50) µm for single-layer liquid paints, (15 to 35) µm for cathodic dip paints, or paint coat 
thickness deviating from this according to drawing. 
3.9 
Adhesion 
Crosscut test according to DIN EN ISO 2409. Requirement: < characteristic value 1. 
3.10 
Resistance to stone impact 
Test according to DIN 55996-1, Method B. If it is not possible to test the components, e.g. because 
of their geometry, a reference test is to be carried out on painted metal sheets. 
Requirement: max. characteristic value 2 (visual evaluation). 
 
____________ 
1) 
An electrolyte with the lowest possible amount of brighteners must be used for electroplating to ensure optimal adhesion. 


Page 3 
TL 227: 2004-04 
 
3.11 
Corrosion resistance 
3.11.1 
Corrosion cycle test 
Test according Test Specification PV 1210 with scribe mark according to DIN EN ISO 7253, 
Section 8.5, evaluation according to DIN EN ISO 4628-8. 
Requirements: 
─ 
after 5 cycles test duration: no base metal corrosion on cut edges and surface, 
─ 
after 15 cycles test duration: no blistering, no zinc corrosion; adhesion loss D on scribe mark 
and cut edges < 2.5 mm, 
─ 
after 30 cycles test duration: no base metal corrosion on the component surface outside the 
scribe mark (base metal corrosion on cut edges up to an adjacent zone of max. 2.5 mm 
permissible); crosscut test according to DIN EN ISO 2409: < characteristic value 1. 
3.11.2 
Resistance to moisture condensate constant climate 
Test according to DIN 50017-KK, test duration 240 h; the specimens are then acclimatized for 
30 minutes at (18 to 28) °C. 
Requirements: 
─ 
no 
blistering, 
no 
zinc 
corrosion; 
crosscut 
test 
according 
to 
DIN EN ISO 2409:  
< characteristic value 1. 
3.12 
Resistance to chemicals 
Test according to VDA 621-412, A; evaluation according to DIN EN ISO 4628-1, Table 3. For test 
media and requirements, see Table 1. 
Table 1  
No. 
Test medium 
Requirement 
 
 
Single-layer liquid paint 
Cathodic dip paint 
1 
For all parts 
1.1 
Premium unleaded gasoline acc. to DIN EN 228 
1.2 
Diesel fuel acc. to DIN EN 590 
1.3 
Fatty acid methyl ester acc. to DIN EN 14214 
2 
For exterior parts only  
Released sealant and sealant remover 
max. characteristic value 2, 
but max. characteristic value 
1 after 5 h resting period 
max. characteristic value 1 
3 
For engine compartment parts only 
3.1 
Factory-fill engine oil acc. to TL 521 07 
3.2 
Automatic transmission fluid acc. to TL 521 62 
3.3 
Central hydraulic system fluid acc. to TL 521 46 
max. characteristic value 1 
3.4 
Brake fluid acc. to TL 766 
3.5 
Coolant additive acc. to TL 774 
max. characteristic value 2, 
but max. characteristic value 
1 after 5 h resting period 
 
 


Page 4 
TL 227: 2004-04 
 
4 
Referenced standards2) 
PV 1210 
Body and Add-On Parts; Corrosion Test 
QP A 001 
Prelubes, Slushing Oils (general), Blank Washing Oils, Drawing Oils and 
Drawing Agents; Quality Requirements 
TL 217 
Zinc Coatings; Requirements for Surface Protection  
TL 766 
Brake Fluid; Material Requirements 
TL 774 
Ethylene Glycol-Based Coolant Additive; Material Requirements 
TL 521 07 
SAE 15W-40 Factory Fill Engine Oil; Lubricant Requirements 
TL 521 46 
Central Hydraulic System Fluid; Lubricant Requirements 
TL 521 62 
Factory-Fill-for-Life Automatic Transmission Fluid; Lubricant Requirements 
VW 011 55 
Vehicle Supply Parts, General; Approval of First Supply and Changes 
VW 137 50 
Surface Protection of Metal Parts; Degrees of Protection, Codes, 
Requirements 
VW 911 01 
Vehicle Environmental Standard; Vehicle Parts, Materials, Operating Fluids; 
Avoidance of Hazardous Substances 
VDA 621-412 
Tests for Coating Methods; Resistance to Chemicals of Motor Vehicle Paints 
(only available in German) 
DIN 50017 
Atmospheres and their Technical Application; Condensation Water Test 
Atmospheres 
DIN 55996-1 
Paints and Varnishes; Stone Chip Resistance Test for Coatings; Part 1: Multi 
Impact Test 
DIN EN 228 
Automotive Fuels; Unleaded Petrol; Requirements and Test Methods 
DIN EN 590 
Automotive Fuels; Diesel Fuel; Requirements and Test Methods 
DIN EN 10142 
Continuously Hot-Dip Zinc Coated Low Carbon Steel Strip and Sheet for 
Cold Forming – Technical Delivery Conditions 
DIN EN 10152 
Electrolytically Zinc Coated Cold Rolled Steel Flat Products – Technical 
Delivery Conditions 
DIN EN 14214 
Automotive Fuels; Fatty Acid Methyl Esters (FAME) for Diesel Engines; 
Requirements and Test Methods 
DIN EN ISO 2409 
Paints and Varnishes; Cross-Cut Test 
DIN EN ISO 4628-1 Paints and Varnishes – Evaluation of Degradation of Coatings – Designation 
of Quantity and Size of Defects, and of Intensity of Uniform Changes in 
Appearance – Part 1: General Introduction and Designation System 
DIN EN ISO 4628-8 Paints and Varnishes – Evaluation of Degradation of Coatings – Designation 
of Quantity and Size of Defects, and of Intensity of Uniform Changes in 
Appearance – Part 8: Evaluation of Corrosion Around a Scribe 
DIN EN ISO 7253 
Paints and Varnishes; Determination of Resistance to Neutral Salt Spray 
(Fog)  
                                                
2) In this section, terminological inconsistencies may occur as the original titles are used.

File: 材料工程师/TL233.pdf.md
# TL233.pdf

Klass.-Nr./Class. No. 50 22 3 
November 2003 
Non-Electrolytically Applied Zinc Flake 
Coatings with Top Coating 
Requirements for Surface Protection 
TL 233 
Konzernnorm 
 
 
Descriptors: 
corrosion protection, surface protection, zinc, aluminum, aluminium, flake, top 
coat, top coating, surface layer, zinc flake coating 
 
Page 1 of 7 
Fachverantwortung/Technical responsibility 
Normung/Standards (EZTD, 1733) 
 
K-QS-32 Koeppen 
Tel:-25803 
Frau Dr. Hasse 
Tel:-42106 
Laudien 
Wiesner 
Tel.: +49-5361-9-29064 
Sobanski 
 
 
Confidential. All rights reserved. No part of this document may be transmitted or reproduced without the prior written permission of a Standards Department of the Volkswagen Group. 
Parties to a contract can only obtain this standard via the responsible procurement department. 
 VOLKSWAGEN AG 
Norm vor Anwendung auf Aktualität prüfen / Check standard for current issue prior to usage. 
Form FE 41 - 12.00 
Changes 
The following changes have been made as compared to TL 233, 2003-09: 
─ 
Typographical mistakes corrected 
(Section 1, was = M6; Section 3.2, was VW 116 24) 
─ 
Examples changed in Section “Scope” (engine area deleted) 
Previous issues 
1982-09; 1983-02; 1991-05; 1992-06; 1993-11; 1998-02; 2003-09 
1 
Scope 
This standard defines the requirements for Cr(VI)-free, non-electrolytically applied surface 
protection types made of zinc and aluminum flakes (min. 75%) with an additional Cr(VI)-free top 
coating for ferrous materials.  
In contrast to the surface protection types acc. to TL 245, the surface protection types described in 
this standard consist of 2 layers forming a coating system; the functionality of the components, e.g. 
color and/or corrosion protection, is ensured by means of a closed organic top coating with a 
greater coating thickness. The layers are applied using the following methods: spray coating, spin 
coating, and electrostatic spray coating. The dip/spin coating method is especially suitable for small 
parts. 
The preferably black layer is used as corrosion protection (e.g. for chassis) and for components for 
which a high temperature load of up to 120 °C is likely in addition to an increased corrosion load. If 
a silver-color top coating is required, the coating shall preferably comply with TL 245. 
Since, with proper pretreatment, hydrogen-induced brittling can hardly be caused by this surface 
protection type, this coating can also be used as corrosion protection for hardened and high-
strength steel parts with tensile strength values = 1000 MPa or surface hardness values > 320 HV. 
The coating is not suitable for components that function as electric conductors (e.g. ground 
connections), and for threaded parts with metric ISO thread < M6 or multipoint socket force 
application acc. to VW 010 43 with a nominal size < 8 or with requirements for loosening torques at 
temperatures > 120 °C. 
2 
Designation 
See VW 137 50, Section 2. 
The English translation is believed to be accurate. 
In case of discrepancies the German version shall govern. 
QUELLE: NOLIS


Page 2 
TL 233: 2003-11 
 
3 
Requirements 
3.1 
Surface protection types 
The surface protection types listed in Table 1 apply. The released surface protection types are 
listed in Appendix A.1. 
Table 1  
Protection class 
Characteristics and appearance 
Ofl-t330 
Zinc flake coating with top coating containing lubricant, Cr(VI)-free, 
black1), medium corrosion protection; 
 
not for standard parts and exposed installation positions, but 
predominantly for drawing parts in the passenger compartment (e.g. seat 
belt buckle) 
Ofl-t350 
Zinc flake coating with top coating, Cr(VI)-free, black1), medium corrosion 
protection; 
 
not for threaded parts with metric ISO thread and parts in exposed 
installation positions, but predominantly for drawing parts in the passenger 
compartment (e.g. joining elements for door trim panels, such as tapping 
screws) 
Ofl-t630 
Zinc flake coating with top coating containing lubricant, Cr(VI)-free, 
black1); use in exposed installation positions, e. g. chassis;  
standard surface protection black1) for threaded parts with metric 
ISO thread as well as for drawing parts with tensile strength 
values = 1000 MPa or surface hardness values > 320 HV and 
special tribological requirements for the surface. 
Ofl-t650 
Zinc flake coating with top coating, Cr(VI)-free, black1); use in exposed 
installation positions, e.g. chassis (spring clips, clamps, speed nuts, etc.) 
1) A black top coating is usually applied. If, however, the coating is a color coating, this must be specified in the 
drawing (e.g. Ofl-t630, blue). 
 
3.2 
General requirements 
Approval of first supply and changes according to VW 011 55. 
Avoidance of hazardous substances according to VW 911 01. 
Design and process assurance acc. to VW 011 10. 
Approx. 20 parts (depending on size) are required for complete testing. For first-sample release of 
small parts, e.g. threaded joining elements, a test production of = 50 kg shall be performed. 
The coatings and coating materials applied must not contain any Cr(VI) compound. 
Unless certain sections of a part that are marked in the drawing are excluded from the surface 
coating, the entire surface of the parts must comply with the required surface protection type and 
display the prescribed properties.  
The protective coatings must not exhibit any pores, cracks, damage, or other flaws that impair the 
corrosion protection and/or specified appearance. The surface protection types shall firmly adhere 
to the base material; there shall be no flaking or cracks of the coating under elastic deformation. 


Page 3 
TL 233: 2003-11 
 
The coating must be free of flaws and excess material impairing the part’s function. VW 116 24 
(internal threads) and VW 116 27 (external threads) apply for metric ISO threads before coating, 
while VW 116 11 applies to metric ISO threads after coating. The coefficients of frictions specified 
in VW 011 29 must be complied with for joining elements with metric thread. 
The production process and its control shall not impair the functional characteristics of the finished 
part. 
With proper mounting, the coating shall not be damaged in a way that would result in impairment of 
function and/or decrease in the specified corrosion protection. 
Manufacturer, surface protection type, and coating method must be agreed upon for each 
component with the VW Central Laboratory (K-QS-32) and/or the AUDI test laboratories ((I/GQ-32 
and/or N/GQ-55). 
3.3 
Base material 
See drawing. 
3.4 
Pretreatment 
Bright metal surface, alternatively micro-crystalline zinc phosphating (1 to 3 g/m2) is permissible. 
Prior to coating, alkaline or mechanical cleaning shall always be carried out on hardened and high-
strength steel parts with a tensile strength > 1000 MPa. 
3.5 
Color 
Black or colored acc. to drawing. 
3.6 
Dry film 
3.6.1 
General 
Composition acc. to International Material Data System (IMDS). 
3.6.2 
Top coating 
Organic epoxy phenolic resin coating with approx. 3 to 5 weight percent lubricant (PTFE). 
3.6.3 
Top coating containing lubricant 
Organic epoxy phenolic resin coating with approx. 25 weight percent lubricant (PTFE). 
3.7 
Dry coat thickness 
Testing acc. to DIN EN ISO 1463, DIN EN ISO 2064, and DIN EN ISO 2178; measuring point 
position and tolerance zone position for threaded parts with metric ISO thread acc. to 
DIN EN ISO 4042. 


Page 4 
TL 233: 2003-11 
 
3.7.1 
Requirements for Ofl-t330 and Ofl-t350 
Minimum layer thickness 6 µm (zinc flake coating at least 3 µm). 
Maximum layer thickness 25 µm. 
3.7.2 
Requirements for Ofl-t630 and Ofl-t650 
Minimum layer thickness 10 µm (zinc flake coating at least 6 µm). 
Maximum layer thickness 25 µm. Thicker layers are permissible if higher corrosion protection 
requirements exist as compared to the basic requirements, for example, for spring clips (720 h 
resistance to salt spray fog acc. to DIN 50021-SS). 
3.8 
Adhesion and ductility 
3.8.1 
Crosscut test 
Procedure according to DIN EN ISO 2409, requirement: Gt 0 to 1 
3.8.2 
Tape test 
Procedure: Adhesive tape with an adhesive strength of (7 ± 1) N per 25 mm width is used for the 
adhesion test acc. to DIN EN ISO 10683. It shall be firmly pressed onto the specimen surface and 
then removed with a jerk-like motion perpendicular to the surface. There must be no large-surface 
removal of the coating. Small particles of the coating that adhere to the tape are permissible. 
3.8.3 
Ductility 
The coating shall not exhibit any flaking when springs expand or contract acc. to specifications or 
when spring washers are bent during assembly. 
3.9 
Corrosion behavior 
3.9.1 
Load in condensed water constant climate 
Test according to DIN 50017-KK. 
Requirement: No blisters or other signs of coating separation, no base metal corrosion after 240 h. 
After subsequent acclimatization for 24 h at (23 ± 2) °C, the requirements specified in Section 3.8 
shall still be fulfilled. 
3.9.2 
Resistance to salt spray fog with incision based on DIN EN ISO 7253 
Testing according to DIN 50021-SS. 
For threaded parts with metric ISO thread, the requirements only apply to head and/or wrench 
bearing surfaces; for nuts, only for face surfaces and wrench bearing surfaces. For threaded and 
similar molded parts, such as studs, the test requirements only apply to the face surfaces. 


Page 5 
TL 233: 2003-11 
 
Requirements: 
No surface changes (no gray cast) 
─ 
after 120 h (for all Ofl protection types) 
No base metal corrosion, no rust creep along incision 
─ 
after 240 h (for Ofl-t330 and Ofl-t350) 
─ 
after 480 h (for Ofl-t630 and Ofl-t650) 
3.10 
Resistance to chemicals (only for first-sample test) 
Test according to VDA 621-412, A; evaluation according to DIN 53230, Table 2; test fluids and 
requirements according to Table 2. 
Table 2  
No. 
Test fluid 
Requirement 
1 
For parts to be installed in the engine compartment 
1.1 
Gasoline premium unleaded according to 
DIN EN 228 
1.2 
Diesel fuel according to DIN EN 590 
1.3 
Vegetable oil methyl ester acc. to 
DIN V 51606 
1.4 
Factory-fill engine oil (1 h at 100 °C)  
acc. to TL 521 07 
1.5 
Automatic transmission oil acc. to TL 521 62 
1.6 
Central hydraulic system oil according to TL 
521 46 
No surface changes and no impairment 
of corrosion protection 
Corrosion class: max. 1 
2 
For parts to be installed outside the engine compartment 
2.1 
Brake fluid acc. to TL 766 
2.2 
Coolant acc. to TL 774 
Minor change permissible, but corrosion 
class after 5 h resting period: max. 1 
 
4 
Referenced standards1 
PV 1210 
Body and Add-On Parts, Corrosion Test 
TL 766 
Brake Fluid, Material Requirements 
TL 774 
Ethylene Glycol-Based Coolant Additive, Material Requirements 
TL 521 07 
SAE 15W-40 Factory Fill Engine Oil, Lubricant Requirements 
TL 521 46 
Central Hydraulic System Fluid; Lubricant Requirements 
VW 011 10 
Threaded Joints; Design, Assembly and Process Assurance 
VW 010 43 
Drive Shape for Threaded Parts; Multipoint Socket Profile 
VW 011 29  
Limit Values for Coefficients of Friction; Mechanical Joining Elements with 
Metric ISO Thread 
VW 011 55 
Vehicle Supply Parts, General; Approval of First Supply and Changes 
                                                
1 In this section terminological inconsistencies may occur as the original titles are used. 


Page 6 
TL 233: 2003-11 
 
VW 116 11 
Metric ISO Thread; Limit Dimensions with Surface Protection Layer for 
Medium Tolerance Class (6H/6g) 
VW 116 24 
Metric ISO Thread; Limit Dimensions for 6G/6f Tolerance Zone 
VW 116 27 
Thread Limit Dimension for External Threads of Tolerance Class 6e; Metric 
ISO Thread 
VW 137 50 
Surface Protection of Metal Parts; Degrees of Protection, Codes, 
Requirements 
VW 911 01 
Vehicle Environmental Standard; Vehicle Parts, Materials, Operating Fluids; 
Avoidance of Hazardous Substances 
VDA 621-412 
Tests for Coating Methods, Resistance to Chemicals of Automotive Paints 
DIN V 51606 
Liquid Fuels - Diesel Fuel from Vegetable Oil Methylester (PME), Minimum 
Requirements 
DIN 50017 
Atmospheres and their Technical Application; Condensation Water Test 
Atmospheres 
DIN 53230 
Testing of Paints, Varnishes and Similar Coating Materials; Scheme for the 
Evaluation of Tests 
DIN EN 228 
Automotive Fuels, Unleaded Petrol, Requirements and Test Methods 
DIN EN 590 
Automotive Fuels; Diesel; Requirements and Test Methods 
DIN EN ISO 1463 
Metallic and Oxide Coatings – Measurement of Coating Thickness; 
Microscopical Method 
DIN EN ISO 2178 
Non-Magnetic Coatings on Magnetic Substrates; Measurement of Coating 
Thickness; Magnetic Method 
DIN EN ISO 2064 
Metallic and Other Non-Organic Coatings - Definitions and Conventions 
Concerning the Measurement of Thickness 
DIN EN ISO 2409 
Paints and Varnishes, Crosscut Test 
DIN EN ISO 4042 
Fasteners – Electroplated Coatings 
DIN EN ISO 7253 
Paints and Varnishes - Determination of Resistance to Neutral Salt Spray 
(Fog) 
DIN EN ISO 10683 
Non-Electrolytically Applied Zinc Flake Coatings 


Page 7 
TL 233: 2003-11 
 
Appendix A (informative) 
Released surface protection systems 
Only the products DELTA-PROTEKT® KL100, DELTA-TONE® 9000, and DELTA-SEAL® GZ are 
released for threaded parts with metric ISO thread (see Table A.1). 
Table A.1 
 
Ofl-t630 
(for threaded parts with 
metric ISO thread) 
Ofl-t330 and Ofl-t630 
 
(for general components) 
Ofl-t350 and Ofl-t650 
 
(for general components) 
Basic layer 
DELTA-PROTEKT® 
KL100, company Dörken-
MKS-Systeme, 
DELTA-TONE® 9000, 
company Dörken-MKS-
Systeme 
DELTA-PROTEKT® KL100, company Dörken-MKS-
Systeme, 
DELTA-TONE® 9000, company Dörken-MKS-Systeme, 
Magni-Flake, company Magni Europe 
Top coating 
(optional design: 
black/colored) 
DELTA-SEAL® GZ, 
company Dörken-MKS-
Systeme 
DELTA-SEAL® GZ, company 
Dörken-MKS-Systeme, 
Magni-Top GZ, company 
Magni Europe 
DELTA-SEAL®, company 
Dörken-MKS-Systeme, 
Magni-Top, company Magni 
Europe
