Repository: kujaxr/obsidian-vault

File: 材料工程师/TL235.pdf.md
# TL235.pdf

Klass.-Nr. 50 22 1
August 2002
Manganese Phosphated Surfaces
Requirements
TL
235
Konzernnorm
Descriptors:
manganese phosphated, phosphated, transmission part, hureaulite
Page 1 of 3
Fachverantwortung/Responsibility
Normung/Standards (EZTN, 1733)
K-QS-32
Dr. Rodriguez
Tel:-28497
Klingemann
Tel:-28499
Wiesner
Tel: +49-5361-9-29064
Sobanski
Vertraulich. Alle Rechte vorbehalten. Weitergabe oder Vervielfältigung ohne vorherige schriftl. Zustimmung einer Normenabteilung des Volkswagen Konzerns nicht gestattet.
Vertragspartner erhalten die Norm nur über die zuständige Beschaffungsabteilung.
Confidential. All rights reserved. No part of this document may be transmitted or reproduced without the prior written permission of a Standards Department of the Volkswagen Group.
Parties to a contract can only obtain this standard via the responsible procurement department.
VOLKSWAGEN AG
Norm vor Anwendung auf Aktualität prüfen / Check standard for current issue prior to usage.
Form FE 41 - 12.00
Preface
TL 235 became invalid with the 1985-04 issue The TL was reissued in slightly revised form after
the Group reported a need for this document.
Previous issues
1985-04.
Changes
The following changes have been made as compared to TL 235 1985-04:
-  
Standard restructured
-  
Referenced standards updated
-  
Requirements regarding phosphated steel balls removed
1 
Scope
This standard defines the requirements for manganese phosphated surfaces of transmission parts.
2 
Designation
Manganese phosphated according to TL 235
3 
Requirements
3.1 
General requirements
Approval of first supply and changes according to VW 011 55.
Avoidance of hazardous substances acc. to VW 911 01.
3.2 
Structure
The manganese phosphate layer, comprising crystalline hureaulite, must cover the metal surface
evenly and entirely. Exsiccation of salts (formation of white flecks) is not permitted.
3.3 
Color
Dark gray to black. Minor color variations are permitted.
The English translation is believed to be accurate. In case
of discrepancies the German version shall govern.
QUELLE: NOLIS


Page 2
TL 235: 2002-08
3.4 
Layer thickness
Test using the magnetic method according to DIN EN ISO 2178 or using the light-optical micro-
scope.
Requirement: 2 to 8 µm.
3.5 
Dimensions of the crystals
The examination is conducted using the scanning electron microscope at a cutout enlargement of
600:1. The characteristic value is specified by allocating it to one of the pictures, 1 to 6.
Requirements: Length: 2 to 12 µm, thickness: 1 to 6 µm, characteristic value: 1 to 3.
Figure 1 – Characteristic value 1, OK
Figure 2 – Characteristic value 2, OK
Figure 3 – Characteristic value 3, OK
Figure 4 – Characteristic value 4, not OK
Figure 5 – Characteristic value 5, not OK
Figure 6 – Characteristic value 6, not OK


Page 3
TL 235: 2002-08
3.6 
Pickling marks
The study is conducted on an unetched transverse microsection (90° to the tooth flanks) at 200x
and 500x enlargement on 4 tooth flanks (thrust and traction flanks) for each component.
Requirements:
Individual pickling marks are permitted (see figures 7 and 8). Pickling marks that are close to one
another, have a depth of > 10µm and together produce a wavy surface finish and whose number
exceeds 5 per mm, are not permitted (see figures 9 and 10).
The maximum pickling mark depth must not exceed 30 µm.
Figure 7 - Enlargement = 200 : 1, OK
Figure 8 - Enlargement = 500 : 1, OK
Figure 9 - Enlargement = 200 : 1, not OK
Figure 10 - Enlargement = 500 : 1, not OK
3.7 
Roughness
The process-determined roughness of the finished part is Rz ≤ 15 µm.
4 
Referenced standards
DIN EN ISO 2178
Non-Magnetic Coatings on Magnetic Substrates; Measurement of Coating
Thickness; Magnetic Method

File: 材料工程师/TL236.pdf.md
# TL236.pdf

Nickel-Phosphorous Coatings, Autocatalytically Deposited
Surface Protection Requirements
3 types: A, B, C
Previous issues
TL 236: 1989-08, 1999-12, 2001-08, 2004-09
Changes
The following changes have been made as compared to TL 236: 2004-09:
–
Referenced documents updated
Scope
This TL standard defines the requirements for nickel coatings deposited without external current, i.e.,
autocatalytically, which ensure corrosion and/or wear protection for ferrous materials (up to 3%
chromium content). For alternative base materials the requirements for the deposition of the coatings
must be ensured by appropriate preconditionings, e.g. by means of intermediate layers.
Three different types with corresponding levels of stress are available:
Type A: nickel coating for mild corrosion and/or mild wear stress
Type B: nickel coating for moderate corrosion and/or moderate wear stress
Type C: nickel dispersion coating for special wear stresses
NOTE 1 Viscous clutch discs have a wear- and corrosion-resistant nickel-phosphorous coating which
is deposited without external current. This coating is 4 to 7 µm thick, has a phosphorous content of
7 to 11% and is heat-treated for 2 hours at 350 ± 30 °C in the loaded package in a protective gas
atmosphere.
1  
Group Standard
TL 236
Issue 2009-03
Class. No.:
50221
Descriptors:
Nickel coating, electroplating, corrosion protection, wear protection
Check standard for current issue prior to usage.
This electronically generated standard is authentic and valid without signature.
The English translation is believed to be accurate. In case of discrepancies the German version shall govern.
Numerical notation acc. to ISO practice.
Page 1 of 6
Technical responsibility
Standards Department
GQL-LM/2
Dr. Anja Hasse
Tel.: +49-5361-9-42106
GQL-LM/2
Günther Laudien
GQL-L
Dr. Stephan Eisenberg
EKTC/4 Jürgen Wiesner
EKTC
Tel.: +49-5361-9-29064
Manfred Terlinden
Confidential. All rights reserved. No part of this document may be transmitted or reproduced without prior permission of a Standards Department of the Volkswagen Group.
Parties to a contract can only obtain this standard via the B2B supplier platform www.vwgroupsupply.com.
© Volkswagen Aktiengesellschaft
VWNORM-2008-12d
QUELLE: NOLIS


NOTE 2 For explanatory notes on autocatalytically deposited nickel coatings, see informative
Appendix A.
Description
Ni-P coating according to TL 236
Requirements
General requirements
Approval of first supply and changes according to Volkswagen standard VW 01155.
Avoidance of hazardous substances according to VW 91101.
A total of 10 finished parts are required for complete testing.
Unless certain sections of a part that are marked in the drawing are excluded from the surface coating,
the entire surface of the parts, except for the contact points, must comply with the required surface
protection type.
The protective coatings must not exhibit any pores, cracks, damage, or other flaws impairing the
surface characteristics regarding wear and corrosion resistance.
The surface of the nickel-plated components should have a uniform optical appearance. The structure
and the adhesion of the coatings can be changed by a thermal post-treatment.
An additional oiling of the nickel-plated parts may be specified in the drawing.
Base material
The type and composition of the base material have a significant effect on the quality of the coating.
The purchaser must ensure that the surface finish is suitable for coating.
Coating composition and structure
Coating thickness
The coating thickness must be determined according to DIN EN ISO 3497, DIN EN ISO 2360,
DIN EN ISO 2178, or DIN EN ISO 1463. In case of conflict, the specifications according to
DIN EN ISO 1463 apply. For special areas relevant to the function, the measuring point must be
specified in the drawing.
However, the reference values listed in Table 1 can be used as a guideline.
Table 1
Type
Coating thickness (in µm)
A
2 to < 10
B
10 to < 25
C
According to the specific
requirements (see drawing)
2  
3  
3.1  
3.2  
3.3  
3.3.1  
Page 2
TL 236: 2009-03


Phosphorous content
If specific requirements regarding the phosphorous content are necessary for the component, these
must be specified in the drawing.
Heat treatment
If a subsequent heat treatment of the coating is necessary for the component, this must be specified
in the drawing by indicating temperature and duration.
Corrosion resistance
Testing in CH test atmosphere according to DIN EN ISO 6270-2.
Type A: 120 h < 1% base metal corrosion on substantial surface area.
Testing with test method NSS according to DIN EN ISO 9227.
Type B: 192 h < 1% base metal corrosion on substantial surface area.
Type C: no requirement.
Wear resistance/coating hardness
Test: Vickers microhardness according to DIN EN ISO 4516 on transverse microsections or with
sufficiently thick coatings on the specimen surface.
Requirement: 400-600 HV.
Component-specific deviations that may be particularly necessary for the types B and C must be
specified in the drawing.
Adhesion
The adhesion of the coatings is tested based on DIN EN ISO 2819 and by a bending, impact or heat
shock test, depending on the component.
Requirement: no adhesion loss in the shape of bubbles, blisters or detachment of the layer.
Referenced documents
The following documents cited in this standard are necessary for application.
In this Section terminological inconsistencies may occur as the original titles are used.
Standards with the titles given in German are either only available in German or may be procured in
other languages from the institution issuing the standard.
VW 01155
Vehicle Supply Parts; Approval of First Supply and Changes
VW 91101
Environmental Standard for Vehicles; Vehicle Parts, Materials, Operating
Fluids; Avoidance of Hazardous Substances
DIN EN ISO 1463
Metallic and oxide coatings - Measurement of coating thickness - Micro‐
scopical method
DIN EN ISO 2178
Non-magnetic coatings on magnetic substrates - Measurement of coating
thickness - Magnetic method
3.3.2  
3.3.3  
3.4  
3.5  
3.6  
4  
Page 3
TL 236: 2009-03


DIN EN ISO 2360
Non-conductive coatings on non-magnetic electrically conductive basis
materials - Measurement of coating thickness - Amplitude-sensitive eddy
current method
DIN EN ISO 2819
Metallic coatings on metallic substrates - Electrodeposited and chemically
deposited coatings - Review of methods available for testing adhesion
DIN EN ISO 3497
Metallic coatings - Measurement of coating thickness - X-ray spectrometric
methods
DIN EN ISO 4516
Metallic and other inorganic coatings - Vickers and Knoop microhardness
tests
DIN EN ISO 6270-2
Paints and varnishes - Determination of resistance to humidity - Part 2:
Procedure for exposing test specimens in condensation-water atmo‐
spheres
DIN EN ISO 9227
Corrosion tests in artificial atmospheres - Salt spray tests
Page 4
TL 236: 2009-03


Explanatory notes
Fundamental notes
One of the most significant characteristics of nickel coatings deposited without external current are
the uniform coating structure or small coating thickness tolerances at all points of a component with
geometrically complicated shapes.
To provide a uniform coating, the parts must be evenly immersed in the autocatalytic bath so that an
unhindered electrolytic exchange on the surface can be guaranteed.
The coatings are primarily used as wear and/or corrosion protection coatings for specific applications.
The corrosion resistance or functional property of an autocatalytically deposited nickel-phosphorous
coating is decisive for its quality, rather than its coating thickness.
Phosphorous content
Nickel coatings deposited without external current are X-ray-amorphous after the deposit. The coating
is a micro-crystalline over-satuated phosphorous solution in the nickel.
Three groups of nickel-phosphorous coatings are distinguished:
1 to 4 weight percent P low-alloy nickel coatings,
4 to 9 weight percent P medium-alloy nickel coatings,
> 9 weight percent P
high-alloy nickel coatings.
Heat treatment
The minimum hardness of autocatalytically deposited nickel-phosphorous coatings is 450 HV 0,1.
Depending on the phosphor content and the conditions of the heat treatment, the hardness of the
deposits can be increased to values of up to 1 100 HV 0,1.
Discolorations of the chemical nickel coating are prevented by annealing in a protective gas or inert
atmosphere.
For high-strength materials, the annealing temperature must not be exceeded and the heat treatment
must take place immediately after nickelization.
Dispersion coatings
In the case of special stresses it may be necessary to deposit finely distributed solids in the Ni-P
matrix (type C).
These are for example corundum, silicon carbide, diamond, or PTFE. Solids usually have particle
sizes of 1 to 6 μm. The characteristic material properties will change significantly.
Wear resistance/coating hardness
To determine the wear resistance in the tribological system, the hardness of the coatings is evaluated
in addition to the necessary functional tests. Nickel-phosphorous deposits usually have hardnesses
of 550-600 HV 0,025 at a phosphorous content of 12%. Coatings with a low phosphorous content
(suitable for parts that must not be heat-treated) achieve a hardness of up to 700 HV 0,025.
Appendix A (informative)  
A.1  
A.2  
A.3  
A.3.1  
A.3.2  
Page 5
TL 236: 2009-03


An annealing process (T > 300 °C) can cause a distinct increase in hardness due to cristallization
and the formation of nickel phosphide (Ni3P) in the microstructure. A further increase in temperature
results in a decrease of hardness due to agglomeration of the phosphides.
At treatment temperatures of 400 °C, Vickers hardness levels of 900-1 000 HV 0,025 (max: 1 100
HV 0,025) can be achieved after a treatment period of 1 h.
Page 6
TL 236: 2009-03

File: 材料工程师/TL238.pdf.md
# TL238.pdf

Klass.-Nr. 50 24 1
October 2003
Surface Protection, Steel Disk Wheels
Surface protection requirements
TL
238
Konzernnorm
2 Types: no index (= O), A
Descriptors:
disk wheel, wheel, steel disk wheel, full wheel cover, surface protection
Page 1 of 4
Fachverantwortung/Responsibility
Normung/Standards (EZTD, 1733)
K-QS-32
Jöck
Tel: -28506
Wiesner
Tel: +49-5361-9-29064
Sobanski
Confidential. All rights reserved. No part of this document may be transmitted or reproduced without the prior written permission of a Standards Department of the Volkswagen Group.
Parties to a contract can only obtain this standard via the responsible procurement department.
 VOLKSWAGEN AG
Norm vor Anwendung auf Aktualität prüfen / Check standard for current issue prior to usage.
Form FE 41 - 01.03
Changes
The following changes have been made as compared to Technical Supply Specification
TL 238, 1997-11:
─ 
Referenced standards updated
─ 
Standard restructured
─ 
Testing in moisture condensate constant climate DIN 50017-KK added
Previous issues
1986-02; 1994-11; 1997-09
1 
Scope
This TL specifies the requirements of decorative corrosion protection for steel disk wheels that are
produced using single coat paint (Type A for wheels with full wheel covers) or multicoat paint
(Type without index, produced in-house).
2 
Designation
E.g. surface protection according to TL 238 A
3 
Requirements
3.1 
Basic specifications
Approval of first supply and changes according to Volkswagen standard VW 011 55.
Avoidance of hazardous substances according to VW 911 01.
4 Parts and, if necessary, 4 test panels are required for a complete test.
All locations on the part for which the following requirements do not apply shall be identified
appropriately in the drawing.
On the front surface that is visible when installed, the parts must have a uniform appearance
according to the drawing and the released sample.
Pores, coarse cracks and other flaws that adversely affect the specified appearance are not
permissible.
3.2 
Conditioning
The parts shall be conditioned 24 h at 60 °C before the tests.
The English translation is believed to be accurate.
In case of discrepancies the German version shall govern.
QUELLE: NOLIS


Page 2
TL 238: 2003-10
3.3 
Evaluation of the measuring results
The required numerical values apply to each individual measurement.
3.4 
Properties
See Table 1.
Table 1
Requirements
No.
Property
Type without index
Type A
1
Material
1.1
Base material
Steel according to drawing
1.2
Pretreatment
Zinc phosphating
1.3
Primer coat
Cathodic thick coat priming
Cathodic dip paint,
black
1.4
Base coat
Wheel paint, silver; others according
to color combination table or special
combination
-
1.5
Clear coat
According to release sample, test
According to IR spectrum
-
2
Coating thickness
2.1
Total paint coat thickness
≥ 65 µm
≥ 15 µm
2.2
Primer coat
25 to 30 µm
≥ 15 µm
2.3
Base coat
≥ 15 µm
-
2.4
Clear top coat
≥ 25 µm
-
2.5
Spherical caps and
contact surfaces
max. 30 µm
max. 30 µm
3
Adhesion and brittleness
crosscut test acc. to
DIN EN ISO 2409
Gt 0-1
4
Moisture-condensate constant
climate acc. to DIN 50 017-KK
Test duration 240 h
No base metal corrosion and no blisters;
the requirement from no. 3 must still be fulfilled
5
Corrosion cycle test
acc. to PV 1210,
test duration: 30 cycles,
scribing line acc. to
DIN EN ISO 7253, Section 8.5
and DIN EN ISO 4628-8.
No base metal corrosion, no blisters;
rust creep Wb ≤ 2.5 mm
6
Stone-impact stress
acc. to DIN 55996-1
Max. characteristic value 2
7
Temperature resistance of paint
coating, test 48 h at 150 °C in
mechanical circulation oven
No yellowing of the paint coating
-


Page 3
TL 238: 2003-10
Requirements
No.
Property
Type without index
Type A
8
Lightfastness and weather resistance
8.1
Weathering in moist-heat
climate1) acc. to PV 3930,
test duration 1 year cycle
No visible color change
-
8.2
Weathering in dry-heat climate1)
Acc. to PV 3929, test duration
1 year cycle
No visible color change
-
9
Resistance of the clear coat
to UV radiation, test
acc. to PV 15021)
No formation of cracks on the clear coat
-
10
Resistance to chemicals acc. to VDA 621-412, Test A, with respect to
10.1
Diesel fuel acc. to DIN EN 590
10.2
Gasoline, super lead-free
acc. to DIN EN 228,
10 min at room temperature
10.3
Polish2)
10.4
Asphalt and tar remover3)
10.5
Sealant and sealant remover4)
No change in the paint surface
1)
If a test on finished sections is not possible, the tests are carried out on 2 corresponding test panels (65 x 220 mm).
2)
Apply polish (paint cleaner 000 096 418 001) with a cellulose pad, let dry and then buff with cotton.
3)
5 g Panmex asphalt “85/25” from Esso stirred with 5 ml benzene to make a paste. Then this paste is applied to cover an
approx. 3 cm ∅ area of the test specimen. After 1 h exposure period, the part is cleaned of the tar paste using tar remover
(000 096 501 A 001).
4)
Sealant AKR 321 W 30 and acrylate sealant AKR 318 A 20. A partial section is coated with sealant by immersion. After 24 h aging at
room temperature, the wax coating is rinsed for 3 min in petroleum heated to 80 °C by keeping the part in motion during immersion.


Page 4
TL 238: 2003-10
4 
Referenced standards*)
PV 1210
Body and Add-on Parts; Corrosion Test
PV 1502
Clear Coat in Dual Layer Metallic Paint Coatings; Test of Resistance
to Cracking
PV 3929
Non-metallic Materials; Weather Aging in Dry-Hot Climate
PV 3930
Nichtmetallische Werkstoffe, Bewitterung in feucht-warmem Klima (currently
only available in German)
VW 011 55
Vehicle Supply Parts, General; Approval of First Supply and Changes
VW 911 01
Vehicle Environmental Standard; Vehicle Parts, Materials, Operating Fluids;
Avoidance of Hazardous Substances
VDA 621-412
Anstrichtechnische Prüfungen, Chemikalienbeständigkeit von Kraftfahrzeug-
Lackierungen (only available in German)
DIN 50017
Atmospheres and Their Technical Application; Condensation Water Test
Atmosphere
DIN 55996-1
Paints and Varnishes – Stone Chip Resistance Test for Coatings – Part 1:
Multi Impact Test
DIN EN ISO 4628-8
Paints and Varnishes – Evaluation of Degradation of Coatings; Designation
of Quantity and Size of Defects, and of Intensity of Uniform Changes in
Appearance – Part 8: Evaluation of Corrosion around a Scribe
DIN EN ISO 7253
Paints and Varnishes – Determination of Resistance to Neutral Salt
Spray (Fog)
                                                
*)
In this Section, terminological inconsistencies may occur as the original titles are used.

File: 材料工程师/TL240_EN_2004-01-01.pdf.md
# TL240_EN_2004-01-01.pdf

Klass.-Nr. 50 22 1 
January 2004 
Thin-Layer Zinc Phosphating 
Requirements for Surface Protection 
TL 
240 
Konzernnorm 
 
 
Descriptors: 
phosphating, zinc, zinc phosphating, thin-layer phosphating 
 
Page 1 of 3 
Fachverantwortung/Responsibility 
Normung/Standards (EZTD, 1733) 
 
K-QS-32 
Koeppen 
Tel: -25803 
Laudien 
Wiesner 
Tel: +49-5361-9-29064 
Sobanski 
 
 
Confidential. All rights reserved. No part of this document may be transmitted or reproduced without the prior written permission of a Standards Department of the Volkswagen Group. 
Parties to a contract can only obtain this standard via the responsible procurement department. 
 VOLKSWAGEN AG 
Norm vor Anwendung auf Aktualität prüfen / Check standard for current issue prior to usage. 
Form FE 41 - 01.03 
Changes 
The following changes have been made as compared to Technical Supply Specification 
TL 240, 1991-11: 
─ 
Standard completely revised 
─ 
Error in the wording of the corrosion resistance requirement corrected (was 8 h) 
Previous issues 
1986-01; 1991-11 
1 
Scope 
This Technical Supply Specification (TL standard) specifies the surface protection requirements for 
thin-layer zinc phosphating on screws, bolts, nuts and similar threaded parts. 
2 
Designation 
See VW 137 50, section 2. 
3 
Requirements 
3.1 
Surface protection types 
Surface protection type Ofl-b140 applies. 
3.2 
General requirements 
Approval of first supply and changes according to Volkswagen standard VW 011 55. 
Avoidance of hazardous substances according to Volkswagen standard VW 911 01. 
The coating media used as well as the coatings must contain no Cr(VI) compounds. 
Design and process assurance according to Volkswagen standard VW 011 10. 
Coefficients of friction according to Volkswagen standard VW 011 29. 
Approx. 20 parts (depending on size) are required for complete testing. For first-sample release of 
small parts, e.g. threaded fastening elements, a test production run of ≥ 50 kg shall be performed. 
3.3 
Appearance and structure 
Dark gray to black. The thin-layer zinc phosphating must be uniform and crystalline in structure and 
exhibit firm adherence. Salt and powder residues are not permitted (see Appendix A.1). 
The English translation is believed to be accurate. 
In case of discrepancies the German version shall govern. 


Page 2 
TL 240: 2004-01 
 
3.4 
Post-treatment 
To improve the corrosion protection and friction properties, the zinc phosphated parts can be post-
treated (see Appendix A.2). 
3.5 
Mass per unit area 
Test according to DIN EN ISO 3892. Requirement: (2 to 7) g/m². 
3.6 
Corrosion resistance 
Testing according to DIN 50021-SS. 
Requirement: 6 h with no base metal corrosion on thread-free surfaces and/or max. 1% base metal 
corrosion in the threaded area. 
4 
Referenced standards*) 
VW 011 10 
Threaded Joints; Design, Assembly and Process Assurance 
VW 011 55 
Vehicle Supply Parts, General; Approval of First Supply and Changes 
VW 011 29 
Limit Values for Coefficients of Friction; Mechanical Joining Elements with 
Metric ISO Thread 
VW 137 50 
Surface Protection of Metal Parts; Degrees of Protection, Codes, 
Requirements 
VW 911 01 
Vehicle Environmental Standard; Vehicle Parts, Materials, Operating Fluids; 
Avoidance of Hazardous Substances 
DIN 50021 
Spray Tests with Different Sodium Chloride Solutions 
DIN EN ISO 3892 
Conversion Coatings on Metallic Materials – Determination of Coating Mass 
Per Unit Area, Gravimetric Methods 
                                                
*) In this section, terminological inconsistencies may occur as the original titles are used. 
 


Page 3 
TL 240: 2004-01 
 
Appendix A (informative) 
Recommendations 
A.1 
Zinc phosphating 
The following products are recommended for producing the zinc phosphate layer: 
Gardobond Z 3844 
company: Chemetall, 
Granodraw 4723 IT and Granodine 4104 IT 
company: Henkel, 
Granodine 4105 IT 
company: Henkel, 
Granodine 860 and Granodraw 830 
company: Henkel, 
Granodraw C 516 and Granodraw C 519 
company: Henkel. 
A.2 
Post-treatment 
The following products are recommended for post-treatment: 
Gardolene CP 8006 
company: Chemetall, 
Multan 5750 IT 
company: Henkel, 
Emulpon 2901, Emulpon 2902 and Emulpon 2903 company: Henkel, 
Granolube 6352 and Novaseal 6500 
company: Henkel.

File: 材料工程师/TL243.pdf.md
# TL243.pdf

 
Group Standard 
TL 243
2008-05
Class. No.: 
50222 
Descriptors:  
aluminum, magnesium, coatings, corrosion protection, surface protection 
 
Check standard for current issue prior to usage.  
Page 1 of 5 
This electronically generated standard is authentic and valid without signature. The English translation is believed to be accurate. In case of discrepancies the German 
version shall govern. Numerical notation acc. to ISO practice. 
Technical Responsibility 
Standards Department 
I/GQ-323  Dr. Bertram Reinhold 
Phone: +49 841 89 40967 
I/EZ-11  Heinz J. Winkler 
Phone: +49 841 89 30965 
Confidential. All rights reserved. No part of this document may be transmitted or reproduced without prior permission of a standards department of the Volkswagen Group. 
Parties to a contract shall obtain this standard only via the B2B supplier platform www.vwgroupsupply.com. 
 VOLKSWAGEN AG 
 
vwnorm-2007-07 
 
 
Electrolytically Deposited Al Coatings and  
Al/Mg Alloy Coatings 
Surface Protection Requirements 
 
Contents 
 
Page 
1 
Scope................................................................................................................................2 
2 
Description ........................................................................................................................2 
3 
Requirements....................................................................................................................2 
3.1 
Surface protection types....................................................................................................2 
3.2 
General requirements........................................................................................................2 
3.3 
Joining elements ...............................................................................................................3 
3.4 
Galvanic deposition of aluminum layers.............................................................................3 
3.5 
Galvanic deposition of aluminum/magnesium alloy layers .................................................3 
3.6 
Cr(VI)-free conversion layers.............................................................................................3 
3.7 
Adhesion ...........................................................................................................................4 
3.8 
Pretreatment .....................................................................................................................4 
3.9 
Magnesium content in aluminum/magnesium alloy layers .................................................4 
3.10 
Corrosion behavior ............................................................................................................4 
3.10.1 
Surface corrosion behavior................................................................................................4 
3.10.2 
Contact corrosion behavior................................................................................................5 
4 
Referenced documents .....................................................................................................5 
 
Changes 
The following changes have been made as compared to Technical Supply Specification TL 243: 
2003-02: 
─ 
Ofl-q610 and Ofl-q615 removed 
─ 
Section 3.9 revised 
─ 
Tables adapted 
QUELLE: NOLIS


Page 2 
TL 243: 2008-05 
 
Previous issues 
1988-07; 1991-02; 2003-02 
1 
Scope 
This standard specifies requirements for electrolytically-deposited and Cr(VI)-free post-treated 
aluminum and aluminum/magnesium alloy coatings on ferrous materials and steel parts with any 
tensile strength according to code letter q specified in Volkswagen standard VW 13750. 
These coatings used as heavy-duty corrosion protection (protection class 6) are especially suitable 
for threaded fastening elements and small parts that are subject to an increased corrosion and 
temperature load. Due to their electrochemical compatibility, the electrolytically-deposited 
aluminum coatings are suitable for a use in contact with aluminum materials. 
The aluminum/magnesium alloy coatings are electrochemically compatible with magnesium and 
with aluminum due to their passivity and alkali resistance. 
For the mentioned layers, there is no danger of hydrogen embrittlement of the base material in the 
case of galvanic deposition. 
2 
Description 
See VW 13750, Section 2. 
3 
Requirements 
3.1 
Surface protection types 
The surface protection types listed in Table 1 apply. 
Table 1 
Surface 
protection type 
Characteristics and appearance 
Ofl-q600 
Aluminum coating, deposited from non-aqueous electrolytes with thin 
film passivation, silvery matte 
Ofl-q605 
Same as q600, but additionally treated with sliding agent 
3.2 
General requirements 
Approval of first supply and changes according to VW 01155. 
Avoidance of hazardous substances according to VW 91101. 
A total of 10 finished parts are required for complete testing. 
Unless certain areas of parts (which must be identified on the drawing) have been excepted from 
surface coating, the parts must exhibit the specified surface protection, with the specified 
properties, over the entire surface. The coatings must adhere firmly to the base material. 
Before coating, threaded parts must exhibit a tolerance zone position corresponding to the coating 
thickness, metric threads preferably according to VW 11624. After the coating process, the 
h-position must not be exceeded or fallen below. 
The protective coatings must not exhibit any pores, cracks, damage, or other flaws that impair the 
corrosion protection or specified appearance. 


Page 3 
TL 243: 2008-05 
 
 
Given proper mounting, the coating must not be damaged in any way that would lead to impairment 
of function or of the specified corrosion protection. 
There is no upper limit of the tensile strength for the parts to be coated due to the electrolytic 
deposition from non-aqueous electrolytes. 
3.3 
Joining elements 
For screws and quick fastening elements, the test specifications listed in Section 3.10 only apply to 
the head and the wrench bearing surfaces; for nuts, they apply only to the face surfaces and 
wrench bearing surfaces. For threaded and thread-like formed parts, such as tap end studs, the 
test requirements only apply to the face surfaces. 
The reduced requirements according to Section 3.10.1 apply to process-related weak spots of the 
coating on joining elements, such as the shank and the thread. 
The specifications in DIN EN ISO 4042 concerning the maximum permissible thickness of the 
electroplated coating in the thread profile must be observed. 
Joining elements with metric threads must be treated with sliding agent according to TL 52132 in 
order to ensure constant coefficients of friction. The coefficients of friction are tested according to 
VW 01129. 
3.4 
Galvanic deposition of aluminum layers 
The aluminum layer must only be deposited electrolytically from non-aqueous aluminum-organic 
complex electrolytes, using soluble pure aluminum anodes. 
The layers must be passivated immediately after the electrolytic deposition using Cr(VI)-free 
passivation treatments. 
3.5 
Galvanic deposition of aluminum/magnesium alloy layers 
The aluminum/magnesium alloy layers must only be deposited electrolytically from non-aqueous 
aluminum-organic complex electrolytes, using soluble aluminum and magnesium anodes or 
aluminum/magnesium alloy anodes. Only the base electrolytes specified in the European patent 
application EP 1141447 must be used. 
The layers must be passivated immediately after the electrolytic deposition using Cr(VI)-free 
passivation treatments. 
3.6 
Cr(VI)-free conversion layers 
Colorless and blue passivation treatments, so called thin film passivation treatments, with a layer 
thickness of approx. 0,1 µm are generally permitted as passivation post-treatment. 
The corrosion protection is further improved using so-called thick layer passivation treatments (with 
a layer thickness of approx. 0,5 µm). These types of passivation treatments, which result from 
currentless deposition at high temperatures and elevated chromium contents, may also be used for 
passivating. 
A subsequent silicate sealing of this thick layer passivation treatment is not permitted for threaded 
fastening elements; it would impair the quality of the subsequent sliding agent treatment, which is 
necessary to ensure the required coefficients of friction. 


Page 4 
TL 243: 2008-05 
 
3.7 
Adhesion 
Adhesive tape with an adhesive strength of (7 ± 1) N per 25 mm of width is used for the adhesion 
test. It is firmly pressed by hand onto the surface and then removed with a sudden motion 
perpendicular to the surface. There must not be any large-surface-area separation or damage of 
the coating. Small amounts of the passivation film adhering to the tape are permissible. 
The deposition of a nickel or copper flash to optimize adhesion is permissible. 
3.8 
Pretreatment 
Only non-aqueous media are permissible for pretreatment of parts made of steel as base material. 
The same applies to other base materials that may be subject to hydrogen embrittlement. 
3.9 
Magnesium content in aluminum/magnesium alloy layers 
X-ray fluorescence test method using measuring instruments based on DIN EN ISO 3497. 
In exceptional cases, a magnesium content of (18 to 24) weight percent is permissible if the 
coatings are required to exhibit a special alkali resistance. This must be agreed with the 
responsible test laboratory in each case and specified on the drawing. 
3.10 
Corrosion behavior 
3.10.1 
Surface corrosion behavior 
The corrosion resistance of the systems must be ensured in the as-received condition and also 
after a 24-hour period of aging at elevated temperature of 120 °C. These are minimum 
requirements and must always be complied with. 
Testing according to DIN EN ISO 9227. 
The test durations and requirements in Table 2 apply to the evaluation of electroplated aluminum 
and aluminum/magnesium alloy coatings, including the passivation layers. 
Table 2 
Test duration in h 
Surface 
protection type 
Barrel plated 
goods 
Rack plated 
goods 
Requirement 
240 
240 
No aluminum corrosion 
Ofl-q600, q605 
720 
720 
Base metal corrosion < 2% 
 


Page 5 
TL 243: 2008-05 
 
 
For evaluation of the shank and thread areas of threaded and quick fastening elements, the 
requirements according to Table 3 apply. 
Table 3 
Test duration in h 
Surface 
protection type 
Barrel plated 
goods 
Rack plated 
goods 
Requirement 
120 
120 
No aluminum corrosion 
Ofl-q600, q605 
480 
480 
Base metal corrosion < 2% 
3.10.2 
Contact corrosion behavior 
The test according to Test Specification PV 1201 applies to surface q600. 
Evaluation according to PV 1201, Section 6 
4 
Referenced documents 
The 
following 
documents 
cited 
in 
this 
standard 
are 
necessary 
for 
application. 
In this Section, terminological inconsistencies may occur as the original titles are used. 
PV 1201 
Securing and Add-On Parts for Unit Housings Made from Magnesium Alloys; 
Test of Effect Causing Galvanic Corrosion 
TL 52132 
Lubricant for Threaded Fastening Elements with Electrolytically Applied 
Coatings or those of Stainless Steel; Requirements 
VW 01129 
Limit Values for Coefficients of Friction; Mechanical Joining Elements with 
Metric ISO Thread 
VW 01155 
Vehicle Supply Parts; Approval of First Supply and Changes 
VW 11624 
Metric ISO Threads; Limit Dimensions for 6G/6f Tolerance Zone, Male 6f 
Female 6G 
VW 13750 
Surface Protection of Metal Parts; Surface Protection Types, Codes 
VW 91101 
Environmental Standard for Vehicles; Vehicle Parts, Materials, Operating 
Fluids; Avoidance of Hazardous Substances 
DIN EN ISO 3497 
Metallic Coatings – Measurement of Coating Thickness – X-Ray Spectrometric 
Methods 
DIN EN ISO 4042 
Fasteners – Electroplated Coatings 
DIN EN ISO 9227 
Corrosion Tests in Artificial Atmospheres – Salt Spray Tests 
Patent Application EP 1141447
