Repository: kujaxr/obsidian-vault

File: 材料工程师/TL261.pdf.md
# TL261.pdf

Klass.-Nr. / Class. No. 50 24 1 
December 2005 
Painting on Coil Springs 
Surface Protection Requirements 
TL 261 
Konzernnorm 
4 Types: A, B, C, D 
 
Key words: 
paint, painting, paint finish, coil spring 
 
Continued on pages 2 to 2 
Fachverantwortung/Responsibility 
Normung/Standards (EZTD, 1733) 
 
K-GQL-2/2 
Grosse 
Tel: +49-5361-9-34967 
Laudien 
Dr. Eisenberg 
Wiesner 
Tel: +49-5361-9-29064 
Sobanski 
 
 
Confidential. All rights reserved. No part of this document may be transmitted or reproduced without prior permission of a Standards Department of the Volkswagen Group. 
Parties to a contract can only obtain this standard via the B2B supplier platform “www.vwgroupsupply.com”. 
 VOLKSWAGEN AG 
Norm vor Anwendung auf Aktualität prüfen / Check standard for current issue prior to usage. 
Form FE 41 - 01.05 
Form FE 41 - 01.05 
Changes 
The following changes have been made as compared to Technical Supply Specification TL 261: 
2003-09: 
─ 
Table 1: footnote changed 
─ 
Technical responsibility updated 
Previous issues 
1976-11; 1977-12; 1987-10; 1992-05; 2003-09 
1 
Scope 
This Technical Supply Specification (TL standard) defines the requirements for surface protection 
for paint finishes on coil springs for the front and rear axle suspension, in four types. 
2 
Description 
Paint coating according to TL 261, type A (for example) 
3 
Requirements 
3.1 
General requirements 
Approval of first supply and changes according to Volkswagen standard VW 011 55. 
Avoidance of hazardous substances according to VW 911 01. 
The required minimum for complete testing is 4 coil springs. 
The paint coating shall be free of pores, cracks and foreign matter inclusions that impair 
the corrosion protection. The coating shall adhere firmly to the base material. The production 
process and its control shall not impair the functional characteristics of the finished part. 
3.2 
Structure and layer thickness 
See Table 1. 
3.3 
Corrosion resistance 
Thirty cycles are tested in the corrosion cycle test (3-phase test) according to PV 1210. Corrosion 
on the ends of the coil springs up to 2.5 mm from the edge and on the 1st turn of the suspension 
are not taken into consideration. Coil springs that are equipped with a damping hose are tested 
with the hose. 
Requirements: base metal corrosion max. Ri 1. Bubble formation is not permitted. Scribing line 
according to DIN EN ISO 7253, section 8.5, and DIN EN ISO 4628-8: adhesion loss D ≤ 0.10 in. 
The English translation is believed to be accurate. 
In case of discrepancies the German version shall govern. 
QUELLE: NOLIS


Page 2 
TL 261: 2005-12 
 
Table 1 – Structure and layer thickness 
 
Type A 
Type B 
Type C 
Type D 
Pretreatment 
Iron or zinc 
phosphated 
Zinc phosphated 
Shot-peened and 
zinc phosphated 
Paintwork 
Primer (yellow) 
and dip paint 
EC paint, 
anodic dip paint 
EC paint, 
heavy coat 
cathodic dip paint
Powder paint 1) 
Coating 
thickness 
> 40 µm 
> 30 µm 
30 to 50 µm 
60 to 160 µm 
1) The painting hook’s suspension point must be positioned in the untreated area up to a max. 180° sta rting at the end of the spring. 
 
3.4 
Behavior at low temperatures (only for types C and D) 
Test: 24 h aging at (-40 ± 3)°C. After completion o f the aging period, an impact test based 
on DIN ISO 4532 (with 90 N test force on a rigid base plate) is performed at low temperature. 
Requirement: No chipping and no cracks in paint coating. Impacts of up to 0.12 in. Ø down to the 
base material are permissible. 
4 
Referenced standards 1) 
PV 1210 
Body and Add-On Parts; Corrosion Test 
VW 011 55 
Vehicle Supply Parts; Approval of First Supply and Changes 
VW 911 01 
Environmental Standard for Vehicles; Vehicle Parts, Materials, Operating 
Fluids; Avoidance of Hazardous Substances 
DIN ISO 4532 
Vitreous and Porcelain Enamels - Determination of the Resistance 
of Enameled Articles to Impact - Pistol Test 
DIN EN ISO 4628-8 
Paints and Varnishes – Evaluation of Degradation of Coatings; Designation 
of Quantity and Size of Defects, and of Intensity of Uniform Changes 
in Appearance – Part 8: Evaluation of Corrosion around a Scribe 
DIN EN ISO 7253 
Paints and Varnishes – Determination of Resistance to Neutral Salt Spray 
(Fog) 
 
                                                
1) In this section terminological inconsistencies may occur as the original titles are used.

File: 材料工程师/TL262.pdf.md
# TL262.pdf

Klass.-Nr. 50 24 1 
April 2004 
Cavity-Forming Chassis Parts 
Corrosion Protection 
TL 
262 
Konzernnorm 
 
 
Descriptors: 
corrosion protection, chassis, sub frame, track control arm 
 
Page 1 of 3 
Fachverantwortung/Responsibility 
Normung/Standards (EZTD, 1733) 
 
K-QS-32 
Koeppen 
Tel: -25803 
Laudien 
Wiesner 
Tel: +49-5361-929064 
Sobanski 
 
 
Confidential. All rights reserved. No part of this document may be transmitted or reproduced without the prior written permission of a Standards Department of the Volkswagen Group. 
Parties to a contract can only obtain this standard via the responsible procurement department. 
 VOLKSWAGEN AG 
Norm vor Anwendung auf Aktualität prüfen / Check standard for current issue prior to usage. 
Form FE 41 - 01.03 
Changes 
The following changes have been made as compared to Technical Supply Specification 
TL 262, 2001-07: 
─ 
Note for restricted usage removed 
─ 
Standard restructured 
─ 
Changed requirements for weak spots 
Previous issues 
1982-09; 1984-09; 2001-07 
1 
Scope 
This standard defines the requirements for corrosion protection on internal and external surfaces of 
chassis parts such as sub-frames and track control arms that may exhibit cavities. It does not apply 
to surface protection for add-on and body parts. 
2 
Designation 
Corrosion protection according to TL 262 
3 
Requirements 
3.1 
General requirements 
Approval of first supply and changes according to Volkswagen standard VW 011 55. 
Avoidance of hazardous substances according to VW 911 01. 
The required minimum for complete testing is two parts. 
3.2 
Base material 
According to drawing. 
3.3 
Layer structure 
See Table 1. 
The English translation is believed to be accurate. 
In case of discrepancies the German version shall govern. 
QUELLE: NOLIS


Page 2 
TL 262: 2004-04 
 
Table 1 – Layer structure 
No. 
Property 
Heavy coat cathodic dip paint 
1 
Pretreatment 
Zinc phosphating (applied by means of immersion) 
2 
Top coat 
Heavy coat cathodic dip paint, dual layer system with 
additional conventional dip paint permissible upon agreement 
3 
Color 
Black or according to drawing 
4 
Coating thickness (µm) 1) 
4.1 
Inside surface 
≥ 20 
4.2 
Outside surface 
35 to 60 
1) 
Coating thickness limitations may be necessary with joining or contact surfaces; these shall be specified in the drawing. 
 
3.4 
Adhesion and brittleness 
Crosscut test according to DIN EN ISO 2409. Requirement: ≤ characteristic value 1. 
3.5 
Conditioning 
If air-drying coating systems are used and/or the paint system is not baked at increased 
temperatures (> 60° C), the components shall be conditioned for 24 h at 60 °C before the tests and 
then cooled to room temperature (18 to 28) °C according to DIN 50014. 
3.6 
Corrosion resistance 
3.6.1 
Corrosion cycle test 
Test according to Test Specification PV 1210 with scribing line according to DIN EN ISO 7253, 
Section 8.5. Evaluation according to DIN EN ISO 4628-8. 
The requirements apply to component edges (5 cycles) and component surface (60 cycles). 
Surface areas on welds and design-related contact surfaces including an adjacent zone of max. 
2.5 mm starting from the weak point (unpainted surface/weld) shall be excluded from the 
requirements. 
─ 
After 5 cycles: Component edges free of base metal corrosion 
─ 
After 60 cycles: Inside and outside surfaces free of base metal corrosion. Adhesion loss D of 
the applied scribing line ≤ 2.5 mm. 
3.6.2 
Moisture-condensate constant climate 
Test according to DIN 50017-KK, test duration 240 h and subsequent acclimatization of the 
specimens to room temperature. 
Requirements: 
─ 
No blistering 
─ 
No base metal corrosion 
─ 
Crosscut test according to DIN EN ISO 2409: ≤ characteristic value 1. 


Page 3 
TL 262: 2004-04 
 
3.7 
Resistance to stone impact 
Test according to DIN 55996-1, method B with visual evaluation. Requirement: ≤ characteristic 
value 2. 
3.8 
Resistance to chemicals 
Test according to VDA 621-412, A. Evaluation according to DIN EN ISO 4628-1, Table 3. 
Test fluid: brake fluid according to TL 766. 
Requirement: max. characteristic value 2, but max. value 1 after 5 h resting period. 
4 
Referenced standards*) 
PV 1210 
Body and Add-On Parts; Corrosion Test 
TL 766 
Brake Fluid; Material Requirements 
VW 011 55 
Vehicle Supply Parts, General; Approval of First Supply and Changes 
VW 911 01 
Vehicle Environmental Standard; Vehicle Parts, Materials, Operating Fluids; 
Avoidance of Hazardous Substances 
VDA 621-412 
Anstrichtechnische 
Prüfungen; 
Chemikalienbeständigkeit 
von 
Kraftfahrzeug-Lackierungen (Tests for Coating Methods; Resistance to 
Chemicals of Automotive Paints – only available in German) 
DIN 50014 
Climates and their Technical Application; Standard Atmospheres 
DIN 50017 
Atmospheres and their Technical Application; Condensation Water Test 
Atmospheres 
DIN 53230 
Testing of Paints, Varnishes and Similar Coating Materials; Rating Scheme 
for the Evaluation of Tests 
DIN 55996-1 
Paints and Varnishes – Stone Chip Resistance Test for Coatings – Part 1: 
Multi Impact Test 
DIN EN ISO 2409  
Paints and Varnishes, Cross-Cut Test 
DIN EN ISO 4628-1 
Paints and Varnishes - Evaluation of Degradation of Coatings - Designation 
of Quantity and Size of Defects, and of Intensity of Uniform Changes in 
Appearance – Part 1: General Introduction and Designation System 
DIN EN ISO 4628-8 
Paints and Varnishes - Evaluation of Degradation of Coatings – Designation 
of Quantity and Size of Defects, and of Intensity of Uniform Changes in 
Appearance – Part 8: Evaluation of Corrosion around a Scribe 
DIN EN ISO 7253 
Paints and Varnishes – Determination of Resistance to Neutral Salt Spray 
(Fog) 
                                                
*) In this section, terminological inconsistencies may occur as the original titles are used.

File: 材料工程师/TL265.pdf.md
# TL265.pdf

Klass.-Nr. 50 22 3
November 1997
Duplex coating for pipes
Requirements
TL
265
Konzernnorm
Continued on pages 2 to 4
Fachverantwortung/Responsibility
Normung/Standards (EZTN, 1733)
I/EG-35
I/GQ-32
I/EK-P  Dr. Helm Tel: +49-5361-9
Vertraulich. Alle Rechte vorbehalten. Weitergabe oder Vervielfältigung ohne vorherige schriftl. Zustimmung einer Normenabteilung des Volkswagen Konzerns nicht gestattet.
Vertragspartner erhalten die Norm nur über die zuständige Beschaffungsabteilung.
Confidential. All rights reserved. No part of this document may be transmitted or reproduced without the prior written permission of a Standards Department of the Volkswagen Group.
Parties to a contract can only obtain this standard via the responsible procurement department.
 VOLKSWAGEN AG
Norm vor Anwendung auf Aktualität prüfen / Check standard for current issue prior to usage.
Form FE 41 - 12.00
Changes
The following changes have been made as compared to the March 1992 issue:
• 
Section 4,
2nd paragraph
• 
Section 5.2,
Coating thickness changed from ≥ 15 µm to ≥ 8 µm
• 
Section 5.3,
1st paragraph equivalent added, explanation in parentheses added
• 
Section 6.2,
Tests according to DIN 50 018 and DIN 50 021 deleted; requirements for test-
ing according to PV 1210 redefined
• 
Page 3, 
Footnotes 1) and 2) added
Previous issues
First issue:  12.89
Last change:  03.92
1 
Basic supply requirements
Approval of first supply and changes acc. to VW 011 55.
Avoidance of hazardous substances according to VW 911 00 ff.
2 
General
2.1 
Scope
Corrosion protection coating on pipes that carry such media as oil, water, fuel, etc.
Note:
Sealing surfaces, face surfaces of ring pieces and surfaces, which come in contact with the media
flowing through the pipe during operation must not have organic coatings. Exceptions are possible
only with a release from the appropriate test department.
2.2 
Type
Duplex system consisting of a zinc alloy or zinc/nickel alloy coating, a conversion or primer treat-
ment matched to this coating and an organic top coat, on, for example, an epoxy resin base.
Note:
The coating methods and materials to be applied must be agreed upon with the AUDI AG test labo-
ratory or the VW AG Wolfsburg central laboratory prior to their use.
The English translation is believed to be accurate. In case
of discrepancies the German version shall govern.
QUELLE: NOLIS


Page 2
TL 265: 1997-11
3 
General coating requirements
The coating must be free of flaws and excess material.
Isolated pinpoint or linear damage will be tolerated only on pressed sleeves, but flaking of the or-
ganic top coat as a result of contact with the tools cannot be tolerated.
The coating must have no adverse effects on the functional characteristics of the finished part.
No damage to the coating must occur during proper assembly.
4 
Coating during the production process
The coating can be applied at any point during the production process after all required soldering or
welding operations are completely finished.
If a pipe must be bent after the coating has been applied, this must be done immediately following
the coating process, directly after which tests must be performed to ensure that the coating was not
damaged. Documentation that there has been no damage must be provided by means of the cor-
rosion test under section 6.2; a visual test is not sufficient. A decrease in the corrosion protection
along the bending radius is not permitted.
Changes to the production process that affect the timing of the coating process or a different pro-
cedure after the coating must be indicated and will require a new first sampling.
5 
Coating structure
5.1 
Coating parts
Steel tube with armatures or brackets welded or brazed onto it.
5.2 
Zinc coating
Electrolytic zinc coating acc. to TL 217, coating thickness ≥ 8 µm.
A zinc-nickel coating acc. to TL 244 is also possible by special agreement.
An electrolyte with the lowest possible amount of brighteners must be used to ensure optimal ad-
hesion.
5.3 
Pretreatment
After the zinc coating and prior to the coating process, zinc phosphating or an equivalent primer
treatment must be applied. This treatment may also be applied to surfaces that must remain free of
organic coatings.
Chromating reduces the adhesion of the coating and is not permitted as a pretreatment. (It is per-
missible with a zinc-nickel coating).
The pretreatment must be applied immediately prior to the coating process.
No direct organic coating of the bright zinc layer is permissible.
5.4 
Organic top coat
Organic coating
thickness ≥ 20 µm,
Powder paint
thickness ≥ 50 µm
in burnt-in state. Fluorinated polymer content is possible.
It must be clarified on a case-by-case basis whether an organic coating may be applied to any
threads that may be present.
Flaws in the pipe coating around the union nuts are not permitted.


Page 3
TL 265: 1997-11
5.5 
Post-treatment
After coating, suitable measures must be taken to ensure that no corrosion can form inside the pipe
prior to assembly.
6 
Physical properties
6.1 
Adhesive strength and brittleness
6.1.1 
Crosscut test acc. to DIN EN ISO 2409,
The requirements of crosscut test characteristic value 0 must be met.
6.1.2 
Tape test
Permissible only for pipes on which the test found in section 6.1.1 cannot be performed because
their diameter is too small.
No part of the top coat may adhere to the adhesive tape during the tape test.
The tape test is performed as follows: after making an x-shaped cut on a straight section of pipe, a
piece of adhesive tape with an adhesive strength of 3 N/cm of width (e.g., Tesaband 541, 651) is
applied to the cut and removed with a jerk-like motion perpendicular to the specimen surface.
6.2 
Corrosion behavior
6.2.1 
Test 240 h DIN 50 017-KK
No blisters or other type of loosening;
No base metal or zinc corrosion;
The requirements under section 6.1.1 must be met.
6.2.2 
Testing acc. to PV 1210
No blisters, no base metal corrosion, optical changes (gray cast 1)) permissible; the requirements
under section 6.1.1 must be met.
Pipe sections with no scribing 
30 cycles
Add-on parts 2) 
10 cycles
1)
The “gray cast”, as it is called, can appear early on; this slight optical change to the coating
must not adversely affect the corrosion protection.
2)
Add-on parts include ring pieces, union nuts, threaded pins and various brackets, among other
things, which are used with the pipe sections in the ASSY.


Page 4
TL 265: 1997-11
6.3 
Resistance to chemicals
Testing acc. to VDA test sheet 621-412: Test B with test duration according to Test A.
Tests 6.3.1 to 6.3.9 must be performed with the complete coating structure and on areas that are
treated with primer only acc. to sections 5.3 and 5.4.
6.3.1 
FAM test fluid acc. to DIN 51 604-A (= Part 1 of the standard)
6.3.2 
Diesel fuel acc. to DIN EN 590
6.3.3 
Factory-fill engine oil acc. to TL 521 07
6.3.4 
Automatic transmission fluid acc. to TL 521 62
6.3.5 
Brake fluid acc. to TL 766
6.3.6 
Coolant acc. to TL 774, 50%
6.3.7 
Hydraulic fluid acc. to TL 521 46
6.3.8 
Shipping wax (the type that is currently released must be used)
6.3.9 
Dewaxing (the type that is currently released must be used)
6.3.10 
In addition, with the exception of pipes for gasoline with a special medium, for
which the appropriate pipe is given, 16 h of testing must be performed at elevated
temperatures. The test temperature must correspond to the max. operating tem-
perature of the medium and is defined on a case-by-case basis by the test labora-
tory together with the relevant test department. If none is specified, 100° C shall be
used as the elevated test temperature.
7 
Referenced standards
TL 217
Zinc coating
TL 244
Zinc / nickel alloy coatings
TL 766
Brake fluid
TL 774
Coolant additive to an ethylene glycol base
TL 521 07
Factory-fill engine oil SAE 15W-40
TL 521 46
Central hydraulic system fluid
TL 521 62
Initial break-in operation, service life, automatic transmission fluid
PV 1210
Bodywork, corrosion test
VW 011 55
Vehicle supply parts – general
VW 911 00
Environmental standard for vehicles; vehicle parts, materials, operating
fluids, policy, specifications
DIN 50 017
Condensed water test climates
DIN 51 604-1
FAM test fluid for polymer materials, composition and requirements
DIN EN 590
Diesel fuel, minimum requirements and test methods
DIN EN ISO 2409
Paints and varnishes, crosscut test
VDA 621-412
Tests for coating methods, resistance to chemicals of automotive paints

File: 材料工程师/TL496.pdf.md
# TL496.pdf

Klass.-Nr./Class. No 55 35 1 
February 2003 
Door and Side Trim Panel ASSY 
Material Requirements 
TL 
496 
Konzernnorm 
 
 
Descriptors: 
door trim panel, side trim panel 
D
 
Page 1 of 8 
Fachverantwortung/Technical Responsibility 
Normung/Standards Dept. (EZTD, 1733) 
 
K-QS-31 
Peters 
Tel.: -28120 
Hager-Süß Tel.: +49-5361-9-49035 
Sobanski 
Vertraulich. Alle Rechte vorbehalten. Weitergabe oder Vervielfältigung ohne vorherige schriftl. Zustimmung einer Normenabteilung des Volkswagen Konzerns nicht gestattet. 
Vertragspartner erhalten die Norm nur über die zuständige Beschaffungsabteilung. 
Confidential. All rights reserved. No part of this document may be transmitted or reproduced without the prior written permission of a Standards Department of the Volkswagen Group. 
Parties to a contract can only obtain this standard via the responsible procurement department. 
 VOLKSWAGEN AG 
Norm vor Anwendung auf Aktualität prüfen / Check standard for current issue prior to usage. 
Form FE 41 - 01.03 
Changes 
The following changes have been made as compared to Technical Supply Specification TL 496: 
2001-06: 
─ 
Emission behavior and scratch resistance changed 
Previous issues 
1974-07, 1988-08, 1989-11, 1995-10, 2001-06 
1 
Scope 
This Technical Supply Specification (TL) specifies the material requirements for door trim panels 
and side trim panels ready for installation. 
2 
Description 
Door trim panel acc. to TL 496 
3 
Requirements 
3.1 
General requirements 
Approval of first supply and changes according to VW 01155. 
Emission behavior according to VW 50180. 
Avoidance of hazardous substances according to VW 91101. 
A minimum of five vehicle sets per trim color of door and side trim panels are required for complete 
testing. Quantities deviating from this shall be agreed upon by the responsible test laboratories. 
3.2 
Appearance 
The substrate of the ASSY parts shall exhibit a structure of generally uniform density; flaking, chip-
ping and soft areas are not permissible.  For injection-molded parts, streaks due to pre-damaged 
material and air burns are not permissible.  
The surface characteristics of the substrate shall ensure uniform, durable adhesive bonding to foils 
and planar fabrics and, if required, shall ensure high-frequency weldability. 
 
Edges of punched and cut areas must be clean and free of burrs in order to ensure proper installa-
tion of the parts (fringing and/or flaking is not permissible).  The laminated trim parts must maintain 
their dimensional and functional integrity during transport, storage, assembly, and subsequent use 
in the temperature range from (-40 ºC to +90 ºC) (up to + 100 °C for the upper edge molding) as 
well as under climatic conditions of +55 ºC and 95% relative humidity. 
 
The English translation is believed to be accurate.In case of discrepancies the German version shall govern. 
Numerical notation according to ISO practice (see VW 01000). 
QUELLE: NOLIS


Page 2 
TL 496: 2003-02 
D 
3.3 
Physiological compatibility 
The materials used for the trim panel ASSY shall be physiologically safe and shall, for example, not 
induce skin irritation or objectionable odors (e.g., formaldehyde, ammonia, styrene or phenol).  
Emitting constituents shall be toxicologically safe. 
3.4 
Conditioning 
Prior to testing, the trim panel assy parts and the specimens taken from them must be conditioned 
in the DIN 50014 – 23/50-2 standard climate for at least 24 h.  
For adhesive bonding, the speci-
fications of the adhesive manufacturers concerning curing times of the adhesive shall be observed, 
this means that the tests may not be carried out before the adhesive is completely cured. 
3.5 
Appearance of finished trim panels in as-received condition 
The surface appearance shall be free of visible defects. Flaws in appearance, such as detached 
decorative material, mismatched or distorted decorative material, shiny areas and sink marks, ad-
hesive bleed-through or wrinkling are not permissible. 
 
Edges of punched and cut areas must be clean and free of burrs; broken substrate is not permitted.   
3.6 
Materials 
For composite material parts (e.g. adhesive and welded joints, multicomponent injection molding) 
compatibility of the materials shall be ensured. If necessary, the materials shall be matched to each 
other by means of pretreatments (e.g. surface pretreatment). This also applies to paint coatings.  
The assembly part must remain dimensionally stable and functional in the temperature range be-
tween (–40 and +90 )°C. For materials exposed to di rect sunlight (e.g. upper edge molding) this 
temperature range is extended up to +100 °C. No vis ibly perceptible changes may occur as com-
pared to as-received condition. 
 
For the materials of all add-on parts and individual layers of the ASSY the respective material TL 
standards apply. 
3.6.1 
Substrate 
The respective material TL standards apply. 
3.6.2 
Trims 
The respective material TL standards apply. 
 
For components laminated with plastic film (e.g. PVC foam film on ABS) the increase in film sur-
face shall be restricted technologically to a maximum of 70 %. 
 
After exposure to pressure load, the trims must not exhibit any permanent deformation (pressure 
marks).  
In the case of textile trims, the design of the fabric must be such that individual threads cannot be 
pulled out during use.  
After aging (open-air weathering, environmental aging, other aging tests) the trims may not exhibit 
any visibly perceptible changes beyond the released tolerances.  


Page 3 
TL 496: 2003-02 
D 
4 
Component requirements 
4.1 
Testing on the ASSY 
4.1.1 
Color and grain 
The color is compared colorimetrically to the released original sample (color constancy acc. to 
VW 50190). 
 
The grain is compared visually to the released original sample.  
4.1.2 
Open-Air Weathering 
See Section 5.1. 
Basic quality criterion is open-air weathering for one year.  
This test is performed exclusively by the Volkswagen Group. 
 
There shall be no visibly perceptible changes as compared to as-received condition; e.g., blisters, 
distortions, twisting, flaking, bursting, warping of contours and radii, separation of composite mate-
rial, changes in the degree of glossiness and separation of add-on parts. 
A visible change acc. to gray-scale level ≥ 4 acc. to DIN EN 20 105-A02 is permitted. Color shift is 
not permissible. 
 
The agings mentioned in sections 4.1.3 to 4.1.6 are short time tests with correlation to open-air 
weathering. These tests allow for the release to be issued already before aging of the parts in o-
pen-air weathering. If the parts do not pass the tests mentioned below it is not sensible to perform 
open-air weathering. 
4.1.3 
Environmental cycle test acc. to PV 2005 and section 5.1 
Test duration: 50 cycles 
Laminated parts shall be conditioned before testing acc. to the data sheet of the laminating adhe-
sive in order to ensure that the adhesive is completely cured. 
 
There shall be no visibly perceptible changes as compared to as-received condition; e.g., blisters, 
distortions, twisting, flaking, bursting, warping of contours and radii, separation of composite mate-
rial, changes in color or in the degree of glossiness and separation of add-on parts. 
4.1.4 
Environmental temperature aging 
1) 16 h / -40 °C 
2) 48 h / 55 °C / 95 % relative humidity 
3) 16 h / 90 °C 
4) 16 h / 100 °C (only for evaluation of the upper edge molding area) 
The four steps of the environmental temperature aging mentioned above shall be executed in the 
sequence indicated. Laminated parts shall be conditioned before testing acc. to the data sheet of 
the laminating adhesive in order to ensure that the adhesive is completely cured. The parts shall be 
evaluated after each step. Commence with step 3) only if the parts are dry. After step 4) only the 
upper edge molding area (area exposed to direct sunlight) shall be evaluated. 
 
There shall be no visibly perceptible changes as compared to as-received condition; e.g., blisters, 
distortions, twisting, flaking, bursting, warping of contours and radii, separation of composite mate-
rial, changes in color or in the degree of glossiness and separation of add-on parts.  
 
For testing the bonding of decorative material, step 1) may be deleted in consultation with the re-
sponsible test laboratories.  


Page 4 
TL 496: 2003-02 
D 
 
4.1.5 
Aging at elevated temperature (500 h / 90°C) 
This test shall only be performed for film-laminated components.  
No separation of the decorative layer may occur. Formation of cracks and blistering is not permit-
ted. 
4.1.6 
Low-temperature aging 24h / -40°C), ball drop  test acc. to PV 3905 
There shall be no visibly perceptible changes as compared to as-received condition; e.g., cracks, 
blisters, distortions, twisting, flaking, bursting, warping of contours and radii, separation of compos-
ite material, discoloration, changes in color or in the degree of glossiness, and separation of add-on 
parts. 
 
In the ball drop test at -40 °C (500 g ball / ball drop height: 400 mm) no fractures, cracks or visible 
indentations may occur on the component. Also after heating to room temperature no cracks or 
other damages may occur.  
In consultation with the releasing laboratories the ball drop height for loudspeaker grilles may be 
reduced to 230 mm.  
4.2 
Testing on finished part sections or individual layers 
4.2.1 
Emission behavior 
4.2.1.1 Emission behavior acc. to VW 50180 
All individual materials used and, if necessary, also the composite material shall be tested acc. to 
VW 50180. 
4.2.1.2 Amine emission acc. to PV 3937 
No emission of amine catalysts from PUR foam systems (hard and soft foam, laminating foam). 
Evaluation by means of the indicator method acc. to PV 3937. 
 
There must be no visibly perceptible color change of the standard PVC film and no specific amine 
odor. 
4.2.2 
Colorfastness to light acc. to PV 1303 
The specimens shall be taken from the assembly, i.e. for laminated or painted parts the composite 
(substrate with trim) shall be tested.  
Color shift and formation of cracks are not permitted. 
4.2.2.1 Areas exposed to indirect sunlight 
Test duration: 3 periods of exposure. 
 
Gray-scale level ≥ 4 acc. to DIN EN 20 105-A02. 


Page 5 
TL 496: 2003-02 
D 
4.2.2.2 Areas exposed to direct sunlight 
Test duration: 5 periods of exposure. 
 
Gray-scale level ≥ 4; for leather gray-scale level ≥ 3 acc. to DIN EN 20 105-A02. 
4.2.3 
Surface scratch resistance acc. to PV 3952 
Scratch 
resistance 
shall 
be 
tested 
on 
all 
surface 
materials 
in 
visible 
areas. 
The test shall be carried out acc. to PV 3952.  
 
∆L shall be ≤ 0,5 with a load of 5N and ≤ 1,5 with a load of 10 N. 
4.2.4 
Abrasion resistance (fastness to rubbing) of the trims acc. to PV 3906 
Abrasion resistance (fastness to rubbing) shall be tested on all surface materials. 
 
Testing shall be performed using a crockmeter acc. to EN ISO 105-X12. The test requires 500 
crockmeter strokes using dry and moist (see section 5.2) rubbing cloth. 
On surfaces with artificially created grains, grain changes (e.g. flattening of the grain, deformation 
of grain tips) acc. to released sample are permissible. For leather grains, grain changes are im-
permissible.  
4.2.4.1 Surface evaluation 
Slight alterations acc. to released sample are permissible. 
4.2.4.2 Evaluation of rubbing cloth 
Bleeding of rubbing cloth acc. to gray-scale level ≥ 4 as per DIN EN 20.105-A03. 
4.2.5 
Behavior of decorative material with respect to detergents (bleeding)  
See Section 5.3. 
Bleeding behavior shall be tested on all surface materials.  
Testing shall be performed using a crockmeter acc. to EN ISO 105-X12. The test requires  
10 crockmeter strokes using rubbing cloth saturated with different agents (see Section 5.2). 
Textile trim shall be cleanable with an aqueous wetting agent solution and with conventional clean-
ing agents (e.g. petroleum ether) without forming rings. No rings may form on a surface of approx. 
50 cm² wetted with cleaning agent after evaporation of the fluid. 
4.2.5.1 Surface evaluation 
No change of color or surface structure. Changes in gloss acc. to released sample are permissible 
(see Section 5.4). 
4.2.5.2 Evaluation of rubbing cloth 
Bleeding of rubbing cloth acc. to gray-scale level ≥ 4 as per DIN EN 20.105-A03. 
 
 
 


Page 6 
TL 496: 2003-02 
D 
 
4.2.6 
Cleaning behavior of the surface materials 
Textile trim shall be cleanable with a wetting agent solution and with conventional solvents (e.g. 
petroleum ether) without forming rings. No rings may form on a surface of approx. 50 cm² wetted 
with cleaning agent after evaporation of the fluid.  
On all other surface materials, the droplet test (see Section 5.5) shall be performed using different 
agents (see Section 5.5). 
 
Surface changes (e.g. color residues of dyed detergents) are to be stated only if they cannot be 
removed with a wet cloth. 
4.2.7 
Bonding of decorative material 
Decorative materials within the context of this standard are e.g. foam films and unfoamed films, 
textiles and leather. The test stated below does not apply to painted parts. For painted parts, TL 
226 shall be used. 
 
Bonding of decorative material shall be tested in a peel test acc. to PV 2034. 
The following peel forces (based on 5 cm specimen width) shall be reached: see Table 1. 
Table 1 
No. 
Property 
Unit 
Requirement 
1 
Between substrate and decorative film (e.g. foam film or unfoamed film for wide-surface 
laminated parts) 
1.1 
As-received condition 
N/5 cm 
1.2 
After environmental temperature aging N/5 cm 
1.3 
After low-temperature aging 
N/5 cm 
1.4 
After Environmental cycle test 
N/5 cm 
 
 
≥ 30 
2 
Between trim face fabric and foam (e.g. for foam laminated trims in the insert area) 
2.1 
As-received condition 
N/5 cm 
2.2 
After environmental temperature aging N/5 cm 
2.3 
After low-temperature aging 
N/5 cm 
2.4 
After Environmental cycle test 
N/5 cm 
 
 
≥ 15 
The value 15 N/5cm only applies to a separation of the composite material between foam and face 
fabric. If within the peel test a structural break occurs in one of the components, the strength of the
respective component shall be used. This value may not be below 10 N/5cm. In any case, it must 
be ensured that the composite withstands the agings stated above without damage. 
4.2.8 
Burning behavior 
The burning behavior shall be tested acc. to US Regulation 571.302 or DIN 75200, respectively. If 
specified in drawing, performance specifications or development test specification catalog, the bur-
ning behavior shall be tested acc. to TL 1010. 
5 
Notes on testing 
5.1 
Open-Air Weathering 
For genuine leather, a bleaching of the leather acc. to gray-scale level ≥ 3 acc. to DIN EN 20 105-
A0 is permissible, but no color shift. 
 


Page 7 
TL 496: 2003-02 
D 
5.2 
Rubbing cloth 
Rubbing cloth can be considered "moist" or “saturated” if it has been immersed for at least one mi-
nute in the respective medium and then has been shortly placed between filter paper. 
5.3 
Cleaning agents 
The surface shall be resistant to the following agents: 
─ 
aqueous tenside solution 
─ 
ammoniacal alcoholic cleaning solution: 
─ 
isopropanol / n-heptane, 50:50 
─ 
petroleum ether (special boiling point spirit acc. to DIN 51 631 – 2) 
─ 
alcohol acc. to TL 52117, not for genuine leather 
Country-specific products shall be used as cleaning agents in the individual test locations. The 
cleaning agent used shall be specified in the test report. 
5.4 
Gloss 
Changes in degree of glossiness shall be stated only if they cannot be removed with a wet cloth. 
5.5 
Droplet test 
Droplets of approx. 0,1 ml of the cleaning agents stated in Section 5.3 are applied to the surface 
using a pipette. After allowing 10 min at room temperature (23 °C) for the medium to work in, the 
specimens are dried for 30 min at 60 °C (in mechani cally circulated air).  
The surface shall be evaluated 24 h after the treatment. 
6 
Referenced documents 
TL 226 
Paint Coating on Materials Used in the Vehicle Interior Trim; Require-
ments 
TL 1010 
Materials for Vehicle Interiors; Burning Behavior, Material Requirements 
TL 52117 
Spirit, Denatured; Lubricant Requirements 
PV 1303 
Non-Metallic Materials; Exposure Test of Passenger Compartment Com-
ponents 
PV 2005 
Vehicle Parts; Testing of Resistance to Environmental Cycle Test 
PV 2034 
Non-Metallic Planar Fabrics; Peel Test 
PV 3905 
Organic Materials; Ball Drop Test 
PV 3906 
Non-Metallic Planar Fabrics; Testing of Abrasion Behavior 
PV 3937 
Amine Emissions from PUR Flexible Foam; Indicator Method 
PV 3952 
Plastic Interior Components; Testing of Scratch Resistance 
VW 01155 
Vehicle Supply Parts; Approval of First Supply and Changes 
VW 50180 
Components in Passenger Compartment; Emission Behavior 
VW 50190 
Components of the Vehicle Interior Trim; Colorimetric Evaluation 
VW 91101 
Environmental Standard for Vehicles; Vehicle Parts, Materials, Operating 
Fluids; Avoidance of Hazardous Substances 
DIN 50.014 
Climates and Their Technical Application; Standard Atmospheres 


Page 8 
TL 496: 2003-02 
D 
DIN 51.631 
Mineral Spirits; Special Boiling Point Spirits; Requirements 
DIN 75.200 
Determination of Burning Behavior of Interior Materials in Motor Vehicles 
DIN EN 20.105-A02 
Textiles – Tests for Colour Fastness – Part A02: Grey Scale for Assessing 
Change in Color 
DIN EN 20.105-A03 
Textiles; Tests for Color Fastness, Part A03: Grey Scale for Assessing 
Staining 
DIN EN ISO 105-X12 
Textiles; Tests for Colour Fastness – Part X12: Colour Fastness to Rub-
bing
