Repository: kujaxr/obsidian-vault

File: 材料工程师/TL52061(2005-02-01,EN).pdf.md
# TL52061(2005-02-01,EN).pdf

Klass.-Nr. 55 27 0 
February 2005 
Foamed Leatherette 
Material Requirements 
TL 
520 61 
Konzernnorm 
6 types: without index (= O), A, B, C, D, E 
 
Descriptors: 
leatherette, upholstery cover, foamed leatherette, seat 
D
 
Page 1 of 10 
Fachverantwortung/Responsibility 
Normung/Standards (EZTD, 1733) 
 
K-QS-31 
Frau Pieper  Tel: -24202 
Dr. Schilling 
Frau Krenz Tel: +49-5361-9-48869 
Sobanski 
 
 
Confidential. All rights reserved. No part of this document may be transmitted or reproduced without the prior permission of a Standards Department of the Volkswagen Group. 
Parties to a contract can only obtain this standard via the B2B supplier platform “www.vwgroupsupply.com”. 
 VOLKSWAGEN AG 
Norm vor Anwendung auf Aktualität prüfen / Check standard for current issue prior to usage. 
Form FE 41 - 01.05 
Changes 
The following changes have been made as compared to Technical Supply Specification 
TL 520 61, 2003-10: 
─ 
Test Specifications PV 1300, PV 3406 and PV 3903 removed 
─ 
Type A adapted to the standard production status 
─ 
Scope restricted for type without index, B, C, D and E 
Previous issues 
1978-07; 1978-10; 1981-03; 1982-09; 1983-04; 1987-03; 1988-07; 1989-07; 1995-12; 2003-10 
1 
Scope 
This TL standard specifies the material requirements for foamed leatherette, e.g. upholstery 
material. Do not use type without index, B, C, D or E for new designs! 
2 
Description 
Foamed leatherette according to TL 520 61 
3 
Requirements 
3.1 
Types 
─ 
TL 520 61 
Foamed leatherette, HF-weldable, for e.g. upholstery material 
for seats and sides with abrasion-resistant finish. Not for new 
design! 
─ 
TL 520 61-A 
Foamed leatherette, HF-weldable, for e.g. seat base leather 
and upholstery material for back of the backrest area without 
abrasion-resistant finish. 
─ 
TL 520 61-B 
Foamed leatherette, HF-weldable, for e.g. upholstery material 
with low static elongation. Abrasion-resistant finish as required. 
Not for new design! 
─ 
TL 520 61-C 
Foamed leatherette, sewn, for e.g. sandwich lamination for seat 
and backrest center parts without abrasion-resistant finish. Not 
for new design! 
─ 
TL 520 61-D 
Foamed leatherette, HF-weldable, for e.g. covering of the 
front seat for the back of the backrest area without abrasion-
resistant finish. Not for new design! 
─ 
TL 520 61-E 
Foamed leatherette, HF-weldable, for e.g. tarpaulin for load 
compartment cover without abrasion-resistant finish. Not for 
new design! 
 
The English translation is believed to be accurate. 
In case of discrepancies the German version shall govern. 
QUELLE: NOLIS


Page 2 
TL 520 61: 2005-02 
D 
3.2 
General requirements 
Approval of first supply and changes according to Volkswagen standard VW 011 55. 
Emission behavior according to VW 501 80. 
Colorimetric evaluation according to VW 501 90. 
Avoidance of hazardous substances according to VW 911 01. 
For complete testing, at least 2 m2 roll stock is required. 
3.3 
Appearance and processing behavior 
Grain and color pattern must be uniform. The foamed leatherette must be free of foreign matter or 
substances that could negatively impact the high-frequency weldability and the bond hardenability. 
The open-cell PUR foam must flame-laminate to the foamed leatherette properly. No color change 
shall occur on the leatherette when it is tensioned; in addition, the material shall not have any 
distortion after unrolling. It must be possible to process it properly, i.e., according to the assembly 
working conditions. In addition, the structures of the lower layers must not be visible on the surface 
(writing effects). 
The laminating devices for the leatherette knit fabric and the PA6 substrate shall not run in opposite 
directions. 
3.4 
Conditioning 
Prior to testing, the specimens must be conditioned for at least 24 h in the DIN 50014 – 23/50-2 
standard climate. 
3.5 
Evaluation of the measuring results 
The required numerical values apply to each individual measurement. 
4 
Material 
For requirements, see Table 1. 
 


Page 3 
TL 520 61: 2005-02 
D 
Table 1 
 
 
 
Type 
No. 
Property 
Unit 
without index 
A 
B 
C 
D 
E 
1  
Material and structure 
 
Foamed PVC with compact PVC top coat, flat and artificial grain 
laminated on textured polyester knit fabric 
 
 
 
 
 
 
and back open-
cell PUR foam 
according to 
released sample 
with PA6 base 
knit fabric acc. 
to TL 487-A 
Foamed PVC 
with compact, 
grained PVC 
top coat 
laminated 
on textured 
polyester knit 
Textured 
polyester knit 
fabric embedded 
in foamed PVC 
with face fabric, 
compact, flat-
grained PVC 
top coat 
2  
Color 
 
Acc. to requirement 
3  
Thickness 
 
 
 
 
 
 
 
3.1  
PVC top coat 
see Section 5.1 
mm 
0.20 ± 0.05 
0.20 ± 0.5 
0.20 ± 0.05 
3.2  
Foamed plastic after flame lamination 
(final thickness) 
mm 
– 
14 + 1 
– 
4  
Gross density of the foam material acc. to 
DIN EN ISO 845 before flame lamination 
kg/m3 
– 
40 + 5 
– 
5  
Weight per unit area 
acc. to Section 5.2 
 
 
 
 
 
 
 
5.1  
Total structure 
g/m2 
740 ± 40 
1,300 
to 
1,400 
740 ± 40 
5.2  
Textured PES knit fabric 
g/m2 
≥ 80 
≥ 70 
5.3  
PA6 base knit fabric 
g/m2 
– 
≥ 75 
– 


Page 4 
TL 520 61: 2005-02 
D 
 
 
 
Type 
No. 
Property 
Unit 
without index 
A 
B 
C 
D 
E 
6  
Tear strength per 5 cm specimen width 
(total structure) 
see Section 5.3 
 
 
 
 
 
 
 
6.1  
As-received condition 
 
 
 
 
 
 
 
6.1.1 Length 
N 
≥ 300 
≥ 500 
≥ 300 
≥ 350 
6.1.2 Width 
N 
≥ 300 
≥ 250 
≥ 300 
≥ 600 
In weft direction, 
the PA base knit 
fabric may tear 
before the 
leatherette 
≥ 250 
≥ 250 
6.2  
High-temperature test 
7 d at +120 °C in mechanically circulated air 
see Section 5.7 
 
 
 
 
 
 
6.2.1 Length 
N 
± 15% as compared to x  as-received condition 
≥ 400 
± 15% as compared to x  
as-received condition 
6.2.2 Width 
N 
± 15% as compared to x  as-received condition 
≥ 400 
No embrittlement 
or crumbling of 
the foam from 
manually applied 
bending stress. 
In weft direction, 
the PA base knit 
fabric may tear 
before the 
leatherette. 
± 15% as compared to x  
as-received condition 


Page 5 
TL 520 61: 2005-02 
D 
 
 
 
Type 
No. 
Property 
Unit 
without index 
A 
B 
C 
D 
E 
7  
Elongation acc. to PV 3909 
(total structure) 
 
 
 
 
 
 
 
7.1  
Static elongation 
50 N load 
 
 
 
 
 
 
 
7.1.1 Length 
% 
20 ± 6 
20 ± 5 
8 ± 2 
25 ± 5 
8 ± 3 
7.1.2 Width 
% 
34 ± 10 
35 – 10 
8 ± 2 
55 ± 10 
27 ± 5 
7.2  
Permanent elongation 
 
 
 
 
 
 
 
7.2.1 Length 
% 
≤ 3 
≤ 2 
≤ 3 
7.2.2 Width 
% 
≤ 6 
≤ 2 
≤ 6 
7.3  
Tear propagation strength acc. to DIN 53356 
 
 
 
 
 
 
7.3.1 Length 
N 
≥ 35 
- 
≥ 30 
≥ 20 
7.3.2 Width 
N 
≥ 24 
- 
≥ 24 
≥ 16 
8  
Adhesion acc. to DIN 53357  
(per 5 cm specimen width) 
(entire scatter range) 
 
 
 
 
 
 
 
8.1  
PVC coating/textured PES knit fabric 
Length and width 
see Section 5.4 
N 
≥ 30 
– 
8.2  
Foamed leatherette/foamed plastic 
Length and width 
see Section 5.4 
N 
– 
≥ 15 
– 
8.3  
Foamed leatherette/base knit fabric 
Length and width 
see Section 5.4 
N 
– 
≥ 20 
– 
9  
Stitch tear resistance acc. to DIN 53331, 
based on material thickness 
 
 
 
 
 
 
 
9.1  
Length 
N 
≥ 35 
– 
≥ 40 
9.2  
Width 
N 
≥ 30 
– 
≥ 45 


Page 6 
TL 520 61: 2005-02 
D 
 
 
 
Type 
No. 
Property 
Unit 
without index 
A 
B 
C 
D 
E 
10  
Abrasion characteristics according 
to PV 3912; 
first detectable surface damage 
at (23 ± 2) °C  
Number of strokes 
 
 
 
 
 
≥ 1,500 
 
 
 
 
– 
 
 
 
 
≥ 1,500 
(depending on 
requirements) 
 
 
 
– 
11  
Air permeability acc. to DIN 53887 for 
50 cm2 test area and 2 mbar vacuum 
l/min/ 
100 cm2 
≥ 30 
– 
≥ 30 (depending 
on requirements) 
≥ 30 
– 
12  
Change in thickness after loading and unloading (return capability) 
Loss of thickness after 5 h under a 10 kg load at 350 N/100 cm2 
preload, followed by 2 h of complete unloading 
 
 
 
 
12.1  Load application test 
(23 ±) °C 
% 
– 
≤ 3 
– 
12.2  (50 ± 3) °C 
Unload at (23 ± 2) °C 
% 
– 
≤ 6 
– 
13  
Compression pressure acc. to DIN EN ISO 3386-1 
(at 50% compression v = 30 mm) 
 
 
 
 
 
13.1  As-received condition 
kPa 
– 
 
≤ 10 
– 
13.2  After 168 h at +120 °C in mechanically 
circulated air 
kPa 
– 
≤ 10 
– 
14  
Low-temperature behavior 
 
 
 
 
 
 
 
14.1  Ball drop test according to PV 3905 
-30 °C, ball drop height 230 mm 
 
No tearing or breaking of specimens 
 
optionally 
 
 
 
 
 
 
 
14.2  Fold-bend test acc. to DIN 53361 
8 h at -40 °C 
(specimens conditioned in device) 
 
No cracking along bending edge 
 
– 
No cracking along bending edge 
15  
Resistance to water 
22 h at (23 ± 2) °C 
 
Temporary fading according to gray scale level ≥ 4 
according to DIN 20105-A02 is permissible; no grain 
image change. 
– 
Temporary fading according to 
gray scale level ≥ 4 according 
to DIN 20105-A02 is permissible; 
no grain image change. 


Page 7 
TL 520 61: 2005-02 
D 
 
 
 
Type 
No. 
Property 
Unit 
without index 
A 
B 
C 
D 
E 
16  
Colorfastness 
 
 
 
 
 
 
 
16.1  To light acc. to PV 1303 
 
 
 
 
 
 
 
16.1.1 3 exposure periods 
 
Gray-scale level ≥ 4 acc. to DIN EN 20105-A02 
16.1.2 5 exposure periods 
 
– 
Gray-scale level 
≥ 4 acc. to DIN 
EN 20105-A02 
16.2  To water (filter paper test) 
see Section 5.5 
 
Gray-scale level 5 acc. to DIN EN 20105-A03; intermediate level 4.5 permissible 
16.3  To abrasion (Schopper test) 
face fabric acc. to Section 5.6 
 
 
 
 
 
 
16.3.1 After 1,000 test cycles at a contact 
pressure of 10 N 
 
– 
Gray-scale level 5 acc. to 
DIN EN 20105-A03; intermediate 
level 4.5 permissible 
– 
Gray-scale level 
5 acc. to DIN 
EN 20105-A03; 
intermediate level 
4.5 permissible 
– 
16.3.2 After 2,000 test cycles at a contact 
pressure of 20 N 
 
Gray-scale level 
5 acc. to DIN 
EN 20105-A03; 
intermediate level 
4.5 permissible 
– 
Gray-scale level 5 acc. to 
DIN EN 20105-A03; intermediate 
level 4.5 permissible 
– 
16.4  High-temperature test 
see Section 5.7 
7 d at +120 °C in mechanically circulated air;  
exception color white 
24 h at +120 °C in mechanically circulated 
air 
 
The leatherette must not become hard and brittle and must not roll up; 
there must not be any deterioration when compared to the release status 
Gray-scale level 3 D acc. to DIN EN 20105-A02, however no color shift 
17  
Burning behavior 
acc. to US Regulation 571.302 
 
Acc. to TL 1010 (if specified in drawing and/or release) 
18  
Permanent bending behavior 
120 h at +100 °C in mechanically 
circulated air 
[approx. (150 x 150) mm specimen 
sections with the upper side of the material 
folded in accordion fashion] 
 
– 
No visibly per-
ceptible impair-
ment of the PVC 
coating, such as 
discoloration and/ 
or tackiness after 
opening the fold  
 


Page 8 
TL 520 61: 2005-02 
D 
5 
Notes on testing 
5.1 
PVC top coat 
Measurement of the thickness with reflected light microscope at 30 x or 40 x magnification. 
5.2 
Weight per unit area 
At least three 100-cm2 specimens are taken from different points along the entire width of the roll, 
weighed and the weight obtained converted to 1 m2. 
The same specimens that were used to determine the weight of the total structure are now used to 
determine the individual structure weights. 
After separating the PVC covering from the PES knit fabric substrate or in the case of type C the 
PA base knit fabric from the PUR foam, the knits must be cleaned of any adhering residue using 
tetrahydrofurane. 
The knits are dried for 2 h in mechanically circulated air at +70 °C. After cooling to (23 ± 2) °C, th e 
weights shall be determined. 
5.3 
Tear strength 
Determination of the tear strength with standard test specimen (traverse speed: 100 mm/min; 
distance between clamps of the test device: 100 mm) on a minimum of three specimens taken 
parallel to the courses. 
The specimens shall be taken over the total width of the roll. To avoid cracks in the specimens near 
the clamps of the tensile test machine, “shoulder” strips are produced using a template equivalent 
to the shape of the standard test specimen (see Figure 1). 
 
Figure 1 


Page 9 
TL 520 61: 2005-02 
D 
5.4 
Adhesion 
When evaluating, not only the peak values but also the entire separating force scatter range 
is recorded. 
5.5 
Colorfastness to water 
A (50 x 50)-mm specimen shall be wetted with approx. 2 cm3 deionized water, placed between filter 
paper (Schleicher & Schüll, Blauband 5893) and glass plates and loaded with 50 N for one hour. 
The filter paper shall be evaluated for bleeding using the gray-scale level according to 
DIN EN 20105-A03. 
5.6 
Colorfastness to abrasion 
Abrasion test on 100 cm2 round specimen of leatherette against ECE-cotton fabric according to 
DIN EN ISO 105-X12 
Specimen curvature 
5 mm 
Abrasion surface 
50 cm2 
Specimen size of nettle cloth approx. 
(280 x 95) mm 
The ECE cotton fabric is clamped into the holding fixture on the test machine together with a similar 
size wool felt pad according to TL 380. 
5.7 
High-temperature test 
DIN A41-sized specimens shall be taken parallel to the threads in lengthwise and crosswise 
directions. After that, both broad sides of the specimens are stamped by a double punch with four 
holes spaced approximately 25 mm from the edge. These holes are used to hold the hooks welded 
to the round bars (see Figure 2). 
With the exception of material type C, a 6-mm Ø round bar with a weight of approximately 80 g is 
attached to the ”bottom side” of each test specimen. This is done to make heavier the sections that 
are hanging vertically. 
Then the specimens are aged at +120 °C with mechani cally circulated air at a distance of 50 mm to 
each other. At the end of the high-temperature test and subsequent conditioning in standard 
climate according to DIN 50014–23/50-2, the tearing and bending specimens are removed from the 
sections according to Figure 2 (sample shape drawn before the high-temperature test). 
 
Figure 2 
                                                
1 DIN A4 = German standard paper size 


Page 10 
TL 520 61: 2005-02 
D 
6 
Referenced standards2 
TL 380 
Wool Felt for Testing Purposes; Material Requirements 
TL 487 
PA-Gewirke; Werkstoffanforderungen (PA-Knit; Material Requirements – 
currently only available in German) 
TL 1010 
Materials for Vehicle Interiors; Flammability, Material Requirements 
PV 1303 
Non-Metallic Materials; Exposure Test of Passenger Compartment 
Components 
PV 3905 
Organic Materials; Ball Drop Test 
PV 3909 
Non-Metallic Planar Fabrics; Measurement of Static and Permanent 
Elongation 
PV 3912 
Nichtmetallische 
Flächengebilde; 
Verschleißprüfung 
(Non-Metallic 
Planar Fabrics; Wear Test – currently only available in German) 
VW 011 55 
Vehicle Supply Parts; Approval of First Supply and Changes 
VW 501 80 
Components in Passenger Compartment; Emission Behavior 
VW 501 90 
Components of the Vehicle Interior Trim; Colorimetric Evaluation 
VW 911 01 
Environmental Standard for Vehicles; Vehicle Parts, Materials, Operating 
Fluids; Avoidance of Hazardous Substances 
DIN 50014 
Climates and Their Technical Application; Standard Atmospheres 
DIN 53331 
Testing of Leather, Determination of the Stitch Tear Resistance 
DIN 53356 
Testing of Artificial Leather and Similar Sheet Materials; Tear 
Growth Test 
DIN 53357 
Testing of Plastics Sheets; Adhesion Test 
DIN EN 1876-1 
Rubber or Plastics Coated Fabrics – Low Temperatures Tests – Part 1: 
Bending Test 
DIN EN 20105-A02 
Textiles – Tests for Colour Fastness – Part A02: Grey Scale for 
Assessing Change in Colour 
DIN EN 20105-A03 
Textiles; Tests for Colour Fastness – Part A03: Grey Scale for Assessing 
Staining 
DIN EN ISO 105-X12 
Textiles; Tests for Colour Fastness – Part X12: Colour Fastness 
to Rubbing 
DIN EN ISO 845 
Cellular Plastics and Rubbers – Determination of Apparent (Bulk) 
Density  
DIN EN ISO 3386-1 
Polymeric Materials, Cellular Flexible – Determination of Stress-Strain 
Characteristic in Compression – Part 1: Low-Density Materials. 
DIN EN ISO 9237 
Textiles – Determination of Permeability of Fabrics to Air 
                                                
2 In this section, terminological inconsistencies may occur as the original titles are used.

File: 材料工程师/TL52064_EN.pdf.md
# TL52064_EN.pdf

Klass.-Nr./Class. No. 55 56 1
December 2002
Leather
Material Requirements
TL
520 64
Konzernnorm
6 Types: A, C, D, E, F, G
Descriptors: leather, cowhide, napa leather, laminating leather, steering wheel leather
D
Page 1 of 11
Fachverantwortung/Responsibility
Normung/Standards Dept.
I/GQ-32   Fr. von Wiren
I/ES-81
Tel.: +49-841 89
33904
Gradl
Confidential. All rights reserved. No part of this document may be transmitted or reproduced without the prior written permission of a Standard Department of the Volkswagen Group.
Parties to a contract can only obtain this standard via the responsible procurement department.
 VOLKSWAGEN AG
Form FE 41 -10.99
Contents
       Page
1
Basic supply requirements ............................................................................................2
1.1
Appearance ..................................................................................................................2
2
Types and examples of application ...............................................................................2
2.1
Type A ..........................................................................................................................2
2.2
Type C ..........................................................................................................................2
2.3
Type D ..........................................................................................................................2
2.4
Type E ..........................................................................................................................3
2.5
Type F ..........................................................................................................................3
2.6
Type G..........................................................................................................................3
3
General.........................................................................................................................3
3.1
Conditioning..................................................................................................................3
3.2
Validity of requirements.................................................................................................3
3.3
Sampling.......................................................................................................................3
4
Material.........................................................................................................................4
5
Physical properties........................................................................................................4
6
Special requirements ....................................................................................................8
6.1
Absence of PCP............................................................................................................8
6.2
Cleaning possibilities and maintenance ........................................................................8
6.3
Layer thickness of the finish..........................................................................................8
6.4
Resistance against hot air 6).........................................................................................8
7
Notes on testing............................................................................................................8
8
Referenced standards.................................................................................................10
8.1
Group-wide standard...................................................................................................10
8.2
External standards ......................................................................................................10
8.3
Laws and regulations ..................................................................................................11
8.4
Other documents ........................................................................................................11
Changes
The following changes have been made as compared to TL 520 64: 2002-07:
─ Section 1.1 expanded
─ Table 1, no. 3: DIN 53 327 added
─ Table 1, no. 6: DIN 53 309 added
─ Table 2, no. 13: DIN 75 202 replaced by VDA 75 202
─ Table 2, no. 15.5: Specification of solution added
─ Table 2, no. 18: Test specifications added
─ Section 5.1: Temperature specification and aging period for odor test added
Previous issues
TL 520 64: 1979-01, 1979-05, 1981-05,1981-11,1982-06, 1994-12,1997-02, 1999-10, 2002-07
Norm vor Anwendung auf Aktualität prüfen / Check standard for current issue prior to usage.
The English translation is believed to be accurate.
In case of discrepancies the German version shall govern.
QUELLE: NOLIS


Page 2
TL 520 64: 2002-12
D
1 
Basic supply requirements
Approval of first supply and changes acc. to VW 011 55.
Each change of material (e.g. raw material type, raw material origin, type of tanning, finish,
surface treatment) shall be resampled, retested and re-released in writing prior to usage in
standard production.
For a release, apart from pure material sampling, in-vehicle tests and manufacturing feasibility
tests with positive results are generally required, among others.
Avoidance of hazardous substances acc. to VW 911 01.
One skin is required for complete testing. The leather manufacturer shall clearly be identified on the
fleshside of the leather. The manufacturer identification must not adversely affect the leather
neither on the fleshside nor the surface side. It must not be recognizable on the surface side.
1.1 
Appearance
Leather for automotive equipment shall be pitted cowhide (except for defined fields of
application); the surface must not be treated in any way (e.g. by polishing, grinding, filling). It
shall be properly tanned acc. to the combined chromium-free and heavy metal-free method and
through-dyed. No grain looseness may occur.
The finish shall only consist of hydro-paint systems with polymers on polyurethane-,
polyacrylate- or combination systems.
The paint film of the leather shall be uniform, pliant and color fast. The fleshside shall be short-
fibered.
The leather shall not exhibit any flaw apart from the characteristics of real leather (e.g. fattening
wrinkles, healed scars, etc.) A separate document (maximum deviation sample catalog) serves
as an aid to evaluate the surface characteristics.
For evaluating haptic characteristics and appearance the original leather sample shall be used.
For evaluating the color, the color template (plastic plate at Audi or original leather sample at
Volkswagen, respectively) shall be used.
The desired leather thickness of 1.4 mm (see table 1, no. 1) only applies to seat covers; other
components are not concerned.
2 
Types and examples of application
2.1 
Type A
Napa leather, spray or press finish, embossed grain
2.2 
Type C
Napa leather, spray or press finish, natural grain
2.3 
Type D
Napa leather, natural (pure aniline leather), open-cell, treated water and oil repellent


Page 3
TL 520 64: 2002-12
D
2.4 
Type E
Steering wheel leather, selector leather, laminating leather for components
Same as types A, C or G or according to VW 501 03 and VW 501 04, optimized finish to enhance
the resistance to perspiration and abrasion, if necessary. Type and appearance of the leather are
to be determined in agreement with the supplier.
2.5 
Type F
Laminating leather (optimized with respect to shrinkage)
For the following components (full leather equipment): e.g. instrument panel, center console, upper
door and upper pillar trim, rear shelf, etc.
Same as types A, C or G, optimized finish to enhance the resistance to perspiration and abrasion,
if necessary. Type and appearance of the leather are to be determined in agreement with the
supplier.
2.6 
Type G
Napa leather, slightly finished (semi-aniline), treated water and oil repellent
3 
General
3.1 
Conditioning
Prior to testing, the specimens must be conditioned for at least 48 h in the DIN 50 014 -23/50-2
standard climate.
3.2 
Validity of requirements
The required numerical values apply to each individual measurement.
3.3 
Sampling
Physical testing according to DIN 53 302-1
Chemical testing according to DIN 53 302-2


Page 4
TL 520 64: 2002-12
D
4 
Material
For requirements see table 1:
Table 1
Requirements, types
No.
Properties
Unit
A
C
D
E
F
G
1
Thickness
DIN 53 326
mm
1.2 ± 0.2 (as close as possible to the upper limit 1.4)
2
Gross density
DIN 53 327
g/cm3
0.6 to 0.8
3
Weight per unit area
DIN 53 327
g/m2
700 to 900
4
Fat content
DIN EN ISO 4048
%
7 to 12
PH value
DIN EN ISO 4045
≥ 3.5
5
Differential number
≤ 0.7
6
Chromium content
DIN 53 309
%
≤ 0.10
5 
Physical properties
For requirements see table 2:
Table 2
Requirements, types
No.
Properties
Unit
A
C
D
E
F
G
1
Maximum tensile strength
DIN 53 328
Specimen 2
N
Mean value (of 5 specimens) ≥ 130 N
Individual value ≥ 80 N
2
Elongation at break
DIN 53 328
Specimen 2
%
35 to 60
3
Load/displacement curve
DIN 53 328
Specimen 2
Result is to be provided
4
Stitch tear resistance
DIN 53 331, mandrel
N
≥ 60
5
Tear propagation strength
DIN 53 329 Procedure A
N
≥ 25
6
Elongation and restoring
behavior 1)
6.1
Static elongation
%
Result is to be provided
6.2
Permanent elongation,
measured after 30 minutes
%
Result is to be provided
6.3
Tension set 1)
%
Result is to be provided


Page 5
TL 520 64: 2002-12
D
Requirements, types
No.
Properties
Unit
A
C
D
E
F
G
7
Flexural rigidity PV 3903
7.1
Grain side, bottom
N
≤ 1.0
7.2
Grain side, top
N
≤ 1.6
8
Resistance to water 2) 
No color changes, no marks on the grain side
9
Perspiration resistance
of the grain side acc. to
DIN EN ISO 105-E04
Adjacent material: Cotton
nettle cloth, undyed
acc. to DIN EN ISO 105-X12
Evaluation of bleeding
acc. to DIN EN 20 105-A03
Alcaline solution
Gray-scale level
Grade
≥ 4-5
≥ 4-5
≥ 4
≥ 4-5
≥ 4-5
≥ 4
10
Behavior at permanent
folding
DIN EN 13 334
10.1
Dry test at room temperature
(RT)
After 100,000 flexes
no visible cracking 3)
10.2
After hydrolysis test
168 h at 70 °C and 70 %
relative humidity, 24 h drying
at room temperature
After 5,000 flexes
no visible cracking 3)
for types A, C and G
cracking evaluation after 1,000 flexes
10.3
After low temperature test at
-10 °C
After 30,000 flexes
no visible cracking 3)
10.4
High-temperature light
exposure
VDA 75 202
3 periods
After 10,000 flexes
micro cracking permissible 3)
11
Water vapor permeability
DIN 53 333
mg/cm2 h ≥ 1.0
≥ 1.5
≥ 7
---
---
≥ 2.0
12
Heat resistance
12.1
Aging for 144 h at 100 °C
mechanically circulated air
Color change
DIN EN 20 105-A02
Gray-scale level
Grade
≥ 4
≥ 4
≥ 3 - 4
≥ 4
≥ 4
≥ 4
12.2
Aging for 4 h at 120 °C
mechanically circulated air
Color change
DIN EN 20 105-A02
Gray-scale level
Grade
≥ 4
≥ 4
≥ 3 - 4
≥ 4
≥ 4
≥ 4


Page 6
TL 520 64: 2002-12
D
Requirements, types
No.
Properties
Unit
A
C
D
E
F
G
13
Fastness to high-
temperature light, high-
temperature light aging
3 periods VDA 75 202
Evaluation
DIN EN 20 105-A02
Gray-scale level
Grade
≥ 4
≥ 4
≥ 3
≥ 4
≥ 4
≥ 4
14
Adhesive strength of the
finish PV 3354
N
14.1
As-received condition
14.1.1 Dry
N
≥ 4.0
---
≥ 4.0
14.1.2 Wet (1 h aging in water)
N
≥ 1.2
---
≥ 1.2
14.2
After 100,000 flexes
N
≥ 3.5
---
---
---
≥ 3.5
14.3
After high-temperature light
exposure
3 periods, VDA 75 202
N
≥ 3.5
---
≥ 3.5
15
Fastness to rubbing
DIN EN ISO 11640
at 10% material elongation
and 10 N load
Evaluation of the gray-scale
level:
Specimen:
DIN EN 20 105-A02,
Felt: DIN EN 20 105-A03
Dry
Number of strokes
2 000
120
2 000
500
15.1
Gray-scale level
5
Wet
Number of strokes
500
20
500
500
75
15.2
Gray-scale level
≥ 4-5
≥ 4
≥ 4-5
≥ 4-5
≥ 4
Alkaline perspiration solution
Number of strokes
100
20
200
100
50
15.3
Gray-scale level
≥ 4-5
≥ 4
≥ 4
≥ 4-5
≥ 4
Special boiling point spirit
DIN 51 631 type 2
Number of strokes
20
10
20
10
15.4
Gray-scale level
≥ 4-5
≥ 3-4
≥ 4-5
≥ 4
Neutral soap *)
Number of strokes
100
50
100
50
15.5
Gray-scale level
≥ 4-5
≥ 4
≥ 4-5
≥ 4
 Color shift not permissible.


Page 7
TL 520 64: 2002-12
D
Requirements, types
No.
Properties
Unit
A
C
D
E
F
G
Ethanol
Number of strokes
5
15.6
Gray-scale level
≥ 4
Abrasion characteristics
DIN 53 109,
n = 50 rpm,
Friction wheel CS 10,
Load 10 N
Number of rotations
500
500
---
500
500
300
16
Type of damage
(excluding type D):
No visible surface damage
(wrinkle formation is not evaluated)
17
Shrinking behavior 4)
17.1
After environmental cycle
aging based on PV 1200
96 h acc. to PV 1200, but at
70 °C and 70 % relative
humidity
%
≤ 5
≤ 5
≤ 5
≤ 5
≤ 1.5
≤ 5
17.2
After environmental cycle
aging 5) (simulation of moist
heat)
%
≤ 6
17.3
After 168 h aging at elevated
temperature (120°C
mechanically circulated air)
%
≤ 5
≤ 5
≤ 5
≤ 5
≤ 3
≤ 5
18
Dirt repellency
18.1
Oil repellency
Test acc. to AATCC 118
---
≥ 4
≥ 4
---
---
≥ 4
18.2
Water/alcohol drop test
3M method
Grade
---
≥ 4
≥ 4
---
---
≥ 4
18.3
Oil repellency after abrasion
characteristics test according
to no. 16
Grade
---
≥ 2
≥ 2
---
---
≥ 2
19
Burning behavior acc. to US
Law 571 302
Grade
Acc. to TL 1010 D (if required in drawing or release)
*) Neutral soap solution with water, 2.5 % solution with color fastness test soap no. 77 by HENKEL


Page 8
TL 520 64: 2002-12
D
Requirements, types
No.
Properties
Unit
A
C
D
E
F
G
Emissions acc. to VW 501
80 and guideline for use no.
3211 issued by Audi
laboratory in Ingolstadt,
Germany
Emissions
≤ 100 µgC/g
Fogging
≤ 5 mg
Odor
Test acc. to PV 3900
(for shipments to AUDI AG:
2 h aging at 50 °C)
Typical for leather, not disturbing
20
Formaldehyde
≤ 10 mg/kg
6 
Special requirements
6.1 
Absence of PCP
In the manufacturing of leather for car equipment no auxiliaries containing PCP shall be used in
any stage of processing. The supplier shall always be able to observe and to document the limit
values according to VW 911 01 "Environmental Standard for Vehicles; Avoidance of Hazardous
Substances".
6.2 
Cleaning possibilities and maintenance
It shall be possible to clean the leather properly with water and commercial detergents based on
neutral soap.
The surface shall be cleanable with a cloth moistened with commercial petroleum ether (boiling
range 80 to 110°C) without producing stains or marks.
6.3 
Layer thickness of the finish
The determination of layer thickness is realized by means of cryo-microsections, specimens cut
plane with a thickness of 10 µm which are affixed to the specimen slide and measured with a
microscope.
6.3.1 
Types A, E and F, embossed leather
Layer thickness ≤ 45 µm
6.3.2 
Types C, E and F, non-embossed leather
Layer thickness ≤ 20 µm
6.3.3 
Type G, non-embossed leather
Layer thickness ≤ 10 µm
6.4 
Resistance against hot air 6)
There shall be no color changes on the leather surface after testing.


Page 9
TL 520 64: 2002-12
D
7 
Notes on testing
1) Determination of the static and permanent elongation according to PV 3909 on 5 parallel
specimens with a width of (50±1) mm and a length of (190±10) mm cut crosswise and
lengthwise out of the area A of the skin. Static load is 50 N. The distance between the
measuring marks is (100 ± 0.5) mm.
Calculation of the tension set:
Permanent elongation
Tension set =
x 100 %
Static elongation
2) 1 ml deionized water drops are applied to the fleshside of the leather. Evaluation after drying at
room temperature (approx. 4 h).
3) The formation of cracks is tested with a magnifying glass with 6 times enlargement.
4) Specimen dimensions and measurement surface see figure 1:
Hanging in a climate chamber for the duration of the test.
In order to determine linear shrinking, the edge length of the measurement surface is measured
before and after aging, edge-specific shrinking is calculated using these differences and the
mean value is drawn up using the individual shrinking values.
Figure 1
5) Environmental cycle aging (simulation of moist heat)
Execution:
4 h aging at (40 ± 2) °C and (90 ± 2) % relative air humidity
2 h heating to 120 °C
4 h aging at (120 ± 2) °C
2 h cooling down to 40 °C and 90 % relative humidity
-----------------------------------------------------------------------------------
1 cycle
=   12 h
total: 20 cycles
= 240 h
6) A piece of leather (specimen size see figure 2) is blown at for 15 to 20 s with a hot-air blower
from a distance of 100 to 120 mm (distance leather surface – nozzle opening).
Temperature at leather surface is 120 to 140 °C.
Temperature of the air leaving the nozzle of the hot air fan is approx. 280 °C.
Figure 2
D
C
A
B
Specimen size 200 mm x 200 mm
Test surface 100mm x 100
Test surface 200 x 200 mm
Specimen size 300 x 300 mm


Page 10
TL 520 64: 2002-12
D
8 
Referenced standards
8.1 
Group-wide standard
TL 1010
Materials for Vehicle Interiors
PV 1200
Environmental Cycle Test, but with 70 °C and 70 % relative humidity
PV 3354
Leather Testing, Adhesive Strength of the Finish
PV 3900
Components in Passenger Compartment; Odor Test
PV 3903
Non-Metallic Planar Fabrics; Measurement of Flexural Rigidity
PV 3909
Non-Metallic Planar Fabrics, Measurement of the Static and Permanent Elongation
VW 011 55
Vehicle Supply Parts, General; Approval of First Supply and Changes
VW 501 03
Special Leather
VW 501 04
Special Leather
VW 501 80
Components in Passenger Compartment, Emissions Behavior
VW 911 01
Vehicle Environmental Standard; Vehicle Parts, Materials, Operating Fluids;
Avoidance of Hazardous Substances
8.2 
External standards1
DIN 50 014
Climates and Their Technical Application; Standard Atmospheres
DIN 51 631
Mineral Spirits – Special Boiling Point Spirits - Requirements
DIN 53 109
Testing of Paper and Board; Determination of Abrasion by the Abrasion Wheel
Method
DIN 53 302-1
Testing of Leather; Sampling for Physical Testing
DIN 53 302-2
Testing of Leather; Sampling for Chemical Testing
DIN 53 309
Testing of Leather, Determination of the Chromous Oxide Content
DIN 53 326
Testing of Leather, Determination of Thickness
DIN 53 327
Testing of Leather, Determination of Bulk Density and Mass per Unit Area
DIN 53 328
Testing of Leather, Tensile Test
DIN 53 329
Testing of Leather and Artificial Leather, Tear Growth Test
DIN 53 331
Testing of Leather, Determination of the Stitch Tear Resistance
DIN 53 333
Testing of Leather, Artificial Leather and Textiles, Determination of the Water
Vapor Permeability
DIN EN 13 334
Leather, Physical and Mechanical Testing, Determination of Repeated Flexural
Strength according to the Flexometer Procedure
DIN EN 20 105-A02
Textiles; Tests for Colour Fastness, Part A02: Grey Scale for Assessing
Change in Colour
DIN EN 20 105-A03
Textiles; Tests for Colour Fastness, Part A02: Grey Scale for Assessing
Staining
DIN EN ISO 105-E04
Textiles; Tests for Colour Fastness, Part E04: Colour Fastness to Perspiration
DIN EN ISO 105-X12
Textiles; Tests for Colour Fastness, Part X12: Colour Fastness to Rubbing
DIN EN ISO 4045
Leather – Determination of pH
DIN EN ISO 4048
Leather – Determination Matter Soluble in Dichloromethane
                                               
1 In this section terminological inconsistencies may occur as the original titles are used.

File: 材料工程师/TL52069_EN_04.pdf.md
# TL52069_EN_04.pdf

Klass.-Nr. 55 22 1
March 2004
PP Needle-Punched, Nonwoven Material,
Light Resistant
Material Requirements
TL
520 69
Konzernnorm
3 Types: without Index (O), A, B
Descriptors:
cover, nonwoven, needle-punched nonwoven, needle web, light resistant,
lining, luggage compartment, fine nonwoven, PP, polypropylene, SBR, styrene
butadiene rubber, PP+SBR
D
Page 1 of 7
Fachverantwortung/Responsibility
Normung/Standards (EZTD, 1733)
K-QS-31
Trowe
Tel. -25102
Dr. Vossen
Frau Krenz
Tel: +49-5361-9-48869
Sobanski
Confidential. All rights reserved. No part of this document may be transmitted or reproduced without the prior written permission of a Standards Department of the Volkswagen Group.
Parties to a contract can only obtain this standard via the responsible procurement department.
 VOLKSWAGEN AG
Norm vor Anwendung auf Aktualität prüfen / Check standard for current issue prior to usage.
Form FE 41 - 01.03
Changes
The following changes have been made as compared to Technical Supply Specification
TL 520 69, 1997-05:
─ 
Section 3.2 and Table 1 extended (shorn nonwoven fabric surface required)
─ 
Section 3.4 added
Previous issues
1979-01; 1983-02; 1988-08; 1991-02; 1993-07; 1997-05
1 
Scope
This Technical Supply Specification defines the material requirements for light resistant PP needle-
punched nonwoven material, e.g., for floor covering, luggage compartment covering.
2 
Designation
Example of designation for standard nonwoven fabric type:
PP needle-punched, nonwoven material according to TL 520 69
3 
Requirements
3.1 
Basic specifications
Approval of first supply and changes according to Volkswagen standard VW 011 55.
Emission behavior according to VW 501 80.
Avoidance of hazardous substances according to VW 911 01.
The required minimum for complete testing is 2 m2.
3.2 
Types
TL 520 69
Standard nonwoven type
TL 520 69-A
Fine nonwoven, shorn
TL 520 69-B
Fine nonwoven, shorn, reduced weight
The English translation is believed to be accurate.
In case of discrepancies the German version shall govern.


Page 2
TL 520 69: 2004-03
D
3.3 
Appearance
The nonwoven material shall not fray at the cut edges during processing and in later use.
The material must be flexible enough to conform to the curves (radii) inside the car without forming
cracks or folds.
The material must not become sticky either at room temperature or at +90 °C, and the
impregnation must not become brittle at temperatures down to -40 °C.
The material must also be resistant to mold fungus in a moist heat climate.
3.4 
Physiological compatibility
The nonwoven material must be physiologically safe and must not induce skin irritation (e.g., due to
fine fiber dust) or produce objectionable odors.
Substances that are emitted at elevated temperatures must be toxicologically safe.
3.5 
Identification according to VDA 260
Decorative nonwoven material: >PP+SBR<
Application of adhesive (where used): >PA<
3.6 
Identification
According to drawing.
3.7 
Conditioning
Prior to testing, the specimens must be conditioned for at least 48 h in the DIN 50014 − 23/50-2
standard climate.
3.8 
Evaluation of the measuring results
The required numerical values apply to each individual measurement.


Page 3
TL 520 69: 2004-03
D
4 
Properties
See Table 1
Table 1
No.
Property
Unit
Requirement
Type without
index
Type A
Type B
1
Material and structure
Nonwoven
made of 100%
polypropylene
fibers, spin dyed,
quality 1 a;
bonding using
needle-punching
and back
impregnation.
The top side must
exhibit a nappy
structure or a
fleecy character
according to the
original sample.
Nonwoven made of
100% polypropylene fibers in
6.7 dtex, spin dyed; bonding
using needle-punching and
back impregnation.
The surface must exhibit
a velour-type finish (dilour quality)
according to the original sample.
In order to avoid inhomogeneities
on the surface of the nonwoven
fabric-covered components,
the needle-punched nonwoven
surface must always be shorn.
The fiber material must be light-resistant,
so that sufficient resistance to color change
and abrasion is ensured.
Bleed-through of the bonding agent is not permitted.
1.1
Adhesive coating
-
-
The back
can be adhesive-
coated acc. to
the release.
2
Color and surface structure
Acc. to released sample
3
Weight per unit area,
see Section 5.1
3.1
Overall structure
(without adhesive)
g/m2
100
50
550+
−
100
50
470+
−
100
50
390+
−
3.2
Nonwoven fabric
g/m2
≥ 420
≥ 320
≥ 270
3.3
Back impregnation
g/m2
≥ 80
≥ 100
≥ 70
3.4
Adhesive coating of the back
g/m2
-
-
≥ 100
4
Thickness
mm
4.0 ± 0.5
2.5 ± 0.5
5
Tear strength
per 5 cm specimen width
5.1
Lengthwise
N
≥ 450
≥ 400
5.2
Crosswise
N
≥ 550
≥ 250
6
Elongation at tear,
see Section 5.2
6.1
Lengthwise
%
≥ 40
6.2
Crosswise
%
≥ 40


Page 4
TL 520 69: 2004-03
D
No.
Property
Unit
Requirement
Type without
index
Type A
Type B
7
Tear propagation strength
per 5 cm specimen width,
see Section 5.3
7.1
Lengthwise
N
≥ 40
7.2
Crosswise
N
≥ 40
8
Abrasion characteristics,
see Section 5.4
8.1
Behavior after 1,000 revolutions
8.1.1
Weight loss
g
≤ 0.18
≤ 0.20
8.1.2
Wear profile
The napped structure or fleece layer must not be
abraded down to the back coating at any point.
Uniform fading according to gray-scale level 2.5
as per DIN EN 20105-A02 is permissible.
9
Behavior after xenon arc light aging
acc. to Test Specification PV 1303
Exposure periods: 10
9.1
Colorfastness to light
Gray-scale level ≥ 4 acc. to DIN EN 20105-A02.
Color shift is not permitted.
9.2
Lightfastness
Abrasion behavior after
300 Crockmeter strokes
against dry rubbing cloth,
see Section 5.5
Practically no napping or fleece abrasion; slight
trace of abrasion corresponding to the original sample
is permissible.
Substrate material shall not be visible.
10
Colorfastness to water
10.1
Filter paper test,
see Section 5.6
Gray-scale level 5 acc. to DIN EN 20105-A03
10.2
Aging of a nonwoven strip half
submerged in deionized water
After one hour of water immersion and subsequent
drying, there must be no noticeable color change.
11
Colorfastness to abrasion
11.1
Rotary abrasion test,
see Section 5.7
Gray-scale level 5 acc. to DIN EN 20105-A03;
gray-scale level 4.5 is permissible.
11.2
Crockmeter test
acc. to PV 3906
20 strokes against
moist nettle cloth
Gray-scale level 5 acc. to DIN EN 20105-A03;
gray-scale level 4.5 is permissible.
12
Dimensional change after 1 h water
immersion followed by 24 h at +90 °C
aging in mechanically circulated air and
acclimatization,
see Section 5.8
12.1
Measured wet
12.1.1 Lengthwise
%
-0.5 to +0.5
12.1.2 Crosswise
%
-0.5 to +0.5
12.2
After aging at elevated
temperature and
acclimatization
12.2.1 Lengthwise
%
-1.0 to +1.0
12.2.2 Crosswise
%
-0.5 to +0.5


Page 5
TL 520 69: 2004-03
D
No.
Property
Unit
Requirement
Type without
index
Type A
Type B
13
Behavior upon treatment
with detergents
The material shall be cleanable with an aqueous
surfactant solution and with conventional organic
solvents, e.g., petroleum ether, without forming rings.
14
Behavior upon treatment
with petroleum ether,
see Section 5.9
After a surface of approx. 50 cm² has been saturated
with petroleum ether and the petroleum ether has
been allowed to evaporate, no ring shall remain
on the surface.
A color change must not appear on the unused
material during cleaning tests with a white cloth
saturated with petroleum ether, and there must
not be any bleeding on the cloth.
15
Burning behavior acc. to
US Regulation 571.302
according to TL 1010
(If required in drawing and/or release)
5 
Notes on testing
5.1 
Weight per unit area
Test according to DIN EN 29073-1 with 100-cm2 round specimens.
5.2 
Elongation at tear
Test according to DIN EN 29073-3; traverse speed v = 100 mm/min; free clamping length
(measurement length) 100 mm.
5.3 
Tear propagation strength
Test according to DIN 53859-4; traverse speed v = 100 mm/min; the mean value (ξ) of the
10 points of intersection in the load/displacement curve shall be designated as the tear propagation
strength.
5.4 
Abrasion characteristics
Test according to PV 3908, contact pressure 9.81 N.
5.5 
Abrasion behavior
Crockmeter test according to PV 3906.
At least 1 specimen shall be tested per direction after the xenon arc light aging; possible bleeding
of the rubbing cloth is not evaluated.
5.6 
Filter paper test
A piece of filter paper (Schleicher & Schüll Blauband 5893), previously immersed in deionized
water, shall be placed on a section of nonwoven fabric of approx. (50 x 50) mm; these together
shall then be loaded for 1 h with 5 kg between two glass plates.


Page 6
TL 520 69: 2004-03
D
5.7 
Rotary abrasion test
Round specimens of 100 cm2 shall be abraded against undyed nettle cloth with the Schopper
machine.
Specimen curvature
5 mm
Abrasion surface
50 cm2
Contact pressure
9.81 N
Revolutions
1000
Size of 
nettle cloth specimen
approx. (20 x 9.5) cm
The nettle cloth specimen shall be clamped into the holding fixture on the test machine together
with a similar size wool felt pad according to TL 380. Nettle cloth corresponding to ECE cotton
fabric according to DIN EN ISO 105-X12.
5.8 
Aging in water and at elevated temperatures
Test according to SAE J 883, but at +90 °C.
A nonwoven fabric section of at least (300 x 300) mm is aged in water for 1 h at room temperature;
after the water is allowed to drip off, it is dried for 24 h in mechanically circulated air at +90 °C and
subsequently acclimatized for 24 h in the DIN 50014 – 23/50-2 standard climate.
5.9 
Behavior upon treatment with petroleum ether
Special boiling point spirit according to DIN 51631-2


Page 7
TL 520 69: 2004-03
D
6 
Referenced standards*)
TL 380
Wool Felt for Testing Purposes; Material Requirements
TL 1010
Materials for Vehicle Interiors; Flammability, Material Requirements
PV 1303
Non-Metallic Materials; Exposure Test of Passenger Compartment
Components
PV 3906
Non-Metallic Planar Fabrics; Testing of Abrasion Behavior
PV 3908
Textiles, Carpets; Wear Resistance
VW 011 55
Vehicle Supply Parts, General; Approval of First Supply and Changes
VW 501 80
Components in Passenger Compartment; Emission Behavior
VW 911 01
Environmental Standard for Vehicles; Vehicle Parts, Materials, Operating
Fluids; Avoidance of Hazardous Substances
DIN 50014
Climates and their Technical Application; Standard Atmospheres
DIN 51631-2
Mineral Spirits – Special Boiling Point Spirits – Requirements
DIN 53859-4
Testing of Textiles; Tear Growth Test on Textile Fabrics, Nonwoven Textiles
DIN EN 20105-A02
Textiles – Tests for Colour Fastness – Part A02: Grey Scale for Assessing
Change in Colour
DIN EN 20105-A03
Textiles; Tests for Color Fastness, Part A03: Grey Scale for Assessing
Staining
DIN EN 29073-1
Textiles; Test Method for Nonwoven Fabrics; Part 1: Determination of Mass
Per Unit Area
DIN EN 29073-3
Textiles; Test Method for Nonwoven Fabrics; Part 3: Determination of
Tensile Strength And Elongation
DIN EN ISO 105-X12
Textiles; Tests for Color Fastness; Color Fastness to Rubbing
SAE J 883
Test Method For Determining Dimensional Stability
VDA 260
Bauteile von Kraftfahrzeugen; Kennzeichnung der Werkstoffe (Automotive
Components, Identification of Materials; only available in German)
                                                
*)
In this section, terminological inconsistencies may occur as the original titles are used.
