Repository: kujaxr/obsidian-vault

File: 材料工程师/TL52132.pdf.md
# TL52132.pdf

Klass.-Nr. 57 25 4 
August 2004 
Lubricant for Threaded Fastening Elements with 
Electrolytically Applied Coatings 
or those of Stainless Steel 
Requirements 
TL 
521 32 
Konzernnorm 
 
 
Descriptors: 
lubricant, electrolytically zinc coated, Cr(VI)-free, stainless steel, 
threaded fastening element, screw, bolt, coefficient of friction 
 
Page   
Fachverantwortung/Responsibility 
Normung/Standards (EZTD, 1733) 
 
2-NQ-HK4 
Dr. Maikowski 
Tel: -4533 
Frau Hager-Süß Tel: +49-5361-9-49035 
Sobanski 
 
 
Confidential. All rights reserved. No part of this document may be transmitted or reproduced without the prior written permission of a Standards Department of the Volkswagen Group. 
Parties to a contract can only obtain this standard via the responsible procurement department. 
 VOLKSWAGEN AG 
Norm vor Anwendung auf Aktualität prüfen / Check standard for current issue prior to usage. 
Form FE 41 - 01.03 
Changes 
The following changes have been made as compared to Technical Supply Specification 
TL 521 32, 1986-01: 
 
Standard restructured 
 
Content revised 
Previous issues 
1986-01 
1 
Scope 
This Technical Supply Specification stipulates the requirements for lubricants in electrolytically 
produced zinc and zinc alloy systems – Cr(VI)-free – for metric threaded fastening elements with 
surface protection types according to Volkswagen standard VW 137 50 and for joining elements 
made from stainless, high-alloyed chromium steel. 
2 
Designation 
Lubricant according to TL 521 32 
3 
Requirements 
3.1 
General requirements 
Approval of first supply and changes according to VW 011 55. 
Avoidance of hazardous substances according to VW 911 01. 
When fastening, the lubricant coating must 
 
reduce the coefficient of friction (total friction coefficient range µtot = 0.09 to 0.15; 
see VW 011 29) and 
 
narrow the scatter range. 
as compared to untreated threaded fastening elements. 
The lubricant coating must be suitable for Cr(VI)-free zinc coatings and must not itself 
contain Cr(VI). 
In order to check the coating (Yes/No statement), a UV inhibitor must be contained as an indicator. 
3.2 
Standard part number 
N 052 132 00 
The English translation is believed to be accurate. 
In case of discrepancies the German version shall govern. 
QUELLE: NOLIS


Page 2 
TL 521 32: 2004-08 
 
3.3 
Type 
Water-dispersed synthetic polymers (PE suspension) that, after application and drying, produce 
a friction film/layer that is resistant to handling (commercial products include, for example, 
Microgleit DF 911/DF 921 
produced 
by 
the 
Microgleit company, 
Gleitmo 605/625 
from 
Fuchs Lubritec or Torque’N’Tension Control Fluid from the MacDermid company). 
Note: The properties of the products differ in part and must be tested for the relevant application 
with respect to the friction coefficients to be achieved. Special influences such as threading 
speeds, counter layers and operational temperatures of the joining elements in contact must be 
taken into consideration. 
Thus, for example, Microgleit DF 911, Gleitmo 605 and T’N’T Control Fluid are particularly suited 
for coating galvanized joining elements. Gleitmo 625 and Microgleit DF 921 are preferred for 
stainless steel joining elements; the coefficient-of-friction-reducing effect is particularly strong here. 
The coating medium must be silicone-free and must not contain any substances that would 
require it to be labeled as hazardous to health (Xn) according to the Hazardous Substances 
Regulation. 
3.4 
Requirements for the lubricant coating process 
 
It must be ensured that no residues of chromic acid, chromic solutions or other acid residues 
can enter into the lubricant coating bath. 
 
A process-sure, even wetting of the surface with lubricant shall be guaranteed. 
Before the lubricant is applied, the parts to be coated should be dry and warmed slightly 
(approx. 40 °C to 50 °C; not above 75 °C). The temperature of the coating medium must not 
drop below 20 °C during the coating process (optimal: 25 °C to 35 °C; not above 75 °C). 
 
The coating medium is generally supplied as a concentrate. The mixing ratio of the coating 
medium concentrate and water must be selected such that the required friction coefficients are 
achieved and maintained. Empirical standard value: 1 part coating medium to 3 parts water 
(e.g., for Microgleit DF 911, Gleitmo 605 or Torque’N’Tension Control Fluid). 
 
The bath concentration shall be tested by determining the dry residue or using a refractometer, 
and documented. 
 
The bath must be checked (pH value) in accordance with the specifications of the coating 
medium manufacturer (frequency: minimum 1 x per shift/day, taking into consideration the 
specified limit values). 
 
Coated threaded parts should preferably be dried in a through-type system, but a centrifugal 
system is also possible. Drying must be performed at a speed suited to the parts spectrum and 
with the application of heat. The exact settings (speed, temperature, filling quantity) are to be 
determined by the coating operator in cooperation with the coating medium manufacturer, and 
documented. Here, the maximum permitted temperature for the coating system must be 
observed, e.g., max. 90 °C for Cr(VI)-free passivation treatments. 
 
In order to avoid the risk of condensation, the parts shall be packed in a dry state and only 
after reaching ambient (room) temperature. 
 
The efficacy of the lubricant coating with respect to the friction coefficients of the threaded 
fastening elements is to be checked in coordination with the accepting factory. 
Note: If elements that have already been coated with lubricant are coated once again, this can yield 
different friction coefficients than for the first coating. 


Page 3 
TL 521 32: 2004-08 
 
4 
Referenced standards*) 
VW 011 29 
Limit Values for Coefficients of Friction; Mechanical Joining Elements with Metric 
ISO Thread 
VW 011 55 
Vehicle Supply Parts; Approval of First Supply and Changes 
VW 137 50 
Surface Protection of Metal Parts; Degrees of Protection, Codes, Requirements 
VW 911 01 
Environmental Standard for Vehicles; Vehicle Parts, Materials, Operating Fluids; 
Avoidance of Hazardous Substances 
                                                
*) 
In this section, terminological inconsistencies may occur as the original titles are used.

File: 材料工程师/TL52146.pdf.md
# TL52146.pdf

Klass.-Nr. 57 31 8 
November 2002 
Central Hydraulic System Fluid 
Lubricant Requirements 
TL 
521 46 
Konzernnorm 
 
 
Descriptors: 
central hydraulic system fluid, power steering, automatic level control, 
hydraulic brake booster 
 
 
Page 1 of 9 
Fachverantwortung/Responsibility 
Normung/Standards (EZTN, 1733) 
 
K-QS-33 
Engelen 
Tel:-23013 
Frau Hager-Süß Tel: +49-5361-9-49035 
Sobanski 
Vertraulich. Alle Rechte vorbehalten. Weitergabe oder Vervielfältigung ohne vorherige schriftl. Zustimmung einer Normenabteilung des Volkswagen Konzerns nicht gestattet. 
Vertragspartner erhalten die Norm nur über die zuständige Beschaffungsabteilung. 
Confidential. All rights reserved. No part of this document may be transmitted or reproduced without the prior written permission of a Standards Department of the Volkswagen Group. 
Parties to a contract can only obtain this standard via the responsible procurement department. 
 VOLKSWAGEN AG 
Norm vor Anwendung auf Aktualität prüfen / Check standard for current issue prior to usage.
Form FE 41 - 12.00 
Changes 
The following changes have been made as compared to TL 521 46: 1990-03: 
─ 
Standard restructured 
─ 
VW 911 01 added 
─ 
Referenced standards updated 
Previous issues 
1989-02, 1990-03 
1 
Scope 
This standard specifies the lubricant requirements for central hydraulic system fluid. 
2 
Designation 
Central hydraulic system fluid according to TL 521 46 
3 
Requirements 
3.1 
General requirements 
Approval of first supply and changes according to VW 011 55. 
Avoidance of hazardous substances according to VW 911 01. 
2 l must be delivered to the VW Central Laboratories for evaluation. 
In addition, test certificates must be submitted for the specified requirements. 
Other tests, such as function tests, road trials and manufacturing feasibility tests are required for an 
evaluation. 100 l are required for this. 
The evaluation statement automatically expires 3 years after granting release or when the central 
hydraulic system fluid formulation is changed. With regular deliveries and quality control records 
according to section 4.4, the release remains. 
VW Central Laboratories must be informed of changes to the formulation, which require a new 
sample and written release. 
If the release is revoked, the supplier must forward this information to the concerned parts 
suppliers of the VW Group. 
The English translation is believed to be accurate. In case
of discrepancies the German version shall govern. 
QUELLE: NOLIS


Page 2 
TL 521 46: 2002-11 
 
3.2 
Type 
This central hydraulic system fluid is a special hydraulic fluid based on synthetic and mineral oils 
with ash-free additives to improve the viscosity, coefficient of friction, wear protection, oxidation 
protection, foam protection and corrosion protection. 
Central hydraulic system fluids according to this technical supply specification display optimal 
performance in power steering systems (power steering, automatic level control, hydraulic brake 
boosters). 
3.3 
Miscibility 
Central hydraulic system fluids according to this specification must be miscible with one another in 
any ratio without limitation. The mixtures must also correspond to all requirements of this 
specification. The documentation must be provided for a mixing ratio of 50:50. 
3.4 
Service temperature range (- 40 to + 140°C) 
See table 1. 
Table 1 
Time 
Temperature 
1 % of the service life 
120 to 140°C 
9 % of the service life 
100 to 120°C 
90% of the service life 
≤ 100°C 
3.5 
Shelf life 
Shelf life in unopened original packaging is greater than 24 months at -20°C to + 50°C. 
3.6 
Standard part number 
─ 
N 052 146 00 
─ 
N 052 146 01 
3.7 
Spare parts number 
G 002 000 / A7/ A8 
3.8 
Technical engineering approval 
The material according to this TL is subject to technical engineering approval. 
3.9 
Responsible department 
Volkswagen AG: 
EFVA and K-QS-33  Audi AG: 
 I/EF-41 and N/GQ-553 
3.10 
First-sample test 
For mixing a first sample, the supplier provides the Quality Assurance Department of the ordering 
plant with 2 liters of the end product mixed according to production conditions with a VDA first 
sample test report. 


Page 3 
TL 521 46: 2002-11 
 
This report must contain the results according to sections 5 to 7. 
The first-sample release is issued by the Quality Assurance Department of the ordering plant. 
3.11 
Manufacturing batch testing 
If the oil supplier mixes a certain quantity of the finished product, this total quantity is designated as 
a manufacturing batch and given a manufacturing report number. 
The supplier shall provide VW with 2 liters of the mixed end product and the test reports according 
to section 3.10. 
The manufacturing batch release occurs after the release cycle (Appendix A) by the quality control 
department of the oil supplier. 
If different manufacturing batches (max. 2) are stored in one tank and the shipment is taken from 
this tank, both manufacturing batch numbers and fill report numbers (section 3.10) are to be given 
on the delivery slip. 
3.12 
Delivery batch 
If the oil supplier removes one or more separate partial quantities from the total quantity of a 
manufacturing batch at different times and delivers them to the ordering party or stores them, each 
partial quantity is designated as its own fill batch and given a fill report number in addition to the 
manufacturing report number. 
When delivering in drums, only clean drums must be used. For bulk deliveries, the tank car shall be 
cleaned before filling. 
The Quality Assurance Department of the ordering plant receives a plant testing certificate 
(DIN EN 10 204) with each shipment. The plant testing certificate includes the manufacturing and 
fill report numbers as well as the test values according to the testing schedule per section 3.10. 
3.13 
Test plan 
See table 2. 
Table 2 
Tests 
Manufacturing batches 
Delivery batch 
Laboratory tests 
Table 3 
No. 1, no. 2 and 
no. 4 *) to no. 7 and no. 8 
Table 3 
No. 1, no. 2 and 
no. 4 *) to no. 7 and no. 8 
Evaporation loss 
Table 4, No. 1 *) 
 
Oil purity 
Table 4, No. 3 
Table 4, No. 3 
Oxidation stability 
Table 4, No. 5 *) 
 
Foaming behavior 
Table 4, No. 6 *) 
 
Air release property 
Table 4, No. 7 *) 
 
*) These tests must be performed 1 x per year. 
 


Page 4 
TL 521 46: 2002-11 
 
4 
Requirements for composition, density and viscosity 
See table 3. 
Table 3 
No. 
Property 
Unit 
Requirement 
1 
Appearance / color  
acc. to ASTM D 6045 
 
Clear / green 
Coloring with petrol green, 0.005% 
2 
IR spectrum 
acc. to DIN 51 451 
 
acc. to sample 
3 
Base oils 
3.1 
Type and content 
(CA, CP, CN) 
% 
to be specified 
3.2 
Compliance with VW environmental 
standard VW 911 01 
% 
to be specified 
3.3 
PAH content per 
VW 505 50 and PV 1448 
% 
to be specified 
3.4 
Viscosity index of the base oil 
(without VII) 
acc. to DIN ISO 2909 
% 
to be specified 
4 
Elements 
(Mg, Ca, Ba, Zn, B, N, P, S, Cl) 
X-ray spectrum of the total oil 
% 
to be specified 
 
acc. to sample 
5 
Water content 
acc. to DIN 51 777-1 
mg/kg 
≤ 500 
6 
Density 
acc. to DIN 51 757 
g/cm3 
acc. to sample 
7 
Pour point 
acc. to DIN ISO 3016 
°C 
≤ -50 
8 
Kinematic viscosity according to DIN 51 562-1 
8.1 
for 100°C 
mm2/s 
≥ 6.0 
8.2 
for 40°C 
mm2/s 
acc. to sample 
8.3 
for -40°C 
mm2/s 
≤ 1100 (N 052 146 00) 
≤ 1400 (N 052 146 01) 
5 
Characteristics requirements 
See table 4. 
Table 4 
No. 
Property 
Unit 
Requirement 
1 
Evaporation loss according to DIN 51 581 
1.1 
for 100°C 
% 
≤ 1.5 
1.2 
for 150°C 
% 
≤ 7.0 
2 
Flash point 
 
acc. to DIN EN ISO 2592 
°C 
≥ 150 
3 
Oil purity 
Microscopic particle count 
acc. to DIN ISO 4407 
Purity class acc. to ISO 4406 
 
16 / 12 
4 
Corrosivity per PV 1425 


Page 5 
TL 521 46: 2002-11 
 
No. 
Property 
Unit 
Requirement 
4.1 
Steel 
 
 
 
Grade 
 
max. 1 
4.2 
Copper 
 
 
 
Grade 
 
max. 1 
 
Weight loss 
mg/cm² 
≤ 2.0 
4.3 
Sludge formation of the oil-water 
mixture 
 
Not permissible 
5 
Oxidation stability according to CEC-L-48-A-00 
(96 h; 5 l air/h; 140°C; 100 ml) 
 
After testing is completed, the following requirements must be met: 
5.1 
Blotter-spot test / drippage area 
 
no solid or adhesive residues 
5.2 
∆ Viscosity 
acc. to DIN 51 562-1 
at 100°C 
% 
≤ 5 
5.3 
∆ TAN 
acc. to ASTM D 664 
mgKOH/g to be specified 
6 
Foaming behavior according to ASTM D 892 
6.1 
New oil 
 
 
 
at 25°C / after 10 s 
ml 
≤ 50 / 0 
 
at 95°C / after 20 s 
ml 
≤ 100 / 0 
6.2 
After aging according to CEC-L-48-A-00 
(24 h / 140°C) 
 
at 25°C / after 10 s 
ml 
≤ 50 / 0 
 
at 95°C / after 20 s 
ml 
≤ 100 / 0 
7 
Air release property according to DIN 51 381 
at 50°C 
 
After aging according to CEC-L-48-A-00 
(24 h / 140°C) 
 
Air-in-oil dispersion (requirements based on DIN 51 381) 
 
After 0 min (extrapolated) 
Vol. % 
≤ 2.5 
 
after 1 min 
Vol. % 
≤ 2.0 
 
after 2 min 
Vol. % 
≤ 1.0 
 
after 3 min 
Vol. % 
≤ 0.2 
8 
Shear stability (20 h) 
per CEC-L-45-A-99 
8.1 
Viscosity after shearing 
acc. to DIN 51 562-1 
mm2/s 
≥ 5.0 
8.2 
Shear loss 
% 
≤ 25 
6 
Functional requirements 
6.1 
Elastomer compatibility (behavior as compared with reference elastomers) 
Requirements and tests according to VW 2.8.1-P. 


Page 6 
TL 521 46: 2002-11 
 
6.2 
Plastic compatibility 
Requirements and tests according to TL 534 or TL 520 62 (expansion tank made of PA 6 or 
PA 6.6). 
6.3 
Anti-wear behavior (SRV test) see section 7.2 
─ 
Wear volumes 
≤ 0.35 mm³ 
─ 
Permanent Hertzian stress 
≥ 75% 
─ 
Coefficient of friction 
Static coefficient of friction (or µ max.) 
min. 
to be specified 
max. 
to be specified 
Ø 
≤ 0.120 mm 
Running 
quiet, no seizing 
─ 
Dynamic coefficient of friction 
at a sliding speed of 120 mm/s 
≤ 0.085 
6.4 
Pumpability at -45°C 
Testing according to PV 1460. 
─ 
Oil under test 
≥ 90% of reference oil 
─ 
Reference oil (section 7.5) 
to be specified 
7 
Notes on testing, explanations 
The requirement "according to sample" is a quality specification of a released sample. 
The requirement "to be specified" is for the general information of the sample presented, from 
which a concrete requirement can be derived later. 
7.1 
Standard reference elastomers 
─ 
NBR 28 
Bayer AG 
─ 
ACM 7503 
Elring Dichtungswerke GmbH 
─ 
FKM AK6 
─ 
Vamac NS 87 Nb/58 
─ 
Hypalon 18A/181 
Parker-Prädifa GmbH 
─ 
Therban N73 
 
7.2 
SRV standard wear test 
See table 5. 
Table 5 
1 
Test procedure 
 
Test apparatus 
Translatory oscillation tester per  
DIN 51 834-1 
 
Type of contact 
Point, oscillating 
 
Oscillating specimen 
Ball - ∅ 10 mm, material 100 Cr 6 


Page 7 
TL 521 46: 2002-11 
 
 
Static specimen 
Specimen 100 Cr 6 
SRV order no. 291.150.05 
 
Load, run-in 5 min 
100 N 
 
Load, continuation 115 min 
200 N 
 
Oscillation distance 
1,000 µm 
 
Frequency 
50 Hz 
 
Temperature 
90°C 
2 
The volume of wear is calculated from the wear pattern on the ball using the usual 
geometric methods. 
 
To calculate the permanent Hertzian stress, the 200 N load on the surface is referred to 
the wear pattern (mm²) and expressed as a % of Pmax (2,741 N/mm²). 
7.3 
Reference oil 
“Pentosin CHF 11 S” 
Deutsche Pentosin GmbH 
8 
Referenced standards 
TL 534 
Polyamide 6 – Finished Parts; Material Requirements 
TL 520 62 
PA 6.6, Glass Fiber Reinforced, for Finished Parts, Material Requirements 
PV 1425 
Lubricating Oils; Testing the Corrosivity 
PV 1448 
Lubricants; PAH Determination 
PV 1460 
Lubricating Oils; Test of Pumpability at Low Temperatures (Haldex Pump 
Test) 
VW 011 55 
Vehicle Supply Parts - General, Approval of First Supply and Changes 
VW 505 50 
Polycyclic Aromatic Hydrocarbons; Pollutant Limitations 
VW 911 01 
Environmental Standard For Vehicles, Vehicle Parts, Materials, Fuels; 
Avoidance of Hazardous Substances 
VW 2.8.1 
Rubber; Material Requirements and Testing 
DIN 51 381 
Testing Lubricating Oils, Regulator Oils and Hydraulic Fluids; Determining 
the Air Release Property 
DIN 51 451 
Testing Mineral Oil Products and Related Products; Infrared Spectrometric 
Analysis, General Working Basics 
DIN 51 562-1 
Viscosimetry, 
Measurement 
of 
the 
Kinematic 
Viscosity 
with 
the 
"Ubbelohde"-Type Viscosimeter 
DIN 51 581 
Lubricant Testing; Determining the Evaporation Loss of Lubricating Oils 
(Per Noack) 
DIN 51 757 
Testing of Mineral Oils and Related Substances; Determination of Density 
DIN 51 777-1 
Testing Mineral Oil Hydrocarbons and Solvents; Determining the Water 
Content according to Karl-Fischer, Direct Method 
DIN 51 834-1 
Lubricant Testing; Tribological Tests in the Translatory Oscillation Tester; 
Part 1: General Working Basics 
DIN EN 10 204 
Metallic Products; Types of Testing Certificates 
DIN EN ISO 2592 
Petroleum Products; Determination of Flash and Fire Points; Cleveland 
Open Cup Method 


Page 8 
TL 521 46: 2002-11 
 
DIN ISO 2909 
Mineral Oil Products; Calculating the Viscosity Index from the Kinematic 
Viscosity 
DIN ISO 3016 
Mineral Oil Products; Determining the Pour Point 
ISO 4406 
Hydraulic Power Fluid; Fluids; Method for Coding Level of Contamination by 
Solid Particles 
ISO 4407 
Hydraulic Power Fluid; Fluid Contamination; Determination of Particulate 
Contamination by the Counting Method using a Microscope 
ASTM D 664 
Standard Test Method for Acid Number of Petroleum Products by 
Potentiometric Titration 
ASTM D 892 
Standard Test Method for Foaming Characteristics of Lubricating Oils 
ASTM D 6045 
Standard Test Method for Color of Petroleum Products by the Automatic 
Tristimulus Method 
CEC L-45-A-99 
Viscosity Shear Stability Of Transmission Lubricants (Taper Roller Bearing 
Rig) 
CEC L-48-A-00 
Oxidation Stability of Lubricating Oils used in Automotive Transmissions by 
Artificial Aging (Laboratory Test) 


Page 9 
TL 521 46: 2002-11 
 
Annex A 
(informative) 
A.1 
Release cycle 
Designation: ............................................................................................................................ 
Origin: 
............................................................................................................................ 
Ident. data: 
Additive batch:..................................................................................................... 
 
Manufacturing batch:........................................................................................... 
 
Delivery slip no.:.................................................................................................. 
 
Quantity [t]:.......................................................................................................... 
 
Examinations acc. to TL 521 46 
 
 
Result 
 
 
 
 
 
 
 
 
 
 
 
Laboratory tests according to table 3, 
no. 1 / no. 2 / no. 4 to 7 
no. 8 
OK (  ) 
tol. (  ) 
not OK (  ) see report 
of.................. 
Evaporation loss acc. to  
table 4, no. 1 
OK (  ) 
tol. (  ) 
not OK (  ) see report 
of.................. 
Oil purity acc. to  
table 4, no. 3 
OK (  ) 
tol. (  ) 
not OK (  ) see report 
of.................. 
Oxidation stability acc. to  
table 4, no. 5 
OK (  ) 
tol. (  ) 
not OK (  ) see report 
of.................. 
Foaming behavior acc. to  
table 4, no. 6 
OK (  ) 
tol. (  ) 
not OK (  ) see report 
of.................. 
Air release property acc. to  
table 4, no. 7 
OK (  ) 
tol. (  ) 
not OK (  ) see report 
of.................. 
 
 
 
 
 
 
 
 
 
 
 
OK: 
Result lies within the limit values 
Release is recommended 
Tol.: 
Result with low, still tolerable 
limit value deviations 
 
Release is recommended 
not OK.: 
Result lies outside the limit values 
Release is not recommended 
 
Release 
yes (  ) 
no (  ) 
 
 
 
Date 
Signature, central hydraulic system fluid supplier

File: 材料工程师/TL52167E.pdf.md
# TL52167E.pdf

Klass.-Nr. 57 22 1 
March 2005 
Factory-Fill Engine Oil SAE 5W-40 
Lubricant Requirements 
TL 
521 67 
Konzernnorm 
 
 
Descriptors: 
factory-fill engine oil, SAE 5W-40, gasoline engine, diesel engine, pump-jet 
 
Page 2 of 15 
Fachverantwortung/Responsibility 
Normung/Standards (EZTD, 1733) 
 
K-QS-33/1 Dr. Koßmehl 
Tel.: -28508 
Dr. Beyersdorf 
Frau Hager-Süß Tel.: +49-5361-9-49035 
Sobanski 
 
 
Confidential. All rights reserved. No part of this document may be transmitted or reproduced without prior permission of a Standards Department of the Volkswagen Group. 
Parties to a contract can only obtain this standard via the B2B supplier platform “www.vwgroupsupply.com”. 
 VOLKSWAGEN AG 
Norm vor Anwendung auf Aktualität prüfen / Check standard for current issue prior to usage. 
Form FE 41 - 01.05 
Changes 
The following changes have been made as compared to Technical Supply Specification 
TL 521 67, 1997-02: 
─ 
Standard restructured 
─ 
Volkswagen standard VW 911 01 and Section 2 added 
─ 
Requirements of pump-jet diesel engines (production sample test catalog) integrated 
─ 
Requirements for elastomer compatibility, piston cleanliness, viscosity increase, sludge 
protection and the reduction behavior of the alkaline reserves adapted 
Previous issues 
1997-02 
1 
Scope 
The standard includes requirements for factory-fill engine oil for all gasoline and diesel engines of 
the Volkswagen Group, including diesel engines with pump-jet injection systems. This factory-fill 
engine oil is suitable for standard change intervals up to max. 15,000 km per year. 
2 
Symbols and abbreviations 
ACEA 
Association of Constructors of European Automobiles 
CEC 
Co-Ordinating European Council for the development of performance tests for 
lubricants and engine fuels 
3 
Description 
Factory-fill engine oil acc. to TL 521 67 
4 
Requirements 
4.1 
General requirements 
Engine oils according to this technical supply specification meet all requirements specified in 
VW 502 00 and VW 505 01, but have improved corrosion protection and must comply with limits to 
the polycyclic aromatic hydrocarbon content. 
All the requirements defined in Sections 4 and 5 of this standard shall be documented with the oil 
code in the test certificate issued by Volkswagen, which is to be provided with company stamp and 
signatures by the applicant. 
Engine oils according to this technical supply specification are subject to technical engineering 
approval. 
The English translation is believed to be accurate. 
In case of discrepancies the German version shall govern. 
QUELLE: NOLIS


Page 2 
TL 521 67: 2005-03 
 
This requires proof of further tests with positive results in addition to the scope of testing described 
in this technical supply specification. The Volkswagen Group reserves the right to define the scope 
of these production sample tests for each applicant. If no other agreements are made, the costs 
connected with this must be paid by the applicant. 
Any engine oil release issued by the Group shall become invalid if the oil's formulation is changed. 
This relates to changes and/or replacement of basic oil components and viscosity index improvers 
as well as additive systems and components thereof. 
Engine oils according to this standard must be miscible in any ratio with other factory-fill oils and 
commercially available engine oils. 
The release of a factory-fill engine oil and its rebrand shall expire 36 months after the original release 
date unless it is demonstrated that the requirements of the standard valid at that time are met. 
Approval of first supply and changes according to VW 011 55. 
Avoidance of hazardous substances according to VW 911 01. 
Compliance with Directive 2000/53/EG End-of-Life-Vehicles. 
For purposes of evaluation by the Volkswagen Central Laboratory (K-QS-33, 1437/3; referred to 
hereinafter as the Central Laboratory), 30 liters of the oil in question shall be provided by the 
manufacturer upon request. 
4.2 
Standard Part Numbers 
─ 
N 052 167 00 
TL 521 67: 1997-02 
─ 
N 052 167 01 
TL 521 67: 1997-02 
─ 
N 052 167 02 
TL 521 67: 2005-03 
Engine oils with the standard part number N 052 167 02 can also be used for engines for which 
N 052 167 00 and N 052 167 01 are specified. 
4.3 
Shelf life 
Shelf life in unopened original packaging must be > 36 months at -20 °C to +50 °C. 
4.4 
Technical engineering release 
Release of this factory-fill engine oil requires technical engineering approval, which requires the 
successful completion of a series of production sample tests. A survey of the test scopes currently 
required for technical engineering approval must be requested from the Central Laboratory 
(production sample test catalog for engine oils; see Appendix A for a sample). 
The test scopes are carried out by the applicant or by an independent test laboratory recognized by 
the Volkswagen Group. The applicant is responsible for the costs. The evaluation of all the tests 
included in the production sample tests is carried out exclusively by the Powertrain Engineering 
Division and the Central Laboratory of the Volkswagen Group. 
Positive results in all the production sample tests are required for an engine oil release. The 
complete test scope of all the production sample tests carried out is to be documented in the 
Appendix to the test certificate. 


Page 3 
TL 521 67: 2005-03 
 
5 
Requirements for viscosity, composition and properties 
5.1 
Viscosity 
Viscosity class SAE 5W-40, test conditions according to SAE J 300: 1999-12, Table 1. Viscosity at 
high temperatures and high shear drops (HTHS viscosity) according to Table 2. 
Table 1 – Test conditions according to SAE J 300: 1999-12 
Temperature (°C) 
Test acc. to 
Viscosity V 
-30 
DIN 51377 
≤ 6,600 mPa s 
+40 
DIN 51562-1 
acc. to sample 
+100 
DIN 51562-1 
12.5 to < 16.3 mm²/s 
Table 2 – Viscosity at high temperatures and high shear drops  
HTHS Viscosity 
Test acc. to 
Unit 
Viscosity V 
at 150 °C and 106s-1 
CEC L-36-A-90 
mPa·s 
≥ 3.5 
5.2 
Composition and properties 
See Table 3 and Section 7.1. 
Table 3 
No. 
Property 
Requirement 
1 
Sulfate ash 
acc. to DIN 51575 
≤ 0.80% 
2 
Zinc content 
acc. to DIN 51391-3 
acc. to sample (%) 
3 
Phosphorous content 
acc. to DIN 51363-3 
acc. to sample (%) 
4 
Sulfur content 
acc. to DIN EN ISO 14596 
acc. to sample (%) 
5 
Calcium content 
acc. to DIN 51391-3 
acc. to sample (%) 
6 
Magnesium content 
acc. to DIN 51391-3 
acc. to sample (%) 
7 
Molybdenum content 
acc. to E DIN 51396-1 
acc. to sample (%) 
8 
Silicon content 
acc. to DIN 51390-2 
acc. to sample (%) 
9 
Boron content 
acc. to DIN 51391-3 
acc. to sample (%) 
10 
Nitrogen content 
acc. to ASTM D 3228 
acc. to sample (%) 
11 
Chlorine content 
acc. to DIN 51577-3 
acc. to sample (%) 
12 
Bromine content 
acc. to DIN 51577-3 
not permissible 
13 
Barium content 
acc. to DIN 51391-3 
not permissible 
14 
Total basicity 
acc. to DIN ISO 3771 
≥ 7.0 mg KOH/g 


Page 4 
TL 521 67: 2005-03 
 
No. 
Property 
Requirement 
15 
Density at 15 °C 
acc. to DIN 51757 
acc. to sample (g/cm³) 
16 
Evaporation loss 
acc. to CEC L-40-A-93, Method B 
< 13% 
PAH content acc. to VW 505 50 
as specified in Test Specification PV 1448 
acc. to sample (%) 
Total PAH 1 to 12 
< 10 mg/kg 
17 
Benzo(a)pyrene 
< 1 mg/kg 
Corrosivity acc. to PV 1425 
Steel 
grade 1 
Copper 
grade 2 
18 
Weight Loss 
≤ 0.5% 
Corrosion protection behavior acc. to PV 1401 
18.1 
Corrosion grade 
grade 1 
19 
Impurities due to particles 
acc. to ISO 4406 
grades 23/22/18 for 4 µm/6 µm/14 µm, 
grades 23/18 for 5 µm/15 µm 
20 
Transmission IR spectrum generated with 
a layer thickness of (100 ± 1) µm 
specifying the oil code acc. to DIN 51451 
acc. to sample/must be specified 
21 
Composition of the base oil (base oil types 
and viscosities) and their manufacturers 
acc. to sample (%) 
22 
Content of additive package    
Specification of the package code and its 
manufacturer 
acc. to sample (%) 
23 
Content of viscosity index improvers 1) 
acc. to sample (%) 
1) 
The exact description and the manufacturer of the product, the polymer solids and pre-dissolved VI improver (polymer and fluid 
medium) content in the total formulation of the engine oil must be specified. 
5.3 
Test of dangerous components/substitute test 
A test for dangerous components and a substitute test will be carried out by the 
Volkswagen Group.  All data, information and specimens required for this are to be presented in 
a timely way with details on the oil code to the responsible department at the Volkswagen 
Wolfsburg Plant, PM-V, Post Box 1617. 
6 
Functional requirements 
The engine oil must meet the current requirements of the ACEA Oil Sequence A3/B4-04. 
6.1 
Anti-wear behavior 
The anti-wear behavior (Table 4) is tested using a component test stand that determines the wear 
on eight cam followers and the four cams of a camshaft. The results of tests carried out on these 
test stands will only be accepted if two reference tests have been carried out previously with 
reference oil RL 206 (batch no. must be specified). The test parts used must come from the parts 
batches released for this. This is to be documented in the test certificate. 


Page 5 
TL 521 67: 2005-03 
 
Table 4 
No. 
Property 
Requirement 
Anti-wear behavior (cam follower/camshaft wear test) acc. to PV 5106 
1 
Spring load 
1 h at 700 N (run-in) 
16 h at 1,800 N (continuation) 
1.1 
Seizing wear 
not permissible 
Pitting 
on the cam follower 
≤ 20 µm 
1.2 
on the cam 
≤ 20 µm 
Wear 
on the cam follower 
(Σ of measuring points 2 to 6) 
≤ 100 µm 
1.3 
on the cam 
≤ 75 µm 
6.2 
Elastomer compatibility 
See Table 5. 
Table 5 
No. 
Property 
Requirement 
1 
Elastomer compatibility acc. to PV 3344 and Section 6.2 
RE-AEM1 (formerly VW-VAMAC) 
RE-ACM1 (formerly VW-ACM) 
RE-AK6/1 (formerly FPM-AK6) 
1.1 
RE-AEM 1 
Test duration 168 h 
1.1.1 
Hardness change 
(-8 to +8) Shore A 
1.1.2 
Drop in tensile stress at yield 
acc. to DIN 53504 
≤ 30% 
1.1.3 
Drop in elongation at break 
acc. to DIN 53504 
≤ 30% 
1.1.4 
Weight change 
(-3 to +15)% 
1.2 
RE-ACM 1 
Test duration 168 h 
1.2.1 
Hardness change 
(-5 to +6) Shore A 
1.2.2 
Drop in tensile stress at yield 
acc. to DIN 53504 
≤ 30% 
1.2.3 
Drop in elongation at break 
acc. to DIN 53504 
≤ 30% 
1.2.4 
Weight change 
(-2 to +4)% 
1.3 
RE-AK 6/1 
Test duration 3 x 94 h 
1.3.1 
Tensile strength at break 
acc. to DIN 53504 
≥ 8 N/mm2  
1.3.2 
Drop in tensile strength at break 
≤ 50 rel. % 
1.3.3 
Elongation at break 
acc. to DIN 53504 
≥ 160% 
1.3.4 
Decrease in elongation at break 
≤ 50 rel. % 
1.3.5 
Cracking 
not permissible 
 


Page 6 
TL 521 67: 2005-03 
 
6.3 
Shear stability according to DIN 51382 
See Table 6. 
Table 6 
No. 
Property 
Requirement 
1 
Test in the Bosch pump acc. to CEC L-14-A-93 
1.1 
Relative viscosity drop (100 °C) 
≤ 15% 
1.2 
SAE XW-40, after shear 
≥ 12.5 mm²/s 
6.4 
Test in VW 2.0 l/62 kW/4-cyl. gasoline engine according to PV 1449 
See Table 7. 
Table 7 
No. 
Property 
Requirement 
1 
Test fuel 
acc. to CEC RF-83-A-91 
Batch no. is to be specified 
2 
Viscosity +40 °C 
acc. to DIN 51562-1 
≤ 200 mm²/s – Vnew oil • ∆ mean (∆V) 
3 
Viscosity increase +40 °C 
acc. to DIN 51562-1 
≤ 130% – ∆ mean (∆V) 
4 
Basicity 
acc. to DIN ISO 3771 
≥ 5 mg KOH/g + TBNnew oil • ∆ mean (∆TBN) 
5 
Piston ring sticking 
acc. to CEC M-02-A-78 
0 ASF 
6 
Piston cleanliness 
acc. to CEC M-02-A-78 
(5 zone mean value of pistons 1 to 4) 
> 1 point 
6.4.1 
Recognition method for approval as oil test laboratory according to PV 1449 
Release test runs according to PV 1449 are only accepted from independent testing institutions 
recognized by the Central Laboratory that are neither directly nor indirectly involved with the 
mineral oil or additive industry. 
Only testing institutions with headquarters in the European Union and the USA are recognized to 
carry out work for release of engine oils according to this standard. 
All oil test runs are to be reported in writing or by fax to the responsible department K-QS-33 
(1437/3) of the Central Laboratory in a timely way. 
Participation by employees of the Volkswagen Group in the named test runs and their evaluation is 
to be made possible at any time. 
References for engine test stand equipment – overview: 
Complete referencing of an engine test stand for carrying out oil test runs (test according to 
PV 1449) is carried out after a total of three test runs with the calibration oil specified by the Central 
Laboratory. 
Before the beginning of a test stand referencing according to PV 1449, the current status of 
referencing conditions in the Central Laboratory shall be requested. 
The preliminary permit for an engine test stand is granted after two test runs by the Central 
Laboratory. 


Page 7 
TL 521 67: 2005-03 
 
6.4.2 
Recognition procedure 
Test laboratories that carry out engine test runs according to PV 1449 for the purpose of a 
Volkswagen engine oil release will be recognized by the Central Laboratory when they meet the 
requirements explained in this section. 
The recognition relates to specific named engine test stands of the respective test laboratories. 
6.4.2.1 General technical requirements 
Every test laboratory applying for a permit according to this standard must prove that each 
individual engine test stand that is used for the release test runs fulfills the technical requirements 
that ensure a proper test sequence according to PV 1449. On request, it must be possible for 
representatives of the Central Laboratory to check the test conditions on site after prior notice. 
6.4.2.2 Basic measuring technology requirements 
The first time an approval is applied for, at least 2 test runs according to PV 1449 with calibration 
oil ESSO EGL 76409 (the batch no. shall be specified) must be performed on the respective engine 
test stand to be recognized. A third test run is to be submitted within six months, after issue of the 
preliminary approval. If the test run provided for the official recognition delivers a “fail result”, a 
repeat run can only extend the preliminary recognition for six months. For an official recognition, 
another test run result shall be submitted within this six month period. The test engines must be 
test engines corresponding to the issue of PV 1449 valid at this time. For a reevaluation, the used 
oil samples and the piston sets from the test engines shall be sent to the Central Laboratory. The 
evaluation results of the pistons and oil samples, as well as the pistons, are sent back to the 
respective testing institution. 
Once a year, a single check test run is to be carried out on the recognized engine test stands with 
the calibration oil ESSO EGL 76409 (the batch no. is to be specified) according to the procedure 
described in the last section. If within this period of time there is a batch change of the reference 
fuel, the next check test run with the new fuel batch shall be performed at a respectively earlier 
date. Then the one-year period starts again. If this time period is exceeded, the oil release test runs 
carried out on these test stands are not recognized. 
6.4.2.3 Results evaluation 
6.4.2.3.1 
Test stand recognition 
The following mean value positions or intervals between the individual results shall be obtained by 
the first two test runs with the named calibration oil (see Section 6.4.2.2) on each individual engine 
test stand for the individual evaluation criteria. 
Mean value position of  
Maximum interval 
(between the individual results) 
∆Viscosity 40 °C 
76.7 ± 19.8% 
R ≤ 59.44% 
∆TBN 
-41.1 ± 8.9% 
R ≤ 18.75% 


Page 8 
TL 521 67: 2005-03 
 
6.4.2.3.2 
Limit value determination for oil releases 
From the results of the check test runs for a test stand, the respective preliminary test stand related 
limit values of the individual evaluation criteria for an oil release shall be determined continuously 
with its individual test stand results that are already available. 
bV 
[mm2/s] 
≤ B – Vnew oil • ∆mean (∆V) 
b∆V [%] 
≤ B – ∆mean (∆V) 
bTBN [mg KOH/g] 
≥ B + TBNnew oil • ∆mean (∆TBN) 
b 
test stand related limit value for the respective evaluation criterion 
B 
requirement limit according to this technical supply specification 
∆mean (∆V) 
 
differential value of the mean value position of the viscosity changes (∆V) 
∆mean (∆TBN) 
differential value of the mean value position of the total base number (∆TBN) 
6.4.2.4 Recognition procedure 
Engine test stands that meet the requirements according to Section 6.4.2.1 and Section 6.4.2.2 in 
all points and which meet the required test run results according to Section 6.4.2.3.1 will be 
recognized on a preliminary or official basis, respectively, by the Central Laboratory as test stands 
for engine oil release tests according to PV 1449. 
6.5 
M 111 E Sludge test according to CEC L-053-95 
See Table 8. 
Table 8 
Test fuel CEC RF-86-A-96 
 
Batch no. shall be specified 
Piston ring sticking 
acc. to CEC M-02-A-78 
ASF 
shall be specified 
Oil filter change 
 
not permissible 
Differential pressure on oil filter bar 
≤ 1.8 
Sludge evaluation according to CEC L-53-95, Chapter 8 
Cylinder head cover 
Points 
shall be specified 
Cylinder head 
Points 
shall be specified 
Oil pan 
Points 
shall be specified 
Upper timing case cover 
Points 
shall be specified 
Lower timing case cover 
Points 
shall be specified 
Mean value 
Points 
≥ RL 140 + 4s 
For the test runs use a fuel batch that has yielded a mean value of ≤ 8.5 points in the respective 
CEC team SG-L-053 inter-laboratory test using reference oil RL 140. Only results from test stands 
which have successfully taken part in the given valid inter-laboratory test of the CEC-SG-L-053 and 
for which the deviation in inter-laboratory testing with the RL 140 reference oil is not greater than 
the simple standard deviation from the mean value (ξ ± 1 s) shall be accepted for Volkswagen 
engine oil releases. The Central Laboratory declares the validity of an inter-laboratory test for 
Volkswagen engine oil releases with respect to the CEC SG-L-053. 


Page 9 
TL 521 67: 2005-03 
 
The requirement for the number of points to be attained with the oil under test (nK) on the 
respective test stand is calculated from the test stand value obtained with RL 140 (nPST RL 140) and 
the standard deviation(s) from the inter-laboratory test: 
nK = nPST RL 140 + 4s. 
In a case where unrealistically high requirements for the oil under test would be obtained (nK > 9.0) 
mathematically on individual approved test stands, the minimum requirement to be attained is ≥ 9.0 
points. 
The same fuel batch approved by the CEC team SG-L 053 and the Volkswagen Central Laboratory 
(ZL) shall be used as the test fuel for the oil under test and reference oil. Any test conditions that 
may deviate from the specified test procedure are subject to prior approval by the Central 
Laboratory. 
6.6 
Test in the VW 1.9 l/81 kW/4-cyl.-TDI diesel engine acc. to PV 1452: 1998-11 
See Table 9. 
Table 9 
Test fuel 
 
Batch no. shall be specified 
Piston cleanliness according to 
DIN 51361-2/03.84 
Points 
≥ meantest stand (RL 206) + Stest stand – 3 points
Piston ring sticking 
acc. to CEC M-02-A-78 
ASF 
0
1.
n
ASFi ≤
∑
 
(mean value of 4 piston rings of the 
1st groove) 
ASFmax = 1 (1st groove) 
ASFmax = 0 (2nd groove) 
 
deutsch 
 
Ó ASFi 
Σ ASFi 
n 
n 
 
6.6.1 
Recognition method for approval as oil test laboratory according to PV 1452 
Release test runs according to PV 1452 are only accepted from independent testing institutions 
recognized by the Central Laboratory that are neither directly nor indirectly involved in the mineral 
oil or additive industry. 
Only testing institutions with headquarters in the European Union and the USA are recognized to 
carry out work for release of engine oils according to this standard. 
All test runs are to be reported in writing or by fax to the responsible department K-QS-33 (1437/3) 
of the Central Laboratory in a timely way. 
Participation by employees of the Volkswagen Group in the named test runs and their evaluation is 
to be made possible at any time. 
References for engine test stand equipment – overview: 
Complete referencing of an engine test stand for carrying out oil test runs (test according to 
PV 1452) is carried out after a total of three test runs with the reference oil specified by the Central 
Laboratory. 
Before the beginning of a test stand referencing according to PV 1452, the current status of 
referencing conditions shall be requested from the Central Laboratory. 


Page 10 
TL 521 67: 2005-03 
 
6.6.2 
Recognition method 
Test laboratories that carry out engine test runs according to PV 1452 for the purpose of 
a Volkswagen engine oil release shall be recognized by the Central Laboratory when they meet the 
requirements explained in this section. 
The recognition relates to specific named engine test stands of the respective test laboratories. 
6.6.2.1 General technical requirements 
Every test laboratory applying for a permit according to this standard must prove that each 
individual engine test stand that is used for the release test runs fulfills the technical requirements 
that ensure a proper test sequence according to PV 1452. On request, it must be possible for 
representatives of the Central Laboratory to check the test conditions on site after prior notice. 
6.6.2.2 Basic measuring technology requirements 
The first time an approval is applied for, at least 3 test runs according to PV 1452 with reference oil 
RL 206 (the batch no. is to be specified) must be performed on the respective engine test stand to 
be recognized. 
For the first 3 test runs, the reference fuel batch and the reference oil batch shall be held constant. 
The test engines must be test engines corresponding to the PV 1452 valid at this time. For 
a reevaluation, the piston sets from the test engines used are to be sent to the Central Laboratory. 
The evaluation results of the pistons, are sent back to the respective testing institution. 
Once every six months, a single check test run shall be carried out on the recognized engine test 
stands with reference oil RL 206 (the batch no. is to be specified) according to the procedure 
described in the last section. If this time period is exceeded, the oil release test runs carried out on 
these test stands are not recognized. If within this period of time there is a batch change of the 
reference fuel, the next check test run with the new fuel batch shall be performed at a respectively 
earlier date. Then the six-month period starts again. 
6.6.3 
Results evaluation 
6.6.3.1 Test stand recognition 
The following mean value position and/or interval of the individual results shall be obtained by the 
first three test runs with the named reference oil (see Section 6.6.2.2) on each individual engine 
test stand. 
Mean values of 
Maximum interval 
(between the individual results) 
Piston cleanliness 
[points] 
64 ± 3 
R ≤ 3 
Piston ring sticking 
[ASF] 
shall be specified
