Repository: kujaxr/obsidian-vault

File: 材料工程师/TL52178E.pdf.md
# TL52178E.pdf

Klass.-Nr./Class. No. 57 22 5 
November 2002 
Special Transmission Oil API GL 4 SAE 75W 
Lubricant Requirements 
TL 
521 78 
Konzernnorm 
 
 
Descriptors: 
transmission oil, transmission fluid, lubricant, manual transmission, axle drive, 
API GL 4 SAE 75W 
 
Page 1 of 13 
Fachverantwortung/Responsibility 
Normung/Standards (EZTN, 1733) 
 
K-QS-33 
Engelen 
Tel:-23013 
Fr. Hager-Süß, Tel.: +49-5361-9-49035 
Sobanski 
 
 
Confidential. All rights reserved. No part of this document may be transmitted or reproduced without the prior written permission of a Standards Department of the Volkswagen Group. 
Parties to a contract can only obtain this standard via the responsible procurement department. 
 VOLKSWAGEN AG 
Norm vor Anwendung auf Aktualität prüfen / Check standard for current issue prior to usage. 
Form FE 41 - 12.00 
Changes 
The following changes have been made as compared to Technical Supply Specification TL 521 78, 
2000-06: 
 
Standard part number N 052 178 01 added 
 
Test scope extended by "Compatibility with thrust washer composite" 
Previous issues 
2000-06 
1 
Scope 
The present standard contains the lubricant requirements for transmission fluids, primarily for 
manual transmissions and axle drives with spur gear teeth, for life filling. 
2 
Designation 
Special transmission oil API GL 4 SAE 75W according to TL 521 78 
3 
Requirements 
3.1 
General requirements 
Transmission oils according to this TL standard have optimal performance in manual transmissions 
and axle drives with spur gear teeth in summer and winter operation. 
This transmission oil is a single-grade transmission oil – technology based on mineral oils – with 
additives to improve the coefficient of friction, wear protection, oxidation protection, foam protection 
and corrosion protection. 
The documentation of the performance according to API GL 4 for the additive package must be 
submitted. 
Approval of first supply and changes according to Volkswagen standard VW 011 55. 
Avoidance of hazardous substances according to VW 911 01. 
20 l must be delivered to the VW Central Laboratories for evaluation. 
In addition, test certificates must be submitted for the specified requirements. 
Other tests, such as function tests and road trials are required for an evaluation. 200 l are required 
for this. 
The evaluation statement automatically expires 3 years after granting release or when the 
transmission oil formulation is changed. With regular deliveries and quality control verifications 
according to the test plan in Section 4.5, the release remains. 
The English translation is believed to be accurate. 
In case of discrepancies the German version shall govern. 
QUELLE: NOLIS


Page 2 
TL 521 78: 2002-11 
 
VW Central Laboratories must be informed of changes to the formulation in writing; they require a 
new sampling check and written release. 
If the release is revoked, the supplier must forward this information to the concerned parts 
suppliers of the VW Group. 
3.2 
Miscibility 
Transmission oils according to this specification must be miscible with one another in any ratio 
without limitation. The mixtures must also correspond to all requirements of this specification. 
The verification must be provided for a mixing ratio of 50 : 50. 
3.3 
Service temperature range (-40 to +160)°C 
See Table 1. 
Table 1 
1 % of the service life 
+140 °C to +160 °C 
9 % of the service life 
+110 °C to +140 °C 
90 % of the service life 
≤ +110 °C 
3.4 
Shelf life 
Shelf life in unopened original packaging is > 24 months at -20 °C to + 50 °C. The batch number 
must be given on the label. 
3.5 
Standard part number 
 
N 052 178 00 
 
N 052 178 01 
(with friction modifier) 
3.6 
Technical engineering approval (BMG) 
The material according to this Technical Supply Specification is subject to technical engineering 
approval (BMG). 
3.6.1 
Responsible departments 
Volkswagen AG: 
EAGH 
 
K-QS-33 


Page 3 
TL 521 78: 2002-11 
 
4 
Release procedure 
4.1 
Additive batch testing 
If the additive supplier mixes a certain quantity of the finished additive package, this total quantity is 
designated as an additive batch and given an additive batch number. 
Each additive batch must be tested prior to use for mixing the end product. 
The transmission oil supplier provides VW with 5 liters of the mixed end product. 
The additive batch release occurs after the release cycle (Appendix A.1) by the quality assurance 
department of the transmission oil supplier. 
4.2 
First-sample test 
For mixing a first sample, only a checked and released additive batch may be used (Section 4.1). 
The transmission oil supplier provides the quality assurance department of the ordering plant with 5 
liters of the end product mixed according to standard-production conditions with a VDA1 first 
sample test report. 
This report must contain the results according to Sections 5 to 7. 
The first-sample release is issued by the quality assurance department of the ordering plant. 
4.3 
Manufacturing-batch testing 
If the oil supplier mixes a certain quantity of the finished product, this total quantity is designated as 
a manufacturing batch and given a manufacturing report number. 
For mixing a manufacturing batch, only a checked and released additive batch may be used 
(Section 4.1). 
The transmission oil supplier provides the quality assurance department of the ordering plant with 5 
liters of the mixed end product including the test reports according to Section 4.5. 
The manufacturing batch release occurs after the release cycle (Appendix A.1) by the quality 
assurance department of the transmission oil supplier. 
If different manufacturing batches (max. 2) are stored in one tank and the shipment is taken from 
this tank, both manufacturing batch numbers (Section 4.5) are to be given on the delivery slip. 
4.4 
Delivery batch 
If the transmission oil supplier removes one or more separate partial quantities from the total 
quantity of a manufacturing batch at different times and delivers them to the ordering party or 
stores them, each partial quantity is designated as its own fill batch and given a fill report number in 
addition to the manufacturing report number. 
When delivering in drums, only clean drums must be used. For bulk deliveries, the tank car shall be 
cleaned before filling. 
The quality assurance department of the ordering plant receives a plant testing certificate 
(DIN EN 10 204) with each shipment. The plant testing certificate includes the manufacturing and 
fill report numbers as well as the test values according to Section 4.5. 
                                                
1 German Association of the Automotive Industry 


Page 4 
TL 521 78: 2002-11 
 
4.5 
Test plan 
See Table 2. 
Table 2 
Testing according to 
Additive batches 
Manufacturing 
batches 
Delivery batch 
Laboratory 
examinations 
Table 3, No. 1, No. 2 
and No. 5 
Table 3, No. 1, No. 2 
and No. 5 to No. 10 
Table 3, No. 1, No. 2 
and No. 5 to No. 10 
Foaming behavior 
 
Table 4, No. 7*) 
 
Air-in-oil dispersion 
 
Table 4, No. 8*) 
 
Steady-state 
temperature 
 
Table 5, No. 5.1*) 
 
Compatibility with 
thrust washer 
composite 
 
Table 5, No. 3*) 
 
*) These tests must be performed once a year. 
5 
Requirements for composition, density and viscosity 
See Table 3. 
Table 3 
No. 
Property 
Unit 
Requirement 
1 
Color/appearance 
acc. to ASTM D 6045 
 
< 2.0 
2 
IR spectrum 
acc. to DIN 51 451 
 
according to sample 
3 
Additive type 
 
according to sample 
see Section 8.1 
3.1 
Additive content 
% 
4.75 ± 0.10    (N 052 178 00) 
6.00 ± 0.10    (N 052 178 01) 
4 
Base oils 
4.1 
Type and content 
(CA, CP,CN) 
% 
to be specified 
4.2 
Compliance with VW environmental 
standard VW 911 01 
 
to be specified 
4.3 
PAH content acc. to VW 505 50 
Testing acc. to PV 1448 
 
to be specified 
4.4 
Viscosity index of the base oil 
acc. to DIN ISO 2909 
 
≥ 105 
5 
Elements 
(Mg, Ca, Ba, Zn, B, N, P, S, Cl) 
 
to be specified 
5.1 
Zinc (Zn) 
acc. to DIN 51 391-1 
or DIN 51 391-2 
% 
0.014 ± 0.003 
5.2 
Nitrogen (N) 
acc. to ASTM D 3228 
% 
0.050 ± 0.010    (N 052 178 00) 
0.058 ± 0.010    (N 052 178 01) 


Page 5 
TL 521 78: 2002-11 
 
No. 
Property 
Unit 
Requirement 
5.3 
Phosphorus (P) 
acc. to DIN 51 363-2 
% 
0.065 ± 0.010 
5.4 
Sulfur (S) 
acc. to DIN EN ISO 14596 
% 
0.30 ± 0.10 
6 
Water content  
acc. to DIN 51 777-1 
mg/kg 
≤ 500 
7 
Density 
acc. to DIN 51 757 
at +15 °C 
kg/m³ 
according to sample 
8 
Pour point 
acc. to DIN ISO 3016 
°C 
max. -40 
9 
Dynamic viscosity 
 
 
9.1 
at -40 °C 
acc. to DIN 51 398 
mPas 
≤ 150,000 
9.2 
at -15 °C 
acc. to DIN 51 377 
mPas 
≤ 2,000 
10 
Kinematic viscosity 
acc. to DIN 51 562-1 
10.1 
at +40 °C 
mm²/s 
according to sample 
10.2 
at +100 °C 
mm²/s 
≥ 6.0 
6 
Property requirements 
See Table 4. 
Table 4 
No. 
Property 
Unit 
Requirement 
1 
Evaporation loss 
acc. to DIN 51 581 
at +200 °C 
% 
≤ 8 
2 
Flash point 
acc. to DIN ISO 2592 
°C 
to be specified 
Oil purity 
Microscopic particle count 
acc. to ISO 4407 
3 
Purity class 
acc. to ISO 4406 
 
20 / 16 
4 
Corrosivity 
acc. to PV 1425 
Steel 
4.1 
Grade 
 
max. 1 
Copper 
Grade 
 
max. 1 
4.2 
Weight loss 
% 
≤ 2.0 
4.3 
Sludge formation of the oil-water 
mixture 
 
not permissible 
5 
Anti-corrosion behavior 
acc. to PV 1401 
(2 test cycles) 
Corr. 
grade 
1 
(evaluation begins 5 mm from the 
upper edge) 


Page 6 
TL 521 78: 2002-11 
 
No. 
Property 
Unit 
Requirement 
Oxidation resistance 
acc. to CEC-L-48-A-97/B 
(192 h; 5 l air/h; +150 °C; 100 ml) 
6 
After testing is completed, the following requirements must be met: 
6.1 
Blotter-spot test / drippage area 
 
No solid or adhesive residues. 
6.2 
 Viscosity 
acc. to DIN 51 562-1 
at +100 °C 
% 
≤ 15 
6.3 
 TAN (total acid number) 
acc. to ASTM D 664-98 
MgKOH/
g 
to be specified 
7 
Foaming behavior 
acc. to ASTM D 892 
New oil 
at +25 °C / after 20 s 
ml 
≤ 20 / 0 
7.1 
at +95 °C / after 20 s 
ml 
≤ 50 / 0 
Oil after aging 
acc. to CEC-L-48-A-97/B 
(24 h at +140 °C) 
at +25 °C / after 20 s 
ml 
≤ 20 / 0 
7.2 
at +95 °C / after 20 s 
ml 
≤ 50 / 0 
Air release property 
acc. to DIN 51 381 
at +50 °C 
After aging  
 
acc. to CEC-L-48-A-97/B 
 
(24 h at +140 °C) 
Air-in-oil dispersion 
(requirements based on 
DIN 51 381) 
after 1 min 
Vol. % 
≤ 2.5 
after 2 min 
Vol. % 
≤ 1.8 
8 
after 3 min 
Vol. % 
≤ 1.2 
9 
Air-in-oil dispersion 
acc. to ”Infineum Dynamic Flow 
Air Entrainment Test Apparatus" 
(test duration 15 min / air quantity 300 cm³/min) 
at +90 °C 
9.1 
after 2 min 
Vol. % 
≤ 5 
at +120 °C 
9.2 
after 2 min 
Vol. % 
≤ 17 
10 
Shear stability 
acc. to CEC-L-45-A-99 
10.1 
Viscosity after shearing 
acc. to DIN 51 562-1 
mm²/s 
≥ 5.5 
10.2 
Shear loss 
% 
≤ 15 
 


Page 7 
TL 521 78: 2002-11 
 
7 
Functional requirements 
See Table 5. 
Table 5 
No. 
Property 
Unit 
Requirement 
1 
Elastomer compatibility 
(static inclusion tests) 
see Section 8.2 
Tensile strength 
acc. to DIN 53 504 
Relative change 
1.1 
Acrylate elastomer 
% 
+30 to -20 
Elongation at tear 
acc. to DIN 53 504 
Relative change 
1.2 
Acrylate elastomer 
% 
+10 to -40 
1.3 
Formation of cracks 
at 100% elongation 
 
not permissible 
2 
Elastomer compatibility 
(dynamic radial shaft seal tests) 
2.1 
Test run with ACM radial shaft seal 
See Section 8.4 
2.1.1 
Leakage 
 
none 
2.1.2 
Sealing lip wear 
mm 
≤ 0.4 
2.1.3 
Radial force loss 
% 
≤ 30 
2.1.4 
Oil deposits and discoloration of the 
radial shaft seal 
 
slight, soft oil residues permissible 
2.1.5 
Formation of cracks on the sealing lip 
at ~ 50 % elongation 
 
none 
Refer to VW 011 50 and following for information not specified herein. 
3 
Compatibility with thrust washer 
composite 
acc. to PV 1471 
 
µ1 > µ2 ≥ µ3 
Coefficient of friction between µ1 and 
µ3 
always ≥ µ3 (N 052 178 01) 
3.1 
PA 6.6 at 100 °C 
RSF 
≤ 0.20 
3.2 
PPA at 100°C 
RSF 
≤ 0.20 
4 
Pitting capacity  
acc. to PT C/9/90 
(FZG2 pitting test) 
h 
> 270 
(3 trials / individual values must be 
indicated) 
Gray staining (micropitting) 
Test oil 
 
better than reference oil 
VW reference oil 
see Section 8.3 
 
to be specified 
4.1 
Profiles 
 
to be submitted 
5 
Limit of load capacity 
acc. to DIN 51 354-2 
(FZG test A/16.6/90) 
SKS 
> 12 
                                                
2 Institute for Machine Elements; Gear Research Centre 


Page 8 
TL 521 78: 2002-11 
 
No. 
Property 
Unit 
Requirement 
6 
Fuel economy 
Steady-state temperature 
acc. to PV 1454 
Test oil 
 
better than reference oil 
6.1 
VW reference oil 
see Section 8.3 
 
to be specified 
Loss coefficient VG 
acc. to PV 1456 
 
see Appendix A.2 
Test oil 
 
better than reference oil 
6.2 
VW reference oil 
see Section 8.3 
 
to be specified 
7 
Behavior with regard to synchronizing facilities 
At high friction 
acc. to CEC-L-66-T-99 
(test stand FZG SSP 180) 
Synchronizer ring material 
 
TL 081 
Drawing number 
 
02A 311 269 A 
Shifting force 
N 
500 
Speed difference 
rpm 
1,100 
Oil temperature 
°C 
80 
Oil flow rate 
l/min 
1.5 
Shift cycle time 
rpm 
12 
Moment of inertia weight 
kgm² 
0.04 
Number of shifts achieved 
 
≥ 100,000 
Axial reserve path 
mm 
≥ 0.4 
7.1 
Coefficient of friction after 100,000 
shifts 
 
≥ 0.08 
VW 085 – Transmission 
acc. to PV 1455 
Shift operation 
 
2 – 3 – 2 
Number of shifts achieved 
 
≥ 150,000 
Axial reserve path 
mm 
≥ 0.4 
7.2 
Coefficient of friction after 150,000 
shifts 
 
≥ 0.08 
8 
Notes on testing, explanations 
The requirement "according to sample" is a quality specification of a released sample. 
The requirement "to be specified" is for general information of the sample presented, from which 
a concrete requirement can be derived later. 
8.1 
Additive type 
8.1.1 
Released additive types 
 
N 052 178 00 
"Infineum T 4804" Deutsche Infineum GmbH 
 
N 052 178 01 
"Infineum T 4806" Deutsche Infineum GmbH 


Page 9 
TL 521 78: 2002-11 
 
8.1.2 
Released transmission oils 
 
N 052 178 00: 
Code No. EEC 17494 C 
 
N 052 178 01: 
Code No. IME 12696 A 
8.2 
Elastomer compatibility 
S3A standard specimens according to DIN 53 504; test duration: 192 h; test temperature: +140 °C; 
specimen/oil ratio: 1 : 80 according to PV 3323. 
Source of supply for reference elastomers: 
 
Acrylate elastomer 
"70 ACM/121433" by Freudenberg Dichtungs– und Schwingungstechnik KG 
8.3 
VW reference oil 
“FVA3 reference oil no. 2 with 4 % Anglamol 99" 
8.4 
Test run with ACM radial shaft seal  
See Table 6. 
Table 6 
Drawing No. 
02M 409 189 
Material 
70 ACM 121433 
Manufacturer 
Freudenberg 
Number of test specimens 
6 
Test conditions: 
Running time 
240 h (10 cycles) 
Radial runout deviation 
≤ 0.15 mm 
Coaxiality tolerance 
≤ 0.20 mm 
One test cycle consists of 3 steps according to Table 7 
Table 7 
Step 
no. 
Test time 
h:min 
Temperature
°C 
Speed 
rpm 
Direction of rotation 
1 
14:00 
110 
2,000 
right 
2 
6:00 
130 
2,000 
right 
3 
4:00 
25 
0 
at rest 
 
                                                
3 Forschungsvereinigung Antriebstechnik (German research association for powertrain engineering) 


Page 10 
TL 521 78: 2002-11 
 
9 
Referenced standards4 
TL 081 
Copper Zinc Alloy; Material Requirements 
PV 1401 
Lubricating Oils; Testing the Corrosion Protection 
PV 1425 
Lubricating Oil; Testing the Corrosivity 
PV 1448 
Lubricants; PAH Determination 
PV 1454 
Transmission Oil; Testing the Temperature Change in the Deep-Groove 
Thrust Ball Bearing Temperature Adapter 
PV 1455 
Transmission Oils; Testing the Compatibility of Transmission Oils with 
Synchronizing Facilities in Manual Transmissions 
PV 1456 
Transmission Oil; Testing the Influence of Transmission Oil on Efficiency 
PV 1471 
Transmission Oils; Defining the Coefficient of Friction/Slip Velocity Profile in 
the One-Piece Thrust Washer Tribosystem 
PV 3323 
Test Vessels and Specimen Holders for Aging Standard Specimens 
VW 011 50 
Radial Shaft Seals for Motor Vehicles 
VW 011 55 
Vehicle Supply Parts, General; Approval of First Supply and Changes 
VW 505 50 
Polycyclic Aromatic Hydrocarbons; Pollutant Limitations 
VW 911 01 
Vehicle Environmental Standard; Vehicle Parts, Materials, Operating Fluids; 
Avoidance of Hazardous Substances 
DIN 51 354-2 
Testing of Lubricants; FZG Gear Test Rig, 
Method A/8,3/90 for Lubricating Oils 
DIN 51 363-2 
Determining the Phosphorus Content of Lubricating Oils and Additives by 
Wavelength-Dispersive X-Ray Fluorescence Spectrometry 
DIN 51 377 
Determining the Apparent Viscosity of Engine Oils at Temperatures from -5 
°C to -35 °C using the Cold-Cranking Simulator 
DIN 51 381 
Testing of Lubricating Oils, Governor Oils and Hydraulic Fluids; 
Determination of Air Release Properties 
DIN 51 391-1 
Testing of Lubricants – Determination of Additive Elements - Part 1: Direct 
Determination by Atomic Absorption Spectrometry 
DIN 51 391-2 
Testing of Lubricants; Determination of the Content of Additive Elements - 
Part 2: Analysis by Wavelength Dispersive X-Ray Specttrometry (XRS) 
DIN 51 398 
Testing of Lubricants; Procedure for Measurement of Low Temperature 
Apparent Viscosity by Means of the Brookfield Viscometer (Liquid Bath 
Method) 
DIN 51 451 
Testing of Petroleum Products and Related Products – Analysis by Infrared 
Spectrometry – General Working Principles 
DIN 51 562-1 
Viscosimetry – Measurement of Kinematic Viscosity by Means of the 
Ubbelohde Viscometer – Part 1: Viscometer Specification and Measurement 
Procedure 
DIN 51 581 
Testing of Petroleum Products – Determination of Evaporation Loss – Part 1: 
Noack Test 
DIN 51 757 
Testing of Mineral Oils and Related Materials; Determination of Density 
DIN 51 777-1 
Testing Mineral Oil Hydrocarbons and Solvents; Determination of Water 
Content according to Karl Fischer, Direct Method 
                                                
4 In this Section terminological inconsistencies may occur as the original titles are used.

File: 材料工程师/TL52226(2004-02-01,EN).pdf.md
# TL52226(2004-02-01,EN).pdf

Klass.-Nr. 55 22 0
February 2004
Molded Headlining ASSY,
Lightweight Types
Material Requirements
TL
522 26
Konzernnorm
4 Types: C, D, E, F
Descriptors:
roof lining, head lining, roofliner, headliner, roof liner, PUR, polyurethane,
foamed plastic, molded headlining
Page 1 of 8
Fachverantwortung/Responsibility
Normung/Standards (EZTD, 1733)
K-QS-31
Dr. Vossen    Tel: 28509
Frau Krenz
Tel: +49-5361-9-48869
Sobanski
Confidential. All rights reserved. No part of this document may be transmitted or reproduced without the prior written permission of a Standards Department of the Volkswagen Group.
Parties to a contract can only obtain this standard via the responsible procurement department.
 VOLKSWAGEN AG
Norm vor Anwendung auf Aktualität prüfen / Check standard for current issue prior to usage.
Form FE 41 - 01.03
Changes
The following changes have been made as compared to Technical Supply Specification
TL 522 26, 1998-12:
─ 
Procedure to determine flexural rigidity added
─ 
Weight per unit area for Type F: Tolerance increased
─ 
Type F: Description of the combined material extended
─ 
Table 1 revised
Previous issues
1981-08; 1983-12; 1984-12; 1988-03; 1995-08; 1996-10; 1998-03; 1998-12
1 
Scope
This Technical Supply Specification (TL standard) contains material requirements for ready-to-
install roof linings for passenger cars with a substrate weight per unit area of < 1,500 g/m2
(= lightweight type).
2 
Designation
Sample designation for molded headlining ASSY, type C:
Molded headlining according to TL 522 26-C
3 
Requirements
3.1 
Basic specifications
Approval of first supply and changes according to Volkswagen standard VW 011 55.
Emission behavior according to VW 501 80.
Color constancy according to VW 501 90.
Avoidance of hazardous substances according to VW 911 01.
At least 5 parts are required for complete laboratory testing.
3.1.1 
Appearance
The molded part ASSY shall maintain its dimensional and functional integrity during transportation,
storage, assembly, and subsequent service in the respective temperature range as well as under
climatic conditions of +55 °C and 95% relative humidity.
The English translation is believed to be accurate.
In case of discrepancies the German version shall govern.
QUELLE: NOLIS


Page 2
TL 522 26: 2004-02
3.1.2 
Mounting characteristics
There shall be no disruptive visual changes, such as deformation or discoloration, as a result of the
production flow and rework temperatures.
3.1.3 
Physiological compatibility
The materials must be physiologically harmless, i.e. they must not cause skin irritation due to
exposed glass fibers or glass fiber dust, for example.
3.2 
Identification according to VDA*) 260
─ 
TL 522 26-C
>PUR, PET/PBT<
─ 
TL 522 26-D
>PUR, PVC<
─ 
TL 522 26-E
>PET/PBT, PUR-GM, PET/PBT<
─ 
TL 522 26-F
>PET/PBT, PUR-GM, PET/PBT<
3.3 
Types according to drawing
─ 
TL 522 26-C
PUR hard foam material, thermoplastically formable, knit-backed, temperature range
-40 °C to +110 °C,
─ 
TL 522 26-D
PUR hard foam material, thermoplastically formable, foam film-backed, temperature range
-40 °C to +110 °C,
─ 
TL 522 26-E
PUR foamed plastic/glass mat sandwich, knit-backed, temperature range -40 °C to +90 °C,
─ 
TL 522 26-F
PUR foamed plastic/glass mat sandwich, with reduced substrate weight, backed, temperature
range -40 °C to +100 °C.
3.4 
Conditioning
Prior to testing, the specimens must be conditioned for at least 48 h in the DIN 50014 – 23/50-2
standard climate.
3.5 
Evaluation of the measuring results
The required numerical values apply to each individual measurement.
                                                
*) VDA = Verband der Automobilindustrie (German Association of the Automotive Industry)


Page 3
TL 522 26: 2004-01
4 
Properties
See Table 1.
Table 1
No.
Property
Unit
Requirement
Type C
Type D
Type E
Type F
1
Material
1.1
Substrate material
Polyethylene layer
Glass-fiber nonwoven
Polyethylene layer
Polyester polyurethane foam
(gross density 40 ± 5 kg/m3)
Polyethylene layer glass-fiber nonwoven
Polyethylene layer;
Polyethylene layer/roof side dyed black according
to released sample;
Sandwich made of
polyester polyurethane
cut foam (gross density
43 ± 5 kg/m3) and a
glass-fiber nonwoven
saturated with polyester
resin
The roof side of the
resin-saturated glass-
fiber nonwoven is
covered with a thin
polyester nonwoven
Sandwich made of
polyurethane medium
hard cut foam (gross
density 43 ± 5 kg/m3)
bonded with glass mat
on both sides; the roof
side of the glass mat is
covered with a thin
cellulose polyethylene
layer or paper
polyethylene layer
or
sandwich made of post-
hardened PUR soft foam
reinforced with glass
fiber layers on both
sides; the roof side of
the glass fiber layer is
covered with a
nonwoven; film
protective and adhesive
layers can be used.
Foamed plastic according to reference spectrum, see Section 5.1
1.2
Decorative material
Acc. to drawing/
original sample
PVC foam film
acc. to TL 481-B
Acc. to drawing/
original sample
Acc. to drawing/
original sample
2
Weight per unit area
2.1
Substrate, total
g/m2
800 ± 50
800 ± 50
1370 ± 100
950 ± 150
2.2
Decorative material
g/m2
Acc. to drawing/
original sample
450 ± 25
Acc. to drawing/
original sample
Acc. to drawing/
original sample


Page 4
TL 522 26: 2004-02
No.
Property
Unit
Requirement
Type C
Type D
Type E
Type F
3
Glass fiber content
see Section 5.2
%
-
30 to 40
4
Appearance of parts in as-received condition
4.1
Visual appearance
The substrate and the decorative material must be bonded with one another over the full surface
area. The molded parts must have a uniform and flawless surface acc. to the released sample.
Flaws in appearance, such as broken substrate, roughening, shiny areas, folds, blisters, dents
or soiling, for example due to adhesive bleed-through, are not permitted.
-
-
There must be no exposed glass fibers on the
component, particularly on the edges of punched
and cut areas.
4.2
Dimensional stability
Dimensions and tolerances acc. to drawing
4.3
Appearance after aging in non-installed
condition, visual evaluation
No changes with respect to as-received condition, such as partial loosening of the decorative
material, blistering, denting, discoloration, clear flattening of the bead profile must occur on the
molded part. Deformation in the cut edge area around the part, such as curvature of the edges,
is not permitted.
4.3.1
After 16 h aging in mechanical circulation
oven at
+90 °C
-
Acc. to Table 1 No. 4.3
-
+100 °C
-
-
Acc. to Table 1 No. 4.3
+110 °C
Acc. to Table 1 No. 4.3
-
4.3.2
After environmental aging
48 h at +55 °C in mechanically circulated air
and 95% rel. humidity
Acc. to Table 1 No. 4.3
4.3.3
After low-temperature aging
24 h / -40 °C
Acc. to Table 1 No. 4.3
4.3.4
After environmental cycle test acc. to PV 2005,
20 cycles
Acc. to Table 1 No. 4.3
5
Adhesion of the layers acc. to PV 2034
see Section 5.3
5.1
In as-received condition
N/5cm
Decorative material ≥ 30
Glass-fiber nonwoven ≥ 10


Page 5
TL 522 26: 2004-01
No.
Property
Unit
Requirement
Type C
Type D
Type E
Type F
5.2
After 16 h aging in mechanical circulation
oven at
+90 °C
N/5 cm
-
Decorative material ≥ 30
Glass-fiber nonwoven ≥
10
-
+100 °C
N/5 cm
-
Decorative material ≥ 30
Glass-fiber nonwoven ≥
10
+110 °C
N/5 cm
Decorative material ≥ 30
Glass-fiber nonwoven ≥ 10
-
5.3
After environmental aging
48 h at +55 °C in mechanically circulated air
and 95% rel. humidity
N/5 cm
Decorative material ≥ 30
Glass-fiber nonwoven ≥ 10
5.4
After low-temperature aging
24 h / -40 °C
N/5 cm
Decorative material ≥ 30
Glass-fiber nonwoven ≥ 10
6
Colorfastness to light acc. to PV 1303
2 exposure periods
Gray-scale level ≥ 4 acc. to DIN EN 20105-A02.
Color shift is not permitted.
7
Abrasion behavior
7.1
Brush abrasion acc. to PV 3907
see Section 5.4
Acc. to released sample,
i.e. no felting and no
pilling permissible; slight
roughing is permissible.
-
Acc. to released sample,
i.e. no felting and no
pilling permissible; slight
roughing is permissible.
Printed knit fabric: no
damage permissible.
Knit with surface thread/
Bicone knit: slight
roughing permissible.
Polyester knit (micro
pique): roughing
acc. to released sample
permissible.
For all decorative
materials: felting and
pilling not permissible.
7.2
Rotary abrasion test acc. to Section 5.5
Colorfastness
Gray-scale level 5 acc. to DIN EN 20105-A03.
Gray-scale level 4-5 is permissible.
For PVC film acc. to TL 481-B (does not apply to nonwoven microfiber fabric).


Page 6
TL 522 26: 2004-02
No.
Property
Unit
Requirement
Type C
Type D
Type E
Type F
7.3
Wear behavior for decorative nonwoven
microfiber fabric acc. to DIN EN ISO 12947-1
see Section 5.6
Photographic standard 2 (maximum deviation sample)
Gray-scale level 3-4 acc. to DIN EN 20105-A02.
8
Soiling and cleaning behavior of the decorative
material
acc. to PV 3353
Vacuum behavior: Contrast acc. to gray-scale level ≥ 3 DIN EN 20105-A02.
Textiles cleaner: Contrast acc. to gray-scale level ≥ 4.5 DIN EN 20105-A02.
For PVC film acc. to TL 481.
For nonwoven microfiber fabric acc. to TL 523 10.
9
Behavior upon treatment with petroleum ether
see Section 5.7
No ring formation following evaporation of the petroleum ether, no change in color
of the unused material and no bleeding of the cloth, slight pilling acc. to
EMPA*) photographic standard W3 grade 4 to 5 is permissible.
9.1
Behavior upon treatment with detergent
The material must be able to be cleaned with aqueous surfactant solution
and commercial detergents without forming a ring.
10
Compatibility with sun shade film acc. to
PV 3355
72 h / +115 °C in mechanically circulated air
Visible discoloration of the PVC film is not permitted.
11
Burning behavior
acc. to US Regulation 571.302
Acc. to TL 1010 (if specified in drawing and/or release).
12
Flexural rigidity according to PV 3950
If specified in the drawing, the limit values specified shall be adhered to
for the areas selected in the drawing .
                                                
*) EMPA = Eidgenössische Materialprüfungs- und Forschungsanstalt (Federal Material Testing and Research Institute, Switzerland)


Page 7
TL 522 26: 2004-01
5 
Notes on testing
5.1 
Material
The identity test of the PUR foamed plastic can be carried out by means of infrared spectrometry
and pyrolysis gas chromatography.
5.2 
Glass fiber content
The foam-backed face fabric is mechanically separated from the overall structure. The ignition
residue on the substrate is subsequently determined after 1 h at +625 °C. A minimum of three
single values for a weight of approx. 5 g must be determined.
5.3 
Adhesion
Peel force based on 5 cm specimen width. Splitting of the specimen at values below the required
lower limits is only permissible if it occurs outside the adhesive bond (e.g. in the foamed plastic).
The tests are carried out between the glass-fiber nonwoven and PUR foamed plastic. The
requirements apply to both glass-fiber nonwoven layers.
5.4 
Abrasion
Sections of decorative material are loosened mechanically from the slightly deformed areas of the
backed assembly part and any attached substrate material is mostly removed. Round specimens
(100 cm2) are punched out of the loosened decorative material and clamped in the specimen
holder with a substrate of wool felt according to TL 380 and stressed according to the requirements
of the applicable TL standard for decorative material.
5.5 
Rotary abrasion test
Round specimens (100 cm2) are punched out of the loosened decorative material and abraded
against undyed nettle cloth using the Schopper machine.
Specimen curvature
5 mm
Abrasion surface
50 cm2
Pressure force
9.81 N
Revolutions
1,000
Size of nettle cloth specimen
approx. (20 x 9.5) cm
The nettle cloth specimen shall be clamped into the holding fixture on the test machine together
with a wool felt pad of the same size acc. to TL 380.
Nettle cloth corresponding to ECE cotton fabric according to DIN EN ISO 105–X12.
5.6 
Wear behavior
Photographic standard can be obtained from the company ALCANTARA, 20138 Milano,
Sede-Via Meceante 86, Italy.
5.7 
Behavior upon treatment with petroleum ether
Boiling range according to DIN 51751: +78 °C to +80 °C.


Seite 8
TL 522 26: 2004-02
6 
Referenced standards*)
TL 380
Wool Felt for Testing Purposes; Material Requirements
TL 481
PVC Foam Film; Material Requirements
TL 1010
Materials for Vehicle Interiors; Flammability, Material Requirements
TL 523 10
Nonwoven Microfiber Fabric; Material Requirements
PV 1303
Non-Metallic Materials; Exposure Test of Passenger Compartment
Components
PV 2005
Vehicle Parts; Testing of Resistance to Environmental Cycle Test
PV 2034
Nonmetallic Flat Items; Roller Peel Test
PV 3353
Vehicle Interior Trim Surfaces; Soiling and Cleaning Behavior
PV 3355
PVC Parts; Contact Heat Aging
PV 3907
Textiles; Brush Abrasion test
PV 3950
ASSY Molded Headlining; Bending Resistance Testing
VW 011 55
Vehicle Supply Parts, General; Approval of First Supply and Changes
VW 501 80
Components in Passenger Compartment; Emission Behavior
VW 501 90
Components of the Vehicle Interior Trim; Colorimetric Evaluation
VW 911 01
Vehicle Environmental Standard; Vehicle Parts, Materials, Operating Fluids;
Avoidance of Hazardous Substances
DIN 50014
Climates and their Technical Application; Standard Atmospheres
DIN 51751
Testing of Fluid Mineral-Oil Hydrocarbons – Determination of the Distillation
Range
DIN EN 20105-A02
Textiles – Tests for Colour Fastness – Part A02: Grey Scale for Assessing
Change in Colour
DIN EN 20105-A03
Textiles – Tests for Colour Fastness – Part A03: Grey Scale for Assessing
Staining
DIN EN ISO 105-X12
Textiles – Tests for Colour Fastness – Part X12: Colour Fastness to
Rubbing
DIN EN ISO 12947-1
Textiles – Determination of the Abrasion Resistance of Fabrics by the
Martindale Method – Part 1: Martindale Abrasion Testing Apparatus
                                                
*)
In this section, terminological inconsistencies may occur as the original titles are used.
