Repository: kujaxr/obsidian-vault

File: 材料工程师/TL52284.pdf.md
# TL52284.pdf

Klass.-Nr. 55 27 0
October 2000
Foamed Leatherette, Leather-Like
Material Requirements
TL
522 84
Konzernnorm
5 Types: B, C, D, E, F
Descriptors: leatherette, gearshift lever, hand brake lever, polyester, PUR
D
Continued on pages 2 to 10
Fachverantwortung/Responsibility
Normung/Standards (EZTN, 1733)
K-QS-31
H. Trowe
Tel:-2 51 02
Dr. Bembenek
Wiesner
Tel: +49-5361-929064
Sobanski
Vertraulich. Alle Rechte vorbehalten. Weitergabe oder Vervielfältigung ohne vorherige schriftl. Zustimmung der Volkswagen AG, EZTN, nicht gestattet.
Vertragspartner erhalten die Norm nur über die zuständige Beschaffungsabteilung.
Confidential. All rights reserved. No part of this document may be transmitted or reproduced without the prior written permission of the Volkswagen Group, EZTN, Standard Department.
Parties to a contract can only obtain this standard via the responsible procurement department.
 VOLKSWAGEN AG
Form FE 41 - 10.99
Changes
The following changes have been made as compared to the February 1996 issue:
─ Types without index and A deleted
─ Types E and F added
─ Standard restructured
Previous Issues
First issue: 1984-08
Last change: 1996-02
1 
Scope
This TL describes material requirements for foamed leatherette, that is used, for example, for lining
gearshift and parking brake levers (types B, C, E, F) or steering columns (type D).
1.1 
Types
─ TL 522 84, Type B
Leatherette on cotton fabric substrate, light type,
─ TL 522 84, Type C
Leatherette on cotton fabric substrate, heavy type,
─ TL 522 84, Type D
Leatherette, coagulated, rigid type,
─ TL 522 84, Type E
Leatherette, coagulated, soft anti-squeak type,
─ TL 522 84, Type F
Leatherette, coagulated, soft anti-squeak type, thick
2 
Designation
Foamed leatherette acc. to TL 522 84.
3 
Requirements
3.1 
Basic Specifications
Prior to application of this standard, the user shall ensure that the documentation conforms to the
most recent version. This can be found in NOLIS or from the creator.
Approval of first supply and changes according to VW 011 55.
Emission behavior acc. to VW 501 80.
Avoidance of hazardous substances acc. to VW 911 01.
Required minimum for complete testing: 10 finished parts and 2 m2 roll stock.
The specified numerical values apply to each individual measurement.
The English translation is believed to be accurate. In case
of discrepancies the German version shall govern.
QUELLE: NOLIS (Norm vor Anwendung auf Aktualität prüfen!/Check standard for current issue prior to usage)


Page 2
TL 522 84: 2000-10
D
3.2 
Release for Standard Production
Prior to introducing the foamed leatherette into standard production, the valid „material require-
ments“ acc. to TL 522 84 and the „functional requirements“ acc. to TL 822 29 must be met. The
functional requirements take into consideration the influence of surface grain and finished cut in
particular on, for example, complaint-free shifting and the effect on operation contact with media
(such as greases and lubricants) on foamed leatherette.
3.3 
Appearance
Grain and color must be uniform, the surface many not have flaws and no writing effects.
3.4 
Processing Properties
The foamed leatherette must be sewable without problem.
3.5 
Functional Characteristics
The creasing (manual squeezing) may not negatively impact the desired “pliant leather effect” at a
temperature range of -40 to +90° C, even when in contact with grease.
„Smacking noises“ and damage to coating are not permissible.
For the „anti-squeak types“ (E and F), a smooth (e.g., ground) back and a paint system intended
for this requirement are required.
The hydrolysis resistant film and PUR top coat must tolerate without discoloring a commercial
cleaning agent.
3.6 
Physiological Compatibility
The leatherette shall be physiologically harmless, i.e., it shall not contain substances that induce
skin irritation.
Substances that are emitted at elevated temperatures shall be toxicologically safe, e.g., plasticiz-
ers and stabilizers.
3.7 
Conditioning
Prior to testing, the specimens must be conditioned for at least 24 h in the DIN 50 014 - 23/50-2
standard climate.
3.8 
Color and Grain
acc. to released sample.
3.9 
Material and Structure
3.9.1 
Types B and C
Polyester-PUR top coat on latex foamed plastic laminated onto cotton fabric (omitted systems);
Surface = polyester-PUR sealing paint acc. to release;
substrate = cotton fabric.


Page 3
TL 522 84: 2000-10
D
3.9.1.1 Material Code
>PUR + SBR + CO<.
3.9.2 
Type D
Fabric covered on both sides with polyester-PUR (coagulated system), back unground;
surface = polyester-PUR sealing paint acc. to release (soft paint system);
substrate = cotton/polyester fabric.
3.9.2.1 Material Code
>PUR + CO + PET<.
3.9.3 
Types E and F
Fabric covered on both sides with polyester-PUR (coagulated system), back ground;
surface = polyester-PUR sealing paint acc. to release (hard paint system);
substrate = cotton/polyester fabric;
thread count = warp > 18, weft > 10.
3.9.3.1 Material Code
>PUR + CO + PET<.
3.10 
Properties Relevant to Types
See table 1.
Table 1: 
Physical properties
No.
Property
Unit
Requirement of Type
B
C
D
E
F
1
Thickness acc. to
Section 4.1
mm
0.50 ±
0.05
0.80 ±
0.10
0.80 ±
0.15
0.80 ±
0.15
0.95 ± 0.15
2
Surface weight acc.
to Section 4.2
2.1
Total Structure
g/m²
250 ± 10
300 ± 20
300 ± 20
310 ± 40
310 ± 40
2.2
Substrate
g/m²
> 80
> 115
> 115
> 155
> 155
3
Tear Strength acc.
to Section 4.3
3.1
As-Received Con-
dition
3.1.1 Warp
N
> 160
> 230
> 350
> 300
> 300
3.1.2 Weft
N
> 90
> 120
> 400
> 250
> 250


Page 4
TL 522 84: 2000-10
D
No.
Property
Unit
Requirement of Type
B
C
D
E
F
3.2
After Moist Heat
Aging 200 h/+90° C/
100 % Relative
Humidity acc. to
Section 4.4
3.2.1 Warp
N
> 100
> 150
> 250
> 250
> 250
3.2.2 Weft
N
> 75
> 150
> 300
> 200
> 200
4
Elongation acc. to
PV 3909
4.1
Static Elongation
under 25 N Load
4.1.1 Warp
%
25 ± 5
36 ± 5
3 ± 2
< 6
< 6
4.1.2 Weft
%
140 ± 10
110 ± 10
4 ± 3
< 15
< 15
4.2
Permanent Elonga-
tion
4.2.1 Warp
%
< 6
< 5
< 2
< 2
< 2
4.2.2 Weft
%
< 23
< 9
< 3
< 6
< 6
5
Dimensional
Change
5.1
After Heat Aging
acc. to Section 4.5,
16 h/+90° C Me-
chanically Circu-
lated Air
5.1.1 Warp
%
< 2
< 2
± 0 to –0.5
± 0 to –3.0 ± 0 to –3.0
5.1.2 Weft
%
< 2
< 2
± 0 to +1.5 +1.0 to
–1.0
+1.0 to
–1.0
5.2
After Moist Heat
Aging
200 h/+90° C/
100% Rel. Humidity
5.2.1 Warp
%
< 5
< 5
± 0 to –3.0
± 0 to –3.0 ± 0 to –3.0
5.2.2 Weft
%
< 2
< 2
± 0 to –3.0
± 0 to –3.0 ± 0 to –3.0
3.11 
Elevated-Temperature Behavior after 16 h/+90° C Mechanically Circulated Air (acc.
to Section 4.5)
3.11.1 Visual Appearance
No sticky surfaces; no delamination; no detectable cracking.


Page 5
TL 522 84: 2000-10
D
3.11.2 Bend Test (acc. to Section 4.6)
No detectable cracking when bent manually around a 180° bend angle.
3.12 
Elevated-Temperature Behavior after 480 h/+130° C Mechanically Circulated Air
(acc. to Section 4.5)
3.12.1 Visual Appearance
No sticky surfaces; no delamination; no detectable cracking. Surface changes, such as change in
gloss and hardening are permissible in accordance with the released sample.
3.12.2 Bend Test (acc. to Section 4.6)
No detectable cracking when bent manually around a 180° bend angle.
3.13 
Behavior after Moist Heat Aging 200 h/+90° C/ 100 % Relative Humidity
3.13.1 Visual Appearance
No sticky surfaces; no delamination; no detectable cracking.
3.13.2 Bend Test (acc. to Section 4.6)
No detectable cracking when bent manually around a 180° bend angle.
3.14 
Low-Temperature Behavior after 24 h at -40° C
3.14.1 Ball Drop Test (acc. to PV 3905 and Section 4.7)
No breaking or tearing of specimens.
3.14.2 Fold-Bend Test (acc. to Section 4.8)
No cracking when bending edge.
3.15 
Abrasion Behavior (acc. to PV 3906 and Section 4.9)
3.15.1 After 100 Crockmeter Strokes against Moist Rubbing Cloth
Gray-scale level 5 acc. to EN 20 105-A03; intermediate stage 4.5 is permissible.
3.15.2 After 100 Crockmeter Strokes against Dry Rubbing Cloth
Gray-scale level 5 acc. to EN 20 105-A03; intermediate stage 4.5 is permissible.


Page 6
TL 522 84: 2000-10
D
3.16 
Colorfastness
3.16.1 Against Light acc. to  PV 1303 (3 periods of exposure)
3.16.1.1 Visual Appearance
Gray-scale level ≥ 4 acc. to EN 20 105-A02, change in gloss is permissible acc. to released sam-
ple.
3.16.1.2 Bend Test (acc. to Section 4.6)
No detectable cracking when bent manually around a 180° bend angle.
3.16.2 Against Water (filter paper test acc. to Section 4.10)
Gray-scale level 5 acc. to EN 20 105-A03; intermediate stage 4.5 is permissible.
3.16.3 Against Abrasion (rotary abrasion test acc. to Section 4.11)
Gray-scale level 5 acc. to EN 20 105-A03; intermediate stage 4.5 is permissible.
3.17 
Resistance to Synthetic Sweat (acc. to Sections 4.9 and 4.12)
3.17.1 Evaluation of Leatherette Surface
Increased gloss acc. to released sample.
3.17.2 Evaluation of Rubbing Cloth
Gray-scale level 5 acc. to EN 20 105-A03; intermediate stage 4.5 is permissible.
3.18 
Resistance to Cleaning Agents (acc. to Sections 4.9 and 4.13)
3.18.1 Drop Test (acc. to Section 4.14)
No change in color or grain structure; changes in degree of glossiness are permissible acc. to re-
leased sample.
3.18.2 Abrasion Behavior after 10 Crockmeter Strokes with Rubbing Cloth Wet with Deter-
gent (acc. to Section 4.9)
3.18.2.1 Surface Evaluation (acc. to Section 4.15)
Increased gloss acc. to released sample is permissible.
3.18.2.2 Evaluation of Rubbing Cloth
Gray-scale level > 4 according to EN 20 105-A03.


Page 7
TL 522 84: 2000-10
D
3.19 
Permanent Bend Behavior (acc. to Section 4.16)
3.19.1 After 100,000 bends at room temperature
No visibly perceptible change compared to as-received condition.
3.19.2 After 30,000 bends at -10° C
No visibly perceptible change compared to as-received condition.
3.20 
Burning Behavior per US Regulation 571 302
Acc. to TL 1010
(if specified in drawing and/or release)
3.21 
Grease Resistance (acc. to Section 4.17)
Only for finished parts: no brittling and contact discoloration of the PUR layer after contact with the
molybdenum disulfide paste (acc. to release).
4 
Notes on Testing
4.1 
Thickness
The thickness gauging is conducted acc. to EN ISO 2286-3.
4.2 
Weight per Unit Area
The weight per unit area is determined acc. to EN ISO 2286-2.
Total structure: Acc. to method A, at least 3 round specimens (100 cm² ) are taken from the roll
width and weighed. The weight per unit area determined is based on 1 m².
Individual layers: The specimens from the total structure determination are used. To determine the
substrate weight, the substrate material is separated using acetone from the polyurethane acc. to
method B. After drying (2 h/+70° C/mechanically circulated air) and then aging for at least 30 min.
at (23 ± 2)° C, the weight per unit area is determined.
4.3 
Tear Strength
Determination of tear strength in the standard test specimen acc. to Figure 1 at a traverse speed of
100 mm/min and a free clamping length (gage length) of 100 mm. At least 3 specimens are taken
from the roll width. Specimens which tear at the clamps shall only be evaluated if the results are
above the lowest standard individual value. Stored specimens are tested only after a subsequent
aging for at least 30 min (23 ± 2)° C.
4.4 
Tear Strength after Moist Heat Aging
DIN A4 size specimens are taken from the roll stock in lengthwise and cross-wise directions and
recorded as tear specimens.
Then both weft sides of the specimens are stamped by a double punch with four holes spaced ap-
prox. 25 mm from the edge. These holes are used for insertion of the attached hooks to mount the
round rods (approx. 80 g, ∅ approx. 6 mm). This „weighting“ prevents the edges from rolling in.


Page 8
TL 522 84: 2000-10
D
The specimens are suspended in the mechanical circulation oven or climate cupboard with at least
50 mm spacing. After a subsequent specimen aging for 30 min at (23 ± 2)° C, the specimens are
taken from the sections acc. to Figure 2.
Figure 1: Standard test specimen for determining the tear strength
Figure 2: Moist heat aging
4.5 
Elevated-Temperature Behavior
The test is conducted based on DIN 53 377 using DIN A 4 size specimens, which are suspended
and aged in a mechanical circulation oven or climate cupboard. The specimens are „weighted“ acc.
to Section 4.4. Stored specimens are tested only after a subsequent aging for at least 30 min
at (23 ± 2)° C.
4.6 
Bend Test
Once the dimensional change is determined, the specimens are then manually bent backwards
along the center by 180°. The bent edge is fixed with wire stitches.


Page 9
TL 522 84: 2000-10
D
4.7 
Ball Drop Test
The specimens are supported by a strong wood panel, approx. 2.3 mm thick.
Source of supply: Funder Industriegesellschaft, mbH, A-9300 St. Veit/ Glan.
Product designation: Funder Biofaserplatte [bio-fiber board] VW TP 1, thickness (2.3 ± 0.15) mm,
gross density 0.95 to 1.00 g/cm³.
4.8 
Fold-Bend Test
Testing acc. to EN 1876-1.
4.9 
Abrasion
The Crockmeter device’s stamp is padded by a approx. 2 mm thick polyester-PUR foamed plastic
(weight per unit volume 40 ± 5 kg/m³). Rubbing cloth can be considered "moist" if it has been im-
mersed for at least 1 min. in the respective medium and then has been shortly placed between
filter paper.
4.10 
Filter Paper Test
A filter paper (Schleicher & Schüll "Blauband 5893") previously immersed in deionized water shall
be placed on a specimen section of approx. (50 x 50) mm; the entire unit shall then be loaded for
1 h with 5 kg between two glass plates.
4.11 
Rotation Abrasion Test
Round specimens (100 cm²) shall be abraded against colorless nettle cloth with the Schopper ma-
chine.
─ Specimen curvature: 5 mm
─ Abrasion surface: 50 cm²
─ Pressure force: 9.81 N
─ 1,000 revolutions
─ Size of nettle cloth (20 x 9.5) cm
The nettle cloth specimen shall be clamped into the holding fixture on the test machine together
with a similar size wool felt pad acc. to TL 380. Nettle cloth acc. to ECE-cotton fabric
EN ISO 105-X12.
4.12 
Resistance to Synthetic Sweat
At least 2 specimen strips measuring (170 x 50) mm are aged for 30 min in solution A and then for
30 min in solution B each at +35° C bath temperature. Subsequently, the top of the material is
abraded against ECE cotton fabric on the Crockmeter device; prior to abrasion, the residual mois-
ture is removed by placing the specimen between layers of filter paper.
─ Solution A: 0.75 volume percent acetic acid (add 1 l distilled water to 7.5 ml 100 % acetic acid).
─ Solution B: Aqueous ammonia solution, i.e.,  0.036 % by weight with 0.5 percent by weight NaCl
(fill 1g NH3 solution [25 %] to distilled water up to 690 g and add 3.47 g NaCl).
4.13 
Cleaning Agent
The paint shall be resistant to the following cleaning agents:
─ 0.5 vol. % aqueous solution of surface-active agent, e.g., washing-up liquid
─ ammoniacal alcoholic cleaning liquid (e.g. window cleaner), undiluted
─ petroleum ether (special boiling point spirit II acc. to DIN 51 631, 80/100° C)
─ isopropanol/n-heptane (1:1)


Page 10
TL 522 84: 2000-10
D
4.14 
Drop Test
0.1 ml drops are applied to the surface with a pipette. After allowing a period of 10 min for the me-
dium to work in, it is dried for 30 min at +60° C in mechanically circulated air. The surface shall be
evaluated 24 h after the treatment.
4.15 
Surface Testing after Abrasion Test
Changes in degree of glossiness are to be stated only if they cannot be removed with a wet cloth.
4.16 
Permanent Bend Behavior
Testing acc. to DIN 53 351; the formation of cracks is evaluated with a magnifying glass with 6
times enlargement.
4.17 
Resistance to Grease
Approx. 30 g molybdenum disulfide paste (grease acc. to release) are applied to the back; subse-
quently, the cuffs are stood up normally for temperature aging (24 h/-40° C and then 48 h/+90° C).
Immediately after the respective test times, there may be no cracking on the surface for the simu-
lated shifting actions. Material hardening acc. to released sample is permissible.
5 
Referenced Standards
PV 3905
Organic Materials; Ball Drop Test
PV 3906
Non-metallic Planar Fabrics, Abrasion Behavior Testing
PV 3909
Non-Metallic Planar Fabrics, Measurement of the Static and Permanent
Elongation
TL 380
Wool Felt for Testing Purposes; Material Requirements
TL 1010
Materials for Vehicle Interiors, Burning Behavior; Material Requirements
TL 822 29
Shifting Gears
VW 011 55
Vehicle Supply Parts - General, Approval of First Supply and Changes
VW 501 80
Vehicle Interior Components, Emissions
VW 911 01
Environmental Standard for Vehicles, Vehicle Parts, Materials, Operating
Fluids, Avoidance of Hazardous Substances
DIN 50 014
Climates and Their Technical Application; Standard Climates
DIN 51 631
Special Boiling Point Spirits; Requirements
DIN 53 351
Testing Leather, Leatherette and Similar Sheet Materials; Permanent
Bending Behavior (Flexometer Method)
DIN 53 377
Testing Plastic Films; Determining Dimensional Change
DIN EN 1876-1
Rubber- or Plastic-Coated Textiles — Tests at Low Temperatures - Part 1:
Bend Test
DIN EN 20 105-A02
Textiles; Tests for Color Fastness, Part A02: Gray Scale for Assessing
Change in Color
DIN EN 20 105-A03
Textiles; Tests for Color Fastness, Part A03: Gray Scale for Assessing
Staining
DIN EN ISO 105-X12
Textiles; Tests for Color Fastness, Color Fastness Against Rubbing
DIN EN ISO 2286-2
Rubber- or Plastic-Coated Textiles — Determining Roll Characteristics -
Part 2: Determining the Total Weight based on Surface Area; Weight
based on Surface Area of Coating and Weight based on Surface Area of
Substrate
DIN EN ISO 2286-3
Rubber- or Plastic-Coated Textiles — Determining Roll Characteristics -
Part 3: Determining the Thickness
US Regulation 571 302 German Regulation No. 302, Combustibility of Materials for Vehicle Interi-
ors

File: 材料工程师/TL52296_EN_2002-07-01.pdf.md
# TL52296_EN_2002-07-01.pdf

Klass.-Nr./Class. No. 55 36 1 
July 2002 
 
ASSY Dashboard and Knee Bar 
Material Requirements 
TL 
522 96 
Konzernnorm 
 
 
Descriptors: dashboard, instrument panel, knee bar, knee protection 
 
 
Page 1 of 13 
Fachverantwortung/Responsibility 
Normung/Standards Dept. 
I/EK-36  Hr. Hauck 
I/ET-31          Tel: +49-841-89-33904 
Gradl 
 
 
Confidential. All rights reserved. No part of this document may be transmitted or reproduced without the prior written permission of a Standard Department of the Volkswagen Group,. 
Parties to a contract can only obtain this standard via the responsible procurement department.. 
 VOLKSWAGEN AG 
Norm vor Anwendung auf Aktualität prüfen / Check standard for current issue prior to usage. 
 
Contents 
 
 
 
 
 
 
 
 
 
 
        Page 
1 
General requirements..................................................................................................... 2 
1.1 
Classification of load zones ............................................................................................ 2 
1.2 
Material composition....................................................................................................... 2 
1.3 
Appearance .................................................................................................................... 2 
1.4 
Material restrictions, avoidance of hazardous substances ............................................. 2 
1.5 
Conditioning.................................................................................................................... 3 
1.6 
Validity of requirements .................................................................................................. 3 
1.7 
Acceptance requirements............................................................................................... 3 
1.8 
Material code .................................................................................................................. 3 
2 
Requirements for individual dashboard components...................................................... 3 
2.1 
Skin................................................................................................................................. 3 
2.2 
Substrate material........................................................................................................... 5 
3 
Requirements for the total structure ............................................................................... 6 
3.1 
Requirements in as-received condition........................................................................... 6 
3.2 
Aging tests...................................................................................................................... 7 
3.3 
Burning behavior acc. to US Law 571.302 ................................................................... 10 
4 
Test matrix: aging and mechanical tests ...................................................................... 11 
4.1 
Sintered PVC skin......................................................................................................... 11 
4.2 
Sintered TPU skin......................................................................................................... 12 
5 
Referenced standards .................................................................................................. 13 
 
Changes 
The following changes have been made as compared to the May 1994 issue: 
─ Technical Supply Specification (TL standard) completely revised 
Previous issues 
TL 522 96: 1985-11; 1989-07; 1991-09; 1994-05 
 
The English translation is believed to be accurate. 
In case of discrepancies the German version shall govern. 


Page 2 
TL 522 96: 2002-07 
D 
1 
General requirements 
1.1 
Classification of load zones 
The load-zone assignment of the component to be sampled must be agreed upon with the relevant 
releasing party prior to sampling. 
1.1.1 Zone 1 
Dashboard and areas exposed to direct sunlight. 
1.1.2 Zone 2 
Knee bar, glove compartment and areas exposed to indirect sunlight. 
1.2 
Material composition 
Acc. to drawing 
Decorative material  
e.g.: integral skin, deep-drawing skin 
Padding 
 
 
e.g.: PUR foam 
Substrate material 
 
e.g.: thermoplastic material, formed natural fiber material 
Modifications to the material formulation require approval and must be sampled. 
The formulations of the materials used (decorative material, padding, substrate) shall be identified 
by performing suitable tests (e.g. torsion pendulum test acc. to DIN EN ISO 6721-2, IR 
spectroscopy) and disclosed if need be. 
The material groups used (e.g. isocyanates, polyols, phtalates, stearates from parting agents) must 
be comprehensible and identifiable for Volkswagen AG. 
The materials used must each meet the required limit values for decorative material, padding and 
substrate acc. to VW 501 80 or Ingolstadt Laboratory Guideline for Use No. 3211, respectively (see 
section 3.1.6). 
1.3 
Appearance 
The dashboard must not exhibit any surface flaws perceptible to the naked eye. 
- The following surface flaws are not permissible: 
Pores, shiny areas, color variations, differences in grain, bendings, blisters, visible/perceptible 
voids, processing-agent residues, coat formation on decorative surface 
- The predetermined breaking point for the airbag must not be visible at any angle of view. 
If rework is permissible for voids, the respective areas and the performance of the rework is to be 
agreed upon with the releasing department in advance. 
1.4 
Material restrictions, avoidance of hazardous substances 
Avoidance of hazardous substances acc. to Volkswagen standard VW 911 01. 
For the list of hazardous substances see VW 911 01 Appendix 1 (Vehicle Environmental Standard; 
List of Substances Banned from Use / Subject to Mandatory Declaration) 


Page 3 
TL 522 96: 2002-07 
D 
1.5 
Conditioning 
Prior to testing, the specimens must be conditioned for at least 24 h in the DIN 50 014-23/50-2 
standard climate. 
1.6 
Validity of requirements 
The numerical values apply to each individual measurement. 
1.7 
Acceptance requirements 
Approval of first supply and changes acc. to VW 011 55. 
1.8 
Material code 
Part identification acc. to VDA1 260 
2 
Requirements for individual dashboard components 
2.1 
Skin 
Specimens 
The tests described in section 2.1.2 shall be performed on specimens taken from plane, grained 
areas of the total structure (decorative material, padding, substrate). 
For the tests described in sections 2.1.1 and 2.1.3 to 2.1.5 it suffices to use skins. 
2.1.1 Skin thickness and predetermined breaking point for airbag 
Testing acc. to DIN EN ISO 2286-3; skin thickness acc. to requirements called out in drawing. 
Design and geometry of predetermined breaking point acc. to requirements called out in drawing or 
performance specifications. 
2.1.2 Breaking strength and elongation at break 
Breaking strength acc. to DIN EN ISO 527, part 1 and 2, specimen shape 5 (part 3) 
If required by the specimen shape, specimen no. 5A described in DIN EN ISO 527-2 may be used 
as an alternative after agreement of the testing parties.  
2.1.2.1 Quasi-static tensile test 
v = 100 mm/min, testing in DIN 50 014-23/50-2 standard climate 
2.1.2.1.1 Breaking stress and elongation at break 
The requirements for the respective materials and dashboards are defined in a test matrix. This 
test matrix (see sections 4.1 and 4.2) specifies mechanical test and aging combinations. 
The requirements vary acc. to the material used. 
                                                
1 German Association of the Automotive Industry 


Page 4 
TL 522 96: 2002-07 
D 
2.1.2.2 Dynamic tensile test 
Drop weight testing acc. to PV 1305, v = 10 m/s 
Note: The tests are not carried out for PVC materials. 
2.1.2.2.1 Testing in DIN 50 014-23/50-2 standard climate 
The requirements for the respective materials and dashboards are defined in a test matrix. This 
test matrix (see sections 4.1 and 4.2) specifies the mechanical test and aging combinations. 
2.1.2.2.2 Testing on cooled specimens < -10 °C 
The requirements for the respective materials and dashboards are defined in a test matrix. This 
test matrix (see sections 4.1 and 4.2) specifies the mechanical test and aging combinations. 
2.1.2.2.3 Testing on cooled specimens < -35 °C 
The requirements for the respective materials and dashboards are defined in a test matrix. This 
test matrix (see sections 4.1 and 4.2) specifies the mechanical test and aging combinations. 
2.1.3 Abrasion behavior 
Crockmeter test acc. to PV 3906 
2.1.3.1 100 strokes, dry 
No change of color or surface structure. 
Bleeding of rubbing cloth: max. ≥ grade 4, gray-scale level acc. to DIN EN ISO 105-A03 
2.1.3.2 10 strokes, wet with cleaning agent 
Ethanol, petroleum ether, aqueous solution of surface-active agent, e.g. Pril®, ammoniacal 
alcoholic solution, e.g. Ajax® 
No change of color or surface structure. 
Bleeding of rubbing cloth: max. ≥ grade 4, gray-scale level acc. to DIN EN ISO 105-A03 


Page 5 
TL 522 96: 2002-07 
D 
2.1.4 Resistance to agents 
Testing by means of “drop test” 
Drops of approx. 0.1 ml of the cleaning agents stated in section 2.1.3.2 are applied to the surface 
using a pipette. After allowing a period of 10 min for the medium to work in, the specimens are 
dried for 30 min at 60 °C in mechanically circulated air. Specimen evaluation after 24 h. 
No change of color or surface structure permissible. Changes in degree of glossiness are to be 
evaluated only if they cannot be removed with a damp cloth. 
Changes in degree of glossiness are permissible if agreed upon with the releasing laboratory. 
2.1.5 Extracting individual formulation components 
This test is not required for integral PVC skins or TPO films. 
A skin segment of (10 x 5) cm is aged for 96 h at 40 °C in distilled water (e.g. mechanical 
circulation oven).  
The specimen is immersed with approx. 50 % of its total surface into an open glass container (e.g. 
bowl as described in PV 3900). If there is any loss of water in the bowl, the lost amount shall be 
replaced. 
After aging, there must not be any coating on the skin. 
2.2 
Substrate material 
The substrate material properties shall be tested acc. to the respective Technical Supply 
Specification for the material or the drawing entry. 
2.2.1 Flexural strength 
Test acc. to DIN EN ISO 178 
Max. change ± 10 % after aging at elevated temperature acc. to section 3.2.1 as compared to 
substrate values from before aging. 
2.2.2 Impact resistance 
Testing acc. to DIN EN ISO 179-1 
Max. change ± 10 % after aging at elevated temperature acc. to section 3.2.1 as compared to 
substrate values from before aging. If the requirement for the part in unused condition is “no 
fracture”, this also applies to testing on aged specimens. 
2.2.3 Notched impact strength 
Testing acc. to DIN EN ISO 179-1 
Max. change ± 10 % after aging at elevated temperature acc. to section 3.2.1 as compared to 
substrate values from before aging. If the requirement for the part in unused condition is “no 
fracture”, this also applies to testing on aged specimens. 


Page 6 
TL 522 96: 2002-07 
D 
3 
Requirements for the total structure 
3.1 
Requirements in as-received condition 
3.1.1 Color 
Testing acc. to VW 501 90 
3.1.2 Gloss 
Testing acc. to DIN 67 530 
Desired values acc. to released sample 
3.1.3 Hardness 
Testing acc. to DIN EN ISO 868, measurement on foamed component 
Measurement of initial hardness; (legislative) requirement: Shore hardness A > 50 
3.1.4 Indentation hardness 
Testing acc. to PV 3421 
Important: compression stress-strain characteristics 33.9 N – 10 mm 
The 5 test points are indicated in the drawing (M1 – M5) or are to be agreed upon with the testing 
parties. The indentation hardness must correspond to the released sample at all points. 
The requirements for the respective materials and dashboards are defined in a test matrix. This 
test matrix (see sections 4.1 and 4.2) specifies mechanical test and aging combinations. 
3.1.5 Adhesion between foam and substrate / foam and skin 
The following applies in unused condition as well as after aging (see test matrix, section 4):  
Adhesion between foam and substrate as well as between foam and skin must be uniformly good 
in all areas. 
When the skin is removed from the foam or the foam is removed from the substrate, residual 
portions of foam must remain on the skin / substrate surface (= cohesive fracture in the foam). 
Adhesion between skin and foam is tested in a peel test acc. to PV 2034 in DIN 50 014-23/50-2 
standard climate, traverse speed: 50 mm/min. 
Specimens are to be removed from plane sections of the skin 
The requirements for the respective materials and dashboards are defined in a test matrix. This 
test matrix (see sections 4.1 and 4.2) specifies mechanical test and aging combinations. 
3.1.6 Emission and fogging behavior 
Testing acc. to VW 501 80 
Specimens are to be removed from plane sections. 
Testing is performed separately on decorative material, padding and substrate. 
Fogging tests on decorative material from zone 1 are performed at 120 °C (deviating from 
VW 501 80 and PV 3015). 


Page 7 
TL 522 96: 2002-07 
D 
3.1.7 Low-temperature elasticity 
Testing is only performed on PVC skins. 
Ball drop test acc. to PV 3905 
Removal of test sections with a size of (100 x 100) mm from the finished part acc. to drawing. 
Testing is performed without a backing. 
Drop height: 230 mm 
Requirement: No fracture of skin in low-temperature test at -20 °C 
optionally 
Impact penetration test acc. to DIN EN ISO 6603-1 
Removal of test sections with a size of (80 x 80) mm from the finished part acc. to drawing. 
Requirement: No fracture of skin in low-temperature test at -20 °C. 
3.2 
Aging tests 
If not otherwise specified or agreed upon between the testing parties, finished parts are to be 
tested. Test equipment installation acc. to as-installed position of finished part in vehicle. 
For natural materials (such as leather) different test conditions may be specified, see requirements 
given in performance specifications for the respective material. 
For combinations of aging and mechanical tests see the test matrix (sections 4.1 and 4.2). 
Requirements for appearance 
The following requirements (analogous to section 3.2.1) apply to agings acc. to section 3.2.1 
through 3.2.5.2.2. 
─ The dashboard must not exhibit any surface flaws perceptible to the naked eye. 
─ Surface flaws such as pores, shiny areas, color variations, differences in grain, bendings, 
blisters, visible and/or perceptible voids, processing-agent residues or coat formation on the 
decorative surface are not permissible. 
─ The predetermined breaking point for the airbag must not be visible at any angle of view. 
─ Changes such as distortion of the total structure, warping on contours and radii, surface marks 
due to voids, blistering or blooming are not permissible after aging. Maximum deviation samples 
are specified if necessary. 
─ Minor changes in color and glossiness acc. to released sample are permissible. Color shift is 
not permitted. Tolerance zones are specified if necessary (measurement acc. to section 3.1.1 
and section 3.1.2). 


Page 8 
TL 522 96: 2002-07 
D 
3.2.1 Heat aging 
3.2.1.1 Zone 1 
Aging for 500 hours at 120 °C in mechanically circulated air 
Requirements for appearance acc. to section 3.2 as well as acc. to test matrix evaluation (see 
section 4.1 and 4.2). 
Changes in shape and/or distortions of the finished part are not evaluated. 
3.2.1.2 Zone 2 
Aging for 500 hours at 100 °C in mechanically circulated air 
Requirements for appearance acc. to section 3.2 as well as acc. to test matrix evaluation (see 
section 4.1 and 4.2). 
Changes in shape and/or distortions of the finished part are not evaluated. 
3.2.2 Environmental cycle test  
3.2.2.1 Zone 1 
12 cycles (= 144 h) aging acc. to PV 1200 
If agreed upon with the testing parties, 60 cycles aging acc. to PV 2005 is possible as an 
alternative. 
Requirements for appearance acc. to section 3.2 as well as acc. to test matrix evaluation (see 
section 4.1 and 4.2). 
3.2.2.2 Zone 2 
8 cycles (= 96 h) aging acc. to PV 1200 
If agreed upon with the testing parties, 40 cycles aging acc. to PV 2005 is possible as an 
alternative. 
Requirements for appearance acc. to section 3.2 as well as acc. to test matrix evaluation (see 
section 4.1 and 4.2). 
3.2.3 Moisture aging 
3.2.3.1  “Pocking test” 
Zone 1, zone 2 
Aging for 500 h at 70 °C and 95 % relative humidity 
Requirements for appearance acc. to section 3.2. 
3.2.3.2 Moisture condensate constant atmosphere 
Zone 1, zone 2 
Aging for 500 h in moisture condensate constant atmosphere acc. to DIN 50 017 KK. 
Requirements for appearance acc. to section 3.2. 


Page 9 
TL 522 96: 2002-07 
D 
3.2.4 Fastness to high-temperature light acc. to PV 1303 and DIN 75 202 
3.2.4.1 Zone 1 
Testing: 5 periods acc. to PV 1303 
Surface changes: max. ≥ grade 4; gray-scale level acc. to DIN EN 20105-A03 
3.2.4.2 Zone 2 
Testing: 3 periods acc. to PV 1303 
Surface changes: max. ≥ grade 4; gray-scale level acc. to DIN EN 20105-A03 
3.2.4.3 Testing: 10 periods acc. to PV 1303 
Zone 1, zone 2 
No evaluation of appearance; evaluation of mechanical properties acc. to test matrix (see section 
4.1 and 4.2). 
3.2.5 Weathering tests 
3.2.5.1 Open-air weathering tests acc. to VW 501 85 
No damages shall occur within the first year of open-air weathering, no significant damages after 2 
years. 
3.2.5.1.1 Tests in vehicles 
Resistance to open air weathering is verified in installed condition in the vehicle. 
Requirements for appearance acc. to section 3.2. 
3.2.5.1.2 Open-air weathering tests on assemblies in test devices 
The parts are installed on corresponding module brackets and tested in conditions corresponding 
to the as-installed position in radiation boxes made of glass. All add-on parts are to be mounted; 
otherwise, the openings designated for these parts are to be closed. 
System release for new materials and technologies: 
If materials, systems or manufacturing processes are used that have not already been in use within 
the VW group, documentation of 3-year weathering resistance is required.  
In order to save time, the components may be transferred between the Northern and the Southern 
hemisphere, so that they can be exposed to 3 summer periods within 1.5 years.  
Requirements for appearance acc. to section 3.2. 
3.2.5.2 Weather simulation acc. to VW 501 85 and DIN 75 220 (sunshine simulation) 
Zone 1, zone 2 
360 h dry-cycle and subsequent 240 h moist-cycle testing acc. to Z-IN1 stated in DIN 75 220, 
optionally 240 h acc. to D-IN1-T stated in DIN 75 220. 


Page 10 
TL 522 96: 2002-07 
D 
3.2.5.2.1 Tests in vehicles 
Parts are tested in installed condition in the vehicle. 
No damages may occur within one test cycle acc. to DIN 75 220 (performed in a test system 
certified by the concerned group brand). 
Requirements for appearance acc. to section 3.2. 
3.2.5.2.2 Weather simulation on assemblies in testing devices 
The parts are installed on corresponding module brackets and tested in radiation boxes made of 
glass in conditions corresponding to the as-installed position. All add-on parts are to be mounted; 
otherwise, the openings designated for these parts are to be closed. 
Requirements for appearance acc. to section 3.2. 
3.3 
Burning behavior acc. to US Law 571.302 
Testing acc. to TL 1010 (if specified in drawing or release)
