Repository: kujaxr/obsidian-vault

File: 材料工程师/TL52324.pdf.md
# TL52324.pdf

Klass.-Nr. 55 12 7
April 2004
Elastomer for Supporting Straps
Material Requirements on Component
TL
523 24
Konzernnorm
Types: Without Index (= O), A
Descriptors:
rubber, elastomer, EPDM, ethylene propylene diene rubber, VMQ, silicone
elastomer, supporting strap, exhaust system, exhaust-emission system
Page 1 of 6
Fachverantwortung/Responsibility
Normung/Standards (EZTD, 1733)
K-QS-31
Dittmann
Tel: -22392
Frau Krenz
Tel: +49-5361-9-48869
Sobanski
Confidential. All rights reserved. No part of this document may be transmitted or reproduced without the prior written permission of a Standards Department of the Volkswagen Group.
Parties to a contract can only obtain this standard via the responsible procurement department.
 VOLKSWAGEN AG
Norm vor Anwendung auf Aktualität prüfen / Check standard for current issue prior to usage.
Form FE 41 - 01.03
Changes
The following changes have been made as compared to Technical Supply Specification
TL 523 24: 1997-06:
─ 
Standard restructured
─ 
Type A added
─ 
Compression set not required, tension set added instead
Previous issues
1988-05; 1997-06
1 
Scope
This Technical Supply Specification defines the material requirements on components for two types
of elastomers used for supporting straps in the area of the exhaust system ASSY (suspension):
─ 
TL 523 24:
EPDM elastomer,
─ 
TL 523 24-A:
VMQ silicone elastomer.
2 
Designation
EPDM according to TL 523 24
or
VMQ according to TL 523 24-A
3 
Requirements
3.1 
Basic specifications
Approval of first supply and changes acc. to Volkswagen standard VW 011 55 “Vehicle Supply
Parts – General”.
Avoidance of hazardous substances acc. to VW 911 01 “Vehicle environmental standard”.
20 finished parts of each type are preferable for complete testing. Alternatively, test panels may
be used if the component geometry does not allow the preparation of test specimens from the
finished part.
3.2 
Types
According to drawing.
The English translation is believed to be accurate.
In case of discrepancies the German version shall govern.
QUELLE: NOLIS


Page 2
TL 523 24: 2004-04
3.3 
Identification according to VDA*) 260
>EPDM< or >VMQ< respectively.
3.4 
Evaluation of the measuring results
The required numerical values apply to each individual measurement.
3.5 
Material
TL 523 24
Terpolymer consisting of ethylene, propylene and a diene, e.g. dicyclopentadiene.
Saturated polymer main chain with lateral double bonds. Vulcanized with
peroxide (preferred). Ozone-resistant.
TL 523 24-A
Silicone rubber with additional methyl and vinyl groups on polymer main chain.
Ozone and low-temperature resistant.
3.6 
Appearance
The elastomer component shall not display any surface flaws (e.g. inclusions, pimples) or
vulcanization flaws (e.g. tackiness, blistering).
4 
Requirements
See Table 1.
Table 1
No.
Property
Unit
Requirement
Type without
index
Type A
1
Density acc. to VDA 675 106
g/cm3
Acc. to sample
Tolerances acc. to VW 2.8.1
2
Thermogravimetric analysis (TGA)
acc. to Test Specification PV 3927
%
Acc. to sample,
see Figure A.1
3
Low-temperature resistance
acc. to VW 2.8.1
24 h at -35 °C
The 125 mm x
10 mm specimens
shall not fracture
and/or display
cracks.
-
3.1
Low-temperature standard value
determined with DSC
acc. to VDA 675 116
°C
≤ 35 (Peak), see Figure A.2.
4
Hardness acc. to VDA 675 202
see Section 5.1
4.1
As-received condition
Shore A
According to drawing
4.2
After aging at elevated temperature
see Section 5.2
Shore A
0 to +10 as
compared to as-
received condition
0 to +8 as
compared to as-
received condition
                                                
*) VDA = Verband der Automobilindustrie (German Association of the Automotive Industry)


Page 3
TL 523 24: 2004-04
No.
Property
Unit
Requirement
Type without
index
Type A
5
Tensile strength acc. to VDA 675 205
5.1
As-received condition
N/mm2
> 8
> 6
5.2
After aging at elevated temperature
see Section 5.2
N/mm2
> 6
> 5
6
Elongation at tear acc. to VDA 675 205
see Sections 5.1 and 5.3
6.1
As-received condition
%
> 300 / > 200 / > 150
6.2
After aging at elevated temperature
see Section 5.2
%
> 200 / > 150 / > 100
7
Corrosion behavior
acc. to VDA 675 241
No black discoloration and/or no
aggressive behavior on electrolytic
copper, slight oxidation tint permissible.
8
Abrasion behavior
acc. to VDA 675 235
see Section 5.4
mm3
< 200
9
Tension set acc. to VDA 675 217, method B
see Section 5.5
9.1
As-received condition
94 h at (23 ± 2) °C
%
< 30
< 10
9.2
After aging at elevated temperature
see Section 5.6
22 h at +175 °C
%
< 70
22 h at +200 °C
%
< 25
5 
Notes on testing
5.1 
Hardness
It is preferable to use S3 standard test specimens punched out of finished parts according to
VDA 675 205.
5.2 
Aging at elevated temperature
The standard test specimens according to Section 5.1 shall be aged in a mechanical circulation
oven for 94 h according to VDA 675 310:
─ 
Type without index at +175 °C
─ 
Type A at +200 °C.
Measurements shall be conducted 30 minutes after removal from the oven at (23 ± 2) °C.
5.3 
Elongation at tear
The following hardness ranges apply to the elongation at tear:
─ 
< 50 Shore A
─ 
50 Shore A to 75 Shore A
─ 
> 75 Shore A


Page 4
TL 523 24: 2004-04
5.4 
Abrasion behavior
Plane parallel sections are taken from finished parts for preference.
5.5 
Tension set
Tension set is determined according to VDA 675 217, method B, using trouser test specimens
(measuring approx. 125 mm x 10 mm) under 50% elongation, 45 min holding in deformed state
and subsequent unloading.
Aging at elevated temperature shall take place in a mechanical circulation oven for 22 h each
according to VDA 675 310:
─ 
Type without index at +175 °C
─ 
Type A at +200 °C.
5.6 
Aging at elevated temperature
Aging at elevated temperature shall take place in a natural convection oven according to
DIN 53508. Measurements shall be carried out after 45 min of cooling in deformed state and
subsequent aging for 30 min in unloaded state at (23 ± 2) °C.


Page 5
TL 523 24: 2004-04
6 
Referenced standards*)
PV 3927
Thermogravimetric Analysis for Plastics and Elastomers; Determination:
Plasticizers, Carbon Black
VW 2.8.1
Elastomers; Material Requirements and Testing
VW 011 55
Vehicle Supply Parts, General; Approval of First Supply and Changes
VW 911 01
Vehicle Environmental Standard; Vehicle Parts, Materials, Operating Fluids;
Avoidance of Hazardous Substances
DIN 53508
Testing of Rubber – Accelerated Ageing
VDA 260
Bauteile von Kraftfahrzeugen; Kennzeichnung der Werkstoffe (currently only
available in German)
VDA 675 106
Elastomer-Bauteile in Kraftfahrzeugen; Prüfverfahren zur Identifikation; Dichte
(currently only available in German)
VDA 675 116
Elastomer-Bauteile in Kraftfahrzeugen; Prüfverfahren zur Identifikation,
Kältemerkmale, Differenz-Scannin-Kalorimetrie (DSC) (currently only available
in German)
VDA 675 202
Elastomer-Bauteile in Kraftfahrzeugen; Prüfverfahren zur Eigenschafts-
bestimmung; Shore A und D (currently only available in German)
VDA 675 205
Elastomer-Bauteile in Kraftfahrzeugen; Prüfverfahren zur Eigenschafts-
bestimmung; Spannungs-Dehnungs-Verhalten; Zugversuch (currently only
available in German)
VDA 675 217
Elastomer-Bauteile in Kraftfahrzeugen; Prüfverfahren zur Eigenschafts-
bestimmung, Kriechen und Relaxation, Zugverformungsrest (currently only
available in German)
VDA 675 235
Elastomer-Bauteile in Kraftfahrzeugen; Prüfverfahren zur Eigenschafts-
bestimmung; Reibung und Verschleiß; Abrieb (currently only available in
German)
VDA 675 241
Elastomer-Bauteile in Kraftfahrzeugen; Prüfverfahren zur Eigenschafts-
bestimmung; Korrosionswirkung auf Kupfer (currently only available in
German)
VDA 675 310
Elastomer-Bauteile in Kraftfahrzeugen; Prüfverfahren zur Beständigkeits-
prüfung, Wärmealterung (currently only available in German)
                                                
*)
In this section, terminological inconsistencies may occur as the original titles are used.


Page 6
TL 523 24: 2004-04
Appendix A
informative
A.1 
Example TGA curve for EPDM
Sample Weight:
12.004 mg
1. 
Heat from 50.00 °C to 900 °C at 40.00 °C/min
2. 
Hold for 2.0 min at 900.00 °C
Figure A.1 
A.2 
Example DSC curve for EPDM
Sample Weight:
31.920 mg
1. 
Hold for 6.0 min at -100.00 °C
2. 
Heat from -100.00 °C to 30.00 °C at 20.00 °C/min
Figure A.2 
organic components:
Delta Y = 70.218%
inorganic components:
oxidizing components:
Delta Y = 24.024%

File: 材料工程师/TL52418E.pdf.md
# TL52418E.pdf

Klass.-Nr. 55 16 9 
February 2005 
CR Elastomer for Wiper Blades 
Material Requirements 
TL 
524 18 
Konzernnorm 
 
 
Descriptors: 
CR, wiper blade, windshield washer system, elastomer 
 
Page 2 of 6 
Fachverantwortung/Responsibility 
Normung/Standards (EZTD, 1733) 
 
K-QS-31/2 Dr. Taddigs Tel.: -22178 
Dr. Schilling 
Frau Krenz Tel.: +49-5361-9-48869 
Sobanski 
 
 
Confidential. All rights reserved. No part of this document may be transmitted or reproduced without prior permission of a Standards Department of the Volkswagen Group. 
Parties to a contract can only obtain this standard via the B2B supplier platform “www.vwgroupsuppy.com”. 
 VOLKSWAGEN AG 
Norm vor Anwendung auf Aktualität prüfen / Check standard for current issue prior to usage. 
Form FE 41 - 01.05 
Changes 
The following changes have been made as compared to Technical Supply Specification 
TL 524 18, 2003-08: 
─ 
Requirements for hardness, weight change in water and tension set changed 
─ 
Resistance to open-air weathering according to VW 501 85 added 
─ 
Surface added 
─ 
Total cross-linking density added 
─ 
Test for extractable ingredients added 
─ 
Referenced standards updated 
Previous issues 
1994-05; 1997-05; 1999-02; 2003-08 
1 
Scope 
This technical supply specification specifies the material requirements for CR elastomers for wiper 
blades in the windshield washer system. 
2 
Description 
CR Elastomer according to TL 524 18 
3 
Requirements 
3.1 
General requirements 
Approval of first supply and changes according to Volkswagen standard VW 011 55. 
Resistance to open air weathering according to VW 501 85. 
Avoidance of hazardous substances according to VW 911 01 and the End-of-Life Vehicles 
Directive of the European Union 2000/53/EG Appendix II. 
For complete testing, 20 finished parts and 1 test sheet in German standard paper size DIN A5, 
6 mm thick, are required. 
3.2 
Appearance 
Flawless surface and smooth wiping edges. The following are not permitted: nodes, pores, 
inclusions, cracks, waviness and other types of damage. 
The English translation is believed to be accurate. 
In case of discrepancies the German version shall govern. 
QUELLE: NOLIS


Page 2 
TL 524 18: 2005-02 
 
3.3 
Design 
According to drawing. Requirements on drawings deviating from this Technical Supply 
Specification take precedence. 
3.4 
Evaluation of the measuring results 
The required numerical values apply to each individual measurement. 
3.5 
Material 
CR elastomer 
3.6 
Identification according to VDA 260 
>CR< 
3.7 
Surface 
Graphite coated. 
3.8 
Color 
Black. 
4 
Properties 
See Table 1. 
NOTE Only the determination of the properties according to no. 2.1 and 7 from Table 1 is carried 
out on the test sheet. All other determinations are carried out on the finished part or on specimens 
taken from the finished part. 
Table 1 
No. 
Property 
Unit 
Requirement 
1 
Density acc. to DIN EN ISO 1183-1 
and VW 2.8.1 
g/cm3 
Acc. to sample 
2 
Hardness 
 
 
2.1 
Sheet material acc. to DIN 53505 
 
 
2.1.1 
As-received condition 
Shore A Preferred hardness 63 ± 5 or 
deviating according to drawing entry 
2.1.2 
After aging at elevated temperature 
72 h at +90 °C 
see Section 5.1 
Shore A 0 to +3 as compared to as-received 
condition 
2.2 
Finished part, center of surface of back and lip in cross section  
(minimum thickness ≥ 1.5 mm) acc. to DIN ISO 48 
2.2.1 
As-received condition 
IRHD 
Preferred hardness 60 ± 4 or 
deviating according to drawing entry 
2.2.2 
After aging at elevated temperature 
72 h at +90 °C 
see Section 5.1 
IRHD 
0 to +3 as compared to as-received 
condition 


Page 3 
TL 524 18: 2005-02 
 
No. 
Property 
Unit 
Requirement 
3 
Tensile strength 
see Section 5.2 
 
 
3.1 
As-received condition 
N/mm2 
> 8 
3.2 
After aging at elevated temperature 
72 h at +90 °C 
see Section 5.1 
N/mm2 
> 7 
4 
Elongation at tear 
see Section 5.2 
 
 
4.1 
As-received condition 
% 
200 to 500 
4.2 
After aging at elevated temperature 
72 h at +90 °C 
see Section 5.1 
% 
200 to 500 
5 
Stress value acc. to DIN 53504 
at 100 % elongation 
As-received condition 
N/mm2 
> 2.5 
6 
Weight change after aging in 
 
 
6.1 
Alcohol/water mixture 
22 h at RT 
see Section 5.3 
% 
0 to +7 
6.2 
Water 
46 h at +80 °C 
% 
≤ 16 
7 
Rebound resilience acc. to DIN 53512 
(measured on test sheet) 
As-received condition 
% 
> 50 
8 
Ozone resistance acc. to VW 2.8.1 
see Section 5.4 
 
Free of cracks 
9 
Lightfastness acc. to VW 2.8.1 
 
No changes as compared to 
as-received condition. 
10 
Leaching after exposure to 
 
 
10.1 
Alcohol/water mixture 
see Section 5.5 
 
No discoloration 
10.2 
Glass cleaner/water mixture 
see Section 5.6 
 
No discoloration 
11 
Tension set acc. to DIN ISO 2285 at 
constant deformation after elevated-
temperature aging  
72 h at +90 °C 
see Section 5.7 
% 
≤ 25 
12 
Low-temperature behavior VW 2.8.1 
22 h at -40 °C 
 
Elastic 
13 
Total cross-linking density (chemical and 
physical) 
see Section 5.8 
 
Acc. to sample 
14 
Extractable ingredients acc. to PV 3939 
see Section 5.9 
% 
Only required if “Extractable 
ingredients < … %” specified 
in drawing. 
15 
Low-temperature flexibility acc. to PV 3945
see Section 5.10 
°C 
Only required if “Glass transition 
temperature Tg = …°C” specified in 
drawing. 


Page 4 
TL 524 18: 2005-02 
 
5 
Notes on testing 
5.1 
Aging at elevated temperature 
The specimens are aged 72 h at +90 °C in a mechanical circulation oven according to DIN 53508. 
Measurements 15 min after removal. 
5.2 
Tensile strength, elongation at tear 
Specimens are taken from the back (S3A or S3 standard specimens). 
5.3 
Weight change 
80-mm long finished part sections are aged for 22 h at room temperature in 250 ml of a mixture of 
alcohol and water (see Section 5.5). 
5.4 
Ozone resistance 
In a test frame according to PV 3305. The specimens are separated on the swing bar and the ends 
wound with textile adhesive tape to better restrain them. 
150-mm long finished part sections are fastened in the clamping device on the test frame 
and stretched until a 15% elongation is reached between the markings, which are spaced 
100 mm apart. 
Prior to aging in the ozone climate chamber, the test frame, with the finished part sections clamped 
in, is acclimatized at room temperature for 46 h. 
5.5 
Leaching effect – alcohol/water mixture 
One finished part section (5 g) is divided into 3 parts of equal length and aged for 1 h at room 
temperature in 50 ml (150 ml beaker, tall) of an alcohol/water mixture, which consists of 50 volume 
percent alcohol and 50 volume percent de-ionized water. 
After carrying out the aging and removal of the rubber parts, light-colored painted panels according 
to VW 2.8.1 are immersed vertically in the fluid for 1 h at room temperature. 
After the end of the test duration they are exposed to light for 1 h under an unfiltered quartz lamp. 
The painted sheet is evaluated for discoloration before and after the exposure. 
5.6 
Leaching effect – glass cleaner/water mixture 
One finished part section (5 g) is divided into 3 parts of equal length and aged for 1 h at room 
temperature in 50 ml (150 ml beaker, tall) of a washer fluid/water mixture, which consists of 
50 volume percent glass cleaner according to TL 521 64 and 50 volume percent de-ionized water. 
After carrying out the aging and removal of the rubber parts, light-colored painted panels according 
to VW 2.8.1 are immersed vertically in the fluid for 1 h at room temperature. 
After the end of the test duration they are exposed to light for 1 h under an unfiltered quartz lamp. 
The painted sheet is evaluated for discoloration before and after the exposure. 


Page 5 
TL 524 18: 2005-02 
 
5.7 
Tension set 
In a test frame according to PV 3305. The specimens are separated on the swing bar and the ends 
wound with textile tape to better restrain them. 
100 mm long finished part sections are fastened in the clamping device on the test frame and 
stretched until a 50% elongation is reached between the markings, which are spaced 50 mm apart. 
15 min after mounting, the test frames with the elastomer parts must be aged for 72 h at +90 °C in 
a natural convection oven according to DIN 53508. The end of the test period is followed by 45 min 
acclimatization at room temperature. 
The measurements are performed 30 min after unloading. 
Evaluation: 
Tension set RzV in % at constant deformation: 
L2 – L0 
RzV = 
L1 – L0 
x 100 
Legend: 
L0 = original gage length of the specimen sections 
L1 = gage length of the specimen sections in deformed state 
L2 = gage length of the specimen sections after unloading for specified time 
5.8 
Total cross-linking density 
Determination of the total cross-linking density (chemical and physical) is carried out by the 
Volkswagen Group Central Laboratory using magnetic resonance cross linking density 
spectrometry. 
The following parameters shall be specified: 
─ 
Total cross-linking density (chemical and physical): 
XLD 
[mo1 x cm
-3] 
─ 
Spin pattern relaxation time: 
T2 
[ms] 
5.9 
Extractable ingredients 
The determination of extractable ingredients is carried out using an extraction apparatus according 
to PV 3939, May 2000 edition, Section 3.1. 
5.10 
Low-Temperature flexibility 
Determination of the glass transition temperature Tg is carried out using dynamic-mechanical 
analysis (DMA) according to PV 3945. 


Page 6 
TL 524 18: 2005-02 
 
6 
Referenced standards*) 
TL 521 64 
Windshield Washer Fluid; Material Requirements 
VW 2.8.1 
Elastomers; Material Requirements and Testing 
VW 011 55 
Vehicle Supply Parts; Approval of First Supply and Changes 
VW 501 85 
Vehicle Components; Resistance to Open Air Weathering 
VW 911 01 
Environmental Standard for Vehicles; Vehicle Parts, Materials, Operating 
Fluids; Avoidance of Hazardous Substances 
PV 3305 
Vulcanized Rubber Products; Test of Ozone Resistance and Permanent 
Deformation 
PV 3939 
Tubing in Windshield Washer Systems; Extractable Ingredients 
PV 3945 
Elastomers 
and 
Thermoplastic 
Elastomers; 
Determining 
the 
Low-
Temperature Flexibility with DMA 
DIN 53504 
Testing of Rubber; Determination of Tensile Strength at Break, Tensile 
Stress at Yield, Elongation at Break and Stress Values in a Tensile Test 
DIN 53505 
Testing of Rubber – Shore A and Shore D Hardness Test 
DIN 53508 
Testing of Rubber – Accelerated Ageing 
DIN 53512 
Testing of Rubber – Determination of Rebound Resilience (Schob Pendulum) 
DIN ISO 48 
Rubber, Vulcanized or Thermoplastic – Determination of Hardness 
(Hardness Between 10 IRHD and 100 IRHD) 
DIN ISO 2285 
Rubber, Vulcanized or Thermoplastic – Determination of Tension Set under 
Constant Elongation, and of Tension Set, Elongation and Creep under 
Constant Tensile Load 
DIN EN ISO 1183-1 Plastics – Methods for Determining the Density of Non-Cellular Plastics – 
Part 1: Immersion Method, Liquid Pyknometer Method and Titration Method 
VDA 260 
Bauteile von Kraftfahrzeugen; Kennzeichnung der Werkstoffe (Motor Vehicle 
Components; Identification of Materials – only available in German) 
                                                
*) 
In this section, terminological inconsistencies may occur as the original titles are used.

File: 材料工程师/TL52451.pdf.md
# TL52451.pdf

Painting of Metallic Decorative Add-on Parts for the Exterior
Requirements
Previous issues
TL 52451: 1996-06, 1998-07, 2003-05
Changes
The following changes have been made as compared to TL 52451: 2003-05:
–
Table 2, No. 3 "Salt spray test" removed
–
Table 2, No. 3.2 "Condensed water test", requirement expanded
–
Table 2, No. 8.1 "Scratch resistance", requirement changed
–
Standard restructured
–
Referenced documents updated
–
Table in Section A.1 expanded
Scope
This standard applies to paintwork on exterior add-on parts with metallic substrate that are in the
visible area and thus must fulfill predominantly decorative and functional requirements, e.g., roof rails,
wiper arms, pillar trim.
Description
Paintwork according to TL 52451, with additional specification of the surface protection according to
Volkswagen Standard VW 13750, if required.
Example 1:
Paintwork acc. to TL 52451
Structure according to Ofl-x630 (cathodic electrocoat) + powder top coat
Example 2:
Paintwork acc. to TL 52451
Structure according to Ofl-x632 (cathodic electrocoat) + powder top coat
1  
2  
Group Standard
TL 52451
Issue 2008-08
Class. No.:
50242
Descriptors:
paint, paintwork, surface protection, multicoat paint, metal part, decorative, top coat, wiper arm, roof rails,
pillar trim
Check standard for current issue prior to usage.
This electronically generated standard is authentic and valid without signature.
The English translation is believed to be accurate. In case of discrepancies the German version shall govern.
Numerical notation acc. to ISO practice.
Page 1 of 9
Technical responsibility
Standards department
GQL-LP/2
Marina Engelking
Tel.: +49-5361-9-41793
GQL-LM/2
Dr. Olaf Claus
Tel.: +49-5361-9-194081
GQL-L
Dr. Stephan Eisenberg
EKTC/4 Jürgen Wiesner
EKTC
Tel.: +49-5361-9-29064
Manfred Terlinden
Confidential. All rights reserved. No part of this document may be transmitted or reproduced without prior permission of a Standards Department of the Volkswagen Group.
Parties to a contract can only obtain this standard via the B2B supplier platform "www.vwgroupsupply.com".
© VOLKSWAGEN AG
VWNORM-2007-10f
QUELLE: NOLIS


Requirements
General requirements
Approval of first supply and changes according to VW 01155.
Avoidance of hazardous substances according to VW 91101.
A minimum of 10 finished parts are required for complete testing.
The supplier must enclose the information according to Section A.1 and the first-sample or develop‐
ment-sample test report with all parts to be tested.
All areas on the part for which the following requirements do not apply must be marked in the drawing.
Deviating requirements must be specified.
The coating must not be damaged during professional installation.
Appearance
The parts must exhibit a uniform appearance over their entire surface and conform to the drawing
requirements, the color standard, as well as the visual properties according to Table 2. Pores, cracks,
and other flaws that adversely affect the specified appearance are not permissible. Deviations from
this must be specified in the drawing.
Degree of glossiness, color, and structure are to be documented in the first-sample or development-
sample test report.
Open-Air Weathering
All painted components are tested according to VW 50185 (2 years in humid heat and 2 years in dry
heat). The supplier is obligated to remove the cause for complaints occurring during this test and to
improve the paint system.
Paint process
The paint process must be coordinated between the paint shop and paint manufacturer. Both parties
confirm the first-sample test report, meaning that both are responsible for fulfilling the specified re‐
quirements. Responsibilities are broken down as follows:
–
The paint manufacturer provides information on the fulfillment of requirements in the Technical
Supply Specification, processing guidelines, and support regarding the applied paint method.
–
The paint shop provides information on the substrate and pretreatment steps, checks the re‐
quirements at the earliest possible juncture, confirms compliance with the paint manufacturer’s
processing guidelines, and requests support regarding the applied paint method.
The blank manufacturer must provide information regarding the base material (substrate, pretreat‐
ment, paint coats already applied) and ensure its suitability for further paintwork.
Paint structure/coat thicknesses
The coat thicknesses specified in Table 1 (measurement according to DIN EN ISO 1463) only apply
if additional coats are used for the requirement according to VW 13750 or if there is no reference to
a surface according to VW 13750. The specified coat materials must be adhered to in any event.
The total paint coat thickness must not exceed 110 µm in a pure liquid paint structure.
In a structure containing powder paint, a total paint coat thickness of 150 µm must not be exceeded.
3  
3.1  
3.2  
3.3  
3.4  
3.5  
Page 2
TL 52451: 2008-08


Repainting is only possible if the same color is used. The total paint coat thickness in the event of
repainting is limited to a maximum of 160 µm for the pure liquid paint structure and 200 µm for the
powder paint structure. The requirements of TL 52451 must also be fulfilled by means of a reliable
process during repainting.
The paint structure must consist of either:
A primer coat (1) and a single-layer top coat (2) according to Table 1
Or
A primer coat (1) and a dual-layer top coat (3) according to Table 1
In exceptional cases (e.g., powder top coat on pretreated aluminum substrates), a top coat structure
only (according to Table 1 (1) or (2)) can also be chosen; however, this must be expressly stipulated
in the drawing.
Table 1 – Paint coat thicknesses
 
Coat
Coat material
Standard
value
Coat thick‐
ness
(μm)
1. Primer coat
a Cathodic electrocoat
17 to 22
b Heavy coat cathodic dip paint
25 to 35
c Liquid paint filler (binder base as desired)
25 to 35
d Powder filler (binder based on epoxy resin or
polyester resin)
50 to 80
2. 1-layer top coat
a Powder top coat (polyester resin or acrylate resin
base for matte paints, acrylate resin base for high-
gloss paints)
50 to 100
b Top coat (liquid paint, binder base: polyester, poly‐
acrylate, polyurethane)
20 to 40
3. 2-layer top
coat
Color‐
ing
coat
a
Base coat (liquid paint, binder: CAB, acrylate,
melamine, polyester systems)
10 to 20
Clear
coat
b Clear coat (liquid paint, binder: acrylate, polyester)
30 to 50
c Powder clear coat (acrylate resin-based binder; with
use of powders with a polyester resin base, additional
protection in the form of a further liquid clear coat
layer is required)
50 to 100
Page 3
TL 52451: 2008-08


Technological requirements
See Table 2.
The parts must be one week old for the technological tests, or they must be aged before the tests for
24 h at +60 °C. Aging and conditioning: 24 h in the DIN 50014 – 23/50-2 standard climate. Deviations
from this must be noted in the test report.
Table 2
No.
Property
Requirement
1
Optical properties
1.1
Reflectometer value
acc. to DIN EN ISO 2813
Acc. to color template
1.2
Colorimetric evaluation
Acc. to VW 50195
1.3
Structure (standard values for dark,
high-gloss colors), "wave-scan plus"
measurement system, measurement
acc. to the manufacturer’s specifica‐
tionsa)
Horizontal surfaces:
LW < 5
SW 10 to 25
Vertical surfaces:
LW < 13
SW 10 to 30
2
Adhesion
2.1
Crosscut test
acc. to DIN EN ISO 2409 b), c)
Crosscut characteristic value ≤ 1
2.2
Resistance to stone impact
of overall structure according to
DIN EN ISO 20567-1, Method B c)
Characteristic value ≤ 1,5 between the paint coats with indication of the main
separation plane; 
isolated penetrations to the substrate are permissible, however chipping is not
permissible
2.3
Pressure washer test
acc. to PV 1503A or PV 1503B; pro‐
cedure based on consultation with the
respective engineering department
No paint separation
3
Corrosion resistance
Zinc and zinc alloys,
zinc-coated surfaces
Other metallic substrates
3.1
Corrosion cycle test according to
PV 1210 with scribing line acc. to
DIN EN ISO 9227, Section C.4, eval‐
uation acc. to DIN EN ISO 4628-8.
After 10 cycles, loss of adhesion d ≤
1 mm, however not greater than
2,5 mm on any point on the part; after
60 cycles, no blistering and no base
metal corrosion d)
After 30 cycles, loss of adhesion d ≤
2,5 mm, however not greater than
5 mm on any point on the part; after 60
cycles, no blistering and no base met‐
al corrosion d)
3.2
Condensed water test for 240 h in test
atmosphere CH acc. to
DIN EN ISO 6270-2 and subsequent
conditioning in DIN 50014 – 23/50-2
standard climate
- After 2 h, degree of blistering 0 (S0) acc. to DIN EN ISO 4628-1
- No corrosion
- Compliance with the requirement for adhesion (Table 3, No. 2) after 30 min
and 24 h is mandatory
- No optical changes after 24 h compared to the initial condition
4
Resistance to temperature cycling
4.1
Aging at elevated temperature in re‐
circulated air for 240 h at +90 °C ± 2 °C
and subsequent aging for 30 min in
The requirements acc. to Section 3.2 and Table 2, No. 2 must be fulfilled
3.6  
Page 4
TL 52451: 2008-08


No.
Property
Requirement
4.1
the DIN 50014 – 23/50-2 standard cli‐
mate
The requirements acc. to Section 3.2 and Table 2, No. 2 must be fulfilled
4.2
Low-temperature aging for 24 h at
-40 °C ± 3 °C and subsequent aging
for 30 min in the DIN 50014 – 23/50-2
standard climate;
the specimens detailed in Table 2, No.
4.1 are used
The requirements acc. to Section 3.2 and Table 2, No. 2 must be fulfilled
4.3
Impact test using the specimens de‐
tailed in Table 2, No. 4.2 at -40 °C ±
3 °C e)
No chipping or cracks in paint coating
4.4
50 cycles of environmental cycle test
acc. to PV 2005A and subsequent ag‐
ing for 24 h in the DIN 50014 – 23/50-2
standard climate
The requirements acc. to Section 3.2 and Table 2, Nos. 1 and 2 must be fulfilled
5
Resistance to chemicals with respect to
5.1
Lye acc. to PV 3.10.3
No change in the paint surface
for high-gloss coatings a) reduction in glossiness < 10% (20° reflectometer
value acc. to DIN EN ISO 2813)
5.2
Acid acc. to PV 3.16.4
5.3
Transit coating and transit coating re‐
mover f)
No change in the paint surface
5.4
Film sealant acc. to QP R015
Only swellings that are reversible (after 24 h) are permitted; no adhesive
residues after removing the sealant film
5.5
Industrial grade dust remover acc. to
PV 3.10.5
No change in the paint surface for high-gloss coatings g) reduction in glossi‐
ness < 10% (20° reflectometer value acc. to DIN EN ISO 2813)
5.6
FAM test fuel acc. to
DIN EN ISO 2812-3 (procedure with
absorbent material), 10 min at room
temperature
Swellings that are reversible after 24 h are permissible
5.7
Diesel fuel acc. to TL 788 and
DIN EN ISO 2812-3 (procedure with
absorbent material), 1 h at room tem‐
perature
No change in the paint surface
5.8
Fatty acid methyl ester (FAME) acc. to
DIN EN 14214 and
DIN EN ISO 2812-3 (procedure with
absorbent material), 1 h at room tem‐
perature
5.9
Super unleaded gasoline acc. to
DIN EN 228 and DIN EN ISO 2812-3
(procedure with absorbent material),
10 min at room temperature
5.10
Engine oil acc. to TL 52173 (Burrmahl
Castrol oil Code A97075PBC) and
Page 5
TL 52451: 2008-08


No.
Property
Requirement
5.10
DIN EN ISO 2812-4 (spotting proce‐
dure), 16 h at room temperature
No change in the paint surface
5.11
Hydraulic fluid acc. to TL 52146 and
DIN EN ISO 2812-3 (procedure with
absorbent material), 16 h at room tem‐
perature
No change in the paint surface
5.12
Automatic transmission oil acc. to
TL 52162 and DIN EN ISO 2812-3
(procedure with absorbent material),
10 min at room temperature
5.13
Brake fluid acc. to TL 766 and
DIN EN ISO 2812-4 (procedure with
absorbent material), 1 h at room tem‐
perature
Swellings that are reversible after 24 h are permissible
5.14
Coolant acc. to TL 774 and
DIN EN ISO 2812-4 (procedure with
absorbent material), 1 h at room tem‐
perature
No change in the paint surface
5.15
Commercially available nitrocellulose
thinner (applies only to primed after-
service sales parts) acc. to
DIN EN ISO 2812-4 (procedure with
absorbent material), 10 min at room
temperature
6
Light and weather resistance (short-term tests)
6.1
Weathering in humid heat acc. to
PV 3930 (= Florida test), 1 year-cycle
g)
No cracks, no change in color or gloss; adhesion according to Table 2; No. 2
must be fulfilled
6.2
Weathering in humid heat acc. to
PV 3930 (= Florida test), 2 year-cycles
g)
6.3
Weathering in dry heat acc. to
PV 3929 (= Kalahari test), 1 year-cycle
g)
6.4
Weathering in dry heat acc. to
PV 3929 (= Kalahari test), 2 year-cy‐
cles g)
6.5
Resistance of high-gloss top coats a)
to UV radiation acc. to PV 1502,
2 000 h
No visible cracking of the clear coat
7
Resistance to open air weathering
7.1
Weathering in humid heat (Florida), 2
years, acc. to VDA 621-403g)
No visible change in color or gloss, adhesion acc. to Table 2; No. 2 must be
fulfilled, intermediate evaluation after every year-cycle
Page 6
TL 52451: 2008-08


No.
Property
Requirement
7.2
No visible change in color or gloss, adhesion acc. to Table 2; No. 2 must be
fulfilled, intermediate evaluation after every year-cycle
Weathering in dry heat (Kalahari), 2
years according to VDA 621-403  g)
8
Car wash resistance
8.1
Scratch resistance acc. to PV 3.3.3 for
high-gloss coatingsa)
VE ≥ 1 h)
VR ≥ 1 after reflow h)
a)  Top coats with a reflectometer value of ≥ 70 at 60° according to DIN EN ISO 2813 are defined as high-gloss paints.
b)  With crosscut test characteristic values > 1, the result should be verified through further adhesion tests (e.g., stone impact test).
c)  Tesa 4657 must be used as the adhesive tape.
d)  Deviating from this, wiper arms are evaluated according to TL 934.
e)  Impact test according to DIN ISO 4532, however, with a specified testing force of 90 N on a rigid base plate.
f)  A section of the part is coated by immersing in sealant wax (released and used in standard production). After aging the part for 24 h at
room temperature, the wax coat is washed off by agitating the part in hot (+80 °C) kerosene for 3 min.
g)  High-gloss coatings must be cleaned before the evaluation with paint cleaning agent; matte coatings must be cleaned using an aqueous
solution containing tensides.
h)  Reference clear coat ALD 069 050, made by BASF; reference sheets are available from P1O/D.
Referenced documents
The following documents cited in this standard are necessary for application.
In this Section terminological inconsistencies may occur as the original titles are used.
PV 1210
Body and Add-on Parts; Corrosion Test
PV 1502
Clear Coat for Dual-Layer Metallic Paint Coatings; Testing for Resistance
to Cracking
PV 1503
Paint Coating of Metallic and Non-Metallic Materials; Pressure Washer
Test
PV 2005
Vehicle Parts; Testing of Resistance to Environmental Cycle Test
PV 3.10.3
Paints and varnishes; Test of resistance to caustic solutions
PV 3.10.5
Paints and Varnishes; Testing of Resistance to Industrial Grade Dust Re‐
movers
PV 3.16.4
Paints and Varnishes; Testing of Acid Resistance
PV 3.3.3
Paints and Varnishes; Testing the Scratch Resistance of Clear Coats
PV 3929
Non-Metallic Materials; Weather Aging in Dry, Hot Climate
PV 3930
Non-Metallic Materials; Weathering in Moist, Hot Climate
QP R015
Self-Adhesive Film; Quality Requirements
TL 52146
Central Hydraulic System Fluid; Lubricant Requirements
TL 52162
Factory-Fill-for-Life Automatic Transmission Fluid; Lubricant Require‐
ments
TL 52173
Factory-Fill Engine Oil SAE 0W-30 with Fuel-Saving Properties for Ex‐
tended Oil Change Intervals; Requirements, Testing
TL 766
Brake Fluid; Material Requirements
4  
Page 7
TL 52451: 2008-08


TL 774
Ethylene Glycol-Based Coolant Additive; Material Requirements
TL 788
Diesel Fuel; Fuel Requirements
TL 934
Windshield Wiper System; Function and Material Requirements
VW 01155
Vehicle Supply Parts; Approval of First Supply and Changes
VW 13750
Surface Protection of Metal Parts; Surface Protection Types, Codes
VW 50185
Vehicle Components; Resistance to Open Air Weathering
VW 50195
Colorimetric Evaluation of Automobile Paint Coatings
VW 91101
Environmental Standard for Vehicles; Vehicle Parts, Materials, Operating
Fluids; Avoidance of Hazardous Substances
DIN 50014
–
DIN EN 14214
Automotive fuels - Fatty acid methyl esters (FAME) for diesel engines -
Requirements and test methods
DIN EN 228
Automotive fuels - Unleaded petrol - Requirements and test methods
DIN EN ISO 1463
Metallic and oxide coatings - Measurement of coating thickness - Micro‐
scopical method
DIN EN ISO 20567-1
Paints and varnishes - Determination of stone-chip resistance of coatings
- Part 1: Multi-impact testing
DIN EN ISO 2409
Paints and varnishes - Cross-cut test
DIN EN ISO 2812-3
Paints and varnishes - Determination of resistance to liquids - Part 3:
Method using an absorbent medium
DIN EN ISO 2812-4
Paints and varnishes - Determination of resistance to liquids - Part 4:
Spotting methods
DIN EN ISO 2813
Paints and varnishes - Determination of specular gloss of non-metallic
paint films at 20°, 60° und 85°
DIN EN ISO 4628-1
Paints and varnishes - Evaluation of degradation of coatings - Designation
of quantity and size of defects, and of intensity of uniform changes in ap‐
pearance - Part 1: General introduction and designation system
DIN EN ISO 4628-8
Paints and varnishes - Evaluation of degradation of coatings - Designation
of quantity and size of defects, and of intensity of uniform changes in ap‐
pearance - Part 8: Assessment of degree of delamination and corrosion
around a scribe
DIN EN ISO 6270-2
Paints and varnishes - Determination of resistance to humidity - Part 2:
Procedure for exposing test specimens in condensation-water atmo‐
spheres
DIN EN ISO 9227
Corrosion tests in artificial atmospheres - Salt spray tests
DIN ISO 4532
Vitreous and porcelain enamels - Determination of the resistance of enam‐
elled articles to impact - Pistol test
VDA 621-403
Anstrichtechnische Prüfungen; Prüfung der Wetterbeständigkeit im
Naturversuch (Freibewitterung) (only available in German)
Page 8
TL 52451: 2008-08


 
Supplier information for the test part
1.
Part designations and numbers
2.
Blank manufacturer
3.
Base material (manufacturer, manufacturer designation and VDA (German Association of the
Automotive Industry) designation)
4.
Cleaning and pretreatment methods
5.
Painter, painting location, painting system
6.
Painting date
Paint structure and painting procedure for all coats. See Table A.1 for sample details for a primer
coat.
Table A.1
Primer coat
 
Paint manufacturer
Dupont
Manufacturer’s designation, possibly product da‐
ta sheet
R 50149.6 (not batch number!!)
Water/solvent; single-component/dual-compo‐
nent, powder
Solvent; single-component
Binder base
Epoxide
 
 
For dual-component paint systems, specifica‐
tions for hardener
 
- Manufacturer
BASF
- Manufacturer’s designation, possibly product
data sheet
K 350
- Chemical basis
HDI
- Ratio of base paint to hardener
7 + 1
 
 
Baking temperature
+80 °C
Baking duration
20 min
Desired coating thickness
25 μm
Application method
Pneumatic, manual
Appendix A (informative)  
A.1  
Page 9
TL 52451: 2008-08
