Repository: kujaxr/obsidian-vault

File: 材料工程师/TL52451_Mai.2203_Painting of Decorative Metallic Add-on Parts on the Exterior.en.pdf.md
# TL52451_Mai.2203_Painting of Decorative Metallic Add-on Parts on the Exterior.en.pdf

Klass.-Nr. 50 24 2 
May 2003 
Painting of Decorative Metallic Add-On 
Parts on the Exterior 
Requirements 
TL 
524 51 
Konzernnorm 
 
 
Descriptors: 
paint, painting, paintwork, surface protection, multicoat paint, metal part, 
decorative,  top coat, wiper arm, roof rail, pillar trim 
 
 
Page 1 of 8 
Fachverantwortung/Responsibility 
Normung/Standards (EZTD, 1733) 
 
K-QS-31 Frau Hoffmann  Tel: -76941 
K-QS-32 
Sender Tel: -25803 
Wiesner 
Tel: +49-5361-9-29064 
Sobanski 
Vertraulich. Alle Rechte vorbehalten. Weitergabe oder Vervielfältigung ohne vorherige schriftl. Zustimmung einer Normenabteilung des Volkswagen Konzerns nicht gestattet. 
Vertragspartner erhalten die Norm nur über die zuständige Beschaffungsabteilung. 
Confidential. All rights reserved. No part of this document may be transmitted or reproduced without the prior written permission of a Standards Department of the Volkswagen Group. 
Parties to a contract can only obtain this standard via the responsible procurement department. 
 VOLKSWAGEN AG 
Norm vor Anwendung auf Aktualität prüfen / Check standard for current issue prior to usage.
Changes 
The following changes have been made as compared to TL 524 51: 1998-07: 
─ 
Standard completely revised 
Previous issues 
1996-06; 1998-07 
1 
Scope 
This standard applies to paintwork on exterior add-on parts with metallic substrate that are in the 
visible area and thus must fulfil predominantly decorative and functional requirements, e.g. roof 
rails, wiper arms, pillar trim. 
2 
Designation 
Paintwork according to TL 524 51, with an additional indication of the surface protection according 
to VW 137 50, if required. 
Example 1: 
Paintwork according to TL 524 51 
 
Structure according to Ofl-x630 (cathodic dip paint) + powder top coat 
Example 2: 
Paintwork according to TL 524 51 
 
Structure according to Ofl-x632 (Zn, cathodic dip paint) + top coat 
3 
Requirements 
3.1 
General requirements 
Approval of first supply and changes according to VW 011 55. 
Avoidance of hazardous substances according to VW 911 01. 
A minimum of 10 finished parts are required for complete testing. 
The supplier shall enclose the details as per Appendix A.1, along with the first-sample or the 
development sample test report with all the parts to be tested. 
Sub-areas to which the following requirements do not apply shall be marked in the drawing, and 
the deviating requirements shall be specified. 
No damage to the coating must occur during proper assembly. 
3.2 
Appearance 
The parts shall exhibit a uniform appearance over their entire surface and conform to the drawing 
requirements, the color standard, as well as the visual properties according to table 3. Pores, 
The English translation is believed to be accurate. In case
of discrepancies the German version shall govern. 
QUELLE: NOLIS


Page 2 
TL 524 51: 2003-05 
 
cracks and other flaws that adversely affect the specified appearance are not permissible. 
Deviations from this are stipulated in the drawing. 
Degree of glossiness, color and structure will be documented in the first-sample or the 
development sample test report. 
3.3 
Open-air weathering 
All painted components are tested according to VW 501 85 (2 years in moist heat and 2 years in 
dry heat). The supplier is obligated to remove the cause for complaints occurring during this test 
and to improve the paint system. 
3.4 
Paint process 
The paint process shall be coordinated between paint shop and paint manufacturer. Both parties 
will confirm the first-sample test report, meaning that both are responsible for fulfilling the specified 
requirements. Responsibilities are distributed as follows: 
─ 
The paint manufacturer provides information on the fulfillment of requirements specified in TL 
standards; he will make processing guidelines available and provide support regarding the 
applied paint method. 
─ 
The paint shop provides information on the substrate and pretreatment steps, checks the 
requirements at the earliest possible juncture, confirms compliance with the paint 
manufacturer’s processing guidelines and requests support regarding the applied paint 
method. 
3.5 
Total structure 
See table 1. 
Table 1 
No. 
Designation 
Requirement 
1 
Base material 
Acc. to drawing 
2 
Pretreatment/painting 
Acc. to VW 137 50, section 2 or 
acc. to drawing 
3 
Paint structure 
Acc. to VW 524 51, table 2 or 
acc. to drawing 
 
3.6 
Paint structure/coat thicknesses 
The coat thicknesses indicated in table 2 apply only if additional layers are used for requirements 
according to VW 137 50 or if there is no reference to a surface according to VW 137 50. The 
specified layer materials shall be adhered to in any event. 
The total paint coat thickness shall not exceed 110 µm in a pure liquid paint structure. 
In a structure containing powder paint, a total paint coat thickness of 150 µm may not be exceeded. 
Repainting is only possible when the same color is used. The total paint coat thickness in the event 
of repainting is limited to max. 160 µm for the pure liquid paint structure and 200 µm for the powder 
paint structure. The requirements of TL 524 51 shall also be fulfilled in the case of repainting 
according to a secure process. 
The paint structure must comprise either 
a primer coat (1) and a single-layer top coat (2) according to table 2, 


Page 3 
TL 524 51: 2003-05 
 
or 
a primer coat (1) and a double-layer top coat (3) according to table 2. 
In exceptional cases (e.g. powder top coat on pretreated aluminum substrates), a top coat structure 
only (according to table 2 (1) or (2)) can also be chosen; however, this must be expressly stipulated 
in the drawing. 
 
Table 2 – Coat thicknesses 
Coat 
Coat material 
Standard value 
for coat  
thickness [µm] 
a 
Cathodic-dip paint 
17 to 22 
b 
Heavy coat cathodic dip paint 
25 to 35 
c 
Liquid paint filler (binder base as desired) 
25 to 35 
1. Primer coat 
d 
Powder filler (binder based on epoxy resin or 
polyester resin) 
50 to 80 
a 
Powder top coat 
(polyester resin or acrylate resin base for matt 
paints, acrylate resin base for high-gloss paints) 
50 to 100 
2. 1-layer top coat 
b 
Top coat (liquid paint, binder basis polyester, 
polyacrylate, polyurethane) 
20 to 40 
Colorin
g coat 
a 
Base coat (liquid paint, binder: CAB, acrylate, 
melamine, polyester systems) 
10 to 20 
b 
Clear coat (liquid paint, binder: acrylate, 
polyester) 
30 to 50 
3. 2-layer top 
coat 
Clear 
coat 
c 
Powder clear coat (acrylate resin-based binder; 
when using powders with a polyester resin 
base, additional protection in the form of a 
further liquid clear coat layer is required) 
50 to 100 
 
3.7 
Technological requirements 
For requirements, see table 3. 
The parts must be one week old for the technological tests or they must be aged before the tests 
for 24 h at +60 °C. Aging and conditioning: 24 h in the DIN 50 014 – 23/50-2 standard climate. 
Deviations from this must be noted in the test report. 
Table 3 
No. 
Property 
Requirement 
1 
Visual properties 
1.1 
Reflectometer value 
acc. to DIN EN ISO 2813 
acc. to color template 
1.2 
Colorimetric evaluation 
acc. to VW 501 95 


Page 4 
TL 524 51: 2003-05 
 
No. 
Property 
Requirement 
1.3 
Structure 
(standard values for dark colors) 
"Wave-scan plus" measuring system 
Measurement according to the 
manufacturer’s specifications and section 
4.1 
horizontal surfaces: 
LW < 5 
SW 10 to 25 
 
vertical surfaces: 
LW < 13 
SW 10 to 30 
 
 
2 
Adhesion 
2.1 
Crosscut test acc. to DIN EN ISO 2409 
and section 4.2 
Crosscut characteristic value 0 to 1. 
2.2 
Resistance to stone impact 
acc. to test specification DIN 55996-1 and 
section 4.3 
Total structure (2 bar) 
≤ characteristic value 1.5 between the coats of paint with indication of the main 
separation plane; 
impact may reach the substrate in individual cases; however, chipping is not 
permissible 
2.3 
Steam jet test acc. to PV 1503A or PV 
1503B 
Conducted in consultation with the 
responsible department 
No stripping of coating 
3 
Corrosion resistance 
Zinc and zinc alloys, 
zinc-coated surfaces 
Other metallic substrates 
3.1 
Corrosion cycle test PV 1210 
with scribing acc. to DIN EN ISO 7253, 
section 8.5 and DIN EN ISO 4628-8 
after 10 cycles, rust creep Wb ≤ 1 mm 
but not > 2.5 mm on any point on the 
part, 
after 60 cycles, no blisters and no base 
metal corrosion 
after 30 cycles, rust creep Wb ≤ 
2.5 mm but not > 5 mm on any point 
on the part, 
after 60 cycles, no blisters and no 
base metal corrosion 
3.2 
Salt spray fog DIN 50 021-SS 
after 240 hours with scribing acc. to DIN EN 
ISO 7253, section 8.5 and DIN EN ISO 
4628-8 
Rust creep Wb ≤ 1 mm but not > 2.5 mm 
at any point on the part, 
no blisters and no base metal corrosion 
Rust creep Wb ≤ 2.5 mm but not 
> 5 mm at any point on the part, 
no blisters and no base metal 
corrosion 
3.3 
Moisture condensate constant climate 
DIN 50 017-KK 
after 240h and  
subsequent conditioning in the DIN 50 014 
– 23/50-2 standard climate 
- Blister grade m0g0 after 2 h (according to DIN 53 209) 
- No corrosion 
- The adhesion requirements (table 3, no. 2) must be fulfilled after 24 h 
- No visual changes after 24 h when compared with the initial condition 
4 
Resistance to temperature change 
4.1 
Aging at elevated temperature in 
mechanically circulated air 
after 240 h at (90 ± 2)°C and subsequent 
conditioning for 30 min in the  
DIN 50 014 – 23/50-2 standard climate 
The requirements according to section 3.2 and table 3, no. 2 must be fulfilled 
4.2 
Low-temperature aging 
after 24 h at –40 ± 3°C and 
subsequent conditioning for  
30 min in the DIN 50 014 – 23/50-2 
standard climate, 
the specimens detailed in table 3, no. 4.1 
are used 
The requirements according to section 3.2 and table 3, no. 2 must be fulfilled 
4.3 
Impact test using the specimens detailed in 
table 3, no. 4.2 at (–40 ± 3)°C, see section 
4.4 
No chipping or cracks in paint coating 
4.5 
Environmental cycle test according to 
PV 2005 A after 50 cycles and subsequent 
conditioning for 24 h in the DIN 50 014 – 
23/50-2 standard climate 
The requirements according to section 3.2 and table 3, nos. 1 and 2 must be 
fulfilled 
5 
Resistance to chemicals with respect to 
5.1 
Lyes according to PV 3.10.3 
No change in the paint surface 
for high-gloss coatings according to section 4.1 
Reduction in glossiness < 10%  (20° reflectometer value acc. to 
DIN EN ISO 2813) 


Page 5 
TL 524 51: 2003-05 
 
No. 
Property 
Requirement 
5.2 
Acids according to PV 3.16.4 
No change in the paint surface 
for high-gloss coatings according to section 4.1 
Reduction in glossiness < 10%  (20° reflectometer value acc. to 
DIN EN ISO 2813) 
5.3 
Sealant and sealant remover according to 
section 4.5 
No change in the paint surface 
5.4 
Film sealant according to QP R 015 
Only swellings that are reversible (after 24 hours) are permitted; 
no adhesive residues after removing the sealant film 
5.5 
Industrial grade dust remover according to  
PV 3.10.5 
No change in the paint surface 
for high-gloss coatings according to section 4.1 
Reduction in glossiness < 10%  (20° reflectometer value acc. to 
DIN EN ISO 2813) 
5.6 
FAM test fuel according to VDA 621-412, 
test A 4.1.1 Y 
Swellings that are reversible after 24 h are permissible 
5.7 
Diesel fuel according to TL 788 and 
VDA 621-412, test A 4.2.1 X 
No change in the paint surface 
5.8 
Biodiesel (PME) according to DIN V 51 606 
and VDA 621-412, test A 4.1.2 X 
No change in the paint surface 
5.9 
Premium unleaded gasoline according to 
DIN EN 228 and VDA 621-412, test A 4.1.3 
Y 
No change in the paint surface 
5.10 
Engine oil according to TL 521 73 (Burmah 
Castrol Oil code A97075PBC) and 
VDA 621-412 test A 4.1.4 X 
No change in the paint surface 
5.11 
Hydraulic fluid according to TL 521 46 and 
VDA 621-412, test A 4.1.6 X 
No change in the paint surface 
5.12 
Automatic transmission fluid according to 
TL 521 62 and VDA 621-412, test A 4.1.7 X 
No change in the paint surface 
5.13 
Brake fluid according to TL 766 and 
VDA 621-412, test A 4.2.1 X 
Swellings that are reversible after 24 h are permissible 
5.14 
Coolant according to TL 774 and VDA 621-
412, test A 4.2.2 X 
No change in the paint surface 
5.15 
Commercial nitro-cellulose thinner 
(applies only to primed customer service 
parts) 
according to VDA 621-412, test A 4.1.1 Y 
No change in the paint surface 
6 
Light and weather resistance (short-term tests) 
6.1 
Weathering in humid heat according to 
PV 3930 (= Florida test), 1 year cycle, see 
section 4.6 
No cracks, 
no change in color or gloss, 
adhesion according to table 3; no. 2 must be complied with 
6.2 
Weathering in humid heat according to PV 
3930 (= Florida test), 2 year cycles, see 
section 4.6 
No cracks, 
no serious color shifts, 
adhesion according to table 3; no. 2 must be complied with 
6.3 
Weathering in dry heat  
according to PV 3929 (= Kalahari test),  
1 year cycle, see section 4.6 
No cracks, 
no change in color or gloss, 
adhesion according to table 3; no. 2 must be complied with 
6.4 
Weathering in dry heat  
according to PV 3929 (= Kalahari test),  
2 year cycles, see section 4.6 
No cracks, 
no serious color shifts, 
adhesion according to table 3; no. 2 must be complied with 
6.5 
Resistance of high-gloss top coats 
according to section 4.1 to UV radiation 
according to PV 1502, 2,000 h 
No visible cracking of the clear coat 
7 
Resistance to open air weathering 
7.1 
Weathering in humid heat (Florida),  
2 years, according to VDA 621-403, see 
section 4.6 
No visible change in color or gloss, 
adhesion according to table 3; no. 2 must be complied with, 
intermediate evaluation after every year cycle 
7.2 
Weathering in dry heat (Kalahari),  
2 years according to VDA 621-403,  
see section 4.6 
No visible change in color or gloss, 
adhesion according to table 3; no. 2 must be complied with, 
intermediate evaluation after every year cycle 


Page 6 
TL 524 51: 2003-05 
 
No. 
Property 
Requirement 
8 
Washer resistance 
8.1 
Scratch resistance according to PV 3.3.3 
for high-gloss paintwork according to 
section 4.1 
≥ 70% relative residual gloss, 
≥ 75% relative residual gloss after reflow 
 
4 
Notes on testing 
4.1 
Definition of high-gloss paints 
Top coats with a reflectometer value according to DIN EN ISO 2813 of ≥ 70 at 60°. 
4.2 
Crosscut test 
With a Gt > 0-1 the result should be verified through further adhesion tests (e.g. stone impact test). 
Tesa 4657 shall be used as the adhesive tape. 
4.3 
Stone impact test 
Tesa 4657 shall be used as the adhesive tape. 
4.4 
Impact test 
Impact test according to DIN ISO 4532; however, with a specified testing force of 90 N on a rigid 
base plate. 
4.5 
Resistance to sealant/sealant remover 
One section is coated with sealant wax (that is released and used in standard production) by 
immersion. After aging the part for 24 h at room temperature, the wax layer shall be washed off by 
agitating the part in hot (80 °C) kerosene for 3 min. 
4.6 
Light and weather fastness 
High-gloss coatings must be cleaned before evaluation using a paint cleaner; matt coatings must 
be cleaned using an aqueous solution containing tensides. 
5 
Referenced standards 
PV 3.3.3 
Paints and Varnishes; Test of the Scratch Resistance of Clear Coats 
PV 3.10.3 
Paints and Varnishes; Test of Resistance to Caustic Solutions 
PV 3.10.5 
Paints and Varnishes; Test of Resistance to Industrial Grade Dust Remover 
PV 3.16.4 
Paints and Varnishes; Test of Resistance to Acids 
PV 1210 
Body and Add-On Parts; Corrosion Test 
PV 1502 
Clear Coat, Dual-Layer Metallic Paint Coatings; Test of Resistance to 
Cracking 
PV 1503 
Paint Coating of Non-Metallic Material; Steam Jet Test 
PV 3929 
Non-Metallic Materials; Weathering in Dry Heat 


Page 7 
TL 524 51: 2003-05 
 
PV 3930 
Non-Metallic Materials; Weathering in Humid Heat 
QP R 015 
Films, Self-Adhesive; Quality Requirements 
TL 766 
Brake Fluid; Material Requirements 
TL 774 
Ethylene Glycol-Based Coolant Additive; Material Requirements 
TL 788 
Diesel Fuel, Fuel Requirements 
TL 521 46 
Central Hydraulic Oil, Highly Temperature Resistant; Requirements 
TL 521 62 
Factory Fill - Service Life - ATF; Material Requirements 
TL 521 73 
Factory-Fill Engine Oil SAE 0W-30 with Fuel-Saving Properties for 
Extended Oil Change Intervals 
VW 011 55 
Vehicle Supply Parts, General; Approval of First Supply and Changes 
VW 137 50 
Surface Protection of Metal Parts; Degrees of Protection, Codes, 
Requirements 
VW 501 85 
Vehicle Components; Resistance to Open Air Weathering 
VW 501 95 
Colorimetric Evaluation of Automobile Paint Coatings 
VW 911 01 
Vehicle Environmental Standard; Avoidance of Hazardous Substances 
VDA 621-403 
Tests for Coating Methods, Testing of Weather Fastness (Open-Air 
Weathering) 
VDA 621-412 
Tests for Coating Methods; Resistance to Chemicals of Automotive Paints 
DIN 50 014 
Climates and their Technical Application; Standard Atmospheres 
DIN 50 017 
Climates and their Technical Application; Condensated Water-Containing 
Test Climates 
DIN 50 021 
Spray Tests with Different Sodium Chloride Solutions 
DIN V 51 606 
Liquid Fuels; Diesel Fuel from Vegetable Oil Methyl Ester (PME), Minimum 
Requirements 
DIN 53 209 
Designation of Blister Grade of Paint Coatings 
DIN ISO 4532 
Vitreous and Porcelain Enamels, Determination of the Resistance of 
Enameled Articles to Impact; Pistol Test 
DIN EN 228 
Automotive Fuels; Unleaded Petrol; Requirements and Test Methods 
DIN EN ISO 2409 
Paints and Varnishes, Crosscut Test 
DIN EN ISO 2813 
Determination of the Reflectometer Value of Coatings 
DIN EN ISO 7253 
Paints and Varnishes; Determination of Resistance to Neutral Salt Spray 
(Fog) 
DIN EN ISO 4628-8 
Paints and Varnishes – Evaluation of Degradation of Coatings; Designation 
of Quantity and Size of Defects, and of Intensity of Uniform Changes in 
Appearance – Part 8: Evaluation of Corrosion around a Scribe 


Page 8 
TL 524 51: 2003-05 
 
Appendix A (informative) 
Supplier details on the specimen part 
a) Part designations and numbers 
b) Blank manufacturer 
c) 
Substrate material (manufacturer/ manufacturer and VDA designation) 
d) Cleaning and pretreatment methods 
e) Paint shop, painting location, painting plant 
f) 
Painting date 
Paint structure and painting procedure for all coats. See table A.1 for sample details for a primer 
coat. 
Table A.1 
Primer coat 
 
Paint manufacturer 
Dupont 
Manufacturer’s designation, possibly product 
data sheet 
R 50149.6 (not batch number!!) 
Water/solvent?; 1-component/2-component?, 
powder? 
Solvent; 1-component 
Binder base 
Epoxide 
Burn-in temperature 
80 °C 
Burn-in duration 
20 min 
Desired coat thickness 
25 µm 
Application method 
pneumatic, manual

File: 材料工程师/TL52607－2005E海绵.pdf.md
# TL52607－2005E海绵.pdf

Klass.-Nr./Class. No. 55 21 1 
January 2005 
Comfort PUR Insert Parts 
Material Requirements 
TL 
526 07 
Konzernnorm 
 
 
Descriptors: 
PUR, polyurethane, polyether polyurethane, cut foam, seat covering, 
lamination, insert parts 
D
 
Page 1 of 3 
Fachverantwortung/Responsibility 
Normung/Standards (EZTD, 1733) 
 
K-QS-31/4 
Peters 
Tel:-28120 
Dr. Schilling 
Frau Krenz Tel: +49-5361-9-48869 
Sobanski 
 
 
Confidential. All rights reserved. No part of this document may be transmitted or reproduced without the prior permission of a Standards Department of the Volkswagen Group. 
Parties to a contract can only obtain this standard via the responsible B2B supplier platform “www.vwgroupsupply.com”. 
 VOLKSWAGEN AG 
Norm vor Anwendung auf Aktualität prüfen / Check standard for current issue prior to usage. 
Form FE 41 - 01.05 
Changes 
The following changes have been made as compared to Technical Supply Specification 
TL 526 07, 2001-05: 
─ 
Table 1 completely revised 
Previous issues 
2001-05 
1 
Scope 
This TL standard specifies the material requirements for polyether polyurethane (PUR) cut foams 
for comfort laminations and comfort insert parts (sewn) for seat coverings. 
2 
Description 
PUR foam according to TL 526 07 
3 
Requirements 
3.1 
General requirements 
Approval of first supply and changes according to Volkswagen standard VW 011 55. 
Avoidance of hazardous substances according to VW 911 01. 
Emission behavior according to VW 501 80. 
Burning behavior according to TL 1010. 
The foam must be suitable for flame lamination and the composite material must meet the 
requirements of VW 501 05. 
Changes to the covering material brought about by the PUR foam are not permitted. 
The cellular structure of the foamed plastic must be uniform. 
The required numerical values apply to each individual measurement. 
2 m² are required for complete testing. 
3.2 
Conditioning 
Testing shall begin no sooner than 48 h after the manufacture of the PUR flexible foam. Prior to 
measurement, the specimens must be aged for at least 24 h in the DIN 50014-23/50-2 standard 
climate. 
The measurements shall also be taken in the DIN 50014-23/50-2 standard climate or immediately 
after removal therefrom. 
 
The English translation is believed to be accurate. 
In case of discrepancies the German version shall govern. 
QUELLE: NOLIS


Page 2 
TL 526 07: 2005-01 
D 
3.3 
Material 
Polyether polyurethane (PUR) foam 
3.4 
Identification according to VDA 260 
>PEUR< 
4 
Properties 
See Table 1. 
Table 1 
No. 
Property 
Requirement 
1 
Thickness 
According to drawing 
2 
Gross density according to DIN EN ISO 845 
According to drawing 
3 
Compression stress1)  
 
3.1 
As-received condition 
According to drawing 
3.2 
After aging in moist, hot climate 
200 h at +90 °C and (100 minus 6)% relative 
humidity 
Relative change as compared to as-received 
condition4)  
 
 
-30% to +10% 
4 
Tear strength2)  
 
4.1 
As-received condition 
≥ 80 kPa 
4.2 
After aging in moist, hot climate 
200 h at +90 °C and (100 minus 6)% relative 
humidity4)  
 
≥ 80 kPa 
5 
Elongation at tear2) 
 
5.1 
As-received condition 
≥ 90% 
5.2 
After aging in moist, hot climate 
200 h at +90 °C and (100 minus 6)% relative 
humidity 
 
≥ 90% 
6 
Compression set2)  
 
6.1 
As-received condition 
≤ 5% 
6.2 
After aging in moist, hot climate 
200 h at +90 °C and (100 minus 6)% relative 
humidity 
 
≤ 15% 
7 
Amine catalyst emission 
Evaluation by means of the indicator method 
according to Test Specification PV 3937 
(This test may be omitted if the vehicle is not 
equipped with PVC films or leatherette or if the 
pigments contained in the PVC have been made 
sufficiently resistant to a reaction with volatile 
amines in the passenger compartment.) 
No visibly perceptible color change of 
the standard PVC film, no specific 
amine odor. 
1) Determination according to DIN EN ISO 3386-1; but compression by 60% performed 4 times. The 4
th compression is recorded 
at 40% deformation of the PUR foam. 
2) Determination according to DIN EN ISO 1798, tensile specimen A, but with traverse speed 100 mm/min 
3) Determination according to PV 3410 
4) Determination according to DIN EN ISO 1856, method A, number of specimens n = 5, compression deformation 50% 


Page 3 
TL 526 07: 2005-01 
D 
5 
Referenced standards*) 
PV 3410 
PUR-Weichschaumstoff; Prüfmethoden (PUR Flexible Foam; Testing 
Methods – currently only available in German) 
PV 3937 
Amine Emissions from PUR Flexible Foam; Indicator Method 
TL 1010 
Materials for Vehicle Interiors; Flammability, Material Requirements 
VW 011 55 
Vehicle Supply Parts; Approval of First Supply and Changes 
VW 501 05 
Upholstery Fabrics; Requirements, Quality Specifications, Tests 
VW 501 80 
Components in Passenger Compartment; Emission Behavior 
VW 911 01 
Environmental Standard for Vehicles; Vehicle Parts, Materials, Operating 
Fluids; Avoidance of Hazardous Substances 
DIN 50014 
Climates and their Technical Application; Standard Atmospheres 
DIN EN ISO 845 
Cellular Plastics and Rubbers – Determination of Apparent (Bulk) Density 
DIN EN ISO 1798 
Flexible Cellular Polymeric Materials – Determination of Tensile Strength and 
Elongation at Break 
DIN EN ISO 1856 
Flexible Cellular Polymeric Materials – Determination of Compression Set 
DIN EN ISO 3386-1 Polymeric Materials, Cellular Flexible – Determination of Stress-Strain 
Characteristic in Compression – Part 1: Low-Density Materials 
VDA 260 
Bauteile von Kraftfahrzeugen; Kennzeichnung der Werkstoffe (Components 
for Motor Vehicles; Identification of Materials – only available in German) 
                                                
*) 
In this section, terminological inconsistencies may occur as the original titles are used.

File: 材料工程师/TL52631.pdf.md
# TL52631.pdf

Bumpers, Bumper Covers, Spoilers
Test Scope for Material Data Sheets
Previous issues
TL 52631: 2004-01, 2005-10
Changes
The following changes have been made as compared to TL 52631: 2005-10:
–
UV requirements corrected
–
Ball drop test requirements for sill reduced
–
Additional note for testing of materials without available material data sheet
Scope
This Technical Supply Specification stipulates the component requirements of thermoplastic bumpers
(e.g., PP/EPDM/(PE) polymer blend with 10% talcum).
The limit and tolerance requirements can be found in the component-, material- and supplier-specific
material data sheets.
Description
See material data sheet.
Requirements
General requirements
Approval of first supply and changes according to Volkswagen standard VW 01155.
Avoidance of hazardous substances according to VW 91101.
At least 2 parts are required for complete testing.
1  
2  
3  
3.1  
Group Standard
TL 52631
Issue 2008-07
Class. No.:
55154
Descriptors:
bumper, cover, bumper cover, spoiler, thermoplastics, material data sheet
Check standard for current issue prior to usage.
This electronically generated standard is authentic and valid without signature.
The English translation is believed to be accurate. In case of discrepancies the German version shall govern.
Numerical notation acc. to ISO practice.
Page 1 of 9
Technical responsibility
Standards department
GQL-LP/4
Thomas Achtzehner
Tel.: +49 5361 9 76414
GQL-LP/4
Dr. Lutz Wohlfarth
GQL-LP
Dr. Roger Hillert
EKTC/4 Ute Hager-Süß
EKTC
Tel.: +49 5361 9 49035
Manfred Terlinden
Confidential. All rights reserved. No part of this document may be transmitted or reproduced without prior permission of a Standards Department of the Volkswagen Group.
Parties to a contract can only obtain this standard via the B2B supplier platform "www.vwgroupsupply.com".
© VOLKSWAGEN AG
VWNORM-2007-10f
QUELLE: NOLIS
QUELLE: NOLIS


Material
See material data sheet and Section 5.6.
The technological material characteristics of the materials used for the components must ensure the
function and safety of the vehicle over the entire service life. Fillers such as glass fibers and modifying
agents for heat stabilization are permitted.
In the case of composite material components (metal/plastic), compatibility of the materials must be
ensured. If necessary, the materials must be matched to each other by means of pretreatments (e.g.,
bonding agents).
If the material for the finished part is changed during development or during ongoing standard pro‐
duction, this change must be presented and the changed material tested in all cases. A new technical
engineering release may be necessary.
Material grades that have not yet been recorded in the material data sheets must have been released
by the Testing Department of Design Engineering and must fulfill the general requirements of the
component. The new material grades can then be included in the material data sheets.
Therefore, materials that are not yet contained in the data sheet collection can generally also be used.
The data sheets are supplemented as part of the release test. This approach is meant to ensure that
newly developed materials can also be used!
Material data sheets (MDs for short) for the various types are available from the GQL-LP1 department
and also via NOLIS in the form of an appendix to the German original of this Technical Supply Spec‐
ification and can be requested by the responsible Quality Assurance departments of the producing
factories, as required (for an example of a material data sheet, see Appendix A).
Marking according to VDA 260
See material data sheet.
Types
According to drawing.
Manufacture
Injection molding
Appearance
The surface and interior of the components must be free of flaws and processing defects such as
flow lines, voids, cracks, or similar faults. Sink marks at the base of ribs or reinforcements are per‐
missible only if they do not adversely affect the part's function or appearance.
Aging
The components, and the specimens taken, must be aged for at least 48 h before the test in the
DIN 50014-23/50-2 standard climate (deviating aging procedures are described in the respective
material data sheets depending on the type of material).
Evaluation of measurement results
The required numerical values apply to each individual measurement.
3.2  
3.3  
3.4  
3.5  
3.6  
3.7  
3.8  
Page 2
TL 52631: 2008-07


Types according to material data sheet
The mechanical material data specified in a material data sheet always apply exclusively to the type
of one or more suppliers that has been evaluated positively in terms of the material and released by
the laboratory (according to Section 1.1 of the material data sheet).
General requirements for the finished part
The general requirements apply to every material grade and material combination. Mechanical prop‐
erties described in the material data sheets may vary on an individual basis according to the additional
requirements specified. In every case, both the general requirements and the material-specific re‐
quirements must be met in order to describe the material grade actually used on a component-specific
basis.
Temperature resistance
The component must be resistant to temperatures from -30 °C to +90 °C and must be functional for
the entire service life of the vehicle. If necessary, deviating limit temperatures must be determined;
if so, they must always be additionally specified.
Elevated-temperature behavior
See Section 5.1.
The components must not exhibit any changes in shape, color, and surface that would adversely
affect the function and/or appearance.
Low-temperature behavior with ball drop test
See Section 5.2.
No fracture, no cracking.
Resistance to agents
See Section 5.3.
The parts must be resistant to sealants and commercial car cleaning and care products such as 5%
detergent solution, industrial grade dust remover, and paint cleaner.
There must not be any changes, such as signs of separation, swelling, discoloration, and/or cracking.
Aging resistance
See Section 5.4.
The temperature level is based on the temperatures that the finished part will actually be subjected
to. Thus, different requirements could apply to the component in the area of the exhaust system. As
the aging behavior is heavily dependent on the material, this is described in the relevant material data
sheet, if necessary. If there is no information available on the actually occurring temperatures, the
following rule applies: aging must take place for 200 h at +150 °C in the forced ventilation oven.
3.9  
4  
4.1  
4.2  
4.3  
4.4  
4.5  
Page 3
TL 52631: 2008-07


Laboratory weathering tests
This section applies exclusively to unpainted parts; painted parts are tested according to the require‐
ments in Technical Supply Specification TL 211.
Sun test
Testing according to Test Specification PV 1323: 240 h and 480 h
ΔL = - 2 to + 2
Gray-scale level ≥ 4 according to DIN EN 20105-A02. No release criterion; serves to assess the risk
of the long-term tests (according to PV 3929 and PV 3930)
Kalahari test
Testing according to PV 3929 (1-year cycle).
The evaluation is performed visually; no fading to gray and/or decomposition permissible; a soot-like
deposit can be accepted, provided it can be completely removed.
Florida test
Testing according to PV 3930 (1-year cycle).
The evaluation is performed visually; no fading to gray and/or decomposition permissible; a soot-like
deposit can be accepted, provided it can be completely removed.
Resistance to open-air weathering
Resistance to open-air weathering according to VW 50185.
For risk assessment, the tests must be conducted as described in Section 4.6.
Transit coating removal test
See Section 5.5.
There must not be any changes, such as signs of separation, swelling, discoloration, and/or cracking.
Paint coating
According to TL 211; only if required in the drawing.
Notes on testing
Elevated-temperature behavior
Aging at elevated temperature according to DIN 53497, method B, to be performed with at least one
complete component.
Aging period: 24 h ± 2 h; aging temperature (unless otherwise specified): 90 °C ± 1 °C.
4.6  
4.6.1  
4.6.2  
4.6.3  
4.7  
4.8  
4.9  
5  
5.1  
Page 4
TL 52631: 2008-07


Low-temperature behavior with ball drop test
Bumper (covers/spoiler)
Ball drop test according to PV 3905 with at least three 70 mm x 70 mm finished part sections that are
as plane as possible, but with a base plate (specimen support) made from ≥ 10 mm thick sheet steel
without recess; ball weight is 880 g ± 5 g; ball drop height is 650 mm ± 10 mm; ball impact location
in specimen center of painted or grained top surface.
Outer sill covers
Deviating test conditions for outer sill cover parts:
Base plate with recess; ballweight 500 g ± 5 g
Resistance to agents
Finished part sections measuring 80 mm x 20 mm are immersed halfway in the following agents for
30 min at 23 °C ± 2 °C
–
5% detergent solution 1)
–
Industrial grade dust remover 1)
–
Paint cleaner 1)
–
Paint preservative 1)
(at least 1 specimen per agent). This treatment is to be followed by a 24 h period of aging in air at
23 °C ± 2 °C (having removed the specimen from the particular agent, let excess agent drip off only).
Afterwards, the specimen strips must be rubbed clean with a cloth soaked with water (for industrial
grade dust remover and detergent solution) or with petroleum ether. The specimens are then eval‐
uated.
Aging resistance
Continuous aging at elevated temperature in mechanically circulated air.
Test equipment:
Forced ventilation oven
Test temperature:
150 °C ± 1 °C; the test chamber must be set to generate
an average temperature of +150 °C in the immediate
vicinity of the test specimens (check with a calibrated
digital thermometer, placing the sensor near the speci‐
men).
Specimen:
100 mm x 10 mm trouser specimens; quantity: 10
Test procedure:
The test specimens are placed in the pre-heated forced
ventilation oven that is set to the test temperature. After
a period of 150 h, the first trouser specimen is taken from
the oven and, after cooling down to +23 °C (approx.
30 min), is slowly compressed between the index finger
and thumb until both ends meet. For grained and painted
specimens, the smooth or non-painted back side is the
tension side. If this specimen does not show any signs
of cracking (stress whitening is permissible), it is placed
back into the oven and after another aging period of 24 h
is tested again, etc. If there are signs of crack formation,
another, previously untested, trouser specimen is taken
5.2  
5.3  
5.4  
1)  e.g., products from the VOTEX program
Page 5
TL 52631: 2008-07


from the oven and evaluated. The test ends when a
specimen that has not been bent previously breaks dur‐
ing the first compression attempt.
Transit coating removal test
The transit coating removal test is performed as follows: Transit coating remover (Halpasol 190/240
made by Haltermann; depending on the location, the transit coating remover normally employed there
can also be used) is applied to the finished part using a saturated cotton rag and intensive wiping
motions along the longitudinal axis of the part (ten times in each direction with a pressure load of
approx. 7 N at +23 °C). The finished part is visually evaluated after 24 h flash-off time.
Material
Identification can be performed using the attenuated total reflection variant of the FTIR (Fourier
transform infrared spectroscopy) procedure.
Density
Buoyancy method; any existing coat of paint does not have to be removed.
Three specimens must be tested.
Yield stress/elongation at tear
Testing according to DIN EN ISO 527-2; specimen: 5A; test rate: 50 mm/min
Five specimens must be tested.
Flexural strength/modulus of elasticity
Determination of the flexural strength at maximum force according to DIN EN ISO 178.
Specimen dimensions:
80 mm x 10 mm x product thickness
Test rate:
1 mm/min
Support separation:
16 mm ± 1 mm x product thickness
Support radius:
2 mm ± 0,2 mm
Specimens taken from finished parts with one-sided graining and from painted finished parts must
be positioned on the support of the test machine so that the non-grained or non-painted side is sub‐
jected to tensile stress.
For testing flexural strength at different temperatures, it is best practice to use a bending device with
a specimen feed and specimen exchange mechanism. The test begins after a period of 30 min during
which a constant temperature is maintained. If the aforementioned equipment is not available and
the constant-temperature chamber must be opened for specimen exchange as a consequence,
measurement is taken after a further constant-temperature period of at least 15 min.
5 specimens must be tested in each case.
5.5  
5.6  
5.7  
5.8  
5.9  
Page 6
TL 52631: 2008-07


Notched impact strength
Testing according to DIN EN ISO 179-1/1eA; pendulum impact tester: 4 J according to DIN 51222.
Specimen dimensions:
80 mm x 10 mm x product thickness
Notch root radius:
0,25 mm ± 0,05 mm
Procedure:
Narrow side impact
Test criteria:
The “no fracture” requirement is complied with if the specimens are still in one piece after impact
resistance testing and the notch root does not show cracks entering the material.
A “partial fracture” exists when the test specimens are still in one piece after impact resistance testing
but the notch root shows cracks entering the material. The measured value output has no significance
here as the result can be corrupted due to the specimen being “dragged”.
A “hinge fracture” exists when the test specimen is still in one piece after impact resistance testing,
but strong cracks are entering the material from the notch root to the extent that both test specimen
halves are only connected via a hinge-like thin skin. In this case, the required “partial fracture” criterion
is not complied with.
Five specimens must be tested.
Vicat softening temperature
Vicat A according to DIN EN ISO 306/A50
Three measurements must be taken.
Specimen removal
For bumper covers, unless otherwise specified in the drawing, specimens must be taken from the top
side of the part center along the longitudinal axis and extending no more than 500 mm to the left and
right. For covers that are heavily ribbed on the inside, specimens must be taken such that they lie
exactly between two ribs or that the ribs are located at the ends of the specimen where they can be
removed with a scalpel.
Referenced documents
The following documents cited in this standard are necessary for application.
In this Section terminological inconsistencies may occur as the original titles are used.
PV 1323
Nichtmetallische Werkstoffe; UV-Bestrahlung von Thermoplasten, außen,
im Suntest (only available in German)
PV 3905
Organic Materials; Ball Drop Test
PV 3929
Non-Metallic Materials; Weather Aging in Dry, Hot Climate
PV 3930
Non-Metallic Materials; Weathering in Moist, Hot Climate
TL 211
Painting on Exterior Plastic Parts; Requirements
VW 01155
Vehicle Supply Parts; Approval of First Supply and Changes
VW 50185
Vehicle Components; Resistance to Open Air Weathering
5.10  
5.11  
5.12  
6  
Page 7
TL 52631: 2008-07


VW 91101
Environmental Standard for Vehicles; Vehicle Parts, Materials, Operating
Fluids; Avoidance of Hazardous Substances
DIN 50014
–
DIN 51222
Materials testing machines - Impact test - Particular requirements on pen‐
dulum impact testing machines with a capacity of nominal energy <kleiner
=> 50 J and verification
DIN 53497
Testing of Plastics; Hot Storage Test on Mouldings Made of Thermoplastic
Moulding Materials without External Mechanical Stressing
DIN EN 20105-A02
Textiles - Tests for colour fastness - Part A02: Grey scale for assessing
change in colour
DIN EN ISO 178
Plastics - Determination of flexural properties
DIN EN ISO 179-1
Plastics - Determination of Charpy impact properties - Part 1: Non-instru‐
mented impact test
DIN EN ISO 306
Plastics - Thermoplastic materials - Determination of Vicat softening tem‐
perature (VST)
DIN EN ISO 527-2
Plastics - Determination of tensile properties - Part 2: Test conditions for
moulding and extrusion plastics
VDA 260
Components of motor vehicles; marking of material
Page 8
TL 52631: 2008-07


 
Example of a Material Data Sheet
See Figure A.1.
Figure A.1
Appendix A (normative)  
A.1  
Page 9
TL 52631: 2008-07


 
Dezember 2008 
Datenblatt zu TL 52631 
Prüfumfang für Stoßfänger und Schwellerabdeckungen 
 
 
Konzernnorm 
 
 
 
D
 
Fortsetzung Seite 2 bis 17 
Fachverantwortung/Responsibility 
 
 
GQL-LP/4 
Achtzehner 
 
 
Vertraulich. Alle Rechte vorbehalten. Weitergabe oder Vervielfältigung ohne vorherige schriftl. Zustimmung einer Normenabteilung des Volkswagen Konzerns nicht gestattet. 
Vertragspartner erhalten die Norm nur über die zuständige Beschaffungsabteilung. 
Confidential. All rights reserved. No part of this document may be transmitted or reproduced without the prior written permission of a Standards Department of the Volkswagen Group. 
Parties to a contract can only obtain this standard via the responsible procurement department. 
 VOLKSWAGEN AG 
Form FE 41 - 01.03 
 
Dieses Datenblatt beschreibt die teilspezifischen  
Werkstoffanforderungen an Stoßfängern und Schwellerabdeckungen 
in Verbindung mit TL 52631 
 
 
Hinweis zur Anwendung des Datenblattes 
Vor der Anwendung dieses Kennblattes muss der Nutzer sicherstellen, dass die Unterlage dem 
letztgültigen Stand entspricht. 
 
 
Der jeweils gültige Änderungsstand sowie die neueste Ausgabe kann 
 
- 
dem System NOLIS (TL 52631) entnommen  
 
oder 
 
- 
beim Fachverantwortlichen erfragt werden 
 
 
Fachverantwortung liegt bei: 
 
Volkswagen AG, Werk Wolfsburg 
GQL-LP/4 
Brieffach 1437 
Thomas Achtzehner 
D-38436 Wolfsburg 
Telefon: +49 (0) 5361 / 9-76414 
Telefax: +49-5361-957-76414 
E-Mail: thomas.achtzehner@volkswagen.de 
 
 
Hinweis: 
Gesamtumfang Datenblatt 
17 Seiten 
 
 
Änderungsstand: 
Ausgabe 12.2008: Letzte Materialqualität: Daplen EH104AE
