Repository: kujaxr/obsidian-vault

File: 材料工程师/TL52637.pdf.md
# TL52637.pdf

Klass.-Nr. 55 35 1 
April 2004 
Pillar Trim Panel ASSY 
and Scuff Plate 
Material Requirements 
TL 
526 37 
Konzernnorm 
 
 
Descriptors: 
pillar trim panel, scuff plate, pillar trim panel ASSY 
D
 
Page 1 of 5 
Fachverantwortung/Responsibility 
Normung/Standards (EZTD, 1733) 
 
K-QS-31 
Frau Radon 
Tel: -31886 
Frau Krenz Tel: +49-5361-9-48869 
Sobanski 
 
 
Confidential. All rights reserved. No part of this document may be transmitted or reproduced without the prior written permission of a Standards Department of the Volkswagen Group. 
Parties to a contract can only obtain this standard via the responsible procurement department. 
 VOLKSWAGEN AG 
Norm vor Anwendung auf Aktualität prüfen / Check standard for current issue prior to usage. 
Form FE 41 - 01.03 
1 
Scope 
This Technical Supply Specification (TL standard) specifies the material requirements for pillar trim 
panels and scuff plates ready for installation. 
2 
Designation 
Pillar trim panel and scuff plates according to TL 526 37 
3 
Requirement 
3.1 
General requirements 
Approval of first supply and changes according to Volkswagen standard VW 011 55. 
Emission behavior according to VW 501 80 and guideline for use no. 3211 issued by Audi 
laboratory in Ingolstadt, Germany. 
Resistance to open air weathering according to VW 501 85. 
Colorimetric evaluation according to VW 501 90. 
Avoidance of hazardous substances according to VW 911 01. 
Burning behavior according to TL 1010. 
A minimum of three vehicle sets of pillar trim panels per trim color are required for complete testing. 
Quantities deviating from this shall be agreed upon by the test laboratories. 
The design of the components in the head or knee impact area must meet the requirement 
“no splintering permissible in the event of a crash”. 
Pillar trim panels suitable for curtain airbags in the temperature range from -35 °C to +90 °C. 
3.2 
Appearance 
Flaws such as voids or cracks shall not impair function, assembly or service life of the finished 
parts. 
The surface appearance shall be free of visible defects. Flaws in appearance, such as detached 
decorative material, mismatched or distorted decorative material, shiny areas and sink marks, 
adhesive bleed-through (with laminated pillar trim panels), visible plastic on fabric surface 
(with back-molded pillar trim panels) or wrinkling are not permissible. 
The edges shall be properly finished without fraying, etc. (cutting methods that seal the edges or 
fold-overs may be used). A polyamide-based hot-melt adhesive shall be used for bonded 
fold-overs. 
After pressure loading the trims must not exhibit any permanent deformation (pressure marks). 
In the case of textile trims, the design of the fabric must be such that individual threads cannot be 
pulled out during use. 
After aging (open-air weathering, environmental aging, aging test) the trims must not exhibit any 
visual changes outside the released tolerance. 
The English translation is believed to be accurate. 
In case of discrepancies the German version shall govern. 
QUELLE: NOLIS


Page 2 
TL 526 37: 2004-04 
D 
3.3 
Physiological compatibility 
The materials used for the trim panel ASSY shall be physiologically safe and shall, for example, not 
induce skin irritation or objectionable odors (e.g., formaldehyde, ammonia, styrene or phenol). 
Emitting constituents shall be toxicologically safe. 
3.4 
Material composition 
According to drawing. 
3.4.1 
Substrate 
The respective material TL standards apply (e.g., HCPP according to TL 524 52). 
3.4.2 
Trims with nonwoven or foamed plastic 
The respective material TL standards apply. 
3.5 
Structure 
The layer structure shall be precisely described in the drawing. The compression method used for 
the respective nonwoven shall be specified in the drawing (e.g., spunlace nonwoven or needle-
punched nonwoven). 
3.5.1 
Substrate 
According to drawing, e.g. polypropylene with increased crystallization according to TL 524 52. 
3.5.2 
Face fabric 
According to drawing, e.g., polyester fabric, 100% PET according to TL 522 54-I, but without foam 
layer. 
Weight per unit area of face fabric: 140 g/m2 
Weight per unit area of total structure (face fabric + laminated nonwoven): 300 g/m2 
Thread size: dtex 76 and dtex 33 according to drawing 
Other trims, e.g., leather, Alcantara or polyvinyl, are also possible. 
3.5.3 
Nonwoven 
According to drawing, e.g., PET/PP mixed nonwoven 50 : 50 
Nonwoven variants: 
─ 
Pure nonwovens 
e.g., PET nonwoven or PP nonwoven 
─ 
Mixed nonwovens 
e.g., polyester/PP nonwoven 
─ 
Mixed nonwovens with protective layer e.g., polyester/PP nonwoven with viscose portion 


Page 3 
TL 526 37: 2004-04 
D 
3.5.4 
Adhesive 
According to drawing, e.g., 100% polyester (PET) (20 ± 2) g/m2 
Adhesive variants: 
─ 
Polyamide-based hot-melt adhesive (thermoplastic adhesive)  
─ 
PUR-based two-component adhesive 
3.6 
Identification according to VDA 260 
According to drawing. 
E.g., >PET, PET+ PP, PP/PE< 
4 
Component requirements 
4.1 
Color and grain 
The color is compared colorimetrically to the released original sample (requires an original sample 
or working sample for the pillar). 
Color constancy according to VW 501 90. 
The grain or the surface structure is compared visually to the released sample. 
4.2 
Open-air weathering 
Basic quality criterion is open-air weathering for one year without complaint. This test is performed 
exclusively by the VW Group. 
4.3 
Environmental cycle test 
20 cycles according to PV 2005. Testing shall be performed in as-installed position if possible. 
There shall be no changes of shape or surface and no structural changes of the surface. 
In the case of back-molded or laminated components, partial separation of decorative material or 
blistering is not permitted. 
4.4 
Elevated-temperature behavior 
Testing for 24 h at +100 °C or 48 h at +110 °C (applies only to ABS/PC as substrate) according to 
DIN 53497. Testing shall be performed in as-installed position if possible. 
There shall be no changes of shape or surface and no structural changes of the surface. 
In the case of back-molded or laminated components, partial separation of decorative material or 
blistering is not permitted. 
4.5 
Low-temperature behavior 
Finished parts are aged for (22 ± 2) h at (-40 ± 2) °C. The finished parts shall function properly at 
low temperatures. Cracks or similar damage are not permissible. 


Page 4 
TL 526 37: 2004-04 
D 
4.6 
Ball drop test according to Test Specification PV 3905 
Testing according to PV 3905. 
Ball drop height: 
─ 
For back-molded or laminated components: 
 
(45 ± 2) cm 
─ 
For injected-molded or deep-drawn components: 
(23 ± 0.5) cm 
Requirement: No cracks, no fractures permitted. 
4.7 
Aging at elevated temperature 
400 h at +150 °C (applies only to polypropylene as substrate). 
Continuous aging in mechanically circulated air at (150 – 2) °C. The test is preferably performed on 
complete finished parts. It is permissible to perform it on sections of finished parts. The specimen 
has become brittle when it exhibits signs of disintegration typical for, e.g., decomposed PP at any 
point (material starts to crumble). 
There shall be no structural changes of the substrate surface within the 400 h. 
4.8 
Lightfastness 
4.8.1 
Areas exposed to direct sun radiation 
Testing for five periods according to PV 1303. 
Change of surface: max. gray-scale level ≥ 4 according to DIN EN 20105-A02. 
4.8.2 
Areas exposed to indirect sun radiation 
Testing for three periods according to PV 1303. 
Change of surface: max. gray-scale level ≥ 4 according to DIN EN 20105-A02. 
4.9 
Adhesion of decorative layer 
The following applies in unused condition as well as after aging (see test matrix):  
Adhesion between nonwoven/foam and substrate as well as between nonwoven/foam and face 
fabric must be uniformly good in all areas.  
When the face fabric of the nonwoven/foam is removed from the substrate, residual portions of 
foam must be on the face fabric and on the substrate (= cohesive fracture in the nonwoven/foam). 
Table 1 
No. 
Peel force based on 3 cm specimen width 
Adhesion of decorative layer acc. to PV 2034 
Unit 
Requirement 
1 
As-received condition 
2 
After aging at elevated temperature 
24 h at +100 °C 
3 
After environmental aging 
48 h at +55 °C (mechanically circulated air) and 
95% rel. humidity 
4 
After low-temperature aging 
24 h at -40 °C 
N/3 cm 
≥ 25 


Page 5 
TL 526 37: 2004-04 
D 
In this test, the specimen shall not split at values below the specified minimum values unless such 
splitting occurs outside the adhesive bond (for example in the nonwoven). 
4.10 
Scratch resistance 
Testing according to PV 3952 (if required according to the drawing). 
Requirement 
Difference in brightness delta L (5 N load) 
≤ 0.5 
Difference in brightness delta L (10 N load) 
≤ 1.5 
5 
Referenced standards*) 
TL 1010 
Materials for Vehicle Interiors; Flammability, Material Requirements 
PV 1303 
Non-Metallic 
Materials; 
Exposure 
Test 
of 
Passenger 
Compartment 
Components 
PV 2005 
Vehicle Parts; Testing of Resistance to Environmental Cycle Test 
PV 2034 
Nonmetallic Flat Items; Roller Peel Test 
PV 3905 
Organic Materials; Ball Drop Test 
PV 3952 
Plastic Interior Components; Testing of Scratch Resistance 
VW 011 55 
Vehicle Supply Parts, General; Approval of First Supply and Changes 
VW 501 80 
Components in Passenger Compartment; Emission Behavior 
VW 501 85 
Vehicle Components; Resistance to Open Air Weathering 
VW 501 90 
Components of the Vehicle Interior Trim; Colorimetric Evaluation 
VW 911 01 
Vehicle Environmental Standard; Vehicle Parts, Materials, Operating Fluids; 
Avoidance of Hazardous Substances 
DIN 53497 
Testing of Plastics; Hot Storage Test on Mouldings Made of Thermoplastic 
Moulding Materials without External Mechanical Stressing 
DIN EN 20105-A02 Textiles – Tests for Colour Fastness – Part A02: Grey Scale for Assessing 
Change in Colour 
VDA 260 
Bauteile von Kraftfahrzeugen; Kennzeichnung der Werkstoffe (Automotive 
Components; Identification of Materials – only available in German) 
Guideline for use no. 3211, Requirements for the Emission Behavior acc. to VW 501 80 for 
Materials and Components in the Passenger Compartment, in the Trunk and in the Air Ducts Used 
in Vehicles by Audi AG (only available in German). 
                                                
*) In this section, terminological inconsistencies may occur as the original titles are used.

File: 材料工程师/TL52650(2001-10-01,EN).pdf.md
# TL52650(2001-10-01,EN).pdf

Klass.-Nr. 55 56 1
October 2001
"Surface Corrected" Leather
Material Requirements
TL
526 50
Konzernnorm
Descriptors:
leather, natural leather, vehicle interior trim
D
page 1 of 12
Fachverantwortung/Responsibility
Normung/Standards (EZTN, 1733)
K-QS-31
Wagner
Tel:-2 02 25
Wiesner
Tel: +49-5361-929064
Sobanski
Vertraulich. Alle Rechte vorbehalten. Weitergabe oder Vervielfältigung ohne vorherige schriftl. Zustimmung einer Normenabteilung des Volkswagen Konzerns nicht gestattet.
Vertragspartner erhalten die Norm nur über die zuständige Beschaffungsabteilung.
Confidential. All rights reserved. No part of this document may be transmitted or reproduced without the prior written permission of a Standards Department of the Volkswagen Group.
Parties to a contract can only obtain this standard via the responsible procurement department.
VOLKSWAGEN AG
Norm vor Anwendung auf Aktualität prüfen / Check standard for current issue prior to usage.
Form FE 41 - 12.00
1 
Scope
This standard describes the requirements for "surface corrected" leather, which is used as
upholstery covering material for vehicle interior trims.
2 
Designation
Leather acc. to TL 526 50
3 
Definitions
"Surface corrected" leather acc. to technical supply specification is defined as follows:
High quality leather manufactured from raw material, which, due to the housing of animals in the
open, exhibits signs of damage due to barbed wire, thorny bushes, biting insects and parasites,
including rough neck areas and sites where manure is collected, does not lay claim to the top
quality of the natural skin surface.
Surface correction is achieved by grinding/polishing (400 to 600 grain) the grain as a step within
the leather manufacturing process as well as the application of a specified grain structure as a
further step of the process.
4 
Requirements
4.1 
General requirements
Approval of first supply and changes acc. to VW 011 55.
Every production-related change (e.g. in the process steps concerning tanning and/or finish and/or
a special surface treatment and/or shifting of the production facilities) requires the submission of a
new sample and release.
For a release, alongside pure leather sampling, approval by DESIGN, an in-vehicle test and
manufacturing feasibility tests with positive results are generally necessary.
Avoidance of hazardous substances according to VW 911 01.
Emission behavior acc. to VW 501 80
In the manufacturing of the leather, no aids containing PCP may be used.
1 skin is required for complete testing.
The English translation is believed to be accurate. In case
of discrepancies the German version shall govern.
QUELLE: NOLIS


Page 2
TL 526 50: 2001-10
D
4.2 
Appearance
The leather must be produced from raw material from animals belonging to the zoological family
“cattle”.
The fine-grained grinding/polishing treatment of the grain surface, for the purpose of “cosmetic
correction” of the leather, must be carried out in such a manner that the sealed collagen layer of
the grain is not completely removed. The pores must still be recognizable when the crust surface is
examined with a magnifying glass with 6x magnification. After the finishing and embossing of such
skins, signs of damage and irregular grain structure should still be invisible.
Tanning must be carried out using a chromium salt/salt of heavy metals free process.
The leather dye penetration must be perfect and the color must correspond to that of the leather
surface.
The finish (top coat with pigments) shall consist of hydro-paint systems on the basis of
polyurethane/polyacrylate. The resulting paint film of the leather shall be uniform, pliant, color fast
and exhibit good adhesion.
The back side must be short-fibered.
Leather intended for covers may not exhibit any obvious flaws.
The catalog of leather maximum deviation samples serves as an aid to evaluate the surface
characteristics.
4.3 
Conditioning
Prior to testing, the specimens must be conditioned for at least 48 h in the DIN 50 014 – 23/50-2
standard climate.
4.4 
Sampling
For physical tests:
acc. to DIN 53 302-1
For chemical tests:
acc. to DIN 53 302-2
The requirements for physico-mechanical properties in this standard must also be met in the entire
area A in the longitudinal and transverse direction of the skin (see Fig. 1).
4.5 
Material
For requirements, see Table 1.
Table 1 – Material requirements
No.
Property
Unit
Requirement
1
Thickness
mm
1.2 ± 0.2
2
Weight per unit area acc. to
DIN 53 326
g/m2
700 to 900
3
Fat content acc. to DIN EN ISO 4048
%
7 to 12
4
PH value acc.
to DIN EN ISO 4045
differential number
≥ 3.5
≤ 0.7
5
Chromium content acc. to
DIN 53 309
%
≤ 0.10


Page 3
TL 526 50: 2001-10
D
4.6 
Physical Properties
For requirements, see Table 2.
Table 2 – Material requirements
No.
Property
Unit
Requirement
1
Maximum tensile strength acc.
to DIN 53 328 specimen 2
N
Mean value of 5 specimens ≥ 120
Individual value ≥ 75
2
Elongation at break acc.
to DIN 53 328 specimen 2
%
35 to 60
3
Stitch tear resistance acc.
to DIN 53 331 Mandrel
N
≥ 60
4
Tear propagation strength
acc. to Notes on testing 5.1
N
≥ 150
5
Elongation and restoring behavior
acc. to Notes on testing 5.2
5.1
Static elongation
%
≥ 8
5.2
Permanent elongation
%
≤ 5
5.3
Tension set
%
≤ 45
6
Flexural rigidity acc. to PV 3903
6.1
Grain side, bottom
N
≤ 1.0
6.2
Grain side, top
N
≤ 1.6
7
Resistance to water
acc. to Notes on testing 5.3
Neither color changes nor marks on
the grain side
8
Perspiration resistance of the grain
side acc. to DIN EN ISO 105-E04,
Evaluation of the bleeding, alkaline
solution
Gray-scale level ≥ 4/5 acc.
to DIN EN 20 105-A03.
9
Behavior at permanent folding acc. to
DIN 53 351 and Notes on testing 5.4
9.1
Dry test after 100,000 folding cycles at
room temperature
No visible cracking
9.2
After hydrolysis test 70° C/70%
relative humidity: 336 h drying at room
temperature: 24 h 3,000 folding cycles
No visible cracking
9.3
After high-temperature light exposure
acc. to DIN 75 202, 3 periods 10,000
folding cycles
Cracking impermissible
(see verification concept – Notes on
testing 5.5)
10
Water vapor permeability acc.
to DIN 53 333
mg/cm² x h ≥ 1.0
11
Heat resistance Aging 100° C
mechanically circulated air/144 h
color change
Gray-scale level ≥ 4 acc.
to DIN EN 20 105-A02
12
Fastness to/aging in high-temperature
light acc. to DIN 75 202, 3 periods
Gray-scale level ≥ 4 acc.
to DIN EN 20 105-A02
Color shift not permissible!


Page 4
TL 526 50: 2001-10
D
No.
Property
Unit
Requirement
13
Adhesive strength of the finish
acc. to PV 3354
13.1
As-received condition
13.1.1
Dry
N
≥ 4
13.1.2
Wet (1 h aging in water)
N
≥ 1.2
13.2
After 100,000 folding cycles
N
≥ 3.5
13.3
After high-temperature light exposure
acc. to DIN 75 202, 3 periods
N
≥ 3.5
14
Fastness to rubbing acc.
to DIN EN ISO 11 640 at 10%
material elongation and 10 N load
Gray-scale level acc.
to DIN EN 20 105-A03
14.1
Dry/2,000 strokes
Level
5
14.2
Moist/500 strokes
Level
≥ 4/5
14.3
Alkaline synthetic sweat (pH8)/
100 strokes
Level
≥ 4/5
14.4
Special boiling point spirit acc.
to DIN 51 631/  type 2 / 20 strokes
Level
≥ 4/5
14.5
Neutral soap (aqueous solution)/
100 strokes
Level
≥ 4/5
14.6
Ethanol/5 strokes
Level
≥ 4
15
Abrasion characteristics acc.
to DIN 53 109, n = 50/min, Friction
wheel CS 10, 10 N load, Number of
rotations: 500
No visible surface damage
(wrinkle formation is not evaluated)
16
Shrinking behavior acc. to Notes on
testing 5.6
16.1
Acc. to aging at elevated temperature
at 120° C mechanically circulated
air/168 h
%
≤ 5
16.2
Acc. to environmental cycle aging
acc. to Notes on testing 5.7
(Simulation of moist heat)
%
≤ 8
17
Dirt deflection
17.1
Oil deflection acc. to Appendix A.1
Grade
≥ 4
17.2
Oil deflection acc. to Appendix A.1,
after prior wear test acc. to No. 15
Grade
≥ 2
17.3
Water/alcohol drop test acc. to
Appendix A.2
Grade
≥ 4


Page 5
TL 526 50: 2001-10
D
No.
Property
Unit
Requirement
18
Cleaning behavior
The leather surface must enable
proper cleaning with cleaning agents
based on neutral soap using a cloth
moistened with water.
In cleaning with a cloth moistened
with petroleum ether no stains
should arise.
19
Burning behavior acc.
to US Regulation 571 302
Acc. to TL 1010 (if specified in
drawing and/or release)
20
Hot air resistance acc. to Notes on
testing 5.8
Color 
changes 
in 
leather 
not
permissible
5 
Notes on testing
5.1 
Tear propagation strength
The determination of the tear propagation strength is carried out with the dimensions
(80.0 x 20.0) mm based on DIN 53 507, however, with groove cut into the center of 5.0 mm in
length.
The test specimen is clamped with a free clamping length of 40 mm based on DIN 53 515 in such a
way that the transverse groove is exactly in the middle between the upper and lower clamps of the
tensile test machine.
The pre-force is 2 N, the transverse speed 100 mm/min.
The maximum load measured represents the "tear propagation strength".
5.2 
Elongation and restoring behavior
In determining the static and permanent elongation according to PV 3909, 5 parallel specimens are
taken crosswise and lengthwise out of the area A of each skin (see Figure 1) with a width of (50±1)
mm and a length of (190±10) mm.
The static load is applied at 50 N.
The distance between the measuring marks is (100 ± 0.5) mm.
The following formula is used to calculate the tension set:
%
 
100
 x 
elongation
 
Static
elongation
Permanent 
ZVR =
The "static elongation" is determined after 30 minutes loading, the "permanent elongation",
24 hours after unloading.


Page 6
TL 526 50: 2001-10
D
Figure 1 – Zone subdivision of the skin
5.3 
Resistance to water
1 ml desalinated water is dropped onto the back of the leather. Evaluation after drying at room
temperature (approx. 4 h).
5.4 
Permanent bending behavior
The formation of cracks is evaluated with a magnifying glass with 6x magnification.
5.5 
Verification concept
Verification concept if cracking arises after 3 periods of high-temperature light exposure and
subsequent 10,000 folding cycles (flexometer procedure):
The test specimen according to Figure 2, taken from leather material that has undergone 3 periods
of high-temperature light exposure, and 70 mm in length, is first clamped in the flexometer and
subjected to bend-testing. Subsequently, the crack formation is evaluated. Then, using tackers,
corresponding leather strips are secured to the 30 mm wide sections under consideration of the
direction of the skin. On the grain side of the sections, the leather strips overlap by 7 mm.
After separating the 45 mm wide sections, the middle part of the resulting new test specimen is
tested for fastness to rubbing according to Table 2, No. 14.3.
Requirement:Felt bleeding behavior: Gray-scale level ≥ 4
No wide-surface removal of the surface layer in the area rubbed


Page 7
TL 526 50: 2001-10
D
Figure 2
5.6 
Shrinking behavior
For specimen see Figure 3. Dimensions: 300 mm x 300 mm, measurement surface:
200 mm x 200 mm.
To determine linear shrinking, the edge length and both diagonals of the measurement surface is
measured before and after aging, edge/diagonal-specific shrinking is calculated using these
differences and the mean value is drawn up using the 6 single shrinking values.
Figure 3
5.7 
Environmental cycle aging (simulation of moist heat)
Aging is carried out, suspended, in the climate chamber.
Procedure:
4 h aging at (40 ±  2)° C and (90 ±  2)% relative humidity
2 h heating to 120° C
4 h aging at (120 ±  2)° C
2 h cooling to 40° C and 90% relative humidity
1 cycle (see Figure 4)
12 h
Altogether:
20 cycles = 240 hours
Information in mm


Page 8
TL 526 50: 2001-10
D
A = 152 g/cbm humidity abs.
S humidity regulation ON
D humidity regulation OFF
Figure 4
5.8 
Hot air resistance
Hot air is directed at a leather specimen (see Figure 5) for 15 to 20 s with a hot-air device
(hairdryer) at a distance of (100 to 120) mm from the nozzle opening to the leather surface. The
temperature at the leather surface should be 120° C to 140° C, the temperature of the hot air at the
nozzle opening of the adjustable hot air fan is approx. 280° C.
Test surface
100 x 100 mm
Specimen size
200 x 200 mm
Figure 5
Rel. humidity
Temperature


Page 9
TL 526 50: 2001-10
D
6 
Referenced standards
TL 1010
Materials for Vehicle Interiors, Burning Behavior; Material Requirements
VW 011 55
Vehicle Supply Parts - General, Approval of First Supply and Changes
VW 501 80
Vehicle Interior Components, Emissions
VW 911 01
Vehicle Environmental Standard, Avoidance of Hazardous Substances
PV 3354
Leather; Adhesive Strength of Finish
PV 3903
Non-Metallic Planar Fabrics; Measurement of Flexural Rigidity
PV 3909
Non-Metallic Planar Fabrics, Measurement of the Static and Permanent
Elongation
DIN 50 014
Climates and Their Technical Application; Standard Climates
DIN 51 631
Special Boiling Point Spirits; Requirements
DIN 53 109
Testing of Paper and Board; Determination of Abrasion by the Abrasion
Wheel Method
DIN 53 302-1
Testing of Leather; Sampling; Sampling for Physical Testing
DIN 53 302-2
Testing of Leather; Sampling for Chemical Testing
DIN 53 309
Testing of Leather, Determination of the Chromous Oxide Content
DIN 53 326
Testing of Leather, Determination of Thickness
DIN 53 328
Testing of Leather, Tensile Test
DIN 53 331
Testing of Leather, Determination of the Stitch Tear Resistance
DIN 53 333
Testing of Leather, Artificial Leather and Textiles, Determination of the
Water Vapor Permeability
DIN 53 351
Testing Leather, Leatherette and Similar Sheet Materials; Permanent
Bending Behavior (Flexometer Method)
DIN 53 507
Testing of Rubber and Elastomers; Determination of Tear Propagation
Strength of Elastomers, Trouser Test Piece
DIN 53 515
Testing of Rubber and Elastomers and Plastic Foils; Tear Propagation Test
Using the Graves Angle Specimen with Incision
DIN 75 202
Determination of Color Fastness of Interior Materials in Motor Vehicles,
Xenon Arc Lamp Test.
DIN EN 20 105-A02
Textiles; Tests for Color Fastness, Part A02: Gray Scale for Assessing
Change in Color
DIN EN 20 105-A03
Textiles; Tests for Color Fastness, Part A03: Gray Scale for Assessing
Staining
DIN EN ISO 105-E04
Textiles; Tests for Color Fastness, Part E04: Color fastness to perspiration
DIN EN ISO 11 640
Leather, Tests for Color Fastness, Color Fastness to Cycles of To-and-Fro
Rubbing
DIN EN ISO 4045
Leather – Determination of pH
DIN EN ISO 4048
Leather – Determination of Matter Soluble in Dichloromethane
US regulation 571.302 German Regulation No. 302, Combustibility of Materials for Vehicle Interiors


Page 10
TL 526 50: 2001-10
D
A.1 
(Normative)
Oil deflection test (AATCC 118)
A.1.1 
Concept and aim
This oil deflection test serves to test the presence or the effectiveness of an oil repellent finish with
flourine chemicals or other chemical compounds, which can provide low surface energy.
In this test, the resistance of a substrate to wetting is determined by a certain series of test liquids.
A.1.2 
Delimitation and restriction
This test method is not intended to give an absolute measurement of the resistance of substrates
to all oily stain substances. Factors, such as the composition and viscosity of the oily substances,
type and procurement of the material, coloring agents, other finishers etc. can influence stain
deflection.
A.1.3 
Definition of "tendency to repel oil"
Tendency to repel oil i.e. oil deflection signifies the ability of a substrate to withstand wetting by oily
liquids.
A.1.4 
Oil test principle
For this test, a series of test liquids with various surface tensions is used.
Drops of the standard test liquid are placed on the surface of the substrate. It is then observed if
wetting by these drops occurs.
The grade for oil deflection is given by the highest number of test liquid by which the substrate is
not wetted.
A.1.5 
Equipment and test liquids
-  
Test liquids (see Table A.1)
-  
Dropping bottle
-  
Stopwatch
A.1.6 
Test sample
The size of the test sample should be at least 20 cm x 20 cm.
A.1.7 
Test sequence
Lay the sample to be tested out flat.
Starting with test oil No. 1, carefully place one drop of the test liquid with a diameter of approx.
5 mm on each of 3 points on the test sample. These points must be at least 5 cm away from each
other. The pipette may not come in contact with the test sample when dropping the test liquid onto it.
Observe for 30 s from an angle of approx. 45°.

File: 材料工程师/TL52659.pdf.md
# TL52659.pdf

Klass.-Nr./Class. No. 55126 
February 2007 
PVC Leatherette and PVC Foam Film Permanently 
Bonded to Interior Vehicle Components 
Material Requirements 
TL 
52659 
Konzernnorm 
6 Types: A, B, C, D, E, F 
 
Descriptors: 
PVC, foam film, PVC foam film, film, lining, dashboard, leatherette, upholstery 
cover, foamed leatherette, seat, in situ, insert, gearshift knob, covering, 
molded backing, foam backing, wood fiber molding compound, door trim panel, 
side trim panel 
D 
 
Page 1 of 7 
Fachverantwortung/Technical responsibility 
Normung/Standards 
 
K-GQL-1/4 
Peters 
K-GQL-1 
Dr. Schilling 
E2TC/4 
Ute Hager-Süß 
E2TC Terlinden 
Tel.: +49-5361-9-28120 
Tel.: +49-5361-9-49035 
 
 
 
Confidential. All rights reserved. No part of this document may be transmitted or reproduced without prior permission of a Standards Department of the Volkswagen Group. 
Parties to a contract can only obtain this standard via the B2B supplier platform “www.vwgroupsupply.com”. 
 VOLKSWAGEN AG 
Norm vor Anwendung auf Aktualität prüfen / Check standard for current issue prior to usage.
Form FE 41 - 01.05 
Preface 
Contents of Technical Supply Specification TL 52207 adopted for type A, TL 481 (no index) for type 
B and TL 52336-A for type C. 
1 
Scope 
This TL standard establishes material requirements for leatherette and PVC foam film that are 
permanently bonded to interior vehicle components. 
─ 
TL 52659-A 
PVC foam film for dashboards made of wood-fiber molding 
compounds 
─ 
TL 52659-B 
PVC foam film for door trim panels 
─ 
TL 52659-C 
PVC foam film for door trim panels (with high increase in film 
surface or haptic demands) 
─ 
TL 52659-D 
PVC leatherette, general 
─ 
TL 52659-E 
PVC leatherette for door and side trim panel inserts  
─ 
TL 52659-F 
PVC leatherette for foam backed components of the seat system 
2 
Description 
Description example for a PVC foam film: 
PVC foam film acc. to TL 52659-B 
Description example for a PVC leatherette: 
PVC leatherette acc. to TL 52659-E 
3 
Requirements 
3.1 
General requirements 
Approval of first supply and changes according to Volkswagen standard VW 01155. 
Emission behavior according to VW 50180. 
Avoidance of hazardous substances according to VW 91101. 
Burning behavior according to TL 1010. 
In addition to the requirements stipulated in this TL standard, the specifications for the respective 
components shall apply within the framework of component sampling (e.g., TL 496 for door trim 
panels). Roll stock does not need to be tested separately; component testing is sufficient. 
 
The English translation is believed to be accurate.In case of discrepancies the German version shall govern. 
Numerical notation according to ISO practice (see VW 01000). 
QUELLE: NOLIS


Page 2 
TL 52659: 2007-02 
D 
3.2 
Marking according to VDA1 260 
>PVC< 
3.3 
Conditioning 
Prior to testing, the specimens shall be conditioned for at least 24 h in the standard climate as 
specified in DIN 50014 – 23/50-2. 
3.4 
Evaluation of measurement results 
The required numerical values apply to each individual measurement. 
3.5 
Appearance 
The material must perform correctly under constant processing conditions during adhesion, deep-
drawing, back-molding, back-foaming and deformation processes. In addition, the foam film in the 
finished state must maintain a stable shape and remain free of cracking in the temperature range 
from -30 °C to +120 °C, and in the sunlight simulation according to DIN 75220. A color shift is not 
permissible. Changes in the degree of glossiness are permissible according to released sample. 
Polyester-PUR foam is the only acceptable material for laminating leatherette during later 
processing steps. 
3.6 
Physiological compatibility 
The materials must be physiologically harmless, i.e., they must not contain substances that induce 
skin irritation. Substances that are emitted at elevated temperatures, e.g. plasticizers and 
stabilizers, must be toxicologically safe. 
3.7 
Material 
Plasticized PVC, heat- and UV-stabilized according to released sample. 
3.8 
Design and structure 
Compact grained top coat; foam layer with uniform structure and pore size; film closed underneath. 
Grain and color pattern must be uniform. The material must be free of foreign matter or substances 
that could negatively impact the high-frequency weldability and the bond hardenability. The color 
must not change when the material is stretched; in addition, the material must not show any 
distortion after unrolling. It must be possible to process it properly, i.e., according to the assembly 
working conditions. In addition, the structures of the lower layers must not be visible on the surface 
(writing effects). 
3.9 
Color and grain 
Acc. to specification. 
4 
Properties 
See Table 1. 
                                                
1 VDA = German Association of the Automotive Industry 


Page 3 
TL 52659: 2007-02 
D 
Table 1 
No. 
Property 
Unit 
Requirement 
 
 
 
TL 52659-A 
TL 52659-B 
TL 52659-C 
TL 52659-D 
TL 52659-E 
TL 52659-F 
1 
Color 
 
According to requirement 
2 
Thickness 
mm 
According to drawing 
3 
Weight 
 
 
 
 
 
3.1 
Weight per unit area 
see Section 5.1 
g/cm2 
1450 ± 100 
950 ± 50 
1075 ± 50 
According to drawing 
3.2 
Texturized polyester-knit fabric 
g/cm2 
– 
≥ 80 
4 
Tear strength per 5 cm specimen width 
see Section 5.2 
 
 
 
 
 
 
 
4.1 
As-received condition 
 
 
 
 
 
 
 
4.1.1 Length 
N 
≥ 60 
≥ 350 
4.1.2 Width 
N 
≥ 250 
4.2 
After aging at elevated temperature 
168 h at +120 °C, mechanically circulated air 
see Section 5.3 
 
 
 
 
 
 
 
4.2.1 Length 
N 
± 15% as compared to X  as-received condition 
4.2.2 Width 
N 
± 15% as compared to X  as-received condition 
5 
Tensile strength 
see Section 5.2 
As-received condition 
 
 
 
 
 
 
 
5.1 
Length 
N/mm2 
≥ 4 
≥ 3 
5.2 
Width 
N/mm2 
≥ 4 
≥ 3 
6 
Elongation acc. to PV 3909 
 
 
 
 
 
 
 
6.1 
Static elongation 
50 N load 
 
 
 
 
 
 
 
6.1.1 Length 
% 
– 
≥ 10 
≥ 15 
– 
22 ± 5 
30 ± 5 
6.1.2 Width 
% 
– 
≥ 15 
≥ 20 
– 
45 ± 12 
35 ± 10 
6.2 
Permanent elongation 
 
 
 
 
 
 
 
6.2.1 Length 
% 
≤ 3 
≤ 2 
≤ 3 
6.2.2 Width 
% 
≤ 6 
≤ 2 
≤ 6 


Page 4 
TL 52659: 2007-02 
D 
No. 
Property 
Unit 
Requirement 
 
 
 
TL 52659-A 
TL 52659-B 
TL 52659-C 
TL 52659-D 
TL 52659-E 
TL 52659-F 
7 
Low-temperature behavior 
 
 
 
 
 
 
 
7.1 
Ball drop test acc. to PV 3905 
-30 °C, ball drop height 230 mm 
 
No tearing or breaking of specimens. 
7.2 
Fold-bend test acc. to DIN EN 1876-1 
8 h at -30 °C 
(specimens conditioned in device) 
 
No cracking along bending edge. 
8 
Ability of color pigments within the film to resist 
reaction with volatile amines 
as specified in Test Specification PV 3944. 
 
No visible red discoloration. 
Change from initial color ∆a* ≤ 2 E as specified in VW 50190. 
9 
Color fastness 
 
 
 
 
 
 
 
9.1 
In the presence of light, acc. to PV 1303 
 
 
 
 
 
 
 
9.1.1 3 exposure periods 
 
Gray-scale level ≥ 4 acc. to DIN EN 20105-A02. 
9.1.2 5 exposure periods 
 
Gray-scale level ≥ 4 acc. to DIN EN 20105-A02. 
9.2 
In the presence of water (filter paper test) 
see  Section 5.4 
 
Gray-scale level 5 acc. to DIN EN 20105-A03; intermediate level 4,5 permissible 
9.3 
In the presence of cleaning agents (drop test) 
see Sections 5.5 and 5.6 
 
Gray-scale level 5 acc. to DIN EN 20105-A03; intermediate level 4,5 permissible 
9.4 
When subject to abrasion (Schopper test), face 
fabric 
see Section 5.7 
 
 
 
 
 
 
 
9.4.1 After 1 000 rotations at a contact pressure of 10 N  
Gray-scale level 5 acc. to DIN EN 20105-A03; intermediate level 4,5 permissible 
9.4.2 After 2 000 rotations at a contact pressure of 20 N  
Gray-scale level 5 acc. to DIN EN 20105-A03; intermediate level 4,5 permissible 
9.5 
Elevated-temperature behavior 
168 h at +120 °C, mechanically circulated air 
see Section 5.3 
 
The film must not become hard and brittle and must not roll up; it must not undergo 
negative changes with respect to its condition upon release. 
Gray-scale level 3 D acc. to DIN EN 20105-A02; no color shift, however. 
 
 


Page 5 
TL 52659: 2007-02 
D 
5 
Notes on testing 
5.1 
Weight per unit area 
Determination of the total weight according to DIN EN ISO 2286-2 on at least three round 
specimens of 100 cm2 taken across the width of the roll. To determine the weight per unit area of 
the compact top coat, remove a layer approx. 1,5 mm thick using a splitting machine. Convert the 
resulting weights to 1 m2. 
5.2 
Tear strength, tensile strength 
Tensile tests according to DIN EN ISO 527-2, test rate v = 100 mm/min. 
Determination of the tear strength with standard test specimen (traverse speed: 100 mm/min; 
distance between clamps of the test device: 100 mm) on a minimum of three specimens taken 
parallel to the courses. 
The specimens shall be taken over the total width of the roll. To avoid cracks in the specimens near 
the clamps of the tensile test machine, prepare "shoulder" strips using a template equivalent to the 
shape of the standard test specimen (see Figure 1). 
 
Figure 1 


Page 6 
TL 52659: 2007-02 
D 
5.3 
Elevated-temperature behavior 
DIN A4-sized2 specimens shall be taken parallel to the threads in lengthwise and crosswise 
directions. After that, stamp both broad sides of the specimens using a double punch with four 
holes spaced approximately 25 mm from the edge. These holes are used to hold the hooks welded 
to the round bars (see Figure 2). 
For all but material type C, attach a 6-mm Ø round bar with a weight of approximately 80 g to the 
"bottom" of each test specimen. This is done to weigh down the sections that are hanging 
vertically. 
Next, age the specimens at +120 °C with mechanically circulated air at a distance of 50 mm to 
each other. At the end of the high-temperature test and subsequent conditioning in standard 
climate according to DIN 50014–23/50-2, remove the tearing and bending specimens from the 
sections according to Figure 2 (specimen shape drawn before the high-temperature test). 
 
Figure 2 
5.4 
Color fastness in the presence of water 
Wet a (50 x 50)-mm specimen with approx. 2 cm3 deionized water, place between filter paper 
(Schleicher & Schüll, Blauband 5893) and glass plates and load with 50 N for one hour. Assess the 
filter paper for bleeding using the gray-scale as specified in DIN EN 20105-A03. 
5.5 
Resistance to cleaning agents 
The surface material in the total structure must be resistant to the following cleaning agents: 
─ 
0,5 vol. % aqueous surfactant solution, e.g., dishwashing liquid 
─ 
A cleaning solution (such as a window cleaner) containing ammonia and alcohol, undiluted 
─ 
Petroleum ether (special boiling point II according to DIN 51631, +80 °C/+100 °C) 
─ 
Methylated spirit acc. to TL 52117 
─ 
Volatile solvent-naphta with anionic surfactants, e.g. “Hakutex 10” made by Klute. 
                                                
2 DIN A4 = German standard paper size 


Page 7 
TL 52659: 2007-02 
D 
5.6 
Drop test 
Pipette 0,1 ml drops onto the surface. After allowing a period of 10 min for the medium to work in, 
allow to dry for 30 min at +60 °C in mechanically circulated air. 
Evaluate the surface 24 h after treatment. 
5.7 
Color fastness under abrasive conditions 
Abrasion test on 100-cm2, round specimen of the leatherette against ECE cotton fabric according to 
DIN EN ISO 105-X12. 
Specimen curvature 
5 mm 
Abrasion surface 
50 cm2 
Size of nettle cloth specimen 
280 mm x 95 mm 
Clamp the ECE cotton fabric into the holding fixture on the test machine together with a wool felt 
pad of similar size as specified in TL 380. 
6 
Referenced standards3 
TL 380 
Wool Felt for Testing Purposes; Material Requirements 
TL 1010 
Materials for Vehicle Interiors; Flammability, Material Requirements 
TL 52117 
Spirit, Denatured; Lubricant Requirements 
PV 1303 
Non-Metallic Materials; Exposure Test of Passenger Compartment 
Components  
PV 3905 
Organic Materials; Ball Drop Test 
PV 3909 
Non-Metallic Planar Fabrics; Measurement of Static and Permanent 
Elongation 
PV 3944 
PVC Sun Visor Film; Amine Discoloration 
VW 01155 
Vehicle Supply Parts; Approval of First Supply and Changes 
VW 50180 
Components in Passenger Compartment; Emission Behavior 
VW 50190 
Components of the Vehicle Interior Trim; Colorimetric Evaluation 
VW 91101 
Environmental Standard for Vehicles; Vehicle Parts, Materials, Operating 
Fluids; Avoidance of Hazardous Substances 
DIN 50014 
Climates and their Technical Application; Standard Atmospheres 
DIN 51631 
Mineral Spirits – Special Boiling Point Spirits – Requirements 
DIN 75220 
Ageing of Automotive Components in Solar Simulation Units 
DIN EN 1876-1 
Rubber or Plastics Coated Fabrics – Low Temperature Tests – Part 1: 
Bending Test 
DIN EN 20105-A02 
Textiles – Tests for Colour Fastness – Part A02: Grey Scale for Assessing 
Change in Color 
DIN EN 20105-A03 
Textiles; Tests for Colour Fastness - Part A03: Grey Scale for Assessing 
Staining 
DIN EN ISO 105-X12 Textiles; Tests for Colour Fastness; Part X12: Colour Fastness to Rubbing 
DIN EN ISO 527-2 
Plastics – Determination of Tensile Properties – Part 2: Test Conditions for 
Moulding and Extrusion Plastics 
DIN EN ISO 2286-2 
Rubber- or Plastics-Coated Fabrics - Determination of Roll Characteristics - 
Part 2: Methods for Determination of Total Mass per Unit Area, Mass per 
Unit Area of Coating and Mass per Unit Area of Substrate  
VDA 260 
Motor Vehicle Components; Marking of Materials 
                                                
3 In this Section, terminological inconsistencies may occur as the original titles are used.
