Repository: kujaxr/obsidian-vault

File: 材料工程师/TL52678.pdf.md
# TL52678.pdf

NR for Wiper Blades
Material Requirements
2 Types: A, B
Preface
Technical Supply Specification TL 52678 Type A replaces TL 659.
Previous issues
TL 659: 1970-11, 1993-01, 1997-05, 2005-02, 2008-09; TL 52678: 2008-11
Changes
The following changes have been made as compared to TL 52678: 2008-11:
–
Section 3.3 "Types" revised
–
Table 1: No. 2 requirements changed, No. 9 "lightfastness" removed
Scope
This Technical Supply Specification defines the material requirements for NR (natural rubber) elas‐
tomer for wiper blades of the wiper system.
Description
Description example for an NR elastomer with a preferred hardness of 60 Shore A:
NR elastomer according to TL 52678-A
Requirements
General requirements
Approval of first supply and changes according to Volkswagen standard VW 01155.
1  
2  
3  
3.1  
Group Standard
TL 52678
Issue 2009-05
Class. No.:
55169
Descriptors:
NR, wiper blade, windshield washer system, wiper system, elastomer
Check standard for current issue prior to usage.
This electronically generated standard is authentic and valid without signature.
The English translation is believed to be accurate. In case of discrepancies the German version shall govern.
Numerical notation acc. to ISO practice.
Page 1 of 7
Technical responsibility
Standards department
GQL-LP/4
Dr. Lutz Wohlfarth
Tel.: +49-5361-9-26049
GQL-LP
Dr. Roger Hillert
EKTC/4 Ute Hager-Süß
EKTC
Tel.: +49-5361-9-49035
Manfred Terlinden
Confidential. All rights reserved. No part of this document may be transmitted or reproduced without prior permission of a Standards Department of the Volkswagen Group.
Parties to a contract can only obtain this standard via the B2B supplier platform "www.vwgroupsupply.com".
© VOLKSWAGEN AG
VWNORM-2007-10f
QUELLE: NOLIS


Resistance to open-air weathering according to VW 50185.
Avoidance of hazardous substances according to VW 91101.
For a complete examination, 20 finished parts and 1 test sheet each in DIN A4 format, 6 mm thick,
are required.
Quality
Proper surface and clean wiping edges. The following are not permitted: nodes, pores, inclusions,
cracks, waviness, and other types of damage.
Types
–
TL 52678-A
NR wiper blade without bars, preferred hardness 60 Shore A
–
TL 52678-B
NR wiper blade with bars, preferred hardness 57 Shore A
Marking according to VDA 260
> NR <
Evaluation of measurement results
The required numerical values apply to each individual measurement.
Material
NR elastomer
Surface
Graphitic.
Color
Black.
Required properties
See Table 1.
NOTE 1 Only the properties defined in No. 2.1 and 7 of Table 1 are determined on the test sheet. All
other determinations are performed on the finished part or on specimens from the finished part.
Table 1
No.
Property
Unit
Requirement
 
TL 52678-A
TL 52678-B
1
Density acc. to
DIN EN ISO 1183-1 and
VW 2.8.1
g/cm3
Acc. to sample
2
Hardness
3.2  
3.3  
3.4  
3.5  
3.6  
3.7  
3.8  
4  
Page 2
TL 52678: 2009-05


No.
Property
Unit
Requirement
 
TL 52678-A
TL 52678-B
2.1
Sheet material acc. to DIN 53505
2.1.1
As-received condition
Shore A
Preferred hardness:
60 ± 5 or deviating hard‐
ness acc. to drawing note
Preferred hardness:
57 ± 5 or deviating hard‐
ness acc. to drawing
note
2.1.2
After aging at elevated
temperature
72 h at +90 °C,
see Section 5.1
Shore A
0 to + 3 compared to as-received condition
2.2
Finished part, in the center of the area of the lip in the cross-section (specimen thickness
= 2 ± 0,5 mm) acc. to DIN ISO 48
2.2.1
As-received condition
IRHD
Preferred hardness:
57 ± 4 or deviating hard‐
ness acc. to drawing note
Preferred hardness: 54 -
3/+ 4
(51 to 58 IRHD)
2.2.2
After aging at elevated
temperature
72 h at +90 °C,
see Section 5.1
IRHD
0 to + 3 compared to as-received condition
3
Tensile strength acc. to DIN 53504 and Section 5.2
3.1
As-received condition
N/mm2
> 20
3.2
After aging at elevated
temperature
72 h at +90 °C,
see Section 5.1
N/mm2
4
Elongation at tear acc. to DIN 53504 and Section 5.2
4.1
As-received condition
%
250 to 520
300 to 600
4.2
After aging at elevated
temperature
72 h at +90 °C,
see Section 5.1
%
5
Stress value acc. to
DIN 53504
at 100% elongation
in as-received condition
N/mm2
> 2,8
> 2,0
6
Weight change after ag‐
ing in methylated spirit/
water mixture
22 h at RT,
see Section 5.3
%
0 to + 2
7
Rebound resilience acc.
to DIN 53512
(measured on test sheet)
in as-received condition
%
> 50
Page 3
TL 52678: 2009-05


No.
Property
Unit
Requirement
 
TL 52678-A
TL 52678-B
8
Ozone resistance acc. to
VW 2.8.1 and Section 5.4
 
Free of cracks
9
Leaching after exposure to
9.1
Methylated spirit/water
mixture, see Section 5.5
 
No discoloration
9.2
Glass cleaner/water mix‐
ture, see Section 5.6
 
10
Tension set acc. to
DIN ISO 2285 with con‐
stant deformation after
aging at elevated temper‐
ature at +90 °C for 72 h,
see Section 5.7
 
< 40
11
Behavior in cold air acc.
to VW 2.8.1
22 h at -40 °C
 
Elastic
12
Total vulcanization densi‐
ty (chemical and physi‐
cal), see Section 5.8
 
Acc. to sample
13
Extractable constituents
acc. to Test Specification
PV 3939 and Section 5.9
 
Only required if
"extractable constituents < …%" is prescribed in the
drawing.
14
Low-temperature flexibili‐
ty acc. to PV 3945 and
Section 5.10
 
Only required if
"glass transition temperature Tg = …°C" is pre‐
scribed in the drawing.
Notes on testing
Aging at elevated temperature
The specimens are aged for 72 h at +90 °C in a forced ventilation oven according to DIN 53508.
Measurements 15 min after removal.
Tensile strength, elongation at tear
Removal of S3A or S3 standard specimens.
Weight change
Finished part sections 80 mm in length are aged for 22 h at room temperature in 250 ml of a methylated
spirit/water mixture (see Section 5.5).
5  
5.1  
5.2  
5.3  
Page 4
TL 52678: 2009-05


Ozone resistance
Testing according to VW 2.8.1, deviating ozone concentration of 0,5 ppm. Test frame according to
PV 3305. The specimens are separated on the swing bar and the ends wrapped with textile adhesive
tape for better clamping.
Finished part sections 15 cm in length are secured in the clamping device of the test frame and
stretched until the distance between the markings, which are spaced 100 mm apart, is extended by
15%.
Prior to aging in the ozone climate chamber, the test frame is acclimatized along with the clamped
finished part sections at room temperature for 46 h.
Leaching – methylated spirit/water mixture
A finished part section (5 g) is divided into 3 parts of equal length and aged for 1 h at room temperature
in 50 ml (150-ml beaker, tall) of a methylated spirit/water mixture of 50 volume percent denatured
methylated spirit and 50 volume percent de-ionized water.
After aging is finished and the elastomer parts are removed, light-colored painted sheets according
to VW 2.8.1 are immersed vertically in the fluid for 1 h at room temperature. After expiration of the
test duration, the parts are exposed under an unfiltered mercury vapor lamp for 1 h. The painted sheet
discoloration is evaluated before and after the light exposure.
Leaching – glass cleaner/water mixture
A finished part section (5 g) is divided into 3 parts of equal length and aged for 1 h at room temperature
in 50 ml (150-ml beaker, tall) of a glass cleaner/water mixture of 50 volume percent glass cleaning
fluid according to TL 52164 and 50 volume percent de-ionized water.
After aging is finished and the elastomer parts are removed, light-colored painted panels according
to VW 2.8.1 are immersed vertically in the fluid for 1 h at room temperature. After expiration of the
test duration, the parts are exposed under an unfiltered mercury vapor lamp for 1 h. The painted sheet
discoloration is evaluated before and after the light exposure.
Tension set
Test frame according to PV 3305. The specimens are separated on the swing bar and the ends
wrapped with textile adhesive tape for better clamping.
Finished part sections 100 mm in length are secured in the clamping device of the test frame and
stretched until the distance between the markings, which are spaced 50 mm apart, is extended by
50%.
15 min after mounting, the test frames with the elastomer parts must be aged for 72 h at +90 °C in a
natural convection oven according to DIN 53508. The end of the test period is followed by a 45 min
acclimatization period at room temperature.
The measurements are performed 30 min after the load is removed.
Evaluation:
Tension set RzV in % with constant deformation:
RzV = 
L2 - L0
L1 - L0 × 100
(1)
5.4  
5.5  
5.6  
5.7  
Page 5
TL 52678: 2009-05


Legend:
L0 = original measured length of specimen sections
L1 = measured length of specimen sections in deformed condition
L2 = measured length of specimen sections after removal of load at specified time
Total vulcanization density
The total vulcanization density (chemical and physical) is determined by means of magnetic reso‐
nance vulcanization density spectrometry by the Volkswagen Group laboratory.
The following parameters must be indicated:
–
Total vulcanization density (chemical
and physical):
XLD (mol × cm3)
–
Spin-lattice relaxation time:
T2 (ms)
Extractable constituents
The extractable constituents are determined using an extraction apparatus according to PV 3939
Section 3.1.
Low-temperature flexibility
The glass transition temperature Tg is determined using dynamic mechanical analysis according to
PV 3945.
Referenced documents
The following documents cited in this standard are necessary for application.
In this Section terminological inconsistencies may occur as the original titles are used.
PV 3305
Vulcanized Rubber Products; Test of Ozone Resistance and Permanent
Deformation
PV 3939
Tubing in Windshield Washer Systems; Extractable Ingredients
PV 3945
Elastomers and Thermoplastic Elastomers; Determining the Low-Temper‐
ature Flexibility with DMA
TL 52164
Windshield Washer Fluid; Material Requirements
VW 01155
Vehicle Supply Parts; Approval of First Supply and Changes
VW 2.8.1
Elastomers; Material Requirements and Testing
VW 50185
Vehicle Components; Resistance to Open Air Weathering
VW 91101
Environmental Standard for Vehicles; Vehicle Parts, Materials, Operating
Fluids; Avoidance of Hazardous Substances
DIN 53504
Testing of rubber; determination of tensile strength at break, tensile stress
at yield, elongation at break and stress values in a tensile test
DIN 53505
Testing of rubber - Shore A and Shore D hardness test
DIN 53508
Testing of rubber - Accelerated ageing
5.8  
5.9  
5.10  
6  
Page 6
TL 52678: 2009-05


DIN 53512
Testing of rubber - Determination of rebound resilience (Schob pendulum)
DIN EN ISO 1183-1
Plastics - Methods for determining the density of non-cellular plastics - Part
1: Immersion method, liquid pyknometer method and titration method
DIN ISO 2285
Rubber, vulcanized or thermoplastic - Determination of tension set under
constant elongation, and of tension set, elongation and creep under con‐
stant tensile load
DIN ISO 48
Rubber, vulcanized or thermoplastic - Determination of hardness (hard‐
ness between 10 IRHD and 100 IRHD)
VDA 260
Components of motor vehicles; marking of material
Page 7
TL 52678: 2009-05

File: 材料工程师/TL82415.pdf.md
# TL82415.pdf

Klass.-Nr./Class. No. 8HR35 
June 2007 
Expansion-Type Hose Lines 
Requirements and Testing 
TL 
82415 
Konzernnorm 
 
 
Descriptors: 
expansion-type hose lines, line, steering, power steering 
 
Continued on 16 pages of AK-LH 03 
Fachverantwortung/Technical responsibility 
Normung/Standards  
EKTC/4 
Mr. Tiefenbach 
EKTC  Mr. Terlinden
I/EF-21 
Mr. Bochert 
EFA/2 
Mr. Petzel 
Tel.: +49-841-89-30969 
Tel.: +49-5361-9-45748 
Tel.: +49-5361-9-75357 
 
 
 
Confidential. All rights reserved. No part of this document may be transmitted or reproduced without prior permission of a Standards Department of the Volkswagen Group. 
Parties to a contract can only obtain this standard via the B2B supplier platform “www.vwgroupsupply.com”. 
© VOLKSWAGEN AG 
Norm vor Anwendung auf Aktualität prüfen / Check standard for current issue prior to usage. 
The English translation is believed to be accurate.In case of discrepancies the German version shall govern. 
Numerical notation according to ISO practice (see VW 01000). 
Preface 
The contents of AK-LH 03 „Index n“ were used without alteration in this TL standard. 
The contents of AK-LH 03 were elaborated in the VDA1 team "Hydraulic Steering System" of the 
automotive companies AUDI AG, Bayrische Motoren Werke AG, Daimler Chrysler AG, Porsche AG 
and Volkswagen AG. 
Changes 
See change documentation 
Previous issues 
1988-12; 2001-09 
Additional in-house requirements 
Technical Supply Specifications (TL standards) are part of the drawing. 
Drawing requirements take precedence. 
Approval of first supply and changes acc. to Volkswagen standard VW 01155. 
The environmental requirements as specified in VW 91100 must be fulfilled. 
Version - 09.06 
                                                
1 VDA: German Association of the Automotive Industry 
QUELLE: NOLIS


Team Performance Specifications LH 03  "Index n" "Expansion-Type Hose Lines" 
 
 
TEAM PERFORMANCE SPECIFICATIONS 
April 2007 
 
Expansion-Type Hose Lines 
Requirements and Testing 
Team 
Performance 
Specification 
LH 03 
“Index n” 
 
 
 
Contents 
 
1 
Aim and scope 
 
1.1 
Aim 
1.2 
Scope 
 
2 
Definitions / further specifications 
 
3 
Objectives 
 
4 
Requirements 
 
4.1 
Hose line 
4.1.1 
Area of application/ general hose design 
4.1.2 
Burst pressure 
4.1.3 
Increase in volume 
4.1.4 
Change in length of hose material 
4.1.5 
Fitting design 
4.1.6 
Corrosion protection 
4.1.7 
Press-out force of restrictor 
4.1.8 
Low-temperature flexibility 
4.1.9 
Cleanliness 
4.1.10. 
Pull-out strength at tensile load 
4.1.11 
Leak-tightness of the fitting 
4.1.12 
Temperature cycle test with pulse pressure load 
4.1.13 
Dynamic long-term test 
4.1.14 
Marking 
 
4.2  
Hose 
4.2.1 
Hose structure 
4.2.2 
Materials 
4.2.3 
Separating strength 
 
 
5 
Target values 
 
5.1 
Environmental compatibility and recycling 
5.2 
Quality 
5.3 
Costs 
5.4 
Deadlines 
 
6 
Releases / changes 
 
7 
Confidentiality 
 
 
Page 1 of 16 
 
AK-LH: Team Performance Specifications 


Team Performance Specifications LH 03  "Index n" Expansion-Type Hose Lines 
VDA team    Audi - BMW - DaimlerChrysler - Porsche - VW 
Page 2 of 16 
Team comprising staff members of the following companies: Audi AG, Bayerische Motoren Werke AG, DaimlerChrysler AG, 
Porsche AG, Volkswagen AG 
 
CHANGE DOCUMENTATION 
Suffix Brief description 
Date 
Name 
a 
First version 
08/93 
Thon 
b 
Concerning Section 4.1.1: operating pressure of standard and temperature 
types used to be 130 bar 
Concerning Section 4.1.8a: Table "tan/tab" Type II added, all pmax 
specifications omitted 
Concerning Section 4.1.9, Figure 5: pressure increase 0-100 %, 5 % 
restriction of tolerance band 
11/93 
Thon 
c 
Concerning Section 4.1.1 Table: burst pressure for standard and 
temperature hose types  
used to be 520 bar 
Note 1: short-term used to be 48 h; marking added; 
Concerning Section 4.1.4: dirt quantity used to be 1 mg/10 cm, max. 
elongation ≤ 200 µm  
for soft parts, ≤ 20 µm for solid parts; 
Concerning Section 4.1.6.2: 100% leak tightness test omitted; 
Concerning Section 4.1.6: used to be Section 4.1.6.1 
03/95 
Dittmann 
d 
Section 4.8.1 completely revised 
12/95 
Dittmann 
e 
Temperature cycle test completely revised; 
Section 4.1.4: change in length added 
Draft 
Dittmann 
f 
Section 4.1.1: nominal value added, footnote 2 burst pressure added 
Section 4.1.4: entire pressure range added 
Section 4.1.6: manufacturer-specific added 
Section 4.1.8: requirement at burst pressure omitted 
Section 4.1.12: Table 1 and 2 combined to a new Table, Figure 2 omitted, 
test procedure for oil temperatures exceeding 50 °C  supplemented 
Section 4.2.1: terms cover and core changed, new nominal values for 
hardness 
Section 5.1: note on VDA regulation 
 
 
g 
Section 4.1.1: "(max. operating pressure)" removed in row "length change" 
Section 4.1.6: "acc. to drawing" added 
Section 4.1.9: "...  free of corrosion etc. ..." added (solids), (elastomer 
components), residual quantity of dish detergent added. Freon added. 
Section 4.1.12: failure condition in more detail, number of specimens 
added, test until failure / max. 100 000 load cycles added, Table 1 added 
Section 4.2.13: "nominal value range" used to be "Nominal value, in as-
received condition", "standard production variation" used to be "tolerance", 
footnote 3) acc. to DIN 53504 added 
Section 4.2.2/4.2.3: terms cover/insert/core replaced. 
01/97 
Dittmann 


Team Performance Specifications LH 03  "Index n" Expansion-Type Hose Lines 
VDA team    Audi - BMW - DaimlerChrysler - Porsche - VW 
Page 3 of 16 
h 
Legends added to all Tables and Figues, 
table of contents corrected, 
"4.1.1.1 marking" replaced by "marking", 
Section 4.1.1: "outer bend radius" replaced by "inner bend radius",  
Section 4.1.3 "shall be determined" and "measurements shall be" 
(paragraphs 1 and 2) added, 
Section 4.1.4: "Under pressure" replaced by "On new components, under 
pressure",  
"Test carried out subsequently..." omitted, 
"During temperature cycle test" supplemented by "..., unpressurized" 
Section 4.1.5.: "solder nipple" replaced by "hose nipple", 
Section 4.1.10. Figure 2 added, 
Section 4.1.11: room temperature set from (23 ± 1) °C to (23 ± 3) °C in 
entire document 
Section 4.1.12: Test sequence: "...temperature stages (I - V)" instead of "(I 
- VI) ± 2 °C",  
Note: "... must not exceed the temperature deviation specified in Table 2, 
Note 1" supplemented 
Section 4.2.2: terms "inside layer" and "outside layer" interchanged in 
Table section "Tensile strength" and "elongation at tear"; Note 1) "DBL..." 
mentioned twice, Note 2) supplemented 
03/97 
Buchholz 
i 
Section 4.1.1, Table 1: 
- 
Column "Standard type III" added 
- 
For standard types I and II, oil temperature values set to same values 
as ambient temperatures 
- 
Oil and ambient temperature values (maximum, long-term and short-
term) changed for temperature type 
- 
"Inside diameter" supplemented by "(nominal width)" 
4.1.12  
- 
Figure 3: Double dimensioning (R250) removed, since length 800 and 
distance 500 are specified 
- 
Table 2: HNBR/CR supplemented in column CSM/CSM 
- 
Temperatures for HNBR/HNBR stage V changed to 135 °C 
- 
Permissible temperature deviation changed to ± 3 °C 
- 
Figure 4: "pmax = ..." supplemented by "... ± 3 bar" 
- 
Test  sequence: "... Failure of specimen" replaced by "... until all DUTs 
have failed" 
09/98 
Buchholz 
k 
Section 4.1.1, Table 1: 
- 
Column "Pressure type" omitted  
- 
Columns "Pressure type I" and "Pressure type II" added 
- 
"Operating pressure" changed to "Max. operating pressure" 
2 Definitions / Other specifications 
- 
DIN 20 024 invalid, replaced by DIN 20 018-4 
Sections 4.1.2, 4.1.4 and 4.1.8: 
- "DIN 20 024" changed to "DIN 20 018-4" 
Section 4.1.10: "Pull-out strength of the hose from fitting" extended 
06/00 
Buchholz 
l 
Section 4.1.4: "Marking of initial measuring length in unpressurized state" 
added 
Section 4.1.5: first sentence ("... positive-engagement connection...") 
omitted 
Section 4.1.8: " Mechanical damage..." changed to "Cracks not 
permissible." 
4.1.12  
"Requirement": failure condition changed 
Table 2: 
- column "hold time ..." added 
- 1) changed to "... of the hose that is closest to the pressure generator" 
01/01 
Buchholz 


Team Performance Specifications LH 03  "Index n" Expansion-Type Hose Lines 
VDA team    Audi - BMW - DaimlerChrysler - Porsche - VW 
Page 4 of 16 
m 
4.1.12 
- Free hose length and installation redefined 
- Figure 3 changed 
- Figure 4: pmax for pressure types redefined 
5 New wording 
6 New wording 
7 New wording 
02/01 
Buchholz 
n 
Section 4.1.9: Cleanliness 
- Additional remark "abrasive particles" 
- Additional remark: definition of hard and soft particles 
04/07 
Bochert 


Team Performance Specifications LH 03  "Index n" Expansion-Type Hose Lines 
VDA team    Audi - BMW - DaimlerChrysler - Porsche - VW 
Page 5 of 16 
1 
Aim and scope 
 
1.1 
Aim 
 
These Performance Specifications are a summary of the tests required prior to the release of expansion-type 
hoses used in steering systems. The development objective consists in enabling suppliers to deliver a completely 
pre-tested supply scope at their own responsibility. 
 
 
1.2 
Scope 
 
The performance specifications are a part of the drawing. They apply to all expansion-type hoses having a 
respective note in the drawing. 
 
 
2 
Definitions / further specifications 
 
Daimler Chrysler Supply Specification DBL 6623.60 Transmission fluid 
Volkswagen AUDI SEAT Technical Supply Specification TL 521 46 
Central Hydraulic System Fluid; Lubricant 
Requirements 
DIN 20 018-4 
Textile-Reinforced Hoses – Part 4: Testing 
DIN 50 021 
Spray Tests with Different Sodium Chloride Solutions 
DIN 51 221 
Tensile Test Machines 
DIN 53 508 
Testing of Rubber - Accelerated Aging 
DIN 53 509 T01 A 
Testing of Rubber - Determination of Resistance to Ozone Cracking -  
Part 1: Static Conditions 
DIN 53 530 
Testing of Organic Materials; Separation Test on Fabric Plies Bonded Together 
VDA Test Sheet 521-01 
Elastomers; Exposure to Test Oils 
VDA Guideline 260 
Marking of Components made from Polymer Materials 
 
 
3 
Objectives 
 
Objectives to be pursued shall be both compliance with deadline, quality, cost and weight targets and 
environmental compatibility as well as recyclability. 
 
 
4 
Requirements 
 
4.1 
Hose line 
 
4.1.1 Area of application/ general hose design 
 
See Table 1 
 
Notes 
1) Short-term: 96 h, over complete service life 
2) Increase in volume and burst pressure at room temperature (23 ± 3) °C 
3) Preferred material 
4) Optionally HNBR/HNBR; for temperatures, see "Temperature type" 
 
 
Marking: 
 
Hose material: 
Marking according to VDA Guideline 260 (specification by the German Association of the 
Automotive Industry) 
 
Crimped fitting: 
Date of manufacture/year 
Part number 
Company designation customer/supplier 
 


Team Performance Specifications LH 03  "Index n" "Expansion-Type Hose Lines" 
 
VDA team    Audi - BMW - DaimlerChrysler - Porsche - VW 
Page6 of 15 
 
Expansion-type 
hose 
 
Standard 
type I 
Standard 
type II 
Standard 
type III 
Pressure 
type I 
Pressure 
type II 
Temperature 
type 
Max. operating 
pressure 
bar 
120 
120 
120 
135 
155 
120 
Min. burst 
pressure 
2) 
bar 
480 
480 
480 
540 
620 
480 
Oil temperature 
- minimum 
°C 
-35 
-35 
-35 
-35 
-35 
-35 
- maximum (long-
term) 
°C 
+110 
+100 
+110 
+110 
+110 
+135 
- maximum (short-
term) 
1) 
°C 
+130 
+120 
+130 
+130 
+130 
+150 
Ambient 
temperature 
- minimum 
°C 
-35 
-35 
-35 
-35 
-35 
-35 
- maximum (long-
term) 
°C 
+110 
+100 
+100 
+110 
+110 
+135 
- maximum (short-
term) 1) 
°C 
+130 
+120 
+120 
+130 
+130 
+150 
Increase in 
volume 2) 
at 100 bar 
% 
Nominal 
value acc. to 
drawing 
± 5 % 
Nominal 
value acc. to 
drawing 
± 5 % 
Nominal 
value acc. to 
drawing 
± 5 % 
Nominal 
value acc. to 
drawing 
± 5 % 
Nominal 
value acc. to 
drawing 
± 5 % 
Nominal 
value acc. to 
drawing 
± 5 % 
Length change 
% 
+2 to -4 
+2 to -4 
+2 to -4 
+2 to -4 
+2 to -4 
+2 to -4 
Materials
3) 
- inside layer 
 
CSM 
NBR 
HNBR 
CSM 4) 
CSM 4) 
HNBR 
- reinforcement 
 
2 polyamide 
layers 
2 polyamide 
layers 
2 polyamide 
layers 
2 polyamide 
layers 
2 polyamide 
layers 
2 polyamide 
layers 
- outside layer 
 
CSM 
CR 
CR 
CSM 4) 
CSM 4) 
HNBR 
Inside 
 diameter (nominal 
width) 
mm 
10 ± 0,5 
10 ± 0,5 
10 ± 0,5 
10 ± 0,5 
10 ± 0,5 
10 ± 0,5 
Min. band radius, 
inner bend radius 
mm 
100 
100 
100 
100 
100 
100 
 
 
Table 1: Area of application/ general hose design (Remark: Notes can be found on the previous page) 


Team Performance Specifications LH 03  "Index n" "Expansion-Type Hose Lines" 
 
VDA team    Audi - BMW - DaimlerChrysler - Porsche - VW 
Page7 of 15 
 
4.1.2 Burst pressure 
 
In the case of a pressure increase of 1 000 to 1 700 bar, hose lines must withstand the minimum burst 
pressure without being damaged. 
 
The test shall be carried out until failure of the DUT. The burst pressure specified in Section 4.1.1 must also 
be supported by the fittings. 
 
Test 
acc. to DIN 20 018-4 
Minimum burst pressure  
acc. to Section 4.1.1 
Test temperature (RT) 
(23 ± 3) °C 
 
 
4.1.3 Increase in volume 
 
The increase in volume shall be determined during the temperature cycle test using new components. 
 
During the temperature cycle test, measurements shall be carried out after 15 temperature cycles with 1 570 
load cycles each (= 23 550 load cycles), after a resting period of at least one hour in unpressurized state. 
 
Determination of the increase in volume: 
 
Test device acc. to ISO 3996 or comparable device 
 
Test sequence: 
 
a) Measure the free length of the hose line. 
b) Install hose lines making sure that they do not twist. 
c) Fill hose lines with test medium and remove all gases from the system. 
d) Correct the liquid level inside the burette to zero. 
Increase pressure by ≥ 10 bar/s and maintain the pressure (Section 4.1.1) inside the hose. 
e) Close the valve leading to the hose line after 100 s and open the valve leading to the burette for 60 s. 
Allow the liquid inside the expanded hose to rise into the burette. 
 
 
4.1.4 Change in length of hose material 
 
Determination of length change carried out on new components, in pressurized state: 
 
Procedure acc. to DIN 20 018-4; marking of initial measuring length in unpressurized state 
Permissible change in length: +2 % to -4 % 
over the entire pressure range up to the maximum operating pressure (Section 4.1.1). 
 
 
During the temperature cycle test in unpressurized state: 
 
The objective consists in determining permanent changes in length over service life. 
 
Prior to the temperature cycle test, the measuring length acc. to DIN 20 018-4 shall be marked on the hoses 
in unpressurized state. Measurements shall be carried out after 15 temperature cycles with 1 570 load 
cycles each (= 23 550 load cycles), after a resting period of at least one hour in unpressurized state. 
"Permissible operating overpressure" (DIN 20 018-4) = unpressurized state. 
Permissible change in length: +1 % to -2,5 %. 


Team Performance Specifications LH 03  "Index n" Expansion-Type Hose Lines 
VDA team    Audi - BMW - DaimlerChrysler - Porsche - VW 
Page 8 of 16 
4.1.5 Fitting design 
 
The hose fittings must neither damage the hose core nor destroy the connection between the individual 
layers. Leak tightness between fitting and hose at operating pressure must be ensured over the entire 
service life of the hose line. 
 
 
 
Figure 1: Maximum permissible rotary contour: 
 
 
4.1.6 Corrosion protection 
acc. to drawing 
 
 
4.1.7 Press-out force of the restrictor 
 
The hose is cut off 25 mm upstream and downstream the restrictor, which is then pressed out using a 
mandrel. 
 
Traverse speed 
25 mm/min 
 
Minimum press-out force 
≥ 1 000 N 
 
 
4.1.8 Low-temperature flexibility 
 
Execution of cold bending test 
acc. to DIN 20 018-4 
 
No cracks permissible. 
Hose nipple
Crimped sleeve 


Team Performance Specifications LH 03  "Index n" Expansion-Type Hose Lines 
VDA team    Audi - BMW - DaimlerChrysler - Porsche - VW 
Page 9 of 16 
4.1.9 Cleanliness 
 
The hose lines shall be delivered in a way that ensures protection from impurities. The inside of the hose 
must be free of corrosion and other residues. A thin film of slushing oil may be used as corrosion protection. 
Compatibility of the slushing oil with oils according to DBL 6623.60 and TL 521 46 shall be guaranteed. 
Type and quantity of the slushing oil require approval by Quality Assurance. The inside of the hose shall be 
free of lubricant residues.  The hose shall be in a rinsed condition (requirement regarding detergent 
residues: no formation of drops). The following residual impurities are permissible per hose line: 
 
max. total amount of dirt particles: ≤ 1,0 mg / 10 cm of overall hose line length 
hard particles: (200 x 90 x 90) µm at most 
soft particles: (2000 x 90 x 90) µm at most 
 
"Hard particles" are: metallic materials, hard elastomers (> 90 Shore A), polymers, fiber-reinforced plastics, 
fiber-reinforced teflons, polyamids, etc. 
 
"Soft particles" include elastomers (< 90 Shore A), paper, paintbrush hairs, textiles, etc. 
 
Abrasive particles such as quartz, sand, corundum and glass etc. are not permissible.  
 
Determination of impurities: 
 
The hose line shall be filled with filtered solvent. FAM 1 testing fluid, iso-octane, iso-hexane or Freon are 
permissible solvents. The content of the hose shall be filtered under slight suction through a porcelain 
suction filter, using a previously weighed "Blauband" filter (Ø approx. 40 mm). Afterwards, the hose shall be 
washed three times using approx. 5 ml of the solvent. Then, the filter shall be sucked dry and weighed. The 
residues shall then be measured under a microscope. 
 
 
4.1.10 Pull-out strength under tensile load 
 
Tensile testing machine according to DIN 51 221-1 including a recording device for specifying the total 
tensile force. 
 
Mount the DUT (see Figure 2) in such a way as to ensure straight and uniformly distributed machine tearing. 
Apply tensile force until hose and fitting separate. 
 
Load direction 
axial 
Tearing speed 
25 mm/min 
Test temperature 
(23 ± 3) °C 
 
Pull-out strength of the hose from the fitting: 
 
Standard types I to III, temperature type 
≥ 7 000 N 
Pressure type I 
≥ 8 000 N 
Pressure type II 
≥ 9 000 N 
 
 
 
 
 
 
Figure 2: DUT for determining pull-out strengths

File: 材料工程师/TL901.pdf.md
# TL901.pdf

Klass.-Nr./Class No. 8J B0 0 
April 2005 
Hydraulic Brakes 
Requirements 
TL 
901 
Konzernnorm 
 
 
Descriptors: 
brake, hydraulic, leak tightness, storage 
D
 
Page 1 of 4 
Fachverantwortung/Responsibility 
Normung/Standards (EZTD, 1733) 
 
EFBB/3 
Krauss 
Tel:-78716 
NE-F/V2 
Niediek 
Tel: -22921 
Klemp 
Tel: +49-5361-9-75357 
Sobanski 
 
 
Confidential. All rights reserved. No part of this document may be transmitted or reproduced without prior permission of a Standards Department of the Volkswagen Group. 
Parties to a contract can only obtain this standard via the B2B supplier platform “www.vwgroupsuppy.com”. 
 VOLKSWAGEN AG 
Norm vor Anwendung auf Aktualität prüfen / Check standard for current issue prior to usage. 
Form FE 41 - 01.05 
Changes 
The following changes have been made as compared to Technical Supply Specification 
TL 901, 2002-09: 
─ 
Section 2 “As-received condition” changed 
─ 
Standard editorially revised 
Previous issues 
1957-09; 1959-12; 1960-12; 1962-04; 1963-05; 1963-09; 1964-02; 1965-01; 1966-02; 1966-09; 
1968-03; 1969-10; 1971-07; 1972-03; 1972-09; 1973-03; 1974-04; 1976-06; 1977-10; 1978-07; 
1980-09; 1981-11; 1983-10; 1989-09; 1991-04; 1991-11; 1993-03; 2000-12; 2002-09. 
1 
Scope 
This standard defines the requirements for parts in the hydraulic brake system. 
2 
Design 
According to drawing; deviating requirements called out in drawings take precedence over this 
TL standard. 
Deviations in the single part TL standards take precedence over this TL standard. 
3 
Description 
Brake according to TL 901 
4 
Requirements 
4.1 
As-received condition 
Parts shall be free from impurities and damage. 
Residues/films of auxiliary processing means based on hydrocarbons (mineral oils/synthetic oils) or 
natural oils and their related derivatives shall not be permitted. 
Open holes and ports shall be individually sealed. The fitting or removal of seals must not permit 
any fluff, chips or other particles to enter into the brake line system. 
In order to ensure that the system can be filled under vacuum, the parts shall be supplied free from 
brake fluid, test fluid or mounting fluid. A film of fluid is permissible. 
Parts subjected to life testing or burst pressure testing shall be scrapped. 
The English translation is believed to be accurate. 
In case of discrepancies the German version shall govern. 
QUELLE: NOLIS


Page 2 
TL 901: 2005-04 
D 
4.2 
General requirements 
Approval of first supply and changes according to Volkswagen standard VW 011 55. 
Environmental requirements according to VW 911 00 shall be fulfilled. 
Hydraulic brakes shall fully satisfy the applicable requirements specified in national regulations, 
in particular FMVSS 106, 116, 135 (USA), D 71/320/EEC (EC), R 13, R 13H (ECE), insofar as 
these parts are intended for export to countries in which compliance with these regulations is 
required by law. 
4.3 
Mandatory documentation 
Sections marked with a documentation bar are subject to mandatory documentation. The 
documents shall be kept on file for 15 years. 
4.4 
Corrosion resistance of metal parts 
Surface protection acccording to VW 137 50 
(see drawing) 
5 
Function 
All individual parts or units shall pass the following tests. 
5.1 
Leak tightness of parts subject to operating pressure 
Before and after the endurance test, a pressure drop of ≤ 10 bar is permitted after a pressure 
duration of ≥ 2 min. 
Pressure load 
≥ 200 bar absolute 
Duration of pressure 
≥ 2 min 
5.2 
Vacuum leak tightness (release test) 
Standard production monitoring shall be carried out when filling the system. All parts and the ASSY 
must display vacuum resistance. The maximum permitted pressure increase for the entire brake 
system ASSY shall be ≤ 2 mbar after 20 s. This value must be lowered accordingly for individual 
parts. 
Test temperature 
(23 ± 5) °C 
Pressure load 
(2.5 ± 0.5) mbar absolute 
Holding time 
> 2 min 
Test bay 
According to Test Specification PV 3218 
6 
Burst pressure (release and first-sample testing) 
The ASSY and all individual parts of the pressure system shall withstand a pressure load 
of ≥ 353 bar absolute pressure. 


Page 3 
TL 901: 2005-04 
D 
7 
Strength 
For light alloy components 
TL 825 22 
For cast-iron (gray cast iron) components 
TL 825 21 
8 
Storage of brake units and rubber parts 
For maximum storage times from date of production to date of installation, see Table 1. 
Table 1 
Max. storage times for 
Components 
original equipment 
spare parts 
Wheel brake cylinder 
Proportioning valve 
Brake caliper 
Pressure regulating switch 
Vacuum non-return valve 
Residual pressure valve 
Brake hose 
Stop lamp switch 
Molded rubber parts – loose and fitted 
Brake booster 
Brake master cylinder 
Brake line ASSY acc. to TL 823 74 
Brake master cylinder ASSY 
with brake booster 
5 years 
Electronic stabilization program (ESP) hydraulic 
unit ASSY 
Hydraulic brake booster, see TL 820 61 
1.5 years 
5 years 
8.1 
Storage requirements 
Storage area 
Cool, dry, free of dust 
Storage temperature 
(0 to +25) °C 
Store brake hoses free of stress on even surfaces. Store molded rubber parts in such a way that 
their normal shape is not changed. 


Page 4 
TL 901: 2005-04 
D 
9 
Referenced standards*) 
TL 820 61 
Brake Booster, Hydraulic 
TL 823 74 
Brake Line ASSY; Functional Requirements 
TL 825 21 
Brake Caliper ASSY; Requirements and Tests 
TL 825 22 
Light Alloy Brake Caliper ASSY; Requirements and Tests 
PV 3218 
Hydraulische Bremsanlagen (Hydraulic Brake Systems – currently only available in 
German) 
VW 011 55 
Vehicle Supply Parts; Approval of First Supply and Changes 
VW 137 50 
Surface Protection of Metal Parts; Surface Protection Types, Codes 
VW 911 00 
Environmental Standard for Vehicles; Vehicle Parts, Materials, Operating Fluids; 
Policy, Specifications 
FMVSS 106 
Brake Hoses 
FMVSS 116 
Motor Vehicle Brake Fluids 
FMVSS 135 
Light vehicle Brake Systems 
71/320/EEC 
Braking Devices for Certain Categories of Motor Vehicles and their Trailers 
ECE R 13 
Braking System 
ECE R 13 H 
Passenger Car Brake Systems 
                                                
*) 
In this section, terminological inconsistencies may occur as the original titles are used.
