Repository: kujaxr/obsidian-vault

File: 材料工程师/VW50550.pdf.md
# VW50550.pdf

Klass.-Nr. 57 20 3
March 1997
Polycyclic Aromatic Hydrocarbons
Pollutant Limitations
VW
505 50
Konzernnorm
Continued on page 2
Fachverantwortung/Responsibility
Normung/Standards (EZTN, 1733)
K–GQLB     Engelen
Dicke
Tel: +49-5361-9
Vertraulich. Alle Rechte vorbehalten. Weitergabe oder Vervielfältigung ohne vorherige schriftl. Zustimmung der Volkswagen AG, EZTN, nicht gestattet.
Vertragspartner erhalten die Norm nur über die zuständige Beschaffungsabteilung.
Confidential. All rights reserved. No part of this document may be transmitted or reproduced without the prior written permission of the Volkswagen Group, EZTN, Standard Department.
Parties to a contract can only obtain this standard via the responsible procurement department.
 VOLKSWAGEN AG
Form FE 41 - 10.99
1 
Scope
The limit value requirements of this standard define criteria for reducing polycyclic aromatic hydro-
carbon (PAH) content in engine oils, transmission oils, hydraulic fluids, greases and special lubri-
cants.
2 
Requirements
2.1 
Basic Specifications
Environmental Standard for Vehicles, Specifications acc. to VW 911 00.
2.2 
Validity of Requirements
The limit value requirements under Table 1 must be met for release tests for the operating fluids
listed in Section 1. If statutory regulations go into effect or are developed, new testing methods are
developed, etc., this may make it necessary to change the PAH selection or limit value require-
ments.
2.3 
Specifications in Technical References
PAH content per VW 505 50
The English translation is believed to be accurate. In case
of discrepancies the German version shall govern.
QUELLE: NOLIS (Norm vor Anwendung auf Aktualität prüfen!/Check standard for current issue prior to usage)


Page 2
VW 505 50: 1997–03
2.4 
PAH Content
The limit values specified in Table 1 specify the maximum quantities of PAH that may be present in
the currently released operating fluids under Section 1.
Table 1. Determination of PAH acc. to PV 1448
No.
Substance
Limit value
1
benz[a]anthracene
to be specified
2
benzo[a]pyrene
to be specified
3
benzo[b]fluoranthene
to be specified
4
benzo[j]fluoranthene
to be specified
5
benzo[k]fluoranthene
to be specified
6
chrysene
to be specified
7
dibenz[a,h]anthracene
to be specified
8
dibenzo[a,e]pyrene
to be specified
9
dibenzo[a,h]pyrene
to be specified
10
dibenzo[a,i]pyrene
to be specified
11
dibenzo[a,l]pyrene
to be specified
12
indeno[1,2,3–cd]pyrene
to be specified
Total PAH 1 to 12
< 10 ppm
except Benzo[a]pyrene
< 1 ppm
3 
Referenced Standards
PV 1448
Lubricants, PAH Determination
VW 911 00
Environmental Standard for Vehicles, Vehicle Parts, Materials, Operating Fluids,
 
Policy and Specifications

File: 材料工程师/VW60250.pdf.md
# VW60250.pdf

Klass.-Nr./Class. No. 61 10 0 
June 2002 
High-Strength Screws and Similar 
Threaded Parts 
Technical Supply Specifications 
VW 
602 50 
Konzernnorm 
 
 
Descriptors: 
bolts, screws, property class, list of suppliers, brittle fracture,  
                       stress corrosion cracking, mechanical properties, high-strength screws 
 
Page 1 of 3 
Fachverantwortung/Responsibility 
Normung/Standards (EZTN, 1733) 
 
NQ-HK4  Dr. Maikowski  Tel:-4533 
K-QS-32  Dr. Hillert  Tel:-37830 
Humpmayer 
Tel.: +49-5361-929583 
Sobanski 
 
 
Confidential. All rights reserved. No part of this document may be transmitted or reproduced without the prior written permission of a Standards Department of the Volkswagen Group. 
Parties to a contract can only obtain this standard via the responsible procurement department. 
 VOLKSWAGEN AG 
Norm vor Anwendung auf Aktualität prüfen / Check standard for current issue prior to usage. 
Form FE 41 - 12.00 
Changes 
The following changes have been made as compared to VW 602 50: 1994-11: 
─ 
The note on brittle fractures has been added in section 1. 
─ 
References on standards DIN 267 and ISO 4759-1 deleted 
─ 
Permissible pickling mark deviant from DIN EN 6157-3 deleted 
─ 
Reference on rockwell hardness deleted 
─ 
Paragraphs 3.5 and 3.8 added 
─ 
The characteristics and the reference on Formula Q-Konkret in section 4 added 
─ 
Explanation (section 7) deleted 
Previous issues 
1986-05; 1992-06; 1992-11; 1993-06; 1994-11 
1 
 
Scope 
This standard applies to bolts, screws and similar threaded parts made of steel with a tensile 
strength range from 1,040 to 1,370 MPa. It contains the requirements on material and mechanical 
properties deviating from DIN EN ISO 898-1 with the goal to avoid the brittle fracture tendency – in 
particular hydrogen-induced stress corrosion cracking. 
2 
 
Designation 
2.1  
Drawing specifications 
Example for bolts and screws of the property class 10.9 according to DIN EN ISO 898-1 
VW 602 50 – 10.9 
Example for bolts and screws which are quenched and tempered to a certain strength deviating 
from DIN EN ISO 898-1 according to drawing specification: 
VW 602 50 – 115 
The strength is indicated by 1/10 of the minimum tensile strength value, in this case “115” for a 
tensile strength of Rm = (1,150 + 150) MPa. 
2.2  
Coding of bolts and screws 
The bolts and screws shall be provided with the particular strength code (e.g. 10.9 or 115) and the 
manufacturer’s code. 
 
The English translation is believed to be accurate. 
In case of discrepancies the German version shall govern. 
QUELLE: NOLIS


Page 2 
VW 602 50: 2002-05 
 
3 
General requirements 
3.1 
Note for the supplier 
Bolts, screws and threaded parts that fulfill the requirements and characteristics set down in this 
standard shall only be manufactured by authorized suppliers. The list of suppliers can be provided 
by the respective procurement department. 
3.2 
Requirements, properties 
Bolts, screws and threaded parts set down in this standard shall fulfill the material requirements of 
DIN EN ISO 898-1 and the surface requirements of DIN EN 6157-3. 
The screws shall be dephosphated prior to heat treatment. Post quenching and tempering in a 
phosphated state is not permitted. 
Austenizing must take place in a furnace atmosphere that is matched to the carbon content of the 
material or in a protective gas atmosphere. 
Heat treatment is not permitted for systems which are used for case hardening and carbonitriding. 
3.3 
Mechanical properties 
See Table 1 
Table 1  
Property class 
10.9 
12.9 
Tensile strength of bolts and screws with a 
length of ≥ 2.5 x thread diameter d which can be 
subjected to tensile testing 
(1,040 + 150) MPa 
(1,220 + 150) MPa 
Bolts and screws that cannot be subjected to 
tensile testing 
Vickers hardness, F ≥ 98 N a 
Brinell hardness, F = 30 D2 a 
(320 to 370) HV 
(304 to 352) HBW 
(385 to 425) HV 
(366 to 405) HBW 
Surface hardness (according to Vickers) a 
max. 380 HV 0.3 
max. 435 HV 0.3 
a Test according to DIN EN ISO 898-1. 
A conversion of hardness, e.g. according to DIN 50 150, is not permitted. 
3.4  
δ-Ferrite 
Where subjected to tensile stresses the surface must not exhibit a metallographically detectable 
layer enriched with phosphorus (δ-ferrite edge). 
3.5  
Partial decarburization 
For the property class 12.9 the minimum height of the non-decarburized thread zone amounts to 
7/8 H1 (H1: thread depth of the screw thread, see DIN EN ISO 898-1). 
3.6  
Removal of surface coatings 
The removal of already applied surface coatings by electrochemical processes during which 
hydrogen is released (e.g. dezincification) is not permitted. 


Page 3 
VW 602 50: 2002-05 
 
3.7  
Chemical composition 
The ladle analysis (% weight) according to Table 2 is binding for property class 12.9. 
Table 2  
C 
Si 
Mn 
P 
S 
Al 
B 
Cr, Mo, Ni, V
0.28 
to 
0.45 
max. 
0.15 
max. 
0.9 
max. 
0.02 
max. 
0.015 
0.02 
to 
0.05 
max. 
0.005 
Σ ≥ 0.9 
3.8  
Tempering temperature 
The minimum tempering temperature for all materials is 425°C. 
4 
Testing and acceptance 
Production and first sample as well as first supplies shall be delivered with a first sample test report 
according to the respectively valid QA-management agreements for parts to be bought (Formula  
Q-Konkret). The material report must at least contain the results on the basis of specific tests of the 
delivery batch for the following characteristics: 
─ 
Tensile strength and hardness 
─ 
State of carburization, “Free of δ-Ferrite“, microstructure (metallographic evaluation) 
─ 
Surface hardness in HV 0.3 
─ 
Ladle analysis 
─ 
Tempering temperature 
The number of parts to be supplied is indicated by the tester of the first sample. They specify, if 
necessary, also further test characteristics. Whenever the material or the production process are 
changed, resampling and written release become necessary. 
5 
Referenced standards1 
DIN EN 6157-3 
Fasteners; Surface Discontinuities; Bolts, Screws and Studs for Special 
Requirements 
DIN EN ISO 898-1 
Mechanical Properties of Fasteners Made of Carbon Steel and Alloy Steel – 
Part 1: Bolts, Screws and Studs 
                                                
1 In this section terminological inconsistencies may occur as the original titles are used.

File: 材料工程师/VW60361.pdf.md
# VW60361.pdf

Klass.-Nr. 61 00 0 
November 2003 
Mechanical Joining Elements 
Parts Reduction 
General Guidelines 
VW 603 61 
Konzernnorm 
 
 
Descriptors: 
parts reduction, screw, bolt, nut, cost reduction, joining elements 
 
 
 
Page 1 of 13 
Fachverantwortung/Responsibility 
Normung/Standards (EZTD, 1733) 
 
EZTD 
Bestenreiner 
 
Tel: +49-5361-9-26513 
Sobanski 
 
 
Confidential. All rights reserved. No part of this document may be transmitted or reproduced without the prior written permission of a Standards Department of the Volkswagen Group. 
Parties to a contract can only obtain this standard via the responsible procurement department. 
 VOLKSWAGEN AG 
Norm vor Anwendung auf Aktualität prüfen / Check standard for current issue prior to usage. 
Form FE 41 - 01.03 
Contents 
Page 
1 
Scope.................................................................................................................................. 2 
2 
Requirements...................................................................................................................... 3 
2.1 
General requirements ......................................................................................................... 3 
2.1.1 
Nominal thread diameter..................................................................................................... 3 
2.1.1.1 Metric ISO threads according to VW 116 11....................................................................... 3 
2.1.1.2 Tapping screw threads according to DIN EN ISO 1478...................................................... 3 
2.1.1.3 Screw threads for thermoplasts according to VW 603 62 ................................................... 3 
2.1.2 
Screw lengths...................................................................................................................... 3 
2.1.2.1 Screws/bolts with metric threads......................................................................................... 4 
2.1.2.2 Tapping screw thread.......................................................................................................... 5 
2.1.2.3 Screws for thermoplasts...................................................................................................... 6 
2.1.3 
Drive for screws, bolts and nuts .......................................................................................... 7 
2.1.3.1 Screws/bolts with metric threads......................................................................................... 7 
2.1.3.2 Tapping screws ................................................................................................................... 7 
2.1.3.3 Screws for thermoplasts...................................................................................................... 7 
2.1.3.4 Nuts..................................................................................................................................... 8 
2.2 
Technological specifications ............................................................................................... 8 
2.2.1 
Materials, property classes ................................................................................................. 8 
2.2.1.1 Property classes for screws/bolts........................................................................................ 8 
2.2.1.2 Property classes for nuts..................................................................................................... 8 
2.2.2 
Surface protection types for screws, bolts and nuts............................................................ 8 
2.2.3 
Standard parts of stainless steel ......................................................................................... 9 
3 
Survey of screws, screw ends and nuts.............................................................................. 9 
3.1 
Screws and bolts................................................................................................................. 9 
3.2 
Screw ends ....................................................................................................................... 10 
3.3 
Nuts................................................................................................................................... 11 
4 
Costs – general notes ....................................................................................................... 11 
4.1 
Adhesive coating according to DIN 267-27....................................................................... 11 
4.2 
Locking coating according to DIN 267-28 ......................................................................... 11 
4.3 
Stainless steel ................................................................................................................... 11 
4.4 
Tapping screws ................................................................................................................. 11 
5 
Part number request .............................................

Page 2 
VW 603 61: 2003-11 
 
 
Changes 
The following changes have been made as compared to Volkswagen standard  
VW 603 61, 1993-11:  
─ 
Full-size screws of shape C removed 
─ 
Thread sizes M4, M14x1.5 and M18x1.5 removed for metric screws, bolts and nuts  
─ 
Thread sizes M24x2, M30x2 and M36x3 added for metric screws, bolts and nuts 
─ 
Thread length for metric screws and bolts was 2 x thread diameter + 25 mm 
─ 
Thread size ST 2.2 for tapping screws removed 
─ 
Drive types: cross recessed, hexagon socket removed 
─ 
Screws for thermoplasts added 
─ 
Screw survey of metric screws/bolts and tapping screws newly defined 
─ 
Survey of screw ends newly defined 
─ 
Nut survey newly defined 
─ 
Washers removed 
─ 
Cost factor removed 
─ 
Pure-type delivery (VW 602 64) removed 
─ 
Standard completely revised 
Previous issues 
1993-11 
1 
Scope 
This standard shall be applied when parts are fastened by means of mechanical joining elements. 
Mechanical joining elements as defined by this standard are screws, bolts and nuts (referred to as 
standard parts below). 
Parts as defined by this standard are individual parts and assemblies (components, black-box 
parts). 
 
Preferred series are defined by the selection of certain geometric and technological characteristics 
from the entire spectrum of standardized joining elements. When consistently applied, these 
preferred series ensure economical use of standard parts, considering the reduction in types (part 
reduction) (also refer to Group Policy IV “Produkt- und Prozessvielfalt – Komplexitätskosten” 
(product and process variety – costs of complexity) and VW 604 57). Preferred parts are identified 
with part status “V” in the NVS (standard parts administration system). 
 


Page 3 
VW 603 61: 2003-11 
 
2 
Requirements 
2.1 
General requirements 
All dimensions are nominal dimensions. It is necessary to refer to the corresponding product 
standards for information about the tolerances. For reasons of process assurance and cost 
reduction, flanged products shall be preferred over combined products (captive screw with washer 
assemblies or nut with washer assemblies that are joined together so that they turn easily) 
Individual parts (screw and washer, or nut and washer) must not be used. 
2.1.1 Nominal thread diameter 
Only the nominal thread diameters or thread sizes defined in Tables 1, 2 and 3 are permissible. 
 
2.1.1.1 Metric ISO threads according to VW 116 11 
See Table 1 
Table 1 
Thread size 
M5 
M6 
M8 
M10
M12 
M14 
M16 
M20 
M24 
M30 
M36 
Coarse thread 
0.8 
1 
1.25
1.5 
- 
- 
- 
- 
- 
- 
- 
P1) 
Fine-pitch 
thread 
- 
- 
- 
- 
1.5 
1.5 
1.5 
1.5 
2 
2 
3 
1) P = Flank lead 
 
2.1.1.2 Tapping screw threads according to DIN EN ISO 1478 
See Table 2 
Table 2 
Thread size 
ST 2.9 
ST 3.5 
ST 4.2 
ST 4.8 
ST 6.3 
 
2.1.1.3 Screw threads for thermoplasts according to VW 603 62 
See Table 3 
Table 3 
Thread size 
3 
4 
5 
6 
 
2.1.2 Screw lengths 
Only the screw length steps defined in Tables 4 (metric screws and bolts), 6 (tapping screws) and 
7 (screws for thermoplasts) are permissible. 
 


Page 4 
VW 603 61: 2003-11 
 
2.1.2.1 Screws/bolts with metric threads 
See Figure 1 and Table 4 
 
 
Figure 1 – Head shape and chamfered thread end exemplary 
Table 4 – Dimensions in mm 
Screw length (l) 
Length step 
> 6 ≤ 12 
2 
>12 ≤ 20 
4 
> 20 
5 
2.1.2.1.1 Thread lengths – metric thread 
 
2.1.2.1.1.1 All-thread screws, shape A according to DIN 962 
See Figure 2 
 
Figure 2 – Thread nearly up to the head; head and chamfered thread end exemplary 
 
2.1.2.1.1.2 Thread lengths lG: Full-size screws, shape B according to DIN 962 
See Figure 3 and Table 5 
 
Figure 3 – Shank diameter ≈ pitch diameter; head and chamfered thread end exemplary 
________________ 
1) a = Distance of the last complete thread from the contact surface 
2) b = Thread length 
a1) (max. 2 or 3 x flank lead) 
Shank Ø 
Pitch Ø 


Page 5 
VW 603 61: 2003-11 
 
 
Table 5 – Screw lengths depending on thread sizes; dimensions in mm 
Thread size 
Nominal Ø 
M5 
M6 
M8 
M10 
M12x1.5 
M14x15 
M16x1.5 
M20x1.5 
M24x2 
M30x2 
M36x3 
Screw length 
≤ 50 
≤ 70 
≤ 80 
≤ 90 
≤ 100 
Thread length 
almost up to head 
Screw length 
> 55 
> 75 
> 85 
> 95 
> 105 
Thread length 
50 
70 
80 
90 
100 
2.1.2.2 Tapping screw threads 
See Figure 4 and Table 6 
 
Figure 4 – Head shape analogous to preferred shape, chamfered thread end shape R 
according to DIN EN ISO 1478 
Table 6 – Dimensions in mm 
Thread size 
Nominal 
length 
(l) 
ST 2.9 
ST 3.5 
ST 4.2 
ST 4.8 
ST 6.3 
4.5 
 
 
 
 
 
6.5 
 
 
 
 
 
9.5 
 
 
 
 
 
13 
 
 
 
 
 
16 
 
 
 
 
 
19 
 
 
 
 
 
22 
 
 
 
 
 
25 
 
 
 
 
 
32 
 
 
 
 
 
38 
 
 
 
 
 
45 
 
 
 
 
 
50 
 
 
 
 
 
Note: The permissible nominal lengths are within the area delimited by the 
stepped lines. 


Page 6 
VW 603 61: 2003-11 
 
 
2.1.2.3 Screws for thermoplasts  
See Figure 5 and Table 7 
 
 
Figure 5: Head shape analogous to preferred shape, thread exemplary and chamfered 
thread end not rounded 
Table 7 – Dimensions in mm 
Thread size 
Nominal 
length 
(l) 
3 
4 
5 
6 
8 
 
 
 
 
10 
 
 
 
 
12 
 
 
 
 
16 
 
 
 
 
20 
 
 
 
 
25 
 
 
 
 
30 
 
 
 
 
35 
 
 
 
 
40 
 
 
 
 
45 
 
 
 
 
50 
 
 
 
 
Note: The permissible nominal lengths are within the area 
delimited by the stepped lines. 
 


Page 7 
VW 603 61: 2003-11 
 
 
2.1.3 Drive for screws, bolts and nuts 
2.1.3.1 Screws/bolts with metric threads 
Permissible drive types (also see screw survey in Table 13) 
─ 
Hexagon 
─ 
12-point head (screws of aluminum alloys according to VW 604 69) 
─ 
Multipoint socket 
─ 
Hexalobular socket 
See Table 8 for permissible drive sizes 
Table 8 
Thread sizes 
M5 
M6 
M8 
M10 
M12 
M14 
M16 
M20 
M24 
M30 
M36 
Coarse thread 
0.8 
1 
1.25
1.5 
- 
- 
- 
- 
- 
- 
- 
P1) 
Fine-pitch thread 
- 
- 
- 
- 
1.5 
1.5 
1.5 
1.5 
2 
2 
3 
Width across flats, hexagon 
8 
10 
13 
16 
18 
21 
24 
33 
36 
46 
55 
Width across flats, 12-point head 
7 
8 
10 
13 
16 
18 
21 
- 
- 
- 
- 
Hexalobular socket 
T25 
T30 
- 
- 
- 
- 
- 
- 
- 
- 
- 
Multipoint socket 
- 
- 
N10 
N12 
N14 
N16 
N18 
- 
- 
- 
- 
Multipoint socket  
(countersunk head screws) 
- 
- 
N8 
N10 
- 
- 
- 
- 
- 
- 
- 
1) P = Flank lead 
2.1.3.2 Tapping screws 
Permissible drive types (also see screw survey in Table 14): 
─ 
Hexagon 
─ 
Hexalobular socket 
See Table 9 for permissible widths across flats and internal drives 
Table 9 
Thread size 
ST 2.9 
ST 3.5 
ST 4.2 
ST 4.8 
ST 6.3 
Width across flats 
5 
5.5 
7 
8 
10 
Hexalobular socket 
T10 
T15 
T20 
T25 
T30 
2.1.3.3 Screws for thermoplasts  
Permissible drive type for hexalobular socket (also see screw survey in Table 14): 
Table 10 
Thread size 
3 
4 
5 
6 
Hexalobular socket 
T10 
T20 
T25 
T30 
 


Page 8 
VW 603 61: 2003-11 
 
2.1.3.4 Nuts 
Permissible drive type (also see nut survey in Table 16): 
─ 
Hexagon 
See Table 11 for permissible widths across flats 
Table 11 
Thread sizes 
M5 
M6 
M8 
M10 
M12 
M14 
M16 
M20 
M24 
M30 
M36 
Coarse thread 
0.8 
1 
1.25
1.5 
- 
- 
- 
- 
- 
- 
- 
P1) 
Fine-pitch thread 
- 
- 
- 
- 
1.5 
1.5 
1.5 
1.5 
2 
2 
3 
Width across flats, 
hexagon 
8 
10 
13 
16 
18 
21 
24 
33 
36 
46 
55 
1) P = Flank lead 
2.2 
Technological specifications 
2.2.1 Materials, property classes 
2.2.1.1 Property classes for screws/bolts 
Only the property classes 
8.83) according to DIN EN ISO 898-1 
10.93) according to VW 602 50 
are permissible for all screws and bolts specified in section 3, Tables 13 and 14. 
Welded screws only in property class 8.83) according to DIN EN ISO 898-1. 
2.2.1.2 Property classes for nuts 
Only the property classes 
04, 053), 8, 103) according to DIN EN 20 898-2 and DIN EN ISO 898-6 are permissible for all nuts 
specified in section 3, Table 16. Nuts with fine-pitch thread must be quenched and tempered for 
property class 8 and higher. 
2.2.2 Surface protection types for screws, bolts and nuts 
Preferred series from VW 137 50; use cases according to VW 011 10, Table 1. 
Only the surface protection types specified in Table 12 are permissible for threaded standard parts. 
 
__________________________________ 
3) Property class for which quenching and tempering is mandatory 


Page 9 
VW 603 61: 2003-11 
 
Table 12 
Thread type 
Resistance and appearance considering the stated 
restrictions 
Surface code
Price 
factor 1)
No surface protection 
 
Bright 
1 
Delivery protection 
 
Ofl-b140 
1.2 
Heavy-duty surface protection (silver) 
≥ M6 
Ofl-t647 
1.5 
Heavy-duty surface protection (silver) 
< 1,000 MPa 
Ofl-r645 
2.0 
Metric 
Heavy-duty surface protection (black) 
< 1,000 MPa 
Ofl-r677 
2.2 
Heavy-duty surface protection (silver) 
> 1,000 MPa 2) Ofl-r642 
2.0 
Non-metric 
Heavy-duty surface protection (black) 
> 1,000 MPa 2) Ofl-r672 
2.2 
1) The stated price factors are to be viewed merely as guide values. 
2) Permissible exeption for tapping screws and screws for thermoplasts: strength values > 1,000 MPa. 
The supplier shall take suitable measures to prevent brittle fractures. 
2.2.3 Standard parts of stainless steel 
Stainless steel (e.g. A2-70) shall be avoided for cost reasons. A heavy-duty surface protection 
according to Table 12 can possibly be used instead.  
3 
Survey of screws, screw ends and nuts 
Tables 13 to 16 include the various standardized products. They are structured according to the 
manufacturing capabilities of the supplier companies. 
3.1 
Screws and bolts 
The screw types listed in Tables 13 and 14 are preferred shapes. Deviating shapes require the 
approval of department EZTD. 
Table 13 – Metric screws and bolts 
Designation/note 
 
Product 
standard 
Graphical 
representation 
Hexagon shouldered bolt 
 
E VW 605 72 
VW 601 89 
 
> M6  
(multipoint socket) 
VW 603 42 
 
Cheese head screw 
≤ M6  
(hexalobular socket) 
DIN EN ISO 
14579 
 
> M6  
(multipoint socket) 
VW 604 11 
 
Countersunk screw 
≤ M6  
(hexalobular socket) 
DIN EN ISO 
14584 
 
 


Page 10 
VW 603 61: 2003-11 
 
Table 14 – Tapping screws and screws for thermoplasts 
Designation/note 
Product 
standard 
Graphical 
representation 
Hexalobular socket tapping screw with flange 
DIN 34819 
Hexalobular socket pan head tapping screw 
DIN EN ISO 
14585 
Hexalobular socket countersunk head tapping 
screw 
DIN EN ISO 
14586 
Screw for thermoplasts  
VW 603 58  
Shape Q 
3.2 
Screw ends 
The screw ends listed in Table 14 are permissible. Deviating shapes require the approval of 
department EZTD. 
Table 15 
Threads 
Screw end 
Graphical 
representation 
 
 
Basic standard 
 
Tapered bolt 
end (normal 
shape) 
DIN EN ISO 4753 - CH
 
Tip 
DIN EN ISO 4753 -TC 
 
Metric 
screws/bolts 
Insertion pin 
with tip 
VW 604 24 - W 
 
Tapping screws 
Tip, rounded 
DIN EN ISO 1478-R 
 
Screws for 
thermoplasts  
Blunt 
VW 603 62

File: 材料工程师/VW91101-S1.pdf.md
# VW91101-S1.pdf

 
Group Standard 
VW 91101 Supplement 1
2007-11
Class. No.: 
97210 
Descriptors:  
hazardous substance, environment, list of substances 
 
Check standard for current issue prior to usage. The English translation is believed to be accurate. In case of discrepancies the German version shall govern. Numerical 
notation acc. to ISO practice. This electronically generated standard is authentic and valid without signature. 
Page 1 of 2 
Technical responsibility 
Standards 
I/GQ-32  Sylvia Droll 
Tel.: +49-841-89-32308 
K-GQL  Dr. Thomas Lampe    
Tel.: +49-5361-9-23368 
 
I/EZ-11   Martin Conrads 
Tel.: +49-841-89-33115 
Confidential. All rights reserved. No part of this document may be transmitted or reproduced without the prior permission of a Standards department within the Volkswagen 
Group. Contract partners shall obtain the standard only through the B2B supplier platform www.vwgroupsupply.com. 
 VOLKSWAGEN AG 
 
vwnorm-2007-07 
 
 
Environmental Standard for Vehicles 
Vehicle Parts, Materials, Operating Fluids 
Avoidance of Hazardous Substances; Special Requirements of the 
Volkswagen Group 
 
Previous issues 
1996-08; 2001-05 
Changes 
The following changes have been made as compared to Volkswagen standard VW 91101, Supp-
lement 1, 2001-05: 
─ 
List of hazardous substances removed 
─ 
Section 3 added 
Contents 
 
Page 
1 
Scope................................................................................................................................1 
2 
Definitions .........................................................................................................................2 
3 
Requirements....................................................................................................................2 
3.1 
Wood.................................................................................................................................2 
3.2 
Radioactivity......................................................................................................................2 
3.3 
1,3-di-o-tolylguanidine .......................................................................................................2 
4 
Referenced documents .....................................................................................................2 
 
1 
Scope 
Environmental policy: hazardous substances prohibited by the Volkswagen Group, in addition to 
the regulations specified in VW91101. 
QUELLE: NOLIS


Page 2 
VW 91101 Supplement 1: 2007-11 
 
This standard contains specifications on substances, preparations and products the use of which is 
subject to mandatory declaration or entirely prohibited in products of the Volkswagen Group.  
Please note: substances subject to mandatory declaration shall be indicated when input into the 
IMDS. The use as a wildcard or confidential basic substance is thus not permissible. 
2 
Definitions 
See VW91101, Section 2. 
3 
Requirements 
3.1 
Wood 
The use of wood is subject to mandatory declaration and shall be designated with the applicable 
abbreviations acc. to DIN 4076. 
3.2 
Radioactivity 
The substances, preparations, and products listed in VW91101, Section 1, must not emit ionizing 
radiation that exceeds natural radiation. 
3.3 
1,3-di-o-tolylguanidine 
The use of di-ortho-tolylguanidine (N, N´-Bis(2-methylphenyl)guanidine, CAS No. 97-39-2) as vul-
canization accelerator is subject to mandatory declaration. 
4 
Referenced documents 
The following documents cited in this standard are necessary for application. In this Section, termi-
nological inconsistencies may occur as the original titles are used. 
VW 91101 
Vehicle Environmental Standard; Vehicle Parts, Materials, Operating Fluids; 
Avoidance of Hazardous Substances 
DIN 4076 
Terms and Symbols in the Field of Wood; Species of Wood

File: 材料工程师/VW91101.pdf.md
# VW91101.pdf

 
Group Standard 
VW 91101
2007-11
Class. No.: 
97210 
Descriptors:  
hazardous substance, environment, list of substances 
 
Check standard for current issue prior to usage. The English translation is believed to be accurate. In case of discrepancies the German version shall govern. Numerical 
notation acc. to ISO practice. This electronically generated standard is authentic and valid without signature. 
Page 1 of 4 
Technical responsibility 
Standards 
I/GQ-32  Sylvia Droll 
Tel.: +49-841-89-32308 
K-GQL  Dr. Thomas Lampe    
Tel.: +49-5361-9-23368 
 
I/EZ-11   Martin Conrads 
Tel.: +49-841-89-33115 
Confidential. All rights reserved. No part of this document may be transmitted or reproduced without the prior permission of a Standards department within the Volkswagen 
Group. Contract partners shall obtain the standard only through the B2B supplier platform www.vwgroupsupply.com. 
 VOLKSWAGEN AG 
 
vwnorm-2007-07 
 
 
Environmental Standard for Vehicles 
Vehicle Parts, Materials, Operating Fluids 
Avoidance of Hazardous Substances 
 
Previous issues 
1993-11; 1996-08; 1996-10; 1999-04; 2001-05; 2004-04 
Changes 
The following changes have been made as compared to Volkswagen standard  
VW 91101: 2004-04: 
─ 
Section 4.2: 
requirements specified in more detail; reference to EC regulation  
 
 
 
1907/2006 ("REACH") added 
─ 
Section 4.3:  
new 
Contents 
 
Page 
1 
Scope................................................................................................................................2 
2 
Description ........................................................................................................................2 
3 
Definitions .........................................................................................................................2 
4 
Requirements....................................................................................................................2 
4.1 
Emission restrictions in the vehicle interior ........................................................................2 
4.2 
Substances subject to mandatory declaration and banned substances .............................3 
4.3 
Material bans in the Volkswagen Group exceeding the requirements of VDA 232-101......3 
5 
Referenced documents .....................................................................................................3 
 
QUELLE: NOLIS


Page 2 
VW 91101: 2007-11 
 
1 
Scope 
Environmental policy: policy and specifications acc. to 91100. 
This standard provides information on substances, preparations, and products the use of which is 
banned, restricted, or subject to other requirements according to the following regulations: 
─ 
laws in countries which are sales markets for vehicles produced by the Volkswagen Group or 
─ 
internal decisions within the Volkswagen Group, independent of legal regulations and the loca-
tion of use. 
  
The standard applies to substances, preparations and products which are used in the vehicle or in 
vehicle parts, and which are used as operating fluids or produced during the operation of the vehi-
cle or during its repair and maintenance. 
The Environmental Standard for Vehicles relates to the use and handling of such materials which 
are known to contain or which could potentially contain hazardous substances. 
In this regard, it is indifferent whether the undesired substances are introduced as additives or as 
impurities or whether they result at a later point in time. 
2 
Description 
The following entry shall be made in the technical documentation concerned: 
Avoidance of hazardous substances according to VW 91101. 
3 
Definitions 
Product 
Object which consists of one or several substances or preparations. Its de-
sign, surface, or shape is specified in the product engineering process and is 
more important for the definition of its function than its chemical composition. 
Substance 
Chemical element and its compounds in natural form or artificially produced. A 
substance may include additives required to maintain product stability and 
impurities introduced due to the production method. It does not include sol-
vents which can be separated from the substance without adversely affecting 
the substance’s stability and without modifying its composition. 
Preparation 
Mixture or solution consisting of two or several substances 
 
4 
Requirements 
4.1 
Emission restrictions in the vehicle interior 
The occupants of vehicles produced by the Volkswagen Group must not experience any effects 
─ 
threatening their health or 
─ 
compromising their well-being. 
  


Page 3 
VW91101: 2007-11 
 
The following regulations shall be complied with: 
─ 
VW 50180, Components in Passenger Compartment; Emission Behavior 
─ 
For Audi AG, additionally: VW 50179, Emissionsverhalten bei Bauteilen im Fahrzeuginnen-
raum (Emission Behavior of Components in the Vehicle Interior – only available in German) 
4.2 
Substances subject to mandatory declaration and banned substances 
VDA 232-101 (corresponds to GADSL, see www.gadsl.org) shall apply. 
The requirements shall be complied with by the supplier at the time of acceptance of the develop-
ment results by the ordering entity of the Volkswagen Group. If the requirements are enhanced and 
thus become more severe after the acceptance, the supplier shall inform the head of the responsi-
ble engineering department of the ordering entity of the Volkswagen Group in order to agree upon 
the resulting measures to be taken. 
The applicable limit values of all substances marked as "P" (prohibited) in the VDA 232-101 must 
not be exceeded in the specified fields of application. 
Products and preparations shall only contain or release substances which, if applicable, are regis-
tered and approved for the intended applications according to EC regulation No. 1907/2006 
("REACH") within the applicable deadlines. 
The following requirements shall be complied with in addition: 
─ 
1999/45/EC 
─ 
2000/53/EC 
─ 
67/548/EEC 
─ 
76/769/EEC 
4.3 
Material bans in the Volkswagen Group exceeding the requirements of VDA 232-101 
If regulations or bans for substances or materials exceeding the regulations specified in Sections 
4.1 and 4.2 are issued by the Volkswagen Group, these are specified in VW 91101, Supplement 1, 
which is regularly updated and which shall be complied with by the supplier for new developments 
at the time of acceptance of the development results by the ordering entity of the Volkswagen 
Group. If the requirements are enhanced and thus become more severe after the acceptance, the 
supplier shall inform the head of the responsible engineering department of the ordering entity of 
the Volkswagen Group in order to agree upon the corresponding measures to be taken. 
VW91101, Supplement 1, contains precise specifications  
─ 
on the prohibition of the use of specific substances,  
─ 
on limit values for the contents or the release of specific substances or  
─ 
on mandatory declaration. 
If the regulations referenced in Section 5 are enhanced and thus become more severe than the 
regulations stipulated in VW 91101, Supplement 1, the more severe requirements resulting from 
Section 5 shall be applicable in any case. 
5 
Referenced documents 
The following documents cited in this standard are necessary for application. In this Section, termi-
nological inconsistencies may occur as the original titles are used. 
VW 50179 
Emissionsverhalten bei Bauteilen im Fahrzeuginnenraum (Emission Behav-
ior of Components in the Vehicle Interior – only available in German) 
VW 50180 
Components in Passenger Compartment; Emission Behavior 


Page 4 
VW 91101: 2007-11 
 
VW 91100 
Environmental Standard for Vehicles; Vehicle Parts, Materials, Operating 
Fluids; Policy, Specifications 
VW 91101, Supple-
ment 1 
Environmental Standard for Vehicles; Vehicle Parts, Materials, Operating 
Fluids; Avoidance of Hazardous Substances; Special Requirements of the 
Volkswagen Group 
1999/45/EC 
Directive of the European Parliament and of the Council of 31 May 1999 
concerning the approximation of the laws, regulations and administrative 
provisions of the Member States relating to the classification, packaging 
and labeling of dangerous preparations 
2000/53/EC 
Directive of the European Parliament and of the Council of 18 September 
2000 on end-of-life vehicles 
1907/2006/EC 
Regulation of the European Parliament and the Council of 18 December 
2006 concerning the Registration, Evaluation, Authorisation and Restriction 
of Chemicals (REACH), establishing a European Chemicals Agency, a-
mending Directive 1999/45/EC and repealing Council Regulation (EEC) No 
793/93 and Commission Regulation (EC) No 1488/94 as well as Council 
Directive 76/769/EEC and Commission Directives 91/155/EEC, 93/67/EEC, 
93/105/EC and 2000/21/EC 
67/548/EEC 
Council Directive of 27 June 1967 on the approximation of laws, regulations 
and administrative provisions relating to the classification, packaging and 
labelling of dangerous substances 
76/769/EEC 
Council Directive of 27 July 1976 on the approximation of laws, regulations 
and administrative provisions of the Member States relating to restrictions 
on the marketing and use of certain dangerous substances and prepara-
tions 
VDA 232-101 
Global list of substances subject to mandatory declaration in the automotive 
industry; German Version of the "Global Automotive Declarable Substance 
List (GADSL)"
