Repository: kujaxr/obsidian-vault

File: 材料工程师/_DINISO_4532_01101995_C.pdf.md
# _DINISO_4532_01101995_C.pdf

 
 
 
 
 
 
 
 
 
 
WORLDWIDE 
ENGINEERING 
STANDARDS 
Test Method 
Materials 
GMW14688 
 
 
 
 
 
 
 
 
 
Scratch and Mar Resistance 
 
 
© Copyright 2007 General Motors Corporation All Rights Reserved 
April 2007 
Originating Department: GME Specification Center 
Page 1 of 3
1 Scope 
Note: 
Nothing 
in 
the 
standard 
supersedes 
applicable laws and regulations. 
Note: In the event of conflict between the English 
and domestic language, the English language shall 
take precedence. 
1.1 The object of this test method is the 
determination of the scratch resistance of plastics 
(Method A) and the determination of the mar 
resistance on plastics (Method B). For this purpose 
the surface is scratched. 
Note: Method A is the standard method. Method A 
may be used for molded parts and for sample 
plates. Method B is a development method. 
Method B may only be used for sample plates with 
correct color and grain. 
Method A is based on ISO 7724. 
Method B is based on ISO 2813. 
2 References 
Note: Only the latest approved standards are 
applicable unless otherwise specified. 
2.1 External Standards/Specifications. 
ISO 2813 
ISO 7724 
2.2 GM Standards/Specifications. 
None 
 
3 Test Equipment 
3.1 Method A. 
3.1.1 Tool. Cylindrical hard metal pen with ball-
shaped end (radius (0.5 ± 0.01) mm, polished) 
according to Figure 1. 
3.1.2 Measuring Equipment. Spectrophotometer 
that fulfills the requirements to ISO 7724. 
For determination of the scratch resistance shall be 
used the principle of spectro-photometrically 
measuring of the luminance L* with help of the 
“Ulbrichtsche Kugel” (see Figure 2). 
 
 
Figure 1: Cylindrical Hard Metal Pen 
 
 
1 
Brilliancy opening 
2 
Brilliancy of a perfect mirror 
3 
Observation opening 
4 
Source of light 
5 
Measurement with gloss excluded 
6 
Test piece (medium brilliancy) 
Figure 2: “Ulbrichtsche Kugel” 
• 
Type of light: 
 
 
D 65 diffused 
• 
Measurement geometry: 
d/8° 
• 
Restrictor:  
 
27 mm diameter 
• 
Gloss trap: yes (SEX = Specular EXcluded) 
 
Copyright GM Worldwide 
Provided by IHS under license with GMW 
Licensee=Reliable Analysis Inc/5955323001 
Not for Resale, 06/26/2007 19:13:43 MDT
No reproduction or networking permitted without license from IHS
--``,``,,,,`,,,,`,,`````,,```,``-`-`,,`,,`,`,,`---


GMW14688 
GM WORLDWIDE ENGINEERING STANDARDS
 
© Copyright 2007 General Motors Corporation All Rights Reserved 
Page 2 of 3 
April 2007
3.2 Method B. 
3.2.1 
Tool. 
Stainless 
steel 
disc 
(diameter 
16 ± 0.3 mm, 1 ± 0.02 mm thick) with rounded and 
polished border (radius 0.5 ± 0.01 mm) according 
to Figure 3. 
 
A 
Scratch direction 
Figure 3: Disc 
3.2.2 Measuring Equipment. Gloss measuring 
apparatus with 60° measurement geometry to 
ISO 2813, elliptic measurement area according to 
apparatus supplier information. 
3.3 Scratching Device. Motor driven cross cutting 
tool, e.g., Erichson Model 430, with the ability to 
scratch the specified grid pattern at specified test 
speed and possibility to place the specified loads 
on the scratching tool. 
4 Test Material 
Test pieces shall be obtained from finished parts. 
Shape and size shall be such that an even contact 
between the test piece, its support and the 
measurement equipment is obtained, and a stroke 
on the test piece surface of ≥ 40 mm is available. 
For 
initial 
sample 
approval 
and 
arbitration 
purposes, at least three test pieces shall be 
examined; for routine quality control purposes, at 
least 1 test piece shall be examined. 
5 Test Method 
Deviations from the requirements of this test 
method (e.g., number of test pieces, testing time, 
etc.) shall have been agreed upon. These 
requirements shall be specified on component 
drawings, 
and 
shall 
be 
indicated 
on 
test 
certificates, test reports etc. 
5.1 Summary of Test Method. The plastic surface 
is exposed to mechanical load, e.g., scratching. 
 
5.2 Test Sample Preparation. For initial sample 
approval and arbitration purposes, the minimum 
period between manufacturing of the component 
and testing shall be seven days. For routine quality 
control tests, 72 h will be sufficient. 
Note: The tested surface shall not be touched and 
shall be free of any contamination. 
5.3 Test Procedure. 
5.3.1 The test shall be performed at a temperature 
of +23 ± 5°C. 
5.3.2 Method A. For the test the tool is clamped in 
a suitable apparatus with lever arm. Subsequent 
the lever arm is balanced out. The tool is loaded 
with the first required load (coding per Table 1) and 
is pulled over the test piece surface ≥ 40 mm with 
a speed of 1000 ± 50 mm/minute. Minimum 20 
scratches parallel to each other are brought up 
with a distance of 2 mm. The application of the 
scratches is repeated perpendicular to each other, 
so that the result is a scratching screen (see 
Figure 4). The scratching direction shall be 
unidirectional. The test is repeated for each 
additional required load, until for each load a 
separate scratching screen (see Figure 4) has 
been scratched. Each scratching screen shall be 
marked by the related code of the load per Table 1. 
Note: If no definition is given in the material 
specification or on the engineering drawing, all 
codes (1 to 3) shall be executed. 
 
Figure 4: Scratching Screen (Method A) 
 
Table 1: Defined Loads for Scratch Test 
Code 
Load in [N] 
1 
5 ± 0.05 
2 
10 ± 0.1 
3 
15 ± 0.15 
4 
As specified 
5.3.3 Method B. For the test the tool is clamped in 
a suitable apparatus with lever arm. Subsequent 
the lever arm is balanced out. The tool is loaded 
with 7 ± 0.07 N and is pulled over the test piece 
surface 
≥ 40 mm 
with 
a 
speed 
of 
1000 ± 50 mm/minute. The alignment of the tool 
shall be transversal (see Figure 3) to the travel 
Copyright GM Worldwide 
Provided by IHS under license with GMW 
Licensee=Reliable Analysis Inc/5955323001 
Not for Resale, 06/26/2007 19:13:43 MDT
No reproduction or networking permitted without license from IHS
--``,``,,,,`,,,,`,,`````,,```,``-`-`,,`,,`,`,,`---


GM WORLDWIDE ENGINEERING STANDARDS 
GMW14688
 
© Copyright 2007 General Motors Corporation All Rights Reserved 
April 2007 
Page 3 of 3
direction. Minimum 80 mar lines parallel to each 
other are brought up with a distance of 0.5 mm. 
The application of the mar lines is repeated 
perpendicular to each other, so that the result is a 
mar screen (see Figure 5). The mar direction shall 
be unidirectional. 
 
Figure 5: Mar Screen (Method B) 
6 Evaluation and Rating 
6.1 Method A. To ISO 7724. 
6.2 Method B. To ISO 2813. 
7 Report 
7.1 Method A. The scratch resistance of plastics is 
reported with reference to this test method as the 
difference of the luminance ΔL* of the unscratched 
from the scratched areas. 
7.2 Method B. The mar resistance is reported with 
reference to this test method as the difference of 
the brilliance grade of the polished from the 
unpolished areas. 
8 Safety 
This method may involve hazardous materials, 
operations, and equipment. This method does not 
propose to address all the safety problems 
associated with its use. It is the responsibility of the 
user of the method to establish appropriate safety 
and 
health 
practices 
and 
determine 
the 
applicability of regulatory limitations prior to use. 
9 Notes 
9.1 Glossary. 
Mar: Change of gloss grade caused by plane 
flattening of the surface structure. 
Scratch: Change of luminance caused by linear 
damage of the surface structure. 
9.2 Acronyms, Abbreviations, and Symbols. 
SEX 
 
Specular EXcluded 
10 Coding System 
This standard shall be referenced in other 
documents, drawings, etc., as follows: 
Example for Method A: 
“Scratch Resistance to GMW14688 – Code 2 - 1.0 
max” 
Scratch Resistance = Designation 
GMW14688 = Test Method 
Code 2 – Code per Table 1 (= 10 ± 0.1 N load) 
1.0 max = Requirement 
Example for Method B: 
“Mar Resistance to GMW14688 - B - 1.0 max” 
Mar Resistance= Designation 
GMW14688 = Test Method 
B = Method B 
1.0 max = Requirement 
11 Release and Revisions 
11.1 Release. This test method originated in 
October 
2005, 
replacing 
GME60280 
and 
GMN3943. It was first approved by the Global 
Material Engineering Plastics Team in April 2007. It 
was first published in April 2007. 
 
 
 
Copyright GM Worldwide 
Provided by IHS under license with GMW 
Licensee=Reliable Analysis Inc/5955323001 
Not for Resale, 06/26/2007 19:13:43 MDT
No reproduction or networking permitted without license from IHS
--``,``,,,,`,,,,`,,`````,,```,``-`-`,,`,,`,`,,`---

File: 材料工程师/gm4465p.pdf.md
# gm4465p.pdf

I GENERAL MOTORS ENGINEERING STANDARDS 
I 
Materials and Processes 
- Procedures 
I 
WATER FOG HUMIDITY TEST 
GM4465P 
1 
SCOPE. 
1.1 This standard covers the requirements for testing water 
resistance of coated specimens in saturated water fog condi- 
tions. 
1.2 This standard consists of ASTM D1735 with refinements 
and exceptions specific to GM requirements as specified 
below: 
2 
REFERENCED STANDARDS. 
GM9071P 
ASTM D610 
ASTM D1474 
ASTM B117 
ASTM D7 14 
ASTM D1735 
ASTM D523 
ASTM D1193 
ASTM D2197 
3 
PREPARATION OF TEST SPECIMENS. 
3.1 The methods of application, film thickness, curing and 
conditioning of the test surface shall be as specified, consistent 
with normal product practices (cleaning, pretreatment, etc.). 
3.2 The backs, cut edges of the plated, coated, or duplex 
materials and those areas containing identification marks or in 
contact with the racks or supports shall be protected with a 
suitable coating that is stable under the conditions of the test. 
4 
TEMPERATURE. 
4.1 The temperature within the exposure zone of the closed 
chamber shall be maintained @ 38 + 1°C and recorded contin- 
uously throughout the test duration by an external chart 
recorder (24 h - 7 day recorder recommended). 
5 
WATER QUALITY. 
5.1 The test water shall conform to ‘ljpe IV of specification 
ASTM D1193. 
5.2 The pH of the water system shall be verified at the supply 
and will not require a daily verification of the collected fog. 
6 
ATOMIZATION AND QUALITY OF FOG. 
6.1 At least 2 clean fog collectors shall be placed within the 
exposure zone so that no drops of solution from the test speci- 
mens or any other source shall be collected. The collectors 
shall be placed in the proximity of the test specimens and be 
evenly distributed to produce a representative measure of the 
fog collection rates throughout the chamber. The fog shall be 
such that for each 80 cm2 (approximately 10 cm dia) of hori- 
zontal collecting area there will be collected in each collector 
from 1.0 to 2.0 mL of water per hour based on an average run 
of at least 16 h. 
6.2 Collection rate mapping of a chamber throughout the 
exposure zone to ensure conformance to the collection rate 
requirement is recommended as a means of reducing test vari- 
ability. 
6.3 Air pressure and temperature at the humidifying tower 
shall conform to Appendix Xl.4 of ASTM B117. 
7 
CONTINUITY OF TEST. 
7.1 Test interruptions should be limited to a maximum of 3 in 
any 24 h period. The duration of any single interruption shall 
be limited to a maximum of 10 minutes. If a special test is 
being run which requires longer or more frequent interrup- 
tions, that test shall not be run simultaneously in the same 
chamber with any other test. 
6 
RECORDING OF DATA. 
8.1 A suitable data log sheet is shown in Appendix A. 
9 
EXAMINATION OF SPECIMENS. 
9.1 The following methods of evaluating finish degradation 
are applicable unless otherwise specified: 
Standard Test Method for Specular Gloss (ASTM D523). 
Standard Test Method of Evaluating Degree of Rusting on 
Painted Steel Surfaces (ASTM D610) 
Standard Test Method for Evaluating Degree of Blistering 
of Paints (ASTM D714). 
Standard Test Method for Indentation Hardness of Organic 
Coatings (ASTM D1474). 
Standard Test Method for Adhesion of Organic Coatings 
by Scrape Adhesion (ASTM D2197). 
Tape Adhesion Test for Paint Finishes (GM9071P). 
10 
SAFETY. 
This method may involve hazardous mate- 
rials, operations and equipment. This method does not propose 
to address all the safety problems associated with its use. It is 
the responsibility of the user of this method to establish appro- 
priate safety and health practices and determine the 
applicability of regulatory limitations prior to use. 
11 
GENERAL 
INFORMATION. 
This standard was 
originated in December 1954. The latest revisions include: 
1.2 ref to ASTM D1735, appendix 
Q Copyright 
JULY 1995 
Gmem 
Motors 
Corporation 
Al Rights Resemd 
JULY 1995 
PAGE 1 
4465P 
Copyright General Motors North America 
Provided by IHS under license with GM
Not for Resale
No reproduction or networking permitted without license from IHS
--`,,`-`-`,,`,,`,`,,`---


GK <yqqbSp 
95 m 
?QQ637? 
nR07;1’7fl 
507 
m 
I 
GENERAL MOTORS ENGINEERING 
STANDARDS 
I 
Materials and Processes 
- Procedures 
APPENDIX A 
DATA LOG SHEET 
Cabinet ‘lkmperatmw ** 
*Collectors at samples height - 1 nearest to nozzle, 1 furthest from nozzle 
** Temperature reading taken at sample height. 
Water - Tjye IV per ASTM D1193 - Last Date Verified 
4465P 
JULY 1995 
Copyright General Motors North America 
Provided by IHS under license with GM
Not for Resale
No reproduction or networking permitted without license from IHS
--`,,`-`-`,,`,,`,`,,`---

File: 材料工程师/j2527正式_200402-外饰件.pdf.md
# j2527正式_200402-外饰件.pdf

 SURFACE 
 
VEHICLE 
 
STANDARD 
 
 
 
 
 
 
 
Performance Based Standard for Accelerated Exposure of Automotive  
Exterior Materials Using A Controlled Irradiance Xenon-Arc Apparatus 
 
 
 
SAE Technical Standards Board Rules provide that: ‘‘This report is published by SAE to advance the state of technical and engineering sciences.  The use of this report is 
entirely voluntary, and its applicability and suitability for any particular use, including any patent infringement arising therefrom, is the sole responsibility of the user.’’ 
SAE reviews each technical report at least every five years at which time it may be reaffirmed, revised, or cancelled.  SAE invites your written comments and suggestions. 
Copyright © 2004 SAE International 
All rights reserved. No part of this publication may be reproduced, stored in a retrieval system or transmitted, in any form or by any means, electronic, mechanical, photocopying, 
recording, or otherwise, without the prior written permission of SAE. 
TO PLACE A DOCUMENT ORDER: 
Tel:       877-606-7323 (inside USA and Canada) 
 
 
Tel:      724-776-4970 (outside USA) 
 
 
Fax:     724-776-0790 
 
 
Email:   custsvc@sae.org 
SAE WEB ADDRESS: 
 
http://www.sae.org 
 Issued 
2004-02  
  
 
   
 
  
 
  
 
 
®   J2527 
 
 
 ISSUED 
 FEB2004 
1. 
Scope 
1.1 
This SAE Standard specifies the operating procedures for a controlled irradiance, xenon-arc 
apparatus used for the accelerated exposure of various exterior automotive materials. 
1.2 
This is a performance standard based on the test parameters of SAE J1960. 
1.3 
The sample preparation, test durations, and performance evaluation procedures are covered in 
material specifications of the different automotive manufacturers. 
1.4 
Equipment qualified to perform this test is determined by material test comparison between 
instruments approved for SAE J1960 and those intending to perform SAE J2527.  A specific test 
protocol to compare new test equipment to those previously approved must be done by material 
test comparison by the contractual parties.  The interested contractual companies shall identify 
details of the test protocol and the materials to be tested.  At the time of publication of this test 
method, this committee is developing a ‘Protocol To Verify New Test Apparatus’ identified as SAE 
J2413. 
2. 
References 
2.1 
Applicable Publications 
The following publication form a part of this specification to the extent specified herein.  The latest issue 
of SAE publications shall apply. 
2.1.1 
SAE PUBLICATIONS 
Available from SAE, 400 Commonwealth Drive, Warrendale, PA 15096-0001. www.sae.org 
 
SAE J1545 – Instrumental Color Difference Measurement for Exterior Finishes, Textiles and Colored 
Trim, Recommended Practice  
SAE J1960 - Accelerated Exposure of Automotive Exterior Materials Using a Controlled Irradiance Water 
Cooled Xenon Arc Apparatus 


 
SAE J2527 Issued FEB2004 
 
 
 
- 2 - 
2.1.2 
ASTM PUBLICATIONS 
Available from ASTM, 100 Barr Harbor Drive, West Conshohocken, PA 19428-2959.  www.astm.org  
 
ASTM G 113 Standard Terminology Relating to Natural and Artificial for Non-Metallic Materials 
ASTM G 130 Standard Method for Calibration of Narrow and Broad-Band Ultraviolet Radiometers Using 
a Spectroradiometer 
ASTM G 147 Standard Practice for conditioning and Handling of Nonmetallic Materials for Natural and 
Artificial Weathering Tests. 
ASTM G 155 Standard Practice for Operating Xenon Arc Light Apparatus for Exposure of Non-Metallic 
Materials 
ASTM G 151 Standard Practice for Exposing Nonmetallic Materials in Accelerated Test Devices that Use 
laboratory Light Sources. 
ASTM G 156 Standard Practice for Selecting and Characterizing Reference Materials Used to Monitor 
Consistency of Operating Conditions in an Exposure Test. 
ASTM D 859, Standard Test Method for Silica in Water 
ASTM D 4517, Standard Test Method for Low-Level Total Silica in High-Purity Water by Flameless 
Atomic Absorption Spectroscopy 
ASTM D 523, Standard Test Method for Specular Gloss 
ASTM D 660, Standard Test Method for Evaluating Degree of Checking of Exterior Paints 
ASTM D 714 Standard Test Method for Evaluating Degree of Blistering of Paints 
ASTM D 2244, Standard Test Method for Calculation of Color Differences from Instrumentally Measured 
Color Coordinates 
2.2 
Related Publications 
The following publications are for information purposes only and are not a required part of this document. 
2.2.1 
ISO PUBLICATIONS 
Available from ANSI, 25 West 43
rd Street, New York, NY 10036 
 
ISO 4892-1, Plastics - methods of exposure to laboratory light sources, Part 1, General guidelines 
ISO 4892-2, Plastics - Methods of Exposure to laboratory light sources, Part 2 Xenon arc sources 
3. 
Definitions 
3.1 
Black Panel Thermometer, n 
3.1.1 
A temperature-measuring device, the sensing unit of which is coated with black enamel designed 
to absorb most of the radiant energy encountered in fade/weathering testing.  This is referred to 
as an un-insulated Black Panel 
NOTE—These devices provide an estimation of the maximum temperature a specimen might attain 
during exposure to natural or artificial light. 


 
SAE J2527 Issued FEB2004 
 
 
 
- 3 - 
3.2 
BST–Black Standard Thermometer- Insulated Black Panel Thermometer  - Refer to ASTM G 151 
Annex 2 for definition. 
3.3 
Other Definitions 
Definitions applicable to this standard can be found in ASTM G 113. 
4. 
Significance and Use 
4.1 
This test method is designed to simulate extreme environmental conditions encountered outside a 
vehicle such as sunlight, heat, and moisture (in the form of humidity, condensation, or rain) for the 
purpose of predicting the weathering performance of automotive materials. 
5. 
Apparatus 
5.1 
The equipment manufacturer is responsible for the approval of the equipment and for providing the 
proof of compliance of the critical test parameters, including the different spectral power 
distributions (SPDs) that are required by contractual parties.  Materials used for the compliance 
testing should include the approved lots of standard reference materials, such as the Testfabrics 
polystyrene and/or the AATCC L4 & L2 Blue Wools as appropriate.  It is the responsibility of the 
instrument manufacturer to provide all necessary data to demonstrate compliance of each model 
type with this specification.  At the minimum, the data should include (1) all the pertinent spectral 
power distribution (SPD) data for 250-800 nm, (2) repeatability and reproducibility data for the 
current approved lots of standard reference materials.  Contractual parties should agree upon the 
instrument model prior to testing. 
NOTE—In normal practice, different instruments may give different results. The result depends on 
sample characteristics and instrument design.  Refer to ASTM G 155 4.3 and 4.4 for more 
information. 
5.2 
The apparatus employed utilizes a xenon-arc lamp(s) as the source of radiation.  The samples 
shall be mounted in a manner to expose the samples to the uniform conditions of the test chamber. 
 The instrument must have the means to simultaneously and automatically control irradiance, black 
panel temperature, relative humidity and chamber temperature.  Customer and supplier should 
agree upon the manufacturer and model of the cabinet before testing begins. 
5.2.1 
A more detailed description of the apparatus can be found in ASTM G 151 and ASTM G 155 
5.3 
The apparatus must have an un-insulated black panel thermometer as described in ASTM G 151 
unless otherwise agreed upon by contractual parties. 
NOTE—(For Information only): A Black Standard Thermometer – BST- is specified in some standards –  
A Definition can be found in ASTM G 151 Annex two for a BST.  The temperature is to be agreed 
upon by contractual parties.  The BST is typically 5C° higher than the un-insulated black panel.   
5.4 
Manufacturers of exposure devices shall assure that the irradiance at any location in the area used 
for specimen exposures is at least 70% of the maximum irradiance measured in this area. 


 
SAE J2527 Issued FEB2004 
 
 
 
- 4 - 
5.4.1 
Place specimens only in the exposure area where irradiance is at least 90% of the maximum 
irradiance level. 
NOTE—The manufacturer of the equipment supplies verification of the irradiance level. 
6. 
Apparatus Setup 
6.1 
To minimize variability, maintain and calibrate the apparatus to manufacturer's specifications.  
Appendix B describes the use of a reference material to help determine if the xenon-arc apparatus 
is operating properly. 
6.2 
The water for spray and humidification or other purposes shall leave no objectionable deposits or 
stains on the exposed specimens. The water cannot have more than 1-ppm solids and it must have 
less than 0.2 ppm silica. Silica levels should be determined using ASTM procedures D 859 or D 
4517. A combination of deionization and reverse osmosis treatment can effectively produce water 
with the desired purity. In certain cases some samples could exude materials into the chamber that 
can promote deleterious effects on other samples. 
6.3 
Fit the xenon-arc burner with the appropriate optical filters to meet the intended spectral power 
distribution (SPD).  The filters should provide an SPD that falls within the respective ranges shown. 
 Refer to Figure C1 or C2 and/or Table C1 or C2 in Appendix C for typical spectral power 
distribution ranges. 
NOTE—Examples of the SPD of different filter and power intensity combinations are listed in Appendix C. 
 CIE 85 in Figure C 1 and Figure C2 is the reference for Daylight.  The values listed in tables C1 
and C2 are an average of many readings from different pieces of equipment.  One reading from 
one piece of equipment may not exactly match the values that are listed in the tables. 
6.4 
Choose the program cycle which provides 120 minutes of light and 60 min of dark in the following 
cycle: 60 min of dark with both back and front spray, 40 min of light followed by 20 min of light and 
front specimen spray, followed by 60 min of light, and repeating.  The test sequence should follow 
the condition set up in Table 2. 
TABLE 2—TEST SEGMENTS 
Segment 
Light 
Dark 
Spray 
1 
None. 
60 min. 
Front and back 
2 
40 min/ 1.32 kJ•m
-2•nm
-1 
Not 
applicable 
None 
3 
20 min/ 0.66 kJ•m
-2•nm
-1 
Not 
applicable 
Front 
4 
60 min./1.98 kJ•m
-2•nm
-1 
Not 
applicable 
None 
* The radiant dosages (kJ•m
-2•nm
-1 ) listed are based on the J1960 method, which has an irradiance 
specification of 0.55 Wm
-2 nm
-1 at 340 nm.  Equipment monitoring a broad band rather than a narrow band 
or operated at higher irradiance levels will have a different radiant dosages for the time intervals shown.  


 
SAE J2527 Issued FEB2004 
 
 
 
- 5 - 
6.5 
Operate the apparatus to maintain the indicated range at the control panel as in Table 3.  If the 
actual operating conditions at the control panel do not agree with the machine settings after the 
equipment has stabilized, discontinue the test and correct the cause of the disagreement before 
resuming the test. 
TABLE 3—TARGET VALUES AT CONTROL PANEL SENSOR 
Controls 
Dark 
Segment 1 
Light 
Segment 2,3,4 
 
target, 
tolerance 
target 
tolerance 
Automatic irradiance 
None 
 
0.55 Wm
-2 * 
 
 
 
 
 
 
Black panel temp. 
38 
±3 °C 
70 
± 3 °C 
Chamber air temp. (Dry bulb) 
38 
± 3 °C 
47 
± 3 °C 
Relative humidity 
95 
± 5% 
50 
± 5% 
Radiant exposure 
See applicable specification 
 
See applicable specification 
 
NOTE—The tolerances do not apply during the spray portion of the segments. 
*  0.55 Wm
-2 nm
-1 at 340 nm is the default irradiance for the equipment listed in J1960.  Equipment monitoring a broad band rather than 
the narrow band will have different values.  Other values, higher or lower, agreed upon by contractual parties can be used but they 
invalidate the values listed for the polystyrene reference material shown in Appendix B, as well as the radiant dosages listed in Table 2. 
7. 
Test Procedure 
7.1 
Prepare a specimen to be exposed to fit the specimen holder being used. Refer to ASTM G 147 for 
conditioning and handling of panels. 
7.2 
Specimen sizes must conform to the size of the approved specimen holder.  Specimens that 
exceed these sizes may not give proper exposure results.  The correct means of mounting odd 
sized specimens can be obtained from the contractual parties for which the material is being tested. 
 Distance from the light source is a major factor on the amount of irradiance received and the 
surface temperature of the sample and hence the exposure results obtained from the test.  It is 
important to follow the manufacturer’s guidelines to obtain uniform light exposure on the 
specimens. 
NOTE—It is recommended to seal any cut edges on the test specimens.  The corrosion by products from 
steel panels may stain the test specimens.  Seal cut plastic specimen edges to avoid any by-
products from the substrate. An air-dry primer has been found suitable for this work. Refer to 
ASTM G 147 for specimen preparation and handling. 
7.3 
Fill all unused slots with an inert non-reflective material to maintain desired airflow.  Anodized 
aluminum panels are an example. 
NOTE—High reflectance material may effect the operation of the equipment.  Refer to the manufacturer’s 
instructions for proper operation of the equipment. 
7.4 
After setting up the instrument to run for the required radiant exposure ((kJ•m
-2•nm
-1). Start the test 
at the beginning of a dark cycle. See the applicable material specification. 
NOTE—Once exposure has been initiated, equipment operation should not be interrupted more than once 
daily.  Additional interruptions, e.g. opening the chamber door during the course of daily 
operation may cause variation in test results. 


 
SAE J2527 Issued FEB2004 
 
 
 
- 6 - 
7.5 
For some instruments and/or materials, Periodic repositioning of specimens during the exposure 
period may be needed to ensure that each receives an equal amount of radiant exposure.  
Reposition specimens as agreed upon by contractual parties if no data is available for that material.  
7.6 
Report the change in property as agreed upon by contractual parties  
8. 
Evaluation Report 
8.1 
Measure and record the property change of tested specimens at designated intervals as agreed 
upon by contractual parties.  One or more of the following methods may be used; 
Instrumental Measurements 
SAE J1545 Instrumental Color Difference Measurement for Exterior Finishes, Textiles and Colored Trim, 
Recommended Practice 
 
ASTM D523 Test method for Specular Gloss 
ASTM D660 Test Method for Evaluating Degree of Checking of Exterior Paints 
ASTM D714 Test Method for Evaluating Degree of Blistering of Exterior Paint 
ASTM D2244, Standard Test Method for Calculation of Color Differences from Instrumentally Measured 
Color Coordinates 
9. 
Exposure Report 
9.1 
The exposure report is as agreed upon by contractual parties. 
9.2 
The following are examples of information that may be contained in the report. 
9.2.1 
A copy of the exposure report (Figure 1)
  indicating the color change of the exposed reference 
material in CIELAB color difference units must accompany each exposed specimen being 
submitted for approval.  If any one of the color difference data points is outside the specified 
tolerance (control limits), the cause and corrective action must be indicated in the space 
provided. 
9.2.2 
The Exposure Control/Report form shall include the following additional information: 
9.2.3 
Laboratory Name 
9.2.4 
Type and serial number of exposure equipment 
9.2.5 
Month and Year of equipment operation represented by the control chart. 
9.2.6 
Test method 


 
SAE J2527 Issued FEB2004 
 
 
 
- 7 - 
9.2.7 
Reference material (s) used.  Include lot number. 
9.2.8 
Frequency of operation verification, e.g. daily, three or seven day intervals. 
9.2.9 
Color change, target value, and tolerance in CIELAB color difference units for the reference 
material(s) used. 
9.2.10 The monthly average color difference for the reference material(s). 
9.2.11 Daily record of black panel temperature (BPT)   
9.2.12 Daily record of dry bulb temperature or chamber temperature. 
9.2.13 Daily record of Irradiance. 
PREPARED BY THE SAE TEXTILES AND FLEXIBLE PLASTICS COMMITTEE 
 
 
 
FIGURE 1 


 
SAE J2527 Issued FEB2004 
 
 
 
- 8 - 
APPENDIX A85 
 
CABINET MAINTENANCE AND CALIBRATION 
A.1 
Maintenance 
A.1.1 
For best test results a weathering device must be cleaned regularly.  In general, the frequency of 
cleaning necessary will depend on the quality of water used in the device as well as the quality of 
air used in the device and is present in the laboratory. As mentioned in 6.2, in some cases 
samples could exude materials into the chamber that can promote deleterious effects on other 
samples. This decomposition of test samples may require more frequent cleaning of the test 
chamber. 
A.1.2 
For recommended cleaning practice, please consult the appropriate instruction manual.  Special 
attention must be given to the care of the following: 
Test Chamber 
Conditioning Chamber (If applicable) 
Xenon Filters  
Optical Components 
Black Sensor (BPT or BST) 
Xenon Lamp(s) 
A.1.3 
Check Spray Nozzles daily for signs of clogging.  If continual clogging occurs, additional filters 
may be necessary in the water lines supplying the instrument.  Replace the nozzles following the 
manufacturer’s recommendation. 


 
SAE J2527 Issued FEB2004 
 
 
 
- 9 - 
A.2 
Replacement Schedule 
A.2.1.1 
LAMP ASSEMBLY AND RELATED PARTS 
In general, the xenon lamp and/or its filters should be replaced when the specified irradiance can no 
longer be achieved or when there is visual evidence of deterioration.  Otherwise, adhere strictly to the 
manufacturer’s recommendations for the replacement of all consumable items, especially the following: 
 Xenon lamp(s) 
 Xenon lamp filters 
 Optical components 
A.2.2 
Replace the black panel sensor when surface luster can no longer be maintained, or when any 
bare metal can be seen. 
A.2.3 
Where applicable, inspect wet bulb wick weekly and replace when discoloration or mineral 
deposits are observed.  In all cases, observe manufacturer’s instructions for the maintenance and 
proper operation of the devices humidification system. 
A.3 
Calibration Checks 
A.3.1 
Check controls or program daily (except weekends and holidays) to insure compliance to 
required test parameters.   
A.3.2 
Calibrate the apparatus every two weeks following the procedures detailed in the operating 
manual provided by the manufacturer. It is suggested that the calibration be performed on the 
same day of the week. 


 
SAE J2527 Issued FEB2004 
 
 
 
- 10 - 
APPENDIX B 
PROCEDURE FOR DETERMINING COLORFASTNESS TO LIGHT 
B.1 
Scope 
B.1.1 
Appendix B describes the procedure for using a polystyrene lightfastness standard as a 
reference plastic to assist in determining whether the xenon-arc apparatus is operating properly. 
B.1.2 
Run the polystyrene standard after every calibration (every two weeks) for the specified amount 
of kilojoules per hours. 
B.1.3 
The color difference values in CIELAB units are obtained by instrumentally measuring the 
reference plastic before and after a specified amount of radiant exposure. 
B.1.4 
The polystyrene lightfastness standard may be exposed to a radiant dosage  
(kJ m
-2  nm
-1 @ 340 nm for example), which is equivalent to a period ranging from  
two to seven days. 
NOTE—The Delta b values provided with the standard are based on the J1960 test method.  They do not 
apply to tests that use higher or lower irradiance levels or that use different filter combinations 
other than the enhanced UV filters.  Weathering instruments that monitor UV on a broadband 
rather than a narrowband should apply the equivalent broadband radiant dosages in order to use 
the target values supplied. Note that the broadband  (300 to 400 nm) equivalent of 
0.55 Wm
-2 nm
-1 at 340 nm is approximately 60 Wm 
-2 ). 
B.2 
Procedure 
B.2.1 
Instruments used to determine color difference for this procedure require a capability for 
operation, which includes the specular component and providing CIELAB color values using 
illuminant D-65, 10 degrees observer data.  No substitutions are permitted.  Measurements in 
either a transmittance or a reflectance mode may be used. Only use apertures of 20 mm or 
greater. 
B.2.2 
Calibrate the instrument to be used for the color measurements to the manufacturer's 
instructions. 
B.2.3 
 Reference Material Measurement 
B.2.3.1 
REFLECTANCE MODE 
B.2.3.1.1 
Place a piece of unexposed reference plastic backed with the white tile used for calibration 
against the sample port of the instrument. 
NOTE—Take precautions to avoid any interference from ambient light. 
NOTE—In order to preserve the surface of the White Calibration Tile, It is recommended that a second 
calibration tile be purchased for these measurements.

File: 材料工程师/pv3955.pdf.md
# pv3955.pdf

Klass.-Nr./Class. No. 55 53 6 
June 2003 
Upholstery Material 
Determination of the Seam Shifting Resistance  
of Upholstery Material: Woven Fabrics 
PV 
3955 
Konzernnorm 
 
 
Descriptors: 
upholstery material, woven fabric, seam shifting behavior, seam shifting, 
thread shifting, yarn shifting, seam shifting resistance 
 
Page 1of 5 
Fachverantwortung/Responsibility 
Normung/Standards (EZTD, 1733) 
 
K-QS-31 
Silveira 
Tel: -42113 
Frau Dr. Daniel 
Wiesner 
Tel: +49-5361-9-29064 
Sobanski 
 
 
Confidential. All rights reserved. No part of this document may be transmitted or reproduced without the prior written permission of a Standards Department of the Volkswagen Group. 
Parties to a contract can only obtain this standard via the responsible procurement department. 
 VOLKSWAGEN AG 
Norm vor Anwendung auf Aktualität prüfen / Check standard for current issue prior to usage. 
Form FE 41 - 01.03 
Changes 
The following changes have been made as compared to Test Specification PV 3955, 2003-02:  
─ 
Requirements for the stitch length and the seam allowance in Table 1 changed 
─ 
Requirements regarding the test parameters in Table 2 changed 
─ 
Note on clamp breakage in Section 5.4.1 removed 
Previous issues 
2003-02 
1 
Scope 
This test specification serves to determine the resistance of the thread systems in a woven 
upholstery material against shifting in the seam area caused by the sewing threads. This test 
specification is not applicable to elastic woven fabrics (woven fabrics with elastomer threads), 
nonwovens and coated planar fabrics. 
This test specification is based on DIN 53 868 and DIN EN ISO 13 936-2 and applies to sample 
and standard production monitoring tests. 
2 
Description 
Seam shifting resistance according to PV 3955. 
3 
Definitions 
3.1 
Seam shifting behavior 
The tendency of the warp and weft threads of a fabric to shift with respect to each other in the 
seam area when subjected to tensile forces crosswise to the seam direction. Unlike seam strength, 
the seam shifting behavior is a fabric property. 
3.2 
Warp thread shifting 
Seam shifting along the weft threads due to shifting of the warp threads (seam in warp direction, 
tensile load in weft direction). 
3.3 
Weft thread shifting 
Seam shifting along the warp threads due to shifting of the weft threads (seam in weft direction, 
tensile load in warp direction). 
The English translation is believed to be accurate. 
In case of discrepancies the German version shall govern. 
QUELLE: NOLIS


Page 2 
PV 3955: 2003-06 
 
 
3.4 
Seam opening (gap width) 
Shifting of threads that run parallel to the seam on one or both sides of the seam. 
3.5 
Seam allowance 
Distance between the seam line and the adjacent material edges. 
4 
Requirements 
Requirements shall be taken from the corresponding standard and/or drawing or requested from 
the engineering departments. 
5 
Test 
5.1 
Test equipment 
─ 
Tensile test machine and clamping device according to DIN EN ISO 13 934-1 with constant 
test rate. 
─ 
Devices for cutting and fraying the measurement specimen (e.g., scissors and pinzette). 
─ 
Commercial household or industrial sewing machine suitable for the conditions listed in 
Section 5.2.3. 
─ 
Calibrated ruler with 0.5-millimeter divisions. 
5.2 
Removal of the measurement specimens and specimen preparation 
5.2.1 
Number of specimens 
At least 3 specimens shall be removed in the warp as well as in the weft directions from each 
weave area of the fabric. 
5.2.2 
Specimen removal 
Specimen removal is to be randomly distributed throughout the fabric surface. Specimens shall be 
removed maintaining a distance of at least 100 mm from the fabric edges. Fabric areas with 
wrinkles or creases must not be used. 
The specimens shall be rectangular with a length of at least 220 mm and a width of at least 60 mm. 
To determine the warp thread shifting, the specimens are to be cut out with their long side in the 
weft direction of the fabric (Figure 1). 
To determine the weft thread shifting, the specimens are to be cut out with their long side in the 
warp direction of the fabric (Figure 2). 
The measurement specimens must be 50 mm wide so that the specimens can be frayed 5 mm 
along the two long sides. 


Page 3 
PV 3955: 2003-06 
 
 
 
Figure 1 – Specimen removal for determining seam shifting behavior – warp thread shifting 
 
 
 
Figure 2 – Specimen removal for determining seam shifting behavior – weft thread shifting 
 


Page 4 
PV 3955: 2003-06 
 
 
5.2.3 
Specimen preparation 
The specimen is folded in half with the fabric’s right side inward so that there are two specimen 
sides lying on top of one another with parallel edges. 
 
A 5 cm seam is made straight along the threads and parallel to the folded edge at a distance from 
the fold line corresponding to the seam allowance (Table 1). See Table 1 for the sewing conditions. 
The ends of the threads of the seam shall be carefully knotted without pulling the seam. 
The tube created by the seam allowance is cut open along the folded edge. 
See Table 1 for the seam requirements. 
Table 1 – Seam requirements and sewing conditions 
Seam properties 
Requirements 1) 
Stitch type 
Two-thread lockstitch, stitch type 301 
Stitch length 
(4.0 ± 0.5) mm 
Sewing thread 
Polyester threads Nm 30/3, white 
Needle 
Nm 100, standard tip 
Seam allowance 
(8.0 ± 0.5) mm 
Thread tension 
Balanced tension of upper and lower threads 
so that the thread crossing is centered on the 
material to be sewn 
Back stitching 
Thread ends knotted (5 x) without pulling 
seam threads 
1) These requirements can be adapted to the standard production conditions. Changes in the seam properties or sewing conditions 
must be agreed upon with the engineering departments and noted in the test report. 
5.3 
Test procedure 
5.3.1 
Acclimatization to the standard climate 
The measurement specimens as well as the standard media must be acclimatized to the standard 
climate according to DIN EN 20 139 for at least 24 hours prior to the test. 
5.3.2 
Tensile test 
The tensile test is performed based on DIN EN ISO 13 934-1. See Table 2 for the test conditions. 
Table 2 – Test conditions for the tensile test 
Test parameters 
Requirements 
Free clamping length 
100 mm 
Preload force 
3 N 
Speed until preload force 
5 mm/min 
Test rate 
10 mm/min 
Tensile load 
Coverings with clips: 
350 N/50 mm 
Coverings with self-fastening straps: 400 N/50 mm 
Duration of load 
1 min 
The specimen is to be clamped so that the seam is in the center of the clamping length and parallel 
to the edges of the two clamps. 


Page 5 
PV 3955: 2003-06 
 
 
5.4 
Evaluation 
5.4.1 
Seam opening under load 
The seam opening (gap width) occurring after one minute under the specified tensile load must be 
read directly from the specimen using the calibrated ruler (Figure 3). The mean values of the seam 
opening under load in the warp and weft directions must be stated with an accuracy of 0.5 mm. If 
destruction occurs due to breakage of the sewing thread or tearing of the upholstery material 
outside the seam area, this is noted in the test report. 
 
Figure 3 – Determination of the seam opening under tensile load 
Immediately after measurement, the measurement specimen must be completely unloaded with 
the constant test rate of 100 mm/min. 
5.4.2 
Seam opening after load (permanent seam opening) 
After unloading and subsequent tensile load of 10 N, it must be decided whether the seam opening 
is visible or not visible. If the seam has torn, the notation torn seam must be made in the test 
report. 
6 
Test report 
The following shall be specified in the test report: 
a) Measured specimen data 
b) Specimen preparation 
c) 
Seam parameters 
d) Test conditions 
e) Number of individual tests in the warp and weft directions 
f) 
Mean value of the seam opening under load in the warp and weft directions 
g) Evaluation of the seam opening after load (permanent seam opening): 
visible, not visible or torn seam 
h) Deviations from this test specification 
7 
Referenced standards*) 
DIN 53 868 
Testing of Textiles; Determination of the Resistance to Seam Shifting of 
Woven Fabrics 
DIN EN 20 139 
Textiles; Standard Atmospheres for Conditioning and Testing 
DIN EN ISO 13 934-1 
Textiles – Tensile Properties of Fabrics – Part 1: Determination of 
Maximum Force and Elongation at Maximum Force Using the Strip 
Method 
DIN EN ISO 13 936-2 
Textiles – Determination of the Slippage Resistance of Yarns at a Seam 
in Woven Fabrics – Part 2: Fixed Load Method 
                                                
*) 
In this section, terminological inconsistencies may occur as the original titles are used.
