Repository: kujaxr/obsidian-vault

File: 材料工程师/vw13750.pdf.md
# vw13750.pdf

Klass.-Nr. 50 20 0; 02 64 2 
February 2005 
Surface Protection of Metal Parts 
Surface Protection Types, Codes 
VW 
137 50 
Konzernnorm 
 
 
Descriptors: 
corrosion, rust protection, surface protection, metal, protection type, 
code, corrosion protection 
 
Page 1 of 23 
Fachverantwortung/Responsibility 
Normung/Standards (EZTD, 1733) 
 
K-QS-32/2 
Koeppen 
Tel:-25803 
Laudien 
Dr. Eisenberg 
Wiesner 
Tel: +49-5361-9-29064 
Sobanski 
 
 
Confidential. All rights reserved. No part of this document may be transmitted or reproduced without permission of a Standards Department of the Volkswagen Group. 
Parties to a contract can only obtain this standard via the B2B supplier platform “www.vwgroupsuppy.com”. 
 VOLKSWAGEN AG 
Norm vor Anwendung auf Aktualität prüfen / Check standard for current issue prior to usage. 
Form FE 41 - 01.05 
Contents 
Page 
1 
Scope.................................................................................................................................. 2 
2 
Description .......................................................................................................................... 3 
2.1 
Code structure..................................................................................................................... 3 
2.2 
Example of description........................................................................................................ 3 
3 
Requirements...................................................................................................................... 3 
3.1 
General requirements ......................................................................................................... 3 
3.2 
Drawing specifications ........................................................................................................ 4 
3.3 
Weldability........................................................................................................................... 4 
3.4 
Agents impairing wetting ability........................................................................................... 4 
3.5 
Friction behavior.................................................................................................................. 5 
3.6 
Zinc coatings ....................................................................................................................... 5 
3.7 
Screws, nuts, threaded parts and shaped parts.................................................................. 5 
3.8 
Commercial surface protection types.................................................................................. 5 
3.9 
Parts without surface protection.......................................................................................... 6 
3.9.1 
Joining elements ................................................................................................................. 6 
3.9.2 
Other parts (e.g. sheets) ..................................................................................................... 6 
3.10 
Assignment of surface protection types and codes............................................................. 6 
4 
Referenced standards....................................................................................................... 12 
A.1 
Comparison of “not for new design”/“for new design” ....................................................... 14 
A.2 
Surface protection types without code .............................................................................. 15 
A.3 
Surface protection types according to VDA test sheet 235-104 and VW 137 50.............. 15 
A.4 
Invalid Ofl descriptions ...................................................................................................... 16 
Changes 
The 
following 
changes 
have 
been 
made 
as 
compared 
to 
Volkswagen 
standard 
VW 137 50, 1999-04: 
 
Surface protection type “phosphated, passivated” (code b101) stipulated. 
 
Surface protection type “phosphated, silver gray (for internal applications)” (code b111) 
stipulated. 
 
Surface protection type “phosphated, yellow glazing, for internal applications (water-based 
paint)” (code b112) stipulated. 
 
Surface protection type “manganese phosphated” (code b130) restricted in terms of the 
possible applications (no longer permitted for new design of joining elements, replacement is 
b140). 
 
Cr(VI)-free surface protection types “electrolytically zinc-coated” (codes c341, c641, c342, 
c642, c343, c643, c347, c647, c696 and c697) added. 
 
Cr(VI)-containing surface protection types “electrolytically zinc-coated” (codes c350, c650, 
c351, c651, c355, c360, c660, c683, c385, c685) restricted in terms of the possible 
applications (no longer permitted for new designs, for replacement see Table A.1). 
The English translation is believed to be accurate. 
In case of discrepancies the German version shall govern. 
Ausdrucke unterliegen nicht dem Änderungsdienst
Printed copies are uncontrolled


Page 2 
VW 137 50: 2005-02 
 
 
Surface protection type “bright chrome-plated, with microcracks” (code f320) removed 
(replaced by Ofl-f350). 
 
Layer thicknesses for surface protection types “tin-coated” (code g...) stipulated. 
 
Surface protection types for electrolytically deposited Al and Al/Mg alloy coatings (codes q600, 
q605, q610, q615) added. 
 
Cr(VI)-containing surface protection types “Zn/Fe alloy coated” (codes r600, r605, r610, r620 
and r630) restricted in terms of the possible applications (no longer permitted for new designs, 
for replacement see Table A.1). 
 
Cr(VI)-free surface protection types “Zn/Fe alloy coated” (codes r301 and r302) added. 
 
Surface protection types “Zn/Ni alloy coated” (codes r640, r650, r660, r665, r670, r675) 
restricted in terms of the possible applications (no longer permitted for new designs, for 
replacement see Table A.1). 
 
Cr(VI)-free surface protection types “Zn/Ni alloy coated” (codes r642, r643, r649, r672, r673 
and r677) added. 
 
Cr(VI)-free surface protection types “duplex coated” (codes s611, s617, s621 and s627) 
added. 
 
Cr(VI)-containing surface protection types “duplex coated” (codes s610, s615, s620 and s625) 
restricted in terms of the possible applications (no longer permitted for new designs, for 
replacement see Table A.1). 
 
Surface protection types “zinc flake coatings” (codes t300, t310, t320, t345, t600, t620 and 
t645) restricted in terms of the possible applications (no longer permitted for new designs, for 
replacement see Table A.1). 
 
Cr(VI)-free surface protection types “zinc flake coatings” (codes t602, t611, t615 and t647) 
added. 
 
Surface protection type “black finished” (code u110) re-included. 
 
Cr(VI)-containing surface protection type “chromated” (code v110) restricted in terms of the 
possible applications (no longer permitted for new designs, replaced by Ofl-v111). 
 
Cr(VI)-free surface protection type “Cr(VI)-free passivated” (code v111) added. 
 
Surface protection type “anodized” (code w650) removed. 
 
Surface protection types “coil-anodized” (codes w660 and w670) restricted in terms of the 
possible applications (no longer permitted for new designs). 
 
Surface protection types “anodized” (codes w180, w680, w690, w695) added. 
 
Surface protection type “multi-layer coated, medium protection” (code x310) removed. 
 
Surface protection types “multi-layer coated, heavy protection” (codes x611, x612 and x613) 
added. 
 
Surface protection types “zinc-dust paint coating” (codes y600 and y650) re-included. 
 
Specifications for parts without surface protection (Section 3.9) formulated in more detail. 
 
Comparison list of VDA/Volkswagen descriptions (Table A.3) included. 
Previous issues 
1953-06; 1954-07; 1956-10; 1958-04; 1959-03; 1959-06; 1963-03; 1963-05; 1966-06; 1966-10; 
1967-05; 1967-11; 1969-10; 1970-11; 1971-12; 1972-02; 1974-08; 1975-06; 1976-07; 1980-09; 
1983-10; 1986-10; 1989-12; 1991-11; 1994-10; 1999-04 
1 
Scope 
This standard applies to the identification of general surface protection types of vehicle parts and 
units in drawings and technical documentation. Separate technical supply specifications 
(TL standards) apply to special surface protection types without identification by surface code (see 
Appendix A.1). 


Page 3 
VW 137 50: 2005-02 
 
2 
Description 
2.1 
Code structure 
The abbreviation for surface protection ('Ofl-' from the German word for 'surface') is followed by a 
code with four characters, taken from Table 2. 
 
 
2.2 
Example of description 
Surface protection: electrolytic zinc alloy coating, transparent Cr(VI)-free passivated, with lubricant 
treatment, heavy protection, according to TL 244. 
VW 137 50 – Ofl-r645 
3 
Requirements 
3.1 
General requirements 
The vehicle parts and units are categorized according to their corrosion load and assigned to 
a protection class with grade (according to Table 1) by the responsible Engineering Department 
upon agreement with the Volkswagen AG Central Laboratory (K-QS-32) and/or the AUDI AG 
Test Laboratory (I/GQ-322). 
Table 1 – Classification of vehicle parts 
Vehicle part categories 
Corrosion load 
Protection class 
Parts with the following features: 
(a) non-visible in installed condition, 
(b) corrosion protection serves only 
as protection for transportation, 
(c) corrosion protection is not needed 
for proper performance. 
Minor load. 
Light protection 
grade 1 
Interior and exterior components 
in a protected installation position. 
Not for joining elements (for exceptions 
see VW 011 10). 
Medium load. 
Medium protection 
grade 3 
Parts that are subjected to direct open-air 
weathering (e.g. chassis, engine, 
transmission). 
Parts that are visible in installed condition 
(also seen from the vehicle underside). 
Parts with the following features: 
(a) corrosion protection is required 
to ensure proper performance and 
(b) use in the interior and exterior due 
to reduction of material types policy, 
e.g. joining elements. 
Heavy load. 
Heavy protection 
grade 6 
Finish, appearance and post-treatment 
Protection class 
Type of method 
Abbreviation for surface protection 


Page 4 
VW 137 50: 2005-02 
 
The restrictions stipulated in VW 603 61 must be observed for mechanical joining elements. 
The following standards apply to thread dimensions prior to surface treatment: VW 116 10, 
VW 116 14, VW 116 24, VW 116 25 and VW 116 27. For thread dimensions after surface 
treatment, VW 116 11 and VW 116 15 apply. 
All-metal clamping nuts must always be treated with additional or integrated lubricants. 
Avoidance of hazardous substances according to VW 911 01. The coatings used must be free of 
compounds containing Cr(VI) or lead. 
3.2 
Drawing specifications 
If a certain surface protection is required for the entire part or for several parts in an ASSY, the 
code shall be entered in the surface protection title block; e.g. Ofl-t650 (see also VW 010 58). If 
several surface protection types can be applied optionally, the codes for all permissible treatments 
shall be given, 
e.g. Ofl-r673/x630. 
If only partial protection is applied to a part, “see drawing” shall be entered in the surface protection 
title block; a wide dash-dot line with a datum line (see Figure 1) marks the given area on the part. 
If there is only a small area on the part that is without surface protection, the unprotected area shall 
be marked (Figure 2). In this case “see drawing” shall be entered in the surface protection 
title block. 
 
 
Figure 1 
 
Figure 2 
 
If different surface treatments are required for a part, “see drawing” shall be entered in the surface 
protection title block. The given areas on the part shall be clearly indicated. 
If parts from one ASSY are separately coated (one or more different surface treatments), “see 
drawing” shall be entered in the surface protection title block of the assembly drawing. The surface 
treatments shall be referred to separately in the part-related drawings. 
3.3 
Weldability 
If parts with surface protection are to be welded to each other or to other metal parts, the parts 
shall be tested for weldability. Ofl-c340 shall be provided as the standard surface protection. 
3.4 
Agents impairing wetting ability 
Lubricants and slushing oils shall be free of silicone oils and other agents that significantly impair 
wetting ability. 
without surface protection


Page 5 
VW 137 50: 2005-02 
 
3.5 
Friction behavior 
The influence of the surface protection on the friction behavior, particularly for parts with metric 
ISO thread, shall be determined by testing and matched to the performance characteristics. 
The total coefficient of friction of a test batch with surface protection type b140 and with all 
surface protection types with additional or integrated lubricant treatment shall be in the range 
from 0.09 to 0.15 (except for joining elements with adhesive or locking coating as well as tapping 
screws, Powerlock® screws and clamping nuts [all-metal and PA ring]). 
3.6 
Zinc coatings 
Electrolytically deposited or electroplated coatings are not permissible for high-strength steel and/or 
standard parts with a tensile strength of Rm > 1,000 MPA and threaded parts with a property 
class of  10.9. 
Exceptions are possible for components that are only subjected to pressure. 
Zinc flake coatings according to code letter t shall preferably be used. 
Only in exceptional cases when electrolytically deposited zinc coating or zinc alloy coating is 
absolutely necessary for functional reasons can these coatings be applied with integrated heat 
treatment according to DIN 50969. The use of such coatings is limited to tensile strength values of 
1,200 MPa for standard parts (see VW 602 50). 
Electrolytically zinc-coated parts or zinc alloy coated parts shall be post-treated in passivation 
solutions in order to improve corrosion resistance. 
Cr(VI)-free passivated zinc coating systems without additional coatings (paint coats) are, apart from 
the joining elements, only permissible for use in the passenger compartment. 
The appearance of zinc/nickel alloy coatings shall be matched to their immediate environment. 
Only transparent passivation treatment is permissible for electrically conducting connections. 
Additional sealing of the coating is a further improvement of the corrosion protection of zinc-coated 
parts and zinc alloy coated parts respectively. 
3.7 
Screws, bolts, nuts, threaded parts and shaped parts 
The test specifications according to Table 2 apply to the thread-free areas of screws, bolts, nuts 
and similar threaded or shaped parts; the next protection class down is applied to the thread and 
shank. 
The application of the protective layers must not result in the h-position being exceeded in the case 
of external threads or the H-position being fallen below in the case of internal threads. 
3.8 
Commercial surface protection types 
Commercial surface protection types can be used for less important applications (e.g. steel wire). 
They are not tested for corrosion resistance however. If this kind of protection is sufficient for a 
part, the code letter of the method and the digits 010 shall be stated. The description for 
commercial coating for example would look like the following: Ofl-x010. Distinction can also be 
made between method and finish; e.g. for commercial hot-dip tin coating: Ofl-g020. 
The commercial surface protection types, e.g. Ofl-c010 “commercial zinc coating” and Ofl-r010 
“commercial electrolytical zinc-alloy coating” must not contain any Cr(VI) compounds. 


Page 6 
VW 137 50: 2005-02 
 
3.9 
Parts without surface protection 
3.9.1 
Joining elements 
Parts with the description “bright”, surface protection type “without”, “-” or without any description 
shall, as indicated in DIN ISO 8992, be supplied in lightly oiled condition. If in exceptional cases 
unoiled parts must be supplied, this must be indicated in the drawing by means of the entry 
“not oiled”. 
3.9.2 
Other parts (e.g. sheets) 
QP-A001 applies to parts without surface protection with the description surface protection type 
“without” or “bright, oiled”. If in exceptional cases unoiled parts must be supplied, this must 
be indicated in the drawing by means of the entry “not oiled”. 
3.10 
Assignment of surface protection types and codes 
The specifications of Table 2 shall apply. Surface protection types represented in bold italics shall 
preferably be used for joining elements; surface protection types with a frame are standard surface 
protection for components without threads. 
Surface protection types in brackets contain Cr(VI) and are not available for new designs. 
Table A.3 presents the surface protection types according to VW 137 50 that correspond to the 
protection types of VDA1 test sheet 235-104. Table A.4 lists all the invalid protection types that 
were included in earlier issues of VW 137 50. 
 
Table 2 – Surface protection type codes 
Protection type 
Codes for protection classes 
Code 
letter 
Coating process 
Finish/system; 
requirements 
Post-treatment and 
appearance 
1 
light 
3 
medium 
6 
heavy 
not oiled 
b100 
- 
- 
passivated 
b101 
- 
- 
oiled, greased,  
wax coated 
b110 
2) 
- 
- 
silver gray  
(for internal applications) 
b111 
- 
- 
yellow glazing, for internal 
applications (water-based 
paint) 
b112 
- 
- 
see Footnote 1 
manganese phosphated 
and oiled 
b130 
10), 22) - 
- 
b 
phosphated 
1) 
thin layer zinc 
phosphated; 
TL 240 
oiled 
b140 
- 
- 
Footnotes: see Page 11 
                                                
1 VDA = German Association of the Automotive Industry 


Page 7 
VW 137 50: 2005-02 
 
Table 2 (continued) 
Protection type 
Codes for protection classes 
Code 
letter 
Coating process 
Finish/bath type;
requirements 
Post-treatment and 
appearance 
1 
light 
3 
medium 
6 
heavy 
hot-dip 
zinc coated 
TL 217 
without post-treatment 
- 
c330 
c630 
without post-treatment 
3) 
- 
c310 
c610 
passivated 
- 
c340 
c640 
passivated and sealed 
- 
c341 
c641 
thick-layer passivated 
- 
c342 
c642 
thick-layer passivated and 
sealed 
- 
c343 
c643 
thick-layer passivated, with 
lubricant treatment 
24) 
- 
c347 
c647 
yellow chromated 
- 
(c350)
10) 
(c650)
10) 
yellow chromated and 
sealed 
- 
(c351)
10) 
(c651)
10) 
yellow chromated, with 
lubricant treatment 
- 
(c355)
5),10)
- 
Method optional 
for high-strength 
parts, however 
restricted acc. 
to Section 3.6; 
TL 217 
olive chromated 
6) 
- 
(c360)
10) 
(c660)
10) 
olive chromated 
6) 
- 
- 
(c683) 
10) 
acid bright zinc 
coated; TL 217 
olive chromated, with 
lubricant treatment 
7), 24) 
- 
(c385)
10) 
(c685)
5),10)
light yellow chromated, 
sealed 
- 
- 
(c686)
10) 
light yellow chromated, 
sealed, with lubricant 
treatment 
7), 24) 
- 
- 
(c687)
10) 
passivated and sealed 
7) 
- 
- 
c696 
c 
electrolytically 
zinc coated 
4) 
weakly acidic, for 
contact with Mg; 
TL 194 
passivated and sealed, with 
lubricant treatment 
7), 24) 
- 
- 
c697 
semi-bright nickel 
plated 
without post-treatment 
- 
e310 
8) 
e610 
9) 
e 
electrolytically 
nickel plated 
bright nickel plated
without post-treatment 
- 
e320 
8) 
e620 
9) 
mirror-bright, with 
microcracks 
- 
- 
f620 
f 
electrolytically 
chrome-plated 
bright chrome-
plated; TL 203 
mirror-bright 
- 
f350 
f650 
electrolytically 
tin coated 
bright tin coated 
without post-treatment 
g100 
g300 
g600 
g 
11) 
hot-dip tin coated
 
without post-treatment 
g120 
g320 
g620 
k 
electrolytically 
copper-plated 
 
without post-treatment 
k110 
12) 
k310 
10),12)
- 
silvery matte without post-
treatment 
- 
- 
q600 
Al coating, TL 243 silvery matte, with lubricant 
treatment 
24) 
- 
- 
q605 
silvery gloss without post-
treatment 
- 
- 
q610 
q 
electrolytically 
aluminum-alloy 
coated 
Al/Mg coating, 
TL 243 
silvery gloss, with lubricant 
treatment 
24) 
- 
- 
q615 
Footnotes: see Page 11 
 


Page 8 
VW 137 50: 2005-02 
 
Table 2 (continued) 
Protection type 
Codes for protection classes 
Code 
letter 
Coating process 
Finish/bath type; 
requirements 
Post-treatment and 
appearance 
1 
light 
3 
medium 
6 
heavy 
alloy and/or 
electrolyte type 
optional; TL 153 
black chromated 
6) 
- 
- 
(r600)
10) 
silver passivated 
- 
r301 
- 
Fe-alloyed; TL 153
black passivated, sealed 
- 
r302 
- 
alloy and/or 
electrolyte type 
optional; TL 153 
black chromated, with 
lubricant treatment 
24) 
- 
- 
(r605)
10) 
low-alloy with Fe 
and Co; TL 153 
black chromated 
6) 
- 
- 
(r610)
10) 
low-alloy with Fe, 
alkaline, cyanide-
free; TL 153 
black chromated 
6) 
- 
- 
(r620)
10) 
low-alloy with Co, 
alkaline or acidic; 
TL 153 
black chromated 
6) 
- 
- 
(r630)
10) 
transparent passivated, 
sealed 
- 
- 
r640
10) 
transparent passivated 
- 
- 
r642 
transparent passivated, 
sealed 
 
 
r643 
Ni alloy, alkaline 
TL 244 
transparent passivated, 
sealed, with lubricant 
treatment 
24) 
- 
- 
r645 
transparent passivated, 
only for castings 
- 
- 
r649 
Ni alloy, weakly 
acidic; TL 244 
yellow chromated 
5), 6), 10) 
- 
- 
(r650)
10) 
yellow chromated 
5), 6) 
- 
- 
(r660)
10) 
yellow chromated, with 
lubricant treatment 
24) 
- 
- 
(r665)
10) 
black chromated 
5), 6) 
- 
- 
(r670)
10) 
black passivated 
- 
- 
r672 
black passivated, sealed 
- 
- 
r673 
black chromated, with 
lubricant treatment 
24) 
- 
- 
(r675)
10) 
r 
electrolytically 
zinc alloy 
coated 
4) 
Ni alloy, alkaline; 
TL 244 
black passivated, with 
lubricant treatment 
24) 
- 
- 
r677 
Footnotes: see Page 11 


Page 9 
VW 137 50: 2005-02 
 
Table 2 (continued) 
Protection type 
Codes for protection classes 
Code 
letter 
Coating process 
Finish/bath type; 
requirements 
Post-treatment and 
appearance 
1 
light 
3 
medium 
6 
heavy 
yellow chromated acc. 
to TL 217 plus cathodic 
dip-coating 
- 
- 
(s610)
10) 
passivated acc. to TL 217 
plus cathodic dip-coating, 
black 
- 
- 
s611 
yellow chromated acc. 
to TL 217 plus cathodic 
dip-coating, with lubricant 
treatment 
24) 
- 
- 
(s615)
10) 
passivated acc. to TL 217 
plus cathodic dip-coating, 
black, with lubricant 
treatment 
24) 
- 
- 
s617 
yellow chromated acc. 
to TL 244 plus cathodic 
dip-coating 
- 
- 
(s620)
10) 
thick-layer passivated acc. 
to TL 244 plus cathodic 
dip-coating, black 
- 
- 
s621 
yellow chromated acc. 
to TL 244 plus cathodic 
dip-coating, with lubricant 
treatment 
24) 
- 
- 
(s625)
10) 
s 
duplex coating 
(zinc or zinc/ 
nickel plus 
cathodic 
dip-coating) 
Zn/Ni; 
TL 196 
thick-layer passivated acc. 
to TL 244 plus cathodic 
dip-coating, black, with 
lubricant treatment 
24) 
- 
- 
s627 
TL 245 
- 
(t300)
10) 
(t600)
10) 
silver gray; use in exposed installation positions 
(engine, chassis), however not for threaded 
parts with metric ISO thread; TL 245 
- 
- 
t602 
silver gray; for components that are used in the 
body-in-white before painting or for which a 
special adhesive compatibility is required 
(microencapsulation); TL 245 
- 
t310
10) 
t610 
silver gray; for components which can be 
exposed to high temperatures (2000 h/200 °C), 
not for threaded parts with metric ISO thread; 
TL 245 
- 
- 
t611 
silver gray; standard surface protection for nuts 
with non-metallic locking element; TL 245  
- 
- 
t615 
TL 245 
- 
(t320)
10) 
(t620)
10) 
with organic coating, containing PTFE; 
preferably black, otherwise acc. to color 
chart;
15) TL 233 
- 
t330 
t630 
TL 245 
- 
(t345)
10),14) (t645)
10),23)
silver gray, standard surface protection for 
threaded parts with metric ISO thread; TL 245 
- 
- 
t647 
t 
zinc flake coating
with organic coating, preferably black; TL 233 
- 
t350 
t650 
Footnotes: see Page 11 


Page 10 
VW 137 50: 2005-02 
 
Table 2 (continued) 
Protection type 
Codes for protection class 
Code 
letter 
Coating process 
Finish/electrolyte 
type; requirements
Post-treatment and 
appearance 
1 
light 
3 
medium 
6 
heavy 
black finish 
DIN 50938 
oiled 
u110 
- 
- 
u 
Zn-ThD layer 
22) 
silver gray, passivated; TL 184 
- 
- 
u610 
chromated 
 
(v110)
10),13) - 
- 
v 
passivated 
 
v111 
19) 
- 
- 
transparent, matte 
- 
- 
w610 
transparent, bright 
- 
- 
w620 
dyed, matte 
- 
- 
w630 
dyed, bright 
- 
- 
w640 
transparent, matte 
- 
- 
w660 
10) 
decorative 
application; TL 212 
dyed, bright 
- 
- 
w670 
10) 
transparent anodized; TL 212 
w180 
- 
w680 
hard anodized; TL 212 
- 
- 
w690 
w 
anodized 
hard anodized and impregnated; TL 212 
- 
- 
w695 
pretreatment not specified 
16), single-layer liquid 
paint or cathodic-dip coating; TL 260 
x100 
x300 
x600 
multi-layer structure; 
TL 218 
- 
- 
x610 
zinc phosphated 
and painted 
piano lacquer structure; 
TL 218 
- 
- 
x611 
multi-layer structure; 
TL 218 
- 
- 
x612 
electrolytically zinc 
coated and painted 
piano lacquer structure; 
TL 218 
- 
- 
x613 
Zn, Fe or Mn phosphated, single-layer liquid 
paint or cathodic-dip coating
16); TL 260 
x130 
x330 
- 
zinc phosphated, single-layer liquid paint or 
cathodic-dip coating
16); TL 260 
- 
- 
x630 
17) 
zinc phosphated; dual layer paint; 
16) TL 260 
- 
- 
x631 
zinc phosphated; electrolytically zinc coated 
(individual parts) and painted; 
16), 20) TL 227 
- 
- 
x632 
zinc phosphated (passivated in exceptional 
cases); hot dipped zinc coated (semi-finished 
product) and painted; 
16), 20) TL 227 
- 
- 
x633 
x 
painted 
zinc phosphated, thick layer cathodic-dip 
coating or cathodic-dip coating + dip paint; 
TL 260 
- 
- 
x634 
layer forming;
16) TL 256 
- 
- 
x650 
x 
powder paint-
coated 
layer forming and primed;
16) TL 256 
- 
 
x651 
base layer, e.g. for leaf springs; TL 214 
- 
- 
y600 
y 
paint-coated with 
zinc dust 
heat-resistant zinc dust; TL 214 
- 
- 
y650 
z 
electroplated 
tin/zinc coating 
passivated 
- 
z300 
18) 
- 
Footnotes: see Page 11

File: 材料工程师/大众汽车标准_eVW_50185.001001939682643595.pdf.md
# 大众汽车标准_eVW_50185.001001939682643595.pdf

Klass.-Nr. 50 32 1
October 2000
Vehicle Components
Resistance to Open Air Weathering
VW
501 85
Konzernnorm
Descriptors: Open-Air Weathering, Weathering Stability, Florida, Kalahari, Arizona
Continued on pages 2 to 8
Fachverantwortung/Responsibility
Normung/Standards (EZTN, 1733)
K-QS-31        Ackermann  Tel: 38255        Dr. Schwarzer
Wiesner
Tel: +49-5361-929064
Sobanski
Vertraulich. Alle Rechte vorbehalten. Weitergabe oder Vervielfältigung ohne vorherige schriftl. Zustimmung der Volkswagen AG, EZTN, nicht gestattet.
Vertragspartner erhalten die Norm nur über die zuständige Beschaffungsabteilung.
Confidential. All rights reserved. No part of this document may be transmitted or reproduced without the prior written permission of the Volkswagen Group, EZTN, Standard Department.
Parties to a contract can only obtain this standard via the responsible procurement department.
 VOLKSWAGEN AG
Form FE 41 - 10.99
1 
Scope
This standard describes the testing of resistance to open air weathering of components of the pas-
senger compartment, the vehicle skin and add-on parts in the vehicle in the installed condition. It
must be applied in the development and series monitoring of vehicles, components and material
samples. The application of this standard is intended to ensure sufficient resistance to open air
weathering.
2 
Definitions
The following definitions are valid for the application of this standard:
2.1 
Resistance to Open Air Weathering
Vehicles, assemblies (ASSY) and components are considered open-air weathering resistant if no
complaints are detected during testing, after a test duration of one year in humid heat (Florida) and
after a test duration of one year in dry heat (Kalahari/Arizona).
Complaints are defined as:
─ 
Material changes in the form of cracks, holes, fractures, disintegration (e.g., softening)
─ 
Component deformations in the form of dents, waves, bell mouths, etc.
─ 
Insufficiently secure fit
─ 
Defective performance
─ 
Delamination (in the material or between bonds)
─ 
Deposits if not removable by conventional customer methods (e.g., car wash)
─ 
Color shifts
─ 
Brightness changes (brightness change from gray-scale level 5.0 to 4.0 after 1 year open-air
weathering permissible (EN 20 105-A02))
─ 
Changes in degree of glossiness (deviation in degree of glossiness < 10 % from initial glossi-
ness level after 1 year open-air weathering permissible).
Deviations specified in drawings or technical supply specifications are not grounds for complaints.
3 
Designation
The drawings and/or technical supply specifications of the relevant components must include the
following entry:
Resistance to open air weathering VW 50185: No complaint.
Any deviating and additional specifications must be defined in the drawings and/or technical supply
specifications.
The English translation is believed to be accurate. In case
of discrepancies the German version shall govern.
QUELLE: NOLIS (Norm vor Anwendung auf Aktualität prüfen!/Check standard for current issue prior to usage)


Page 2
VW 501 85: 2000-10
4 
Requirements
4.1 
Basic Specifications
Prior to application of this standard, the user must ensure that the current version of the docu-
mentation is used. This can be obtained from NOLIS or the author.
4.1.1 
Additional Resistance to Open Air Weathering
The additional requirement of 2 years resistance to open air weathering applies to the following
components/materials:
─ 
Paint (exterior)
─ 
Front headlights (lenses)
The following also applies on principle: after 2 years open-air weathering, no complaints such as
material disintegration, detachment (delamination), cracks, fractures or holes may occur, which
noticeably impair the function of the component or cause its failure.
4.2 
Validity
The requirement "resistance to open air weathering per VW 501 85: no complaints" applies to
drawings and technical supply specifications of all
─ 
Components
─ 
Textiles
─ 
Fiber materials
─ 
Sandwich structures
─ 
Coatings (protective and/or decorative)
─ 
Films
─ 
Foamed plastics
─ 
etc.
of metals, polymers or natural materials (e.g., wood, leather).
Components of the engine compartment are excepted because their function must be sufficiently
ensured by environmental cycle tests and corrosion tests.
4.3 
Documentation of Resistance to Open Air Weathering
Documentation shall be provided in the course of open-air weathering of the assemblies (ASSY)
and the components in as-installed condition on vehicles at the open-air weathering proving
grounds used by the VW Group.
Prior to an open-air weathering test by the VW Group, a risk assessment by means of the short-
term test methods listed in Table 1 is required of the supplier in all cases, in particular with the use
of new materials and/or new production methods and locations.
For new systems not yet in use in the Group, the fulfillment of the 2-year simulation cycle per PV
3929 and PV 3930 must be checked.
It is permissible to perform the risk assessment in the non-installed condition per section 5.2.2
“Components and Material Samples”, for example on complete components/assemblies.


Page 3
VW 501 85: 2000-10
Table 1: 
Short-term test method
Laboratory test PV 1303 (“high-temperature light exposure” for interior components)
Laboratory test PV 1323 (“Sun test”, fade to gray test for add-on parts, only for PP/EPDM-based
and TPE materials)
Laboratory test PV 3929 (“Kalahari test”, dry heat simulation, test for skin and add-on parts)
Laboratory test PV 3930 (“Florida test”, humid heat simulation, test for skin and add-on parts)
Laboratory test per VDA Test Sheet 621-430 (Test of Clear Coats’ Resistance to Cracking)
Weather simulation based on DIN 75 220
Temperature cycle test PV 2005
Aging at elevated temperature per drawing or agreement, if necessary, if it can be documented
that this tests for damage due to open air weathering (e.g., DIN 53497, Meth. B).
5 
Test
5.1 
Proving Grounds
The VW Group currently uses the following grounds for aging: Kalahari (dry heat), Arizona (dry
heat) and Florida (humid heat).
5.1.1 
Weather Data
The operator of the proving grounds must continually record and document the weather data. The
weather data must be made available to users of the grounds (VW intranet, CD-ROM, or in paper
form). The data are archived in digital form.
Weather data that must be recorded:
─ 
Air temperature
─ 
Global irradiation
─ 
UV radiation
─ 
Duration of sunshine
─ 
Wind velocity
─ 
Wind direction
─ 
Amount of precipitation
─ 
Wet time
─ 
Relative humidity
5.2 
Aging the Test Objects
5.2.1 
Vehicles
To determine the critical case, the darkest possible (preferably black) body colors should be se-
lected. All closable air vents and windows must be kept closed during the test duration.


Page 4
VW 501 85: 2000-10
5.2.1.1 Surface
─ 
Grass (humid heat)
─ 
Asphalt (dry heat)
The purpose of the grass is to increase the effect of the humidity. The asphalt is used to increase
the thermal stress on the vehicle. The asphalt can be replaced with black gravel with documenta-
tion of its suitability.
The vehicle storage areas shall be set up so that the vehicles are not in standing water for long
periods in case of hard rains.
5.2.1.2 Orientation of the Vehicles
The vehicles should on principle be oriented in the direction of the geometric poles. In the northern
hemisphere, the front of the vehicles should face southward and in the southern hemisphere
northward. Other orientations must be agreed upon between the client and the proving grounds.
5.2.1.3 Unusual Aspects of Specific Parts
─ 
Sun visors: front passenger side folded down, driver’s side up on the roofliner, 3rd sun visor in
a vehicle folded down, in the rest of the vehicle up.
─ 
Headrests: front passenger side pushed inward, driver’s side pulled out at front and rear.
─ 
Center arm rest: folded down.
─ 
Steering wheel: adjusted to highest position.
─ 
Ventilation: all vents closed.
─ 
Cargo area shade: rolled up in the vehicle, operated 1x per week, also pulled out without oper-
ating in the break out box (alternatively in another vehicle).
─ 
Window shades: see cargo area shade.
─ 
Glass roof: inside cover (blind) closed halfway.
─ 
Folding table (e.g., Multivan T4): folded up 1 x per week from 9:00 am to 6:00 pm.
─ 
Cupholder in window ledge (e.g., Multivan T4): see folding table.
Note: All other cupholders are on principle folded in for testing.
5.2.1.4 Special Case: Cabrio Top
1st week:
1st day:
open and close after 1 h between 10:00 am and 3:00 pm
 
2nd day:
open 8:00 am, close 6:00 pm,
3rd - 6th day: top closed
 
7th day:
top closed, dry cleaning with soft brush
2nd - 3rd week:
same as 1st week
4th week:
same as 1st week, after cleaning with brush, also wet cleaning with
water and soft brush
In case of wind panel: test pulled in.


Page 5
VW 501 85: 2000-10
5.2.2 
Components and Material Samples
5.2.2.1 Shelves
Closed shelves (90° and 5° to the horizontal) are available for standard aging tests. The shelves
are for open-air weathering of skin and add-on parts. The aging type for components and material
samples should be selected such that the radiation and temperature load is comparable to the
situation on the vehicle (possibly by insulating the bottom of the component). This must be ensured
by means of comparative temperature measurements.
Surface: grass (humid heat), sand (dry heat).
The surface may only be changed with documentation of suitability and in consultation with
K-QS-31.
Orientation: according to section 5.2.1.2
Examples:
─ 
90° shelves: wheel trim elements, radiator grilles, front and rear emblems, side turn signal
lamps
─ 
5° shelves: plastic fenders, headlights, taillamp assemblies, windshield wipers
Notes:
Components with high thermal load such as drip moldings, protective side moldings or water box
covers should only be tested in the vehicle (test vehicles) since the thermal load is too low in shelf
aging.
5.2.2.2 Glassed-In Test Box
The glassed-in test boxes are used for open-air testing of components of the vehicle interior. The
aging type for components and material samples should be selected such that the radiation and
temperature load is comparable to the situation in the vehicle. This must be ensured by means of
comparative temperature measurements.
Surface: grass (humid heat), sand (dry heat).
The surface may only be changed with documentation of suitability and in consultation with
K-QS-31.
Orientation: according to section 5.2.1.2
Boxes of different dimensions and glazings are available (see Table 2).
Table 2: 
Dimensions and Glazings of Test Boxes (in mm)
Type
Width
Depth
Height 1
Height 2
Glazing Angle
Passenger car
standard 1
1,650
625
460
820
30°
Passenger car
standard 2 (e.g.,
New Beetle, Audi
A2)
1,900
1,100
800
1,600
36°
MPV
1,650
850
650
1,140
30°
Commercial
trucks
1,900
850
550
1,400
45°
Standard glazings:
- Single-pane glass, clear (3.1 mm thick),
- compound glass, clear (4.9 mm thick).
Use of other glazings in consultation with the proving grounds. In the Arizona Proving Grounds,
tempered safety glass and compound glass are also available for glazing as tinted glass (green
glass).


Page 6
VW 501 85: 2000-10
Figure 1: Spectral luminous transmittance of the standard glazings
compound glass, clear and tempered safety glass, clear
A Luminous transmittance in %
S Data from PPG Industries
D tempered safety glass
F compound glass 
G Wavelength in nm
The test boxes are tried and tested for the standard aging of instrument panels, steering wheels,
load compartment covers and rear shelves.
Notes:
Interior parts made of sensitive materials for high-quality equipment versions (wood decor, Alcan-
tara, etc.) must be tested in the vehicle since in most cases the load in the glassed-in box is too
high (exception: rear shelf and instrument panel).
6 
Cleaning the Test Objects
Vehicles:
Skin:
Wet cleaning 1x per week, preferably with high-pressure cleaner,
otherwise with soft sponge; stuck-on foreign matter soaked off
with water.
Interior:
Vacuum 1x per month, wet cleaning 1x per month with water and
hand soap, removal of fog residue with a mixture of isopropyl al-
cohol and water.
Test boxes:
Windows:
Wet cleaning inside and out 1x per week, specimen as needed
(as in vehicle interior)
Shelves:
Wet cleaning of the test objects 1x per week (as vehicle)
The wet cleaning is performed with tap water (drinking water).


Page 7
VW 501 85: 2000-10
7 
Evaluation
The test objects (vehicles, assemblies, components and material samples) must be evaluated only
by persons who have been specially trained at the open-air weathering proving grounds. The
evaluation is performed only on washed, dry test objects with suitable weathering.
Note:
Cracks in anodized moldings visible only in direct sunlight and at maximum component tempera-
ture.
The complaints are to be characterized by:
─ 
the specification for the component
─ 
the type of damage
─ 
the evaluation of the damage according to the current Group standard (see Table 3).
The test objects are evaluated according to the standard every 2 months by proving grounds per-
sonnel. Deviations must be agreed upon between the client and the proving grounds.
Note:
Prior to aging the test objects (particularly the vehicles) their initial condition must be recorded by
the client in writing.
8 
Documentation of the Test Results
Each client receives a report from the specific proving grounds, which documents the complaints
with text and pictures. The damage evaluation according to the current Group standard must be
stated as well.
The documentation can be provided in paper or digital form.
9 
Returning the Test Objects
After completion of the open air weathering test, the aged test objects are returned to the client.


Page 8
VW 501 85: 2000-10
Table 3: 
ABC Evaluation Key
Complaint category
A Complaint
B Complaint
C Complaint
Complaint points
100
90
70
60
50
40
30
20
10
Complaint evalua-
tion
Safety risk,
unsaleable
vehicle, tow-
in
Unacceptable, certain to
cause customer complaints
Extreme surface complaint
Unpleasant, disruptive,
complaints can also be expected
from average customer,
low level of quality
Needs improve-
ment,
complaint can be
expected from de-
manding
customers,
quality requirement
is not met
If frequent,
complaints can be ex-
pected from
demanding customers
Effect on customers
Vehicle not
available
Vehicle requires unex-
pected repairs
Customer will make complaint at
next scheduled
maintenance
Customer may
expect correction
of complaint
Customer complains about
level of quality
Detectable
By all customers
By the average customer
By demanding customers and trained auditors taking into consideration the internal quality standards
Correction of the
complaint
Complaint must be corrected, ensure that no vehicle with this complaint reaches
the customer
Corrective meas-
ures in standard
production
Introduction of measures to correct the cause so that the complaint does not oc-
cur again
If the complaint is frequent, intro-
duce remedial measures
Watch, pre-
vent from
worsening
Note: Points assigned in multiples of ten
